Repository: akhtar07/tisci-explorer

# TiSci Explorer

A read-only, static explorer for **TiSci**, an autonomous research agent for titanium alloys. TiSci reads the
titanium-alloy literature, builds a knowledge graph and a table of measured values, proposes hypotheses where the
graph has gaps, and tests them with DFT (MACE / VASP) and the ICME-lite multiscale chain.

**Live site:** https://akhtar07.github.io/tisci-explorer/

The site has seven sections:

| Section | What it shows |
|---|---|
| Overview | Corpus → graph → facts → hypotheses → verdicts, with the snapshot's counts |
| Worked example | One full loop for W in α-Ti: graph path, hypothesis, novelty check, DFT test, verdict, follow-up, DAMASK |
| Hypotheses | Every hypothesis with its critic score, novelty verdict, status, test results and prior art |
| Solute DFT map | Periodic-table view of single-solute changes in C11, C33, C44, c/a, volume and formation energy, plus every single, pair and triple run |
| ICME-lite cells | τ₀, yield and flow ratios against pure Ti per cell, with the critic codes and the known VPSC twin-mode defect |
| Literature facts | ~100k extracted values in 37 property tables, filterable, each linked to its source |
| Knowledge graph | Statistics and the 400 largest communities with their leading nodes |

## What is and is not published

* Every fact shows its value, unit, conditions and a DOI or landing-page link.
* The source sentence is quoted **only** when the paper carries a Creative Commons or public-domain licence.
  No full texts are published.
* Only the graph's statistics and its largest communities are included, not the full graph. Local file paths are
  stripped.
* Nothing on the site runs a model or a calculation. It is a snapshot; the date is in the page footer.

## Running locally

```
python3 -m http.server 8000     # then open http://127.0.0.1:8000/
```

The page fetches `data/*.json`, so it needs to be served over HTTP. Opening the file directly will not load the data.

## Regenerating the data

The data comes from TiSci's stored records via `scripts/export_site.py` in the TiSci repository. That script shares
its loaders with the paper's number generator (`scripts/gen_paper_tisci.py`), so the site and the paper report the
same numbers.

```
PYTHONPATH=src TISCI_DATA_ROOT=<data root> python scripts/export_site.py --out site
```

## Citing

Please cite the accompanying paper: Md Faiz Akhtar, Nilesh P. Gurao and Somnath Bhowmick, *TiSci: A
Literature-Grounded Agent That Decides What to Compute for α-Titanium, Running on a Validated, Self-Executing ICME
Chain* (under review; full reference to follow).

File: data/facts/al_equivalent.json (part 1 of 2)
{"cols":["doc","alloy","property_raw","value","min","max","unc","unit","T","condition","microstructure","method","strain_rate","prediction","flag","section","sentence"],"rows":[["book:boyer_rodney_welsch_gerhard_collings_e_w_eds_materials_properties_handbook_titan","Ti-6Al-4V","al equivalent",3.1,3.1,3.1,null,"wt%","","","","","",false,"","T1-3AI-2.5V: Commercial compositions",""],["book:boyer_rodney_welsch_gerhard_collings_e_w_eds_materials_properties_handbook_titan","Ti-6211","5.6 and 5.9% Al",5.75,5.6,5.9,null,"%","","","","","",false,"","Ti-6211: Compressive yield strength of as-rolled plate",""],["book:boyer_rodney_welsch_gerhard_collings_e_w_eds_materials_properties_handbook_titan","Ti-6211","2.16 and 2.0% Nb",2.08,2.0,2.16,null,"%","","","","","",false,"","Ti-6211: Compressive yield strength of as-rolled plate",""],["book:boyer_rodney_welsch_gerhard_collings_e_w_eds_materials_properties_handbook_titan","Ti-6211","0.95 and 0.93% Ta",0.94,0.93,0.95,null,"%","","","","","",false,"","Ti-6211: Compressive yield strength of as-rolled plate",""],["book:toaz_info_1998_materials_properties_handbook_titanium_alloys_pr_ecac4a77a8df205e","Ti-6Al-2Sn-4Zr-2Mo","al_equivalent",6.02,null,null,null,"wt%","","","","","",false,"","High-Temperature Strength",""],["book:toaz_info_1998_materials_properties_handbook_titanium_alloys_pr_ecac4a77a8df205e","Ti-6Al-4V","Al",6.45,6.4,6.5,null,"wt%","","","","","",false,"","Typical Strengths [1]",""],["book:toaz_info_1998_materials_properties_handbook_titanium_alloys_pr_ecac4a77a8df205e","","aluminum",15.0,null,null,null,"wt%","","","","","",false,"","Mechanical Properties",""],["doi:10.1126/sciadv.aax2799","Ti-6Al","percentage of Al atoms at ordered positions",3.11,null,null,null,"%","","","","","",false,"","results_discussion","If we assume that all of the bright domains are in the fully ordered DO19 structure, then there are only 3.11% of all Al atoms at the ordered positions in these domains."],["doi:10.2320/matertrans.mt-mla2022011","","partition coefficient k",0.28,null,null,null,"","","","","","",false,"unit_missing","methods",""],["doi:10.2320/matertrans.mt-mla2022011","","partition coefficient k",0.6,null,null,null,"","","","","","",false,"unit_missing","methods",""],["doi:10.3390/ma12213508","TiZrNbTa","Ti",24.0,23.0,25.0,1.0,"%","","as-cast","BCC","","",false,"","table","TiZrNbTa\tOverall\tBCC\t24 ± 1\t26 ± 1\t26 ± 1\t24 ± 1\t100"],["doi:10.3390/ma12213508","TiZrNbTa","Nb",26.0,25.0,27.0,1.0,"%","","as-cast","BCC","","",false,"","table","TiZrNbTa\tOverall\tBCC\t24 ± 1\t26 ± 1\t26 ± 1\t24 ± 1\t100"],["doi:10.3390/ma12213508","TiZrNbTa","Ti",22.0,20.0,24.0,2.0,"%","","as-cast","BCC","","",false,"","table","DR\t22 ± 2\t19 ± 2\t29 ± 1\t30 ± 2\t54"],["doi:10.3390/ma12213508","TiZrNbTa","Nb",29.0,28.0,30.0,1.0,"%","","as-cast","BCC","","",false,"","table","DR\t22 ± 2\t19 ± 2\t29 ± 1\t30 ± 2\t54"],["doi:10.3390/ma12213508","TiZrNbTa","Ti",26.0,25.0,27.0,1.0,"%","","as-cast","BCC","","",false,"","table","ID\t26 ± 1\t35 ± 2\t22 ± 1\t17 ± 2\t46"],["doi:10.3390/ma12213508","TiZrNbTa","Nb",22.0,21.0,23.0,1.0,"%","","as-cast","BCC","","",false,"","table","ID\t26 ± 1\t35 ± 2\t22 ± 1\t17 ± 2\t46"],["doi:10.3390/ma12213584","Ti","atomic Al/Ti ratio",5.8,5.8,5.8,null,"%","","","","EDS","",false,"","results_discussion","The atomic Al/Ti ratio is higher (5.80%) than the one related to the injected powders (4.70%)."],["doi:10.3390/ma12213584","Ti","Al/Ti ratio",6.33,6.33,6.33,null,"%","","","","EDS","",false,"","results_discussion","According to the EDS measurements, the last 600 µm of the top of the wall (not visible in —see the white area in a) attests to a significantly higher Al/Ti ratio (6.33%)."],["doi:10.3390/ma12213584","Ti","Al/Ti ratios",4.58,4.58,4.58,null,"%","","","","","",false,"","results_discussion","According to EDS measurement, the brown and beige layers have atomic Al/Ti ratios of 4.58% and 12.76%, respectively."],["doi:10.3390/ma12213584","Ti","Al/Ti ratios",12.76,12.76,12.76,null,"%","","","","","",false,"","results_discussion","According to EDS measurement, the brown and beige layers have atomic Al/Ti ratios of 4.58% and 12.76%, respectively."],["doi:10.3390/ma13194392","","aluminum content",0.4,null,null,null,"%","","","","","",false,"","discussion","The biggest differences are found in the almost non-existent β0 phase and an approx. 15% higher γ phase content compared to cast, forged, and LPBF material, which can be attributed to an approx. 0.4% higher aluminum content of the DED samples."],["doi:10.3390/ma13194392","","aluminum content",0.4,null,null,null,"%","","","","","",false,"","conclusions","The investigated DED samples differ uniformly from material samples produced by other methods in that their aluminum content is at least 0.4% higher, which can easily be balanced when considered in the powder production process."],["doi:10.3390/ma14216609","","zirconium",20.0,20.0,20.0,null,"%","","","","","",false,"","results_discussion","Quantitative analysis showed that approximately 20% of zirconium was observed in the outer zone of the sample and a low percentage of titanium was observed in the center of the sample."],["doi:10.3390/ma16062453","Ti19Mo7W","Al",0.0,null,null,null,"wt%","","","","","",false,"","table","1\tTi19Mo7W\t7.17\t19.21\t-\t-\t73.62"],["doi:10.3390/ma16062453","Ti19Mo8W","Al",0.0,null,null,null,"wt%","","","","","",false,"","table","2\tTi19Mo8W\t8.32\t19.18\t-\t-\t72.50"],["doi:10.3390/ma16062453","Ti19Mo9W","Al",0.0,null,null,null,"wt%","","","","","",false,"","table","3\tTi19Mo9W\t9.06\t19.37\t-\t-\t71.57"],["doi:10.3390/ma16062453","Ti19Mo10W","Al",0.0,null,null,null,"wt%","","","","","",false,"","table","4\tTi19Mo10W\t9.79\t19.11\t-\t-\t71.10"],["doi:10.3390/ma16062453","Ti-6Al-4V","Al",5.92,null,null,null,"wt%","","","","","",false,"","table","5\tTi6Al4V\t-\t-\t5.92\t4.27\t89.81"],["doi:10.3390/ma16113901","Ti-4Al-3V","Al",3.88,null,null,0.56,"","","","","","",false,"unit_missing","table","Ti-4Al-3V (XRF, wire)\t92.62 ± 0.58\t3.88 ± 0.56\t3.26 ± 0.18"],["doi:10.3390/ma16113901","Ti-4Al-3V","Al",3.66,null,null,0.28,"","","as-built SLM","","","",false,"unit_missing","table","Ti-4Al-3V (XRF material after printing)\t92.88 ± 0.31\t3.66 ± 0.28\t3.13 ± 0.15"],["doi:10.3390/ma18122806","Ti-22Al-25Nb","atomic percentage of aluminum",22.27,null,null,null,"%","","","","ICP","",false,"","methods","The powder’s chemical composition of the powder was analyzed using ICP. indicates that the atomic percentage of aluminum is 22.27%, while that of niobium is 27.34%, satisfying the compositional criteria."],["hal:pastel-00002127","Ti-6Al-4V","Aluminium",6.0,null,null,null,"%","","","","","",false,"","methods",""],["hal:tel-00665845","Ti-6Al-4V","Aluminium",6.0,null,null,null,"%","","","","","",false,"","conclusions",""],["hal:tel-02559513","Ti-5Al-2Sn-2Zr-4Mo-4Cr","concentration moyenne en Al",6.0,null,null,null,"%","810°C","isothermal transformation at 810°C","αgb","","",true,"","conclusions",""],["hal:tel-03702758","Ti-5Al-5Mo-5V-3Cr","composition en Fe",0.5,null,null,null,"%","700°C","isothermally treated at 700°C for 20 min","","STEM-EDX","",false,"","conclusions",""],["hal:tel-03702758","Ti-5Al-5Mo-5V-3Cr","composition en Cr",4.6,null,null,null,"%","700°C","isothermally treated at 700°C for 20 min","","STEM-EDX","",false,"","conclusions",""],["hal:tel-03702758","Ti-5Al-5Mo-5V-3Cr","composition en V",7.2,null,null,null,"%","700°C","isothermally treated at 700°C for 20 min","","STEM-EDX","",false,"","conclusions",""],["hal:tel-03702758","Ti-5Al-5Mo-5V-3Cr","composition en Al",4.1,null,null,null,"%","700°C","isothermally treated at 700°C for 20 min","","STEM-EDX","",false,"","conclusions",""],["hal:tel-03767643","Ti-6Al-4V","concentration massique de vanadium",26.0,null,null,null,"%","","","","","",false,"","conclusions",""],["hal:tel-03767643","Ti-6Al-4V","concentration massique en vanadium",4.0,null,null,null,"%","1000 °C.s−1","","","","",true,"","conclusions",""],["hal:tel-03767643","Ti-6Al-4V","concentration en vanadium dans la phase α",3.5,null,null,null,"%","","","","","",false,"","conclusions",""],["hal:tel-03767643","Ti-6Al-4V","concentration en vanadium dans la phase α",3.0,null,null,null,"%","","","","","",false,"","conclusions",""],["ia:DTIC_AD0408203","Ti-155A","5% Al",5.0,null,null,null,"%","","","","","",false,"","results",""],["ia:DTIC_ADA047420","Ti-6Al-4V","aluminum equivalent",0.0,null,null,null,"","","beta-annealed","","","",false,"unit_missing","discussion",""],["ia:DTIC_ADA384307","Ti-6Al-4V","6.30% Al",6.3,null,null,null,"%","","","","","",false,"","methods",""],["ia:DTIC_ADA384307","Ti-6Al-4V","6.08% Al",6.08,null,null,null,"%","","","","","",false,"","methods",""],["ia:DTIC_ADA430238","Ti-5111","Al",5.01,null,null,null,"wt%","","cast","","","",false,"","methods",""],["ia:DTIC_ADA430238","Ti-5111","Al",5.09,null,null,null,"wt%","","cast","","","",false,"","methods",""],["ia:DTIC_ADA464564","Ti-6Al-4V","Al",0.02,null,null,null,"wt%","","","","microprobe analysis","",false,"","conclusions",""],["ia:NASA_NTRS_Archive_19960047647","Ti-6Al-4V","al_equivalent",1.25,null,null,null,"wt%","","","","","",false,"","results",""],["ntrs:19960047647","Ti-6Al-4V","Ti-6AI-4V alloy scrap",20.0,null,null,null,"%","","","","","",false,"","results",""],["oa:W112522794","Ti-2O-0.6Y","0.6 wt% Y2O3",0.6,null,null,null,"wt%","","homogenized","","","",false,"","abstract","General Conclusions Ti-0.6Y203 In this study Ti containing 0.6 wt% Y2O3 has been successfully prepared by a powder metallurgy route (P/M) consisting in four main stages: 1) blending and milling of the powders, 2) compaction by cold isostatic pressing, 3) vacuum sintering for 16 h at 1573 K, and 4) hot isostatic pressing for 3 h at 1623 K under Ar pressure of 193 MPa."],["oa:W1577649195","","contenido de aluminio superior al 5% en peso",5.0,5.0,null,null,"%","","","","","",false,"","abstract","Además, puede obtenerse el endurecimiento por precipitación de la fase coherente Ti3Al siempre y cuando el contenido de aluminio sea superior al 5% en peso."],["oa:W1612085530","Ti-6Al-4V","nominal alloy composition",5.6,null,null,null,"wt%","","","","","",false,"","results",""],["oa:W1842009911","Ti-5111","Al",29.75,null,null,null,"wt%","","","","EDS","",false,"out_of_range","results_discussion",""],["oa:W1842009911","Ti-5111","Al",29.75,null,null,null,"wt%","","","","EDS","",false,"out_of_range","results_discussion",""],["oa:W1964002867","","amount of aluminium",3.0,null,null,null,"wt%","","","","","",false,"","results_discussion",""],["oa:W1964002867","","percentage of aluminium",40.0,null,null,null,"wt%","","","","","",false,"out_of_range","results_discussion",""],["oa:W2086478269","TA18 (Ti-3Al-2.5V)","Al",2.85,null,null,null,"%","","","","","",false,"","table","2.85\t2.36\t0.054\t0.037\t0.016\t0.012\t0.0014\tBal."],["oa:W2109647575","Ti-10Mo-6Al-4V","Al",5.89,null,null,null,"wt%","","","","","",false,"","methods",""],["oa:W2176826215","Ti-6Al-4V","concentration of vanadium",4.0,4.0,4.0,null,"wt%","","","","","",false,"","results_discussion","The concentration of vanadium remained the same, ie, 4%wt. Surface carbon was not bound, and was present only adventitiously."],["oa:W2283202149","Ti-6Al-4V","vegyes összetétele",6.0,null,null,null,"%","","","","","",false,"","abstract",""],["oa:W2291586880","Ti-6Al-4V","Al",17.43,null,null,22.89,"","","","","","",false,"unit_missing","conclusions",""],["oa:W2291586880","Ti-6Al-4V","Al",49.36,null,null,2.1,"","","","","","",false,"unit_missing","conclusions",""],["oa:W2291586880","Ti-6Al-4V","Metal matrix [%]",54.44,null,null,2.42,"%","","","","","",false,"","conclusions",""],["oa:W2291586880","Ti-6Al-4V","Metal matrix [%]",51.39,null,null,1.22,"%","","","","","",false,"","conclusions",""],["oa:W2291586880","Ti-6Al-4V","Metal matrix [%]",50.23,null,null,7.73,"%","","","","","",false,"","conclusions",""],["oa:W2291586880","Ti-6Al-4V","Metal matrix [%]",41.7,null,null,2.66,"%","","","","","",false,"","conclusions",""],["oa:W2406521353","VT3-1","aluminum",8.72,null,null,null,"wt%","","","","SEM","",false,"","results_discussion",""],["oa:W2406521353","VT3-1","aluminum",7.1,null,null,null,"wt%","","","","SEM","",false,"","results_discussion",""],["oa:W2482258943","Ti-6Al-4V","Aluminium",6.0,null,null,null,"%","","","","","",false,"","methods",""],["oa:W2507892254","TIA-20","Al",46.3,null,null,3.2,"","","","","","",false,"unit_missing","table","TIA-20 [] 1\t52.0 ± 3.2\t46.3 ± 3.2\t0.4 ± 0.4\t1.2 ± 0.7\t-\t0.1"],["oa:W2507892254","Ti-43.5Al-4Nb-1Mo-0.1B","Al",47.0,null,null,0.01,"","","","","","",false,"unit_missing","table","TNM (present study)\t45.1 ± 0.01\t47.0 ± 0.01\t-\t6.8 ± 0.03\t1.1 ± 0.04\t0.0"],["oa:W2517677051","Ti-6Al-4V","aluminium content",6.4,null,null,null,"wt%","","","","","",false,"","results_discussion",""],["oa:W2517677051","Ti-6Al-4V","mean Aluminium composition in the lamellar microstructure",5.495,null,null,null,"%","","","","","",false,"","results_discussion",""],["oa:W2523048647","Ti-6Al-4V","Al",6.27,null,null,null,"wt%","","","","","",false,"","methods",""],["oa:W2550861227","Ti-6Al-4V","[Al]eq",0.0,null,null,null,"","","","","","",false,"unit_missing","discussion",""],["oa:W2559931356","Ti6Al4V (ELI)","Al",6.44,null,null,null,"wt%","","","","","",false,"","methods","2.1 Powder and manufacturing of the DMLS samples The chemical composition of the employed spherical argon-atomised Ti6Al4V (ELI) (–45 µm) powder from TLS Technik was as follows in wt.%: Ti (bal.), Al (6.44), V (3.99), O (0.12), N(<0.002), H(0.001), Fe (0.19), C(0.007), and Y (<0.001)."],["oa:W2567377920","Ti-6Al-4V","al_equivalent",6.0,null,null,null,"","","","","","",false,"unit_missing","discussion",""],["oa:W2568147211","Ti-6Al-4V","Al",6.0,null,null,null,"%","","as-built SLM","","","",false,"","table","Al\t6.0\t5.50–6.75\tN\t0.012\t<0.05"],["oa:W2586530091","Ti-6Al-4V","wt% AI",5.74,5.61,5.9,null,"wt%","","as-built","","","",false,"","methods",""],["oa:W2586530091","Ti-6Al-4V","wt% AI",5.82,5.61,5.9,null,"wt%","","HIP","","","",false,"","methods",""],["oa:W2588382523","Ti-6Al-4V","Al",6.2,null,null,null,"wt%","","","","","",false,"","table","0.002\t0.003\t0.107\t0.217\t6.2\t4.5\tBal."],["oa:W2745164796","","average contents of Al",75.4,null,null,null,"%","","","","EDS","",false,"","results","When this interfacial layer is quantitatively analyzed along a yellow arrow in Fig. 2(f) by the EDS, the average contents of Ti, Al, and Mg are 14.0%, 75.4%, and 10.6% (atomic percent), respectively (Fig. 2(h))."],["oa:W2753167477","Ti-6Al-4V","Al",5.8,null,null,null,"wt%","","","","","",false,"","table","Content, wt %\t5.8\t4.0\t0.2\t0.05\t0.03\t0.011\t0.19\tBal.\t955.2\t1018.3\t15.1"],["oa:W2767400023","","Aleq",9.2,null,null,null,"wt%","","","","","",false,"","methods",""],["oa:W2767400023","","Aleq",2.5,null,null,null,"wt%","","","","","",false,"","methods",""],["oa:W2767400023","","Aleq",4.6,null,null,null,"wt%","","","","","",false,"","methods",""],["oa:W2770001626","Ti-6Al-4V","al_equivalent",6.3,null,null,null,"%","","","","","",false,"","abstract","Ti6Al4V alaşımının kimyasal bileşimi (wt%) 6.3 %Al, 4.2 %V, 0.15 %O, 0.11 %Fe, 0.03 %C, 0.02 %N, 0.001 %H ve kalan Ti olarak belirlenmiştir."],["oa:W2770719077","Ti-6Al-4V","Al",6.3,null,null,null,"%","","","","","",false,"","methods","The used alloy batch contains 6.30% Al and 4.15% V."],["oa:W2786023543","Ti-6Al-4V","composition chimique en masse",6.0,null,null,null,"%","","","","","",false,"","conclusions",""],["oa:W2786023543","","teneur en aluminium",3.0,null,null,null,"%","430°C","","","MET","",false,"","conclusions",""],["oa:W2795108952","Ti-6Al-4V","Al",6.5,null,null,0.4,"wt%","","","","","",false,"","results","While the constitutive material consists of 5.2 ± 0.8 wt % of Al and 3.8 ± 0.1 wt % of V, the contents of these alloying elements in the facets were determined to be 6.5 ± 0.4 wt % and 13.0 ± 0.8 wt %, respectively."],["oa:W2896727272","Ti-6Al-4V","calculated aluminum weight percentage",5.28,null,null,null,"%","","","","","",false,"","discussion",""],["oa:W2896727272","Ti-6Al-4V","aluminum weight percentage",5.28,null,null,null,"%","","","","","",false,"","discussion",""],["oa:W2907179127","Ti-6Al-4V","concentration massique de vanadium",26.0,null,null,null,"%","","","","","",false,"","conclusions",""],["oa:W2907179127","Ti-6Al-4V","concentration massique de vanadium",4.0,null,null,null,"%","1000 °C.s−1","","","","",true,"","conclusions",""],["oa:W2907179127","Ti-6Al-4V","concentration en vanadium dans la phase α",3.0,null,null,null,"%","","","","","",false,"","conclusions",""],["oa:W2907179127","Ti-6Al-4V","concentration en vanadium dans la phase α",3.5,null,null,null,"%","","","","","",false,"","conclusions",""],["oa:W2922060766","","aluminum concentration",1.6,1.4,1.8,null,"wt%","","","","EDS","",false,"","results_discussion",""],["oa:W2922060766","","aluminum concentration",2.2,2.1,2.3,null,"wt%","","","","EDS","",false,"","results_discussion",""],["oa:W2928260988","","Al content",3.9,3.9,3.9,null,"wt%","","","","","",false,"","results_discussion","When the speed was further increased (7800 mm/s), Al content decreased to 3.9 wt%."],["oa:W2928260988","","Al content",4.1,4.1,4.1,null,"wt%","","","","","",false,"","results_discussion","Aluminum content increases with increased scanning speed to reach the maximum (4.1 wt% Al) for scanning speed of 5700 mm/s."],["oa:W2935811620","Ti-6Al-7Nb","[Al]eq",8.59,null,null,null,"","","","","","",false,"unit_missing","results_discussion","Alloy [Al]eq [Mo]eq Ratio Ti-6Al-4V 8.05 2.64 3.05 Ti-6Al-7Nb 8.59 2.18 3.94 TC21 8.59 5.04 1.71 As shown in Table 3, Ti-6Al-7Nb and TC21 alloys recorded the highest value (8.59) of [Al]eq, while the lowest value (8.05) was measured for the Ti-6Al-4V alloy."],["oa:W2935811620","TC21","[Al]eq",8.59,null,null,null,"","","","","","",false,"unit_missing","results_discussion","Alloy [Al]eq [Mo]eq Ratio Ti-6Al-4V 8.05 2.64 3.05 Ti-6Al-7Nb 8.59 2.18 3.94 TC21 8.59 5.04 1.71 As shown in Table 3, Ti-6Al-7Nb and TC21 alloys recorded the highest value (8.59) of [Al]eq, while the lowest value (8.05) was measured for the Ti-6Al-4V alloy."],["oa:W2935811620","Ti-6Al-4V","[Al]eq",8.05,null,null,null,"","","","","","",false,"unit_missing","results_discussion","Alloy [Al]eq [Mo]eq Ratio Ti-6Al-4V 8.05 2.64 3.05 Ti-6Al-7Nb 8.59 2.18 3.94 TC21 8.59 5.04 1.71 As shown in Table 3, Ti-6Al-7Nb and TC21 alloys recorded the highest value (8.59) of [Al]eq, while the lowest value (8.05) was measured for the Ti-6Al-4V alloy."],["oa:W2944536200","Ti-6Al-4V","Al",6.5,null,null,0.13,"%","","","","","",false,"","table","Average ±S † [%]\t89.0 ± 0.22\t6.5 ± 0.13\t3.86 ± 0.04\t0.27 ± 0.05\t0.34 ± 0.01\t0.031 ± 0.001\t0.0027 ± 0.0008"],["oa:W2945430915","Ti-5Al-5Mo-5V-3Cr","V (wt%)",0.0,null,null,null,"wt%","","60 min dwell at 1200°C","","","",false,"","results_discussion",""],["oa:W2945430915","Ti-5Al-5Mo-5V-3Cr","Al (wt%)",0.0,null,null,null,"wt%","","60 min dwell at 1200°C","","","",false,"","results_discussion",""],["oa:W2952649009","","Aleq",1.0,null,null,null,"%mass","","","","","",false,"unit_mismatch","conclusions",""],["oa:W2968414223","Ti-6Al-2Sn-4Zr-6Mo","[Al]eq = [Al] + [Sn] + 3[Zr] + 6([C] + [O] + 2[N])",0.0,null,null,null,"","","","","","",false,"unit_missing","methods","Beta stability index is defined as [Mo]eq − [Al]eq, where7, = + + + + [Mo] [Mo] 2 [V] 3 [Nb] 3 3 ([Fe] [Cr]) (4) eq = + + + + + [Al] [Al] [Sn] 3 [Zr] 6 10 ([C] [O] 2 [N]) (5) eq Figure 6."],["oa:W3010567095","Ti-6Al-4V","Al",6.0,null,null,null,"","","","","","",false,"unit_missing","table","0.05\t0.1\t0.012\t0.4\t0.2\t6\t4\tBalance"],["oa:W3013844057","Ti-6Al-4V","Al",5.86,null,null,null,"%","","","","","",false,"","table","Al\t5.860"],["oa:W3024493796","Ti-5Al-2Sn-2Zr-4Mo-4Cr","concentration en Al",6.0,null,null,null,"%","810°C","isothermal transformation at 810°C","αgb","","",true,"","conclusions",""],["oa:W3026511765","","Al (wt%)",5.59,null,null,null,"wt%","","","","","",false,"","methods",""],["oa:W3026511765","","Al (wt%)",5.17,null,null,null,"wt%","","","","","",false,"","methods",""],["oa:W3043839009","Ti-6Al-4V","Al",6.2,null,null,null,"%","","","","","",false,"","table","Mass fraction/%\t6.2\t3.89\t0.17\t0.002\t0.091\t0.002\tBal."],["oa:W3091050714","Ti-6Al-4V","Al",5.5,null,null,null,"wt%","","","","","",false,"","table","950\t1020\t14\t<0.20\t3.5\t5.5\t<0.30\t<0.0015\t<0.08\t<0.05\trest"],["oa:W3108109114","Ti-6Al-4V","6.3±0.2wt%",6.3,6.1,6.5,0.2,"wt%","","annealed at 880°C/2h + quenched in water","equiaxed α","","",false,"","methods",""],["oa:W3112984707","Ti-6Al-4V","content of V in α-phase",2.4,2.4,2.4,0.2,"wt%","","","","","",false,"","results_discussion","Compared to αphase containing 2.4 ± 0.2 wt.% of V, β-phase contains 18.3 ± 1.4 wt. % of V."],["oa:W3120899142","Ti-6Al-4V","Al (wt %)",4.0,null,null,0.2,"wt%","","","","","",false,"","results",""],["oa:W3126816235","Ti-6Al-4V","Al (%)",5.89,null,null,null,"%","","as-built","","","",false,"","table","As-built\tBalance\t5.89\t4.4\t0.16\t0.14\t0.01\t0.02\t0.001"],["oa:W3126816235","Ti-6Al-4V","Al (%)",5.82,null,null,null,"%","","HIP","","","",false,"","table","HIP\tBalance\t5.82\t4.3\t0.17\t0.14\t0.01\t0.02\t0.001"],["oa:W3134781483","Ti-6Al-4V","6 wt% aluminium",6.0,null,null,null,"wt%","","","","","",false,"","conclusions",""],["oa:W3135391872","Ti-6Al-4V","Al/wt %",6.13,null,null,null,"wt%","","","","","",false,"","table","FRESH\t6.13\t0.16\t0.0281\t1.1\t21"],["oa:W3135391872","Ti-6Al-4V","Al/wt %",6.4,null,null,null,"wt%","","","","","",false,"","table","USED\t6.40\t0.18\t0.0358\t1.0\t23"],["oa:W3157900900","Ti-6Al-4V","Al",6.125,5.5,6.75,null,"%","","","","","",false,"","results","This means that the amount of element for Ti6Al4V is—Al (5.5–6.75%), V (3.5–4.5%) and the rest is Ti."],["oa:W3157902814","Ti-6Al-4V","Al",6.0,null,null,null,"wt%","","","","","",false,"","table","Al\t≈6"],["oa:W3158141778","Ti-6Al-4V","Al",3.43,null,null,null,"wt%","400 °C","","","","",false,"","table","Ti\t87.65\t83.80\t82.32"],["oa:W3158141778","Ti-6Al-4V","Al",3.28,null,null,null,"wt%","500 °C","","","","",false,"","table","Al\t3.43\t3.28\t4.65"],["oa:W3158141778","Ti-6Al-4V","Al",4.65,null,null,null,"wt%","600 °C","","","","",false,"","table","V\t8.92\t12.91\t13.03"],["oa:W3159581232","Ti-3Nb","al_equivalent",2.2,null,null,null,"wt%","","annealed at 450 °C","","","",false,"","results_discussion","Measurement of the chemical composition by means of EDS during the TEM study showed an increase of niobium content in the α-matrix from 2.2 to 3.0 wt.%, with an increase of the annealing temperature from 450 to 600 °C."],["oa:W3159581232","Ti-3Nb","al_equivalent",3.0,null,null,null,"wt%","","annealed at 600 °C","","","",false,"","results_discussion","Measurement of the chemical composition by means of EDS during the TEM study showed an increase of niobium content in the α-matrix from 2.2 to 3.0 wt.%, with an increase of the annealing temperature from 450 to 600 °C."],["oa:W3161206470","Ti-6Al-2Sn-4Zr-2Mo","Al equivalent",9.44,null,null,null,"pct","","","","","",false,"unit_mismatch","discussion","For Ti-6242, the Al equivalent is 9.44 pct and the Mo equivalent is 2.05 pct; for Ti-64, the Al equivalent is 8.09 pct and the Mo equivalent is 2.84 pct."],["oa:W3161206470","Ti-6Al-4V","Al equivalent",8.09,null,null,null,"pct","","","","","",false,"unit_mismatch","discussion","For Ti-6242, the Al equivalent is 9.44 pct and the Mo equivalent is 2.05 pct; for Ti-64, the Al equivalent is 8.09 pct and the Mo equivalent is 2.84 pct."],["oa:W3161206470","","Al equivalent",0.0,null,null,null,"","","","","","",false,"unit_missing","discussion","In the bond region, the Al equivalent is always higher than in the bulk Ti-64, as shown in Figure 6(f)."],["oa:W3163404352","Ti-6Al-4V","Al",6.4,null,null,null,"wt%","","","","","",false,"","table","TC4\t6.4\t4.1\t0.2\t0.01\t0.01\t0.002\t0.16\tBalance"],["oa:W3163447985","Ti-6Al-4V","Al",5.5,null,null,null,"wt%","","","","","",false,"","table","5.5\t3.5\t<0.2\t<0.3\t<0.0015\t<0.08\t<0.5\tremainder"],["oa:W3181212221","Ti-6Al-4V","composition of the Ti64 metallic powder",6.0,null,null,null,"","","","","","",false,"unit_missing","methods","The composition of the Ti64 metallic powder having an average particle size range of 5–50 µm, used in this study, is given in a."],["oa:W3205461706","S2","Si[wt.%]",0.41,null,null,null,"wt%","","","","","",false,"","table","S2\tAverage\t80.15\t19.44\t0.41"],["oa:W3205461706","S3","Si[wt.%]",0.71,null,null,null,"wt%","","","","","",false,"","table","S3\tAverage\t79.74\t19.55\t0.71"],["oa:W3205461706","S4","Si[wt.%]",1.01,null,null,null,"wt%","","","","","",false,"","table","S4\tAverage\t78.98\t20.01\t1.01"],["oa:W34185046","Beta21S","aluminium",1.9,1.9,1.9,null,"%","","as-received","","","",false,"","conclusions",""],["oa:W34185046","Ti-15Mo-3Nb-3Al-0.2Si","[Al]eq",4.8,null,null,null,"%","","as-processed","","EDX","",false,"","conclusions",""],["oa:W34185046","Ti-15Mo-3Nb-3Al-0.2Si","Al équivalent",4.6,null,null,null,"%","","as-processed","","EDX","",false,"","conclusions",""],["oa:W34185046","Ti-15Mo-3Nb-3Al-0.2Si","Al équivalent",7.5,null,null,null,"%","","as-processed","lamellar","EDX","",false,"","conclusions",""],["oa:W34185046","Ti-15Mo-3Nb-3Al-0.2Si","Al équivalent",5.8,null,null,null,"%","","as-processed","lamellar","EDX","",false,"","conclusions",""],["oa:W34185046","Ti-15Mo-3Nb-3Al-0.2Si","[Al]eq",6.8,null,null,null,"%","","as-processed","platelet","EDX","",false,"","conclusions",""],["oa:W34185046","","composition massique moyenne de 4% d’Al",4.0,null,null,null,"%","","as-built laser weld","","","",false,"","conclusions",""],["oa:W34185046","","concentration en [Al]eq de 7,5%",7.5,null,null,null,"%","","as-built laser weld","","","",false,"","conclusions",""],["oa:W34185046","","Al %m",6.3,null,null,null,"%","","as-built laser weld","","","",false,"","conclusions",""],["oa:W4200460237","Ti-6Al-4V","Al",6.2,null,null,null,"wt%","","","","","",false,"","table","0.05\t0.20\t6.20\t0.04\t0.001\t4.0\tBalanced"],["oa:W4220721507","Ti-6Al-4V","Al(wt.%)",6.125,5.5,6.75,null,"wt%","","powder","","","",false,"","table","Powder\t5.5~6.75\t3.5~4.5\t<0.2\t<0.05\t<0.08\t<0.015\t<0.3\tBalance"],["oa:W4220721507","Ti-6Al-4V","Al(wt.%)",5.98,5.98,5.98,null,"wt%","","workpiece","","","",false,"","table","Workpiece\t5.98\t4.11\t0.12\t0.022\t0.013\t0.010\t0.029\tBalance"],["oa:W4221031183","Ti-35Nb-7Zr-5Ta","Ti (wt %)",54.44,null,null,null,"wt%","","","","","",false,"out_of_range","table","46.6\t54.44\t34.60\t6.45\t4.51"],["oa:W4221031183","Ti-35Nb-7Zr-5Ta","Ti (wt %)",54.72,null,null,null,"wt%","","","","","",false,"out_of_range","table","48.9\t54.72\t34.56\t6.36\t4.36"],["oa:W4221031183","Ti-35Nb-7Zr-5Ta","Ti (wt %)",54.51,null,null,null,"wt%","","","","","",false,"out_of_range","table","50.0\t54.51\t34.56\t6.45\t4.48"],["oa:W4221031183","Ti-35Nb-7Zr-5Ta","Ti (wt %)",54.53,null,null,null,"wt%","","","","","",false,"out_of_range","table","54.8\t54.53\t34.51\t6.49\t4.47"],["oa:W4281713082","Ti-6Al-4V","Al",6.27,null,null,null,"%","","","","","",false,"","table","Measured (%)\t6.27\t3.96\t89.77\t-\t-\t-\t-\t-\t-\t-"],["oa:W4281752043","Ti-3Nb","Nb Content in the β-Phase, wt.%",15.0,null,null,2.2,"wt%","","","","TEM","",false,"","table","Ti–3wt.% Nb\t90α + 10β\t3.0 ± 0.4\t15.0 ± 2.2\t80 ± 5\t70 ± 5\t200–270"],["oa:W4281752043","Ti-20Nb","Nb Content in the β-Phase, wt.%",50.0,null,null,7.5,"wt%","","","","TEM","",false,"out_of_range","table","Ti–20wt.% Nb\t60α + 40β\t10.0 ± 1.5\t50.0 ± 7.5\t86 ± 5\t46 ± 5\t280–370"],["oa:W4285104636","V-4Cr-1Ti","Ti",0.96,null,null,null,"wt%","","","","","",false,"","results","Specimens Cr Ti C N O V V-4Cr 3.90 0.002 0.009 0.003 0.018 Balance V-4Cr-1Ti 4.02 0.96 0.008 0.004 0.016 Balance V-4Cr-2Ti 3.89 1.92 0.008 0.003 0.015 Balance V-4Cr-3Ti 3.92 2.99 0.009 0.003 0.016 Balance V-4Cr-4Ti 4.11 3.89 0.008 0.003 0.018 Balance Note: Cr, Ti: inductively coupled plasma optical emission, C: combustion infrared absorption, N: Helium carrier fusion thermal conductivity, O: Helium carrier fusion infrared absorption."],["oa:W4285104636","V-4Cr-2Ti","Ti",1.92,null,null,null,"wt%","","","","","",false,"","results","Specimens Cr Ti C N O V V-4Cr 3.90 0.002 0.009 0.003 0.018 Balance V-4Cr-1Ti 4.02 0.96 0.008 0.004 0.016 Balance V-4Cr-2Ti 3.89 1.92 0.008 0.003 0.015 Balance V-4Cr-3Ti 3.92 2.99 0.009 0.003 0.016 Balance V-4Cr-4Ti 4.11 3.89 0.008 0.003 0.018 Balance Note: Cr, Ti: inductively coupled plasma optical emission, C: combustion infrared absorption, N: Helium carrier fusion thermal conductivity, O: Helium carrier fusion infrared absorption."],["oa:W4285104636","V-4Cr-3Ti","Ti",2.99,null,null,null,"wt%","","","","","",false,"","results","Specimens Cr Ti C N O V V-4Cr 3.90 0.002 0.009 0.003 0.018 Balance V-4Cr-1Ti 4.02 0.96 0.008 0.004 0.016 Balance V-4Cr-2Ti 3.89 1.92 0.008 0.003 0.015 Balance V-4Cr-3Ti 3.92 2.99 0.009 0.003 0.016 Balance V-4Cr-4Ti 4.11 3.89 0.008 0.003 0.018 Balance Note: Cr, Ti: inductively coupled plasma optical emission, C: combustion infrared absorption, N: Helium carrier fusion thermal conductivity, O: Helium carrier fusion infrared absorption."],["oa:W4285104636","V-4Cr-4Ti","Ti",3.89,null,null,null,"wt%","","","","","",false,"","results","Specimens Cr Ti C N O V V-4Cr 3.90 0.002 0.009 0.003 0.018 Balance V-4Cr-1Ti 4.02 0.96 0.008 0.004 0.016 Balance V-4Cr-2Ti 3.89 1.92 0.008 0.003 0.015 Balance V-4Cr-3Ti 3.92 2.99 0.009 0.003 0.016 Balance V-4Cr-4Ti 4.11 3.89 0.008 0.003 0.018 Balance Note: Cr, Ti: inductively coupled plasma optical emission, C: combustion infrared absorption, N: Helium carrier fusion thermal conductivity, O: Helium carrier fusion infrared absorption."],["oa:W4287164504","Ti4522XD","Al content",2.0,null,null,null,"%","","","","","",false,"","conclusions","Obtaining a printed part with a Ti4522XD composition of would, however, require increasing the Al content in the raw alloys by about 2-4 % in the initial material (pre-atomization)."],["oa:W4287164504","Ti4522XD","Al content",4.0,null,null,null,"%","","","","","",false,"","conclusions","Obtaining a printed part with a Ti4522XD composition of would, however, require increasing the Al content in the raw alloys by about 2-4 % in the initial material (pre-atomization)."],["oa:W4296050507","Ti-6Al-4V","Al",5.5,5.5,6.5,null,"wt%","","","","","",false,"","table","Wt.%\tBalance\t5.5~6.5\t3.5~4.5\t0.25\t0.08\t0.03\t0.0125\t0.13"],["oa:W4296745183","Ti-6Al-7Nb","Al",5.8,null,null,0.12,"wt%","","","","","",false,"","results","Ti 87.2 ± 0.05 Al 5.8 ± 0.12 Nb 7.0 ± 0.06 g) 100 μm Figure 2."],["oa:W4296745183","Ti-6Al-7Nb","Al content",6.0,5.5,6.5,null,"wt%","","","","","",false,"","results","It is worth mentioning that the actual composition of P/M Ti and Ti-6Al-7Nb alloy sintered in this study match the composition range speciﬁed for wrought Ti grade 4 and the wrought Ti-6Al-7Nb alloy, respectively (i.e., 5.5–6.5 wt.% Al and 6.5–7.5 wt.% Nb) [34]."],["oa:W4306178129","","Aleq",1.0,null,null,null,"","","","","","",false,"unit_missing","abstract",""],["oa:W4317435944","Ti-6Al-4V","Al",6.02,null,null,null,"wt%","","","","","",false,"","table","6.02\t4.00\t0.19\t0.154\t0.019\t0.008\t0.0033"],["oa:W4317653911","Ti-8.1Zr-6.8V-5.6Al","Al-equivalents",7.1,6.8,7.4,null,"wt%","","","","","",false,"","methods","The corresponding Mo- and Al-equivalents fall respectively in ranges 0.8wt.%-5.2wt.% and 6.8wt.%-7.4wt.%, using the expressions [Mo]eq=1.0Mo+1/3.6Nb+ 1/4.5Ta+1/2W+1/0.63Cr+1/0.65Mn+1/1.5V+1/0.35Fe+1/0.8Ni [15] and [Al]eq=1.0Al+1/3Sn+1/6Zr+10O [16]."],["oa:W4318711677","Ti-48Al-2Cr-2Nb","Al",32.7,null,null,null,"wt%","","","","","",false,"out_of_range","results_discussion","Chemical composition Chemical composition of the base alloy (4822) was determined to be 58.2% Ti, 32.7% Al, 2.9% Cr, 4.2% Nb, 0.1% Fe, and 1.9% other impurities (all in wt.%)."],["oa:W4367852338","Ti-6Al-4V","Al, wt.%",6.4,null,null,null,"%","","as-built DED","","SEM-EDX","",false,"","conclusions","The residual stress distributions along one wall of each of the four Figure 16—Secondary electron SEM micrograph showing nominal porosity (black pores) within the 25 mm filleted sample Table II SEM-EDX elemental analysis of the 10 mm and 25 mm samples Elements 10 mm 25 mm ASTM F136 Ti, wt.% 89.8 89.4 Balance Al, wt.% 6.4 6.68 5,5–6,5% V, wt.% 3.82 3.88 3,5–4,5%"],["oa:W4378227787","Ti-6Al-4V","Al",4.125,3.5,4.5,null,"wt%","","","α + β","","",false,"","table","5.5–6.75\t3.5–4.5\t0.08\t0.015\t0.05\t0.3\t0.2\tBal"],["oa:W4378233283","","Al",9.74,null,null,null,"wt%","","","","EDS","",false,"","results_discussion","The EDS results of the red rectangle A in were approximately 9.74 wt% Al, 6.42 wt% Mg, 0.59 wt% C, 3.74 wt% Ti, and 1.12 wt% Ni."],["oa:W4382044889","Ti-6Al-4V","Al %",6.01,null,null,null,"%","","","","","",false,"","table","Ti–6Al–4V\tBalance\t6.01\t3.87\t0.18\t0.14\t0.009\t0.006"],["oa:W4383818022","Ti-1023","Al",3.02,2.99,3.05,0.03,"wt%","","","","","",false,"","table","Content\t3.02 ± 0.03\t10.25 ± 0.05\t1.92 ± 0.10\t0.08 ± 0.01\t0.009 ± 0.001\t0.0012 ± 0.0003\tBal."],["oa:W4384933565","Ti-6Al","wt%Al",6.3,null,null,null,"wt%","","as sintered SPS","","EDS","",false,"","results_discussion","From the EDS analysis, it is analyzed that the sintered sample contains the well-distributed 88.2wt%Ti, 6.3wt%Al and 5.4wt%Dy elements unlike the mixing powders shown in Fig.2, which well corresponds to the objective composition."],["oa:W4386284706","Ti-6Al-4V","Al",6.15,5.5,6.8,null,"%","","","","","",false,"","table","5.5–6.8\t3.5–4.5\tRest\t0.30\t0.10\t0.05\t0.015\t0.20\t0.10\t0.40"],["oa:W4386484198","WAAM","Al",5.96,null,null,0.13,"wt%","","","","EDX","",false,"","table","WAAM\tEDX\t5.96 ± 0.13\t4.28 ± 0.17\t0.14 ± 0.04\t-\t-\t-\t-"],["oa:W4386996619","Ti-6Al-4V","Al",4.87,null,null,null,"wt%","","as-built EBM","","EDS","",false,"","results_discussion","The raster scan strategy sample had a composition of 5.88 wt.% Al, while the random scan strategy sample had a composition of 4.87 wt.% Al, meaning ~1 wt.% Al less."],["oa:W4386996619","Ti-6Al-4V","Aluminum weight percent",4.83,4.57,5.09,0.26,"","","","","EDS","",false,"unit_missing","table","Random (R5)\t4.63 ± 0.11\t4.66 ± 0.20\t4.58 ± 0.01\t4.89 ± 0.25\t4.83 ± 0.26"],["oa:W4386996619","Ti-6Al-4V","Aluminum weight percent",5.47,5.22,5.72,0.17,"","","","","EDS","",false,"unit_missing","table","Raster (L5)\t5.48 ± 0.25\t5.40 ± 0.20\t5.54 ± 0.04\t5.50 ± 0.16\t5.47 ± 0.17"],["oa:W4386996619","Ti-6Al-4V","Al",5.88,null,null,null,"wt%","","as-built EBM","","EDS","",false,"","results_discussion","The raster scan strategy sample had a composition of 5.88 wt.% Al, while the random scan strategy sample had a composition of 4.87 wt.% Al, meaning ~1 wt.% Al less."],["oa:W4386996619","Ti-6Al-4V","Aluminum weight percent",4.89,4.64,5.14,0.25,"","","","","EDS","",false,"unit_missing","table","Dehoff (D5)\t4.72 ± 0.20\t4.87 ± 0.23\t4.80 ± 0.08\t4.91 ± 0.26\t4.89 ± 0.25"],["oa:W4387258890","Ti-6Al-4V","Al",5.96,null,null,null,"wt%","","","","","",false,"","table","5.96\t3.74\t0.096\t0.03\t0.01\t0.013\t0.0048\t0.05\tBal."],["oa:W4391024131","Ti-6Al-4V","Al",6.15,5.5,6.8,null,"%","","","","","",false,"","table","Quality Proportion (%)\tmargin\t0.3\t0.05\t0.015\t0.02\t5.5–6.8\t0.1\t3.5–4.5"],["oa:W4392181372","","Aleq (% mass)",1.0,null,null,null,"%","","","","","",false,"","conclusions",""],["oa:W4392230990","Ti-7Nb","Ti-39,7Nb(%m)",39.7,null,null,null,"%","","","","","",false,"","conclusions",""],["oa:W4392241934","Ti-6Al-4V","Al content",9.53,null,null,null,"%","","as-built SLM","","","",false,"","results_discussion","It can be seen that the content of Ti on the surface of the initial sample is 51.99%, accounting for the largest proportion, followed by the content of O accounting for 32.18%, while the content of Al, V, and C is only 9.53%, 2.27% and 4.02% respectively."],["oa:W4393306350","Ti-6Al-4V","aluminum content",5.88,null,null,null,"wt%","","","","","",false,"","abstract",""],["oa:W4393306350","Ti-6Al-4V","aluminum content",4.87,null,null,null,"wt%","","","","","",false,"","abstract",""],["oa:W4393306350","Ti-6Al-4V","aluminum weight percent (wt.%)",4.8,4.8,4.8,0.09,"wt%","","","","","",false,"","abstract",""],["oa:W4393306350","Ti-6Al-4V","aluminum weight percent (wt.%)",5.9,5.9,5.9,0.04,"wt%","","","","","",false,"","abstract",""],["oa:W4393306350","Ti-6Al-4V","aluminum weight percent (wt.%)",5.0,5.0,5.0,0.07,"wt%","","","","","",false,"","abstract",""],["oa:W4396558989","Ti-6Al-4V","Al",12.6,null,null,null,"%","","as-built EBM","","","",false,"","results_discussion","While the a-HCP in the EBM samples has 12.6% Al, the SLM sample has 11.4%."],["oa:W4396558989","Ti-6Al-4V","Al",11.4,null,null,null,"%","","as-built SLM","","","",false,"","results_discussion","While the a-HCP in the EBM samples has 12.6% Al, the SLM sample has 11.4%."],["oa:W4396558989","Ti-6Al-4V","Al",29.9,null,null,null,"%","","as-built EBM","","","",false,"","results_discussion","An average increment of 29.9 and 42.5% more aluminum (Al) contents observed in the a phase than in the b phase of the EBM and SLM alloys, respectively."],["oa:W4396558989","Ti-6Al-4V","Al",42.5,null,null,null,"%","","as-built SLM","","","",false,"","results_discussion","An average increment of 29.9 and 42.5% more aluminum (Al) contents observed in the a phase than in the b phase of the EBM and SLM alloys, respectively."],["oa:W4396891076","Ti-6Al-4V","Al",4.01,3.39,4.63,0.62,"wt%","","No weaving","","","",false,"","table","Top\tBal.\t4.01 ± 0.62\t3.23 ± 0.15"],["oa:W4396891076","Ti-6Al-4V","Al",3.82,3.22,4.42,0.6,"wt%","","No weaving","","","",false,"","table","Middle\tBal.\t3.82 ± 0.60\t3.09 ± 0.15"],["oa:W4396891076","Ti-6Al-4V","Al",4.06,3.5,4.62,0.56,"wt%","","Weaving","","","",false,"","table","Middle\tBal.\t4.06 ± 0.56\t3.03 ± 0.15"],["oa:W4396891076","Ti-6Al-4V","Al",3.5,2.93,4.07,0.57,"wt%","","No weaving","","","",false,"","table","No weaving(Ti-6Al-4V-0)\tBottom\tBal.\t3.50 ± 0.57\t3.04 ± 0.15"],["oa:W4396891076","Ti-6Al-4V","Al",4.27,3.64,4.9,0.63,"wt%","","Weaving","","","",false,"","table","Top\tBal.\t4.27 ± 0.63\t3.12 ± 0.15"],["oa:W4396891076","Ti-6Al-4V","Al",3.67,3.11,4.23,0.56,"wt%","","Weaving","","","",false,"","table","Weaving (Ti-6Al-4V-1)\tBottom\tBal.\t3.67 ± 0.56\t2.94 ± 0.15"],["oa:W4397007640","Ti65","Al",5.92,null,null,null,"wt%","","as-received","bimodal","","",false,"","methods","The Ti65 alloy has the following measured composition: 5.92% Al, 3.94% Sn, 3.45% Zr, 0.86% Ta, 0.66% W, 0.48% Si, 0.32% Nb, 0.31% Mo, 0.05% C, and the remaining balance is Ti (wt. %), as listed in . a,b illustrates the initial microstructure of the as-received Ti65 alloy."],["oa:W4400241402","Ti-6Al-4V","Al",6.23,null,null,null,"wt%","","","","","",false,"","table","Content (wt.%)\t6.23\t0.20\t0.17\t3.94\t0.32\t0.02\t0.01\tBalance"],["oa:W4400975773","Ti-5Al-5Mo-5V-3Cr","Al (4.1%)",4.1,null,null,null,"%","","","","","",false,"","results","Semiquantitative X-ray analysis revealed weight percents of the alloying elements as the following: Al (4.1%), Mo (4.4%), V (5.3%), and Cr (2.1%) were close to the expected weight percents of Al (5%), Mo (5%), V (5%), and Cr (3%)."],["oa:W4401246290","Ti-6Al-4V","Al",6.71,null,null,null,"wt%","","","","","",false,"","table","TC4\t6.71\t4.23\t0.14\t0.12\t0.03\t0.03\t0.02\tBalance"],["oa:W4401327314","Ti-6Al-4V","wt. aluminum",61.3,61.3,60.24,null,"%","","chromium–aluminum coated","","","",false,"","discussion","It has been established that the surface layer of the coating contains 61.3–60.24% wt. aluminum, 27.5–33.62% wt. of titanium, 1.5–1.64% wt. vanadium, and 9.7–4.5% wt. chromium."],["oa:W4401909867","Ti-6Al-4V","Al",5.9,null,null,null,"wt%","","as-built DMLS, annealed 800°C/2h","","","",false,"","methods","Composition (wt. %) Harness (VHN) Porosity (%) Sample Al V C Fe O N H Ti Cast 5.3 3.6 0.10 0.25 0.13 0.06 0.012 Balance ~ 0.15 DMLS 5.9 4.2 0.08 0.30 0.20 0.05 0.015 Balance ~ 1.43 2.1."],["oa:W4401909867","Ti-6Al-4V","Al",5.3,
