Repository: akhtar07/tisci-explorer

# TiSci Explorer

A read-only, static explorer for **TiSci**, an autonomous research agent for titanium alloys. TiSci reads the
titanium-alloy literature, builds a knowledge graph and a table of measured values, proposes hypotheses where the
graph has gaps, and tests them with DFT (MACE / VASP) and the ICME-lite multiscale chain.

**Live site:** https://akhtar07.github.io/tisci-explorer/

The site has seven sections:

| Section | What it shows |
|---|---|
| Overview | Corpus → graph → facts → hypotheses → verdicts, with the snapshot's counts |
| Worked example | One full loop for W in α-Ti: graph path, hypothesis, novelty check, DFT test, verdict, follow-up, DAMASK |

File: data/facts/alpha_fraction.json (part 1 of 9)
{"cols":["doc","alloy","property_raw","value","min","max","unc","unit","T","condition","microstructure","method","strain_rate","prediction","flag","section","sentence"],"rows":[["arxiv:2009.07962","Ni56Ti41Hf3","area fraction",71.0,null,null,null,"%","","preaged at 300 ºC for 12 h after SA","equiaxed, semi-coherent","","",false,"","discussion",""],["arxiv:2009.07962","Ni56Ti41Hf3","area fraction",61.0,null,null,null,"%","","aged at 550 ºC for 4 h","","","",false,"","discussion",""],["arxiv:2009.07962","Ni56Ti36Hf8","area fraction",49.0,null,null,null,"%","","aged 550°C/4h","","","",false,"","discussion",""],["arxiv:2009.07962","Ni56Ti36Hf8","area fraction",54.0,null,null,null,"%","","3-step heat treated","","","",false,"","discussion",""],["arxiv:2009.07962","Ni56Ti36Hf8","area fraction",33.0,null,null,null,"%","","3-step heat treated","","","",false,"","discussion",""],["arxiv:2009.07962","Ni56Ti36Hf8","area fraction",23.0,null,null,null,"%","","3-step heat treated","","","",false,"","discussion",""],["arxiv:2009.07962","Ni56Ti41Hf3","area fraction",61.0,null,null,null,"%","","preaged SAWQ + 300°C/12h","","","",false,"","discussion",""],["arxiv:2009.07962","Ni56Ti41Hf3","area fraction",19.0,null,null,null,"%","","preaged SAWQ + 300°C/12h","","","",false,"","discussion",""],["arxiv:2009.07969","","distribution of Ni4Ti3 precipitates",0.0,null,null,null,"","","","polycrystalline B2 matrix","","",false,"unit_missing","results",""],["arxiv:2103.11173","","L21 precipitates",59.0,59.0,59.0,null,"%","","as-cast","","","",false,"","results",""],["arxiv:2103.11173","","L21 precipitates",57.0,57.0,57.0,null,"%","","annealed","","","",false,"","results",""],["arxiv:2103.11173","","ordered precipitates",34.0,34.0,34.0,null,"%","","as-cast","","","",false,"","results",""],["arxiv:2103.11173","","ordered precipitates",30.0,30.0,30.0,null,"%","","annealed","","","",false,"","results",""],["arxiv:2103.11173","","ordered phase",55.0,55.0,55.0,null,"%","","as-cast","","","",false,"","results",""],["arxiv:2103.11173","","ordered phase",55.0,55.0,55.0,null,"%","","annealed","","","",false,"","results",""],["arxiv:2103.11173","","ordered phase",58.0,null,null,null,"%","","","","","",false,"","results",""],["arxiv:2103.11173","D2","fraction",26.0,null,null,null,"%","","","","","",false,"","results",""],["arxiv:2103.11173","D3","Fe on the (Fe, Ni) sublattice",38.0,null,null,null,"%","","","","","",false,"","results",""],["arxiv:2508.16367","Ti-6Al-4V","α",0.94,null,null,null,"","","as-built","martensitic α'","","",false,"unit_missing","results_discussion",""],["book:toaz_info_1998_materials_properties_handbook_titanium_alloys_pr_ecac4a77a8df205e","","0 phase",16.0,16.0,16.0,null,"%","870 ºC","","","","",false,"","4.5.2 Alpha +Beta Alloys",""],["book:toaz_info_1998_materials_properties_handbook_titanium_alloys_pr_ecac4a77a8df205e","","0 phase",14.0,14.0,14.0,null,"%","815 ºC","","","","",false,"","4.5.2 Alpha +Beta Alloys",""],["book:toaz_info_1998_materials_properties_handbook_titanium_alloys_pr_ecac4a77a8df205e","Ti-6Al-5V","proportion of ~ phase",30.0,10.0,50.0,null,"%","775–925 ºC","","","","",false,"","Alloy Composition",""],["doi:10.1016/j.heliyon.2024.e25971","Ti-6Al-4V","⍺/β-phase fractions",0.87,0.87,0.87,0.05,"","","","","","",false,"unit_missing","abstract","Optical and scanning electron microscopy are used to determine through-thickness distributions of prior-β width ([top, middle, bottom]:[81.2 ± 44.2, 76.02 ± 30.4, 75.6 ± 31.2] μm), ⍺-lath thickness ([top, middle, bottom]:[1.0 ± 1.3, 1.3 ± 1.2, 1.4 ± 1.8] μm; average), and ⍺/β-phase fractions ([top, middle, bottom]:[0.87 ± 0.05, 0.82 ± 0.03, 0.88 ± 0.03]; average)."],["doi:10.1016/j.heliyon.2024.e25971","Ti-6Al-4V","⍺/β-phase fractions",0.82,0.82,0.82,0.03,"","","","","","",false,"unit_missing","abstract","Optical and scanning electron microscopy are used to determine through-thickness distributions of prior-β width ([top, middle, bottom]:[81.2 ± 44.2, 76.02 ± 30.4, 75.6 ± 31.2] μm), ⍺-lath thickness ([top, middle, bottom]:[1.0 ± 1.3, 1.3 ± 1.2, 1.4 ± 1.8] μm; average), and ⍺/β-phase fractions ([top, middle, bottom]:[0.87 ± 0.05, 0.82 ± 0.03, 0.88 ± 0.03]; average)."],["doi:10.1016/j.heliyon.2024.e25971","Ti-6Al-4V","⍺/β-phase fractions",0.88,0.88,0.88,0.03,"","","","","","",false,"unit_missing","abstract","Optical and scanning electron microscopy are used to determine through-thickness distributions of prior-β width ([top, middle, bottom]:[81.2 ± 44.2, 76.02 ± 30.4, 75.6 ± 31.2] μm), ⍺-lath thickness ([top, middle, bottom]:[1.0 ± 1.3, 1.3 ± 1.2, 1.4 ± 1.8] μm; average), and ⍺/β-phase fractions ([top, middle, bottom]:[0.87 ± 0.05, 0.82 ± 0.03, 0.88 ± 0.03]; average)."],["doi:10.1016/j.heliyon.2024.e25971","Ti-6Al-4V","α-phase",84.0,null,null,null,"%","","","","","",false,"","results","The global mean value is 84% ⍺-phase, 16% β-phase."],["doi:10.1016/j.heliyon.2024.e25971","Ti-6Al-4V","phase fraction",96.0,null,null,null,"%","973 K","","","CALPHAD prediction","",true,"","results","Below a preheat temperature of 973 K, the CALPHAD method predicts a phase fraction of 96% ⍺-phase, 4% β-phase."],["doi:10.13025/16656","Ti-6Al-4V","α’ phase content",80.0,null,null,null,"%","","","martensitic α'","","",true,"","methods","5.2.2.2 Phase content model Parameter set 1, C80 (representing α’ phase content of 80%, See table 5.2), C90, C95 varied the α’ phase content from 60% to 95%, and maintained constant lath thickness at 6.20 μm."],["doi:10.13025/16656","Ti-6Al-4V","α’ phase content",90.0,null,null,null,"%","","","martensitic α'","","",true,"","methods","5.2.2.2 Phase content model Parameter set 1, C80 (representing α’ phase content of 80%, See table 5.2), C90, C95 varied the α’ phase content from 60% to 95%, and maintained constant lath thickness at 6.20 μm."],["doi:10.13025/16656","Ti-6Al-4V","α’ phase content",95.0,null,null,null,"%","","","martensitic α'","","",true,"","methods","5.2.2.2 Phase content model Parameter set 1, C80 (representing α’ phase content of 80%, See table 5.2), C90, C95 varied the α’ phase content from 60% to 95%, and maintained constant lath thickness at 6.20 μm."],["doi:10.13140/rg.2.2.31748.18563","Ti-6Al-4V","α phase fraction",81.0,80.0,82.0,1.0,"%","","750°C","","","",false,"","methods",""],["doi:10.13140/rg.2.2.31748.18563","Ti-6Al-4V","𝑓𝛼𝑃",81.0,null,null,null,"%","","","","","",false,"","conclusions",""],["doi:10.13140/rg.2.2.31748.18563","Ti-6Al-4V","primary α phase fraction",0.35,null,null,null,"","","quenched from 950°C, 2 min holding","equiaxed α","","",false,"unit_missing","methods",""],["doi:10.13140/rg.2.2.31748.18563","Ti-6Al-4V","primary α phase fraction",0.55,null,null,null,"","","quenched from 950°C, 10 min holding","equiaxed α","","",false,"unit_missing","methods",""],["doi:10.13140/rg.2.2.31748.18563","Ti-10V-2Fe-3Al","primary α phase fraction",0.4,null,null,null,"","","quenched from 750°C, 2 min holding","equiaxed α","","",false,"unit_missing","methods",""],["doi:10.13140/rg.2.2.31748.18563","Ti-10V-2Fe-3Al","primary α phase fraction",0.6,null,null,null,"","","quenched from 750°C, 10 min holding","equiaxed α","","",false,"unit_missing","methods",""],["doi:10.13140/rg.2.2.31748.18563","Ti-6Al-4V","primary α phase fraction",0.3,null,null,null,"","","quenched from 950°C, 2 min holding","lamellar","","",false,"unit_missing","methods",""],["doi:10.13140/rg.2.2.31748.18563","Ti-6Al-4V","primary α phase fraction",0.5,null,null,null,"","","quenched from 950°C, 10 min holding","lamellar","","",false,"unit_missing","methods",""],["doi:10.13140/rg.2.2.31748.18563","Ti-10V-2Fe-3Al","primary α phase fraction",0.35,null,null,null,"","","quenched from 750°C, 2 min holding","lamellar","","",false,"unit_missing","methods",""],["doi:10.13140/rg.2.2.31748.18563","Ti-10V-2Fe-3Al","primary α phase fraction",0.55,null,null,null,"","","quenched from 750°C, 10 min holding","lamellar","","",false,"unit_missing","methods",""],["doi:10.18063/ijb.716","Ti-6Al-4V","volume fractions",25.7,null,null,null,"%","","","","","",false,"","results_discussion","The stage 1 area volume fractions were calculated as 15.1% and 25.7% in the P- and S-type specimens, respectively."],["doi:10.18063/ijb.716","Ti-6Al-4V","volume fractions",15.1,null,null,null,"%","","","","","",false,"","results_discussion","The stage 1 area volume fractions were calculated as 15.1% and 25.7% in the P- and S-type specimens, respectively."],["doi:10.18154/rwth-2024-09537","Ti-6Al-4V","Zwischenvolumenanteil der α‘-Phase",0.5,0.2,0.8,null,"","","laser welded","martensitic α'","simulation and experimental measurement","",false,"unit_missing","abstract",""],["doi:10.18154/rwth-2024-09537","Ti-6Al-4V","Spuren der martensitischen α‘-Phase",0.0,0.0,0.0,null,"","","","martensitic α'","","",false,"unit_missing","abstract",""],["doi:10.25560/93389","","Al concentration isosurfaces",8.5,null,null,null,"%","","","","","",false,"","results","8.5% Al concentration isosurfaces were used to indicate phase boundaries in aged specimens."],["doi:10.25560/93389","","Al concentration isosurfaces",6.5,null,null,null,"%","","","","","",false,"","results","For each specimen, proximity histograms were used to choose values for a set of Al concentration isosurfaces at 6.5% to select ↵and 10.5% to select ↵2 without including the interfacial region."],["doi:10.25560/93389","","Al concentration isosurfaces",10.5,null,null,null,"%","","","","","",false,"","results","For each specimen, proximity histograms were used to choose values for a set of Al concentration isosurfaces at 6.5% to select ↵and 10.5% to select ↵2 without including the interfacial region."],["doi:10.25560/96161","Ti-45Al-2B-2Mn-2Nb","area fraction of γ-(TiAl) lamellae",92.0,null,null,null,"%","","","","","",false,"","conclusions","Within the prior β grains randomly oriented colonies of γ-(TiAl) and α2-(Ti3Al) were obtained, 40 - 100 µm in size, averaging 69 µm, consisting of 92% area fraction of γ-(TiAl) lamellae."],["doi:10.25560/98677","","volume fraction of α",94.0,null,null,null,"%","","as-received","","EBSD","",false,"","results","The volume fraction of α and β phase are estimated to be 94% and 6% respectively, and β-phase is randomly distributed in α-phase matrix."],["doi:10.25560/98677","","α phase",94.0,null,null,null,"%","","","","","",false,"","results","Evolution of Beta phase The microstructure of undeformed material (Figure 4.3a) mainly consists of the α phase (HCP) with 6% retained β-phase (BCC)."],["doi:10.25560/98677","","β-phase",6.0,null,null,null,"%","","","","","",false,"","results","Evolution of Beta phase The microstructure of undeformed material (Figure 4.3a) mainly consists of the α phase (HCP) with 6% retained β-phase (BCC)."],["doi:10.25560/98677","","β phase volume fraction",167.0,null,null,null,"%","","","","","",false,"out_of_range","results","It is worth noting that at lower strain rates of 0.001s−1 and 0.0005s−1, where work hardening is dominant, there is no significant difference between volume fraction of β phase in grip and gauge regions, except at fracture stage L, where the β phase volume fraction in the gauge region is 167% higher than that of the grip region."],["doi:10.26127/btuopen-7000","TiAl","α-Kolonien",92.1,null,null,null,"%","","","","","",false,"","abstract","Die in Abbildung 9b dargestellte Mikrostruktur setzt sich zusammen aus 92,1 % α-Kolonien und 6,5 % β/β0-Phase."],["doi:10.26127/btuopen-7000","TiAl","Höchstwert",22.6,null,null,null,"%","","WBH #3","","","",false,"","abstract","Der Höchstwert wurde im Gefüge von WBH #3 gemessen und betrug 22,6 %."],["doi:10.26127/btuopen-7000","TiAl","geringster lamellare Anteil",17.9,null,null,null,"%","","WBH #9","","","",false,"","abstract","Der geringste lamellare Anteil wurde im Gefüge von WBH #9 gemessen und betrug 17,9 %."],["doi:10.26127/btuopen-7000","TiAl","höchster Wert",78.4,null,null,null,"%","","WBH #1","","","",false,"","abstract","Der höchste Wert wurde bei WBH #1 gemessen und beträgt 78,4 %."],["doi:10.26127/btuopen-7000","TiAl","niedrigste Werte",17.9,null,null,null,"%","","WBH #9","","","",false,"","abstract","Die niedrigsten Werte wurde mit 17,9 % bei WBH #9 gemessen."],["doi:10.26127/btuopen-7000","Ti-43.5Al-4Nb-1Mo-0.1B","Lamellenanteil",8.5,8.0,11.0,null,"%","","HT-Zustand (WBH #9)","","optische Mikrostrukturauswertung","",false,"","abstract","Generell konnte in dem betrachteten Prozessfenster für den HT-Zustand ein ca. 8-11 % geringerer Lamellenanteil gemessen werden."],["doi:10.26127/btuopen-7000","TiAl","lamellare Volumenanteil",23.6,23.6,23.6,null,"%","1200 °C","HT-state after deformation with variable strain rate","lamellar","","0.0013 - 0.0046 s-1",false,"","abstract","Beispielsweise war der lamellare Volumenanteil im Profil 1 (0,0013 - 0,0046 s-1) bei 1200 °C mit 23,6 % nahezu identisch zu den 23,2 %, die bei einer konstanten Dehnrate von 0,01 s-1 erreicht wurden."],["doi:10.26127/btuopen-7000","TiAl","lamellare Volumenanteil",23.2,23.2,23.2,null,"%","","HT-state after deformation with constant strain rate","lamellar","","0.01 s-1",false,"","abstract","Beispielsweise war der lamellare Volumenanteil im Profil 1 (0,0013 - 0,0046 s-1) bei 1200 °C mit 23,6 % nahezu identisch zu den 23,2 %, die bei einer konstanten Dehnrate von 0,01 s-1 erreicht wurden."],["doi:10.26127/btuopen-7000","TiAl","Wert",45.6,45.6,45.6,null,"%","1200 °C","HT-state after deformation with strain rate profile 1","","","0.0013 - 0.0046 s-1",false,"","abstract","Bei dem Zustand, der mit dem Dehnratenprofil 1 umgeformt wurde, lag der Wert bei 45,6 %, während er beim Dehnratenprofil 2 mit 43,6 % nur geringfügig niedriger ausfiel."],["doi:10.26127/btuopen-7000","TiAl","Wert",43.6,43.6,43.6,null,"%","1200 °C","HT-state after deformation with strain rate profile 2","","","0.0052 - 0.0336 s-1",false,"","abstract","Bei dem Zustand, der mit dem Dehnratenprofil 1 umgeformt wurde, lag der Wert bei 45,6 %, während er beim Dehnratenprofil 2 mit 43,6 % nur geringfügig niedriger ausfiel."],["doi:10.26127/btuopen-7000","TiAl","93,7 %",93.7,null,null,null,"%","","Nachwärmebehandlung #1","Nearly Gamma","","",false,"","abstract","Die Nachwärmebehandlung #1, mit einer Lösungsglühtemperatur von 1150 °C (Abbildung 39a, b), kann nach der Auslagerungsbehandlung als Nearly Gamma Gefüge mit einem hohen globularen Anteil von 93,7 % klassifiziert werden [8]."],["doi:10.26127/btuopen-7000","TiAl","globularer γ-Anteil",22.5,null,null,null,"%","","","","","",false,"","abstract","Die Koloniegröße von ca. 20 µm sowie der globulare γ-Anteil von 20-25 % sorgen zudem für eine gute Festigkeit und Duktilität [[78], [123]]."],["doi:10.26127/btuopen-7000","Ti-43.5Al-4Nb-1Mo-0.1B","γ [vol.%]",40.7,null,null,null,"%","1200 °C","conventional manufacturing chain + PHT (1230 °C/3 h/AC + 800 °C/6 h/FC)","lamellar","","0.04 s-1",false,"","abstract","2) weist mit 40,7 % einen 13,9 Prozentpunkte höheren Anteil auf als in der Dilatometerprobe gemessen wurde."],["doi:10.26127/btuopen-7000","Ti-43.5Al-4Nb-1Mo-0.1B","γ [vol.%]",51.7,null,null,null,"%","1200 °C","accelerated manufacturing chain + HT (1300 °C/1 h/AC + 1100 °C/5 h/AC)","lamellar","","0.0052–0.0493 s-1",false,"","abstract","Mit abnehmendem Umformgrad nimmt der lamellare Anteil in der Mikrostruktur weiter zu, und erreicht in Position 3 einen Wert von 51,7 %, was einem Anstieg von 24,9 Prozentpunkten im Vergleich zur Mikrostruktur in der Dilatometerprobe entspricht."],["doi:10.26127/btuopen-7000","Ti-43.5Al-4Nb-1Mo-0.1B","γ [vol.%]",48.2,null,null,null,"%","1200 °C","accelerated manufacturing chain + HT (1300 °C/1 h/AC + 1100 °C/5 h/AC)","globular","","0.0052–0.0493 s-1",false,"","abstract","In Position 2 wurde ein globularer γ-Anteil von 48,2 % gemessen, mit einem durchschnittlichen Korndurchmesser von 4,3 µm."],["doi:10.26127/btuopen-7000","Ti-43.5Al-4Nb-1Mo-0.1B","γ [vol.%]",30.1,null,null,null,"%","1200 °C","accelerated manufacturing chain + HT (1300 °C/1 h/AC + 1100 °C/5 h/AC)","lamellar","","0.0052–0.0493 s-1",false,"","abstract","In Position 3 liegt der globulare γ-Anteil dagegen nur bei 30,1 %, während der durchschnittliche Korndurchmesser 7,2 µm beträgt."],["doi:10.26127/btuopen-7000","Ti-43.5Al-4Nb-1Mo-0.1B","α2/γ [vol.%]",72.1,null,null,null,"%","1200 °C","accelerated manufacturing chain + HT (1300 °C/1 h/AC + 1100 °C/5 h/AC)","lamellar","","0.0052–0.0493 s-1",false,"","abstract","Wie bereits bei den Zylinderstauchversuchen am Dilatometer beobachtet, weist das Gefüge des beschleunigt umgeformten Gussrohlings einen hohen Anteil an lamellaren Kolonien auf: 72,1 % an Position 1, 73,5 % an Position 2 und 80,8 % an Position 3."],["doi:10.26127/btuopen-7000","Ti-43.5Al-4Nb-1Mo-0.1B","α2/γ [vol.%]",73.5,null,null,null,"%","1200 °C","accelerated manufacturing chain + HT (1300 °C/1 h/AC + 1100 °C/5 h/AC)","lamellar","","0.0052–0.0493 s-1",false,"","abstract","Wie bereits bei den Zylinderstauchversuchen am Dilatometer beobachtet, weist das Gefüge des beschleunigt umgeformten Gussrohlings einen hohen Anteil an lamellaren Kolonien auf: 72,1 % an Position 1, 73,5 % an Position 2 und 80,8 % an Position 3."],["doi:10.26127/btuopen-7000","Ti-43.5Al-4Nb-1Mo-0.1B","α2/γ [vol.%]",80.8,null,null,null,"%","1200 °C","accelerated manufacturing chain + HT (1300 °C/1 h/AC + 1100 °C/5 h/AC)","lamellar","","0.0052–0.0493 s-1",false,"","abstract","Wie bereits bei den Zylinderstauchversuchen am Dilatometer beobachtet, weist das Gefüge des beschleunigt umgeformten Gussrohlings einen hohen Anteil an lamellaren Kolonien auf: 72,1 % an Position 1, 73,5 % an Position 2 und 80,8 % an Position 3."],["doi:10.26190/unsworks/22625","Ti-6Al-4V","α volume fraction of the platelets",0.0,null,null,null,"","","annealed 750–990°C","","","",false,"unit_missing","conclusions","They noticed the minimum change of as-built microstructure while heating below 600°C but the fine acicular structure disintegrated and α volume fraction of the platelets reduced as the temperature increased while heating between 750°C and 990 °C in α+β field."],["doi:10.26190/unsworks/2562","","amount of α-phase",28.3,null,null,null,"%","600 °C","","","","",false,"","results_discussion","The amount of !-phase reduced to 28.3% from a total of 100% and the lattice parameter of !-phase decreased to 4.445 Å."],["doi:10.26190/unsworks/2562","","amount of β-phase",8.8,null,null,null,"%","","","","","",false,"","results_discussion","The refined lattice parameter of \"-phase was 3.356 Å for an amount of 8.8%."],["doi:10.26190/unsworks/2562","","amount of α’-phase",100.0,null,null,null,"%","700 °C","","","","",false,"","results_discussion","At 700°C, !- and \"-phase disappeared, leaving behind #- and #’-phases which are known as titanium."],["doi:10.26190/unsworks/2562","","amount of α’-phase",100.0,null,null,null,"%","800 °C","","","","",false,"","results_discussion","At 800°C, only #’phase was observed."],["doi:10.26190/unsworks/2562","","amount of α’-phase",7.6,null,null,null,"%","550 °C","","","","",false,"","results_discussion","At 550°C, the decomposition of TiH2 had started through the formation of !’-phase for about 7.6% and reduction in the amount of \"-phase to 92.4%."],["doi:10.26190/unsworks/2562","","amount of β-phase",92.4,null,null,null,"%","550 °C","","","","",false,"","results_discussion","At 550°C, the decomposition of TiH2 had started through the formation of !’-phase for about 7.6% and reduction in the amount of \"-phase to 92.4%."],["doi:10.3390/jfb17040179","Ti-38Zr-8Nb","α′-phase formed",20.0,null,null,null,"%","","quenched from 600 °C + annealed at 400 °C/1h","martensitic α'","","",false,"","results","The amount of α′-phase formed logically decreases with increasing niobium concentration: from 20% in the Ti–38Zr–8Nb alloy to 12% in Ti–38Zr–9Nb."],["doi:10.3390/jfb17040179","Ti-38Zr-9Nb","α′-phase formed",12.0,null,null,null,"%","","quenched from 600 °C + annealed at 400 °C/1h","martensitic α'","","",false,"","results","The amount of α′-phase formed logically decreases with increasing niobium concentration: from 20% in the Ti–38Zr–8Nb alloy to 12% in Ti–38Zr–9Nb."],["doi:10.3390/jfb17040179","Ti-38Zr-8Nb","Phase Composition",0.2,null,null,null,"","","After quenching from 600 °C and annealing for 1 h at 400 °C","martensitic α'","","",false,"unit_missing","table","After quenching from 600 °C and annealing for 1 h at 400 °C\tβ-Ti, 80%\ta = 3.41 ± 0.01"],["doi:10.3390/jfb17040179","Ti-38Zr-9Nb","Phase Composition",0.12,null,null,null,"","","After quenching from 600 °C and annealing for 1 h at 400 °C","martensitic α'","","",false,"unit_missing","table","After quenching from 600 °C and annealing for 1 h at 400 °C\tβ-Ti, 88%\ta = 3.41 ± 0.01"],["doi:10.3390/ma10121437","Ti46.5Al2Cr1.8Nb-(W, B)","γ phase",86.1,null,null,null,"","","","","","",false,"unit_missing","table","γ phase\t86.1\t87.1\t85.8\t86.4"],["doi:10.3390/ma10121437","Ti46.5Al2Cr1.8Nb-(W, B)","α2 phase",13.9,null,null,null,"","","","","","",false,"unit_missing","table","γ phase\t86.1\t87.1\t85.8\t86.4"],["doi:10.3390/ma10121437","Ti46.5Al2Cr1.8Nb-(W, B)","γ phase",87.1,null,null,null,"","","","","","",false,"unit_missing","table","α2 phase\t13.9\t12.9\t14.2\t13.6"],["doi:10.3390/ma10121437","Ti46.5Al2Cr1.8Nb-(W, B)","α2 phase",12.9,null,null,null,"","","","","","",false,"unit_missing","table","α2 phase\t13.9\t12.9\t14.2\t13.6"],["doi:10.3390/ma11071244","Ti-22Al-25Nb","Vacicular",1.64,null,null,0.25,"%","","S.T. 760°C","","","",false,"","table","\t760\t38.63 ± 1.8\t1.64 ± 0.25\t2.83 ± 0.26\t0.13 ± 0.003\t4.27 ± 0.16"],["doi:10.3390/ma11071244","Ti-22Al-25Nb","Vacicular",2.58,null,null,0.32,"%","","S.T. 960°C, A.T. 800°C","","","",false,"","table","960\t800\t43.71 ± 2.1\t2.58 ± 0.32\t2.19 ± 0.21\t0.31 ± 0.007\t4.62 ± 0.18"],["doi:10.3390/ma11071244","Ti-22Al-25Nb","Vacicular",3.94,null,null,0.37,"%","","S.T. 840°C","","","",false,"","table","\t840\t50.73 ± 2.3\t3.94 ± 0.37\t1.64 ± 0.18\t0.45 ± 0.009\t5.03 ± 0.22"],["doi:10.3390/ma12213508","TiZrNbTa","Volume Fraction (%)",100.0,100.0,100.0,null,"%","","as-cast","BCC","","",false,"","table","TiZrNbTa\tOverall\tBCC\t24 ± 1\t26 ± 1\t26 ± 1\t24 ± 1\t100"],["doi:10.3390/ma12213508","TiZrNbTa","Volume Fraction (%)",54.0,54.0,54.0,null,"%","","as-cast","BCC","","",false,"","table","DR\t22 ± 2\t19 ± 2\t29 ± 1\t30 ± 2\t54"],["doi:10.3390/ma12213508","TiZrNbTa","Volume Fraction (%)",46.0,46.0,46.0,null,"%","","as-cast","BCC","","",false,"","table","ID\t26 ± 1\t35 ± 2\t22 ± 1\t17 ± 2\t46"],["doi:10.3390/ma14216609","Zr-Ti/Ta-Ti450","Area 1-inside",21.0,null,null,null,"%","","","","","",false,"","table","Area 1-inside\t21%\t25%\t29%"],["doi:10.3390/ma14216609","Zr-Ti/Ta-Ti450","Area 2-transition",7.0,null,null,null,"%","","","","","",false,"","table","Area 2-transition\t7%\t6%\t12%"],["doi:10.3390/ma14216609","Zr-Ti/Ta-Ti450","Area 3-outer",44.0,null,null,null,"%","","","","","",false,"","table","Area 3-outer\t44%\t25%\t44%"],["doi:10.3390/ma14216609","Zr-Ti/Ta-Ti1000","Area 1-inside",25.0,null,null,null,"%","","","","","",false,"","table","Area 1-inside\t21%\t25%\t29%"],["doi:10.3390/ma14216609","Zr-Ti/Ta-Ti1000","Area 2-transition",6.0,null,null,null,"%","","","","","",false,"","table","Area 2-transition\t7%\t6%\t12%"],["doi:10.3390/ma14216609","Zr-Ti/Ta-Ti1000","Area 3-outer",25.0,null,null,null,"%","","","","","",false,"","table","Area 3-outer\t44%\t25%\t44%"],["doi:10.3390/ma14216609","Zr-Ti/Zr-Ti","Area 1-inside",29.0,null,null,null,"%","","","","","",false,"","table","Area 1-inside\t21%\t25%\t29%"],["doi:10.3390/ma14216609","Zr-Ti/Zr-Ti","Area 2-transition",12.0,null,null,null,"%","","","","","",false,"","table","Area 2-transition\t7%\t6%\t12%"],["doi:10.3390/ma14216609","Zr-Ti/Zr-Ti","Area 3-outer",44.0,null,null,null,"%","","","","","",false,"","table","Area 3-outer\t44%\t25%\t44%"],["doi:10.3390/ma15030861","Ti-6Mo-0Al","AF",0.125,null,null,null,"%","room temperature","solution-treated at 1273 K for 1.8 ks, quenched in iced-water","equiaxed","","8.3 × 10−4 s−1",false,"","results_discussion","Not surprisingly, the highest AF of 12.5% possessing a major axis of approximately 6.9 nm and a minor axis of approximately 2.3 nm of ωath phase, was found in 0Al (a)."],["doi:10.3390/ma15030861","Ti-6Mo-5Al","AF",0.059,null,null,null,"%","room temperature","solution-treated at 1273 K for 1.8 ks, quenched in iced-water","equiaxed","","8.3 × 10−4 s−1",false,"","results_discussion","AF of 5.9% with an average size of 3.3 nm and AF of 2.8% with an average size of 3.1 nm of the ωath phase were found in 5Al (b) and 10Al (c), respectively."],["doi:10.3390/ma15030861","Ti-10Al-6Mo","AF",0.028,null,null,null,"%","room temperature","solution-treated at 1273 K for 1.8 ks, quenched in iced-water","equiaxed","","8.3 × 10−4 s−1",false,"","results_discussion","AF of 5.9% with an average size of 3.3 nm and AF of 2.8% with an average size of 3.1 nm of the ωath phase were found in 5Al (b) and 10Al (c), respectively."],["doi:10.3390/ma15030861","Ti-6Mo-0Al","Iω/Iβ",0.25,null,null,null,"","room temperature","solution-treated at 1273 K for 1.8 ks, quenched in iced-water","equiaxed","","8.3 × 10−4 s−1",false,"unit_missing","results_discussion","Iω/Iβ, which is equivalent to VF, are approximately at 25%, 4%, and 1% for 0Al, 5Al, and 10Al, respectively."],["doi:10.3390/ma15030861","Ti-6Mo-5Al","Iω/Iβ",0.04,null,null,null,"","room temperature","solution-treated at 1273 K for 1.8 ks, quenched in iced-water","equiaxed","","8.3 × 10−4 s−1",false,"unit_missing","results_discussion","Iω/Iβ, which is equivalent to VF, are approximately at 25%, 4%, and 1% for 0Al, 5Al, and 10Al, respectively."],["doi:10.3390/ma15030861","Ti-10Al-6Mo","Iω/Iβ",0.01,null,null,null,"","room temperature","solution-treated at 1273 K for 1.8 ks, quenched in iced-water","equiaxed","","8.3 × 10−4 s−1",false,"unit_missing","results_discussion","Iω/Iβ, which is equivalent to VF, are approximately at 25%, 4%, and 1% for 0Al, 5Al, and 10Al, respectively."],["doi:10.3390/ma15113905","FG Ti-2.9Al-4.5V-4.8Mo","Phase Composition ±1%",80.0,null,null,null,"%","","","","","",false,"","table","FG Ti-2.9Al-4.5V-4.8Mo\t9\tβ = 20α = 80\t0.3238\tβ—2.3·1012α—2.7·1013\tβ—115α—254"],["doi:10.3390/ma15113905","FG Ti-2.9Al-4.5V-4.8Mo-0.15H","Phase Composition ±1%",73.0,null,null,null,"%","","","","","",false,"","table","FG Ti-2.9Al-4.5V-4.8Mo-0.15H\t9\tβ = 27α = 73\t0.3259\tβ—1.1·1013α—7.5·1013\tβ—159α—310"],["doi:10.3390/ma15113905","UFG Ti-2.9Al-4.5V-4.8Mo","Phase Composition ±1%",78.0,null,null,null,"%","","","","","",false,"","table","UFG Ti-2.9Al-4.5V-4.8Mo\t0.23\tβ = 22α = 78\t0.3246\tβ—3.5·1012α—3.0·1013\tΒ—143α—276"],["doi:10.3390/ma15113905","UFG Ti-2.9Al-4.5V-4.8Mo-0.15H","Phase Composition ±1%",70.0,null,null,null,"%","","","","","",false,"","table","UFG Ti-2.9Al-4.5V-4.8Mo-0.15H\t0.26\tβ = 30α = 70\t0.3265\tβ—1.5·1013α—9.2·1013\tβ—191α—378"],["doi:10.3390/ma15196548","Ti-30Ta","intensity of the β-Ti phase characteristic peaks",0.0,null,null,null,"","","","β-Ti","","",false,"unit_missing","results_discussion","The addition of 30 wt.% of Ta generates a high increment in the intensity of the β-Ti phase characteristic peaks, being the predominant phase of the Ti30Ta alloy after sintering []."],["doi:10.3390/ma15196548","Ti-20Ta","formation of the martensite α′-Ti phase",0.05,null,null,null,"","","","martensitic α′","","",false,"unit_missing","results_discussion","It was also determined that additions of 20 and 25 wt.% Ta shows a slight displacement of the α-Ti peaks that suggest the formation of the martensite α′-Ti phase, which is also confirmed by the presence of a high peak at 72°."],["doi:10.3390/ma15196548","Ti-25Ta","formation of the martensite α′-Ti phase",0.05,null,null,null,"","","","martensitic α′","","",false,"unit_missing","results_discussion","It was also determined that additions of 20 and 25 wt.% Ta shows a slight displacement of the α-Ti peaks that suggest the formation of the martensite α′-Ti phase, which is also confirmed by the presence of a high peak at 72°."],["doi:10.3390/ma15196548","Ti-20Ta","quantity of β-Ti phase",0.05,null,null,null,"","","","","","",false,"unit_missing","results_discussion","The addition of Ta generates a change in the microstructure, first addition of 20 wt.% Ta promotes a small quantity of β-Ti phase since it can be detected in the main peak at 39.17°."],["doi:10.3390/ma16041754","Ti-18Zr-15Nb","α-phase fraction",0.0,null,null,null,"%","","annealed at 300 °C","","","",false,"","results","The annealing of Q specimens at 300 °C and 350 °C does not lead to noticeable α-phase formation, whereas the ω-phase appears in an appreciable quantity after annealing at 300 and 350 °C."],["doi:10.3390/ma16041754","Ti-18Zr-15Nb","α-phase fraction",0.0,null,null,null,"%","","annealed at 350 °C","","","",false,"","results","The annealing of Q specimens at 300 °C and 350 °C does not lead to noticeable α-phase formation, whereas the ω-phase appears in an appreciable quantity after annealing at 300 and 350 °C."],["doi:10.3390/ma16041754","Ti-18Zr-15Nb","α-phase fraction",0.0,null,null,null,"%","","annealed at 300 °C for 3 h","","","",false,"","results","When the annealing time is increased to 3 or 12 h at 300 °C, as well as at 350 °C, the ω-phase fraction becomes noticeable and is registered by XRD (up to 30%)."],["doi:10.3390/ma16041754","Ti-18Zr-15Nb","α-phase fraction",30.0,null,null,null,"%","","annealed at 300 °C for 3 h","","","",false,"","results","When the annealing time is increased to 3 or 12 h at 300 °C, as well as at 350 °C, the ω-phase fraction becomes noticeable and is registered by XRD (up to 30%)."],["doi:10.3390/ma16041754","Ti-18Zr-15Nb","α-phase fraction",30.0,null,null,null,"%","","annealed at 350 °C for 3 h","","","",false,"","results","When the annealing time is increased to 3 or 12 h at 300 °C, as well as at 350 °C, the ω-phase fraction becomes noticeable and is registered by XRD (up to 30%)."],["doi:10.3390/ma16041754","Ti-18Zr-15Nb","α-phase fraction",30.0,null,null,null,"%","","annealed at 300 °C for 12 h","","","",false,"","results","When the annealing time is increased to 3 or 12 h at 300 °C, as well as at 350 °C, the ω-phase fraction becomes noticeable and is registered by XRD (up to 30%)."],["doi:10.3390/ma16041754","Ti-18Zr-15Nb","α-phase fraction",30.0,null,null,null,"%","","annealed at 350 °C for 12 h","","","",false,"","results","When the annealing time is increased to 3 or 12 h at 300 °C, as well as at 350 °C, the ω-phase fraction becomes noticeable and is registered by XRD (up to 30%)."],["doi:10.3390/ma16041754","Ti-18Zr-15Nb","α-phase fraction",20.0,null,null,null,"%","","annealed at 400 °C","","","",false,"","results","The α-phase extensively forms at annealing temperatures of 400–450 °C."],["doi:10.3390/ma16041754","Ti-18Zr-15Nb","α-phase fraction",25.0,null,null,null,"%","","annealed at 450 °C","","","",false,"","results","The α-phase extensively forms at annealing temperatures of 400–450 °C."],["doi:10.3390/ma16041754","Ti-18Zr-15Nb","α-phase fraction",2.0,null,null,null,"%","","annealed at 400 °C for 0.5 h","","","",false,"","results","It can be noted that the α-phase fraction after annealing at 400 °C for 0.5 h is small (less than 2%), and when the annealing time is increased to 3 h at 400 °C, its fraction increases to 20% and continues to grow when the annealing time is increased to 12 h."],["doi:10.3390/ma16041754","Ti-18Zr-15Nb","α-phase fraction",20.0,null,null,null,"%","","annealed at 400 °C for 12 h","","","",false,"","results","It can be noted that the α-phase fraction after annealing at 400 °C for 0.5 h is small (less than 2%), and when the annealing time is increased to 3 h at 400 °C, its fraction increases to 20% and continues to grow when the annealing time is increased to 12 h."],["doi:10.3390/ma16041754","Ti-18Zr-15Nb","α-phase fraction",25.0,null,null,null,"%","","annealed at 450 °C for 0.5 h","","","",false,"","results","After annealing at 450 °C for 0.5 h, the α-phase already appears in a volume fraction up to 25%."],["doi:10.3390/ma16041754","Ti-18Zr-15Nb","α-phase fraction",20.0,null,null,null,"%","","Q + 400 °C 3 h","","XRD","",false,"","results","The XRD studies showed that the α-phase fractions of the specimens cut and “crossed” in the longitudinal direction were determined to be 20 and 23% for the Q + 400 °C 3 h state, and 13 and 11% for the Q + 500 °C 3 h state ()."],["doi:10.3390/ma16041754","Ti-18Zr-15Nb","α-phase fraction",23.0,null,null,null,"%","","Q + 400 °C 3 h","","XRD","",false,"","results","The XRD studies showed that the α-phase fractions of the specimens cut and “crossed” in the longitudinal direction were determined to be 20 and 23% for the Q + 400 °C 3 h state, and 13 and 11% for the Q + 500 °C 3 h state ()."],["doi:10.3390/ma16041754","Ti-18Zr-15Nb","α-phase fraction",13.0,null,null,null,"%","","Q + 500 °C 3 h","","XRD","",false,"","results","The XRD studies showed that the α-phase fractions of the specimens cut and “crossed” in the longitudinal direction were determined to be 20 and 23% for the Q + 400 °C 3 h state, and 13 and 11% for the Q + 500 °C 3 h state ()."],["doi:10.3390/ma16041754","Ti-18Zr-15Nb","α-phase fraction",11.0,null,null,null,"%","","Q + 500 °C 3 h","","XRD","",false,"","results","The XRD studies showed that the α-phase fractions of the specimens cut and “crossed” in the longitudinal direction were determined to be 20 and 23% for the Q + 400 °C 3 h state, and 13 and 11% for the Q + 500 °C 3 h state ()."],["doi:10.3390/ma16041754","Ti-18Zr-15Nb","α-phase fraction",40.0,null,null,null,"%","","HPT + 350 °C 12 h","","XRD","",false,"","results","Its content reaches more than 20% and increases up to 40% during annealing at 350 °C for 12 h ()."],["doi:10.3390/ma16041754","Ti-18Zr-15Nb","α-phase fraction",30.0,null,null,null,"%","","HPT + 400 °C 0.5 h","","XRD","",false,"","results","Thus, in Q + 400 °C 0.5 h state, the α-phase fraction is negligibly small, while in HPT 400 °C 0.5 h state, the α-phase fraction amounts to about 30%."],["doi:10.3390/ma16041754","Ti-18Zr-15Nb","α-phase fraction",45.0,null,null,null,"%","","HPT + 400 °C 12 h","","XRD","",false,"","results","After holding for 12 h at 400 °C, the α-phase content in HPT specimens reaches up to 45%."],["doi:10.3390/ma16041754","Q-alloy","amount of ω-phase",20.0,null,null,null,"%","","annealed at 350 °C 0.5 h","","","",false,"","discussion","An increase in annealing temperatures of 50 °C (350 °C for ω-phase and 450 °C for α-phase) at 0.5 h leads to their formation in a quantity of more than 20%."],["doi:10.3390/ma16041754","Q-alloy","amount of α-phase",20.0,null,null,null,"%","","annealed at 450 °C 0.5 h","","","",false,"","discussion","An increase in annealing temperatures of 50 °C (350 °C for ω-phase and 450 °C for α-phase) at 0.5 h leads to their formation in a quantity of more than 20%."],["doi:10.3390/ma16041754","Q-alloy","maximum amount of α-phase",40.0,null,null,null,"%","","annealed at 400 °C 12 h","","","",false,"","discussion","The maximum amount of α-phase in Q-state–of about 40% is reached after annealing at 400 °C 12 h."],["doi:10.3390/ma16041754","Ti-18Zr-15Nb","α phase content, %",23.0,19.0,27.0,4.0,"%","","Q, 400 °C, 3 h","","","",false,"","table","Q\t400\t-\t23 ± 4\t46 ± 9"],["doi:10.3390/ma16041754","Ti-18Zr-15Nb","α phase content, %",29.0,21.0,37.0,8.0,"%","","Q, 450 °C, 3 h","","","",false,"","table","Q\t450\t26 ± 9\t29 ± 8\t30 ± 4"],["doi:10.3390/ma16041754","Ti-18Zr-15Nb","α phase content, %",11.0,7.0,15.0,4.0,"%","","Q, 500 °C, 3 h","","","",false,"","table","Q\t500\t-\t11 ± 4\t13 ± 3"],["doi:10.3390/ma16041754","Ti-18Zr-15Nb","α phase content, %",26.0,26.0,26.0,null,"%","","HPT, 300 °C, 3 h","","","",false,"","table","HPT\t300\t-\t26 **\t19 **"],["doi:10.3390/ma16041754","Ti-18Zr-15Nb","α phase content, %",25.0,14.0,36.0,11.0,"%","","HPT, 350 °C, 3 h","","","",false,"","table","HPT\t350\t15 **\t25 ± 11\t39 ± 27"],["doi:10.3390/ma16041754","Ti-18Zr-15Nb","α phase content, %",34.0,18.0,50.0,17.0,"%","","HPT, 400 °C, 3 h","","","",false,"","table","HPT\t400\t35 ± 16\t34 ± 17\t46 ± 28"],["doi:10.3390/ma16041754","Ti-18Zr-15Nb","α phase content, %",42.0,26.0,58.0,16.0,"%","","HPT, 450 °C, 3 h","","","",false,"","table","HPT\t450\t32 ± 12\t42 ± 16\t33 ± 17"],["doi:10.3390/ma16041754","Ti-18Zr-15Nb","α phase content, %",34.0,16.0,52.0,18.0,"%","","HPT, 500 °C, 3 h","","","",false,"","table","HPT\t500\t0\t34 ± 18\t25 ± 15"],["doi:10.3390/ma16124240","Ti-10Nb-10Zr","proportion of hcp α phase",78.0,78.0,78.0,null,"%","","sintered at 1500 °C","","","",false,"","results","Moreover, the proportion of hcp α phase in Ti-10Nb-10Zr alloy was greater than that in Ti-20Nb-10Zr alloy since Nb acted β-Ti phase stabilizing, which were 78% and 52%, respectively."],["doi:10.3390/ma16124240","Ti-20Nb-10Zr","proportion of hcp α phase",52.0,52.0,52.0,null,"%","","sintered at 1500 °C","","","",false,"","results","Moreover, the proportion of hcp α phase in Ti-10Nb-10Zr alloy was greater than that in Ti-20Nb-10Zr alloy since Nb acted β-Ti phase stabilizing, which were 78% and 52%, respectively."],["doi:10.3390/ma16124240","Ti-10Nb-10Zr","volume fraction of the bcc β phase",11.0,11.0,11.0,null,"%","","sintered at 1500 °C","","","",false,"","results","Whereas, the volume fraction of the bcc β phase in alloys were detected as 11% and 23%, respectively."],["doi:10.3390/ma16124240","Ti-20Nb-10Zr","volume fraction of the bcc β phase",23.0,23.0,23.0,null,"%","","sintered at 1500 °C","","","",false,"","results","Whereas, the volume fraction of the bcc β phase in alloys were detected as 11% and 23%, respectively."],["doi:10.3390/ma18122806","Ti-22Al-25Nb","VFRP (%)",20.83,null,null,null,"%","","ST1025 1025 °C/1 h","","","",false,"","table","ST1025\t1025 °C/1 h\t20.83\tGBLO, acicular O completely dissolved"],["doi:10.3390/ma18122806","Ti-22Al-25Nb","VFRP (%)",5.47,null,null,null,"%","","ST1100 1100 °C/1 h","","","",false,"","table","ST1100\t1100 °C/1 h\t5.47\tOnly Lathα2, GBα2 dissolved"],["doi:10.3390/ma18122806","ST920 + AT","VFRP",72.63,null,null,null,"%","","920 °C/1 h","","","",false,"","table","ST920 + AT\t920 °C/1 h\t72.63\tsmaller acicular O, O growth and coarsening"],["doi:10.3390/ma18122806","ST1025 + AT","VFRP",73.78,null,null,null,"%","","1025 °C/1 h","","","",false,"","table","ST1025 + AT\t1025 °C/1 h\t73.78\tLath α2 wrapped rimO, α2 decomposed into O"],["doi:10.3390/ma18122806","Ti-22Al-25Nb","VFRP (%)",70.48,null,null,null,"%","","ST920 920 °C/1 h","","","",false,"","table","ST920\t920 °C/1 h\t70.48\tα2 + O + B2, acicular O dissolved"],["doi:10.3390/ma18122806","Ti-22Al-25Nb","integral number of precipitated phases",49.22,null,null,null,"%","","solid solution at 990 °C","","","",false,"","results","Due to phase equilibrium, a large quantity of acicular O phases is dissolved, resulting in an increased content of the B2 phase and a drop in the integral number of precipitated phases to 49.22% ()."],["doi:10.3390/ma18122806","Ti-22Al-25Nb","volume fraction of the retained precipitates",20.83,null,null,null,"%","","solid solution at 1025 °C","","","",false,"","results","c demonstrates that a significant portion of the primary lath O + α2 phase in the structure is retained after exposure to 1025 °C for 1 h, with a volume fraction of the retained precipitates measuring 20.83% (), but the length-to-diameter ratio of the primary laths decreases."],["doi:10.3390/ma18122806","Ti-22Al-25Nb","VFRP",70.48,null,null,null,"%","","solid solution at 920 °C","","","",false,"","results","The VFRP in the 920 °C solid solution was approximately 70.48% (), which was not significantly different from the 71.87% seen in the HIPed specimen."],["doi:10.3390/ma18122806","ST990 + AT","VFRP",74.63,null,null,null,"%","","990 °C/1 h","","","",false,"","table","ST990 + AT\t990 °C/1 h\t74.63\tabundant acicular O, Lath O coarsening"],["doi:10.3390/ma18122806","ST1100 + AT","VFRP",75.46,null,null,null,"%","","1100 °C/1 h","","","",false,"","table","ST1100 + AT\t1100 °C/1 h\t75.46\tabundant dispersed acicular O"],["doi:10.3390/ma18122806","Ti-22Al-25Nb","VFRP (%)",49.22,
