Repository: akhtar07/tisci-explorer

# TiSci Explorer

A read-only, static explorer for **TiSci**, an autonomous research agent for titanium alloys. TiSci reads the
titanium-alloy literature, builds a knowledge graph and a table of measured values, proposes hypotheses where the
graph has gaps, and tests them with DFT (MACE / VASP) and the ICME-lite multiscale chain.

**Live site:** https://akhtar07.github.io/tisci-explorer/

The site has seven sections:

| Section | What it shows |
|---|---|
| Overview | Corpus → graph → facts → hypotheses → verdicts, with the snapshot's counts |
| Worked example | One full loop for W in α-Ti: graph path, hypothesis, novelty check, DFT test, verdict, follow-up, DAMASK |

File: data/facts/colony_size.json (part 1 of 4)
{"cols":["doc","alloy","property_raw","value","min","max","unc","unit","T","condition","microstructure","method","strain_rate","prediction","flag","section","sentence"],"rows":[["arxiv:2009.07969","","average spacing",0.112,0.037,0.187,0.075,"µm","","","","","",false,"","results",""],["arxiv:2009.07969","","average spacing",64.0,52.0,76.0,12.0,"µm","","","","","",false,"unit_suspect","results",""],["arxiv:2009.07969","","average band spacing",0.422,null,null,0.232,"µm","","worn","","","",false,"","results",""],["arxiv:2602.08572","TiFeMo","average size of primary B2 precipitates",4.0,null,null,null,"µm","","aged at 750 °C for 72 h","","","",false,"","other",""],["book:978_3_540_73036_1","Ti-6Al-2Sn-4Zr-6Mo","β grain size",600.0,null,null,null,"µm","","","lamellar","","",false,"","5.1 Processing and Microstructure",""],["book:978_3_540_73036_1","Ti-6Al-2Sn-4Zr-2Mo","α colony size",5.0,null,null,null,"µm","","","lamellar","","",false,"","5.1 Processing and Microstructure",""],["book:978_3_540_73036_1","Ti-6Al-4V","α colony size",300.0,null,null,null,"µm","","","","","",false,"","5.1 Processing and Microstructure",""],["book:978_3_540_73036_1","Ti-6Al-4V","α colony size",100.0,null,null,null,"µm","","","","","",false,"","5.1 Processing and Microstructure",""],["book:978_3_540_73036_1","Ti-6Al-4V","α colony size",0.0,null,null,null,"","","","","","",false,"unit_missing","5.1 Processing and Microstructure",""],["book:978_3_540_73036_1","Ti-6Al-4V","α colony size",0.0,null,null,null,"","","","","","",false,"unit_missing","5.1 Processing and Microstructure",""],["book:978_3_540_73036_1","Ti-5.8Al-4Sn-3.5Zr-0.7Nb-0.5Mo-0.35Si","β grain size",0.0,null,null,null,"","","","","","",false,"unit_missing","5.1 Processing and Microstructure",""],["book:978_3_540_73036_1","Ti-6Al-2Sn-4Zr-6Mo","α colony size",0.0,null,null,null,"","","","bimodal","","",false,"unit_missing","5.1 Processing and Microstructure",""],["book:978_3_540_73036_1","Ti-6Al-2Sn-4Zr-6Mo","α colony size",50.0,30.0,70.0,null,"µm","","","bimodal","","",false,"","Bi-Modal Microstructures",""],["book:978_3_540_73036_1_2","Ti","lattice parameters a (0.295 nm) and c (0.468 nm)",0.468,null,null,null,"µm","room temperature","","","","",false,"unit_suspect","Basic Properties",""],["book:toaz_info_1998_materials_properties_handbook_titanium_alloys_pr_ecac4a77a8df205e","","Wktnans1ãtten packet (WP) size",24.0,24.0,24.0,null,"µm","","","","","",false,"","Cast and P/M Fatigue",""],["book:toaz_info_1998_materials_properties_handbook_titanium_alloys_pr_ecac4a77a8df205e","","Wktnans1ãtten packet (WP) size",17.0,17.0,17.0,null,"µm","","","","","",false,"","Cast and P/M Fatigue",""],["doi:10.1016/j.actamat.2023.118723","Ti-6Al-4V","ED of closed spherical pores",9.4,null,null,0.5,"µm","","","","","",false,"","results",""],["doi:10.1016/j.actamat.2023.118723","Ti-6Al-4V","ED of first nucleated closed pores",4.4,null,null,0.4,"µm","","","","","",false,"","results",""],["doi:10.1016/j.actamat.2023.118723","Ti-6Al-4V","ED of closed pores",15.7,null,null,2.8,"µm","","","","","",false,"","results",""],["doi:10.1016/j.actamat.2023.118723","Ti-6Al-4V","ED of closed pores",15.7,null,null,null,"µm","","","","","",false,"","results",""],["doi:10.1016/j.actamat.2023.118723","Ti-6Al-4V","equivalent mean diameter",15.7,12.9,18.5,2.8,"µm","","","","","",false,"","results",""],["doi:10.1016/j.bioactmat.2025.11.029","","pore size",500.0,null,null,null,"µm","","","","","",false,"","results","EDS confirms uniform Ta and Ti distribution without agglomeration. b illustrates the porous structures of these samples, featuring 500 μm pores and 200 μm struts."],["doi:10.1080/14686996.2025.2580925","","Maximum pore diameter (mm)",973.0,null,null,null,"µm","","","","","",false,"","table","Specimen\t0.612\t0.973\t0.293\t0.019\t0.015"],["doi:10.1080/14686996.2025.2580925","","Maximum pore diameter (mm)",961.0,null,null,null,"µm","","","","","",false,"","table","Voronoi model\t0.608\t0.961\t0.338\t0.012\t0.021"],["doi:10.1186/s41205-025-00268-9","Ti-6Al-4V","1.2 mm unit cells",1200.0,null,null,null,"µm","","as-built SLM","","","",false,"","methods","Fig. 3 Four TTC nail designs: (a) TTC 1: Baseline solid design (5 mm diameter), TTC 2: Core-lattice design (2.5 mm core, 25 mm lattice region), TTC 3: Corelattice with longitudinal ribs and TTC 4: Core-lattice with longitudinal and transverse ribs; (b) Detailed specifications of the diamond array lattice structure: A 2.5 mm diameter central core with a 25 mm long lattice region featuring diamond-shaped patterns (70% porosity, 0.3 mm pillar diameter, 1.2 mm unit cells, 650 μm pore sizes)."],["doi:10.2320/matertrans.mt-mla2022011","TiZrNbTaMo-based BioHEA","columnar crystal width and length",2.5,null,null,null,"µm","","as-built L-PBF","columnar","","",false,"","methods",""],["doi:10.2320/matertrans.mt-mla2022011","TiZrNbTaMo-based BioHEA","columnar crystal width and length",31.0,null,null,null,"µm","","as-built L-PBF","columnar","","",false,"","methods",""],["doi:10.25560/93389","Ti-7Al-0.25O","d",12.0,null,null,null,"µm","","","","SAXS","",false,"unit_suspect","discussion","For Ti–7Al–0.25O, L = 25 nm and d = 12 nm; for Ti–7Al– 0.05O, L = 39 nm and d = 20 nm, giving a strengthening factor of 1.46 for Orowan bowing and 1.28 for precipitate shearing based on SAXS-derived information."],["doi:10.25560/93389","Ti-7Al-0.05O","d",20.0,null,null,null,"µm","","","","SAXS","",false,"unit_suspect","discussion","For Ti–7Al–0.25O, L = 25 nm and d = 12 nm; for Ti–7Al– 0.05O, L = 39 nm and d = 20 nm, giving a strengthening factor of 1.46 for Orowan bowing and 1.28 for precipitate shearing based on SAXS-derived information."],["doi:10.25560/96161","Ti-45Al-2B-2Mn-2Nb","colony size",69.0,40.0,100.0,null,"µm","","","","","",false,"","conclusions","Within the prior β grains randomly oriented colonies of γ-(TiAl) and α2-(Ti3Al) were obtained, 40 - 100 µm in size, averaging 69 µm, consisting of 92% area fraction of γ-(TiAl) lamellae."],["doi:10.25560/96161","Ti-45Al-2B-2Mn-2Nb","colony size",70.0,40.0,100.0,null,"µm","","","","","",false,"","conclusions","The colony size was found to be 40 - 100 µm."],["doi:10.26127/btuopen-7000","TiAl","Kolonielänge",6.1,null,null,null,"µm","","","","","",false,"","abstract","Die verbleibenden 6,3 % des Gefüges bestehen aus nicht aufgelösten α2/γ-Kolonien, welche Überreste der umgeformten Mikrostruktur sind."],["doi:10.26127/btuopen-7000","TiAl","Kolonielänge",6.1,null,null,null,"µm","","","lamellar","","",false,"","abstract","Die Kolonielänge in den lamellaren Kolonien beträgt im Mittel 6,1 µm."],["doi:10.26127/btuopen-7000","TiAl","Koloniegröße",20.0,null,null,null,"µm","","","","","",false,"","abstract","Das Gefüge setzt sich aus 75,4 % lamellaren α2/γ-Kolonien, 22,7 % γ-Körnern und lediglich 1,5 % verbleibender globularer β-Phase zusammen, die sich zwischen den γ-Körnern und den Kolonien befindet."],["doi:10.26127/btuopen-7000","TiAl","Kolonielänge",16.6,null,null,null,"µm","","","","","",false,"","abstract","Die Kolonielänge beträgt 16,6 µm."],["doi:10.26127/btuopen-7000","TiAl","Koloniegröße",20.0,null,null,null,"µm","","","","","",false,"","abstract","Die Koloniegröße von ca. 20 µm sowie der globulare γ-Anteil von 20-25 % sorgen zudem für eine gute Festigkeit und Duktilität [[78], [123]]."],["doi:10.26190/unsworks/22625","Ti-6Al-4V","colony size",0.0,null,null,null,"","","","lamellar","","",false,"unit_missing","conclusions","Slow cooling rates (e.g., 1°C/min) such as furnace cooling generally produce lamellar microstructures with packets of α laths organized in a parallel orientation which are known as primary α colonies, as shown in Figure 2.18a."],["doi:10.26190/unsworks/22625","Ti-6Al-4V","α colony size",0.0,null,null,null,"","","940°C/20h","equiaxed α","","",false,"unit_missing","conclusions","Furthermore, the α colony size is limited by the β grain size so longer residence times give larger α colonies [14]."],["doi:10.26190/unsworks/22625","SH3","Average colony/packet size ± standard deviation (µm)",8.8,null,null,2.4,"µm","","HIP 820°C","","","",false,"","results","ASB HIP 820 HIP 950 HT 1020 Relative density (%) 99.6 99.7 99.8 99.6 Average lath thickness ± standard deviation (µm) 0.7 ± 0.6 1.4 ± 0.5 2.4 ± 0.8 3.5 ± 1.3 Average colony/packet size ± standard deviation (µm) - 8.8 ± 2.4 20.2 ± 5 40.1 ± 8.7"],["doi:10.26190/unsworks/22625","SH3","Average colony/packet size ± standard deviation (µm)",20.2,null,null,5.0,"µm","","HIP 950°C","","","",false,"","results","ASB HIP 820 HIP 950 HT 1020 Relative density (%) 99.6 99.7 99.8 99.6 Average lath thickness ± standard deviation (µm) 0.7 ± 0.6 1.4 ± 0.5 2.4 ± 0.8 3.5 ± 1.3 Average colony/packet size ± standard deviation (µm) - 8.8 ± 2.4 20.2 ± 5 40.1 ± 8.7"],["doi:10.26190/unsworks/22625","SH3","Average colony/packet size ± standard deviation (µm)",40.1,null,null,8.7,"µm","","HT 1020°C","","","",false,"","results","ASB HIP 820 HIP 950 HT 1020 Relative density (%) 99.6 99.7 99.8 99.6 Average lath thickness ± standard deviation (µm) 0.7 ± 0.6 1.4 ± 0.5 2.4 ± 0.8 3.5 ± 1.3 Average colony/packet size ± standard deviation (µm) - 8.8 ± 2.4 20.2 ± 5 40.1 ± 8.7"],["doi:10.26190/unsworks/22625","SH3","increasing from 8.8 µm for HIP 820 up to 40.1 µm for the HT 1020 heat treatment",24.45,8.8,40.1,null,"µm","","","","","",false,"","results","The average Widmanstätten packet or lamellar colony size was also found to increase with heat treatment temperature, increasing from 8.8 µm for HIP 820 up to 40.1 µm for the HT 1020 heat treatment (Figure 5.5 and Table 5.2)."],["doi:10.26190/unsworks/22625","Ti-6Al-4V","lamellar packet/colony size",100.0,null,null,null,"µm","","","lamellar","","",false,"","results","In Figure 5.14, a nearly one-to-one linear correlation is seen between the lamellar packet/colony size and the arithmetic average fracture surface roughness, Ra, suggesting that separation of the α/β interfaces at packet/colony boundaries is primarily responsible for the fracture surface roughness."],["doi:10.26190/unsworks/22625","Ti-6Al-4V","packet/colony size",100.0,null,null,null,"µm","","","lamellar","","",false,"","results","Additionally, Figure 5.14 shows how the crack closure stress intensity, Kcl, increases linearly with packet/colony size and surface roughness."],["doi:10.26190/unsworks/22625","Ti-6Al-4V","average packet/colony size",45.0,null,null,null,"µm","","as-built SLM","","","",false,"","results","Sample Cyclic plastic zone size, 𝒓𝒓𝒚𝒚 𝐜𝐜 (µm) Average packet/colony size (µm) ASB X-Z 3.3 - Z-X 4.7 45 4.4 HIP 820 X-Z 8.8 8.8 Z-X 8.7 45 8.9 HIP 950 X-Z 20.5 20.2 Z-X 22.5 45 22.5 HT 1020 X-Z 42.7 40.1 Z-X 43.3 45 42.5"],["doi:10.26190/unsworks/22625","Ti-6Al-4V","average packet/colony size",45.0,null,null,null,"µm","","HIP 820°C","","","",false,"","results","Sample Cyclic plastic zone size, 𝒓𝒓𝒚𝒚 𝐜𝐜 (µm) Average packet/colony size (µm) ASB X-Z 3.3 - Z-X 4.7 45 4.4 HIP 820 X-Z 8.8 8.8 Z-X 8.7 45 8.9 HIP 950 X-Z 20.5 20.2 Z-X 22.5 45 22.5 HT 1020 X-Z 42.7 40.1 Z-X 43.3 45 42.5"],["doi:10.26190/unsworks/22625","Ti-6Al-4V","average packet/colony size",45.0,null,null,null,"µm","","HIP 950°C","","","",false,"","results","Sample Cyclic plastic zone size, 𝒓𝒓𝒚𝒚 𝐜𝐜 (µm) Average packet/colony size (µm) ASB X-Z 3.3 - Z-X 4.7 45 4.4 HIP 820 X-Z 8.8 8.8 Z-X 8.7 45 8.9 HIP 950 X-Z 20.5 20.2 Z-X 22.5 45 22.5 HT 1020 X-Z 42.7 40.1 Z-X 43.3 45 42.5"],["doi:10.26190/unsworks/22625","Ti-6Al-4V","average packet/colony size",45.0,null,null,null,"µm","","HT 1020°C","","","",false,"","results","Sample Cyclic plastic zone size, 𝒓𝒓𝒚𝒚 𝐜𝐜 (µm) Average packet/colony size (µm) ASB X-Z 3.3 - Z-X 4.7 45 4.4 HIP 820 X-Z 8.8 8.8 Z-X 8.7 45 8.9 HIP 950 X-Z 20.5 20.2 Z-X 22.5 45 22.5 HT 1020 X-Z 42.7 40.1 Z-X 43.3 45 42.5"],["doi:10.3390/e24121777","Ti80","average width and length of the precipitated phases",1.0,null,null,null,"µm","","","","","",false,"","results","The average width and length of the precipitated phases for Ti80 were 1 μm and 5 μm, respectively."],["doi:10.3390/e24121777","Ti80","average width and length of the precipitated phases",5.0,null,null,null,"µm","","","","","",false,"","results","The average width and length of the precipitated phases for Ti80 were 1 μm and 5 μm, respectively."],["doi:10.3390/ma11122510","CP-Ti Grade 2","length was",85.0,50.0,120.0,null,"µm","","","lamellar β","","",false,"","results_discussion","The size of the equiaxed crystal was 30–110 μm, the thickness of the lamellar β was 20–100 μm, and the length was 50–120 μm."],["doi:10.3390/ma11122510","CP-Ti Grade 2","length was",190.0,80.0,300.0,null,"µm","","","lamellar β","","",false,"","results_discussion","The thickness of the β layer was 15–60 μm, and the length was 80–300 μm."],["doi:10.3390/ma12213508","TiZrNbTa","wavelength",20.0,null,null,null,"µm","","","","TEM dark-field image","",false,"unit_suspect","results","The TEM dark-field image (a) reveals a dual phase interconnected structure with a wavelength of about 20 nm inside the grains."],["doi:10.3390/ma12213508","TiZrNbTa","wavelength",20.0,null,null,null,"µm","","","","TEM observation","",false,"unit_suspect","results","The wavelength of the spinodal structure is about 20 nm on average, which is consistent with the results obtained by TEM observation."],["doi:10.3390/ma12213508","TiZrNbTa","wavelength",50.0,40.0,60.0,null,"µm","","homogenized","","","",false,"unit_suspect","results","Moreover, a spinodal structure with a wavelength of about 40–60 nm [,], which is very close to our results (about 20 nm), strengthens the alloys effectively, indicating the reason for such a good performance for the as-homogenized sample."],["doi:10.3390/ma12213584","Ti","large platelets",165.4,118.1,212.7,47.3,"µm","","","platelet","","",false,"","results_discussion","A microstructure composed of fine lamellar grains (41.7 ± 3.4 µm) and large platelets (165.4 ± 47.3 µm) is also clearly distinguished for the last 600 µm at the top of the wall where a higher Al content is measured (c)."],["doi:10.3390/ma13204641","Ti-Mn (binary)","averaged CLs of 0.17 and 0.32 µm",0.245,0.17,0.32,null,"µm","","","highly refined microstructures","","",false,"","discussion","Indeed, the corresponding microstructures also showed a relatively high β volume fraction of about 65% and highly refined microstructures with averaged CLs of 0.17 and 0.32 µm in the α and β phases, respectively (see )."],["doi:10.3390/ma13245751","Ti-6Al-4Zr-2.5Sn-0.7Mo-0.3Si","mean width",5.8,null,null,null,"µm","","","lamellar","","",false,"","results_discussion","The matrix microstructure consists of α conolies and a lamellar α phase with a mean width of 5.8 μm."],["doi:10.3390/ma16041754","Q-state","length of α-phase plates",100.0,10.0,1000.0,null,"µm","","annealed at 450–500 °C","plates","","",false,"","discussion","In the Q-state, the α-phase during the subsequent annealing at 450–500 °C is formed in the form of plates with a length of tens and hundreds of microns."],["doi:10.3390/ma17184486","Ti-42.3Zr-28Cu-8.3Nb-4.7Ni","dendritic span",30.0,null,null,null,"µm","","","","","",false,"","results","The dendritic volume fraction, the dendritic span and the average secondary arm size were measured to be 55 ± 2%, ~30 μm and ~5 μm, respectively."],["doi:10.70675/b01b1d66z7f6ez449azaf85z5f592d25e3d8","Ti-5Al-2Sn-2Zr-4Mo-4Cr","ex-grains β",800.0,null,null,null,"µm","","as-delivered","lamellar","","",false,"","conclusions",""],["doi:10.70675/b01b1d66z7f6ez449azaf85z5f592d25e3d8","Ti-5Al-2Sn-2Zr-4Mo-4Cr","ex-grains β",800.0,null,null,null,"µm","","as-delivered","lamellar","","",false,"","conclusions",""],["hal:tel-00129356","Ti-6Al-4V","length range",30.0,10.0,50.0,null,"µm","","","","","",false,"","results_discussion",""],["hal:tel-01748686","","taille moyenne",25.0,null,null,null,"µm","","","","","",false,"","conclusions",""],["hal:tel-01748686","","taille n'excede pas",5.0,null,null,null,"µm","","","","","",false,"","conclusions",""],["hal:tel-01749279","β-CEZ","rapport d’aspect moyen",0.031,null,null,null,"","600 °C","","","","",false,"unit_missing","conclusions",""],["hal:tel-01749279","Ti-5Al-5Mo-5V-3Cr","longueur moyenne des précipités",2.3,null,null,null,"µm","","refroidi à 0,2°C/s depuis le domaine monophasé β","","","",false,"","conclusions",""],["hal:tel-01749279","Ti-5Al-5Mo-5V-3Cr","rapport d’aspect",0.022,null,null,null,"","","refroidi à 0,2°C/s depuis le domaine monophasé β","","","",false,"unit_missing","conclusions",""],["hal:tel-01749279","Ti-5Al-5Mo-5V-3Cr","plaquettes des colonies",1.0,null,null,null,"µm","","","lamellar","","",false,"","conclusions",""],["hal:tel-01749447","Ti-5Al-3Mo-3V-2Zr-2Cr-1Nb-1Fe","length direction ... about 6~10µm",8.0,6.0,10.0,null,"µm","","aged at 450°C","acicular","","",false,"","methods",""],["hal:tel-01751571","Ti-5Al-2Sn-2Zr-4Mo-4Cr","NWGB",7.5,null,null,null,"","","","","","0.005°C.s-1",false,"unit_missing","conclusions",""],["hal:tel-01751571","Ti-5Al-2Sn-2Zr-4Mo-4Cr","NWGB",7.5,null,null,null,"","","","","","0.01°C.s-1",false,"unit_missing","conclusions",""],["hal:tel-01754510","TiAl","mean size of the twin domain",3.0,null,null,null,"µm","","","","","",false,"","results",""],["hal:tel-01754510","TiAl","mean size of the lamellar colonies formed from the prior retained α",13.0,null,null,null,"µm","","","","","",false,"","results",""],["hal:tel-02499543","Ti-5Al-2Sn-2Zr-4Mo-4Cr","épaisseur d'environ",80.0,null,null,null,"µm","","aged 6000 h at 450 °C","","","",false,"unit_suspect","conclusions",""],["hal:tel-02499543","Ti-5Al-2Sn-2Zr-4Mo-4Cr","épaisseur 30 mn à 40 mn",35.0,30.0,40.0,null,"µm","","aged 6000 h at 450 °C","","","",false,"unit_suspect","conclusions",""],["hal:tel-02559513","Ti-5Al-2Sn-2Zr-4Mo-4Cr","longueur moyenne de αwgb",32.0,null,null,null,"µm","810°C","isothermal transformation at 810°C","lamellar","","",true,"","conclusions",""],["hal:tel-02559513","Ti-5Al-2Sn-2Zr-4Mo-4Cr","Longueur moyenne de αwgb(µm)",30.0,null,null,null,"µm","750 °C","","lamellar","CPFEM prediction","",true,"","conclusions",""],["hal:tel-02559513","Ti-5Al-2Sn-2Zr-4Mo-4Cr","Longueur moyenne de αwgb(µm)",15.0,null,null,null,"µm","830 °C","","lamellar","CPFEM prediction","",true,"","conclusions",""],["hal:tel-02559513","Ti-4%Mo-0,1%O","longueurs",76.5,50.0,103.0,null,"µm","750 °C","","lamellar","","",true,"","conclusions",""],["hal:tel-02559513","Ti-4%Mo-0,1%O","longueurs",65.0,32.0,98.0,null,"µm","750 °C","","lamellar","","",true,"","conclusions",""],["hal:tel-03447079","TiAl","lamellar colonies",600.0,200.0,1000.0,null,"µm","","","lamellar","","",false,"","abstract",""],["hal:tel-03702758","Ti-5Al-5Mo-5V-3Cr","nombre de colonies αWGB par grain",5.5,5.0,6.0,null,"","","775°C","colony","","",false,"unit_missing","conclusions",""],["hal:tel-03702758","Ti-5Al-5Mo-5V-3Cr","nombre de colonies αWGB par grain",10.0,10.0,10.0,null,"","","750°C","colony","","",false,"unit_missing","conclusions",""],["hal:tel-03702758","Ti-5Al-5Mo-5V-3Cr","longueurs",5.0,5.0,5.0,null,"µm","450°C","maintien à 450°C","","MEB-SE","",false,"","conclusions",""],["hal:tel-03702758","Ti-5Al-5Mo-5V-3Cr","number of colonies per grain",15.0,null,null,null,"","700°C","isothermal hold at 700°C for 48 h","αWGB","microscopy","",false,"unit_missing","conclusions",""],["hal:tel-03702758","Natis 1","φαpn",2.2,null,null,0.1,"µm","","nodules 700°C","","","",false,"","conclusions",""],["hal:tel-03702758","Natis 2","φαpn",0.8,null,null,0.1,"µm","","nodules 700°C","","","",false,"","conclusions",""],["hal:tel-04700286","TA3V","diamètre",1.0,1.0,1.0,null,"µm","","as-initial","","","",false,"","conclusions",""],["ia:DTIC_AD1043325","Ti-48Al-2Cr-2Nb","colony size",1000.0,null,null,null,"µm","","as-cast","","","",false,"","conclusions",""],["ia:DTIC_AD1043325","Ti-43.5Al-4Nb-1Mo-0.1B","colony size",20.0,20.0,40.0,null,"µm","","","","","",false,"","conclusions",""],["ia:DTIC_ADA047420","Ti-6Al-4V","TWP",17.0,null,null,null,"µm","","beta-annealed","","","",false,"","results",""],["ia:DTIC_ADA047420","Ti-6Al-4V","TWP",38.0,null,null,null,"µm","","beta-annealed","","","",false,"","results",""],["ia:DTIC_ADA070745","Ti-8Al-1Mo-1V","colony size",0.27,null,null,null,"ma","","","","","",false,"unit_mismatch","abstract",""],["ia:DTIC_ADA133947","Ti-6Al-4V","colony size values",2.0,null,null,null,"µm","","BA","","","",true,"","results",""],["ia:DTIC_ADA133947","Ti-6Al-4V","Widmanstatten-alpha colony size",0.0,null,null,null,"","","beta annealed (BA)","","","",false,"unit_missing","discussion",""],["ia:DTIC_ADA262232","Ti-23-11","maximum dimensions of the particles grow from -170 nm after 575'C/6 hrs to about 500 nm after 100 hrs at 675'C",0.5,null,null,null,"µm","","aged at 675°C for 100 hours","","","",false,"","results_discussion",""],["ia:DTIC_ADA284984","Ti-3V-2B","lamellar colony size",30.0,null,null,null,"µm","","","lamellar","","",false,"","methods",""],["ia:DTIC_ADA384307","STOA","The average colony diameter",300.0,null,null,null,"µm","","","","","",false,"","methods",""],["ia:DTIC_ADA384307","STOA","The colonies of lamellar structures are visible",20.0,null,null,null,"µm","","1050°C/0.5AC","acicular","","",false,"","methods",""],["ia:DTIC_ADA428866","Ti-6Al-4V","lamellar spacing",1.0,null,null,null,"µm","","","lamellar","","",false,"","methods",""],["ia:DTIC_ADA428866","Ti-6Al-4V","lamellar spacing",4.0,null,null,null,"µm","","","lamellar","","",false,"","methods",""],["ia:DTIC_ADA428866","Ti-6Al-4V","lamellar spacing",8.0,null,null,null,"µm","","","lamellar","","",false,"","methods",""],["ia:DTIC_ADA433602","Ti-6Al-4V","size of primary β - phase globules",6.0,null,null,null,"µm","","as received","","","",false,"","abstract",""],["ia:DTIC_ADA454286","","band spacing",0.2,null,null,null,"µm","","cold rolled 20%","","","",false,"","results",""],["ia:DTIC_ADA454286","","spaced ~200nm apart",0.2,null,null,null,"µm","","","","TEM","",false,"","discussion",""],["ia:DTIC_ADA454286","","spacing 500-1000nm",0.75,0.5,1.0,null,"µm","","","","EBSD","",false,"","discussion",""],["ia:DTIC_ADA464564","Ti-6Al-4V","distance between them",85.0,20.0,150.0,null,"µm","","","","","",false,"","conclusions",""],["ia:DTIC_ADA477358","Ti-6Al-4V","colonies in large prior β grains of about 2-3 mm",2500.0,2000.0,3000.0,null,"µm","","","Widmanstatten-type","","",false,"","methods",""],["ia:DTIC_ADA505613","Ti-6Al-4V","Prior P colony size",138.0,null,null,null,"xm","","","","","",false,"unit_mismatch","results",""],["ia:NASA_NTRS_Archive_19820012677","Ti-662","colony size",229.0,null,null,null,"um","","","","","",false,"unit_mismatch","methods",""],["ia:NASA_NTRS_Archive_19960047647","","colony size",10.0,5.0,15.0,null,"µm","","as-cast","Widmanstätten","","",false,"","results",""],["ia:NASA_NTRS_Archive_20000067654","Ti-45Al-2Cr-2Nb","colony size",30.0,null,null,null,"µm","room temperature","long term annealed 1065°C","uniform distribution of β and α+β colonies","","",false,"","discussion",""],["ia:NASA_NTRS_Archive_20040028027","95A","lamellar colony size",288.0,null,null,null,"µm","","thermomechanically treated","lamellar","","",false,"","results_discussion",""],["ia:NASA_NTRS_Archive_20040028027","ABB–23","lamellae colony size",100.0,null,null,null,"µm","","","lamellar","","",false,"","results_discussion",""],["ia:NASA_NTRS_Archive_20040028027","","colony size",100.0,null,null,null,"µm","","","","","",false,"","results_discussion",""],["ia:NASA_NTRS_Archive_20040028027","","colony sizes",1000.0,null,null,null,"µm","","","lamellar","","",false,"","results_discussion",""],["ia:NASA_NTRS_Archive_20040028027","","colony size",100.0,null,null,null,"µm","","","lamellar","","",false,"","results_discussion",""],["ia:NASA_NTRS_Archive_20090017785","Ti-6Al-4V","βphase equiaxedprimarya",5.2,null,null,null,"µm","","","bimodal","","",false,"","conclusions",""],["ia:NASA_NTRS_Archive_20090017785","Ti-6Al-4V","equiaxed primary priorβ",50.0,null,null,null,"µm","","","bimodal","","",false,"","conclusions",""],["ia:NASA_NTRS_Archive_20090017833","Ti-6Al-4V","α colonies",17.0,17.0,17.0,null,"µm","","","bimodal","","",false,"","conclusions",""],["ia:NASA_NTRS_Archive_20150022121","Ti-6Al-4V","colony size",10.0,10.0,10.0,null,"µm","","as-built EBM","lamellar","","",false,"","results_discussion",""],["ia:NASA_NTRS_Archive_20150022121","Ti-6Al-4V","colony sizes on the order of 10 µm",10.0,10.0,10.0,null,"µm","","as-built EBM","lamellar","","",false,"","results_discussion",""],["ia:NASA_NTRS_Archive_20160003621","Ti-6Al-4V","α colony intercept length",2.0,null,null,null,"µm","","boron modified","","","",false,"","discussion",""],["ia:NASA_NTRS_Archive_20160003621","Ti-6Al-4V","α colony intercept length",3.1,null,null,null,"µm","","as-built","","","",false,"","discussion",""],["ntrs:19960047647","","colony size",10.0,5.0,15.0,null,"µm","","as-cast","Widmanstätten","","",false,"","results",""],["ntrs:20200006103","Ti-6Al-4V","alpha lath spacing",2000.0,null,null,null,"µm","","","","","",false,"","results",""],["oa:W113127827","Ti-6Al-4V","Widmanstätten colony size",120.0,120.0,120.0,null,"microns/colony","","forged","Widmanstätten","","",false,"unit_mismatch","abstract",""],["oa:W113127827","Ti-6Al-4V","Mean Colony Size (microns/colony)",173.4,null,null,9.56,"microns/colony","","","","","",false,"unit_mismatch","results_discussion",""],["oa:W113127827","Ti-6Al-4V","Mean Colony Size (microns/colony)",171.2,null,null,18.9,"microns/colony","","","","","",false,"unit_mismatch","results_discussion",""],["oa:W113127827","Ti-6Al-4V","Mean Colony Size (microns/colony)",127.81,null,null,4.63,"microns/colony","","","","","",false,"unit_mismatch","results_discussion",""],["oa:W113127827","Ti-6Al-4V","Mean Colony Size (microns/colony)",122.6,null,null,7.12,"microns/colony","","","","","",false,"unit_mismatch","results_discussion",""],["oa:W113127827","Ti-6Al-4V","Widmanstätten colony size",147.5,120.0,175.0,null,"microns/colony","","","","","",false,"unit_mismatch","conclusions",""],["oa:W118428368","","colony size",40.0,20.0,60.0,null,"µm","","","","","",false,"","conclusions",""],["oa:W118428368","","colony size",150.0,150.0,150.0,null,"µm","","","","","",false,"","conclusions",""],["oa:W118428368","","lamellar spacing",1.11,null,null,null,"µm","","","lamellar","","",false,"","conclusions",""],["oa:W118428368","","lamellar spacing",0.58,null,null,null,"µm","","","lamellar","","",false,"","conclusions",""],["oa:W1519254253","Ti-6Al-4V","TiB precipitates",5.0,null,null,null,"µm","","LENSTM deposited +1.0B","","","",false,"","conclusions",""],["oa:W1519254253","Ti-555","α precipitation",1.5,1.0,2.0,null,"µm","","LENSTM deposited 0B","","","",false,"","conclusions",""],["oa:W1519254253","Ti-555","β grains",50.0,null,null,null,"µm","","","","","",false,"","conclusions",""],["oa:W1525305573","Ti-6Al-4V","largura das colônias",342.0,null,null,null,"µm","","","lamellar","","",false,"","abstract",""],["oa:W1577649195","","tamaño de poros variable entre 200 µm y 500 µm",350.0,200.0,500.0,null,"µm","","","","","",false,"","abstract","El procesado de espumas metálicas a base de titanio fue estudiado por Wen et al. que obtuvieron una estructura celular abierta con un 78% de porosidad, un tamaño de poros variable entre 200 µm y 500 µm, una resistencia a compresión de 35 MPa y módulo de Young de 5,3 GPa[205]."],["oa:W1583498654","Ti-48%Al-2%Cr-2%Nb (at%)","colony size",200.0,null,null,null,"µm","","Tα + 55 °C","lamellar","","",false,"","results",""],["oa:W1612085530","Ti-6Al-4V","Spacing",2940.0,2450.0,3430.0,490.0,"µm","","as-built","","","",false,"","results",""],["oa:W1612085530","Ti-6Al-4V","Layer Band Colony Width",13.19,6.02,20.36,7.17,"µm","","as-built","","","",false,"","results",""],["oa:W183358678","Ti-6Al-4V","diamètre des colonies de lamelles de 2",600.0,null,null,null,"µm","","","","","",false,"","conclusions",""],["oa:W183358678","Ti-6Al-4V","taille de l’ordre de 600μm",600.0,null,null,null,"µm","","","","","",false,"","conclusions",""],["oa:W183358678","Ti-6Al-4V","colonies",190.0,null,null,null,"µm","","","","","",false,"","conclusions",""],["oa:W1865739194","Ti-6Al-4V","colony size",4.1,null,null,null,"µm","","","martensitic α'","","",false,"","results_discussion",""],["oa:W1900818256","Ti-6Al-4V","reaksiyon bölgesinin genişliği",20.0,20.0,25.0,null,"µm","room temperature","825°C/60min + 3MPa","","SEM observation","",false,"","discussion",""],["oa:W1971962107","Ti-6Al-4V-0.5B","colony size",148.0,null,null,null,"µm","","","lamellar","","",false,"","results_discussion",""],["oa:W2003308955","Ti-6Al-4V","median pore diameter",97.35,54.6,140.1,null,"µm","","","","","",false,"","discussion","Porous Ti–6Al–4V samples with an open and interconnected porosity, and a median pore diameter ranging from 54.6 to 140.1 µm, were obtained by spherical powder sintering."],["oa:W2042310099","Ti-6Al-4V","α colony size",0.0,null,null,null,"","","as-built SLM, 2h at 1020°C, furnace cooling","","Figure 6","",false,"unit_missing","results",""],["oa:W2042310099","Ti-6Al-4V","α colony size",0.0,null,null,null,"","","as-built SLM, 20h at 1040°C, furnace cooling","","Figure 6","",false,"unit_missing","results",""],["oa:W2076749619","Ti-4.5Al-3V-2Mo-2Fe","average diameter of α phase region",2700.0,null,null,null,"µm","","annealed at 1123 K","","","",false,"","results_discussion",""],["oa:W2090510803","Ti-6Al-4V","pore size",550.0,500.0,600.0,null,"µm","","EBM-produced","","","",false,"unit_suspect","discussion","The EBM-produced porous Ti6Al4V implants showed a favorable mechanical property (compressive strength range from 163–286 MPa, Young’s modulus range from 14.5– 38.5 GPa) and suitable porous structure (fully interconnected porous networks, porosity range from 51–61%, the pore size range from 500 - 600 mm) for the load bearing application in treating large segmental bone defects."],["oa:W2102554772","Ti-5Al-5Mo-5V-3Cr","diameter",10.0,null,null,null,"µm","","300 °C/8 h","","atom probe tomography","",false,"unit_suspect","conclusions",""],["oa:W2150950116","Ti-4.3V","colony size",10.0,null,null,null,"µm","ambient temperature","","Widmanstätten","SEM","",false,"","results",""],["oa:W2150950116","Ti-4.3V","colony size",5.0,null,null,null,"µm","ambient temperature","","Widmanstätten","SEM","",false,"","results",""],["oa:W2285960823","Ti-6Al-4V","column width after the heating is a little bit higher - up to 2 µm",2.0,null,null,null,"µm","","STA 700°C/1h","","","",false,"","results_discussion",""],["oa:W2296114212","","Normalized Maximum Pore Extension",0.78,null,null,null,"","","HIP-treated","","","",false,"unit_missing","part 0","The results maintained that the HIP samples possessed a signiﬁcant lower level of porosity (−64%), a decreased maximum pore extension (−22%), as well as an equivalent circle diameter (−11%)."],["oa:W2296114212","","Normalized Equivalent Circle Diameter",0.89,null,null,null,"","","HIP-treated","","","",false,"unit_missing","part 0","The results maintained that the HIP samples possessed a signiﬁcant lower level of porosity (−64%), a decreased maximum pore extension (−22%), as well as an equivalent circle diameter (−11%)."],["oa:W2305111157","Ti-6Al-4V","α colony intercept length",3.1,null,null,null,"µm","","as-built EBF3","","","",false,"","discussion",""],["oa:W2305111157","Ti-6Al-4V","α colony intercept length",2.0,null,null,null,"µm","","boron modified","","","",false,"","discussion",""],["oa:W2325210128","","inter-particle spacing",600.0,null,null,null,"µm","","STA 1,300-900-2","","","",false,"","results","The primary intragranular a precipitates in the 1,300-900-2 STA condition have an average length of 2.2 mm and width of 0.4 mm, with an inter-particle spacing of roughly 0.6 mm."],["oa:W2325210128","","inter-particle spacing",890.0,null,null,null,"µm","","STA 1,375-900-2","","","",false,"","results","In 1,375–900–2 STA condition the average length and width of primary a are 2.78 mm and 0.52 mm, respectively, with inter-particle spacing of roughly 0.89 mm."],["oa:W2325210128","","inter-particle spacing",1400.0,null,null,null,"µm","","STA 1,450-900-2","","","",false,"","results","Finally in the 1,450-900-2 STA condition, the primary a precipitates on an average are 4.2 mm long, 0.8 mm wide with an inter-particle spacing of roughly 1.4 mm."],["oa:W2325210128","","inter-particle spacing",80.0,null,null,null,"µm","","STA 1,300-900-2","","bright-field TEM","",false,"unit_suspect","results","The bright- ﬁeld TEM images of STA 1,300-900-2 specimen show the presence of grain boundary a, primary intragranular a and additionally some ﬁne scale a precipitates of an average width of 54 nm and length of 386 nm with an inter-particle spacing of roughly 80 nm."],["oa:W2325210128","Ti-1Al-8V-5Fe","length",66.0,null,null,null,"µm","","STA 1,450-900-2","intragranular secondary α","TEM","",false,"unit_suspect","results","The secondary a precipitates seen in the TEM bright-ﬁeld images of STA 1,450-900-2 (Fig. 3c,d) are clearly much smaller (34 nm wide and 66 nm long) and with an inter-particle spacing less than 45 nm, and hence much more densely distributed than the secondary a in STA 1,300-900-2."],["oa:W2414427987","Ti-6Al-4V","Colony Scale Factor",47.38,null,null,1.708,"","","","","","",false,"unit_missing","methods",""],["oa:W2471382505","TiAl","mean size of the twin domain",3.0,null,null,null,"µm","","","","","",false,"","results",""],["oa:W2471382505","TiAl","mean size of the lamellar colonies formed from the prior retained α",13.0,null,null,null,"µm","","","","","",false,"","results",""],["oa:W2475063409","Ti-6Al-4V","taille",500.0,500.0,500.0,null,"µm","","","","","",false,"","conclusions",""],["oa:W2475063409","Ti-6Al-4V","taille limite des défauts",200.0,200.0,200.0,null,"µm","","","","","",false,"","conclusions",""],["oa:W2516444949","Ti48Zr20Nb12Cu5Be18","spacing of primary dendrites",2.0,1.0,3.0,null,"µm","","as-cast","","","",false,"","results","The volume fraction of the dendrites is estimated to be approximately 52%, and the spacing of primary dendrites is about 1–3 μ​m."],["oa:W2517677051","Ti-6Al-4V","mean α Widmanstätten colonies size",12.5,null,null,null,"µm","","soak at 1050 °C","","","",false,"","methods",""],["oa:W2520439549","Ti-6Al-4V","SSA SSB Average CSF (μm)",25.8,25.8,25.8,null,"µm","","","","","",false,"","conclusions",""],["oa:W2520439549","Ti-6Al-4V","SSA SSB Average CSF (μm)",42.2,42.2,42.2,null,"µm","","","","","",false,"","conclusions",""],["oa:W2523048647","Ti-6Al-4V","colony size of parallel-oriented α-phase plates",100.0,100.0,100.0,null,"µm","","solution treated at 1005°C for 10 minutes, then cooled at ~100°C/min, followed by stabilization at 700°C for 2 hours with slow furnace cool","Widmanstätten","","",false,"","methods",""],["oa:W2533042752","","size of α-colonies",400.0,300.0,500.0,null,"µm","","","colony","","",false,"","methods","The size of α-colonies was 300 – 500 μm and the thickness of α-lamellae was 5–15 μm."],["oa:W2548738288","Ti-6Al-4V","average width",3.0,3.0,3.0,null,"µm","","","","SEM","",false,"","results","(a,b) SEM images showing extreme coarsening at scattered locations (see arrow in (a)) and overall widening of the β phase (≥3 μm average width)."],["oa:W2550213551","Ti-6Al-4V","colony length",180.0,30.0,330.0,150.0,"µm","","","","","",false,"","methods",""],["oa:W2550861227","Ti-6Al-4V","a = 0.295 nm and c = 0.468 nm",0.468,null,null,null,"µm","","","","","",false,"unit_suspect","results",""],["oa:W2559980266","Ti44Al6Nb0.9La","Colonies size (μm)",65.0,40.0,90.0,null,"µm","","HT1 1200°C/2h + furnace cooling to 900°C/air cooling","near-lamellar","","",false,"","results_discussion","Average colonies size of Ti44Al6Nb0.9La alloy Temperature( °C) Grain size (μm) Colonies size (μm) 1200 380~460 40~90 1270 640~950 70~150 1330 850~1100 180~300 3.2 Effect of heat treatment on the microstructure of Ti44Al6Nb0.9La alloy"],["oa:W2559980266","Ti44Al6Nb0.9La","Colonies size (μm)",110.0,70.0,150.0,null,"µm","","HT2 1270°C/2h + furnace cooling to 900°C/air cooling","fully lamellar","","",false,"","results_discussion","Average colonies size of Ti44Al6Nb0.9La alloy Temperature( °C) Grain size (μm) Colonies size (μm) 1200 380~460 40~90 1270 640~950 70~150 1330 850~1100 180~300 3.2 Effect of heat treatment on the microstructure of Ti44Al6Nb0.9La alloy"],["oa:W2559980266","Ti44Al6Nb0.9La","Colonies size (μm)",240.0,180.0,300.0,null,"µm","","HT3 1330°C/2h + furnace cooling to 900°C/air cooling","fully lamellar","","",false,"","results_discussion","Average colonies size of Ti44Al6Nb0.9La alloy Temperature( °C) Grain size (μm) Colonies size (μm) 1200 380~460 40~90 1270 640~950 70~150 1330 850~1100 180~300 3.2 Effect of heat treatment on the microstructure of Ti44Al6Nb0.9La alloy"],["oa:W2576164544","Ti-6Al-4V","α colony size",25.0,20.0,30.0,null,"µm","","DA","lamellar","","",false,"","results","As we can see in Fig‐ ure 8(c), in DA condition, the α colony size is clearly visible and is approximately 20–30 µm."],["oa:W2576164544","Ti-6Al-4V","10–40 µm",25.0,10.0,40.0,null,"µm","","","lamellar","","",false,"","discussion","The border between micro‐ and macrocrack propagation can be defined when the size of the crack is approximately one order of magnitude larger than the effective microstructural size [39], which is the average grain size (3–6 µm) in the case of an equiaxed microstructure and is the α colony size (10–40 µm, depending on the cooling rate) in the case of a lamellar structure."],["oa:W2576164544","Ti-6Al-4V","α colony size",0.0,null,null,null,"","","annealed","","","",false,"unit_missing","discussion","The effective slip length in the case of annealed material is the α colony size, Effect of Microstructure Transformations on Fatigue Properties of Laser Beam–Welded Ti‐6Al‐4V Butt... http://dx.doi.org/10.5772/66178 135"],["oa:W2580197674","Ti44Al6Nb1Cr2V","lamellar colony size",534.0,null,null,null,"µm","","","lamellar","","",false,"","results","For the comparing specimen without ultrasonic vibration, the coarse microstructure shows large lamellar colony size up to 534 μ​m, while the lamellar colony size is significantly refined to 95 μ​m after ultrasonic vibration for 15 s."],["oa:W2580197674","Ti44Al6Nb1Cr2V","lamellar colony size",95.0,null,null,null,"µm","","ultrasonic vibration for 15 s","lamellar","","",false,"","results","For the comparing specimen without ultrasonic vibration, the coarse microstructure shows large lamellar colony size up to 534 μ​m, while the lamellar colony size is significantly refined to 95 μ​m after ultrasonic vibration for 15 s."],["oa:W2580197674","Ti44Al6Nb1Cr2V","lamellar colony size",56.0,null,null,null,"µm","","ultrasonic vibration for 60 s","lamellar","","",false,"","results","Besides, with the further increasing of ultrasonic vibration time, the lamellar colony is gradually decreased with a small reduction and the minimum lamellar colony size is only 56 μ​m after ultrasonic vibration for 60 s."],["oa:W2586530091","Ti-6Al-4V","a colony scale factor",60.0,40.0,80.0,null,"µm","","as-built","","","",false,"","methods",""],["oa:W2586530091","Ti-6Al-4V","a colony scale factor",60.0,40.0,80.0,null,"µm","","HIP","","","",false,"","methods",""],["oa:W2591439218","","size",50.0,40.0,60.0,null,"µm","","hyper-deformed microstructure aged at 573 K during 7.2 ks","","TEM","",false,"unit_suspect","results_discussion",""],["oa:W2605193038","CP-Ti Grade 2","zona de difusão",63.0,30.8,95.2,null,"µm","","850°C/8h","","","",false,"","abstract",""],["oa:W2605193038","CP-Ti Grade 2","zona de difusão",500.0,100.0,1000.0,null,"µm","","","","","",false,"","abstract",""],["oa:W2605193038","CP-Ti Grade 2","Zona de difusão do nitrogênio",30.5,null,null,null,"µm","","","","","",false,"","abstract",""],["oa:W2612713090","Ti-5Al-5Mo-5V-3Cr","calculated spacing of the mixed fringes",35.5,null,null,null,"µm","","","","","",false,"unit_suspect","results_discussion","The calculated spacing of the mixed fringes is 35.5 nm and the angle between the mixed fringes and the fringes is 5.5°."],["oa:W2628243383","Ti-12Mo","inter-distance λ",20.0,null,null,null,"µm","","","","","",false,"","results",""],
