Repository: akhtar07/tisci-explorer

# TiSci Explorer

A read-only, static explorer for **TiSci**, an autonomous research agent for titanium alloys. TiSci reads the
titanium-alloy literature, builds a knowledge graph and a table of measured values, proposes hypotheses where the
graph has gaps, and tests them with DFT (MACE / VASP) and the ICME-lite multiscale chain.

**Live site:** https://akhtar07.github.io/tisci-explorer/

The site has seven sections:

| Section | What it shows |
|---|---|
| Overview | Corpus → graph → facts → hypotheses → verdicts, with the snapshot's counts |
| Worked example | One full loop for W in α-Ti: graph path, hypothesis, novelty check, DFT test, verdict, follow-up, DAMASK |

File: data/facts/grain_area.json
{"cols":["doc","alloy","property_raw","value","min","max","unc","unit","T","condition","microstructure","method","strain_rate","prediction","flag","section","sentence"],"rows":[["arxiv:1905.12754","Ti-6Al-4V","area",30.0,10.0,50.0,null,"µm2","","as-built SLM","martensitic α'","","",false,"","results",""],["doi:10.1080/14786435.2015.1028506","Zr-Nb-Ti-Ta-Hf","grains per deformation sample",13000.0,null,null,null,"","","","dendritic","","",false,"unit_missing","abstract",""],["doi:10.1080/14786435.2015.1028506","Zr-Nb-Ti-Ta-Hf","grains per deformation sample",210000.0,null,null,null,"","","","dendritic","","",false,"unit_missing","abstract",""],["doi:10.25560/105320","Ti-6Al-4V","area value of each polygon",159.5,null,null,null,"","","","","","",true,"unit_missing","conclusions","152 irregularity include ovality factor 𝐶𝑖, the Voronoi polygon parameter 𝐿𝑖 and the area value of each polygon 𝐴𝑣𝑖. 𝑅𝑖 is defined as the radius of a specific circle with the same area as the generated Voronoi polygons and is shown below: 𝑅𝑖= 𝐿𝑖 2𝜋 (7-11) The value of grain area is given as follows: 𝐴𝑐𝑖= 𝜋𝑅𝑖 2 (7-12) Hence, the ovality of each Voronoi polygon 𝐶𝑖 is exhibited: 𝐶𝑖= 𝐴𝑣𝑖 𝐴𝑐𝑖 (7-13) By means of the above equations, the mean value of 𝐶𝑖 used in this simulation case is 0.7167, with the"],["doi:10.3390/ma14216609","Zr-Ti/Ta-Ti450","average pore cross-section sizes understood as cross-section area",4752.0,null,null,null,"µm2","","","","","",false,"","results_discussion","The average pore cross-section sizes understood as cross-section area for Zr-Ti/Ta-Ti450, Zr-Ti/Ta-Ti1000, and Zr-Ti/Zr-Ti samples were 4752 μm2, 1488 μm2, and 3670 μm2, respectively."],["doi:10.3390/ma14216609","Zr-Ti/Ta-Ti1000","average pore cross-section sizes understood as cross-section area",1488.0,null,null,null,"µm2","","","","","",false,"","results_discussion","The average pore cross-section sizes understood as cross-section area for Zr-Ti/Ta-Ti450, Zr-Ti/Ta-Ti1000, and Zr-Ti/Zr-Ti samples were 4752 μm2, 1488 μm2, and 3670 μm2, respectively."],["doi:10.3390/ma14216609","Zr-Ti/Zr-Ti","average pore cross-section sizes understood as cross-section area",3670.0,null,null,null,"µm2","","","","","",false,"","results_discussion","The average pore cross-section sizes understood as cross-section area for Zr-Ti/Ta-Ti450, Zr-Ti/Ta-Ti1000, and Zr-Ti/Zr-Ti samples were 4752 μm2, 1488 μm2, and 3670 μm2, respectively."],["doi:10.3390/ma17174284","Ti + wt.%1 TiC","average area",1.87,null,null,null,"µm2","","","","","",false,"","results_discussion","For the TMC with a concentration of wt.% 1 reinforcement material, the TiC microstructures have an average area of 1.87 µm2 (a)."],["doi:10.3390/ma17174284","Ti + wt.%2 TiC","mean value of the particle area",0.81,null,null,null,"µm2","","","","","",false,"","results_discussion","The increased content of Carbon due to the raised percentage of TiC up to wt.% 2 exhibits a similar type of microstructure, and the mean value of the particle area decreased to 0.81 µm2 (b)."],["doi:10.3390/ma17174284","Ti + wt.%3 TiC","mean area of the TiC phase",1.23,null,null,null,"µm2","","","","","",false,"","results_discussion","This phenomenon is further magnified in the bulk sample with wt.% 3, where the mean area of the TiC phase is equal to 1.23 µm2 (c)."],["doi:10.3390/ma17174284","Ti + wt.%5 TiC","average area",2.23,null,null,null,"µm2","","","","","",false,"","results_discussion","Notably, the sample with wt.% 5% reveals a TiC microstructure with an average area of 2.23 µm2 (a)."],["doi:10.3390/ma17174284","Ti + wt.%10 TiC","mean particle area",1.15,null,null,null,"µm2","","","","","",false,"","results_discussion","When the content of TiC is increased up to wt.% 10, the microstructure shows an intensification in primary dendritic TiC, and the mean particle area is reduced to 1.15 µm2 (b)."],["doi:10.3390/ma17174284","Ti + wt.%15 TiC","mean TiC phase area",1.2,null,null,null,"µm2","","","","","",false,"","results_discussion","Subsequently, the bulk sample containing wt.% 15 TiC demonstrates a mean TiC phase area of 1.2 µm2 (c)."],["ia:DTIC_ADA583146","","mean number of grains in each realization",531.0,null,null,7.6,"","","","","","",false,"unit_missing","methods",""],["ntrs:20190027695","Ti-6Al-4V","average area",1.8,null,null,null,"µm2","316 and 427 °C","","","tensile test","",false,"","results",""],["oa:W2316508793","CP-Ti Grade 2","grain energy",0.51,0.45,0.57,null,"","","","","","",false,"unit_missing","results_discussion",""],["oa:W2316508793","CP-Ti Grade 2","Energy of grain boundary",0.51,0.45,0.57,null,"","1100 °C","","","","",false,"unit_missing","results_discussion",""],["oa:W2573335759","Ti-10V-2Fe-3Al","surface",5280.0,null,null,null,"µm2","","","","","",false,"","conclusions",""],["oa:W2743884968","Ti-6Al-4V","grain area",20.0,null,null,null,"µm2","","as-built SLM","","","",false,"","results_discussion",""],["oa:W2970653952","Ti-6Al-4V","average pore areas",43.8,null,null,4.1,"µm2","","as-produced","","ImageJ analysis","",false,"","results","The EOS DEF settings (80 W, 1200 mm/s, VED = 55 J/mm3) produced samples with both the lowest percent porosity and the smallest average pore areas, of 0.03 ±0.01% and 43.8 ± 4.1 μm2 respectively."],["oa:W2970653952","Ti-6Al-4V","average pore areas",3383.6,null,null,246.6,"µm2","","as-produced","","ImageJ analysis","",false,"","results","The largest average pore areas and percent porosity of 3383.6 ± 246.6 μm2 and 32.59 ± 2.72% were produced with the MOD 10 settings (280 W, 1200 mm/s, VED = 15 J/mm3)."],["oa:W2971784767","Ti-6Al-4V","mean pore area",400.0,350.0,450.0,null,"µm2","","","","CT","",false,"","results","In general, specimens of batch BMg show the smallest mean pore area, between 350 and 450 µm2."],["oa:W3151903181","Ti-6Al-4V","average grain area",185.0,null,null,null,"µm2","","porous","","","",false,"","results_discussion","The average grain area was 185 μm2."],["oa:W3151903181","Ti-6Al-4V","average area of the pores",54.0,null,null,null,"µm2","","porous","","","",false,"","results_discussion","The average porosity of the samples was approximately 5.5 vol%, the average area of the pores was 54 μm2, and their average sphericity was 0.8."],["oa:W3189417689","Ti-6Al-4V","coordination number",3.47,3.36,3.58,0.05,"","","","","X-ray computed tomography","",false,"unit_missing","abstract",""],["oa:W3189417689","Ti-6Al-4V","coordination number",3.47,3.36,3.58,0.05,"","","","","","",false,"unit_missing","conclusions",""],["oa:W3193138115","Ti-6Al-4V","Mean Area (μm2)",2.4,2.34,2.46,0.06,"µm2","","as-built SLM","","","",false,"","table","3\tSLM-PB-L\t2.40 ± 0.06\t2.66 ± 0.03\t8.43 ± 0.16"],["oa:W3193138115","Ti-6Al-4V","Mean Area (μm2)",1.08,1.03,1.13,0.05,"µm2","","as-built SLM","","","",false,"","table","2\tSLM-PB-S\t1.08 ± 0.05\t3.20 ± 0.07\t17.29 ± 0.32"],["oa:W3193138115","Ti-6Al-4V","mean grain areas",0.3451,null,null,null,"µm2","","","","","",false,"","results_discussion","The grain morphology information also demonstrated the same rule in the second column of . shows that the mean grain areas are 0.3451 μm2, 1.0761 μm2 and 2.3986 μm2 and the mean grain aspect ratios (length/width) are 3.4906, 3.1953 and 2.6612, respectively."],["oa:W3193138115","Ti-6Al-4V","mean grain areas",2.3986,null,null,null,"µm2","","","","","",false,"","results_discussion","The grain morphology information also demonstrated the same rule in the second column of . shows that the mean grain areas are 0.3451 μm2, 1.0761 μm2 and 2.3986 μm2 and the mean grain aspect ratios (length/width) are 3.4906, 3.1953 and 2.6612, respectively."],["oa:W3193138115","Ti-6Al-4V","Mean Area (μm2)",0.35,0.32,0.38,0.03,"µm2","","as-built SLM","","","",false,"","table","1\tSLM-VB\t0.35 ± 0.03\t3.49 ± 0.08\t18.95 ± 0.56"],["oa:W3193138115","Ti-6Al-4V","mean grain areas",1.0761,null,null,null,"µm2","","","","","",false,"","results_discussion","The grain morphology information also demonstrated the same rule in the second column of . shows that the mean grain areas are 0.3451 μm2, 1.0761 μm2 and 2.3986 μm2 and the mean grain aspect ratios (length/width) are 3.4906, 3.1953 and 2.6612, respectively."],["oa:W4318612478","Ti-6Al-4V","average grain area",0.85,null,null,null,"µm2","","","","EBSD","",false,"","results_discussion","The equivalent grain diameters of all samples are mostly less than 10 μm, and the maximum difference between the average grain area of each sample is only 0.85 μm2, but the length of α platelets is mostly in the range of 10~20 μm."],["oa:W4362671499","Ti-6Al-4V","Pore average area [μm2]",56.65,null,null,null,"µm2","","","","","",false,"","results","Sample Pore average length [μm] Pore average area [μm2] Pores per area [pores/μm2] Pore % of total area Ti64 10.05 56.65 0.239E-06 0.00136% ETi64 17.74 253.49 1.626E-06 0.04121% P."],["oa:W4362671499","ETi64","Pore average area [μm2]",253.49,null,null,null,"µm2","","","","","",false,"","results","Sample Pore average length [μm] Pore average area [μm2] Pores per area [pores/μm2] Pore % of total area Ti64 10.05 56.65 0.239E-06 0.00136% ETi64 17.74 253.49 1.626E-06 0.04121% P."],["oa:W4378086293","","Area (µm2)",40105.4,10030.1,337950.8,52719.6,"µm2","","","","","",false,"","table","Area (µm2)\t40105.4\t337950.8\t10030.1\t52719.6"],["oa:W4387338750","Ti-0.2Pd","valor medio del área de los granos",1232.882,null,null,null,"µm2","1100 °C","","","","",false,"","front","En la región de fase β el aumento del tamaño de grano es mucho más notable que en la fase α, llegando el valor medio del área de los granos después de 120 minutos de tratamiento térmico hasta valores de 879.599 µm2 para una temperatura de 1000 oC, y hasta 1.232.882 µm2 para las muestras calentadas a 1100 oC."],["oa:W4387338750","Ti-0.2Pd","valor medio del área de los granos",879.599,null,null,null,"µm2","1000 °C","","","","",false,"","front","En la región de fase β el aumento del tamaño de grano es mucho más notable que en la fase α, llegando el valor medio del área de los granos después de 120 minutos de tratamiento térmico hasta valores de 879.599 µm2 para una temperatura de 1000 oC, y hasta 1.232.882 µm2 para las muestras calentadas a 1100 oC."],["oa:W4387338750","Ti-0.2Pd","área media de los granos",2081.0,null,null,null,"µm2","","","","","",false,"","front","Para tiempos cortos (5 minutos), en los que la nucleación de la fase β no es importante, el área media de los granos crece hasta valores de 2081 µm2, valor que posteriormente se mantiene prácticamente constante con el tiempo, debido al efecto de la nucleación de la fase β en el límite de grano."],["oa:W4392535224","Ti-6Al-4V","surface de contact",3115.0,null,null,11.0,"µm2","","","","","",false,"","conclusions",""],["oa:W4392535224","Ti-6Al-4V","surface de contact",1846.0,null,null,45.0,"µm2","","","","","",false,"","conclusions",""],["oa:W4392535224","Ti-6Al-4V","surface de contact",1600.0,null,null,null,"µm2","","","","","",false,"","conclusions",""],["oa:W4415998003","Ti-25Nb-8Sn-4Ta","Cells",3.0,null,null,null,"","","as-built SLM","","","",false,"unit_missing","table","20%\t15 × 15 × 15\t3 × 3 × 3\t0.35"],["oa:W7104501791","Ti-6Al-4V","aire moyenne des particules",0.037,null,null,null,"µm2","","","","","",false,"","methods",""],["oa:W7117316830","Ti-6Al-4V","Number of identified grains",948.0,null,null,null,"","","STA 1000°C/1h","","","",false,"unit_missing","table","S4_1000\t948\t968"],["oa:W7117316830","Ti-6Al-7Nb","Number of identified grains",28669.0,null,null,null,"","","as-built SLM","","","",false,"unit_missing","table","S0_as_build\t33,673\t28,669"],["oa:W7117316830","Ti-6Al-7Nb","Number of identified grains",968.0,null,null,null,"","","STA 1000°C/1h","","","",false,"unit_missing","table","S4_1000\t948\t968"],["oa:W7117316830","Ti-6Al-7Nb","Number of identified grains",4580.0,null,null,null,"","","STA 950°C/1h","","","",false,"unit_missing","table","S3_950\t1365\t4580"],["oa:W7117316830","Ti-6Al-4V","Number of identified grains",1365.0,null,null,null,"","","STA 950°C/1h","","","",false,"unit_missing","table","S3_950\t1365\t4580"],["oa:W7117316830","Ti-6Al-4V","Number of identified grains",33673.0,null,null,null,"","","as-built SLM","","","",false,"unit_missing","table","S0_as_build\t33,673\t28,669"],["oa:W7166436423","Ti-6Al-4V","degree of integration",0.55,0.4,0.7,null,"","","irradiated","","SEM","",false,"unit_missing","conclusions","At the same time, the size of nanostructured elements changed from ≈50–200 nm to the range of 30–120 nm, and the degree of their integration reached ≈40–70%."],["openaire:3a498c4387292198c9fed3207ed1fa13","","grain size distribution",350.5,0.5,700.0,null,"µm2","","as-built SLM","","","",false,"","results",""],["openaire:b93441245325c152abe51fae1cb44913","316L","average grain area",19.0,null,null,10.0,"µm2","","as-built SLM","equiaxed","","",false,"","results_discussion",""],["openaire:b93441245325c152abe51fae1cb44913","HX","average grain area",135.0,null,null,97.0,"µm2","","as-built SLM","columnar","","",false,"","results_discussion",""],["openaire:e8f0c9a6dc3f3a330c9cb22eafe43c9b","Ti-6Al-4V","media del área de un grano",17.7,null,null,null,"µm2","","","","","",false,"","abstract","Gracias a un fichero Excel, incluyendo varios datos recuperados de cada ensayo, se estableció que el tamaño medio de un grano es de aproximadamente 4 µm y la media del área de un grano es de 17,7 µm²."]]}

File: data/facts/lath_thickness.json (part 1 of 12)
{"cols":["doc","alloy","property_raw","value","min","max","unc","unit","T","condition","microstructure","method","strain_rate","prediction","flag","section","sentence"],"rows":[["arxiv:0911.5406","","lattice parameter (a)",0.4406,null,null,null,"µm","","","","","",false,"unit_suspect","discussion",""],["arxiv:0911.5406","","average thickness of the Ti and Al layers",0.027,null,null,null,"µm","","","","","",false,"","conclusions",""],["arxiv:2009.07962","","average size of the precipitates",0.081,0.066,0.096,0.015,"µm","","","","","",false,"","results",""],["arxiv:2009.07962","","distance between these misfit dislocations",6.2,4.2,8.2,2.0,"µm","","","","","",false,"unit_suspect","results",""],["arxiv:2009.07962","","average size of the precipitates",0.138,0.097,0.179,0.041,"µm","","","","","",false,"","results",""],["arxiv:2009.07962","","misfit dislocations spaced about",3.3,2.3,4.3,1.0,"µm","","","","","",false,"unit_suspect","results",""],["arxiv:2009.07962","","misfit dislocations spaced approximately",5.2,3.2,7.2,2.0,"µm","","","","","",false,"unit_suspect","results",""],["arxiv:2009.07962","","nanoscale size",0.051,null,null,null,"µm","","SA","","","",false,"","discussion",""],["arxiv:2009.07962","Ni56Ti36Hf8","length",0.021,null,null,0.006,"µm","","aged 550°C/4h","","","",false,"","discussion",""],["arxiv:2009.07962","Ni56Ti36Hf8","width",8.0,null,null,2.0,"µm","","aged 550°C/4h","","","",false,"unit_suspect","discussion",""],["arxiv:2009.07969","","deformation bands coarsened to",0.063,null,null,0.037,"µm","","","","","",false,"","results",""],["arxiv:2009.07969","","average width of the amorphous deformation bands",0.092,0.058,0.126,0.034,"µm","","","","","",false,"","results",""],["arxiv:2009.07969","","average width of the deformation bands",0.021,0.013,0.029,0.008,"µm","","","","","",false,"","results",""],["arxiv:2009.07969","","average width of the deformation bands",0.085,null,null,0.02,"µm","","worn","","","",false,"","results",""],["arxiv:2011.02799","AlTiNiCuCo","lath thickness",0.02,null,null,null,"µm","","","","","",false,"","results_discussion",""],["arxiv:2011.02799","AlTiNiCuCo","lath thickness",0.015,null,null,null,"µm","","","","","",false,"","results_discussion",""],["arxiv:2011.02799","AlTiNiCuCo","lath thickness",7.0,null,null,null,"µm","","","","","",false,"unit_suspect","results_discussion",""],["arxiv:2103.11173","","A2 domain width",0.15,0.05,0.25,null,"µm","","as-cast","","","",false,"","results",""],["arxiv:2103.11173","","A2 domain width",0.5,0.1,0.9,null,"µm","","annealed","","","",false,"","results",""],["arxiv:2103.11173","","diameters",0.0175,0.01,0.025,null,"µm","","","","","",false,"","results",""],["arxiv:2301.03935","","D111 IP",0.022,null,null,null,"µm","","","","","",false,"","methods",""],["arxiv:2301.03935","","D111 IP",0.033,null,null,null,"µm","","","","","",false,"","methods",""],["arxiv:2301.03935","","D111 IP",0.027,null,null,null,"µm","","","","","",false,"","methods",""],["arxiv:2301.03935","","D111 IP",0.024,null,null,null,"µm","","","","","",false,"","methods",""],["arxiv:2301.03935","","D111 IP",0.027,null,null,null,"µm","","","","","",false,"","methods",""],["arxiv:2301.03935","","D111 IP",0.025,null,null,null,"µm","","","","","",false,"","methods",""],["arxiv:2301.03935","","D111 IP",0.023,null,null,null,"µm","","","","","",false,"","methods",""],["arxiv:2301.03935","","D111 IP",0.018,null,null,null,"µm","","","","","",false,"","methods",""],["arxiv:2301.03935","","D111 IP",0.025,null,null,null,"µm","","","","","",false,"","methods",""],["arxiv:2301.03935","","D111 IP",0.016,null,null,null,"µm","","","","","",false,"","methods",""],["arxiv:2301.03935","","D111 IP",0.023,null,null,null,"µm","","","","","",false,"","methods",""],["arxiv:2301.03935","","D111 IP",0.011,null,null,null,"µm","","","","","",false,"","methods",""],["arxiv:2301.03935","","D111 IP",9.5,null,null,null,"µm","","","","","",false,"unit_suspect","methods",""],["arxiv:2301.03935","","D111 IP",0.0105,null,null,null,"µm","","","","","",false,"","methods",""],["arxiv:2301.03935","","D111 IP",8.6,null,null,null,"µm","","","","","",false,"unit_suspect","methods",""],["arxiv:2301.03935","","D111 IP",9.6,null,null,null,"µm","","","","","",false,"unit_suspect","methods",""],["arxiv:2301.03935","","D111 IP",8.6,null,null,null,"µm","","","","","",false,"unit_suspect","methods",""],["arxiv:2301.03935","","D111 IP",0.0129,null,null,null,"µm","","","","","",false,"","methods",""],["arxiv:2301.03935","","D111 IP",0.0114,null,null,null,"µm","","","","","",false,"","methods",""],["arxiv:2301.03935","","D111 IP",0.0175,null,null,null,"µm","","","","","",false,"","methods",""],["arxiv:2301.03935","Al0.67Ti0.33N","D111 IP",0.0165,null,null,null,"µm","","deposited with Vs = -100 V","","","",true,"","methods",""],["arxiv:2301.03935","Al0.67Ti0.33N","D111 IP",0.0145,null,null,null,"µm","","deposited with Vs = -100 V","","","",true,"","methods",""],["arxiv:2301.03935","Al0.67Ti0.33N","D111 IP",0.013,null,null,null,"µm","","deposited with Vs = -100 V","","","",true,"","methods",""],["arxiv:2301.03935","Al0.50Ti0.50N","𝑙",0.3,null,null,null,"µm","","","","","",false,"unit_suspect","methods",""],["arxiv:2301.03935","Al0.50Ti0.50N","𝑙",0.68,null,null,null,"µm","","","","","",false,"unit_suspect","methods",""],["arxiv:2402.03389","Ti-46Al-1Mo-0.2Si","l values are 30 nm for creep conditions and 145 nm for internal friction",0.03,null,null,null,"µm","","","","","",false,"","discussion",""],["arxiv:2402.03389","Ti-46Al-1Mo-0.2Si","l values are 30 nm for creep conditions and 145 nm for internal friction",0.145,null,null,null,"µm","","","","","",false,"","discussion",""],["arxiv:2512.09534","MoNbTaTiZr","lattice parameter",0.4668,null,null,null,"µm","","","","","",false,"unit_suspect","results",""],["arxiv:2602.08572","TiFeMo","precipitate spacing L",5.2,null,null,null,"µm","","aged at 750 °C for 72 h","","","",false,"","other",""],["book:978_3_540_73036_1","Ti-6Al-2Sn-4Zr-6Mo","lath thickness",0.75,0.5,1.0,null,"µm","","","martensitic α'","","",false,"","Martensite Transformation",""],["book:978_3_540_73036_1","Ti-6Al-2Sn-4Zr-2Mo","width of α lamellae",5.0,null,null,null,"µm","","","lamellar","","",false,"","5.1 Processing and Microstructure",""],["book:978_3_540_73036_1","Ti-6Al-2Sn-4Zr-2Mo","width of α layers at β grain boundaries",5.0,null,null,null,"µm","","","lamellar","","",false,"","5.1 Processing and Microstructure",""],["book:978_3_540_73036_1","Ti-6Al-2Sn-4Zr-2Mo","width of α plates",0.5,null,null,null,"µm","","","lamellar","","",false,"","5.1 Processing and Microstructure",""],["book:978_3_540_73036_1","Ti-6Al-2Sn-4Zr-2Mo","average width of martensite plates",0.2,null,null,null,"µm","","","martensitic","","",false,"","5.1 Processing and Microstructure",""],["book:978_3_540_73036_1","Ti-6Al-4V","width of the α lamellae",0.0,null,null,null,"","","","","","",false,"unit_missing","5.1 Processing and Microstructure",""],["book:978_3_540_73036_1","Ti-5.8Al-4Sn-3.5Zr-0.7Nb-0.5Mo-0.35Si","Width of α Lamellae",0.0,null,null,null,"","","slow cooling rate","bimodal","","",false,"unit_missing","5.1 Processing and Microstructure",""],["book:978_3_540_73036_1","Ti-5.8Al-4Sn-3.5Zr-0.7Nb-0.5Mo-0.35Si","Width of α Lamellae",0.0,null,null,null,"","","fast cooling rate","bimodal","","",false,"unit_missing","5.1 Processing and Microstructure",""],["book:978_3_540_73036_1","Ti-6Al-2Sn-4Zr-6Mo","Width of α Lamellae",0.0,null,null,null,"","","cooling rate from (α+β) phase field","bimodal","","",false,"unit_missing","5.1 Processing and Microstructure",""],["book:978_3_540_73036_1","Ti-6Al-2Sn-4Zr-6Mo","width of the soft zone",0.5,null,null,null,"µm","","","","","",false,"","Optimization of Properties of Ti-5553",""],["book:978_3_540_73036_1_2","Ti","lattice parameters a (0.295 nm) and c (0.468 nm)",0.295,null,null,null,"µm","room temperature","","","","",false,"unit_suspect","Basic Properties",""],["book:978_3_540_73036_1_2","Ti","lattice parameter value of pure β titanium at 900°C (a = 0.332 nm)",0.332,null,null,null,"µm","900 °C","","","","",false,"unit_suspect","Basic Properties",""],["book:boyer_rodney_welsch_gerhard_collings_e_w_eds_materials_properties_handbook_titan","","lattice parameters of a: c = 0.468 nm; a = 0.295 nm",0.468,null,null,null,"µm","","","","","",false,"unit_suspect","Microstructural Strengthening",""],["book:boyer_rodney_welsch_gerhard_collings_e_w_eds_materials_properties_handbook_titan","","lattice parameters of a: c = 0.468 nm; a = 0.295 nm",0.295,null,null,null,"µm","","","","","",false,"unit_suspect","Microstructural Strengthening",""],["book:boyer_rodney_welsch_gerhard_collings_e_w_eds_materials_properties_handbook_titan","","Lattice parameter s o f β: *α=*0.332 nm",0.332,null,null,null,"µm","900 °C","","","","",false,"unit_suspect","Microstructural Strengthening",""],["book:boyer_rodney_welsch_gerhard_collings_e_w_eds_materials_properties_handbook_titan","","Lattic e Paramete r o f Quenche d ω Titanium",0.4625,null,null,null,"µm","","","","","",false,"unit_suspect","Phases and Structures",""],["book:toaz_info_1998_materials_properties_handbook_titanium_alloys_pr_ecac4a77a8df205e","Ti-6Al-4V","lattice parameter of alpha phase",0.2925,0.2923,0.2927,0.0002,"µm","","slow cooled or aged","","","",false,"unit_suspect","Phases and Structures",""],["book:toaz_info_1998_materials_properties_handbook_titanium_alloys_pr_ecac4a77a8df205e","Ti-6Al-4V","lattice parameter of alpha phase",0.467,0.4665,0.4675,0.0005,"µm","","slow cooled or aged","","","",false,"unit_suspect","Phases and Structures",""],["book:toaz_info_1998_materials_properties_handbook_titanium_alloys_pr_ecac4a77a8df205e","Ti-6Al-4V","lattice parameter of beta phase",0.319,0.318,0.32,0.001,"µm","","furnace cooled","","","",false,"unit_suspect","Phases and Structures",""],["book:toaz_info_1998_materials_properties_handbook_titanium_alloys_pr_ecac4a77a8df205e","Ti-6Al-4V","penetration depth",0.75,null,null,null,"µm","","","","","",false,"","Physical Vapor Deposition",""],["doi:10.1016/j.actamat.2023.118723","Ti-6Al-4V","median thickness",24.7,null,null,1.2,"µm","","","","","",false,"","results",""],["doi:10.1016/j.actamat.2023.118723","Ti-6Al-4V","average thickness",7.1,null,null,0.4,"µm","","","","","",false,"","results",""],["doi:10.1016/j.actamat.2023.118723","Ti-6Al-4V","thickness of closed pores",6.3,null,null,null,"µm","","","","","",false,"","results",""],["doi:10.1016/j.bioactmat.2025.11.029","","strut size",200.0,null,null,null,"µm","","","","","",false,"out_of_range","results","EDS confirms uniform Ta and Ti distribution without agglomeration. b illustrates the porous structures of these samples, featuring 500 μm pores and 200 μm struts."],["doi:10.1016/j.heliyon.2024.e25971","Ti-6Al-4V","⍺-lath thickness",1.0,1.0,1.0,1.3,"µm","","","","","",false,"","abstract","Optical and scanning electron microscopy are used to determine through-thickness distributions of prior-β width ([top, middle, bottom]:[81.2 ± 44.2, 76.02 ± 30.4, 75.6 ± 31.2] μm), ⍺-lath thickness ([top, middle, bottom]:[1.0 ± 1.3, 1.3 ± 1.2, 1.4 ± 1.8] μm; average), and ⍺/β-phase fractions ([top, middle, bottom]:[0.87 ± 0.05, 0.82 ± 0.03, 0.88 ± 0.03]; average)."],["doi:10.1016/j.heliyon.2024.e25971","Ti-6Al-4V","⍺-lath thickness",1.3,1.3,1.3,1.2,"µm","","","","","",false,"","abstract","Optical and scanning electron microscopy are used to determine through-thickness distributions of prior-β width ([top, middle, bottom]:[81.2 ± 44.2, 76.02 ± 30.4, 75.6 ± 31.2] μm), ⍺-lath thickness ([top, middle, bottom]:[1.0 ± 1.3, 1.3 ± 1.2, 1.4 ± 1.8] μm; average), and ⍺/β-phase fractions ([top, middle, bottom]:[0.87 ± 0.05, 0.82 ± 0.03, 0.88 ± 0.03]; average)."],["doi:10.1016/j.heliyon.2024.e25971","Ti-6Al-4V","⍺-lath thickness",1.4,1.4,1.4,1.8,"µm","","","","","",false,"","abstract","Optical and scanning electron microscopy are used to determine through-thickness distributions of prior-β width ([top, middle, bottom]:[81.2 ± 44.2, 76.02 ± 30.4, 75.6 ± 31.2] μm), ⍺-lath thickness ([top, middle, bottom]:[1.0 ± 1.3, 1.3 ± 1.2, 1.4 ± 1.8] μm; average), and ⍺/β-phase fractions ([top, middle, bottom]:[0.87 ± 0.05, 0.82 ± 0.03, 0.88 ± 0.03]; average)."],["doi:10.1016/j.msea.2017.11.041","Ti-48Al-2Cr-2Nb","TiC layer thickness",4.0,2.0,6.0,null,"µm","","","duplex","","",false,"","methods",""],["doi:10.1016/j.msea.2017.11.041","Ti-48Al-2Cr-2Nb","TiC layer thickness",19.0,null,null,null,"µm","","","lamellar","","",false,"","methods",""],["doi:10.1016/j.mtla.2026.102670","Ti-22Zr-7Nb-2Sn","laths are approximately 25 nm thick",0.025,null,null,null,"µm","","","martensitic α'","","",false,"","results_discussion",""],["doi:10.1016/j.mtla.2026.102670","AF alloy","lattice parameters of α″ phase",0.308,null,null,null,"µm","","as-fabricated","orthorhombic α''","","",false,"unit_suspect","results_discussion",""],["doi:10.1016/j.mtla.2026.102670","AF alloy","lattice parameters of α″ phase",0.514,null,null,null,"µm","","as-fabricated","orthorhombic α''","","",false,"unit_suspect","results_discussion",""],["doi:10.1016/j.mtla.2026.102670","AF alloy","lattice parameters of α″ phase",0.478,null,null,null,"µm","","as-fabricated","orthorhombic α''","","",false,"unit_suspect","results_discussion",""],["doi:10.1016/j.mtla.2026.102670","AF alloy","lattice parameters of α″ phase",0.309,null,null,null,"µm","","as-fabricated","orthorhombic α''","","",false,"unit_suspect","results_discussion",""],["doi:10.1016/j.mtla.2026.102670","AF alloy","lattice parameters of α″ phase",0.517,null,null,null,"µm","","as-fabricated","orthorhombic α''","","",false,"unit_suspect","results_discussion",""],["doi:10.1016/j.mtla.2026.102670","AF alloy","lattice parameters of α″ phase",0.479,null,null,null,"µm","","as-fabricated","orthorhombic α''","","",false,"unit_suspect","results_discussion",""],["doi:10.1039/d4ra07460b","m2","lattice distortion",0.0,null,null,null,"","","","","","",true,"unit_missing","conclusions","Lattice thermal conductivity increased in m2 comparing to m1, whereas lattice distortion decreased (see , , and )."],["doi:10.1039/d4ra08586h","","thickness",0.5,null,null,null,"µm","","","lamellar","","",false,"","results_discussion","lamellar orientation surrounded by a bright network of b phase at the grain boundaries with a thickness of approximately 500 nm."],["doi:10.1080/14786435.2015.1028506","Zr-Nb-Ti-Ta-Hf","dendrite arm spacing",20.0,null,null,null,"µm","","","dendritic","","",false,"","abstract",""],["doi:10.1080/14786435.2015.1028506","Zr-Nb-Ti-Ta-Hf","dendrite arm spacing",30.0,null,null,null,"µm","","","dendritic","","",false,"","abstract",""],["doi:10.1098/rspa.2015.0214","Ti-6Al","b",0.0003,null,null,null,"µm","20°C","","","","",false,"out_of_range","table","b\t3.20×10−4 μm"],["doi:10.1186/s41205-025-00268-9","Ti-6Al-4V","0.3 mm pillar diameter",0.3,null,null,null,"µm","","as-built SLM","","","",false,"unit_suspect","methods","Fig. 3 Four TTC nail designs: (a) TTC 1: Baseline solid design (5 mm diameter), TTC 2: Core-lattice design (2.5 mm core, 25 mm lattice region), TTC 3: Corelattice with longitudinal ribs and TTC 4: Core-lattice with longitudinal and transverse ribs; (b) Detailed specifications of the diamond array lattice structure: A 2.5 mm diameter central core with a 25 mm long lattice region featuring diamond-shaped patterns (70% porosity, 0.3 mm pillar diameter, 1.2 mm unit cells, 650 μm pore sizes)."],["doi:10.13025/16656","Ti-6Al-4V","lath thickness",6.2,null,null,null,"µm","","","martensitic α'","","",true,"","methods","5.2.2.2 Phase content model Parameter set 1, C80 (representing α’ phase content of 80%, See table 5.2), C90, C95 varied the α’ phase content from 60% to 95%, and maintained constant lath thickness at 6.20 μm."],["doi:10.13025/16656","Ti-6Al-4V","αs lath thickness",0.15,null,null,null,"µm","","","martensitic α'","","",true,"","methods","5.2.2.3 Lath thickness gradient Figure 5.6 shows the 2D 0.3mm × 0.9 mm FGM rectangle CPFE model with the αs lath thickness linearly increasing from 0.15 μm to 6.20 μm along the major dimension."],["doi:10.13025/16656","Ti-6Al-4V","αs lath thickness",6.2,null,null,null,"µm","","","martensitic α'","","",true,"","methods","5.2.2.3 Lath thickness gradient Figure 5.6 shows the 2D 0.3mm × 0.9 mm FGM rectangle CPFE model with the αs lath thickness linearly increasing from 0.15 μm to 6.20 μm along the major dimension."],["doi:10.13025/16656","Ti-6Al-4V","lath thickness",0.25,null,null,null,"µm","","as-built PBF-LB","martensitic α'","","",false,"","methods","A CPFE model with α’ phase content of 60% and lath thickness of 0.25 μm are used for parameter calibration to represent the Ti-6Al-4V microstructure observed in the study [60]."],["doi:10.13025/16656","Ti-6Al-4V","lath thickness",2.0,null,null,null,"µm","","","","","",false,"","results","As lath thickness increased from 2.00 μm to 3.00 μm, sites of high stress are predicted."],["doi:10.13025/16656","Ti-6Al-4V","lath thickness",3.0,null,null,null,"µm","","","","","",false,"","results","As lath thickness increased from 2.00 μm to 3.00 μm, sites of high stress are predicted."],["doi:10.13025/16656","Ti-6Al-4V","lath thickness",4.0,null,null,null,"µm","","","","","",false,"","results","As displayed in Figure 5.15a, and verified in Figure 5.12, when lath thickness exceeded 4.00 μm, heterogeneous stress distribution became more noticeable, where β lath had higher stress within one lamellae grain."],["doi:10.13025/16656","Ti-6Al-4V","lath thickness",0.15,null,null,null,"µm","","","","","",false,"","discussion","In the current CPFE model, 0.2% yield stress is 70.0 MPa higher for 0.15 μm lath thickness compared to 6.20 μm lath thickness."],["doi:10.13025/16656","Ti-6Al-4V","lath thickness",6.2,null,null,null,"µm","","","","","",false,"","discussion","In the current CPFE model, 0.2% yield stress is 70.0 MPa higher for 0.15 μm lath thickness compared to 6.20 μm lath thickness."],["doi:10.13025/16656","Ti-6Al-4V","αs lath thickness",6.2,null,null,null,"µm","","","","","",false,"","discussion","The strain contour with an αs lath thickness of 6.20 μm is shown in Figure 5.16."],["doi:10.13025/16656","Ti-6Al-4V","lath thickness",6.2,null,null,null,"µm","","","","","",false,"","discussion","Figure 5.16 Distribution of total accumulated shear strain on all slip systems with a lath thickness of 6.20 μm."],["doi:10.13025/16656","Ti-6Al-4V","lath thickness",0.5,null,null,null,"µm","","","martensitic α'","","",false,"","methods","The transition zone has a thickness of 30 μm, which consists of equiaxed microstructure and newly formed laths within the original equiaxed grains."],["doi:10.13025/16656","Ti-6Al-4V","lath thickness",2.0,null,null,null,"µm","","","martensitic α'","","",false,"","methods","The lath thickness at the surface layer is adopted from the SEM (see Figure 7.8 in Section 7.3.2) images as 2.0 μm."],["doi:10.18063/ijb.716","Ti-6Al-4V","lath width",3.49,null,null,null,"µm","","","","","",false,"","results_discussion","The lath width is similar between the solid region (3.49 μm) and the mesh region (3.74 μm) in the P-type specimen."],["doi:10.18063/ijb.716","Ti-6Al-4V","lath width",3.74,null,null,null,"µm","","","","","",false,"","results_discussion","The lath width is similar between the solid region (3.49 μm) and the mesh region (3.74 μm) in the P-type specimen."],["doi:10.18063/ijb.716","Ti-6Al-4V","lath width",1.84,null,null,null,"µm","","","","","",false,"","results_discussion","However, in the S-type specimen, the lath width was finer in the mesh region (1.84 μm) than in the solid region (3.74 μm)."],["doi:10.18063/ijb.716","Ti-6Al-4V","lath width",3.74,null,null,null,"µm","","","","","",false,"","results_discussion","However, in the S-type specimen, the lath width was finer in the mesh region (1.84 μm) than in the solid region (3.74 μm)."],["doi:10.18154/rwth-2024-09537","Ti-6Al-4V","α-Lamellenbreite",0.665,0.54,0.79,0.22,"µm","","as-built LPBF","lamellar","","",false,"","abstract",""],["doi:10.18154/rwth-2024-09537","Ti-6Al-4V","α- Lamellenbreite",0.35,0.18,0.52,0.145,"µm","","as-built LPBF","lamellar","","",false,"","abstract",""],["doi:10.18154/rwth-2024-09537","Ti-6Al-4V","α-Lamellen dünner als 1 µm",1.0,0.0,1.0,null,"µm","","","lamellar","","",false,"","abstract",""],["doi:10.18154/rwth-2024-09537","Ti-6Al-4V","α-Lamellenbreite",0.5,0.4,0.6,null,"µm","","","","","",false,"","abstract",""],["doi:10.25560/93389","Ti-7Al-0.25O","L",0.025,null,null,null,"µm","","","","SAXS","",false,"","discussion","For Ti–7Al–0.25O, L = 25 nm and d = 12 nm; for Ti–7Al– 0.05O, L = 39 nm and d = 20 nm, giving a strengthening factor of 1.46 for Orowan bowing and 1.28 for precipitate shearing based on SAXS-derived information."],["doi:10.25560/93389","Ti-7Al-0.05O","L",0.039,null,null,null,"µm","","","","SAXS","",false,"","discussion","For Ti–7Al–0.25O, L = 25 nm and d = 12 nm; for Ti–7Al– 0.05O, L = 39 nm and d = 20 nm, giving a strengthening factor of 1.46 for Orowan bowing and 1.28 for precipitate shearing based on SAXS-derived information."],["doi:10.26190/unsworks/22625","Ti-6Al-4V","width of individual α plates",0.0,null,null,null,"","","","","","",false,"unit_missing","conclusions","With increasing cooling rates, the width of individual α plates becomes thinner and the colony size reduces in size [194, 195]."],["doi:10.26190/unsworks/22625","Ti-6Al-4V","lath thickness",1.1,0.2,2.0,null,"µm","","as-built SLM","martensitic α'","","",false,"","conclusions","Several studies [14, 50, 208, 209] reported that the lath thickness of α' is the range between 0.2 and 2 µm for SLM manufactured asbuild parts of Ti-6Al-4V."],["doi:10.26190/unsworks/22625","Ti-6Al-4V","α lath thickness",2.0,1.0,3.0,null,"µm","","as-built EBM","lamellar","","",false,"","conclusions","In contrast, using electron beam melting (EBM) produces a dual phase (α+β) microstructure where the α lath thickness is around 1-3 µm [209-212]."],["doi:10.26190/unsworks/22625","Ti-6Al-4V","lath thickness",1.1,0.2,2.0,null,"µm","","as-built SLM","martensitic α'","","",false,"","conclusions","The fine acicular morphology of α' martensite usually has a lath thickness of around 0.2 to 2 µm from the SLM process."],["doi:10.26190/unsworks/22625","Ti-6Al-4V","lath thickness",2.23,null,null,null,"µm","","940°C/2h","lamellar","","",false,"","conclusions","The lath thickness of α phase after 2 hrs is around 2.23 µm whereas 20 hrs coarsened the lath thickness to around 2.80 µm [14]."],["doi:10.26190/unsworks/22625","Ti-6Al-4V","lath thickness",2.8,null,null,null,"µm","","940°C/20h","equiaxed α","","",false,"","conclusions","The lath thickness of α phase after 2 hrs is around 2.23 µm whereas 20 hrs coarsened the lath thickness to around 2.80 µm [14]."],["doi:10.26190/unsworks/22625","Ti-6Al-4V","α lath thickness",0.0,null,null,null,"","","950°C/30min + furnace cooling","lamellar","","",false,"unit_missing","conclusions","For 950°C, coarser α laths were achieved at the low cooling rate produced by furnace cooling (Table 2)."],["doi:10.26190/unsworks/22625","Ti-6Al-4V","α lath thickness",1.27,1.14,1.4,0.13,"µm","","furnace cooling 850°C","lamellar","","",false,"","conclusions","Cooling Process Cooling Rate (K/sec) α lath thickness (µm) 850°C 950°C Furnace cooling 0.17 1.27 ± 0.13 2.23 ± 0.12 Air cooling 500 1.22 ± 0.09 1.57 ± 0.21 Water quenching 1500 1.16 ± 0.13 1.48 ± 0.14"],["doi:10.26190/unsworks/22625","Ti-6Al-4V","α lath thickness",2.23,2.1,2.36,0.12,"µm","","furnace cooling 950°C","lamellar","","",false,"","conclusions","Cooling Process Cooling Rate (K/sec) α lath thickness (µm) 850°C 950°C Furnace cooling 0.17 1.27 ± 0.13 2.23 ± 0.12 Air cooling 500 1.22 ± 0.09 1.57 ± 0.21 Water quenching 1500 1.16 ± 0.13 1.48 ± 0.14"],["doi:10.26190/unsworks/22625","Ti-6Al-4V","α lath thickness",1.22,1.13,1.31,0.09,"µm","","air cooling 850°C","lamellar","","",false,"","conclusions","Cooling Process Cooling Rate (K/sec) α lath thickness (µm) 850°C 950°C Furnace cooling 0.17 1.27 ± 0.13 2.23 ± 0.12 Air cooling 500 1.22 ± 0.09 1.57 ± 0.21 Water quenching 1500 1.16 ± 0.13 1.48 ± 0.14"],["doi:10.26190/unsworks/22625","Ti-6Al-4V","α lath thickness",1.57,1.37,1.77,0.21,"µm","","air cooling 950°C","lamellar","","",false,"","conclusions","Cooling Process Cooling Rate (K/sec) α lath thickness (µm) 850°C 950°C Furnace cooling 0.17 1.27 ± 0.13 2.23 ± 0.12 Air cooling 500 1.22 ± 0.09 1.57 ± 0.21 Water quenching 1500 1.16 ± 0.13 1.48 ± 0.14"],["doi:10.26190/unsworks/22625","Ti-6Al-4V","α lath thickness",1.16,1.03,1.29,0.13,"µm","","water quenching 850°C","martensitic α'","","",false,"","conclusions","Cooling Process Cooling Rate (K/sec) α lath thickness (µm) 850°C 950°C Furnace cooling 0.17 1.27 ± 0.13 2.23 ± 0.12 Air cooling 500 1.22 ± 0.09 1.57 ± 0.21 Water quenching 1500 1.16 ± 0.13 1.48 ± 0.14"],["doi:10.26190/unsworks/22625","Ti-6Al-4V","α lath thickness",1.48,1.34,1.62,0.14,"µm","","water quenching 950°C","martensitic α'","","",false,"","conclusions","Cooling Process Cooling Rate (K/sec) α lath thickness (µm) 850°C 950°C Furnace cooling 0.17 1.27 ± 0.13 2.23 ± 0.12 Air cooling 500 1.22 ± 0.09 1.57 ± 0.21 Water quenching 1500 1.16 ± 0.13 1.48 ± 0.14"],["doi:10.26190/unsworks/22625","Ti-6Al-4V","α lath thickness",2.5,2.5,3.5,null,"µm","","HIP 880°C, 100 MPa, furnace cooling","equiaxed α","","",false,"","conclusions","They found fully equiaxed structures for 880 and 930°C HIP temperatures and lamellar (a) (b) (c) Furnace cooling Air cooling Water cooling"],["doi:10.26190/unsworks/22625","Ti-6Al-4V","α lath thickness",2.5,2.5,3.5,null,"µm","","HIP 930°C, 100 MPa, furnace cooling","equiaxed α","","",false,"","conclusions","They found fully equiaxed structures for 880 and 930°C HIP temperatures and lamellar (a) (b) (c) Furnace cooling Air cooling Water cooling"],["doi:10.26190/unsworks/22625","Ti-6Al-4V","α lath thickness",2.5,2.5,3.5,null,"µm","","HIP 980°C, 100 MPa, furnace cooling","lamellar","","",false,"","conclusions","They found fully equiaxed structures for 880 and 930°C HIP temperatures and lamellar (a) (b) (c) Furnace cooling Air cooling Water cooling"],["doi:10.26190/unsworks/22625","Ti-6Al-4V","α lath thickness",0.0,null,null,null,"","","","","","",false,"unit_missing","conclusions","Heat treatments have shown to coarsen α lath thickness as well as prior β grains in Ti-6Al-4V, relieve the residual stresses and in some cases, eliminate defects from the LPBF process [47, 49, 217, 224, 226, 278, 294]."],["doi:10.26190/unsworks/22625","Ti-6Al-4V","α lath thickness",0.0,null,null,null,"","","","","","",false,"unit_missing","conclusions","Additionally, heat treatment coarsens the α lath thickness which also enhances the fracture toughness by promoting more ductility and crack tortuosity [9, 296]."],["doi:10.26190/unsworks/22625","SH3","Average lath thickness ± standard deviation (µm)",0.7,null,null,0.6,"µm","","as-built SLM","martensitic α'","","",false,"","results","ASB HIP 820 HIP 950 HT 1020 Relative density (%) 99.6 99.7 99.8 99.6 Average lath thickness ± standard deviation (µm) 0.7 ± 0.6 1.4 ± 0.5 2.4 ± 0.8 3.5 ± 1.3 Average colony/packet size ± standard deviation (µm) - 8.8 ± 2.4 20.2 ± 5 40.1 ± 8.7"],["doi:10.26190/unsworks/22625","SH3","Average lath thickness ± standard deviation (µm)",1.4,null,null,0.5,"µm","","HIP 820°C","","","",false,"","results","ASB HIP 820 HIP 950 HT 1020 Relative density (%) 99.6 99.7 99.8 99.6 Average lath thickness ± standard deviation (µm) 0.7 ± 0.6 1.4 ± 0.5 2.4 ± 0.8 3.5 ± 1.3 Average colony/packet size ± standard deviation (µm) - 8.8 ± 2.4 20.2 ± 5 40.1 ± 8.7"],["doi:10.26190/unsworks/22625","SH3","Average lath thickness ± standard deviation (µm)",2.4,null,null,0.8,"µm","","HIP 950°C","","","",false,"","results","ASB HIP 820 HIP 950 HT 1020 Relative density (%) 99.6 99.7 99.8 99.6 Average lath thickness ± standard deviation (µm) 0.7 ± 0.6 1.4 ± 0.5 2.4 ± 0.8 3.5 ± 1.3 Average colony/packet size ± standard deviation (µm) - 8.8 ± 2.4 20.2 ± 5 40.1 ± 8.7"],["doi:10.26190/unsworks/22625","SH3","Average lath thickness ± standard deviation (µm)",3.5,null,null,1.3,"µm","","HT 1020°C","","","",false,"","results","ASB HIP 820 HIP 950 HT 1020 Relative density (%) 99.6 99.7 99.8 99.6 Average lath thickness ± standard deviation (µm) 0.7 ± 0.6 1.4 ± 0.5 2.4 ± 0.8 3.5 ± 1.3 Average colony/packet size ± standard deviation (µm) - 8.8 ± 2.4 20.2 ± 5 40.1 ± 8.7"],["doi:10.26190/unsworks/22625","SH3","average α' thickness of ~0.70 µm",0.7,null,null,null,"µm","","as-built SLM","martensitic α'","","",false,"","results","The ASB samples were found to have a typical acicular martensitic microstructure (Figure 5.5a) with an average α' thickness of ~0.70 µm, which matches the typical values of 0.5 − 0.8 µm reported in literature [9, 49, 63]."],["doi:10.26190/unsworks/22625","SH3","increased with heat treatment temperature from 1.4 to 3.5 µm",2.45,1.4,3.5,null,"µm","","","","","",false,"","results","The α lath thickness increased with heat treatment temperature from 1.4 to 3.5 µm, as shown in Figure 5.5 and Table 5.2."],["doi:10.26190/unsworks/22625","Ti-6Al-4V","lath thickness",0.7,null,null,null,"µm","","as-built LPBF","martensitic α'","","",false,"","results","The high intrinsic cooling rates of the LPBF process results in a basketweave microstructure of fine α' laths with thicknesses of ~0.70 µm (Figure 5.5)."],["doi:10.26190/unsworks/22625","Ti-6Al-4V","α lath thickness",0.5,null,null,null,"µm","","HT 1020","lamellar","","",false,"","results","From Figure 5.11 and Table 5.3, it is apparent that ∆Kth increases with increasing heat treatment temperature and α lath thickness, which is accompanied by a concomitant decrease in yield strength."],["doi:10.26190/unsworks/22625","Ti-6Al-4V","α lath thickness",0.5,null,null,null,"µm","","","lamellar","","",false,"","results","It is important to note that the relationship in Eq. (5.3) assumes equiaxed grains, while for lamellar Ti-6Al-4V microstructures the α lath thickness determines the effective slip length [9] and must be considered the characteristic microstructural dimension for slip."],["doi:10.26190/unsworks/22625","Ti-6Al-4V","d",0.5,null,null,null,"µm","","","lamellar","","",false,"","results","Additionally, Figure 5.14 shows how the crack closure stress intensity, Kcl, increases linearly with packet/colony size and surface roughness."],["doi:10.26190/unsworks/22625","Ti-6Al-4V","α' lath thickness",5.0,null,null,null,"","","as-built SLM","","","",false,"unit_missing","results","For the ASB material, the transition appears to occur at ~5-7 times the α' lath thickness."],["doi:10.26190/unsworks/22625","Ti-6Al-4V","α' lath thickness",7.0,null,null,null,"","","as-built SLM","","","",false,"unit_missing","results","For the ASB material, the transition appears to occur at ~5-7 times the α' lath thickness."],["doi:10.3390/e21050483","TiNbTaZrW","a1",0.325,null,null,null,"","","","","","",false,"unit_missing","table","TiNbTaZrW\t0.325\t0.340\t4.6"],["doi:10.3390/e21050483","TiNbTaZrW","a2",0.34,null,null,null,"","","","","","",false,"unit_missing","table","TiNbTaZrW\t0.325\t0.340\t4.6"],["doi:10.3390/e21050483","TiNbTaZr","aD",0.334,null,null,null,"","","","","","",false,"unit_missing","table","TiNbTaZr\t0.334\t0.342\t2.4"],["doi:10.3390/e21050483","TiNbTaZr","aID",0.342,null,null,null,"","","","","","",false,"unit_missing","table","TiNbTaZr\t0.334\t0.342\t2.4"],["doi:10.3390/e21050483","TiNbTaZrV","aD",0.328,null,null,null,"","","","","","",false,"unit_missing","table","TiNbTaZrV\t0.328\t0.333\t1.4"],["doi:10.3390/e21050483","TiNbTaZrV","aID",0.333,null,null,null,"","","","","","",false,"unit_missing","table","TiNbTaZrV\t0.328\t0.333\t1.4"],["doi:10.3390/e21050483","TiNbTaZrMo","aD",0.333,null,null,null,"","","","","","",false,"unit_missing","table","TiNbTaZrMo\t0.333\t0.340\t2.1"],["doi:10.3390/e21050483","TiNbTaZrMo","aID",0.34,null,null,null,"","","","","","",false,"unit_missing","table","TiNbTaZrMo\t0.333\t0.340\t2.1"],["doi:10.3390/e21050483","TiNbTaZrW","aD",0.327,null,null,null,"","","","","","",false,"unit_missing","table","TiNbTaZrW\t0.327\t0.340\t4.0"],["doi:10.3390/e21050483","TiNbTaZrW","aID",0.34,null,null,null,"","","","","","",false,"unit_missing","table","TiNbTaZrW\t0.327\t0.340\t4.0"],["doi:10.3390/e26040340","TiZrHfNbMo0.1","hcsep",0.21,null,null,0.0001,"µm","","","","","",false,"","table","0.01\t210\t260\t0.928 ± 0.055"],["doi:10.3390/e26040340","TiZrHfNbMo0.1","hcmax",0.26,null,null,null,"µm","","","","","",false,"","table","0.1\t207\t254\t0.838 ± 0.040"],["doi:10.3390/e26040340","TiZrHfNbMo0.1","hcsep",0.207,null,null,0.0,"µm","","","","","",false,"","table","1\t165\t247\t0.709 ± 0.011"],["doi:10.3390/ma11050669","NbMoTaWVTi","thickness",0.155,0.06,0.25,null,"µm","","","","","",false,"","results_discussion","The thickness of BCC2 phase is measured to be about 60~250 nm, and the volume fraction of BCC2 is estimated to be about 3%."],["doi:10.3390/ma11071244","Ti-22Al-25Nb","Lacicular",2.83,null,null,0.26,"µm","","S.T. 760°C","","","",false,"","table","\t760\t38.63 ± 1.8\t1.64 ± 0.25\t2.83 ± 0.26\t0.13 ± 0.003\t4.27 ± 0.16"],["doi:10.3390/ma11071244","Ti-22Al-25Nb","Wacicular",0.13,null,null,0.003,"µm","","S.T. 760°C","","","",false,"","table","\t760\t38.63 ± 1.8\t1.64 ± 0.25\t2.83 ± 0.26\t0.13 ± 0.003\t4.27 ± 0.16"],["doi:10.3390/ma11071244","Ti-22Al-25Nb","Lacicular",2.19,null,null,0.21,"µm","","S.T. 960°C, A.T. 800°C","","","",false,"","table","960\t800\t43.71 ± 2.1\t2.58 ± 0.32\t2.19 ± 0.21\t0.31 ± 0.007\t4.62 ± 0.18"],["doi:10.3390/ma11071244","Ti-22Al-25Nb","Wacicular",0.31,null,null,0.007,"µm","","S.T. 960°C, A.T. 800°C","","","",false,"","table","960\t800\t43.71 ± 2.1\t2.58 ± 0.32\t2.19 ± 0.21\t0.31 ± 0.007\t4.62 ± 0.18"],["doi:10.3390/ma11071244","Ti-22Al-25Nb","Lacicular",1.64,null,null,0.18,"µm","","S.T. 840°C","","","",false,"","table","\t840\t50.73 ± 2.3\t3.94 ± 0.37\t1.64 ± 0.18\t0.45 ± 0.009\t5.03 ± 0.22"],["doi:10.3390/ma11071244","Ti-22Al-25Nb","Wacicular",0.45,null,null,0.009,"µm","","S.T. 840°C","","","",false,"","table","\t840\t50.73 ± 2.3\t3.94 ± 0.37\t1.64 ± 0.18\t0.45 ± 0.009\t5.03 ± 0.22"],["doi:10.3390/ma11122510","CP-Ti Grade 2","thickness of the lamellar β",60.0,20.0,100.0,null,"µm","","","lamellar β","","",false,"out_of_range","results_discussion","The size of the equiaxed crystal was 30–110 μm, the thickness of the lamellar β was 20–100 μm, and the length was 50–120 μm."],["doi:10.3390/ma11122510","CP-Ti Grade 2","thickness of the β layer",37.5,15.0,60.0,null,"µm","","","lamellar β","","",false,"","results_discussion","The thickness of the β layer was 15–60 μm, and the length was 80–300 μm."],["doi:10.3390/ma12132052","","Depth (µm)",32.0,24.0,40.0,null,"µm","","","","","",false,"","table","1\t19\t44\t64\t137\t37\t100\t47\t110\t24−40 []\t70−100 []"],["doi:10.3390/ma12132052","","Depth (µm)",43.5,37.0,50.0,null,"µm","","","","","",false,"","table","2\t33\t90\t89\t187\t46\t130\t68\t127\t37−50 []\t80−120 []"],["doi:10.3390/ma12132052","","Depth (µm)",65.0,50.0,80.0,null,"µm","","","","","",false,"out_of_range","table","3\t71\t105\t95\t193\t68\t150\t78\t145\t50−80 []\t110−170 []"],["doi:10.3390/ma12132052","","Depth (µm)",97.5,85.0,110.0,null,"µm","","","","","",false,"out_of_range","table","4\t72\t145\t100\t150\t94\t160\t111\t155\t85−110 []\t140−160 []"],["doi:10.3390/ma12132052","","Depth (µm)",1000.0,700.0,1300.0,null,"µm","","","","","",false,"out_of_range","table","5\t727\t--\t786\t--\t1095\t--\t1252\t--\t700−1300 []\t--"],["doi:10.3390/ma12132052","","Depth (µm)",235.0,190.0,280.0,null,"µm","","","","","",false,"out_of_range","table","6\t67\t162\t241\t340\t156\t310\t227\t290\t190−280 []\t250−300 []"],["doi:10.3390/ma12132052","","Depth (µm)",207.0,150.0,250.0,null,"µm","","","","","",false,"out_of_range","table","7\t67\t162\t222\t340\t156\t310\t168\t245\t150−250 []\t185−225 []"],["doi:10.3390/ma12132052","","Depth (µm)",180.0,110.0,210.0,null,"µm","","","","","",false,"out_of_range","table","8\t67\t162\t206\t340\t156\t310\t150\t197\t110−210 []\t150−200 []"],["doi:10.3390/ma12162568","","Molten Pool Width",118.0,null,null,null,"µm","","","","","",false,"out_of_range","table","1\t100\t500\t118\t62"],["doi:10.3390/ma12162568","","Molten Pool Width",98.0,null,null,null,"µm","","","","","",false,"out_of_range","table","2\t100\t750\t98\t52"],["doi:10.3390/ma12162568","","Molten Pool Width",75.0,null,null,null,"µm","","","","","",false,"out_of_range","table","3\t100\t1000\t75\t31"],["doi:10.3390/ma12162568","","Molten Pool Width",72.0,null,null,null,"µm","","","","","",false,"out_of_range","table","4\t100\t1200\t72\t36"],["doi:10.3390/ma12162568","","Molten Pool Width",146.0,null,null,null,"µm","","","","","",false,"out_of_range","table","5\t150\t500\t146\t122"],["doi:10.3390/ma12162568","","Molten Pool Width",136.0,null,null,null,"µm","","","","","",false,"out_of_range","table","6\t150\t750\t136\t88"],["doi:10.3390/ma12162568","","Molten Pool Width",116.0,null,null,null,"µm","","","","","",false,"out_of_range","table","7\t150\t1000\t116\t85"],["doi:10.3390/ma12162568","","Molten Pool Width",108.0,null,null,null,"µm","","","","","",false,"out_of_range","table","8\t150\t1200\t108\t59"],["doi:10.3390/ma12213508","TiZrNbTa","size",7.0,5.0,9.0,2.0,"µm","","","","TEM dark-field image","",false,"unit_suspect","results","The dark-field image obtained from the α spot shows that α precipitate has a size of about 7 ± 2 nm, distributed evenly in the NbTa-rich matrix in b."],["doi:10.3390/ma12213508","TiZrNbTa","lattice constants",0.4739,null,null,null,"µm","","","","","",false,"unit_suspect","results","This ω precipitate is a metastable phase with lattice constants of a = 0.4739 nm and c = 0.2902 nm, related to the BCC matrix (a=√2.aBCC, c= (√3/2) aBCC) and commonly found in Ti-based alloys, and is also observed to spread uniformly in the NbTa-rich matrix, as shown in c."],["doi:10.3390/ma12213508","TiZrNbTa","lattice constants",0.2902,null,null,null,"µm","","","","","",false,"unit_suspect","results","This ω precipitate is a metastable phase with lattice constants of a = 0.4739 nm and c = 0.2902 nm, related to the BCC matrix (a=√2.aBCC, c= (√3/2) aBCC) and commonly found in Ti-based alloys, and is also observed to spread uniformly in the NbTa-rich matrix, as shown in c."],["doi:10.3390/ma12213508","TiZrNbTa","size",5.0,4.0,6.0,1.0,"µm","","","","","",false,"unit_suspect","results","The size of this ω precipitate was measured to be about 5 ± 1 nm."],["doi:10.3390/ma12213508","TiZrNbTa","d-spacing",0.2389,null,null,null,"µm","","","","","",false,"unit_suspect","results","The (110) d-spacing of the spinodal region 1 (SP1) and spinodal region 2 (SP2) was measured to be 0.2389 and 0.2380 nm, respectively."],["doi:10.3390/ma12213508","TiZrNbTa","d-spacing",0.238,null,null,null,"µm","","","","","",false,"unit_suspect","results","The (110) d-spacing of the spinodal region 1 (SP1) and spinodal region 2 (SP2) was measured to be 0.2389 and 0.2380 nm, respectively."],["doi:10.3390/ma12213584","AWAT6.8","thickness",62.4,47.2,77.6,15.2,"µm","","","","","",false,"out_of_range","results_discussion","Without considering the spread parts, the thickness of the Al/O-rich areas measured in the longitudinal middle part of the wall is 62.4 ± 15.2 µm."],["doi:10.3390/ma12213584","AWAT0.2","thickness",62.3,54.6,70.0,7.7,"µm","","","lamellar","","",false,"out_of_range","results_discussion","The alternation for the sample AWAT0.2 of low Al/Ti atomic ratio layers (0.97%) made out of fine columnar grains (23.8 ± 0.8 µm) and richer Al layers (Al/Ti ratio at 1.55%) formed by lamellar grains (62.3 ± 7.7 µm) can also be observed (c,d respectively)."],["doi:10.3390/ma12213584","Ti","thickness",62.8,44.6,81.0,18.2,"µm","","","","","",false,"out_of_range","results_discussion","According to the EDS mapping of aluminium (b), the rich Al areas show an even thickness being 62.8 ± 18.2 µm, whereas the layers having a lower Al content were measured to have a thickness of 114.9 ± 14.3 µm."],["doi:10.3390/ma12213584","Ti","thickness",114.9,100.6,129.2,14.3,"µm","","","",
