Repository: akhtar07/tisci-explorer

# TiSci Explorer

A read-only, static explorer for **TiSci**, an autonomous research agent for titanium alloys. TiSci reads the
titanium-alloy literature, builds a knowledge graph and a table of measured values, proposes hypotheses where the
graph has gaps, and tests them with DFT (MACE / VASP) and the ICME-lite multiscale chain.

**Live site:** https://akhtar07.github.io/tisci-explorer/

The site has seven sections:

| Section | What it shows |
|---|---|
| Overview | Corpus → graph → facts → hypotheses → verdicts, with the snapshot's counts |
| Worked example | One full loop for W in α-Ti: graph path, hypothesis, novelty check, DFT test, verdict, follow-up, DAMASK |

File: data/facts/oxygen_content.json (part 1 of 7)
{"cols":["doc","alloy","property_raw","value","min","max","unc","unit","T","condition","microstructure","method","strain_rate","prediction","flag","section","sentence"],"rows":[["arxiv:2009.07962","","overall composition",9.2,9.0,9.4,0.2,"at%","","","","","",false,"","results",""],["arxiv:2103.11173","D1","Fe content in the A2 phase",3.0,null,null,null,"at%","","","","","",false,"","results",""],["arxiv:2103.11173","D2","Fe content in the A2 phase",3.0,null,null,null,"at%","","","","","",false,"","results",""],["arxiv:2103.11173","D3","Fe content in the A2 phase",3.0,null,null,null,"at%","","","","","",false,"","results",""],["arxiv:2604.05725","Ti-(16-20)Nb-xO","1 at.% O",1.0,null,null,null,"at%","","water quenched from 1200°C","retained β with minor ω","","",false,"","results_discussion",""],["arxiv:2604.05725","Ti-(16-20)Nb-xO","2 and 3 at.%",2.0,2.0,3.0,null,"at%","","water quenched from 1200°C","retained β","","",false,"","results_discussion",""],["book:978_3_540_73036_1","CP-Ti Grade 1","oxygen content",0.18,null,null,null,"%","","","","","",false,"unit_mismatch","Alloy Classification",""],["book:978_3_540_73036_1","CP-Ti Grade 4","oxygen content",0.4,null,null,null,"%","","","","","",false,"unit_mismatch","Alloy Classification",""],["book:978_3_540_73036_1","Ti-6Al-2Sn-4Zr-6Mo","oxygen content",0.08,0.08,0.2,null,"%","","","","","",false,"unit_mismatch","Alloy Classification",""],["book:978_3_540_73036_1_2","CP-Ti Grade 1","oxygen content",0.18,null,null,null,"%","","","","","",false,"unit_mismatch","Alloy Classification",""],["book:978_3_540_73036_1_2","CP-Ti Grade 4","oxygen content",0.4,null,null,null,"%","","","","","",false,"unit_mismatch","Alloy Classification",""],["book:978_3_540_73036_1_2","","oxygen content",0.08,0.08,0.2,null,"%","","","","","",false,"unit_mismatch","Alloy Classification",""],["book:boyer_rodney_welsch_gerhard_collings_e_w_eds_materials_properties_handbook_titan","CP-Ti Grade 2","maximum oxygen concentration",0.25,0.25,0.25,null,"%","","","","","",false,"unit_mismatch","Unalloyed Ti Grade 2, R50400",""],["book:boyer_rodney_welsch_gerhard_collings_e_w_eds_materials_properties_handbook_titan","Ti-6Al-4V","oxygen content",0.0795,0.0795,0.0795,null,"wt%","","","","","",false,"","T1-3AI-2.5V: Commercial compositions",""],["book:boyer_rodney_welsch_gerhard_collings_e_w_eds_materials_properties_handbook_titan","Ti-6211","oxygen content",0.075,0.075,0.29,null,"wt%","","annealed 925 °C/1h + air cooling","","","",false,"","Mechanica l Propertie s",""],["book:boyer_rodney_welsch_gerhard_collings_e_w_eds_materials_properties_handbook_titan","Ti-6211","0.075 wt% O",0.075,0.075,0.075,null,"wt%","","","","","",false,"","Ti-6211: Compressive yield strength of as-rolled plate",""],["book:toaz_info_1998_materials_properties_handbook_titanium_alloys_pr_ecac4a77a8df205e","","oxygen content",2600.0,null,null,null,"pprn","","","","","",false,"unit_mismatch","Chemical/Corrosion Properties",""],["book:toaz_info_1998_materials_properties_handbook_titanium_alloys_pr_ecac4a77a8df205e","CP-Ti Grade 2","oxygen concentration",0.25,null,null,null,"wt%","","","","","",false,"","Unalloyed Ti Grade 2, R50400",""],["book:toaz_info_1998_materials_properties_handbook_titanium_alloys_pr_ecac4a77a8df205e","CP-Ti Grade 4","oxygen",0.4,null,null,null,"wt%","","","","","",false,"","Unalloyed Ti Grade 2, R50400",""],["book:toaz_info_1998_materials_properties_handbook_titanium_alloys_pr_ecac4a77a8df205e","CP-Ti Grade 4","oxygen",0.5,null,null,null,"wt%","","","","","",false,"","Unalloyed Ti Grade 2, R50400",""],["book:toaz_info_1998_materials_properties_handbook_titanium_alloys_pr_ecac4a77a8df205e","Ti-Grade 7","oxygen content",0.25,null,null,null,"wt%","","","","","",false,"","Ti-0.2Pd, R52400 (Grade 7), R52250 (Grade 11)",""],["book:toaz_info_1998_materials_properties_handbook_titanium_alloys_pr_ecac4a77a8df205e","Ti-Grade 7","oxygen content",0.3,null,null,null,"wt%","","","","","",false,"","Ti-0.2Pd, R52400 (Grade 7), R52250 (Grade 11)",""],["book:toaz_info_1998_materials_properties_handbook_titanium_alloys_pr_ecac4a77a8df205e","Ti-Grade 11","oxygen content",0.18,null,null,null,"wt%","","","","","",false,"","Ti-0.2Pd, R52400 (Grade 7), R52250 (Grade 11)",""],["book:toaz_info_1998_materials_properties_handbook_titanium_alloys_pr_ecac4a77a8df205e","Ti-Grade 11","oxygen content",0.2,null,null,null,"wt%","","","","","",false,"","Ti-0.2Pd, R52400 (Grade 7), R52250 (Grade 11)",""],["book:toaz_info_1998_materials_properties_handbook_titanium_alloys_pr_ecac4a77a8df205e","CP-Ti Grade 2","oxygen content",0.1,0.1,0.1,null,"wt%","","annealed 30 min at indicated temperatura in argon","","","",false,"","Forming Properties",""],["book:toaz_info_1998_materials_properties_handbook_titanium_alloys_pr_ecac4a77a8df205e","CP-Ti Grade 2","oxygen content",0.1,0.1,0.1,null,"wt%","","cold rolled","","","",false,"","Forming Properties",""],["book:toaz_info_1998_materials_properties_handbook_titanium_alloys_pr_ecac4a77a8df205e","Ti-5Al-2.5Sn","0.086 wt% O",0.086,null,null,null,"wt%","","","","","",false,"","' Fracture Properties",""],["book:toaz_info_1998_materials_properties_handbook_titanium_alloys_pr_ecac4a77a8df205e","Ti-6Al-2Sn-4Zr-2Mo","oxygen_content",0.168,null,null,null,"wt%","","","","","",false,"","High-Temperature Strength",""],["book:toaz_info_1998_materials_properties_handbook_titanium_alloys_pr_ecac4a77a8df205e","Ti-6Al-2Sn-4Zr-2Mo","oxygen_content",0.106,null,null,null,"wt%","","mill annealed","","","",false,"","Effectof",""],["book:toaz_info_1998_materials_properties_handbook_titanium_alloys_pr_ecac4a77a8df205e","Ti-6Al-2Sn-4Zr-2Mo","oxygen_content",0.106,null,null,null,"wt%","","mill annealed","","","",false,"","Effectof",""],["book:toaz_info_1998_materials_properties_handbook_titanium_alloys_pr_ecac4a77a8df205e","Ti-6Al-4V","oxygen concentrations",6.0,6.0,6.0,null,"at%","","","","","",false,"","Phases and Structures",""],["book:toaz_info_1998_materials_properties_handbook_titanium_alloys_pr_ecac4a77a8df205e","","oxygen",0.2,null,null,null,"wt%","","","","","",false,"","Typical Strengths [0]",""],["book:toaz_info_1998_materials_properties_handbook_titanium_alloys_pr_ecac4a77a8df205e","Ti-6Al-4V","O",0.135,0.13,0.14,null,"wt%","","","","","",false,"","Typical Strengths [1]",""],["book:toaz_info_1998_materials_properties_handbook_titanium_alloys_pr_ecac4a77a8df205e","","oxygen_content",0.14,null,null,null,"wt%","","","","","",false,"","1 Ti-5Al-2.5Fe",""],["book:toaz_info_1998_materials_properties_handbook_titanium_alloys_pr_ecac4a77a8df205e","","oxygen_content",0.12,null,null,null,"wt%","","","","","",false,"","1 Ti-5Al-2.5Fe",""],["book:toaz_info_1998_materials_properties_handbook_titanium_alloys_pr_ecac4a77a8df205e","","O",0.15,null,null,null,"wt%","","","","","",false,"","Heat Treatment",""],["book:toaz_info_1998_materials_properties_handbook_titanium_alloys_pr_ecac4a77a8df205e","","hydrogen level",0.2,null,null,null,"at%","","","","","",false,"","Heat Treatment",""],["book:toaz_info_1998_materials_properties_handbook_titanium_alloys_pr_ecac4a77a8df205e","","hydrogen levels",29.0,null,null,null,"at%","","","","","",false,"","Heat Treatment",""],["book:toaz_info_1998_materials_properties_handbook_titanium_alloys_pr_ecac4a77a8df205e","","1 at.% H = 0.003 wt% H",0.003,null,null,null,"wt%","","","","","",false,"","Heat Treatment",""],["book:toaz_info_1998_materials_properties_handbook_titanium_alloys_pr_ecac4a77a8df205e","","1 at.% H = 0.003 wt% H",0.003,null,null,null,"wt%","","","","","",false,"","Heat Treatment",""],["book:toaz_info_1998_materials_properties_handbook_titanium_alloys_pr_ecac4a77a8df205e","Beta-21 S","oxygen level",0.09,null,null,null,"wt%","","annealed","","","",false,"","1 TIMETAL ® 21 S",""],["book:toaz_info_1998_materials_properties_handbook_titanium_alloys_pr_ecac4a77a8df205e","Beta-21 S","oxygen level",0.33,null,null,null,"wt%","","annealed","","","",false,"","1 TIMETAL ® 21 S",""],["book:toaz_info_1998_materials_properties_handbook_titanium_alloys_pr_ecac4a77a8df205e","Beta-21 S","oxygen",0.14,null,null,null,"wt%","","annealed at 815 °C (1500 ºF), 5 min, AC","","","",false,"","1 TIMETAL ® 21 S",""],["book:toaz_info_1998_materials_properties_handbook_titanium_alloys_pr_ecac4a77a8df205e","Beta-21 S","oxygen",0.25,null,null,null,"wt%","","annealed at 857 °C (1610 ºF), 5 min, AC","","","",false,"","1 TIMETAL ® 21 S",""],["book:toaz_info_1998_materials_properties_handbook_titanium_alloys_pr_ecac4a77a8df205e","","oxygen content",0.33,null,null,null,"%","","","","","",false,"unit_mismatch","High-Temperature Strength",""],["book:toaz_info_1998_materials_properties_handbook_titanium_alloys_pr_ecac4a77a8df205e","Ti-Ni","ppm by weight",20.0,20.0,200.0,null,"ppm","","","","","",false,"","Physical Properties",""],["book:toaz_info_1998_materials_properties_handbook_titanium_alloys_pr_ecac4a77a8df205e","Ti-20Mo","oxygen content",2000.0,2000.0,2000.0,null,"ppm","","as-rolled sheet","","","",false,"","Technical Note 1 Appeodix: Example of ro1so Formation",""],["doi:10.1002/adem.201100055","CP-Ti Grade 2","O",1062.0,null,null,null,"ppm","","as-received","","","",false,"","methods",""],["doi:10.1016/j.actamat.2023.118723","Ti-6Al-4V","C content",0.463,0.392,0.534,0.071,"wt%","","DB350","","","",false,"","results",""],["doi:10.1016/j.actamat.2023.118723","Ti36","O atoms",0.335,null,null,null,"wt%","1200 °C","","","","",false,"","discussion",""],["doi:10.1016/j.actamat.2023.118723","Ti36","O atoms",0.335,null,null,null,"wt%","975 °C","","","","",false,"","discussion",""],["doi:10.1016/j.bioactmat.2025.11.029","","oxygen content",0.25,null,null,null,"%","","","","ICP-AES","",false,"unit_mismatch","results","Particle size analysis (c) indicates a consistent size range of 15–53 μm, suitable for SLM. d and f demonstrate that higher Ta content increases density and decreases flow time for 50 g of powder. shows ICP-AES elemental composition, highlighting that oxygen content increases with higher Ti proportions."],["doi:10.1016/j.heliyon.2021.e08704","Ti-47Al","Composition",47.0,null,null,null,"at%","","","","","",false,"","table","Composition\tC0\tat. %\t47\t--"],["doi:10.1016/s0921-5093(97)00416-4","Ti-6%Al-4%V","O2 content",1300.0,null,null,null,"ppm","","annealed","equiaxed α","","",false,"","methods",""],["doi:10.1038/s41467-024-49085-4","","oxygen content",200.0,200.0,200.0,null,"massppm","","","","","",false,"unit_mismatch","abstract","This method utilizes the formation reaction of their oxyhalides (YOF) to directly remove oxygen from liquid titanium, resulting in titanium with a significantly reduced oxygen content of 200 mass ppm."],["doi:10.1038/s41467-024-49085-4","","oxygen concentration",550.0,100.0,1000.0,null,"massppm","","","","","",false,"unit_mismatch","results","Impurity oxygen is removed from the molten Ti, reducing oxygen concentration to a concentration of 100–1000 mass ppm (0.01–0.1 mass%) under equilibrium conditions (\\documentclass[12pt]{minimal} \\usepackage{amsmath} \\usepackage{wasysym} \\usepackage{amsfonts} \\usepackage{amssymb} \\usepackage{amsbsy} \\usepackage{mathrsfs} \\usepackage{upgreek} \\setlength{\\oddsidemargin}{-69pt} \\begin{document}$$p_{{{{\\rm{O}}}}_2}$$\\end{document}pO2 ≈ 10−25 atm) where the metallic Y, YF3 flux, and YOF deoxidation pro"],["doi:10.1038/s41467-024-49085-4","","oxygen concentration",170.0,110.0,230.0,null,"massppm","","","","","",false,"unit_mismatch","results","In Exp. #1, a metal sample with an extremely low oxygen concentration of 110–230 mass ppm (0.011–0.023 mass%) was obtained."],["doi:10.1038/s41467-024-49085-4","","oxygen concentration",200.0,200.0,200.0,null,"massppm","","","","","",false,"unit_mismatch","results","The oxygen concentration decreased to 200 mass ppm (0.02 mass%) in the entire sample area, which agreed well with thermodynamic predictions."],["doi:10.1039/d4ra08586h","Ti-6Al-4V","oxygen content",145000.0,null,null,null,"mgg-1","","","","","",false,"unit_mismatch","results_discussion","30) but signicantly lower than the critical value of 3200 mg g−1, above which severe embrittlement occurs.31 According to the phase diagram of titanium and oxygen, the solubility of oxygen in alpha titanium is about 14.5 wt%, which corresponds to 145 000 mg g−1.32 The formation of TiO2 or other forms of titanium oxide phases in the measured specimens can therefore be ruled out."],["doi:10.1103/physrevmaterials.8.013607","pure Ti","cO",0.18,null,null,null,"at%","","","","","",false,"","methods",""],["doi:10.1103/physrevmaterials.8.013607","Ti-O (binary)","cO",1.77,null,null,null,"at%","","","","","",false,"","methods",""],["doi:10.1126/sciadv.aax2799","Ti-6Al","oxygen content",0.05,null,null,null,"wt%","","","","","",false,"","methods","The composition of the ingot material is Ti with 6 wt % Al and 0.05 wt % O."],["doi:10.1155/2014/904230","Ti-6Al-4V","oxygen content",1750.0,1500.0,2000.0,null,"µgperg","","","","","",false,"unit_mismatch","results","The oxygen content, presented in with values between 1,500 and 2,000 μg per g, is in the common range for this material []."],["doi:10.25560/93389","Ti-7Al-0.05O","oxygen content",0.05,null,null,null,"wt%","","IWQ","","","",false,"","methods","Comparing the IWQ condition for Ti–7Al–0.05O and Ti–7Al–0.25O, the addition of 2000 ppmw O gives an increase in yield stress of around 179 MPa, accounted for by interstitial solid solution strengthening and corresponding to 895 MPa wt.%−1 or 320 MPa at.%−1."],["doi:10.25560/93389","Ti-7Al-0.25O","oxygen content",0.25,null,null,null,"wt%","","IWQ","","","",false,"","methods","Comparing the IWQ condition for Ti–7Al–0.05O and Ti–7Al–0.25O, the addition of 2000 ppmw O gives an increase in yield stress of around 179 MPa, accounted for by interstitial solid solution strengthening and corresponding to 895 MPa wt.%−1 or 320 MPa at.%−1."],["doi:10.26190/unsworks/22625","Ti-6Al-4V","oxygen content",0.1,null,null,null,"%","","","","","",false,"unit_mismatch","results","This is attributed to the presence of ~0.1% Fe (Table 6.3) that stabilizes small amounts of the β phase, which will resist coarsening in the α grain structure [9]."],["doi:10.26190/unsworks/22625","CP-Ti Grade 2","oxygen content",0.0,null,null,null,"","","","","","",false,"unit_missing","results","It is also interesting to note that while the oxygen content stayed within the Grade 2 CP-Ti specification after the LPBF process, the nitrogen content generally exceeded the specification."],["doi:10.26190/unsworks/22625","Ti-6Al-4V","oxygen level",0.25,null,null,null,"wt%","","","","","",false,"","results","Also, our previous work showed that the nitrogen content of C(T) samples produced using the LPBF process was around 0.04 – 0.05 wt.%, which exceeds the maximum allowable value for Grade 2 CP-Ti of 0.03 wt.% [382] and is more in line with the grade 3 specification."],["doi:10.26190/unsworks/2562","","weight loss",3.5,null,null,null,"wt%","","","","","",false,"out_of_range","results_discussion","About 3.5 wt% weight loss was obtained from a total of 4 wt% hydrogen content."],["doi:10.26190/unsworks/2562","","hydrogen desorbed",0.42,null,null,null,"wt%","400°C","","","","",false,"","results_discussion","When the compacted TiH2 sample was heated to 400C, ~0.42 wt% of hydrogen was desorbed from the total (4 wt%) hydrogen content in the sample."],["doi:10.26190/unsworks/2562","","hydrogen removed",1.92,null,null,null,"wt%","500°C","","","","",false,"","results_discussion","However, when another TiH2 sample was heated to 500C, half of the total hydrogen content was removed (1.92 wt%)."],["doi:10.26190/unsworks/2562","","hydrogen lost",3.0,null,null,null,"wt%","600°C","","","","",false,"out_of_range","results_discussion","At 600C, three different slopes were obtained, before the TG curve stabilized, the hydrogen lost was 3 wt%."],["doi:10.26190/unsworks/2562","","total hydrogen lost",3.41,null,null,null,"wt%","700°C","","","","",false,"out_of_range","results_discussion","Total hydrogen lost at 700 and 800C was roughly similar ~3.41 wt% (~85.25%)."],["doi:10.26190/unsworks/2562","","total hydrogen lost",3.41,null,null,null,"wt%","800°C","","","","",false,"out_of_range","results_discussion","Total hydrogen lost at 700 and 800C was roughly similar ~3.41 wt% (~85.25%)."],["doi:10.3390/jfb17040179","Ti-38Zr-8Nb","Nb, at. %",8.3,null,null,0.1,"at%","","","","","",false,"","table","Ti-38Zr-8Nb\t54.2 ± 0.1\t37.4 ± 0.1\t8.3 ± 0.1"],["doi:10.3390/jfb17040179","Ti-38Zr-9Nb","Nb, at. %",9.2,null,null,0.1,"at%","","","","","",false,"","table","Ti-38Zr-9Nb\t53.6 ± 0.1\t37.2 ± 0.1\t9.2 ± 0.1"],["doi:10.3390/jfb17040179","Ti-38Zr-10Nb","Nb, at. %",10.0,null,null,0.1,"at%","","","","","",false,"","table","Ti-38Zr-10Nb\t52.7 ± 0.1\t37.2 ± 0.1\t10.0 ± 0.1"],["doi:10.3390/ma12213584","Ti","concentrations of oxygen",13.5,13.5,13.5,null,"at%","","","","EDS","",false,"","results_discussion","Concentrations of 4.74 at% and 13.5 at% for aluminium and oxygen, respectively are measured by EDS in the layers."],["doi:10.3390/ma12213584","Ti","oxygen content",9.7,9.7,9.7,null,"at%","","","","EDS","",false,"","results_discussion","The oxygen content of the pure Ti substrate below the wall is measured to be 9.7 at% (instead of 0.5 at% given by the specifications) which shows that the whole surface of the sample was contaminated, probably during the polishing step."],["doi:10.3390/ma12213584","Ti","oxygen (calculated at)",7.11,7.11,7.11,null,"at%","","","","","",false,"","results_discussion","However, oxygen (calculated at 7.11 at% for this sample) decreases the solubility limit and induces the precipitation of the α2 phase for lower Al content [,]."],["doi:10.3390/ma13194392","","oxygen content",2000.0,null,null,null,"ppm","","","","","",false,"","discussion","Since the oxygen content of all tested materials is similarly high at approx. 2000 ppm, this can be ruled out as the main cause of the differences between the materials."],["doi:10.3390/ma13194392","","oxygen content",1200.0,null,null,null,"ppm","","","","","",false,"","discussion","The oxygen content of all samples is above the limit value of 1200 ppm."],["doi:10.3390/ma15113905","Ti-4.8Mo-4.5V-2.9Al-0.15H","hydrogen concentration",0.15,0.15,0.15,null,"wt%","873 K","fine-grained","","","",false,"","methods","The FG Ti-2.9Al-4.5V-4.8Mo alloy was hydrogenated to the concentration of ~0.15% (hereinafter, the hydrogen concentration is indicated as the weight per cent), using the automated complex gas reaction controller at a temperature of 873 K and hydrogen pressure of 1 atm (hereinafter, this material is the FG Ti-2.9Al-4.5V-4.8Mo-0.15H alloy)."],["doi:10.3390/ma15113905","Ti-4.8Mo-4.5V-2.9Al-0.15H","hydrogen concentration",0.15,0.15,0.15,null,"wt%","873 K","ultrafine-grained","","","",false,"","methods","Secondly, formation of the UFG state in FG Ti-2.9Al-4.5V-4.8Mo-0.15H alloy was carried out using the following scheme: quenching from 873 K and subsequent pressing, consisting of two cycles at temperatures of 873 and 773 K (hereinafter, the UFG Ti-2.9Al-4.5V-4.8Mo-0.15H alloy)."],["doi:10.3390/ma15113905","Ti-4.8Mo-4.5V-2.9Al-0.15H","hydrogen concentration",0.18,0.15,0.18,null,"wt%","","FG state","","creep test","",false,"","results","Thus, during creep at a stress of 500 MPa, the hydrogen concentration on the working part of the Ti-2.9Al-4.5V-4.8Mo-0.15H alloy sample in the FG state increased from ~0.15 to ~0.18 wt %."],["doi:10.3390/ma15113905","Ti-4.8Mo-4.5V-2.9Al-0.15H","hydrogen concentration",0.13,0.13,0.13,null,"wt%","","","","","",false,"","results","On the non-deformable part of the sample, the hydrogen concentration decreased to ~0.13 wt. %."],["doi:10.3390/ma15113905","Ti-4.8Mo-4.5V-2.9Al-0.15H","hydrogen concentration",0.165,null,null,null,"wt%","","","","","",false,"","results","For the UFG Ti-2.9Al-4.5V-4.8Mo-0.15H alloy, the concentration of hydrogen on the sample’s working part increased to ~0.165 wt. %, and on the non-deformable part of the sample, it decreased to ~0.142 wt.%."],["doi:10.3390/ma15113905","Ti-4.8Mo-4.5V-2.9Al-0.15H","hydrogen concentration",0.142,null,null,null,"wt%","","","","","",false,"","results","For the UFG Ti-2.9Al-4.5V-4.8Mo-0.15H alloy, the concentration of hydrogen on the sample’s working part increased to ~0.165 wt. %, and on the non-deformable part of the sample, it decreased to ~0.142 wt.%."],["doi:10.3390/ma15113905","Ti-4.8Mo-4.5V-2.9Al-0.15H","hydrogen concentration",0.15,0.15,0.15,null,"wt%","723 K","","","","",false,"","discussion","In the present work, in the studied Ti-2.9Al-4.5V-4.8Mo-0.15H alloy, the volume fraction of the β-phase and hydrogen concentration were equal to 27–30 vol.% and 0.15%, respectively."],["doi:10.3390/ma16134787","CP-Ti Grade 2","O",0.12,null,null,null,"wt%","","","","","",false,"","table","Ti Grade 2\tBal.\t0.06\t0.01\t0.20\t0.03\t0.12"],["doi:10.3390/ma16134787","CP-Ti Grade 2","O",0.12,null,null,null,"wt%","","","","","",false,"","table","Ti Grade 2\tBal.\t0.06\t0.01\t0.20\t0.03\t0.12"],["doi:10.3390/mi15010148","Ti-Fe-Sn","Sn",7.92,7.92,7.92,null,"at%","","","","EDX","",false,"","results_discussion","The chemical composition of the β -Ti dendrite phases is 76.86 at. % of Ti, 15.22 at. % of Fe, and 7.92 at. % of Sn, which was estimated by the energy-dispersive X-ray spectroscopy (EDX) analysis."],["doi:10.70675/6de51f5cz0bdcz4b73za734zf55bf44ed4b1","CP-Ti Grade 4","hydrogen content",15.0,null,null,null,"ppm","","","","","",false,"","methods",""],["doi:10.70675/6de51f5cz0bdcz4b73za734zf55bf44ed4b1","CP-Ti Grade 4","hydrogen content",11.0,null,null,null,"ppm","","","","","",false,"","methods",""],["doi:10.70675/6de51f5cz0bdcz4b73za734zf55bf44ed4b1","CP-Ti Grade 2","oxygen content",1600.0,null,null,null,"ppm","","","","","",false,"","conclusions",""],["doi:10.70675/6de51f5cz0bdcz4b73za734zf55bf44ed4b1","CP-Ti Grade 4","oxygen content",3200.0,null,null,null,"ppm","","","","","",false,"","conclusions",""],["ia:DTIC_AD0258855","Ti-6Al-4V","oxygen content",0.0,null,null,null,"","","","","","",false,"unit_missing","results_discussion",""],["ia:DTIC_AD0710635","Ti-6V","Oxygen content",0.0,null,null,null,"","","","","","",false,"unit_missing","conclusions",""],["ia:DTIC_AD0753910","","oxygen content",0.0005,null,null,null,"atomfraction","","","","","",false,"unit_mismatch","results_discussion",""],["ia:DTIC_AD0753910","","total oxygen levels",2900.0,null,null,null,"ppm","","","","","",false,"","results_discussion",""],["ia:DTIC_AD0822949","Ti-5Al-2.5Sn","Oxygen Content",0.076,0.076,0.076,null,"wt%","","as-received","","","",false,"","results",""],["ia:DTIC_AD0822949","Ti-5Al-2.5Sn","Oxygen Content",0.0,0.0,0.0,null,"wt%","","after air oxidation at 1000 F for 100 hours","","","",false,"","results",""],["ia:DTIC_ADA031776","Ti-13Cu","oxygen content",0.1,null,null,null,"percent","","","","","",false,"unit_mismatch","discussion",""],["ia:DTIC_ADA047420","Ti-6Al-4V","oxygen content",0.06,null,null,null,"%","","beta-annealed","","","",false,"unit_mismatch","discussion",""],["ia:DTIC_ADA047420","Ti-6Al-4V","oxygen content",0.11,null,null,null,"%","","beta-annealed","","","",false,"unit_mismatch","discussion",""],["ia:DTIC_ADA047420","Ti-6Al-4V","oxygen content",0.18,null,null,null,"%","","beta-annealed","","","",false,"unit_mismatch","discussion",""],["ia:DTIC_ADA047420","Ti-6Al-4V","oxygen content",0.2,null,null,null,"%","","beta-annealed","","","",false,"unit_mismatch","discussion",""],["ia:DTIC_ADA054270","Ti-6Al-4V","hydrogen analysis",245.0,null,null,null,"ppm","","RA","","","",false,"","conclusions",""],["ia:DTIC_ADA054270","Ti-6Al-4V","hydrogen analysis",166.0,null,null,null,"ppm","","RA","","","",false,"","conclusions",""],["ia:DTIC_ADA054270","Ti-6Al-4V","hydrogen analysis",206.0,null,null,null,"ppm","","STA","","","",false,"","conclusions",""],["ia:DTIC_ADA054270","Ti-6Al-4V","hydrogen analysis",72.0,null,null,null,"ppm","","RA","","","",false,"","conclusions",""],["ia:DTIC_ADA054270","Ti-6Al-4V","hydrogen levels",245.0,235.0,255.0,10.0,"ppm","","RA","","","",false,"","conclusions",""],["ia:DTIC_ADA054270","Ti-6Al-4V","hydrogen levels",72.0,54.0,90.0,18.0,"ppm","","RA","","","",false,"","conclusions",""],["ia:DTIC_ADA061397","3% Al - 5% Cr - low C Ti","Oxygen content",2.0,null,null,null,"%","","","","","",false,"unit_mismatch","results",""],["ia:DTIC_ADA078039","Ti-6Al-4V","oxygen content",0.166,null,null,null,"%","","HIP 1750°F/8h + SiO2 mold","","","",false,"unit_mismatch","conclusions",""],["ia:DTIC_ADA078039","","oxygen content",0.166,null,null,null,"%","","","","","",false,"unit_mismatch","results",""],["ia:DTIC_ADA130944","Ti-4Al-4V","oxygen concentration",0.31,null,null,null,"wt%","","beta annealed 870°C/1h","","","",false,"","methods",""],["ia:DTIC_ADA130944","","oxygen concentrations",0.19,0.19,0.19,null,"wt%","","","","","",false,"","methods",""],["ia:DTIC_ADA130944","Ti-4Al-4V","oxygen concentration",0.19,null,null,null,"wt%","","beta annealed 810°C/1h","","","",false,"","methods",""],["ia:DTIC_ADA130944","Ti-4Al-4V","oxygen concentration",0.21,null,null,null,"wt%","","beta annealed 870°C/1h","","","",false,"","methods",""],["ia:DTIC_ADA130944","Ti-4Al-4V","oxygen concentration",0.35,null,null,null,"wt%","","beta annealed 870°C/1h","","","",false,"","methods",""],["ia:DTIC_ADA130944","Ti-4Al-4V","oxygen concentration",0.28,null,null,null,"wt%","","beta annealed 870°C/1h","","","",false,"","methods",""],["ia:DTIC_ADA130944","Ti-4Al-4V","oxygen concentration",0.14,null,null,null,"wt%","","beta annealed 870°C/1h","","","",false,"","methods",""],["ia:DTIC_ADA130944","Ti-4Al-4V","oxygen concentration",0.24,null,null,null,"wt%","","beta annealed 830°C/1h","","","",false,"","methods",""],["ia:DTIC_ADA148671","Ti-6Al-4V","oxygen",1500.0,null,null,null,"ppm","","mill-annealed","equiaxed α and β","","",false,"","methods",""],["ia:DTIC_ADA184286","Ti-6211","sulfur concentration",0.47,null,null,null,"at%","RT and 77K","","","Auger electron microscopy","",false,"","methods",""],["ia:DTIC_ADA193420","Ti-6Al-4V","Oxygen content",0.141,null,null,null,"wt%","","annealed","","","",false,"","conclusions",""],["ia:DTIC_ADA218149","Ti3Al","oxygen content",0.15,null,null,null,"%","","","","","",false,"unit_mismatch","results_discussion",""],["ia:DTIC_ADA218149","Alloy 15","oxygen content",0.15,null,null,null,"w/o","","","","","",false,"unit_mismatch","results_discussion",""],["ia:DTIC_ADA282404","beta-21S Ti","oxygen concentration",15.0,15.0,15.0,null,"at%","","","","","",false,"","results",""],["ia:DTIC_ADA286162","","high interstitial--oxygen concentrations",0.0,null,null,null,"","","","","","",false,"unit_missing","conclusions",""],["ia:DTIC_ADA337559","O+B2","oxygen content",880.0,null,null,null,"ppm","","","","","",false,"","conclusions",""],["ia:DTIC_ADA337559","O+B2","oxygen content",1125.0,1100.0,1150.0,null,"ppm","","","","","",false,"","conclusions",""],["ia:DTIC_ADA430238","Ti-5111","O",0.089,null,null,null,"wt%","","cast","","","",false,"","methods",""],["ia:DTIC_ADA455627","alloy 1","equivalent oxygen content",0.229,null,null,null,"","","","","","",false,"unit_missing","methods",""],["ia:DTIC_ADA455627","alloy 2","equivalent oxygen content",0.152,null,null,null,"","","","","","",false,"unit_missing","methods",""],["ia:DTIC_ADA455627","alloy 3","equivalent oxygen content",0.222,null,null,null,"","","","","","",false,"unit_missing","methods",""],["ia:DTIC_ADA455627","Ti-6Al-4V","equivalent oxygen content",0.222,null,null,null,"%","","","","","",false,"unit_mismatch","methods",""],["ia:DTIC_ADA464564","Ti-6Al-4V","B",1.55,1.5,1.6,0.05,"wt%","","","","","",false,"","conclusions",""],["ia:DTIC_ADA470788","Ti-6Al-4V","Carbon content, wt%",0.7553,null,null,null,"wt%","","cured in air","","","",false,"","methods",""],["ia:DTIC_ADA470788","Ti-6Al-4V","Carbon content, wt%",0.8024,null,null,null,"wt%","","cured in Ar","","","",false,"","methods",""],["ia:DTIC_ADA470788","Ti-6Al-4V","Carbon content, wt%",0.145,null,null,null,"wt%","","cured in air then debinded at 550°C in H2","","","",false,"","methods",""],["ia:DTIC_ADA470788","Ti-6Al-4V","Carbon content, wt%",0.1487,null,null,null,"wt%","","cured in Ar then debinded at 550°C in H2","","","",false,"","methods",""],["ia:DTIC_ADA470788","Ti-6Al-4V","Oxygen content, wt%",0.5701,null,null,null,"wt%","","cured in air","","","",false,"","methods",""],["ia:DTIC_ADA470788","Ti-6Al-4V","Oxygen content, wt%",0.6799,null,null,null,"wt%","","cured in Ar","","","",false,"","methods",""],["ia:DTIC_ADA470788","Ti-6Al-4V","Oxygen content, wt%",0.2223,null,null,null,"wt%","","cured in air then debinded at 550°C in H2","","","",false,"","methods",""],["ia:DTIC_ADA470788","Ti-6Al-4V","Oxygen content, wt%",0.2062,null,null,null,"wt%","","cured in Ar then debinded at 550°C in H2","","","",false,"","methods",""],["ia:DTIC_ADA477358","Ti-6Al-4V","oxygen",0.1,0.1,0.1,null,"wt%","","","","","",false,"","methods",""],["ia:DTIC_ADA477358","Ti-6Al-4V","oxygen",0.16,0.16,0.18,null,"wt%","","","","","",false,"","methods",""],["ia:DTIC_ADA553359","Ti-6Al-2Sn-4Zr-2Mo","unexposed oxygen content",0.107,null,null,null,"wt.percent","","","","","",false,"unit_mismatch","abstract",""],["ia:DTIC_ADA566312","Ti-6Al-4V","oxygen content",0.0,null,null,null,"","","","","XPS","",false,"unit_missing","results_discussion",""],["ia:DTIC_ADA611192","Ti–N","nitrogen content",30.0,null,null,null,"at%","1400 °C","","","","",false,"","methods",""],["ia:DTIC_ADA611192","Ti–N","nitrogen content",40.0,null,null,null,"at%","500 °C","","","","",false,"","methods",""],["ia:DTIC_ADB055853","","oxygen content",0.19,null,null,null,"%","","","","","",false,"unit_mismatch","conclusions",""],["ia:NASA_NTRS_Archive_19710007873","Ti-6Al-4V","hydrogen content",90.0,null,null,null,"ppm","427' C","","","fusion chemical test","",false,"","results_discussion",""],["ia:NASA_NTRS_Archive_19880019596","Ti-24Al-11Nb","oxygen pickup",0.076,0.031,0.121,null,"at%","","","","","",false,"","results_discussion",""],["ia:NASA_NTRS_Archive_19880019596","Ti-24Al-11Nb","oxygen",0.453,null,null,null,"at%","","as-fabricated composite","","","",false,"","results_discussion",""],["ia:NASA_NTRS_Archive_19880019596","Ti-24Al-11Nb","oxygen content",0.175,null,null,null,"at%","","","","","",false,"","results_discussion",""],["ia:NASA_NTRS_Archive_19880019596","Ti-24Al-11Nb","oxygen",0.2135,0.206,0.221,null,"at%","","as-fabricated composite","","","",false,"","results_discussion",""],["ia:NASA_NTRS_Archive_20060017053","Ti-6Al-4V","oxygen content",0.154,null,null,null,"wt%","","as-built LENS","","","",false,"","abstract",""],["ia:NASA_NTRS_Archive_20060017053","Ti-6Al-4V","1400 ppm O",0.14,null,null,null,"wt%","","as-received powder","","","",false,"","methods",""],["ia:NASA_NTRS_Archive_20060017053","Ti-6Al-4V","O content",1400.0,null,null,null,"ppm","","as-received powder","","","",false,"","results",""],["ia:NASA_NTRS_Archive_20060017053","Ti-6Al-4V","O content",1540.0,null,null,null,"ppm","","LENS processed grip end","","","",false,"","results",""],["ia:NASA_NTRS_Archive_20060017053","Ti-6Al-4V","O content",635.0,null,null,null,"ppm","","commercial plate","","","",false,"","results",""],["ia:NASA_NTRS_Archive_20060017053","Ti-6Al-4V","oxygen content",0.154,null,null,null,"wt%","","as-deposited LENS","","","",false,"","abstract",""],["ia:nasa_techdoc_19670002432","VT-8","oxygen-saturated layer",5.0,5.0,5.0,null,"wt%","","heated at 1100°C for 0.5 hours","","","",false,"out_of_range","methods",""],["ia:nasa_techdoc_19670002432","No.1 experimental alloy","oxygen-saturated layer",5.0,5.0,5.0,null,"wt%","","heated at 1100°C for 4 hours","","","",false,"out_of_range","methods",""],["ia:nasa_techdoc_19670002432","VT-14","oxygen-saturated layer",5.0,5.0,5.0,null,"wt%","","heated at 1000°C for one hour","","","",false,"out_of_range","methods",""],["ia:nasa_techdoc_19670002432","","hydrogen content",0.022,null,null,null,"wt%","","","","","",false,"","methods",""],["ia:nasa_techdoc_19700015354","","oxygen content",0.03,null,null,null,"wt%","","","","","",false,"","discussion",""],["legacy:acta_ti_oxygen_slip","Ti-0.1O","oxygen concentration",0.1,null,null,null,"wt%","","","","","",false,"","abstract",""],["legacy:acta_ti_oxygen_slip","Ti-0.3O","oxygen concentration",0.32,null,null,null,"wt%","","","","","",false,"","abstract",""],["legacy:acta_ti_oxygen_slip","pure Ti","oxygen concentration",0.012,null,null,null,"wt%","","","","","",false,"","abstract",""],["legacy:sciadv_abc4060_1","pure Ti","oxygen",0.15,null,null,null,"at%","","","","","",false,"","other",""],["legacy:sciadv_abc4060_1","Ti-0.3O","oxygen",0.88,null,null,null,"at%","","","","","",false,"","other",""],["legacy:sciadv_abc4060_1","Ti-0.1O","oxygen",0.31,null,null,null,"at%","","","","","",false,"","other",""],["ntrs:19690028223","","oxygen content",0.0,0.0,0.0,null,"","","","","","",false,"unit_missing","conclusions",""],["ntrs:19710007873","Ti-6Al-4V","hydrogen content",90.0,null,null,null,"ppm","427' C","","","fusion chemical test","",false,"","results_discussion",""],["ntrs:19710007873","Ti-6Al-4V","bulk hydrogen content",108.0,90.0,126.0,null,"ppm","427' C","","","fusion chemical test","",false,"","results_discussion",""],["ntrs:19740002722","Ti-6Al-4V","oxygen content",0.19,null,null,null,"%","","","","","",false,"unit_mismatch","results",""],["ntrs:20060017053","Ti-6Al-4V","oxygen content",0.154,null,null,null,"wt%","","as-built LENS","","","",false,"","abstract",""],["ntrs:20060017053","Ti-6Al-4V","O content",1400.0,1400.0,1400.0,null,"ppm","","as-received powder","","","",false,"","results",""],["ntrs:20060017053","Ti-6Al-4V","O content",1540.0,1540.0,1540.0,null,"ppm","","LENS processed grip end","","","",false,"","results",""],["ntrs:20060017053","Ti-6Al-4V","O content",635.0,635.0,635.0,null,"ppm","","commercial plate","","","",false,"","results",""],["ntrs:20060017053","Ti-6Al-4V","O content",2000.0,2000.0,2000.0,null,"ppm","","","","","",false,"","results",""],["ntrs:20060017053","Ti-6Al-4V","O content",1300.0,1300.0,1300.0,null,"ppm","","","","","",false,"","results",""],["ntrs:20060017053","Ti-6Al-4V","oxygen content",0.154,null,null,null,"wt%","","as-deposited","","","",false,"","abstract",""],["ntrs:20210013649","DED NASA HR-1","titanium concentration",2.5,null,null,null,"wt%","","homogenized","","","",false,"out_of_range","results_discussion",""],["oa:W112522794","Ti P/M","contenido en oxígeno",0.5,null,null,null,"wt%","","as-HIP","","","",false,"","abstract","El contenido en oxígeno en las muestras de partida en estado as-HIP era de 0.5 wt% para el Ti P/M y del 0.8 wt% en el Ti-0.6Y2O3."],["oa:W112522794","Ti-2O-0.6Y","contenido en oxígeno",0.8,null,null,null,"wt%","","as-HIP","","","",false,"","abstract","El contenido en oxígeno en las muestras de partida en estado as-HIP era de 0.5 wt% para el Ti P/M y del 0.8 wt% en el Ti-0.6Y2O3."],["oa:W146587524","Ti-47Al-2Cr","oxygen content",0.3,null,null,null,"%","","","","","",false,"unit_mismatch","methods",""],["oa:W146587524","Ti-47Al-2Cr","oxygen content",0.7,null,null,null,"%","","","","","",false,"unit_mismatch","methods",""],["oa:W146587524","Ti-47Al-2Cr","oxygen content",1.1,null,null,null,"%","","","","","",false,"unit_mismatch","methods",""],["oa:W146587524","Ti-47Al-2Cr","oxygen content",1.15,null,null,null,"%","","","","","",false,"unit_mismatch","results",""],["oa:W146587524","Ti-47Al-2Cr","high oxygen content",0.0,null,null,null,"","","","","","",false,"unit_missing","conclusions",""],["oa:W1485535048","Ti-5.8Al-4Sn-3.5Zr-0.7Nb-0.5Mo-0.35Si","oxygen content",20.0,null,null,null,"%","","","","","",false,"unit_mismatch","results_discussion",""],["oa:W1519254253","Ti-6Al-4V","boron composition",0.175,0.1,0.25,null,"wt%","","","","","",false,"","conclusions",""],["oa:W1519254253","Ti-555","boron composition",0.175,0.1,0.25,null,"wt%","","","","","",false,"","conclusions",""],["oa:W1544252758","Ti-6Al-4V","水素濃度",490.0,null,null,null,"ppm","819K","","","","",false,"","abstract",""],["oa:W1555588535","CP-Ti Grade 2","oxygen",0.035,0.035,0.044,null,"at%","","","","","",false,"","methods",""],["oa:W1577649195","","oxygen content",0.0,null,null,null,"","","","","","",false,"unit_missing","methods","The great difference found in the compressibility behaviour of the three HDH batches with particle size lower than 75 µm is primarily due to their morphology and interparticle friction as well as to their interstitial elements content."],["oa:W1577649195","","oxygen content",0.0,null,null,null,"","","","","","",false,"unit_missing","methods","The great difference found in the compressibility behaviour of the three HDH batches with particle size lower than 75 µm is primarily due to their morphology and interparticle friction as well as to their interstitial elements content."],["oa:W1577649195","elemental titanium","oxygen content",0.4,null,null,null,"wt%","","","","","",false,"","results_discussion","Since oxygen content is approximately 0.40 wt.% and nitrogen lower than 0.05 wt.%, the tensile elemental titanium sample can be classified as elemental titanium grade 4[9] and, therefore, the mechanical properties obtained will be compared with that of wrought grade 4."],["oa:W1577649195","elemental titanium","nitrogen",0.05,null,null,null,"wt%","","","","","",false,"","results_discussion","Since oxygen content is approximately 0.40 wt.% and nitrogen lower than 0.05 wt.%, the tensile elemental titanium sample can be classified as elemental titanium grade 4[9] and, therefore, the mechanical properties obtained will be compared with that of wrought grade 4."],["oa:W1577649195","","oxygen content",0.6,0.6,0.6,null,"wt%","","HIP-1","","","",false,"","results_discussion","In particular, the samples HIPed under the HIP–1 conditions reach a 0.60 wt.% of oxygen, almost the double compared to the as–sintered parts."],["oa:W1577649195","Ti","Oxygen Content",0.414,0.414,0.414,null,"wt%","","sintered at 1300ºC for 4h","","","",false,"","results_discussion","More in detail, with respect to the specimens sintered at 1300ºC during 4 hours (O = 0.414 wt.% and N = 0.0535 wt.%), oxygen is lower and nitrogen just a little bit higher."],["oa:W1577649195","Ti","Nitrogen Content",0.0535,0.0535,0.0535,null,"wt%","","sintered at 1300ºC for 4h","","","",false,"","results_discussion","More in detail, with respect to the specimens sintered at 1300ºC during 4 hours (O = 0.414 wt.% and N = 0.0535 wt.%), oxygen is lower and nitrogen just a little bit higher."],["oa:W1577649195","Ti","Oxygen Content",0.38,0.38,0.38,null,"wt%","","inductive hot-pressed","","","",false,"","results_discussion","Oxygen Content 0.26 0.30 0.34 0.38 0.42 0.46 0.50 0.54 1100 1300 Hot–pressing Temperature [ºC] O [wt.%] Nitrogen Content 0.00 0.02 0.04 0.06 0.08 0.10 0.12 0.14 1100 1300"],["oa:W1577649195","Ti","Nitrogen Content",0.06,0.06,0.06,null,"wt%","","inductive hot-pressed","","","",false,"","results_discussion","Oxygen Content 0.26 0.30 0.34 0.38 0.42 0.46 0.50 0.54 1100 1300 Hot–pressing Temperature [ºC] O [wt.%] Nitrogen Content 0.00 0.02 0.04 0.06 0.08 0.10 0.12 0.14 1100 1300"],["oa:W1577649195","","equivalent oxygen content",0.45,null,null,null,"wt%","","","","","",false,"","results_discussion","The Vickers hardness data shown in Figure 6.48 refer to samples obtained by different P/M techniques but with equivalent oxygen content of approximately 0.45 wt.%."],["oa:W1577649195","","oxygen content",0.15,0.1,0.2,null,"%","","","","","",false,"unit_mismatch","results_discussion","Figure 6.53 shows the oxygen content of the sintered samples as a function of the sintering temperature and time for bending samples compared to the content of the starting powder."],["oa:W1577649195","Ti32-PA","O [wt.%]",0.26,null,null,null,"wt%","","1250–2h","","","",false,"","results_discussion","Ti32–PA: powder N content Ti32–MA: powder N content Oxygen Content 0.26 0.30 0.34 0.38 0.42 0.46 0.50 0.54 1250–2h 1300–2h 1350–2h Sintering Conditions O [wt.%] Ti32–PA Ti32–MA"],["oa:W1577649195","Ti32-PA","O [wt.%]",0.3,null,null,null,"wt%","","1300–2h","",
