Repository: akhtar07/tisci-explorer

# TiSci Explorer

A read-only, static explorer for **TiSci**, an autonomous research agent for titanium alloys. TiSci reads the
titanium-alloy literature, builds a knowledge graph and a table of measured values, proposes hypotheses where the
graph has gaps, and tests them with DFT (MACE / VASP) and the ICME-lite multiscale chain.

**Live site:** https://akhtar07.github.io/tisci-explorer/

The site has seven sections:

| Section | What it shows |
|---|---|
| Overview | Corpus → graph → facts → hypotheses → verdicts, with the snapshot's counts |
| Worked example | One full loop for W in α-Ti: graph path, hypothesis, novelty check, DFT test, verdict, follow-up, DAMASK |

File: data/facts/reduction_of_area.json (part 1 of 5)
{"cols":["doc","alloy","property_raw","value","min","max","unc","unit","T","condition","microstructure","method","strain_rate","prediction","flag","section","sentence"],"rows":[["arxiv:2402.03389","Ti-46Al-1Mo-0.2Si","reduction in area",7.1,null,null,null,":","","","","","",false,"unit_mismatch","methods",""],["book:978_3_540_73036_1","Ti-6Al-4V","RA values",40.0,null,null,null,"%","","fully equiaxed","equiaxed α","","",false,"","Fully Equiaxed Microstructures",""],["book:978_3_540_73036_1","Ti-6Al-4V","RA values",50.0,null,null,null,"%","","fully equiaxed","equiaxed α","","",false,"","Fully Equiaxed Microstructures",""],["book:978_3_540_73036_1","Ti-6Al-4V","RA",45.0,null,null,null,"%","","","bimodal","","",false,"","Fully Equiaxed Microstructures",""],["book:978_3_540_73036_1","Ti-6Al-4V","RA",45.0,null,null,null,"%","","","equiaxed α","","",false,"","Fully Equiaxed Microstructures",""],["book:978_3_540_73036_1","Ti-6Al-4V","RA values",14.0,null,null,null,"%","","aged (1h 800°C/WQ, 24h 500°C)","","","",false,"","Fully Equiaxed Microstructures",""],["book:978_3_540_73036_1","Ti-6Al-4V","RA values",21.0,null,null,null,"%","","stress relieved (1h 650°C)","","","",false,"","Fully Equiaxed Microstructures",""],["book:978_3_540_73036_1","Ti-6Al-4V","RA values",27.0,null,null,null,"%","","","","","",false,"","Fully Equiaxed Microstructures",""],["book:978_3_540_73036_1","Ti-6Al-4V","RA values",23.0,null,null,null,"%","","","","","",false,"","Fully Equiaxed Microstructures",""],["book:978_3_540_73036_1","Ti-6Al-2Sn-4Zr-2Mo","RA",40.0,40.0,40.0,null,"%","room temperature","final heat treatment: 8 h at 595°C","bimodal","tensile test","",false,"","6.2 Microstructure and Mechanical Properties",""],["book:978_3_540_73036_1","Ti-6Al-2Sn-4Zr-2Mo","RA",50.0,50.0,50.0,null,"%","450 °C","final heat treatment: 8 h at 595°C","bimodal","tensile test","",false,"","6.2 Microstructure and Mechanical Properties",""],["book:978_3_540_73036_1","β-CEZ","RA values",21.0,null,null,null,"%","","β annealed","","tensile test","",false,"","Effect of Beta Grain Size",""],["book:boyer_rodney_welsch_gerhard_collings_e_w_eds_materials_properties_handbook_titan","","Reduction %",25.0,25.0,25.0,null,"%","","","","","",false,"","Mechanical Properties",""],["book:boyer_rodney_welsch_gerhard_collings_e_w_eds_materials_properties_handbook_titan","Ti-5Al-2.5Sn","RA,%",39.0,39.0,39.0,null,"%","room temperature","annealed","","tensile test","",false,"","Hardness Ti-5AI-2.5Sn: Effect of low temperature on hardness",""],["book:boyer_rodney_welsch_gerhard_collings_e_w_eds_materials_properties_handbook_titan","Ti-5Al-2.5Sn","RA,%",28.0,28.0,28.0,null,"%","room temperature","cold drawn 15%","","tensile test","",false,"","Hardness Ti-5AI-2.5Sn: Effect of low temperature on hardness",""],["book:toaz_info_1998_materials_properties_handbook_titanium_alloys_pr_ecac4a77a8df205e","","RA, %",17.0,null,null,null,"%","room temperature","annealed","","tensile test","",false,"","Heat Treatment",""],["book:toaz_info_1998_materials_properties_handbook_titanium_alloys_pr_ecac4a77a8df205e","","Reduction ofarea, %",14.4,null,null,null,"%","room temperature","1150 ºC (2100 ºF), water quench","","tensile test","",false,"","Heat Treatment",""],["book:toaz_info_1998_materials_properties_handbook_titanium_alloys_pr_ecac4a77a8df205e","Ti-6211","reduction of area, %",20.0,null,null,null,"%","","as-rolled plate (rolled above beta transus)","","","",false,"","Physical Properties",""],["book:toaz_info_1998_materials_properties_handbook_titanium_alloys_pr_ecac4a77a8df205e","Ti-6211","reduction of area, %",20.0,null,null,null,"%","","a-β processed and full annealed","","","",false,"","Physical Properties",""],["book:toaz_info_1998_materials_properties_handbook_titanium_alloys_pr_ecac4a77a8df205e","Ti-6Al-2Sn-4Zr-2Mo","Reduction ofarea, %",35.0,null,null,null,"%","","a + 13 forgcd +STA(a)","","","",false,"","Mechanical Properties",""],["book:toaz_info_1998_materials_properties_handbook_titanium_alloys_pr_ecac4a77a8df205e","Ti-6Al-4V","reduction of area",40.0,40.0,40.0,null,"%","room temperature","950 ºC/1h + 540 ºC/8h","","tensile test","",false,"","UNS Number: Unassigned",""],["book:toaz_info_1998_materials_properties_handbook_titanium_alloys_pr_ecac4a77a8df205e","","Reduction of area, %",42.0,null,null,null,"%","room temperature","Mill annealed 880 °C (1625 °F), 1 h, WQ + 540 °C (1000 °F), 8 h, AC","","tensile test","",false,"","1 Ti-5Al-1.5Fe-1 .4Cr-1.2Mo Ti-155A",""],["book:toaz_info_1998_materials_properties_handbook_titanium_alloys_pr_ecac4a77a8df205e","","Reduction of area, %",40.0,null,null,null,"%","room temperature","Mill annealed 880 °C (1625 °F), 1 h, WQ + 540 °C (1000 °F), 8 h, AC","","tensile test","",false,"","1 Ti-5Al-1.5Fe-1 .4Cr-1.2Mo Ti-155A",""],["book:toaz_info_1998_materials_properties_handbook_titanium_alloys_pr_ecac4a77a8df205e","","Redoe- tion of area, o/o",18.0,18.0,18.0,null,"%","","","","","",false,"","1 Ti-5Al-2.5Fe",""],["book:toaz_info_1998_materials_properties_handbook_titanium_alloys_pr_ecac4a77a8df205e","","Minimum reduction ofarea, %",25.0,25.0,25.0,null,"%","","","","","",false,"","1 Ti-5Al-2.5Fe",""],["book:toaz_info_1998_materials_properties_handbook_titanium_alloys_pr_ecac4a77a8df205e","","Reduction ofarea, %",22.0,22.0,22.0,null,"%","146 °C","","","","",false,"","1 Ti-5Al-2.5Fe",""],["book:toaz_info_1998_materials_properties_handbook_titanium_alloys_pr_ecac4a77a8df205e","","reduction in area",25.0,null,null,null,"%","room temperature","room temperature, minimum values (no heat treatment specified)","","","",false,"","1 Ti-5Al-5Sn-2Zr-2Mo-0.25Si",""],["book:toaz_info_1998_materials_properties_handbook_titanium_alloys_pr_ecac4a77a8df205e","","reduction in area",35.0,null,null,null,"%","1000 °F","minimum values: (1000 ºF)","","","",false,"","1 Ti-5Al-5Sn-2Zr-2Mo-0.25Si",""],["book:toaz_info_1998_materials_properties_handbook_titanium_alloys_pr_ecac4a77a8df205e","","Reductionofarea, %",30.0,30.0,30.0,null,"%","room temperature","","","","",false,"","Mechanical Properties",""],["book:toaz_info_1998_materials_properties_handbook_titanium_alloys_pr_ecac4a77a8df205e","","56% RA",56.0,null,null,null,"%","room temperature","","","tensile test","10,000 cycles/min",false,"","Mechanical Properties",""],["book:toaz_info_1998_materials_properties_handbook_titanium_alloys_pr_ecac4a77a8df205e","","16% RA",16.0,null,null,null,"%","room temperature","","","tensile test","10,000 cycles/min",false,"","Mechanical Properties",""],["book:toaz_info_1998_materials_properties_handbook_titanium_alloys_pr_ecac4a77a8df205e","","RA",59.0,null,null,null,"%","room temperature","","","","",false,"","Mechanical Properties",""],["book:toaz_info_1998_materials_properties_handbook_titanium_alloys_pr_ecac4a77a8df205e","","0.99",0.99,null,null,null,"","","WQ+ 350ºC(660\"F) 1 h","small secondary α","","",false,"unit_missing","Heat Treatment",""],["book:toaz_info_1998_materials_properties_handbook_titanium_alloys_pr_ecac4a77a8df205e","","reduction of area",16.0,null,null,null,"%","","","","","",false,"","Mechanical Properties",""],["book:toaz_info_1998_materials_properties_handbook_titanium_alloys_pr_ecac4a77a8df205e","Transage 175","reduction of area",55.0,null,null,null,"%","room temperature","a-β preform forged at 705 °C, 0.42 mm/s, heat treated at 720 °C, 2 h, AC, 480 °C, 24 h, AC","","tensile test","",false,"","Mechanical Properties",""],["book:toaz_info_1998_materials_properties_handbook_titanium_alloys_pr_ecac4a77a8df205e","","R.A. %",38.0,34.7,41.2,null,"%","room temperature","","","","",false,"","UNS: Unassigned",""],["book:toaz_info_1998_materials_properties_handbook_titanium_alloys_pr_ecac4a77a8df205e","Ti-6Al-4V","Reduction of area, %",33.0,null,null,null,"%","room temperature","aged: 635 ºC/2h + air cooled","","tensile test","",false,"","Typical Tensile Properties",""],["book:toaz_info_1998_materials_properties_handbook_titanium_alloys_pr_ecac4a77a8df205e","Transage 129","reduction of area",23.0,null,null,null,"%","room temperature","beta solution heat treated and water quenched","","tensile test","",false,"","Phases and Structures",""],["book:toaz_info_1998_materials_properties_handbook_titanium_alloys_pr_ecac4a77a8df205e","Ti-15Mo-5Zr-3Al","reduction of area",60.0,null,null,null,"%","room temperature","solution treated above β transus","","tensile test","",false,"","Mechanical Properties",""],["book:toaz_info_1998_materials_properties_handbook_titanium_alloys_pr_ecac4a77a8df205e","Ti-6Al-4V","Reduction of area, %",16.0,null,null,null,"%","room temperature","aged: 635 ºC/2h + air cooled","","tensile test","",false,"","Typical Tensile Properties",""],["book:toaz_info_1998_materials_properties_handbook_titanium_alloys_pr_ecac4a77a8df205e","Transage 129","Reduction ofarea, %",20.0,null,null,null,"%","","Aged: 675 ºC (1250 ºF), 2 h, AC","","","",false,"","Working",""],["book:toaz_info_1998_materials_properties_handbook_titanium_alloys_pr_ecac4a77a8df205e","Ti-6Al-4V","Reduction of area, %",6.5,null,null,null,"%","room temperature","aged: 635 ºC/2h + air cooled","","tensile test","",false,"","Typical Tensile Properties",""],["book:toaz_info_1998_materials_properties_handbook_titanium_alloys_pr_ecac4a77a8df205e","Transage 129","Reduction ofarea, %",36.0,null,null,null,"%","","as-welded","","","",false,"","Working",""],["book:toaz_info_1998_materials_properties_handbook_titanium_alloys_pr_ecac4a77a8df205e","Transage 129","Reduction ofarea, %",22.0,null,null,null,"%","","Aged: 540 ºC (1000 ºF), 4 h, AC","","","",false,"","Working",""],["doi:10.1002/advs.202205085","","reduction area",87.75,null,null,null,"%","","","","","",false,"","results_discussion","Further, the elongation was 69.26%, and the reduction area was 87.75%."],["doi:10.1016/j.jallcom.2021.162112","Ti2033","ηh",82.0,null,null,null,"%","","","","nanoindentation","",false,"","results_discussion",""],["doi:10.1016/j.jallcom.2021.162112","Ti2033","ηw",83.0,null,null,null,"%","","","","nanoindentation","",false,"","results_discussion",""],["doi:10.1016/j.jallcom.2021.162112","Ti2033","ηh",75.0,null,null,null,"%","","","","nanoindentation","",false,"","results_discussion",""],["doi:10.1016/j.jallcom.2021.162112","Ti2033","ηw",75.0,null,null,null,"%","","","","nanoindentation","",false,"","results_discussion",""],["doi:10.1016/j.jallcom.2021.162112","Ti2033","ηh",69.0,null,null,null,"%","","","","nanoindentation","",false,"","results_discussion",""],["doi:10.1016/j.jallcom.2021.162112","Ti2033","ηw",68.0,null,null,null,"%","","","","nanoindentation","",false,"","results_discussion",""],["doi:10.1016/j.jallcom.2021.162112","Ti2033","ηh",75.5,66.0,85.0,null,"%","","","","nanoindentation","",false,"","results_discussion",""],["doi:10.1016/j.jallcom.2021.162112","Ti2033","ηw",76.5,67.0,86.0,null,"%","","","","nanoindentation","",false,"","results_discussion",""],["doi:10.1016/j.jallcom.2021.162112","Ti2033","ηh",34.5,29.0,40.0,null,"%","","","","nanoindentation","",false,"","results_discussion",""],["doi:10.1016/j.jallcom.2021.162112","Ti2033","ηw",34.5,31.0,38.0,null,"%","","","","nanoindentation","",false,"","results_discussion",""],["doi:10.1016/j.matlet.2016.04.184","Ti-23Hf-4Sn-3Mo","recovery strain",4.2,null,null,null,"%","","1173 K/1.8 ks","","tensile test","",false,"","results_discussion",""],["doi:10.1016/j.matlet.2016.04.184","Ti-23Hf-4Sn-3Mo","recovery strain",3.8,null,null,null,"%","","1073 K/1.8 ks","","tensile test","",false,"","results_discussion",""],["doi:10.1186/s13018-020-01665-y","Ti-6Al-4V","bony attachment surface coverage",84.9,65.0,95.6,null,"%","","","","","",false,"","results","Macroscopic visual assessment of bony attachment The 3D-printed and conventional cups had a median (IQR) bony attachment surface coverage of 84.9% (65 to 95.6) and 69.3% (65.1 to 93.9), respectively (p = 0.2635)."],["doi:10.1186/s13018-020-01665-y","Ti-6Al-4V","bony attachment surface coverage",69.3,65.1,93.9,null,"%","","","","","",false,"","results","Macroscopic visual assessment of bony attachment The 3D-printed and conventional cups had a median (IQR) bony attachment surface coverage of 84.9% (65 to 95.6) and 69.3% (65.1 to 93.9), respectively (p = 0.2635)."],["doi:10.18063/ijb.v9i2.658","","weight",48.81,null,null,null,"%","","","","","",false,"","results_discussion","The weight of the plate after topology optimization was about 48.81% lower than that before optimization."],["doi:10.25560/105320","Ti-6Al-4V","ROA",0.0,null,null,null,"","","as-built SLM","","","",false,"unit_missing","conclusions","The results in Figure 6-32 and Figure 6-33 shows the influence of the temperature on the ductility in terms of ROA."],["doi:10.25560/92842","Ti-6Al-2Sn-4Zr-6Mo","RA (%)",13.0,null,null,null,"%","","β forged","","","",false,"","methods","Experimental Table 3.1: Mechanical properties of Ti-6246 and Ti-64 used in this work, provided by TIMET Ti-6246 UTS (MPa) 0.2% YS (MPa) Young’s Modulus(GPa) RA (%) β forged 1201 1049 107 13 Ti-64 UTS (MPa) 0.2% YS (MPa) Young’s Modulus(GPa) RA(%) TD 1046 953 134 42.5 RD 989 884 125 40.5 ↵grains and 6% β phase formed at the triple points."],["doi:10.25560/92842","Ti-6Al-4V","RA(%)",42.5,null,null,null,"%","","TD","","","",false,"","methods","Experimental Table 3.1: Mechanical properties of Ti-6246 and Ti-64 used in this work, provided by TIMET Ti-6246 UTS (MPa) 0.2% YS (MPa) Young’s Modulus(GPa) RA (%) β forged 1201 1049 107 13 Ti-64 UTS (MPa) 0.2% YS (MPa) Young’s Modulus(GPa) RA(%) TD 1046 953 134 42.5 RD 989 884 125 40.5 ↵grains and 6% β phase formed at the triple points."],["doi:10.25560/92842","Ti-6Al-4V","RA(%)",40.5,null,null,null,"%","","RD","","","",false,"","methods","Experimental Table 3.1: Mechanical properties of Ti-6246 and Ti-64 used in this work, provided by TIMET Ti-6246 UTS (MPa) 0.2% YS (MPa) Young’s Modulus(GPa) RA (%) β forged 1201 1049 107 13 Ti-64 UTS (MPa) 0.2% YS (MPa) Young’s Modulus(GPa) RA(%) TD 1046 953 134 42.5 RD 989 884 125 40.5 ↵grains and 6% β phase formed at the triple points."],["doi:10.25560/96384","P III","recovery strain",0.01,0.01,0.01,null,"","","800°C","","cyclic loading-unloading tensile test","",false,"unit_missing","conclusions","Redrawn from Kim et al. [126]................................................................................................................56 2.21 Influence of grain size after heat treatment at 800°C on the recovery strain in P III alloy after Laheurte et al. [139]........................................................................................"],["doi:10.25560/96384","Toy3.5","erec",2.2,null,null,null,"%","","","","","",false,"","discussion","These values have been corrected for machine stiffness (see text above) Specimen ToyO.O Toy0.9 Toy3.5 HIPO.0b HIPO.9b IMO.O £rec 1.5 1.9 2.2 1.3 1.8 1.9 The values for the recovery strain are in reasonable agreement with the superelastic strain obtained previously in this material."],["doi:10.25560/98677","TA15","recrystallisation faction",0.0,null,null,null,"","880 °C","880°C/0.001s-1","","","0.001s-1",true,"unit_missing","methods","Similarly, the Initial Model predicts a zero-recrystallization fraction, while the Revised Model shows a small fraction of recrystallization, which is reasonable, as at deformation 880 °C / 0.001s- 1, there will be recrystallisation, as explained in Chapter 3 & 4 and grain growth."],["doi:10.25560/98677","TA15","recrystallisation faction",0.0,null,null,null,"","880 °C","880°C/0.001s-1","","","0.001s-1",true,"unit_missing","methods","Similarly, the Initial Model predicts a zero-recrystallization fraction, while the Revised Model shows a small fraction of recrystallization, which is reasonable, as at deformation 880 °C / 0.001s- 1, there will be recrystallisation, as explained in Chapter 3 & 4 and grain growth."],["doi:10.26127/btuopen-7000","TiAl","22,6 %",22.6,null,null,null,"%","","","","","",false,"","abstract","Der höchste Wert wurde mit 22,6 % bei WBH #3 ermittelt, während der niedrigste Wert mit 4,2 % bei WBH #7 lag."],["doi:10.26127/btuopen-7000","TiAl","4,2 %",4.2,null,null,null,"%","","","","","",false,"","abstract","Der höchste Wert wurde mit 22,6 % bei WBH #3 ermittelt, während der niedrigste Wert mit 4,2 % bei WBH #7 lag."],["doi:10.31274/rtd-180813-12679","Ti-20Y","reduction in area",42.5,35.0,50.0,null,"%","","","","","",false,"","conclusions",""],["doi:10.3390/ma11071244","HT-760","RA",0.0,null,null,null,"","room temperature","","","","",false,"unit_missing","conclusions","The yield strength and ultimate tensile strength of HT-760 outperformed HT-840 at RT, however the E and RA of HT-760 were lower."],["doi:10.3390/ma11071244","HT-840","RA",0.0,null,null,null,"","room temperature","","","","",false,"unit_missing","conclusions","The yield strength and ultimate tensile strength of HT-760 outperformed HT-840 at RT, however the E and RA of HT-760 were lower."],["doi:10.3390/ma11071244","Ti-22Al-25Nb","Reduction Area/%",12.5,null,null,null,"%","room temperature","HT-760","","tensile test","",false,"","table","HT-760\t940\t760\t1097\t1004\t9.5\t12.5"],["doi:10.3390/ma11071244","Ti-22Al-25Nb","Reduction Area/%",15.5,null,null,null,"%","room temperature","HT-800","","tensile test","",false,"","table","HT-800\t940\t800\t1060\t998\t11.5\t15.5"],["doi:10.3390/ma11071244","Ti-22Al-25Nb","Reduction Area/%",15.5,null,null,null,"%","room temperature","HT-840","","tensile test","",false,"","table","HT-840\t940\t840\t1047\t966\t12\t15.5"],["doi:10.3390/ma14205908","Ti-6Al-4V","RA",50.67,50.0,51.0,null,"%","room temperature","as-built SLM","","tensile test","",false,"","table","RA [%]\t51\t51\t50"],["doi:10.3390/ma17194717","","residual stress",30.0,null,null,null,"%","","","","","",false,"","methods","By adjusting the liquid tin level, the non-uniform heat distribution caused by heat accumulation was limited, leading to a 30% reduction in the residual stress and geometrical deformation []."],["doi:10.3390/ma19102090","Ti-5Al-2Sn-2Zr-4Mo-4Cr","reduction in area",44.7,null,null,null,"%","room temperature","solution-treated at 840 °C (1 h) with water quenching, then aged at 640 °C (8 h) with air cooling","lamellar","tensile test","",false,"","methods","The alloy exhibits a yield strength of 1163 MPa, a tensile strength of 1193 MPa, an elongation of 14%, and a reduction in area of 44.7%."],["doi:10.3390/ma19102090","Ti-5Al-2Sn-2Zr-4Mo-4Cr","surface roughness (Ra)",40.1,null,null,null,"%","","","","","",false,"","discussion","This resulted in lowering the surface roughness (Ra) by 40.1%, while the detrimental effects were effectively mitigated."],["doi:10.4028/www.scientific.net/msf.561-565.2241","Ti-6Al-4V","Reduction of Area",0.95,null,null,null,"%","","","","tensile test","",false,"","results_discussion",""],["doi:10.4028/www.scientific.net/msf.561-565.2241","Ti-6Al-4V","Reduction of Area",0.863,null,null,null,"%","","","","tensile test","",false,"","results_discussion",""],["doi:10.5287/ora-nodv5z2pz","Ti-6Al-4V","surface roughness (Ra)",50.0,null,null,null,"%","","as-built SLM","","","",false,"","results",""],["doi:10.70675/b01b1d66z7f6ez449azaf85z5f592d25e3d8","Ti-5Al-2Sn-2Zr-4Mo-4Cr","Z",17.2,null,null,null,"%","20 °C","as-delivered","lamellar","","",false,"","conclusions",""],["doi:10.7273/000001849","","osseous tissue formation",70.0,null,null,null,"%","","","","","",false,"","conclusions",""],["doi:10.7273/000001849","","trabecular bone formation",80.0,null,null,null,"%","","","","","",false,"","conclusions",""],["doi:10.7273/000005265","Ti-10V-2Fe-3Al","ductility",0.0,null,null,null,"","","","","","",false,"unit_missing","abstract","If the deformation degree is reduced, thickening the 𝛽 grain, the crack would be able to follow the 𝛽 grain boundaries, improving fracture toughness at a cost of yield strength, ultimate tensile strength, elongation, and ductility [25]."],["hal:pastel-00537861","Ti-10V-2Fe-3Al","Z",10.0,10.0,10.0,null,"%","room temperature","forged and heat-treated","","tensile test","",false,"","conclusions",""],["hal:pastel-00537861","Ti-10V-2Fe-3Al","Z",10.0,10.0,10.0,null,"%","room temperature","forged and heat-treated","","tensile test","",false,"","conclusions",""],["hal:pastel-00537861","Ti-10V-2Fe-3Al","Z",10.0,10.0,10.0,null,"%","room temperature","forged and heat-treated","","tensile test","",false,"","conclusions",""],["hal:tel-00806691","Ti-6Al-4V","att",3.0,null,null,null,"%","","","","","",false,"","conclusions",""],["hal:tel-00806691","Ti-6Al-4V","att",6.0,null,null,null,"%","","","","","",false,"","conclusions",""],["hal:tel-00806691","Ti-6Al-4V","att",9.0,null,null,null,"%","","","","","",false,"","conclusions",""],["hal:tel-00806691","Ti-6Al-4V","atténuation",5.0,null,null,null,"%","","","","","",false,"","conclusions",""],["hal:tel-00806691","Ti-6Al-4V","atténuation",10.0,null,null,null,"%","","","","","",false,"","conclusions",""],["hal:tel-00806691","Ti-6Al-4V","atténuation",13.0,null,null,null,"%","","","","","",false,"","conclusions",""],["hal:tel-01749065","CP-Ti Grade 2","Tissu grade A et B après 6 semaines (%)",30.0,null,null,18.0,"%","","porosity 50%, pores 250-500µm","","","",false,"","conclusions",""],["hal:tel-01749065","CP-Ti Grade 2","Tissu grade A et B après 6 semaines (%)",13.0,null,null,8.7,"%","","porosity 50%, pores 500-1500µm","","","",false,"","conclusions",""],["hal:tel-01749065","CP-Ti Grade 2","Tissu grade A et B après 6 semaines (%)",0.02,null,null,0.08,"%","","porosity 70%, pores 250-500µm","","","",false,"","conclusions",""],["hal:tel-01749065","CP-Ti Grade 2","Tissu grade A et B après 6 semaines (%)",0.01,null,null,0.08,"%","","porosity 70%, pores 500-1500µm","","","",false,"","conclusions",""],["hal:tel-01749795","Ti-11.5Mo-6Zr-4.5Sn","réserve de ductilité",6.0,null,null,null,"%","","","","","",false,"","other",""],["hal:tel-01749795","Ti-11.5Mo-6Zr-4.5Sn","déformation recouvrable",30.0,null,null,null,"%","","","","","",false,"","other",""],["ia:DTIC_AD0260042","","reduction in area",54.0,49.0,59.0,null,"%","70F","","","tensile test","",false,"","results",""],["ia:DTIC_AD0291400","Ti-6Al-6V-2Sn","16 percent reduction in area",16.0,16.0,16.0,null,"%","","","","","",false,"","abstract",""],["ia:DTIC_AD0438713","B-120 VCA","reduction in area",54.0,49.0,59.0,null,"%","room temperature","after re-solution treatment","","tensile test","",false,"","results",""],["ia:DTIC_AD0438713","","reduction of area",50.0,null,null,null,"%","","","","","",false,"","conclusions",""],["ia:DTIC_AD0633986","Ti-6Al-4V","Reduction Elongation in Area (%)",47.5,16.0,51.0,null,"%","room temperature","as-built","","tensile test","",false,"","results",""],["ia:DTIC_AD0633986","Ti-6Al-4V","Elonp. %",11.8,9.6,16.8,null,"%","room temperature","mill annealed","","tensile test","",false,"","results",""],["ia:DTIC_AD0648245","","NTS/UTS ratio",0.78,null,null,null,"","room temperature","","","","",false,"unit_missing","results",""],["ia:DTIC_AD0648245","","NTS/UTS ratio",0.66,null,null,null,"","room temperature","","","","",false,"unit_missing","results",""],["ia:DTIC_AD0648245","","NTS/UTS ratio",1.0,null,null,null,"","600 °F","","","","",false,"unit_missing","results",""],["ia:DTIC_AD0667533","Ti-6Al-4Mo-1Cu-0.2Si","Reduction in area (min)",15.0,15.0,15.0,null,"percent","","","","","",false,"unit_mismatch","results",""],["ia:DTIC_AD0720278","Ti-6Al-4V","Reduction of Area, percent",14.5,null,null,null,"%","600 °F","annealed","","tensile test","",false,"","conclusions",""],["ia:DTIC_AD0720278","Ti-6Al-4V","Reduction of Area, percent",14.5,null,null,null,"%","room temperature","forged","","tensile test","",false,"","conclusions",""],["ia:DTIC_AD0720278","Ti-6Al-4V","Reduction of Area, percent",14.5,null,null,null,"%","room temperature","forged","","tensile test","",false,"","conclusions",""],["ia:DTIC_AD0740850","Ti-5Al-2.5Sn","reduction in area",0.0,null,null,null,"","room temperature","","","","",false,"unit_missing","abstract",""],["ia:DTIC_AD0740850","Ti-5Al-2.5Sn","R.A.",0.0,null,null,null,"","room temperature","40% PRR","","tensile test","3 x 10 sec",false,"unit_missing","methods",""],["ia:DTIC_AD0753910","Ti-11Sn-5Zr-2.25Al-1Mo-0.25Si","reduction in area",5.0,null,null,null,"%","538 °C","creep in air, 538 °C, 100 hours","","","",false,"","results_discussion",""],["ia:DTIC_AD0753910","Ti-11Sn-5Zr-2.25Al-1Mo-0.25Si","reduction in area",30.0,null,null,null,"%","","before creep","","","",false,"","results_discussion",""],["ia:DTIC_AD0753910","Ti-11Sn-5Zr-2.25Al-1Mo-0.25Si","reduction in area",45.0,null,null,null,"%","","before creep","","","",false,"","results_discussion",""],["ia:DTIC_AD0753910","","% RA",25.0,20.0,30.0,null,"%","550 °C","after creep","","","",false,"","conclusions",""],["ia:DTIC_AD0753910","","% RA",35.0,30.0,40.0,null,"%","","before creep","","","",false,"","conclusions",""],["ia:DTIC_AD0766682","Ti-8Mo-8V-3Al-2Fe","reduction of area",10.0,10.0,10.0,null,"%","","","","","",false,"","results_discussion",""],["ia:DTIC_AD0766682","Ti-8Mo-8V-3Al-2Fe","reduction of area",3.3,3.3,3.3,null,"%","","","","","",false,"","results_discussion",""],["ia:DTIC_AD0772103","Ti-6Al-4V","RA",11.5,5.0,18.0,null,"%","","solution heat-treated and aged (Conditions 10, 11, 12, and 14)","Widmanstätten plate","","",false,"","results_discussion",""],["ia:DTIC_AD0772103","Ti-6Al-4V","reduction of area",11.0,null,null,null,"pet","","Condition 13","","tensile test","",false,"unit_mismatch","results_discussion",""],["ia:DTIC_AD0772103","Ti-6Al-4V","reduction of area",15.0,null,null,null,"pet","","Condition 8","","tensile test","",false,"unit_mismatch","results_discussion",""],["ia:DTIC_AD0772103","Ti-6Al-4V","reduction of area",5.0,null,null,null,"pet","","Condition 14","lamellar","tensile test","",false,"unit_mismatch","results_discussion",""],["ia:DTIC_AD0772103","Ti-6Al-4V","reduction of area",18.0,null,null,null,"pet","","Condition 11","lamellar","tensile test","",false,"unit_mismatch","results_discussion",""],["ia:DTIC_AD0787634","Ti-6Al-4V","% Reduction Area",39.5,null,null,null,"%","","mill-annealed","","","",false,"","methods",""],["ia:DTIC_AD0810550","AM-350 SCT (825) Stainless Steel","percent reduction in area",51.3,null,null,null,"%","","","","","",false,"","discussion",""],["ia:DTIC_AD0810550","AM-350 SCT (825) Stainless Steel","percent reduction in area",37.6,null,null,null,"%","","","","","",false,"","discussion",""],["ia:DTIC_AD0810550","Ti-6Al-4V","percent reduction in area",0.0,null,null,null,"","","","","","",false,"unit_missing","discussion",""],["ia:DTIC_AD0810550","Ti-6Al-4V","reduction in area",0.0,null,null,null,"","","","","","",false,"unit_missing","discussion",""],["ia:DTIC_AD0814022","Ti-679","Reduction of Area",25.0,25.0,30.0,null,"%","room temperature","","","tensile test","",false,"","conclusions",""],["ia:DTIC_AD0814022","Ti-5Al-5Sn-5Zr","% Reduction of Area",50.0,null,null,null,"%","room temperature","","","tensile test","",false,"","conclusions",""],["ia:DTIC_ADA006005","TC18","*-20-30%",25.0,20.0,30.0,null,"%","","cooled from 700-750°C in water + aging at 500-550°C for 5-10 h","","","",false,"","conclusions",""],["ia:DTIC_ADA022344","Ti-8Al-4V-1Mo","reduction of area",90.0,null,null,null,"%","room temperature","diffusion-bonding (750–1150 F)","","tensile test","",false,"","results_discussion",""],["ia:DTIC_ADA022344","Ti-6Al-4V","reduction of area",30.0,null,null,null,"%","","","","","",false,"","results_discussion",""],["ia:DTIC_ADA022344","Ti-6Al-4V","Reduction of Area (Z)",29.7,18.9,34.7,null,"%","","750 F","","","",false,"","results_discussion",""],["ia:DTIC_ADA022344","Ti-6Al-4V","Reduction of Area (Z)",24.1,10.3,37.4,null,"%","","950 F","","","",false,"","results_discussion",""],["ia:DTIC_ADA022344","Ti-6Al-4V","Reduction of Area (Z)",35.4,33.8,36.5,null,"%","","1150 F","","","",false,"","results_discussion",""],["ia:DTIC_ADA031776","Ti-13Cu","RA",14.0,null,null,null,"%","room temperature","annealed","","","",false,"","conclusions",""],["ia:DTIC_ADA031776","Ti-13Cu-1.5Al","RA",4.8,null,null,null,"%","room temperature","as-melted","","tensile test","",false,"","conclusions",""],["ia:DTIC_ADA046693","Ti-6Al-2Sn-2Zr-1Mo","reduction in area",35.0,null,null,null,"%","room temperature","","","tensile test","",false,"","results",""],["ia:DTIC_ADA046693","Ti-6Al-2Sn-2Zr-1Mo","reduction in area",25.0,null,null,null,"%","1000 °F","","","tensile test","",false,"","results",""],["ia:DTIC_ADA046693","Ti-6Al-2Sn-2Zr-1Mo","reduction in area",0.0,null,null,null,"","room temperature","","","","",false,"unit_missing","results_discussion",""],["ia:DTIC_ADA046693","Ti-6Al-2Sn-2Zr-1Mo","reduction in area",0.0,null,null,null,"","78F","","","","",false,"unit_missing","results_discussion",""],["ia:DTIC_ADA046693","Ti-6Al-2Sn-2Zr-1Mo","% RA",0.0,null,null,null,"","1000F","","","","",false,"unit_missing","results_discussion",""],["ia:DTIC_ADA046693","Ti-6Al-2Sn-2Zr-1Mo","RA",0.0,null,null,null,"","","","","","",false,"unit_missing","results_discussion",""],["ia:DTIC_ADA054270","Ti-6Al-4V","Percent Reduction in Area",19.0,13.3,35.5,null,"%","room temperature","recrystallized annealed","","tensile test","",false,"","conclusions",""],["ia:DTIC_ADA078039","Ti-6Al-4V","Reduction of Area",30.5,23.1,42.5,null,"%","room temperature","HIP+annealed","","tensile test","",false,"","conclusions",""],["ia:DTIC_ADA078039","Ti-6Al-4V","Reduction of Area",44.6,null,null,null,"%","","HIP+anneal","","","",false,"","results",""],["ia:DTIC_ADA078039","","Red. of Area",37.25,36.0,38.6,null,"%","","","","","",false,"","conclusions",""],["ia:DTIC_ADA078039","SM-411","11.2%Red.of Area",11.2,null,null,null,"%","","","","","",false,"","conclusions",""],["ia:DTIC_ADA078039","SM-412","35.9%Red.ofArea",35.9,null,null,null,"%","","annealed at 1300F, 2 hours, air cooled","250x microstructure of prolongation from keel spliceformers","","",false,"","conclusions",""],["ia:DTIC_ADA078039","SM-409","31.7%Red.of Area",31.7,null,null,null,"%","","annealed at 1300F, 2 hours, air cooled","250x microstructure of prolongation from keel spliceformers","","",false,"","conclusions",""],["ia:DTIC_ADA078039","SM-415","29.3%Red.ofArea",29.3,null,null,null,"%","","","","","",false,"","conclusions",""],["ia:DTIC_ADA078039","","%",25.9,null,null,null,"%","","Coo1 +1475°F,4hrs,WQ +1175°F,8hrs A.C.","","","",false,"","results",""],["ia:DTIC_ADA078039","","%",23.0,null,null,null,"%","","Coo1 +1475°F,4hrs,WQ +1175°F,8hrs A.C.","","","",false,"","results",""],["ia:DTIC_ADA078039","Ti-6Al-4V","Reduction of Area",43.9,null,null,null,"%","","HIP+anneal","","","",false,"","results",""],["ia:DTIC_ADA078039","","RA",25.8,null,null,null,"%","750°F","","","","",false,"","results",""],["ia:DTIC_ADA078039","Ti-6Al-4V","Reduction of Area",45.4,null,null,null,"%","","HIP+anneal","","","",false,"","results",""],["ia:DTIC_ADA078593","Ti-6Al-4V","RofA",42.4,null,null,null,"%","room temperature","post-HIP","","tensile test","",false,"","abstract",""],["ia:DTIC_ADA093966","Ti-10V-2Fe-3Al","reduction in area",2.0,null,null,null,"%","","","","","",false,"","results",""],["ia:DTIC_ADA093966","Ti-10V-2Fe-3Al","reduction in area",1.0,null,null,null,"%","","","","","",false,"","results",""],["ia:DTIC_ADA176640","Ti-6Al-4V","reduction in area",22.5,22.5,22.5,null,"%","70 to 800 °F","","","","",false,"","results_discussion",""],["ia:DTIC_ADA184286","Ti-6211","reduction in area",15.0,null,null,null,"percent","","","","","",false,"unit_mismatch","results_discussion",""],["ia:DTIC_ADA184286","Ti-6211","Reduction in Area",12.0,null,null,null,"%","","thermally cycled, RT-1886K-RT, break on heating at 1094K","","","",false,"","discussion",""],["ia:DTIC_ADA184286","Ti-6211","reduction in area",28.0,null,null,null,"percent","","yttria-containing","","","",false,"unit_mismatch","results_discussion",""],["ia:DTIC_ADA184286","Ti-6Al-4V","reduction in area",31.0,null,null,null,"percent","","","","","",false,"unit_mismatch","results_discussion",""],["ia:DTIC_ADA184286","Ti-6Al-4V","reduction in area",8.0,null,null,null,"percent","","","","","",false,"unit_mismatch","results_discussion",""],["ia:DTIC_ADA184286","Ti-6211","reduction in area",9.0,null,null,null,"percent","","","","","",false,"unit_mismatch","results_discussion",""],["ia:DTIC_ADA184286","Ti-6211","ductility of the seven specimens ... range from 8 to 61 percent RA",34.5,8.0,61.0,null,"%","","","","","",false,"","results",""],["ia:DTIC_ADA184286","Ti-6211","Reduction in area",36.0,null,null,null,"%","above or below 11250 K","cast","","hot ductility test","",false,"","results_discussion",""],["ia:DTIC_ADA184286","Ti-6211","Reduction in area",8.0,null,null,null,"%","11250 K","cast","","hot ductility test","",false,"","results_discussion",""],["ia:DTIC_ADA184286","Ti-6211","Reduction in area",10.0,null,null,null,"%","10940 K","thermally cycled, RT - 1886 K","","hot ductility test","",false,"","results_discussion",""],["ia:DTIC_ADA184286","Ti-6211","reduction of area",10.0,0.0,20.0,null,"percent","1649°C","","","","",false,"unit_mismatch","abstract",""],["ia:DTIC_ADA184286","Ti-6211","reduction in area",10.0,null,null,null,"%","821°C","8-processed","","","",false,"","results_discussion",""],["ia:DTIC_ADA184286","Ti-6211","RA",59.0,null,null,null,"%","838°C","8-processed","","","",false,"","results_discussion",""],["ia:DTIC_ADA184286","","hot ductility",12.0,null,null,null,"%","","","","","",false,"","results_discussion",""],["ia:DTIC_ADA184286","","RA",21.0,null,null,null,"%","hot","","","tensile test","",false,"","results_discussion",""],["ia:DTIC_ADA184286","","RA",21.0,null,null,null,"%","hot","","","tensile test","",false,"","results_discussion",""],["ia:DTIC_ADA184286","","RA",21.0,null,null,null,"%","hot","","","tensile test","",false,"","results_discussion",""],["ia:DTIC_ADA184286","","RA",21.0,null,null,null,"%","hot","","","tensile test","",false,"","results_discussion",""],["ia:DTIC_ADA184286","","RA",21.0,null,null,null,"%","hot","","","tensile test","",false,"","results_discussion",""],["ia:DTIC_ADA184286","","reduction in area",36.0,null,null,null,"%","788°C","","","","",false,"","results_discussion",""],["ia:DTIC_ADA184286","FEP-4","reduction in area",36.0,null,null,null,"%","","","","","",false,"","results_discussion",""],["ia:DTIC_ADA184286","EYL-1797","reduction in area",10.0,null,null,null,"%","","","","","",false,"","results_discussion",""],["ia:DTIC_ADA184286","EYL-9","reduction in area",21.0,null,null,null,"%","","","","","",false,"","results_discussion",""],["ia:DTIC_ADA184286","EYB-2","reduction of area",90.0,null,null,null,"%","802°C","","","","",false,"","results_discussion",""],["ia:DTIC_ADA184286","FEP-4","reduction of area",36.0,null,null,null,"%","788°C","","","","",false,"","results_discussion",""],["ia:DTIC_ADA184286","Ti-6211","Reduction in area",59.0,null,null,null,"%","10940 K","alpha-beta processed plate","","hot ductility test","",false,"","results_discussion",""],["ia:DTIC_ADA184286","Ti-6211","minimum reduction in area",10.0,null,null,null,"","1100K","","","","",false,"unit_missing","discussion",""],["ia:DTIC_ADA184286","EYB-2","reduction of area",90.0,null,null,null,"%","802°C","","","","",false,"","results_discussion",""],["ia:DTIC_ADA184286","FQC-6","R.A.",45.0,null,null,null,"%","","","","","",false,"","results_discussion",""],["ia:DTIC_ADA184286","FQC-6","R.A.",3.4,null,null,null,"%","","","","","",false,"","results_discussion",""],["ia:DTIC_ADA184286","Ti-6211","reduction in area",23.0,null,null,null,"%","843 °C","plate, Y2O3 added","","","",false,"","conclusions",""],["ia:DTIC_ADA184286","Ti-6211","reduction in area",45.0,null,null,null,"%","843 °C","plate, Y2O3 added","","","",false,"","conclusions",""],["ia:DTIC_ADA184286","Ti-6211","RA",0.0,null,null,null,"%","","plate, non-Y2O3","","","",false,"","conclusions",""],["ia:DTIC_ADA184286","Ti-6211","RA",10.0,null,null,null,"%","","plate, non-Y2O3","","","",false,"","conclusions",""],["ia:DTIC_ADA184286","Ti-6211","ductility",90.0,80.0,100.0,null,"%","","","all beta phase","tensile test","",false,"","conclusions",""],["ia:DTIC_ADA184286","Ti-6211","ductility",53.0,31.0,75.0,null,"%","","","","tensile test","",false,"","conclusions",""],["ia:DTIC_ADA184286","Ti-6211","ductility",20.0,20.0,20.0,null,"%","","","grain boundary alpha layer","tensile test","",false,"","conclusions",""],["ia:DTIC_ADA184286","Ti-6211","ductility",99.0,99.0,99.0,null,"%","","","","tensile test","",false,"","results",""],["ia:DTIC_ADA184286","Ti-6211","ductility",20.0,0.0,20.0,null,"%","815–760°C","cooled at ~45°C s⁻¹","","tensile test","",false,"","conclusions",""],["ia:DTIC_ADA184286","Ti-6211","RA",31.0,null,null,null,"%","","","","","",false,"","results",""],["ia:DTIC_ADA184286","Ti-6211","RA",61.0,null,null,null,"%","","","","","",false,"","results",""],["ia:DTIC_ADA184286","Ti-6211","RA",14.0,null,null,null,"%","","","","","",false,"","results",""],["ia:DTIC_ADA184286","Ti-6211","RA",13.0,8.0,18.0,null,"%","","","intergranular","","",false,"","results",""],["ia:DTIC_ADA184286","Ti-6211","RA",55.5,12.0,99.0,null,"%","","","","","",false,"","results",""],["ia:DTIC_ADA184286","Ti-6211","RA",99.0,null,null,null,"%","","","lenticular martensite","","",false,"","results",""],["ia:DTIC_ADA184286","Ti-6211","RA",22.5,12.0,33.0,null,"%","","","","","",false,"","results",""],["ia:DTIC_ADA184286","Ti-6211","RA",100.0,100.0,100.0,null,"%","","","","","",false,"","discussion",""],["ia:DTIC_ADA184286","Ti-6211","RA",0.0,0.0,0.0,null,"","","","","","",false,"unit_missing","discussion",""],["ia:DTIC_ADA184286","Ti-6211","RA",0.0,0.0,0.0,null,"","","","","","",false,"unit_missing","discussion",""],["ia:DTIC_ADA184286","Ti-6211","RA",0.0,0.0,0.0,null,"","948 °C","","","","45 °C/s",false,"unit_missing","discussion",""],["ia:DTIC_ADA184286","Ti-6211","RA",0.0,0.0,0.0,null,"","","","","","",false,"unit_missing","discussion",""],["ia:DTIC_ADA184286","Ti-6211","percent reduction in area",20.0,null,null,null,"%","","","","","",false,"","conclusions",""],["ia:DTIC_ADA184286","Ti-6211","percent reduction in area",410.0,null,null,null,"%","","","","","",false,"out_of_range","conclusions",""],["ia:DTIC_ADA184286","Ti-6211","reduction in area",7.5,0.0,15.0,null,"%","1100 K","","","hot ductility test","",false,"","methods",""],["ia:DTIC_ADA184286","Ti-6211","Reduction in Area",9.5,null,null,null,"%","","thermally cycled, RT-1900K, break on cooling at 1091K","","","",false,"","discussion",""],["ia:DTIC_ADA184286","Ti-6211","Redctio inArea",21.0,null,null,null,"%","","thermally cycled, RT-800K, break on cooling at 116K","","","",false,"","discussion",""],["ia:DTIC_ADA184286","Ti-6211","Reduction in Area",9.2,null,null,null,"%","","thermally cycled, RT-1815K-RT, break on heating at 1089K","","","",false,"","discussion",""],["ia:DTIC_ADA184286","Ti-6211","Reduction in Area",12.0,null,null,null,"%","","thermally cycled, RT-1886K-RT, break on heating at 1094K","","","",false,"","discussion",""],["ia:DTIC_ADA184286","Ti-6211","Reduction in Area",10.0,null,null,null,"%","","thermally cycled, RT-1922K, break on cooling at 1094K","","","",false,"","discussion",""],["ia:DTIC_ADA184286","Ti-6211","reduction in area",15.0,null,null,null,"percent","","","","","",false,"unit_mismatch","results_discussion",""],["ia:DTIC_ADA188075","Ti-6Al-4V","reduction of area",15.0,null,null,null,"%","room temperature","plasma welded","","tensile test","",false,"","discussion",""],["ia:DTIC_ADA196834","T-3393","reduction in area",27.0,null,null,null,"%","","","","tensile test","",false,"","conclusions",""],["ia:DTIC_ADA196834","Ti-6Al-4V","reduction in area",78.0,null,null,null,"%","750 °C","","","tensile test","",false,"","conclusions",""],["ia:DTIC_ADA196834","Ti-6211","reduction in area",317.0,null,null,null,"%","","annealed 1200 °C, cooled at 1 °C/s","","tensile test","",false,"out_of_range","conclusions",""],["ia:DTIC_ADA196834","Ti-6211","reduction in area",757.0,null,null,null,"%","800 °C","as-received","","tensile test","",false,"out_of_range","conclusions",""],["ia:DTIC_ADA218149","Ti-24Al-17Nb-1Mo","REDUCTION OF AREA",15.0,15.0,15.0,null,"%","room
