Repository: akhtar07/tisci-explorer

# TiSci Explorer

A read-only, static explorer for **TiSci**, an autonomous research agent for titanium alloys. TiSci reads the
titanium-alloy literature, builds a knowledge graph and a table of measured values, proposes hypotheses where the
graph has gaps, and tests them with DFT (MACE / VASP) and the ICME-lite multiscale chain.

**Live site:** https://akhtar07.github.io/tisci-explorer/

The site has seven sections:

| Section | What it shows |
|---|---|
| Overview | Corpus → graph → facts → hypotheses → verdicts, with the snapshot's counts |
| Worked example | One full loop for W in α-Ti: graph path, hypothesis, novelty check, DFT test, verdict, follow-up, DAMASK |

File: data/facts/relative_density.json (part 1 of 10)
{"cols":["doc","alloy","property_raw","value","min","max","unc","unit","T","condition","microstructure","method","strain_rate","prediction","flag","section","sentence"],"rows":[["arxiv:2308.16621","","consolidation",0.33,null,null,null,"","","","","ML model","",true,"unit_missing","results_discussion",""],["arxiv:2308.16621","","consolidation",0.9,null,null,null,"","","","","ML model","",true,"unit_missing","results_discussion",""],["book:boyer_rodney_welsch_gerhard_collings_e_w_eds_materials_properties_handbook_titan","","about 95% of theoretical density",95.0,null,null,null,"%","","","","","",false,"","9.2.4 Prognosi s for Alph a Alloy s",""],["book:toaz_info_1998_materials_properties_handbook_titanium_alloys_pr_ecac4a77a8df205e","","density",95.0,null,null,null,"%","","","","","",false,"","9.2.4 Prognosis for Alpha Alloys",""],["doi:10.1016/j.msea.2017.11.041","Ti-48Al-2Cr-2Nb","full density",1.0,null,null,null,"","","","","","",false,"unit_missing","methods",""],["doi:10.1016/j.scriptamat.2022.114887","Ti-14Mo","relative density",0.11,null,null,null,"","","","","","",false,"unit_missing","abstract",""],["doi:10.1080/14686996.2025.2580925","","relative density",0.59,null,null,null,"","","","","","",false,"unit_missing","methods","Variations in relative density can be achieved by regulating the particle size of the titanium powder, the compaction pressure applied, or the duration of the sintering process. shows porous titanium with a relative density of 0.59, along with its energy-dispersive X-ray spectroscopy (EDS) spectrum."],["doi:10.1080/14686996.2025.2580925","","relative density",0.3,null,null,null,"","","","","","",false,"unit_missing","methods","The number of nucleation points in the Voronoi model was set as 3000, and the relative density of the porous titanium was controlled by adjusting the cell wall thickness."],["doi:10.1080/14686996.2025.2580925","","relative density",0.4,null,null,null,"","","","","","",false,"unit_missing","methods","The number of nucleation points in the Voronoi model was set as 3000, and the relative density of the porous titanium was controlled by adjusting the cell wall thickness."],["doi:10.1080/14686996.2025.2580925","","relative density",0.5,null,null,null,"","","","","","",false,"unit_missing","methods","The number of nucleation points in the Voronoi model was set as 3000, and the relative density of the porous titanium was controlled by adjusting the cell wall thickness."],["doi:10.1080/14686996.2025.2580925","","relative density",0.6,null,null,null,"","","","","","",false,"unit_missing","methods","The number of nucleation points in the Voronoi model was set as 3000, and the relative density of the porous titanium was controlled by adjusting the cell wall thickness."],["doi:10.1080/14686996.2025.2580925","","relative density",0.4,null,null,null,"","","","","","",false,"unit_missing","results_discussion","In predominantly low relative density specimens (ρr < 0.5): In this regime, the slender struts (characterized by a high aspect ratio, i.e. length significantly greater than thickness) can be idealized as Euler beams, with deformation dominated by bending."],["doi:10.1080/14686996.2025.2580925","","relative density",0.5,null,null,null,"","","","","","",false,"unit_missing","results_discussion","In predominantly low relative density specimens (ρr < 0.5): In this regime, the slender struts (characterized by a high aspect ratio, i.e. length significantly greater than thickness) can be idealized as Euler beams, with deformation dominated by bending."],["doi:10.1098/rsos.210243","Ti-25Ta","relative density",95.44,null,null,null,"%","","sintered at 750°C","","","",false,"","results_discussion","The relative densities (ρr) of Ti-Ta-Ag alloy samples sintered at 750, 850 and 950°C were about 95.44, 96.84 and 99.12%, respectively."],["doi:10.1098/rsos.210243","Ti-25Ta","relative density",96.84,null,null,null,"%","","sintered at 850°C","","","",false,"","results_discussion","The relative densities (ρr) of Ti-Ta-Ag alloy samples sintered at 750, 850 and 950°C were about 95.44, 96.84 and 99.12%, respectively."],["doi:10.1098/rsos.210243","Ti-25Ta","relative density",99.12,null,null,null,"%","","sintered at 950°C","","","",false,"","results_discussion","The relative densities (ρr) of Ti-Ta-Ag alloy samples sintered at 750, 850 and 950°C were about 95.44, 96.84 and 99.12%, respectively."],["doi:10.1098/rsos.210243","Ti-25Ta-1.5Ag","relative density",95.44,null,null,null,"%","","sintered at 750°C","","","",false,"","results_discussion","The relative densities (ρr) of Ti-Ta-Ag alloy samples sintered at 750, 850 and 950°C were about 95.44, 96.84 and 99.12%, respectively."],["doi:10.1098/rsos.210243","Ti-25Ta-1.5Ag","relative density",96.84,null,null,null,"%","","sintered at 850°C","","","",false,"","results_discussion","The relative densities (ρr) of Ti-Ta-Ag alloy samples sintered at 750, 850 and 950°C were about 95.44, 96.84 and 99.12%, respectively."],["doi:10.1098/rsos.210243","Ti-25Ta-1.5Ag","relative density",99.12,null,null,null,"%","","sintered at 950°C","","","",false,"","results_discussion","The relative densities (ρr) of Ti-Ta-Ag alloy samples sintered at 750, 850 and 950°C were about 95.44, 96.84 and 99.12%, respectively."],["doi:10.1098/rsos.210243","Ti-25Ta-3Ag","relative density",95.44,null,null,null,"%","","sintered at 750°C","","","",false,"","results_discussion","The relative densities (ρr) of Ti-Ta-Ag alloy samples sintered at 750, 850 and 950°C were about 95.44, 96.84 and 99.12%, respectively."],["doi:10.1098/rsos.210243","Ti-25Ta-3Ag","relative density",96.84,null,null,null,"%","","sintered at 850°C","","","",false,"","results_discussion","The relative densities (ρr) of Ti-Ta-Ag alloy samples sintered at 750, 850 and 950°C were about 95.44, 96.84 and 99.12%, respectively."],["doi:10.1098/rsos.210243","Ti-25Ta-3Ag","relative density",99.12,null,null,null,"%","","sintered at 950°C","","","",false,"","results_discussion","The relative densities (ρr) of Ti-Ta-Ag alloy samples sintered at 750, 850 and 950°C were about 95.44, 96.84 and 99.12%, respectively."],["doi:10.1098/rsos.210243","Ti-25Ta-4.5Ag","relative density",95.44,null,null,null,"%","","sintered at 750°C","","","",false,"","results_discussion","The relative densities (ρr) of Ti-Ta-Ag alloy samples sintered at 750, 850 and 950°C were about 95.44, 96.84 and 99.12%, respectively."],["doi:10.1098/rsos.210243","Ti-25Ta-4.5Ag","relative density",96.84,null,null,null,"%","","sintered at 850°C","","","",false,"","results_discussion","The relative densities (ρr) of Ti-Ta-Ag alloy samples sintered at 750, 850 and 950°C were about 95.44, 96.84 and 99.12%, respectively."],["doi:10.1098/rsos.210243","Ti-25Ta-4.5Ag","relative density",99.12,null,null,null,"%","","sintered at 950°C","","","",false,"","results_discussion","The relative densities (ρr) of Ti-Ta-Ag alloy samples sintered at 750, 850 and 950°C were about 95.44, 96.84 and 99.12%, respectively."],["doi:10.13025/16656","Ti-6Al-4V","relative density",99.5,null,null,null,"%","","as-built SLM","","CT","",false,"","results","High density with an average of over 99.5 % relative density was maintained in the DE-FGM samples."],["doi:10.13025/16656","Ti-6Al-4V","relative density",99.5,null,null,null,"%","","","","","",false,"","results","In the stepwise FGM, section 4 shows some scatter in the density at 99.5% relative density."],["doi:10.13025/16656","Ti-6Al-4V","relative density",97.0,null,null,null,"%","","","","","",false,"","results","Zone 5 shows low density of less than 97% as can be seen in Figure 4.4."],["doi:10.13025/16656","Ti-6Al-4V","relative density",97.0,null,null,null,"%","","","","","",false,"","results","Chapter 4 58 zones 1 to 4 are analysed in the stepwise FGM, as micro-CT scanning of zone 5 showed a relative density of less than 97% as previously displayed in Figure 4.4."],["doi:10.25560/108765","Ti","relative density of the beta phase Ti",0.96,null,null,null,"","","","","","",false,"unit_missing","conclusions","To a first approximation the relative density of the beta phase Ti is 4% lower than that of the alpha phase, and this change will have a disruptive effect on the plastic slip at the crack tip which is driving the rate of crack growth."],["doi:10.25560/87099","Ti-6Al-4V","relative density",23.7,null,null,null,"%","","","","","",false,"out_of_range","results","The manufactured BCC specimens had an average relative density of 23.7%, and the stochastic culled specimens had a relative density of 15.8%."],["doi:10.25560/87099","Ti-6Al-4V","relative density",15.8,null,null,null,"%","","","","","",false,"out_of_range","results","The manufactured BCC specimens had an average relative density of 23.7%, and the stochastic culled specimens had a relative density of 15.8%."],["doi:10.25560/87099","SS316L","relative density",13.0,null,null,null,"%","","","","","",false,"out_of_range","results","Table 5.2: Manufactured specimen dimensions compared to intended dimensions Specimens Average width ± SD (mm) Average depth ± SD (mm) Average height ± SD (mm) Average relative density ± SD (%) Intended 10 ± 0 10 ± 0 12 ± 0 12.57± 0.73 SS316L 10.25 ± 0.20 9.76 ± 0.22 11.95 ± 0.04 13.00 ± 0.98 Ti6Al4V 10.00 ± 0.20 10.23 ± 0.20 11.95 ± 0.05 12.51 ± 0.48"],["doi:10.25560/87099","Ti-6Al-4V","relative density",12.51,null,null,null,"%","","","","","",false,"out_of_range","results","Table 5.2: Manufactured specimen dimensions compared to intended dimensions Specimens Average width ± SD (mm) Average depth ± SD (mm) Average height ± SD (mm) Average relative density ± SD (%) Intended 10 ± 0 10 ± 0 12 ± 0 12.57± 0.73 SS316L 10.25 ± 0.20 9.76 ± 0.22 11.95 ± 0.04 13.00 ± 0.98 Ti6Al4V 10.00 ± 0.20 10.23 ± 0.20 11.95 ± 0.05 12.51 ± 0.48"],["doi:10.26190/unsworks/22625","Ti-6Al-4V","relative density",99.6,99.6,99.6,null,"%","","","","","",false,"","conclusions","Moreover, the pressure and heating combination eliminates most defects and reported relative density after HIP can be ≥99.6%."],["doi:10.26190/unsworks/22625","Ti-6Al-4V","relative density",99.7,null,null,null,"%","","as-built SLM","","","",false,"","conclusions","Samples were fabricated according to the bidirectional scanning strategy along with process parameters that achieved 99.7% relative density."],["doi:10.26190/unsworks/22625","CP-Ti Grade 2","Relative density",96.3,null,null,0.9,"%","","as-built SLM","","","",false,"","conclusions","Group P (W) v (mm/s) t (µm) h (µm) E (J/mm 3) Relative density P1 165 460 30 100 119.5 96.3% ± 0.9 P2 200 555 30 100 120.2 97.1% ± 0.6 P3 250 695 30 100 119.9 98.2% ± 1.6 P4 165 138 100 100 119.5 98.2% ± 0.6"],["doi:10.26190/unsworks/22625","CP-Ti Grade 2","Relative density",97.1,null,null,0.6,"%","","as-built SLM","","","",false,"","conclusions","Group P (W) v (mm/s) t (µm) h (µm) E (J/mm 3) Relative density P1 165 460 30 100 119.5 96.3% ± 0.9 P2 200 555 30 100 120.2 97.1% ± 0.6 P3 250 695 30 100 119.9 98.2% ± 1.6 P4 165 138 100 100 119.5 98.2% ± 0.6"],["doi:10.26190/unsworks/22625","CP-Ti Grade 2","Relative density",98.2,null,null,1.6,"%","","as-built SLM","","","",false,"","conclusions","Group P (W) v (mm/s) t (µm) h (µm) E (J/mm 3) Relative density P1 165 460 30 100 119.5 96.3% ± 0.9 P2 200 555 30 100 120.2 97.1% ± 0.6 P3 250 695 30 100 119.9 98.2% ± 1.6 P4 165 138 100 100 119.5 98.2% ± 0.6"],["doi:10.26190/unsworks/22625","CP-Ti Grade 2","Relative density",98.2,null,null,0.6,"%","","as-built SLM","","","",false,"","conclusions","Group P (W) v (mm/s) t (µm) h (µm) E (J/mm 3) Relative density P1 165 460 30 100 119.5 96.3% ± 0.9 P2 200 555 30 100 120.2 97.1% ± 0.6 P3 250 695 30 100 119.9 98.2% ± 1.6 P4 165 138 100 100 119.5 98.2% ± 0.6"],["doi:10.26190/unsworks/22625","SH3","Relative density (%)",99.6,null,null,null,"%","","as-built SLM","martensitic α'","","",false,"","results","ASB HIP 820 HIP 950 HT 1020 Relative density (%) 99.6 99.7 99.8 99.6 Average lath thickness ± standard deviation (µm) 0.7 ± 0.6 1.4 ± 0.5 2.4 ± 0.8 3.5 ± 1.3 Average colony/packet size ± standard deviation (µm) - 8.8 ± 2.4 20.2 ± 5 40.1 ± 8.7"],["doi:10.26190/unsworks/22625","SH3","Relative density (%)",99.7,null,null,null,"%","","HIP 820°C","","","",false,"","results","ASB HIP 820 HIP 950 HT 1020 Relative density (%) 99.6 99.7 99.8 99.6 Average lath thickness ± standard deviation (µm) 0.7 ± 0.6 1.4 ± 0.5 2.4 ± 0.8 3.5 ± 1.3 Average colony/packet size ± standard deviation (µm) - 8.8 ± 2.4 20.2 ± 5 40.1 ± 8.7"],["doi:10.26190/unsworks/22625","SH3","Relative density (%)",99.8,null,null,null,"%","","HIP 950°C","","","",false,"","results","ASB HIP 820 HIP 950 HT 1020 Relative density (%) 99.6 99.7 99.8 99.6 Average lath thickness ± standard deviation (µm) 0.7 ± 0.6 1.4 ± 0.5 2.4 ± 0.8 3.5 ± 1.3 Average colony/packet size ± standard deviation (µm) - 8.8 ± 2.4 20.2 ± 5 40.1 ± 8.7"],["doi:10.26190/unsworks/22625","SH3","Relative density (%)",99.6,null,null,null,"%","","HT 1020°C","","","",false,"","results","ASB HIP 820 HIP 950 HT 1020 Relative density (%) 99.6 99.7 99.8 99.6 Average lath thickness ± standard deviation (µm) 0.7 ± 0.6 1.4 ± 0.5 2.4 ± 0.8 3.5 ± 1.3 Average colony/packet size ± standard deviation (µm) - 8.8 ± 2.4 20.2 ± 5 40.1 ± 8.7"],["doi:10.26190/unsworks/22625","CP-Ti Grade 2","Relative density",98.2,98.2,98.2,0.6,"%","","as-built LPBF","","Archimedes method","",false,"","methods","Relative densities measured using Archimedes method [318] are shown in Table 6.1 and the process parameter set named P4 (i.e., P = 165 W, v = 138 mm/s, t = 100 µm) was selected due to its > 98% relative density with lower standard deviation and faster build time (i.e., a larger layer thickness) compared to P3."],["doi:10.26190/unsworks/22625","CP-Ti Grade 2","Relative density",98.2,98.2,98.2,1.6,"%","","as-built LPBF","","Archimedes method","",false,"","methods","Group P (W) v (mm/s) t (µm) h (µm) E ( J/mm3) Relative density P1 165 460 30 100 119.5 96.3% ± 0.9 P2 200 555 30 100 120.2 97.1% ± 0.6 P3 250 695 30 100 119.9 98.2% ± 1.6 P4 165 138 100 100 119.5 98.2% ± 0.6"],["doi:10.26190/unsworks/22625","CP-Ti Grade 2","Relative density",97.1,97.1,97.1,0.6,"%","","as-built LPBF","","Archimedes method","",false,"","methods","Group P (W) v (mm/s) t (µm) h (µm) E ( J/mm3) Relative density P1 165 460 30 100 119.5 96.3% ± 0.9 P2 200 555 30 100 120.2 97.1% ± 0.6 P3 250 695 30 100 119.9 98.2% ± 1.6 P4 165 138 100 100 119.5 98.2% ± 0.6"],["doi:10.26190/unsworks/22625","CP-Ti Grade 2","Relative density",96.3,96.3,96.3,0.9,"%","","as-built LPBF","","Archimedes method","",false,"","methods","Group P (W) v (mm/s) t (µm) h (µm) E ( J/mm3) Relative density P1 165 460 30 100 119.5 96.3% ± 0.9 P2 200 555 30 100 120.2 97.1% ± 0.6 P3 250 695 30 100 119.9 98.2% ± 1.6 P4 165 138 100 100 119.5 98.2% ± 0.6"],["doi:10.26190/unsworks/22625","CP-Ti Grade 2","Relative Density (%)",96.5,96.0,97.0,0.5,"%","room temperature","as-built SLM","martensitic α'","tensile test","0.1 mm/min",false,"","results","Relative density data is given for tensile samples and the reference density for CP-Ti was 4.51 gm/cm3 Sample ASB HIP 730 HIP 950 Relative Density (%) 96.5 ± 0.5 99.1 ± 0.9 99.4 ± 0.5 C(T) samples Grain size/thickness (µm) 3.2 ± 1.0 4.6 ± 1.2 33.5 ± 6.3 Tensile samples Grain size/thickness (µm) X-ASB Z-ASB X-HIP 730 Z-HIP 730 X-HIP 950 Z-HIP 950 3.5 ± 1.1 2.9 ± 0.8 5.1 ± 1.6 4.2 ± 1.1 36.2 ± 11.2 29.5 ± 8.2"],["doi:10.26190/unsworks/22625","CP-Ti Grade 2","Relative Density (%)",99.1,98.2,100.0,0.9,"%","room temperature","HIP 730°C","","tensile test","0.1 mm/min",false,"","results","Relative density data is given for tensile samples and the reference density for CP-Ti was 4.51 gm/cm3 Sample ASB HIP 730 HIP 950 Relative Density (%) 96.5 ± 0.5 99.1 ± 0.9 99.4 ± 0.5 C(T) samples Grain size/thickness (µm) 3.2 ± 1.0 4.6 ± 1.2 33.5 ± 6.3 Tensile samples Grain size/thickness (µm) X-ASB Z-ASB X-HIP 730 Z-HIP 730 X-HIP 950 Z-HIP 950 3.5 ± 1.1 2.9 ± 0.8 5.1 ± 1.6 4.2 ± 1.1 36.2 ± 11.2 29.5 ± 8.2"],["doi:10.26190/unsworks/22625","CP-Ti Grade 2","Relative Density (%)",99.4,98.9,99.9,0.5,"%","room temperature","HIP 950°C","","tensile test","0.1 mm/min",false,"","results","Relative density data is given for tensile samples and the reference density for CP-Ti was 4.51 gm/cm3 Sample ASB HIP 730 HIP 950 Relative Density (%) 96.5 ± 0.5 99.1 ± 0.9 99.4 ± 0.5 C(T) samples Grain size/thickness (µm) 3.2 ± 1.0 4.6 ± 1.2 33.5 ± 6.3 Tensile samples Grain size/thickness (µm) X-ASB Z-ASB X-HIP 730 Z-HIP 730 X-HIP 950 Z-HIP 950 3.5 ± 1.1 2.9 ± 0.8 5.1 ± 1.6 4.2 ± 1.1 36.2 ± 11.2 29.5 ± 8.2"],["doi:10.26190/unsworks/22625","CP-Ti Grade 2","relative density",101.0,null,null,null,"MPa","","","","","",false,"unit_mismatch","methods","In both cases, hot isostatic pressing (HIP) was conducted at 101 MPa pressure in argon gas and all samples were carefully cleaned with alcohol to avoid any contamination during the HIP treatment."],["doi:10.26190/unsworks/22625","Ti-6Al-4V","Relative Density (%)",94.5,null,null,0.6,"%","","X-Z ASB","","","",false,"","results","Relative Density (%) X-Z ASB Z-X ASB X-Z HIP 730 Z-X HIP 730 X-Z HIP 950 Z-X HIP 950 94.5 ± 0.6 92.1 ± 0.3 96.8 ± 1.1 96.4 ± 1.4 98.9 ± 0.6 97.5 ± 0.9 Grain size/thickne ss (µm) 4.8 ± 1.3 6.4 ± 1.9 20.3 ± 6.9"],["doi:10.26190/unsworks/22625","Ti-6Al-4V","Relative Density (%)",92.1,null,null,0.3,"%","","Z-X ASB","","","",false,"","results","Relative Density (%) X-Z ASB Z-X ASB X-Z HIP 730 Z-X HIP 730 X-Z HIP 950 Z-X HIP 950 94.5 ± 0.6 92.1 ± 0.3 96.8 ± 1.1 96.4 ± 1.4 98.9 ± 0.6 97.5 ± 0.9 Grain size/thickne ss (µm) 4.8 ± 1.3 6.4 ± 1.9 20.3 ± 6.9"],["doi:10.26190/unsworks/22625","Ti-6Al-4V","Relative Density (%)",96.8,null,null,1.1,"%","","X-Z HIP 730","","","",false,"","results","Relative Density (%) X-Z ASB Z-X ASB X-Z HIP 730 Z-X HIP 730 X-Z HIP 950 Z-X HIP 950 94.5 ± 0.6 92.1 ± 0.3 96.8 ± 1.1 96.4 ± 1.4 98.9 ± 0.6 97.5 ± 0.9 Grain size/thickne ss (µm) 4.8 ± 1.3 6.4 ± 1.9 20.3 ± 6.9"],["doi:10.26190/unsworks/22625","Ti-6Al-4V","Relative Density (%)",96.4,null,null,1.4,"%","","Z-X HIP 730","","","",false,"","results","Relative Density (%) X-Z ASB Z-X ASB X-Z HIP 730 Z-X HIP 730 X-Z HIP 950 Z-X HIP 950 94.5 ± 0.6 92.1 ± 0.3 96.8 ± 1.1 96.4 ± 1.4 98.9 ± 0.6 97.5 ± 0.9 Grain size/thickne ss (µm) 4.8 ± 1.3 6.4 ± 1.9 20.3 ± 6.9"],["doi:10.26190/unsworks/22625","Ti-6Al-4V","Relative Density (%)",98.9,null,null,0.6,"%","","X-Z HIP 950","","","",false,"","results","Relative Density (%) X-Z ASB Z-X ASB X-Z HIP 730 Z-X HIP 730 X-Z HIP 950 Z-X HIP 950 94.5 ± 0.6 92.1 ± 0.3 96.8 ± 1.1 96.4 ± 1.4 98.9 ± 0.6 97.5 ± 0.9 Grain size/thickne ss (µm) 4.8 ± 1.3 6.4 ± 1.9 20.3 ± 6.9"],["doi:10.26190/unsworks/22625","Ti-6Al-4V","Relative Density (%)",97.5,null,null,0.9,"%","","Z-X HIP 950","","","",false,"","results","Relative Density (%) X-Z ASB Z-X ASB X-Z HIP 730 Z-X HIP 730 X-Z HIP 950 Z-X HIP 950 94.5 ± 0.6 92.1 ± 0.3 96.8 ± 1.1 96.4 ± 1.4 98.9 ± 0.6 97.5 ± 0.9 Grain size/thickne ss (µm) 4.8 ± 1.3 6.4 ± 1.9 20.3 ± 6.9"],["doi:10.26190/unsworks/2562","","density",70.0,null,null,null,"%","","","","","",false,"","results_discussion","There was a reduction in the density, from 79.5% of the theoretical density for the as-pressed TiH2 powder to 70% for the sample dehydrogenated at 400°C."],["doi:10.26190/unsworks/2562","","density",79.5,null,null,null,"%","","","","","",false,"","results_discussion","There was a reduction in the density, from 79.5% of the theoretical density for the as-pressed TiH2 powder to 70% for the sample dehydrogenated at 400°C."],["doi:10.26190/unsworks/2562","","density",83.0,null,null,null,"%","","","","","",false,"","results_discussion","When the higher temperature was used for dehydrogenation, the density improved up to 83% of the theoretical density at 800°C due to the hydrogen loss."],["doi:10.26190/unsworks/2562","Ti1.58","density",93.57,null,null,null,"%","","after BP-ECAP at 590°C for 4 passes","equiaxed","","",false,"","results_discussion","Samples with the highest hydrogen content after dehydrogenation (1.58 wt%) have the lowest density value after ECAP, 93.57%."],["doi:10.26190/unsworks/2562","Ti0.75","density",96.0,null,null,null,"%","","after BP-ECAP at 590°C for 4 passes","equiaxed","","",false,"","results_discussion","For samples with lower hydrogen contents (0.75 wt%), the density value increased to 96% after ECAP."],["doi:10.26190/unsworks/2562","Ti0.27","density",100.0,null,null,null,"%","","after BP-ECAP at 590°C for 4 passes","equiaxed","","",false,"","results_discussion","When the amount of hydrogen <0.27 wt%, the densification improved to reach 100% density."],["doi:10.3389/fmedt.2026.1811963","Ti-6Al-4V","relative density",99.5,null,null,null,"%","","","","","",false,"","methods","The produced implant exhibited a relative density exceeding 99.5%, indicating a fully consolidated and homogeneous structure."],["doi:10.3390/ma11050669","NbMoTaWVTi","relative density",96.75,null,null,null,"%","ambient temperature","consolidated by SPS","","","",false,"","results_discussion","The relative density is calculated to be 96.75%."],["doi:10.3390/ma11091573","CP-Ti Grade 2","interconnected pores",90.0,null,null,null,"%","","sintered at 1250 °C","","","",false,"","abstract","Sintering at 1250 °C produced scaffolds with 36% porosity and more than 90% interconnected pores, a compressive yield stress of 220 MPa and a Young’s modulus of 7.80 GPa, all suitable for bone tissue engineering."],["doi:10.3390/ma13225094","HT","Relative Density ρ¯ (%)",28.26,27.6,28.92,0.66,"%","","","","","",false,"out_of_range","table","HT\t15.12×15.07×15.08\t4.03±0.16\t1.19±0.04\t28.26±0.66"],["doi:10.3390/ma13225094","HTSJ","Relative Density ρ¯ (%)",34.07,33.26,34.88,0.81,"%","","","","","",false,"out_of_range","table","HTSJ\t15.10×15.18×15.06\t4.85±0.23\t1.43±0.07\t34.07±0.81"],["doi:10.3390/ma13225094","HTSW","Relative Density ρ¯ (%)",37.16,36.38,37.94,0.78,"%","","","","","",false,"out_of_range","table","HTSW\t15.19×15.15×15.07\t5.31±0.31\t1.57±0.03\t37.16±0.78"],["doi:10.3390/ma13235400","MS1","relative density",99.52,null,null,0.048,"%","","","","","",false,"","methods","The average density of the samples is 8.0612 g/cm3 (relative density: 99.52%, σ = 0.048)."],["doi:10.3390/ma13235400","Pure Tungsten 1","Achieved Relative Density",99.51,null,null,0.018,"%","","","","Archimedean principle","",false,"","table","Pure Tungsten 1 (t = 20 µm)\t99.51% (σ = 0.018)"],["doi:10.3390/ma13235400","Pure Tantalum 1","Achieved Relative Density",99.99,null,null,0.022,"%","","","","Archimedean principle","",false,"","table","Pure Tantalum 1 (t = 20 µm)\t99.99% (σ = 0.022)"],["doi:10.3390/ma13235400","MS1 1","Achieved Relative Density",99.52,null,null,0.048,"%","","","","Archimedean principle","",false,"","table","MS1 1 (t = 30 µm)\t99.52% (σ = 0.048)"],["doi:10.3390/ma13235400","AlSi10Mg 2","Achieved Relative Density",99.18,null,null,0.091,"%","","","","Archimedean principle","",false,"","table","AlSi10Mg 2 (t = 90 µm)\t99.18% (σ = 0.091)"],["doi:10.3390/ma13235400","Scalmalloy® 2","Achieved Relative Density",99.69,null,null,0.197,"%","","","","Archimedean principle","",false,"","table","Scalmalloy® 2 (t = 60 µm)\t99.69% (σ = 0.197)"],["doi:10.3390/ma13235400","1.6947 1","Achieved Relative Density",99.55,null,null,0.056,"%","","","","Archimedean principle","",false,"","table","1.6947 1 (t = 30 µm)\t99.55% (σ = 0.056)"],["doi:10.3390/ma14205908","Ti-6Al-4V","relative density",0.9945,0.994,0.995,null,"%","room temperature","","","tensile test","0.00025 s−1",false,"out_of_range","results","This conclusion is also supported by the results of the tensile tests, presented in , and the obtained relative density (average between 99.4 and 99.5%) and porosity (average between 0.5 and 0.6%), higher than imposed values (min."],["doi:10.3390/ma16051759","HEA-1","relative_density",99.3,null,null,null,"%","","sintered at 1400 °C","","","",false,"","results_discussion","The density of HEA-1 was calculated at 99.3% of the theoretical density, indicating that the HEA-1 at 1400 °C is highly dense with minimal voids."],["doi:10.3390/ma16155320","CrMoNbTiZr","relative sintered density",97.0,null,null,null,"%","","","","","",false,"","abstract","The relative sintered density of the alloy was about 97% of the theoretical density, indicating the suitability of the SPS technique to produce relatively dense material."],["doi:10.3390/ma16155320","CrMoNbTiZr HEA","densification",97.0,null,null,null,"%","","","","","",false,"","results","Density and Microstructural Characterizations The sintered density of CrMoNbTiZr HEA was 7.20 g/cm3, representing a densification of about 97% compared with the estimated theoretical density of 7.41 g/cm3."],["doi:10.3390/ma16155320","CrMoNbTiZr HEA","relative density",97.0,null,null,null,"%","","","","","",false,"","conclusions","The relative density of the alloy approached 97% of the theoretical density, indicating the suitability of the spark plasma sintering technique to produce relatively dense material."],["doi:10.3390/ma17174286","BDN","Relative Density",50.2,50.2,50.2,null,"%","","","","numerical material test","",true,"","table","Body diagonals with nodes (BDN)\t16,864\t16,694\t16,622\t16,727\t50.20%"],["doi:10.3390/ma17174286","DM","Relative Density",12.6,12.6,12.6,null,"%","","","","numerical material test","",true,"out_of_range","table","Dode medium (DM)\t630\t630\t630\t630\t12.60%"],["doi:10.3390/ma17225613","TiC23","density",99.6,null,null,null,"%","","","","","",false,"","results_discussion","Hatching and sample densities are compared in , indicating that the porosities outside the hatching region account for a loss of 0.3 to 0.4% density in TiC23 and TiC45, respectively; thus, further parameter optimization of this region could lead to a density close to 99.9% for TiC23."],["doi:10.3390/ma17225613","TiC45","density",99.5,null,null,null,"%","","","","","",false,"","results_discussion","Hatching and sample densities are compared in , indicating that the porosities outside the hatching region account for a loss of 0.3 to 0.4% density in TiC23 and TiC45, respectively; thus, further parameter optimization of this region could lead to a density close to 99.9% for TiC23."],["doi:10.3390/ma18030628","","Relative Density",6.93,null,null,null,"%","","","","","",false,"out_of_range","table","1\t5\t30\t6.93"],["doi:10.3390/ma18030628","","Relative Density",11.39,null,null,null,"%","","","","","",false,"out_of_range","table","2\t5\t45\t11.39"],["doi:10.3390/ma18030628","","Relative Density",19.01,null,null,null,"%","","","","","",false,"out_of_range","table","3\t5\t60\t19.01"],["doi:10.3390/ma18030628","","Relative Density",9.75,null,null,null,"%","","","","","",false,"out_of_range","table","4\t6\t30\t9.75"],["doi:10.3390/ma18030628","","Relative Density",15.76,null,null,null,"%","","","","","",false,"out_of_range","table","5\t6\t45\t15.76"],["doi:10.3390/ma18030628","","Relative Density",25.83,null,null,null,"%","","","","","",false,"out_of_range","table","6\t6\t60\t25.83"],["doi:10.3390/ma18030628","","Relative Density",12.96,null,null,null,"%","","","","","",false,"out_of_range","table","7\t7\t30\t12.96"],["doi:10.3390/ma18030628","","Relative Density",20.62,null,null,null,"%","","","","","",false,"out_of_range","table","8\t7\t45\t20.62"],["doi:10.3390/ma18030628","","Relative Density",33.23,null,null,null,"%","","","","","",false,"out_of_range","table","9\t7\t60\t33.23"],["doi:10.3390/ma18122806","Ti-22Al-25Nb","specimen densities",99.71,null,null,null,"%","","as-built SLM + HIP (1100 °C + 300 MPa)/3 h","","","",false,"","abstract","The results indicate that following (1100 °C + 300 MPa)/3 h-HIP, the specimen densities have risen to 99.71%, porosity has markedly decreased, and internal flaws have been eradicated."],["doi:10.3390/ma18122806","Ti-22Al-25Nb","densification rose to 99.71%",99.71,null,null,null,"%","","post-HIP","","","",false,"","results","In comparison to the SLM state, densification rose to 99.71%, while porosity diminished by 81.88%."],["doi:10.3390/ma18153479","Scalmalloy®","relative density",43.0,null,null,null,"%","","as-built SLM","","","",false,"out_of_range","methods","The relative density, which can also be expressed as solid material volume fraction, i.e., the ratio between the volume of the lattice and the one of the solid that encloses it, was 43%."],["doi:10.3390/ma8125441","Ti23Mo 3BG","relative density",91.0,null,null,null,"%","","bulk","","","",false,"","results","The relative density of the bulk Ti23Mo 3BG nanocomposite was measured to be 91%."],["doi:10.5287/ora-nodv5z2pz","Ti-6Al-4V","measured relative density",0.9,null,null,null,"","","","","","",false,"unit_missing","results",""],["doi:10.70675/61525bd9z3b2bz497bzadbcz942ff555036e","","symétrie isotrope à 2% près",2.0,null,null,null,"%","","","","","",true,"out_of_range","conclusions",""],["hal:pastel-00004274","Ti-6Al-4V","Taux de recouvrement",200.0,null,null,null,"%","","","","","",false,"out_of_range","discussion",""],["hal:tel-00003634","","Densité relative",0.74,null,null,null,"","","","","","",false,"unit_missing","conclusions",""],["hal:tel-00003634","","Densité relative",0.79,null,null,null,"","","","","","",false,"unit_missing","conclusions",""],["hal:tel-00003634","","Densité relative",0.84,null,null,null,"","","","","","",false,"unit_missing","conclusions",""],["hal:tel-00003634","","Densité relative",0.89,null,null,null,"","","","","","",false,"unit_missing","conclusions",""],["hal:tel-00003634","","Densité relative",0.94,null,null,null,"","","","","","",false,"unit_missing","conclusions",""],["hal:tel-00003634","","Densité relative",0.99,null,null,null,"","","","","","",false,"unit_missing","conclusions",""],["hal:tel-00003634","","Densité relative",0.8091,null,null,null,"","","","","","",false,"unit_missing","conclusions",""],["hal:tel-00003634","","Densité relative",0.9416,null,null,null,"","","","","","",false,"unit_missing","conclusions",""],["hal:tel-00003634","","Densité relative",0.8677,null,null,null,"","","","","","",false,"unit_missing","conclusions",""],["hal:tel-00003634","","Densité relative",0.9715,null,null,null,"","","","","","",false,"unit_missing","conclusions",""],["hal:tel-00003634","","Densité relative",0.8,null,null,null,"","600 °C","","","","",false,"unit_missing","conclusions",""],["hal:tel-00003634","","Densité relative",0.82,null,null,null,"","600 °C","","","","",false,"unit_missing","conclusions",""],["hal:tel-00003634","","Densité relative",0.84,null,null,null,"","600 °C","","","","",false,"unit_missing","conclusions",""],["hal:tel-00003634","","Densité relative",0.86,null,null,null,"","600 °C","","","","",false,"unit_missing","conclusions",""],["hal:tel-00003634","","Densité relative",0.88,null,null,null,"","600 °C","","","","",false,"unit_missing","conclusions",""],["hal:tel-00003634","","Densité relative",0.9,null,null,null,"","600 °C","","","","",false,"unit_missing","conclusions",""],["hal:tel-00003634","","Densité relative",0.92,null,null,null,"","600 °C","","","","",false,"unit_missing","conclusions",""],["hal:tel-00003634","","Densité relative",0.94,null,null,null,"","600 °C","","","","",false,"unit_missing","conclusions",""],["hal:tel-00003634","","Densité relative",0.96,null,null,null,"","600 °C","","","","",false,"unit_missing","conclusions",""],["hal:tel-00003634","","Densité relative",0.98,null,null,null,"","600 °C","","","","",false,"unit_missing","conclusions",""],["hal:tel-00003634","","Densité relative",1.0,null,null,null,"","600 °C","","","","",false,"unit_missing","conclusions",""],["hal:tel-00003634","","densité finale",0.97,null,null,null,"","","","","CPFEM prediction","",true,"unit_missing","conclusions",""],["hal:tel-00003634","","densité",96.53,null,null,null,"%","","","","","",false,"","conclusions",""],["ia:DTIC_ADA470788","","starting density",0.5,null,null,null,"","","","","","",false,"unit_missing","methods",""],["ia:DTIC_ADA470788","CP-Ti Grade 2","Density, g/ec",0.7428,null,null,null,"","","","","","",false,"unit_missing","methods",""],["ia:DTIC_ADA470788","CP Ti + 2%Fe","Density, g/ec",0.8627,null,null,null,"","","","","","",false,"unit_missing","methods",""],["ia:DTIC_ADA470788","CP Ti + 4%Fe","Density, g/ec",0.7831,null,null,null,"","","","","","",false,"unit_missing","methods",""],["ia:DTIC_ADA470788","","density",93.0,null,null,null,"%","","","","","",false,"","methods",""],["ia:DTIC_ADA470788","","printed density",33.0,null,null,null,"%","","","","","",false,"out_of_range","methods",""],["ia:DTIC_ADA470788","Ti-6Al-4V","Fraction Ti+3.5%Fe",80.0,null,null,null,"%","","sintered","","","",false,"","methods",""],["ia:DTIC_ADA470788","","sintered densities",80.0,null,null,null,"%","","","","","",false,"","methods",""],["ia:DTIC_ADA470788","","Fraction",0.9466,null,null,null,"","","","","","",false,"unit_missing","methods",""],["ia:DTIC_ADA470788","","Fraction",0.9495,null,null,null,"","","","","","",false,"unit_missing","methods",""],["ia:DTIC_ADA470788","","Fraction",0.9532,null,null,null,"","","","","","",false,"unit_missing","methods",""],["ia:DTIC_ADA470788","","Fraction",0.9417,null,null,null,"","","","","","",false,"unit_missing","methods",""],["ia:DTIC_ADA470788","","Fraction",0.9488,null,null,null,"","","","","","",false,"unit_missing","methods",""],["ia:DTIC_ADA470788","","Fraction",0.9558,null,null,null,"","","","","","",false,"unit_missing","methods",""],["ia:DTIC_ADA470788","","Fraction",0.9395,null,null,null,"","","","","","",false,"unit_missing","methods",""],["ia:DTIC_ADA470788","Ti-4V","95.7 1%",0.957,null,null,null,"","","sintered at 1440 °C for 480 min in vacuum","","","",false,"unit_missing","methods",""],["ia:DTIC_ADA470788","","100%",1.0,null,null,null,"","","","","HIP","",false,"unit_missing","conclusions",""],["ia:DTIC_ADA473093","Ti-6Al-4V","relative densities",99.0,98.0,100.0,null,"%","800 °C","","","","",false,"","abstract",""],["ia:DTIC_ADA473093","Ti-6Al-4V","relative densities",77.0,77.0,77.0,null,"%","400 °C","","","","",false,"","abstract",""],["ia:DTIC_ADA473093","Ti-6Al-4V","relative densities",98.45,98.3,98.6,null,"%","400 °C","ECAE with back pressure at 400°C","","","",false,"","abstract",""],["ia:DTIC_ADA473093","Ti-6Al-4V","relative density",98.6,98.3,98.9,null,"%","400 °C","after heat treatment","","","",false,"","abstract",""],["ia:DTIC_ADA473093","Ti-6Al-4V","relative density",98.6,98.3,98.9,null,"%","400 °C","after heat treatment","","","",false,"","abstract",""],["ia:DTIC_ADA473093","Ti-6Al-4V","relative density",90.0,89.0,91.0,null,"%","room temperature","ECAE with 175 MPa back-pressure","","","",false,"","methods",""],["ia:DTIC_ADA473093","Ti-6Al-4V","relative density",95.45,95.3,95.6,null,"%","room temperature","ECAE with 175 MPa back-pressure","","","",false,"","methods",""],["ia:DTIC_ADA473093","Ti-6Al-4V","relative density",95.6,95.6,95.6,null,"%","","","","","",false,"","methods",""],["ia:DTIC_ADA473093","Ti-6Al-4V","relative density",98.3,null,null,null,"%","400 °C","","","","",false,"","methods",""],["ia:DTIC_ADA473093","Ti-6Al-4V","relative density",95.3,null,null,null,"%","room temperature","","","","",false,"","methods",""],["ia:DTIC_ADA473093","Ti-6Al-4V","relative density",98.0,null,null,null,"%","","","","","",false,"","methods",""],["ia:DTIC_ADA473093","Ti-6Al-4V","Relative Density, %",95.8,null,null,null,"%","","","","","",false,"","methods",""],["ia:DTIC_ADA473093","Ti-6Al-4V","Relative Density, %",96.4,null,null,null,"%","","","","","",false,"","methods",""],["ia:DTIC_ADA473093","Ti-6Al-4V","Relative Density, %",98.2,null,null,null,"%","","","","","",false,"","methods",""],["ia:DTIC_ADA473093","Ti-6Al-4V","Relative Density, %",98.3,null,null,null,"%","","","","","",false,"","methods",""],["ia:DTIC_ADA473093","Ti-6Al-4V","relative density",2.2,null,null,null,"%","","","","","",false,"out_of_range","methods",""],["ia:DTIC_ADA473093","Ti-6Al-4V","relative density",98.7,null,null,null,"%","","","","","",false,"","methods",""],["ia:DTIC_ADA473093","Ti-6Al-4V","relative density",98.7,null,null,null,"%","","post ECAE sintering at 1100°C for 4 hrs","","","",false,"","methods",""],["ia:DTIC_ADA473093","Ti-6Al-4V","relative density",98.6,null,null,null,"%","","heat treated, ECAE at 400°C with 350 MPa back pressure","","","",false,"","methods",""],["ia:DTIC_ADA473093","Ti-6Al-4V","relative density",96.8,null,null,null,"%","","ECAE at 400°C with 20 MPa back pressure","","","",false,"","conclusions",""],["ia:DTIC_ADA473093","Ti-6Al-4V","relative density",98.3,null,null,null,"%","","ECAE at 400°C with 350 MPa back pressure","","","",false,"","conclusions",""],["ia:DTIC_ADA473093","Ti-6Al-4V","relative density",98.3,null,null,null,"%","","ECAE at 400°C with 350 MPa back pressure","","","",false,"","conclusions",""],["ia:DTIC_ADA473093","Ti-6Al-4V","relative density",95.6,null,null,null,"%","","ECAE at room temperature with 262 MPa back pressure","","","",false,"","conclusions",""],["ia:DTIC_ADA473093","Ti-6Al-4V","relative density",98.6,null,null,null,"%","","ECAE at 400°C with 480 MPa back pressure","","","",false,"","conclusions",""],["ia:DTIC_ADA473093","Ti-6Al-4V","relative density",99.0,null,null,null,"%","","sintered at 1100°C in vacuum","","","",false,"","conclusions",""],["ia:DTIC_ADA473093","Ti-6Al-4V","relative density",98.3,null,null,null,"%","","heat treated","","","",false,"","methods",""],["ia:DTIC_ADA473093","Ti-6Al-4V","relative density",98.9,null,null,null,"%","","heat treated","","","",false,"","methods",""],["ia:DTIC_ADA473093","Ti-6Al-4V","relative density",98.3,null,null,null,"%","","as-received","","","",false,"","conclusions",""],["ia:DTIC_ADA473093","Ti-6Al-4V","relative density",98.9,null,null,null,"%","","after heat treatment","","","",false,"","conclusions",""],["ia:DTIC_ADA473093","Ti-6Al-4V","relative densities",98.6,null,null,null,"%","","","","","",false,"","conclusions",""],["oa:W112522794","","densidad",100.0,null,null,null,"%","","","","","",false,"","abstract","Con esta técnica se puede, en ciertas condiciones de trabajo, alcanzar densidades del 100%."],["oa:W112522794","","densidad",95.0,null,null,null,"%","","","","","",false,"","abstract","Con porosidad cerrada el material ya tiene una densidad de ~ 92 %, sin embargo el proceso de HIP será más eficaz si la densidad antes del tratamiento está por encima del 95 %, al permitir trabajar con ciclos más cortos."],["oa:W112522794","Ti-2O-0.6Y","densidades relativas",96.0,95.0,97.0,null,"%","","sintered","equiaxed","","",false,"","abstract","Densidad y microestructura Con las condiciones de sinterizado empleadas (Tabla 5.1) se obtuvo un material con unas densidades relativas comprendidas entre 95 y 97 % de la teórica."],["oa:W146587524","Ti-2Cr","density",98.0,98.0,98.0,null,"%","","HIP at 1000°C for 3 hours","","","",false,"","abstract",""],["oa:W146587524","Ti-47Al-2Cr","density",95.0,null,null,null,"%","room temperature","","","","",false,"","methods",""],["oa:W146587524","Ti-47Al-2Cr","density",70.0,null,null,null,"%","","","","","",false,"","results",""],["oa:W146587524","Ti-47Al-2Cr","density",98.0,null,null,null,"%","","","","","",false,"","results",""],["oa:W146587524","Ti-47Al-2Cr","density",98.0,null,null,null,"%","","HIPed","","","",false,"","conclusions",""],["oa:W146587524","Ti-47Al-2Cr","approximately 98% density",98.0,98.0,98.0,null,"%","","HIP2","","","",false,"","conclusions",""],["oa:W1574991282","Ti-6Al-4V","Relative density after PECS at 700 oC (%)",52.4,null,null,null,"%","","PECS at 700 °C","","","",false,"","discussion","Parameters 3 g Ti6Al4V +1.02g NaCl 3 g Ti6Al4V +1.6 g NaCl 3 g Ti6Al4V +2.2 g NaCl 3 g Ti6Al4V +3.4 g NaCl Density after PECS at 700 oC (g/cm3) 2.32 1.88 1.60 1.22 Density after heat treatment at 1100 oC(g/cm3) 2.45 2.02 1.74 1.33 Relative density after PECS at 700 oC (%) 52.4 42.4 36.1 27.5 Porosity after PECS at 700 oC (%) 47.6 57.6 63.9 72.5 Relative density after heat treatment at 1100 oC (%) 55.3 45.6 39.3 30.0 Porosity after PECS at 1100 oC (%) 44.7 54.4 60.7 70.0 Increments in density 5.6"],["oa:W1574991282","Ti-6Al-4V","Relative
