Repository: akhtar07/tisci-explorer

# TiSci Explorer

A read-only, static explorer for **TiSci**, an autonomous research agent for titanium alloys. TiSci reads the
titanium-alloy literature, builds a knowledge graph and a table of measured values, proposes hypotheses where the
graph has gaps, and tests them with DFT (MACE / VASP) and the ICME-lite multiscale chain.

**Live site:** https://akhtar07.github.io/tisci-explorer/

The site has seven sections:

| Section | What it shows |
|---|---|
| Overview | Corpus → graph → facts → hypotheses → verdicts, with the snapshot's counts |
| Worked example | One full loop for W in α-Ti: graph path, hypothesis, novelty check, DFT test, verdict, follow-up, DAMASK |

File: data/facts/surface_energy.json
{"cols":["doc","alloy","property_raw","value","min","max","unc","unit","T","condition","microstructure","method","strain_rate","prediction","flag","section","sentence"],"rows":[["arxiv:2301.03935","Al0.50Ti0.50N","Gs",950.0,null,null,50.0,"J/m2","","Vs = -60 V","","","",false,"","discussion",""],["arxiv:2301.03935","Al0.50Ti0.50N","Gs",745.0,null,null,25.0,"J/m2","","Vs = -80 V","","","",false,"","discussion",""],["arxiv:2301.03935","Al0.25Ti0.75N","Gs",770.0,null,null,20.0,"J/m2","","Vs = -60 V","","","",false,"","discussion",""],["doi:10.1002/advs.76407","Nb-Zr-Ti-Ta-Al","interfacial energy",0.025,null,null,null,"J·m-2","","","","","",false,"unit_mismatch","discussion","Critically, the resultant CGONs, in which the compositions of the shell region are similar to that of the adjacent BCC matrix (Figure ), eliminate sharp chemical interfaces, thereby significantly reducing the coherency strain and interfacial energy (γeff ≈ 0.025 J·m−2) [, ]."],["doi:10.1007/s10853-018-2650-4","CP-Ti Grade 2","absorptivity of the surface",0.7,null,null,null,"","","","","","",false,"unit_missing","discussion","Using the LF initial recorded temperatures (To), the theoretical approach indicates a temperature T(z) of * 940 \u0003C on the 6th scan at a depth of 3.2 mm."],["doi:10.1007/s11661-002-1002-8","Ti-10 at. % Al","DAPB interfacial energy",15.0,15.0,15.0,null,"mJ/m2","","temperature between 600 and 300°C","","","",true,"","conclusions",""],["doi:10.1007/s11661-002-1002-8","Ti-10 at. % Al","DAPB interfacial energy",23.5,22.0,25.0,null,"mJ/m2","","temperature between 600 and 300°C","","","",true,"","conclusions",""],["doi:10.1007/s11661-002-1002-8","Ti-10 at. % Al","γ1 −γ2",8.5,7.0,10.0,null,"mJ/m2","","T/Tc ranging from 0.45 to 0.6","","","",true,"","results_discussion",""],["doi:10.1007/s11661-002-1002-8","Ti-10 at. % Al","γ2",15.0,15.0,15.0,null,"mJ/m2","","T/Tc ranging from 0.45 to 0.6","","","",true,"","results_discussion",""],["doi:10.1007/s11661-002-1002-8","","γ1 −γ2",6.0,6.0,6.0,null,"mJ/m2","","","","","",false,"","results_discussion",""],["doi:10.1007/s11661-002-1002-8","Ti-6 wt. % Al","γ2",36.5,25.0,48.0,null,"mJ/m2","","annealed at temperatures between 600 and 350°C","","","",false,"","results_discussion",""],["doi:10.1016/j.bioactmat.2025.11.029","SLM Ta75","surface energy",55.0,null,null,null,"mJ/m2","","as-built SLM","","contact angle measurements","",false,"","results","Contact angle measurements of SLM Ti, SLM Ta25, SLM Ta55, SLM Ta75, and SLM Ta (e and f) demonstrate a positive correlation between surface energy and Ta concentration."],["doi:10.1016/j.bioactmat.2025.11.029","SLM Ta55","surface energy",50.0,null,null,null,"mJ/m2","","as-built SLM","","contact angle measurements","",false,"","results","Contact angle measurements of SLM Ti, SLM Ta25, SLM Ta55, SLM Ta75, and SLM Ta (e and f) demonstrate a positive correlation between surface energy and Ta concentration."],["doi:10.1016/j.bioactmat.2025.11.029","SLM Ta25","surface energy",45.0,null,null,null,"mJ/m2","","as-built SLM","","contact angle measurements","",false,"","results","Contact angle measurements of SLM Ti, SLM Ta25, SLM Ta55, SLM Ta75, and SLM Ta (e and f) demonstrate a positive correlation between surface energy and Ta concentration."],["doi:10.1016/j.powtec.2018.11.072","Ti-6Al-4V","surface energy",0.4,null,null,null,"mJ/m2","","","","","",true,"out_of_range","conclusions",""],["doi:10.1016/j.powtec.2018.11.072","Ti-6Al-4V","surface energy",0.4,null,null,null,"mJ/m2","","","","","",true,"out_of_range","conclusions",""],["doi:10.1016/j.powtec.2018.11.072","Ti-6Al-4V","surface energy",0.025,null,null,null,"mJ/m2","","","","","",true,"out_of_range","conclusions",""],["doi:10.1016/j.powtec.2018.11.072","Ti-6Al-4V","surface energy",0.1,null,null,null,"mJ/m2","","","","","",false,"out_of_range","abstract",""],["doi:10.1038/s41598-018-20257-9","","interface energy",0.33,null,null,null,"J/m2","","","","","",false,"","discussion","After the calculation, the obtained interface energy of I1 is 0.33 J/m2, which seems much smaller than the corresponding value of 1.80 J/m2 for I2."],["doi:10.3390/bioengineering10070749","Ti-6Al-4V","surface energy",4.8,null,null,null,"nm","","","","","",false,"unit_mismatch","discussion","This is not surprising since UV irradiation was reported to create oxygen vacancies due to the formation of two coordinated bridging sites, which converts the corresponding Ti4+ sites to Ti3+ sites that enhance the amount of absorbed dissociated water and increase the surface energy []."],["doi:10.3390/bioengineering10070749","Ti-6Al-4V","surface energy",4.8,null,null,null,"nm","","","","","",false,"unit_mismatch","discussion","As shown in the AES depth profiles of , the thicknesses of the passive layers increase with the sterilization method from 3 nm with EtOH to 4.5 nm with AC and 4.8 nm with ACUV."],["doi:10.3390/ma11091573","Ti-1250","open circuit potential",0.0,null,null,null,"","","","","","",false,"unit_missing","results_discussion","The higher open circuit potential of the sample Ti-1250, compared with that of Ti-1150, indicates that a more stable or denser passive film has formed on the surface of the sample Ti-1250 due to its lower porosity and pore interconnectivity."],["doi:10.3990/1.9789491909429","Ti-6Al-4V","surface energy",36.0,null,null,8.0,"mJ/m2","room temperature","","","","",false,"","conclusions",""],["doi:10.3990/1.9789491909429","Ti-6Al-4V","surface energy",30.0,null,null,null,"mJ/m2","room temperature","","","","",false,"","conclusions",""],["doi:10.3990/1.9789491909429","Ti-6Al-4V","surface energy",40.0,null,null,null,"mJ/m2","room temperature","","","","",false,"","conclusions",""],["doi:10.3990/1.9789491909429","Ti-6Al-4V","surface energy",37.0,null,null,3.0,"mJ/m2","room temperature","","","","",false,"","conclusions",""],["doi:10.3990/1.9789491909429","Ti-6Al-4V","surface energy",29.0,null,null,5.0,"mJ/m2","room temperature","","","","",false,"","conclusions",""],["doi:10.3990/1.9789491909429","Ti-6Al-4V","surface energy",66.0,null,null,1.0,"mJ/m2","room temperature","","","","",false,"","conclusions",""],["doi:10.3990/1.9789491909429","Ti-6Al-4V","surface energy",52.0,null,null,9.0,"mJ/m2","room temperature","","","","",false,"","conclusions",""],["doi:10.3990/1.9789491909429","Ti-6Al-4V","surface energy",20.0,null,null,null,"mJ/m2","room temperature","","","","",false,"","conclusions",""],["doi:10.3990/1.9789491909429","Ti-6Al-4V","surface energy",63.0,null,null,3.0,"mJ/m2","room temperature","","","","",false,"","conclusions",""],["doi:10.3990/1.9789491909429","Ti-6Al-4V","surface energy",51.0,null,null,4.0,"mJ/m2","room temperature","","","","",false,"","conclusions",""],["doi:10.3990/1.9789491909429","Ti-6Al-4V","surface energy",39.0,null,null,5.0,"mJ/m2","room temperature","","","","",false,"","conclusions",""],["doi:10.3990/1.9789491909429","Ti-6Al-4V","surface energy",10.0,null,null,null,"mJ/m2","room temperature","","","","",false,"","conclusions",""],["doi:10.3990/1.9789491909429","Ti-6Al-4V","surface energy",39.0,null,null,4.0,"mJ/m2","room temperature","","","","",false,"","conclusions",""],["doi:10.3990/1.9789491909429","Mg alloy","surface energy",35.0,30.0,40.0,null,"mJ/m2","air","sandpaper polished","","","",false,"","discussion",""],["doi:10.3990/1.9789491909429","Al alloy","surface energy",55.0,40.0,70.0,null,"mJ/m2","air","grit blasted","","","",false,"","discussion",""],["doi:10.3990/1.9789491909429","Ti-6Al-4V","surface energy",45.0,30.0,60.0,null,"mJ/m2","air","","","","",false,"","discussion",""],["doi:10.3990/1.9789491909429","Ti-6Al-4V","surface energy",60.0,null,null,null,"mJ/m2","air","grit blasted","","","",false,"","discussion",""],["doi:10.3990/1.9789491909429","Ti-6Al-4V","surface energy",50.0,44.0,56.0,null,"mJ/m2","air","anodised","","","",false,"","discussion",""],["doi:10.3990/1.9789491909429","Ti-6Al-4V","surface energy",36.0,null,null,null,"mJ/m2","air","as-received","","","",false,"","discussion",""],["doi:10.3990/1.9789491909429","Ti-6Al-4V","surface energy",70.0,null,null,null,"mJ/m2","room temperature","","","","",false,"","conclusions",""],["doi:10.3990/1.9789491909429","Ti-6Al-4V","surface energy",60.0,null,null,null,"mJ/m2","room temperature","","","","",false,"","conclusions",""],["doi:10.3990/1.9789491909429","Ti-6Al-4V","surface energy",50.0,null,null,null,"mJ/m2","room temperature","","","","",false,"","conclusions",""],["doi:10.3990/1.9789491909429","Ti-6Al-4V","surface energy",0.0,null,null,null,"mJ/m2","room temperature","","","","",false,"out_of_range","conclusions",""],["doi:10.3990/1.9789491909429","Ti-6Al-4V","surface energy",38.0,null,null,2.0,"mJ/m2","room temperature","","","","",false,"","conclusions",""],["hal:tel-01749279","Ti-5Al-5Mo-5V-3Cr","γαβ",0.1,null,null,null,"J/m2","","","","","",false,"","conclusions",""],["hal:tel-01754510","TiAl","interfacial energy",220.0,null,null,null,"mJ/m2","","","","","",false,"","discussion",""],["ia:DTIC_ADA489792","Ti-6Al-4V","γαβ",0.4,null,null,null,"J/m2","","","","","",false,"","abstract",""],["ia:DTIC_ADA502898","Ti-6Al-4V","γαβ",0.4,null,null,null,"J/m2","","","","","",false,"","results_discussion",""],["ia:DTIC_ADA566312","CP-Ti Grade 2","surface energy",31.5,null,null,null,"dynes/cm","","","","","",false,"unit_mismatch","results_discussion",""],["ia:DTIC_ADA566312","CP-Ti Grade 2","surface energy",42.5,null,null,null,"dynes/cm","","","","","",false,"unit_mismatch","results_discussion",""],["legacy:1_s2_0_s0925838819306875_main","Ti","stable stacking fault energy",278.45,null,null,null,"mJ/m2","","","","DFT calculation","",true,"","results_discussion",""],["legacy:1_s2_0_s0925838819306875_main","Ti-C","stable stacking fault energy",95.89,null,null,null,"mJ/m2","","","","DFT calculation","",true,"","results_discussion",""],["ntrs:20250001477","","area change",0.27,null,null,null,"","","","","","",false,"unit_missing","results_discussion",""],["ntrs:20250001477","","area",0.16,null,null,null,"","","","","","",false,"unit_missing","results_discussion",""],["ntrs:20250001477","","internal surface",0.02,null,null,null,"","","","","","",false,"unit_missing","results_discussion",""],["ntrs:20250001477","","area change",0.08,null,null,null,"","","","","","",false,"unit_missing","results_discussion",""],["oa:W2098181777","CP-Ti Grade 2","surface energy (dyne/cm)",46.92,null,null,4.04,"dyne/cm","","","","","",false,"unit_mismatch","results","Contact angle and surface energy. cp-Ti AHT Contact angle 59.00±5.27 32.02±3.98 Surface energy (dyne/cm) 46.92±4.04 64.68±2.73 Values are presented as mean±standard deviation. cp-Ti: commercially pure titanium, AHT: alkali- and heat-treated titanium-8tantalum- 3niobium."],["oa:W2098181777","AHT","surface energy (dyne/cm)",64.68,null,null,2.73,"dyne/cm","","","","","",false,"unit_mismatch","results","Contact angle and surface energy. cp-Ti AHT Contact angle 59.00±5.27 32.02±3.98 Surface energy (dyne/cm) 46.92±4.04 64.68±2.73 Values are presented as mean±standard deviation. cp-Ti: commercially pure titanium, AHT: alkali- and heat-treated titanium-8tantalum- 3niobium."],["oa:W2304624889","","Surface energy",1.7,null,null,null,"Jm-2","","","","","",false,"unit_mismatch","conclusions",""],["oa:W2304624889","","Surface energy (Jm-2)",1.7,null,null,null,"Jm-2","","","","","",false,"unit_mismatch","conclusions",""],["oa:W2316508793","CP-Ti Grade 2","γgb",0.98,null,null,null,"J/m2","equilibrium state","","","AFM analysis","",false,"","results_discussion",""],["oa:W2316508793","CP-Ti Grade 2","γgb",0.89,null,null,null,"J/m2","equilibrium state","","","AFM analysis","",false,"","results_discussion",""],["oa:W2316508793","CP-Ti Grade 2","γgb",1.1,null,null,null,"J/m2","equilibrium state","","","AFM analysis","",false,"","results_discussion",""],["oa:W2316508793","CP-Ti Grade 2","γgb",1.13,null,null,null,"J/m2","equilibrium state","","","AFM analysis","",false,"","results_discussion",""],["oa:W2316508793","CP-Ti Grade 2","γgb",1.06,null,null,null,"J/m2","equilibrium state","","","AFM analysis","",false,"","results_discussion",""],["oa:W2316508793","CP-Ti Grade 2","surface energy",2.0,null,null,null,"J/m2","","","","","",false,"","methods",""],["oa:W2316508793","CP-Ti Grade 2","γgb",1.15,null,null,null,"J/m2","equilibrium state","","","AFM analysis","",false,"","results_discussion",""],["oa:W2471382505","TiAl","interfacial energy",220.0,null,null,null,"mJ/m2","","","","","",false,"","discussion",""],["oa:W2755805569","A-40","surface energy",190.0,null,null,null,"kJ/m2","","","","","",false,"unit_mismatch","conclusions",""],["oa:W2783063957","","PZC",9.0,8.5,9.5,null,"","","","","","",false,"unit_missing","results","It was found that the PZC of SrTiO3 is around 8.5–9.5, higher than that of TiO2 (5–7), which could be one of the possible reasons for the deteriorated corrosion resistance of the 30% SrO–TiO2 coating."],["oa:W2783063957","","PZC",6.0,5.0,7.0,null,"","","","","","",false,"unit_missing","results","It was found that the PZC of SrTiO3 is around 8.5–9.5, higher than that of TiO2 (5–7), which could be one of the possible reasons for the deteriorated corrosion resistance of the 30% SrO–TiO2 coating."],["oa:W2912616928","Ti-6Al-4V","γL",64.0,null,null,null,"mJ/m2","","","","","",false,"","table","Glycerol\t64\t34\t3.92\t57.4"],["oa:W2912616928","Ti-6Al-4V","γL−",25.5,null,null,null,"mJ/m2","","","","","",false,"","table","Water\t72.8\t21.8\t25.5\t25.5"],["oa:W2912616928","Ti-6Al-4V","surface free energy",56.0,null,null,null,"mJ/m2","","","","","",false,"","results_discussion","It is found that the surface free energy is in the order of 56 mJ/m2, which is close to that reported in the early work (56 mJ/m2 ).Table 3Data used in surface energy measurements .Table 3γL (mJ/m2)γLL (mJ/m2)γL+ (mJ/m2)γL− (mJ/m2)Water72.821.825.525.5Glycerol64343.9257.4Diiodomethane50.850.80.720"],["oa:W2912616928","Ti-6Al-4V","γL",50.8,null,null,null,"mJ/m2","","","","","",false,"","table","Diiodomethane\t50.8\t50.8\t0.72\t0"],["oa:W2912616928","Ti-6Al-4V","γL+",25.5,null,null,null,"mJ/m2","","","","","",false,"","table","Water\t72.8\t21.8\t25.5\t25.5"],["oa:W2912616928","Ti-6Al-4V","γLL",50.8,null,null,null,"mJ/m2","","","","","",false,"","table","Diiodomethane\t50.8\t50.8\t0.72\t0"],["oa:W2912616928","Ti-6Al-4V","surface energy",48.9,null,null,null,"mJ/m2","","","","","",false,"","results_discussion","Adopting , the surface energy for the laser processed surface is 48.9 mJ/m2 and it is similar order of the TiN coated surface (51 mJ/m2) ."],["oa:W2912616928","Ti-6Al-4V","γL−",0.0,null,null,null,"mJ/m2","","","","","",false,"out_of_range","table","Diiodomethane\t50.8\t50.8\t0.72\t0"],["oa:W2912616928","Ti-6Al-4V","γL+",0.72,null,null,null,"mJ/m2","","","","","",false,"out_of_range","table","Diiodomethane\t50.8\t50.8\t0.72\t0"],["oa:W2912616928","Ti-6Al-4V","γLL",34.0,null,null,null,"mJ/m2","","","","","",false,"","table","Glycerol\t64\t34\t3.92\t57.4"],["oa:W2912616928","Ti-6Al-4V","γL−",57.4,null,null,null,"mJ/m2","","","","","",false,"","table","Glycerol\t64\t34\t3.92\t57.4"],["oa:W2912616928","Ti-6Al-4V","γL",72.8,null,null,null,"mJ/m2","","","","","",false,"","table","Water\t72.8\t21.8\t25.5\t25.5"],["oa:W2912616928","Ti-6Al-4V","γLL",21.8,null,null,null,"mJ/m2","","","","","",false,"","table","Water\t72.8\t21.8\t25.5\t25.5"],["oa:W2912616928","Ti-6Al-4V","γL+",3.92,null,null,null,"mJ/m2","","","","","",false,"","table","Glycerol\t64\t34\t3.92\t57.4"],["oa:W2920215607","Ti-6Al-7Nb","adhesion energy",0.0,null,null,null,"","","","","","",false,"unit_missing","results","shows calculations of adhesion energy, whose values were based on the surface energy of MG63 human osteoblast cells."],["oa:W2980895823","","surface energy",18.5,null,null,null,"","","","","","",false,"unit_missing","results_discussion",""],["oa:W3031545515","Ti-6Al-4V","surface energy",50.0,null,null,9.0,"mJ/m2","","","","","",false,"","results","The non-treated sample presents a hydrophilic behavior with a contact angle value of 46 ± 10◦ and a surface energy of 50 ± 9 mJ/m2."],["oa:W3031545515","Ti-6Al-4V","surface energy",50.0,null,null,9.0,"mJ/m2","","","","","",false,"","results","For the same heat treatment conditions like those used in this study (450 ◦C, 3 h), but on pure titanium, the TiO2 thickness should be around 40 nm [4], which is in good accordance with our result."],["oa:W3048407515","Ti-6Al-4V","Absorptivity",0.5,null,null,null,"","room temperature","","","","",false,"unit_missing","results_discussion","Fig. 3 Optical micrograph of thin wall cross-section showing example traces for thickness measurement Table 3 Room-temperature thermophysical properties of Ti- 6Al-4V, Inconel 718, and AlSi10Mg used in the Rosenthal analytical solution Absorptivity Melting temperature (K) Thermal conductivity (W/m-K) Density (kg/m3) Heat capacity (J/kg-K) Ti-6Al-4V [8] 0.5 [9] 1913 6.7 4430 526 Inconel 718 [10] 0.32 [11] 1643 11.4 8220 435 AlSi10Mg [8] 0.32 [8] 849 110 2670 915 196 Int J Adv Manuf Technol (2020)"],["oa:W3103722795","Ti23Zr25Nb","surface energy",38.5,35.0,42.0,null,"mN/m","","","","","",false,"unit_mismatch","results_discussion","The surface energy is equal to about 35–42 mN/m."],["oa:W3126263182","GE4822","Surface Energy",13.2,null,null,null,"Jpermm2","","as-built","","","",false,"unit_mismatch","conclusions","Surface Energy Depending on the Parameter Set Laser Beam Diameter dS [mm] 0.6 1 2 Surface Energy EA [J per mm2] 13.2 24 27.7 Fig. 13—Hardness over build height using the example of LMD walls (GE4822), dS = 0.6 mm, as-built (a), schematic diagram of the measurement position (b)."],["oa:W3126263182","GE4822","Surface Energy",24.0,null,null,null,"Jpermm2","","as-built","","","",false,"unit_mismatch","conclusions","Surface Energy Depending on the Parameter Set Laser Beam Diameter dS [mm] 0.6 1 2 Surface Energy EA [J per mm2] 13.2 24 27.7 Fig. 13—Hardness over build height using the example of LMD walls (GE4822), dS = 0.6 mm, as-built (a), schematic diagram of the measurement position (b)."],["oa:W3126263182","GE4822","Surface Energy",27.7,null,null,null,"Jpermm2","","as-built","","","",false,"unit_mismatch","conclusions","Surface Energy Depending on the Parameter Set Laser Beam Diameter dS [mm] 0.6 1 2 Surface Energy EA [J per mm2] 13.2 24 27.7 Fig. 13—Hardness over build height using the example of LMD walls (GE4822), dS = 0.6 mm, as-built (a), schematic diagram of the measurement position (b)."],["oa:W3126880015","Al-4.8Cu-1.2Mg","specific surface energy density",1000.0,null,null,null,"MPa","","","","","",false,"unit_mismatch","results_discussion",""],["oa:W3126880015","Ti-10V-2Fe-3Al","specific surface energy density",2000.0,null,null,null,"MPa","","","","","",false,"unit_mismatch","results_discussion",""],["oa:W3175054527","Ti-6Al-4V","surface energy",52.91,null,null,1.7,"","","","","","",false,"unit_missing","results",""],["oa:W3175054527","Ti-6Al-4V","surface energy",49.41,null,null,2.1,"","","","","","",false,"unit_missing","results",""],["oa:W3175054527","Ti-6Al-4V","SE",38.56,null,null,4.41,"","","as-SLMed","","","",false,"unit_missing","results",""],["oa:W3175054527","Ag0.2%","SE",39.28,null,null,3.6,"","","as-SLMed","","","",false,"unit_missing","results",""],["oa:W3175054527","Ag1%","SE",38.66,null,null,1.9,"","","as-SLMed","","","",false,"unit_missing","results",""],["oa:W3175054527","Ag5%","SE",41.15,null,null,3.75,"","","as-SLMed","","","",false,"unit_missing","results",""],["oa:W3175054527","Ag1%","SE",48.39,null,null,3.69,"","","as-SLMed, post-thermal oxidation","","","",false,"unit_missing","results",""],["oa:W3175054527","Ag5%","SE",47.4,null,null,2.28,"","","as-SLMed, post-thermal oxidation","","","",false,"unit_missing","results",""],["oa:W3175054527","Ti-6Al-4V","SE",26.39,null,null,null,"","","as-SLMed, post-thermal oxidation","","","",false,"unit_missing","results",""],["oa:W3175054527","Ag0.2%","SE",26.39,null,null,null,"","","as-SLMed, post-thermal oxidation","","","",false,"unit_missing","results",""],["oa:W3199102341","Ti-6Al-4V","emissivity",0.0,null,null,null,"","","","","","",false,"unit_missing","conclusions",""],["oa:W4200526273","CP-Ti Grade 2","surface energy",72.8,null,null,null,"mJ/m2","","","","","",false,"","methods",""],["oa:W4236918898","TNM +","cleavage energy",4.5,null,null,null,"J/m2","","","","","",false,"","discussion","According to Yoo and Fu [51], the cleavage energy of different γ/γ interfaces ranges between 4.2 and 4.4 J/m2, whereas it amounts to 4.5 J/m2 for α2/γ interfaces."],["oa:W4236918898","TNM +","cleavage energy",4.2,null,null,null,"J/m2","","","","","",false,"","discussion","According to Yoo and Fu [51], the cleavage energy of different γ/γ interfaces ranges between 4.2 and 4.4 J/m2, whereas it amounts to 4.5 J/m2 for α2/γ interfaces."],["oa:W4236918898","TNM +","cleavage energy",3.8,null,null,null,"J/m2","","","","","",false,"","discussion","An increased concentration of interstitials leads to a reduction of the cleavage energy of the α2/γ interfaces to 3.8 J/m2."],["oa:W4236918898","TNM +","cleavage energy",4.4,null,null,null,"J/m2","","","","","",false,"","discussion","According to Yoo and Fu [51], the cleavage energy of different γ/γ interfaces ranges between 4.2 and 4.4 J/m2, whereas it amounts to 4.5 J/m2 for α2/γ interfaces."],["oa:W4296700522","Ti-6Al-4V","γt",34.3,null,null,null,"mJ/m2","","vibratory finish","","","",false,"","table","vibratory finish\t34.3\t28.6\t5.7\t1.8\t4.5\t0.2"],["oa:W4296700522","Ti-6Al-4V","γt",39.3,null,null,null,"mJ/m2","","passivated","","","",false,"","table","passivated\t39.3\t30.7\t8.7\t1.7\t11.2\t0.3"],["oa:W4296700522","stainless-steel","γt",32.1,null,null,null,"mJ/m2","","","","","",false,"","table","stainless-steel\t32.1\t30.1\t2.0\t1.9\t0.5\t0.1"],["oa:W4296700522","Ti-6Al-4V","γt",40.9,null,null,null,"mJ/m2","","polished","","","",false,"","table","polished\t40.9\t27.8\t13.1\t1.7\t24.8\t0.5"],["oa:W4310438575","cp Ti-NB","Surface energy",40.8,null,null,13.47,"mJ/m2","","","","","",false,"","table","cp Ti-NB\t100.35 ± 10.85\t\t\t40.80 ± 13.47\t\t"],["oa:W4310438575","cp Ti-NBGO","Surface energy",46.1,null,null,6.38,"mJ/m2","","","","","",false,"","table","cp Ti-NBGO\t55.86 ± 6.1\t\t\t46.10 ± 6.38\t\t"],["oa:W4310438575","cp Ti-GO","Surface energy",12.94,null,null,9.33,"mJ/m2","","","","","",false,"","table","cp Ti-GO\t44.33 ± 10.0\t\t\t12.94 ± 9.33\t\t"],["oa:W4310438575","CP-Ti Grade 2","Surface energy",51.61,null,null,4.49,"mJ/m2","","","","","",false,"","table","cp Ti\t50.74 ± 4.6\t26.6502\t0.0002\t51.61 ± 4.49\t32.502\t0.0017"],["oa:W4366179613","Ti50Nb alloy","surface energy",32.0,null,null,null,"mN/m","","","","","",false,"unit_mismatch","conclusions","However, the Ti50Zr alloy had a greater surface energy and lower surface roughness (37 mN/m, 0.17 µm) than cpTi (34 mN/m, 0.20 µm) and the"],["oa:W4366179613","Ti50Zr","surface energy",37.0,null,null,null,"mN/m","","","","","",false,"unit_mismatch","conclusions","However, the Ti50Zr alloy had a greater surface energy and lower surface roughness (37 mN/m, 0.17 µm) than cpTi (34 mN/m, 0.20 µm) and the"],["oa:W4366179613","cpTi","surface energy",34.0,null,null,null,"mN/m","","","","","",false,"unit_mismatch","conclusions","However, the Ti50Zr alloy had a greater surface energy and lower surface roughness (37 mN/m, 0.17 µm) than cpTi (34 mN/m, 0.20 µm) and the"],["oa:W4377293282","Ti-6Al-4V","ca",2200.0,null,null,164.0,"mJ/m2","","","","equation","",true,"","results","Gornakova and Prokofjev[34] proposed that interface energies of Ti–6Al–4V can be calculated by the Eqs. [2] through [4]: cb ¼ 449 \u0004 10 ð Þ \u0002 0:385 \u0004 0:096 ð Þ T \u0002 Ts ð Þ ½2\u0003 ca ¼ 2200 \u0004 164 ð Þ \u0002 1:48 \u0004 0:20 ð ÞT ½3\u0003 cab ¼ 1041 \u0004 85 ð Þ \u0002 0:57 \u0004 0:10 ð ÞT ½4\u0003 where T is the temperature in degrees Celsius and Ts is the solidus temperature, which is 1604 \u0002C for Ti-64."],["oa:W4377293282","Ti-6Al-4V","cab",1041.0,null,null,85.0,"mJ/m2","","","","equation","",true,"","results","Gornakova and Prokofjev[34] proposed that interface energies of Ti–6Al–4V can be calculated by the Eqs. [2] through [4]: cb ¼ 449 \u0004 10 ð Þ \u0002 0:385 \u0004 0:096 ð Þ T \u0002 Ts ð Þ ½2\u0003 ca ¼ 2200 \u0004 164 ð Þ \u0002 1:48 \u0004 0:20 ð ÞT ½3\u0003 cab ¼ 1041 \u0004 85 ð Þ \u0002 0:57 \u0004 0:10 ð ÞT ½4\u0003 where T is the temperature in degrees Celsius and Ts is the solidus temperature, which is 1604 \u0002C for Ti-64."],["oa:W4377293282","Ti-6Al-4V","cb",449.0,null,null,10.0,"mJ/m2","1604 °C","","","equation","",true,"","results","Gornakova and Prokofjev[34] proposed that interface energies of Ti–6Al–4V can be calculated by the Eqs. [2] through [4]: cb ¼ 449 \u0004 10 ð Þ \u0002 0:385 \u0004 0:096 ð Þ T \u0002 Ts ð Þ ½2\u0003 ca ¼ 2200 \u0004 164 ð Þ \u0002 1:48 \u0004 0:20 ð ÞT ½3\u0003 cab ¼ 1041 \u0004 85 ð Þ \u0002 0:57 \u0004 0:10 ð ÞT ½4\u0003 where T is the temperature in degrees Celsius and Ts is the solidus temperature, which is 1604 \u0002C for Ti-64."],["oa:W4386162779","Ti-6Al-4V","surface area ratio",4.13,null,null,null,"","","","","","",false,"unit_missing","results","The thickness, surface roughness, and surface area ratio of the anodic oxides for the anodic oxides on Ti6Al4V and TiNbSn were 36.6 μm and 5.0 μm, 2.87 μm and 2.43 μm, and 4.13 and 3.26, respectively."],["oa:W4386162779","TiNbSn","surface area ratio",3.26,null,null,null,"","","","","","",false,"unit_missing","results","The thickness, surface roughness, and surface area ratio of the anodic oxides for the anodic oxides on Ti6Al4V and TiNbSn were 36.6 μm and 5.0 μm, 2.87 μm and 2.43 μm, and 4.13 and 3.26, respectively."],["oa:W4392305326","Ti-5Al-5Mo-5V-3Cr","0,1 J/m2",0.1,null,null,null,"J/m2","","","","","",false,"","conclusions",""],["oa:W4392873904","γ-TiAl","APB (mJ/m2)",625.0,null,null,null,"mJ/m2","0 K","","","DFT prediction","",true,"","results_discussion",""],["oa:W4392873904","α2-Ti3Al","APB (mJ/m2)",250.0,null,null,null,"mJ/m2","0 K","","","DFT prediction","",true,"","results_discussion",""],["oa:W4394028852","Ti-5Al-2Sn-2Zr-4Mo-4Cr","hauteur critique",0.0,null,null,null,"","720°C","","","","",true,"unit_missing","conclusions",""],["oa:W4402252626","γ-TiAl","interfacial binding energy",5.062,null,null,null,"J/m2","","","","","",true,"","conclusions",""],["oa:W4402252626","La2O3","surface energy",2.823,null,null,null,"J/m2","","","","","",true,"","results",""],["oa:W4402252626","La2O3","surface energy",1.769,null,null,null,"J/m2","","","","","",true,"","results",""],["oa:W4402252626","γ-TiAl","interfacial binding energy",5.062,null,null,null,"J/m2","","","","","",true,"","abstract",""],["oa:W4402252626","γ-TiAl","interfacial binding energy",-3.3,null,null,null,"J/m2","","","","","",true,"","abstract",""],["oa:W4402252626","γ-TiAl","interfacial energy",-3.3,null,null,null,"J/m2","","","","","",true,"","conclusions",""],["oa:W4403633397","WT","surface energy",85.21,null,null,6.24,"mN/m","","","","","",false,"unit_mismatch","table","WT\t0.54 ± 0.08\t80.14 ± 5.04\t85.21 ± 6.24"],["oa:W4403633397","CP-Ti Grade 2","surface energy",85.25,null,null,3.72,"mN/m","","","","","",false,"unit_mismatch","table","CP Ti\t0.55 ± 0.06\t80.14 ± 2.97\t85.25 ± 3.72"],["oa:W4403633397","AT","surface energy",141.41,null,null,1.94,"mN/m","","","","","",false,"unit_mismatch","table","AT\t0.54 ± 0.05\t19.03 ± 4.47\t141.41 ± 1.94"],["oa:W4403633397","AWT","surface energy",110.26,null,null,7.36,"mN/m","","","","","",false,"unit_mismatch","table","AWT\t0.54 ± 0.07\t58.83 ± 6.55\t110.26 ± 7.36"],["oa:W4406140951","","specific crystal surface energy",0.0,null,null,null,"","","","","","",false,"unit_missing","discussion","The specific crystal surface energy is given by the following equation :(1)γ=ΔE/ΔSwhere ΔE and ΔS represent the free energy required to form a new surface and the area of the new surface formed, respectively."],["oa:W4406140951","","(0001) plane",0.0,null,null,null,"","","","","","",false,"unit_missing","discussion","The surface energy of the (0001) plane is lower, making Ti more difficult to dissolve on this crystal surface under the same conditions."],["oa:W4408807696","Ti-6Al-4V","Surface Energy (mN/m)",31.03,null,null,null,"mN/m","","","","","",false,"unit_mismatch","table","Surface Energy (mN/m)\t33.16\t31.03"],["oa:W4408807696","Ti-6Al-4V","Surface Energy (mN/m)",33.16,null,null,null,"mN/m","","","","","",false,"unit_mismatch","table","Contact Angle [°]\tDiiodomethane\t52.12 ± 0.81\t55.52 ± 1.79"],["oa:W4409460641","Ti-6Al-4V","stacking fault energy",20.0,null,null,null,"mJ/m2","","","","","",false,"","results_discussion",""],["oa:W4409460641","VT1-0","stacking fault energy",20.0,null,null,null,"mJ/m2","","","","","",false,"","conclusions",""],["oa:W4411564712","Ti-6Al-4V","surface energy",0.0,null,null,null,"","","as-built SLM","","","",false,"unit_missing","results_discussion","The increased oxygen levels facilitate the formation of a stable oxide layer, primarily composed of TiO2, which markedly elevates the surface energy []."],["oa:W4412699851","Ti-35Nb","surface energy",48.0,null,null,null,"mJ/m2","room temperature","","","Kaelble equation","",false,"","methods","Subsequently, the surface energy was determined using the Kaelble equation (Equation 1) for the two fluids: ultrapure water and formamide."],["oa:W4412699851","Ti-35Nb-1Si","surface energy",52.0,null,null,null,"mJ/m2","room temperature","","","Kaelble equation","",false,"","methods","Subsequently, the surface energy was determined using the Kaelble equation (Equation 1) for the two fluids: ultrapure water and formamide."],["oa:W4412699851","Ti-35Nb-0.5Si","surface energy (γ)",70.06,69.87,70.25,0.19,"mJ.m-2","","WQ","","Kaelble equation","",false,"unit_mismatch","results_discussion","Figure 12 shows the surface energy of the Ti-35NbxSi alloys (as-cast and WQ) obtained from the Kaelble equation (Equation 1), where the WQ Ti-35Nb-0.5Si alloy had the highest surface energy (70.06 ± 0.19 mJ.m-2), showing agreement with the contact angle (θ) made only with water."],["oa:W4412699851","Ti-35Nb","surface energy (γ)",68.7,68.7,68.7,null,"mJ.m-2","","","","","",false,"unit_mismatch","results_discussion","In general, all the anodized surfaces obtained a surface energy (γ) above 68.7 mJ.m-2, which is positive for artificial surfaces that interact with cells78."],["oa:W4412699851","Ti-35Nb-0.5Si","surface energy",50.0,null,null,null,"mJ/m2","room temperature","","","Kaelble equation","",false,"","methods","Subsequently, the surface energy was determined using the Kaelble equation (Equation 1) for the two fluids: ultrapure water and formamide."],["oa:W4414685272","Ti","surface energy (γsv)",1.9245,1.749,2.1,null,"J/m2","","","","experiments","",false,"","methods",""],["oa:W4414685272","Ti","surface energy (γsv)",5.788,null,null,null,"J/m2","","","","MD (LJ)","",true,"","methods",""],["oa:W4414685272","Ti","surface energy (γsv)",2.1,null,null,null,"J/m2","","","","MD (LJ)","",true,"","methods",""],["oa:W4414685272","Ti","surface energy (γsv)",0.075,null,null,0.001,"","","","","experiments","",false,"unit_missing","methods",""],["oa:W4414685272","Ti","surface energy (γsv)",0.055,null,null,0.002,"","","","","experiments","",false,"unit_missing","methods",""],["oa:W4416350747","","surface polarity",0.0,null,null,null,"","","","","","",false,"unit_missing","results_discussion","Treated samples, despite exhibiting similar mean Ra values, have higher surface polarity due to the formation of TiO2 and Al2O3–OH groups."],["oa:W635019238","Ti-5Al-5Mo-5V-3Cr","γαβ",0.1,null,null,null,"J/m2","","","","","",false,"","conclusions",""],["oa:W7113191651","Ti-6Al-4V","rate of weight change",1.6,null,null,null,"","1000 °C","","","","",false,"unit_missing","results_discussion",""],["oa:W7113191651","Ti-6Al-4V","rate of weight change",1.4,null,null,null,"","800 °C","","","","",false,"unit_missing","results_discussion",""],["oa:W7113191651","Ti-6Al-4V","rate of weight change",5.07,null,null,null,"","700 °C","","","","",false,"unit_missing","results_discussion",""],["oa:W7113191651","Ti-6Al-4V","emisivite değeri",0.28,null,null,null,"","","","","","",false,"unit_missing","conclusions",""],["oa:W7113191651","Ti-6Al-4V","emisivite değeri",0.42,null,null,null,"","","","","","",false,"unit_missing","conclusions",""],["oa:W7113191651","Ti-6Al-4V","emisivite değeri",0.91,null,null,null,"","","","","","",false,"unit_missing","conclusions",""],["oa:W7113191651","Ti-6Al-4V","emissivity",0.28,null,null,null,"","","","","","",false,"unit_missing","conclusions",""],["oa:W7113191651","Ti-6Al-4V","emissivity",0.42,null,null,null,"","","","","","",false,"unit_missing","conclusions",""],["oa:W7113191651","Ti-6Al-4V","emissivity",0.91,null,null,null,"","","","","","",false,"unit_missing","conclusions",""],["oa:W7135319147","TiAl","σcl",4.295,null,null,null,"J/m2","","","","","",true,"","results_discussion",""],["oa:W7135319147","TiAl","σγ/α2",0.127,null,null,null,"J/m2","","","","","",true,"","conclusions",""],["oa:W7135319147","γ-TiAl/α2-Ti3Al","σcl",4371.0,null,null,null,"mJ/m2","","B","","","",true,"","results_discussion",""],["oa:W7135319147","γ-TiAl/α2-Ti3Al","σcl",4314.0,null,null,null,"mJ/m2","","clean","","","",true,"","results_discussion",""],["oa:W7135319147","TiAl","σcl",4.31,null,null,null,"J/m2","","","","","",true,"","results_discussion",""],["oa:W7135319147","γ-TiAl/α2-Ti3Al","σcl",4278.0,null,null,null,"mJ/m2","","C","","","",true,"","results_discussion",""],["oa:W7135319147","TiAl","σcl",4.315,null,null,null,"J/m2","","","","","",true,"","results_discussion",""],["oa:W7135319147","TiAl","σcl",4.303,null,null,null,"J/m2","","","","","",true,"","results_discussion",""],["oa:W7135319147","TiAl","interfacial energy",0.101,null,null,null,"J/m2","","","","","",true,"","results_discussion",""],["oa:W7135319147","γ-TiAl/α2-Ti3Al","σcl",4391.0,null,null,null,"mJ/m2","","N","","","",true,"","results_discussion",""],["oa:W7135319147","γ-TiAl/α2-Ti3Al","σcl",4380.0,null,null,null,"mJ/m2","","O","","","",true,"","results_discussion",""],["oa:W7135319147","TiAl","σcl",4.285,null,null,null,"J/m2","","","","","",true,"","results_discussion",""],["oa:W7135319147","TiAl","σcl",4.276,null,null,null,"J/m2","","","","","",true,"","results_discussion",""],["oa:W7135319147","TiAl","σcl",4.313,null,null,null,"J/m2","","","","","",true,"","results_discussion",""],["oa:W7135319147","TiAl","interfacial energy",0.112,null,null,null,"J/m2","","","","","",true,"","results_discussion",""],["oa:W7135319147","TiAl","interfacial energy",0.143,null,null,null,"J/m2","","","","","",true,"","results_discussion",""],["oa:W7135319147","TiAl","interfacial energy",127.0,null,null,null,"mJ/m2","","clean γ/α2 interface","","","",true,"","conclusions",""],["oa:W7135319147","TiAl","interfacial energy",0.132,null,null,null,"J/m2","","","","","",true,"","results_discussion",""],["oa:W7135319147","TiAl","interfacial energy",0.1,null,null,null,"J/m2","","","","","",true,"","results_discussion",""],["oa:W7135319147","TiAl","cleavage energy",4.315,null,null,null,"J/m2","","","","","",true,"","results_discussion",""],["oa:W7135319147","TiAl","σcl",4.324,null,null,null,"J/m2","","","","","",true,"","results_discussion",""],["oa:W7135319147","TiAl","interface energy",0.127,null,null,null,"J/m2","","","","","",true,"","results_discussion",""],["oa:W7135319147","TiAl","cleavage energy",4.276,null,null,null,"J/m2","","","","","",true,"","results_discussion",""],["oa:W7147625253","Ti-6Al-4V","Total Surface Energy",29.3,null,null,null,"mN/m","","","","","",false,"unit_mismatch","results_discussion",""],["oa:W7147625253","Ti-6Al-4V","Total Surface Energy",57.3,null,null,null,"mN/m","","","","","",false,"unit_mismatch","results_discussion",""],["oa:W7154635207","","surface energy γS",0.0,null,null,null,"","","","","","",false,"unit_missing","results_discussion","However, the use of steam sterilization resulted in increased surface wettability and an increase in surface energy γS compared to the samples before sterilization (p < 0.05)."],["openaire:9ac9748afbe6e2d2d362b3cf409ee356","","absorbtance",0.84,null,null,null,"","1800K","","","","",true,"unit_missing","part 5","The lowest absorbtance of 0.04 was measured for monodisperse clean powder at 300K and the highest absorbtance of 0.84 was estimated for polydisperse powder with an aged surface at 1800K."],["openaire:9ac9748afbe6e2d2d362b3cf409ee356","","absorbtance",0.04,null,null,null,"","300K","","","","",false,"unit_missing","part 5","The lowest absorbtance of 0.04 was measured for monodisperse clean powder at 300K and the highest absorbtance of 0.84 was estimated for polydisperse powder with an aged surface at 1800K."],["zenodo:14909664","","surface energy",2.8,null,null,null,"J/m2","","","","","",false,"","results","In Ti, the (0002) plane has the lowest surface energy (2.8 J/m2), followed by (10¯10) and (10¯11) (3.7 J/m2)."]]}
