Repository: akhtar07/tisci-explorer

# TiSci Explorer

A read-only, static explorer for **TiSci**, an autonomous research agent for titanium alloys. TiSci reads the
titanium-alloy literature, builds a knowledge graph and a table of measured values, proposes hypotheses where the
graph has gaps, and tests them with DFT (MACE / VASP) and the ICME-lite multiscale chain.

**Live site:** https://akhtar07.github.io/tisci-explorer/

The site has seven sections:

| Section | What it shows |
|---|---|
| Overview | Corpus → graph → facts → hypotheses → verdicts, with the snapshot's counts |
| Worked example | One full loop for W in α-Ti: graph path, hypothesis, novelty check, DFT test, verdict, follow-up, DAMASK |

File: data/facts/surface_roughness.json (part 1 of 35)
{"cols":["doc","alloy","property_raw","value","min","max","unc","unit","T","condition","microstructure","method","strain_rate","prediction","flag","section","sentence"],"rows":[["book:toaz_info_1998_materials_properties_handbook_titanium_alloys_pr_ecac4a77a8df205e","Ti-6Al-4V","RMS surface roughness",1.6,null,null,null,"µm","","","","","",false,"","Effect of Processing",""],["book:toaz_info_1998_materials_properties_handbook_titanium_alloys_pr_ecac4a77a8df205e","Ti-6Al-4V","RMS surface roughness",1.6,null,null,null,"µm","","","","","",false,"","Effect of Processing",""],["book:toaz_info_1998_materials_properties_handbook_titanium_alloys_pr_ecac4a77a8df205e","Ti-6Al-4V","RMS surface roughness",1.6,null,null,null,"µm","","","","","",false,"","Effect of Processing",""],["book:toaz_info_1998_materials_properties_handbook_titanium_alloys_pr_ecac4a77a8df205e","","RMS roughness",0.1,0.1,0.1,null,"µm","","","","","",false,"","Cast and P/M Fatigue",""],["book:toaz_info_1998_materials_properties_handbook_titanium_alloys_pr_ecac4a77a8df205e","","remove 0.05 mm (0.002 in.) from each surface",50.0,null,null,null,"µm","","","","","",false,"","1 TIMETAL ® 21 S",""],["book:toaz_info_1998_materials_properties_handbook_titanium_alloys_pr_ecac4a77a8df205e","","surface finishes",50.0,null,null,null,"µm","","","","","",false,"","General Corrosion",""],["doi:10.1002/sca.21082","Ti-6Al-4V","Sa",0.2,0.2,0.2,null,"µm","","","","","",false,"","methods",""],["doi:10.1002/sca.21082","Ti-6Al-4V","Sa",0.035,0.035,0.035,null,"µm","","","","optical interferometric profiler","",false,"","methods",""],["doi:10.1002/sca.21082","Ti-6Al-4V","Sa",3.506,0.282,6.73,null,"µm","","","","optical interferometric profiler","",false,"","methods",""],["doi:10.1002/sca.21082","Ti-6Al-4V","Sa",3.506,0.282,6.73,null,"µm","","","","optical interferometric profiler","",false,"","conclusions",""],["doi:10.1002/sca.21082","Ti-6Al-4V","Sa",3.506,0.035,6.73,null,"µm","","","","optical interferometric profiler","",false,"","methods",""],["doi:10.1002/sca.21082","Ti-6Al-4V","vertical resolution",0.01,0.01,0.01,null,"µm","","","","optical interferometric profiler","",false,"unit_suspect","methods",""],["doi:10.1002/sca.21082","Ti-6Al-4V","Sa",3.3825,0.035,6.73,null,"µm","","","","optical interferometric profiler","",false,"","methods",""],["doi:10.1002/sca.21082","Ti-6Al-4V","sampling",1.6,1.6,1.6,null,"µm","","","","optical interferometric profiler","",false,"","methods",""],["doi:10.1002/smsc.70348","","PtV",0.29,0.29,0.29,0.07,"µm","","","","","",false,"","results_discussion",""],["doi:10.1002/smsc.70348","Ti-6Al-4V","R a",0.0298,null,null,0.0055,"µm","","","","","",false,"","results_discussion",""],["doi:10.1002/smsc.70348","","PtP",0.096,0.096,0.096,0.002,"µm","","","","","",false,"","results_discussion",""],["doi:10.1002/smsc.70348","Ti-6Al-4V","R q",0.0367,null,null,0.0068,"µm","","","","","",false,"","results_discussion",""],["doi:10.1007/978-3-319-62870-7_49","CP-Ti Grade 2","microrelief",0.09,0.005,0.02,null,"µm","","","","","",false,"","conclusions","The modiﬁcation of the surfaces by porous mesostructured TiO2 ﬁlms up to 180 nm thick, with pore size from 5 nm to 20 nm and microrelief is optimal not only for the stimulation of MC3T3-E1 cells proliferation but also for their differentiation in the osteogenic direction."],["doi:10.1007/978-3-319-62870-7_49","CP-Ti Grade 2","surface roughness",0.1375,0.075,0.2,null,"µm","","","","","",false,"","conclusions","Biomedical studies showed that the composite coating with surface roughness between 75 and 200 nm with mean pore size of 120 nm demonstrates high surface adhesion properties for the osteoblasts MC3T3-E1 cell line."],["doi:10.1007/978-3-319-62870-7_49","CP-Ti Grade 2","TiO2 films",0.09,0.09,0.09,null,"µm","","","","","",false,"","conclusions","The modiﬁcation of the surfaces by porous mesostructured TiO2 ﬁlms up to 180 nm thick, with pore size from 5 nm to 20 nm and microrelief is optimal not only for the stimulation of MC3T3-E1 cells proliferation but also for their differentiation in the osteogenic direction."],["doi:10.1016/j.dib.2022.108775","Ti10Mo6Cu","surface roughness",0.0,null,null,null,"","","as-built SLM","","Surftest SJ-210 portable surface roughness tester","",false,"unit_missing","abstract","Data on the surface quality of the fused layers were extracted with a Surftest SJ-210 portable surface roughness tester, while microhardness test data was extracted using a FM-700 Digital Vickers Microhardness Tester."],["doi:10.1016/j.heliyon.2024.e30108","Ti-6Al-4V","surface roughness",5.04,null,null,null,"µm","","","","","",false,"","results","Harada et al. [] found that a 90° implant impression resulted in higher tensile strength (1118.17 MPa), while the 45° direction exhibited higher surface roughness (5.04 μm) and elongation (11.56 %) []."],["doi:10.1016/j.heliyon.2024.e30108","Ti-6Al-4V","surface roughness",24.4,null,null,null,"µm","","","","","",false,"","results","Ginestra et al. [] observed increased surface roughness at 30° (24.4 μm) and noted optimized mineralization characteristics at 0° angulation []."],["doi:10.1016/j.heliyon.2024.e30108","Ti-6Al-4V","roughness",0.0,null,null,null,"","","","","","",false,"unit_missing","discussion","However, studies by Harada et al. [] and Szymczyk-Ziołkowska et al. [] reported that implants printed at 0° show roughness and lower tensile and compressive strength compared to implants at 90°, this is due to the position of the layers in the same direction as the tensile stress which acts to separate them under the action of tensile forces, resulting in lower mechanical strength [,]."],["doi:10.1016/j.jallcom.2021.162112","Ti-20Zr-3Mo-3Sn","Ra",8.4,null,null,null,"µm","","","","AFM","",false,"unit_suspect","results_discussion",""],["doi:10.1016/j.nimb.2014.02.008","Ti","mean height",0.032,null,null,0.001,"µm","","","","AFM","",false,"","results_discussion",""],["doi:10.1016/j.nimb.2014.02.008","Ti","mean height",0.027,null,null,0.002,"µm","","","","AFM","",false,"","results_discussion",""],["doi:10.1016/j.nimb.2014.02.008","Ti","height",0.02,null,null,0.002,"µm","","","","AFM","",false,"","results_discussion",""],["doi:10.1016/j.nimb.2014.02.008","Ti","mean depth",5.0,null,null,1.0,"µm","","","","AFM","",false,"unit_suspect","results_discussion",""],["doi:10.1016/j.nimb.2014.02.008","Ti","mean depth",7.0,null,null,1.0,"µm","","","","AFM","",false,"unit_suspect","results_discussion",""],["doi:10.1016/j.nimb.2014.02.008","Ti","mean height",0.038,null,null,0.005,"µm","","","","AFM","",false,"","results_discussion",""],["doi:10.1016/j.nimb.2014.02.008","CP-Ti Grade 2","surface roughness",0.022,null,null,null,"µm","","","","","",false,"","results_discussion",""],["doi:10.1038/s41598-022-13940-5","Ti-6Al-4V","Reflectivity at λ = 1064 nm",0.6154,null,null,null,"","","","","","",false,"unit_missing","conclusions","Absorption depth, α 100 nm Reflectivity at λ = 1064 nm, R 0.6154 Melting temperature, Tm 1943 K Vaporization temperature, Tv 3560 K Density, ρ 4.42 g/cm3 Atomic weight 47.897 g/mol Latent heat of melting, L 390 kJ/mol Latent heat of vaporization, Lv 421 kJ/mol Thermal conductivity at room temperature, KS 7 W/m K Thermal conductivity (T < Tm), K1 −0.797 + 18.2E−3T −20E−6T2 W/m K Thermal conductivity (T > Tm), K2 34.6 W/m K Heat capacity (T < Tm),Cp1 0.4115 + 2E−4T + 5E−10T2 J/g K Heat capacity (T"],["doi:10.1038/s41598-022-13940-5","Ti-6Al-4V","Absorption depth, α",0.1,null,null,null,"µm","","","","","",false,"","table","Latent heat of vaporization, Lv\t421 kJ/mol"],["doi:10.1038/s41598-026-49745-z","Ti-6Al-4V","Ra",1.5,null,null,null,"µm","","","","","",false,"","results_discussion","Surface roughness vs mechanical performance Ra (μm) Fatigue Life (cycles) UTS (MPa) 0.5 1.3×105 1060 1.0 1.15×105 1040 1.5 1.05×105 1025 Table 5 evaluates the effect of surface roughness (Ra) on the fatigue life and UTS pointing to the critical importance of the latter in defining the durability of the Ti-6Al-4V composites produced by additive or hybrid routes."],["doi:10.1038/s41598-026-49745-z","Ti-6Al-4V","Ra",0.5,null,null,null,"µm","","","","","",false,"","results_discussion","Surface roughness vs mechanical performance Ra (μm) Fatigue Life (cycles) UTS (MPa) 0.5 1.3×105 1060 1.0 1.15×105 1040 1.5 1.05×105 1025 Table 5 evaluates the effect of surface roughness (Ra) on the fatigue life and UTS pointing to the critical importance of the latter in defining the durability of the Ti-6Al-4V composites produced by additive or hybrid routes."],["doi:10.1038/s41598-026-49745-z","Ti-6Al-4V","Ra",1.0,null,null,null,"µm","","","","","",false,"","results_discussion","Surface roughness vs mechanical performance Ra (μm) Fatigue Life (cycles) UTS (MPa) 0.5 1.3×105 1060 1.0 1.15×105 1040 1.5 1.05×105 1025 Table 5 evaluates the effect of surface roughness (Ra) on the fatigue life and UTS pointing to the critical importance of the latter in defining the durability of the Ti-6Al-4V composites produced by additive or hybrid routes."],["doi:10.1038/s44334-025-00034-z","","flatness deviation",2.1,1.5,2.7,null,"µm","","","","","",false,"unit_suspect","discussion","While the scale of ﬂatness deviation (from 1.5 mm to 2.7 mm) is consistent with prior works in multi-bead depositionsinDED-arc36,itrepresentsaconsiderabledeviationforDED-LP toovercomebytheSRE17,18.However,whenconsideredsampleone,theSRE reduced the DED-LP surface ﬂatness by over 55% relative to the DED-arc surface."],["doi:10.1063/1.5016548","","mean surface roughness (RRMS)",4.8,null,null,null,"µm","","","","AFM","",false,"unit_suspect","results_discussion",""],["doi:10.1109/tasc.2021.3071997","","RMS roughness",0.5,null,null,null,"µm","","as-built","","","",false,"unit_suspect","methods","The calculated RMS roughness is 0.5 nm for the not annealed sample (Fig. 3 left panel), and 0.6 nm for the 260 °C annealed one (Fig. 3 right panel)."],["doi:10.1109/tasc.2021.3071997","","RMS roughness",0.6,null,null,null,"µm","","annealed 260 °C","","","",false,"unit_suspect","methods","The calculated RMS roughness is 0.5 nm for the not annealed sample (Fig. 3 left panel), and 0.6 nm for the 260 °C annealed one (Fig. 3 right panel)."],["doi:10.1186/s13018-020-01665-y","Ti-6Al-4V","roundness",14.52,12.59,16.79,null,"µm","","","","","",false,"","results","Roundness of the internal cup surface From the analysis of the internal cup surface using the CMM, a median (IQR) roundness of 19.45 μm (15.69 to 37.30) and 14.52 μm (12.59 to 16.79) were obtained for 3D-printed and conventional implants, respectively (p = 0.1114)."],["doi:10.1186/s13018-020-01665-y","Ti-6Al-4V","roundness",19.45,15.69,37.3,null,"µm","","","","","",false,"","results","Roundness of the internal cup surface From the analysis of the internal cup surface using the CMM, a median (IQR) roundness of 19.45 μm (15.69 to 37.30) and 14.52 μm (12.59 to 16.79) were obtained for 3D-printed and conventional implants, respectively (p = 0.1114)."],["doi:10.1186/s41205-024-00233-y","Tritanium","Ra",0.43,0.37,0.55,null,"µm","","","","","",false,"","results","T1 and T2 shells had a median Ra of 0.18 μm (0.12–0.36) and 0.43 μm (0.37– 0.55) respectively; this difference was statistically sig nificant (p < 0.001)."],["doi:10.1186/s41205-024-00233-y","Tritanium","Ra",0.18,0.12,0.36,null,"µm","","","","","",false,"","results","T1 and T2 shells had a median Ra of 0.18 μm (0.12–0.36) and 0.43 μm (0.37– 0.55) respectively; this difference was statistically sig nificant (p < 0.001)."],["doi:10.13025/16656","Ti-6Al-4V","Ra",84.24,null,null,null,"µm","","","","","",false,"","discussion","However, this comes at the cost of high surface roughness.The lowest surface roughness in the current study is observed when low laser power was applied (sample ID: 1, 4, 9), and the lowest Ra of 84.24 µm is observed at sample 4 with a laser power of 222 W and a laser scan speed of 66.20 mm/s."],["doi:10.13025/16656","Ti-6Al-4V","high surface roughness",0.0,null,null,null,"","","","","","",false,"unit_missing","results","The high laser power results in a greater laser penetration depth, but at the cost of high surface roughness as displayed in Figure 7.6."],["doi:10.13025/16656","Ti-6Al-4V","surface roughness",111.0,null,null,null,"","","","","","",false,"unit_missing","results","Chapter 7 111 surface roughness is found when using a laser power of 300 W and a sample travel speed of 54.93 mm/s."],["doi:10.13025/16656","Ti-6Al-4V","Ra",84.24,null,null,null,"µm","","","","","",false,"","results","Low laser power (sample ID: 1, 4, 9) is found to result in lower surface roughness, with the lowest Ra of 84.24 µm."],["doi:10.1371/journal.pone.0055015","TNZS","Ra",0.238,null,null,0.041,"µm","","","","","",false,"","results","The Ra of TNZS (0.238±0.041 μm) was similar to the Ra of TAV (0.211±0.032 μm) (P>0.05, n = 6)."],["doi:10.1371/journal.pone.0055015","TAV","Ra",0.211,null,null,0.032,"µm","","","","","",false,"","results","The Ra of TNZS (0.238±0.041 μm) was similar to the Ra of TAV (0.211±0.032 μm) (P>0.05, n = 6)."],["doi:10.1371/journal.pone.0055015","","Ra",0.2,0.1,0.3,null,"µm","","","","","",false,"","results","Surface Properties From the roughness measurements, the Ra values ranged between 0.1 and 0.3 μm."],["doi:10.1371/journal.pone.0079289","Ti-25Nb","Ra",35.0,30.0,40.0,null,"µm","","","","","",false,"","discussion","The surface of the porous titanium–niobium alloy (Ra: 30 µm to 40 µm) used in our experiment was rougher than that with spraying and acid treatment on the surface (Ra: 3 µm to 4 µm) , which possibly improved cell reactions."],["doi:10.18063/ijb.v9i2.658","","protrusion of the unit node",0.8,null,null,null,"µm","","","","","",false,"unit_suspect","results_discussion","After the plates with optimized topology were filled with R unit, the protrusion of the unit node was 0.8 mm, and the overhang angle was close to 40°, which suggests a dangerous processing state."],["doi:10.18063/ijb.v9i2.658","","roughness",11.0,null,null,null,"µm","","","","","",false,"","results_discussion","The roughness of the plate surface was tested and measured at 11 μm."],["doi:10.25560/105320","Ti-6Al-4V","ovality factor",0.7167,null,null,null,"","","","","","",true,"unit_missing","conclusions","152 irregularity include ovality factor 𝐶𝑖, the Voronoi polygon parameter 𝐿𝑖 and the area value of each polygon 𝐴𝑣𝑖. 𝑅𝑖 is defined as the radius of a specific circle with the same area as the generated Voronoi polygons and is shown below: 𝑅𝑖= 𝐿𝑖 2𝜋 (7-11) The value of grain area is given as follows: 𝐴𝑐𝑖= 𝜋𝑅𝑖 2 (7-12) Hence, the ovality of each Voronoi polygon 𝐶𝑖 is exhibited: 𝐶𝑖= 𝐴𝑣𝑖 𝐴𝑐𝑖 (7-13) By means of the above equations, the mean value of 𝐶𝑖 used in this simulation case is 0.7167, with the"],["doi:10.25560/87099","Ti-6Al-4V","Average Sa roughness values",15.0,10.0,20.0,null,"µm","room temperature","as-built SLM","","","",false,"","methods","85 Figure 4.13: Average Sa roughness values (over entire strut surface) versus build angle. .."],["doi:10.25560/87099","Ti-6Al-4V","Ra values",0.0,null,null,null,"","","as-built laser PBF, 45° build angle","","","",false,"unit_missing","discussion","Weißman et al. showed that struts built at 90° and 45° had significantly different Ra values (p < 0.001), with higher roughness values at 45° [248]."],["doi:10.25560/87099","Ti-6Al-4V","roughness",0.0,null,null,null,"","","as-built laser PBF","","","",false,"unit_missing","discussion","The Ti6Al4V struts in this work also decreased in roughness at a higher build angle as shown in Figure 4.13b."],["doi:10.26190/unsworks/22625","Ti-6Al-4V","surface roughness",0.0,null,null,null,"","","","","","",false,"unit_missing","results","Finally, Table 4 also presents the surface roughness results."],["doi:10.26190/unsworks/22625","Ti-6Al-4V","Sa",0.0,null,null,null,"µm","","","","","",false,"out_of_range","results","Table 5.4: Crack closure analysis and surface roughness results Sample Crack closure data Surface roughness ∆Kth (MPa√m ) Kcl (MPa√ m) ∆Keff,th (MPa√m ) Kmax (MPa√ m) Kcl/Kma x Sa (µm) ASB X-Z 1.52"],["doi:10.26190/unsworks/22625","Ti-6Al-4V","Ra",1.2,null,null,null,"µm","","","lamellar","","",false,"","results","In Figure 5.14, a nearly one-to-one linear correlation is seen between the lamellar packet/colony size and the arithmetic average fracture surface roughness, Ra, suggesting that separation of the α/β interfaces at packet/colony boundaries is primarily responsible for the fracture surface roughness."],["doi:10.26190/unsworks/22625","Ti-6Al-4V","surface roughness",1.2,null,null,null,"µm","","","lamellar","","",false,"","results","Additionally, Figure 5.14 shows how the crack closure stress intensity, Kcl, increases linearly with packet/colony size and surface roughness."],["doi:10.26190/unsworks/24767","Ti-6Al-4V","surface roughness",0.8,null,null,null,"µm","","","","3D laser measurement microscope","",false,"","methods","The average surface roughness Ra was 0.8 μm measured using a 3D laser measurement microscope (Keyence VK-X200)."],["doi:10.26190/unsworks/24767","Ti-6Al-4V","surface roughness",3.0,null,null,null,"µm","","","","","",false,"","methods","For instance, it increased from about 1 μm to 3 μm at 60 mm/s laser scan speed and 0.5 MHz pulse repetition frequency."],["doi:10.3389/fbioe.2022.1022310","Ti-6Al-4V","surface roughness",0.0,null,null,null,"","","","","","",false,"unit_missing","results","These size mismatches may have originated from the sand blasting that was utilized to remove the excess particles stuck on the surface after 3D printing (due to surface roughness)."],["doi:10.3389/fmedt.2026.1811963","Ti-6Al-4V","Ra",19.41,null,null,null,"µm","","as-built","","contact profilometer","",false,"","methods","In the as-built condition, the implant exhibited a relatively rough surface with Ra = 19.41 µm, Rq = 23.30 µm, and Rz = 83.28 µm."],["doi:10.3389/fmedt.2026.1811963","Ti-6Al-4V","Rz",6.31,null,null,0.61,"µm","","","","","",false,"","methods","After ﬁnishing the implant surfaces, the roughness decreased signiﬁcantly to Ra = 1.43 µm, Rq = 1.71 µm, and Rz = 6.31 µm, whereas the surface proﬁle variations were reduced to approximately ±10 µm."],["doi:10.3389/fmedt.2026.1811963","Ti-6Al-4V","Ra",19.41,null,null,0.85,"µm","","as-built","","","",false,"","results","Cranioplasty condition Roughness, Ra [μm] Roughness, Rq [μm] Roughness, Rz [μm] Surface proﬁle recorded As-built 19.41 ± 0.85 23.30 ± 0.52 83.28 ± 1.47 After ﬁnishing 1.43 ± 0.28 1.71 ± 0.35 6.31 ± 0.61 Rotar et al. 10.3389/fmedt.2026.1811963 Frontiers in Medical Technology 07 frontiersin.org"],["doi:10.3389/fmedt.2026.1811963","Ti-6Al-4V","Rq",23.3,null,null,0.52,"µm","","as-built","","","",false,"","results","Cranioplasty condition Roughness, Ra [μm] Roughness, Rq [μm] Roughness, Rz [μm] Surface proﬁle recorded As-built 19.41 ± 0.85 23.30 ± 0.52 83.28 ± 1.47 After ﬁnishing 1.43 ± 0.28 1.71 ± 0.35 6.31 ± 0.61 Rotar et al. 10.3389/fmedt.2026.1811963 Frontiers in Medical Technology 07 frontiersin.org"],["doi:10.3389/fmedt.2026.1811963","Ti-6Al-4V","Rq",23.3,null,null,null,"µm","","as-built","","contact profilometer","",false,"","methods","In the as-built condition, the implant exhibited a relatively rough surface with Ra = 19.41 µm, Rq = 23.30 µm, and Rz = 83.28 µm."],["doi:10.3389/fmedt.2026.1811963","Ti-6Al-4V","Ra",1.43,null,null,0.28,"µm","","after finishing","","","",false,"","results","Cranioplasty condition Roughness, Ra [μm] Roughness, Rq [μm] Roughness, Rz [μm] Surface proﬁle recorded As-built 19.41 ± 0.85 23.30 ± 0.52 83.28 ± 1.47 After ﬁnishing 1.43 ± 0.28 1.71 ± 0.35 6.31 ± 0.61 Rotar et al. 10.3389/fmedt.2026.1811963 Frontiers in Medical Technology 07 frontiersin.org"],["doi:10.3389/fmedt.2026.1811963","Ti-6Al-4V","Rz",83.28,null,null,null,"µm","","as-built","","contact profilometer","",false,"","methods","In the as-built condition, the implant exhibited a relatively rough surface with Ra = 19.41 µm, Rq = 23.30 µm, and Rz = 83.28 µm."],["doi:10.3389/fmedt.2026.1811963","Ti-6Al-4V","Ra",1.43,null,null,0.28,"µm","","","","","",false,"","methods","After ﬁnishing the implant surfaces, the roughness decreased signiﬁcantly to Ra = 1.43 µm, Rq = 1.71 µm, and Rz = 6.31 µm, whereas the surface proﬁle variations were reduced to approximately ±10 µm."],["doi:10.3389/fmedt.2026.1811963","Ti-6Al-4V","Rq",1.71,null,null,0.35,"µm","","","","","",false,"","methods","After ﬁnishing the implant surfaces, the roughness decreased signiﬁcantly to Ra = 1.43 µm, Rq = 1.71 µm, and Rz = 6.31 µm, whereas the surface proﬁle variations were reduced to approximately ±10 µm."],["doi:10.3389/fmedt.2026.1811963","Ti-6Al-4V","surface profile variations",10.0,null,null,null,"µm","","","","","",false,"","methods","After ﬁnishing the implant surfaces, the roughness decreased signiﬁcantly to Ra = 1.43 µm, Rq = 1.71 µm, and Rz = 6.31 µm, whereas the surface proﬁle variations were reduced to approximately ±10 µm."],["doi:10.3389/fmedt.2026.1811963","Ti-6Al-4V","Rz",6.31,null,null,0.61,"µm","","after finishing","","","",false,"","results","Cranioplasty condition Roughness, Ra [μm] Roughness, Rq [μm] Roughness, Rz [μm] Surface proﬁle recorded As-built 19.41 ± 0.85 23.30 ± 0.52 83.28 ± 1.47 After ﬁnishing 1.43 ± 0.28 1.71 ± 0.35 6.31 ± 0.61 Rotar et al. 10.3389/fmedt.2026.1811963 Frontiers in Medical Technology 07 frontiersin.org"],["doi:10.3389/fmedt.2026.1811963","Ti-6Al-4V","surface profile variations",100.0,null,null,100.0,"µm","","","","","",false,"","methods","The recorded surface proﬁle showed variations within a range of ± 100 µm."],["doi:10.3389/fmedt.2026.1811963","Ti-6Al-4V","Rz",83.28,null,null,1.47,"µm","","as-built","","","",false,"","results","Cranioplasty condition Roughness, Ra [μm] Roughness, Rq [μm] Roughness, Rz [μm] Surface proﬁle recorded As-built 19.41 ± 0.85 23.30 ± 0.52 83.28 ± 1.47 After ﬁnishing 1.43 ± 0.28 1.71 ± 0.35 6.31 ± 0.61 Rotar et al. 10.3389/fmedt.2026.1811963 Frontiers in Medical Technology 07 frontiersin.org"],["doi:10.3389/fmedt.2026.1811963","Ti-6Al-4V","Rq",1.71,null,null,0.35,"µm","","after finishing","","","",false,"","results","Cranioplasty condition Roughness, Ra [μm] Roughness, Rq [μm] Roughness, Rz [μm] Surface proﬁle recorded As-built 19.41 ± 0.85 23.30 ± 0.52 83.28 ± 1.47 After ﬁnishing 1.43 ± 0.28 1.71 ± 0.35 6.31 ± 0.61 Rotar et al. 10.3389/fmedt.2026.1811963 Frontiers in Medical Technology 07 frontiersin.org"],["doi:10.3390/bioengineering10070749","anodized titanium","surface roughness",6.3,null,null,null,"µm","","","","","",false,"unit_suspect","methods","The pure titanium and the anodized titanium samples had a surface roughness of 6.5 mm and 6.3 mm, respectively."],["doi:10.3390/bioengineering10070749","CP-Ti Grade 2","surface roughness",6.5,null,null,null,"µm","","","","","",false,"unit_suspect","methods","The pure titanium and the anodized titanium samples had a surface roughness of 6.5 mm and 6.3 mm, respectively."],["doi:10.3390/bioengineering10070749","Ti-6Al-4V","surface roughness",0.7,null,null,null,"µm","","","","","",false,"unit_suspect","methods","The final surface roughness (Sa) of those materials was 0.2 mm (CoCrMo) and 0.7 mm (Ti64), respectively."],["doi:10.3390/ma12213584","Ti","maximum value",3.4,2.9,3.4,null,"µm","","","","","",false,"unit_suspect","results_discussion","A maximum value of 3.40 mm and a minimum of 2.90 mm are measured (a)."],["doi:10.3390/ma12213584","Ti","width",1065.0,870.0,1260.0,null,"µm","","","","","",false,"out_of_range","results_discussion","The width of the SWAT sample presents a “V” shape increasing from 870 µm at the basis to 1260 µm at the top (b)."],["doi:10.3390/ma12244163","Ti gr. 2","Pin Ra (µm)",0.022,null,null,0.002,"µm","","","","","",false,"","table","S3\tTi gr. 2\t316L\t0.022 ± 0.002\t190 []"],["doi:10.3390/ma12244163","CoCrMo","Pin Ra (µm)",0.014,null,null,0.001,"µm","","","","","",false,"","table","S2\tCoCrMo\t316L\t0.014 ± 0.001\t440 []"],["doi:10.3390/ma12244163","316L","Pin Ra (µm)",0.015,null,null,0.001,"µm","","","","","",false,"","table","S1\t316L\t316L\t0.015 ± 0.001\t195 []"],["doi:10.3390/ma13092177","Ti-6Al-4V","Ra",0.61,null,null,0.14,"µm","","","","contact profilometry","",false,"","abstract","It was discovered that, the BoneEasy’s post-processing superficial treatment was more refined, as it delivers the mesh with the lowest Ra value, 0.61 ± 0.14 µm, due to the applied electropolishing."],["doi:10.3390/ma13092177","Ti-6Al-4V","Rq",8.39,null,null,null,"µm","","","","contact profilometry","",false,"","results","Significant attention should fall on the ReOss® mesh which presented extremely high values of Ra and Rq, 6.59 µm and 8.39 µm respectively."],["doi:10.3390/ma13092177","Ti-6Al-4V","Rq",2.08,null,null,null,"µm","","","","contact profilometry","",false,"","results","Once again, as an intermediate between the other two meshes but much closer to the Mesh4U surface characteristics, the Ra parameter of the BTK mesh was 1.63 µm while the Rq was 2.08 µm."],["doi:10.3390/ma13092177","BTK","Ra",1.63,null,null,0.19,"µm","","","","","",false,"","table","BTK\t1.63 ± 0.19 µm\t2.08 ± 0.20 µm"],["doi:10.3390/ma13092177","BTK","Rq",2.08,null,null,0.2,"µm","","","","","",false,"","table","BTK\t1.63 ± 0.19 µm\t2.08 ± 0.20 µm"],["doi:10.3390/ma13092177","Ti-6Al-4V","Ra",0.61,null,null,null,"µm","","","","contact profilometry","",false,"","results","Thus, the BoneEasy’s mesh was the one that exhibited the lowest roughness values when analyzing either the Ra, 0.61 µm and the Rq value, 0.73 µm."],["doi:10.3390/ma13092177","Ti-6Al-4V","Rq",0.73,null,null,null,"µm","","","","contact profilometry","",false,"","results","Thus, the BoneEasy’s mesh was the one that exhibited the lowest roughness values when analyzing either the Ra, 0.61 µm and the Rq value, 0.73 µm."],["doi:10.3390/ma13092177","Ti-6Al-4V","Ra",6.59,null,null,null,"µm","","","","contact profilometry","",false,"","results","Significant attention should fall on the ReOss® mesh which presented extremely high values of Ra and Rq, 6.59 µm and 8.39 µm respectively."],["doi:10.3390/ma13092177","Ti-6Al-4V","Ra",6.59,null,null,0.76,"µm","","","","contact profilometry","",false,"","abstract","On the other hand, the Yxoss CBR® mesh from ReOss® was sandblasted, presenting an extremely rough surface with a Ra of 6.59 ± 0.76 µm."],["doi:10.3390/ma13092177","Ti-6Al-4V","Ra",1.63,null,null,null,"µm","","","","contact profilometry","",false,"","results","Once again, as an intermediate between the other two meshes but much closer to the Mesh4U surface characteristics, the Ra parameter of the BTK mesh was 1.63 µm while the Rq was 2.08 µm."],["doi:10.3390/ma13092177","ReOss®","Rq",8.39,null,null,0.97,"µm","","","","","",false,"","table","ReOss®\t6.59 ± 0.76 µm\t8.39 ± 0.97 µm"],["doi:10.3390/ma13092177","ReOss®","Ra",6.59,null,null,0.76,"µm","","","","","",false,"","table","ReOss®\t6.59 ± 0.76 µm\t8.39 ± 0.97 µm"],["doi:10.3390/ma13092177","BoneEasy","Rq",0.73,null,null,0.13,"µm","","","","","",false,"","table","BoneEasy\t0.61 ± 0.14 µm\t0.73 ± 0.13 µm"],["doi:10.3390/ma13092177","BoneEasy","Ra",0.61,null,null,0.14,"µm","","","","","",false,"","table","BoneEasy\t0.61 ± 0.14 µm\t0.73 ± 0.13 µm"],["doi:10.3390/ma13092177","Ti-6Al-4V","Ra value",0.5,null,null,null,"µm","","","","","",false,"","conclusions","The BoneEasy’s mesh was the one that presented the lowest Ra value and was the mesh that got the closest to the reported optimal roughness degree that enhances the osteoblasts’ affinity to the surface, reported as 0.5 µm."],["doi:10.3390/ma13184123","Ti-6Al-7Nb","surfaces are covered by a large amount of partial melted grains",0.0,null,null,null,"","","","","","",false,"unit_missing","conclusions","The dimensional deviations of struts are ±0.05 mm, and their surfaces are covered by a large amount of partial melted grains."],["doi:10.3390/ma13194392","TNM-B1 DED","B",2130.0,null,null,null,"","","","","","",false,"unit_missing","table","DED\t58.59\t29.14\t9.6\t2.15\t0.038\t2130"],["doi:10.3390/ma13194392","TNM-B1 Cast","B",1750.0,null,null,null,"","","","","","",false,"unit_missing","table","Cast\t60.41\t28.19\t8.85\t2.24\t0.021\t1750"],["doi:10.3390/ma13194392","TNM-B1 LPBF","B",1770.0,null,null,null,"","","","","","",false,"unit_missing","table","LPBF\t60.38\t28.67\t8.26\t2.06\t0.036\t1770"],["doi:10.3390/ma13194392","TNM-B1 Forging","B",2070.0,null,null,null,"","","","","","",false,"unit_missing","table","Forging\t60.32\t28.35\t8.73\t2.19\t0.025\t2070"],["doi:10.3390/ma13245662","","Ra (µm)",12.56,null,null,null,"µm","","","","","",false,"","table","Parameter set\t1\t12.56/71.60\t"],["doi:10.3390/ma13245662","","Ra (µm)",16.36,null,null,null,"µm","","","","","",false,"","table","2\t16.36/168.80\t"],["doi:10.3390/ma13245662","","Ra",3.95,null,null,null,"µm","","sanded","","","",false,"","table","Registered roughness value Ra (µm)\t13.641\t3.950\t1.316"],["doi:10.3390/ma13245662","","Ra",13.641,null,null,null,"µm","","as-built","","","",false,"","table","Registered roughness value Ra (µm)\t13.641\t3.950\t1.316"],["doi:10.3390/ma13245662","","Rz (µm)",219.82,null,null,null,"µm","","","","","",false,"out_of_range","table","5\t19.71/219.82\t"],["doi:10.3390/ma13245662","","Ra (µm)",19.71,null,null,null,"µm","","","","","",false,"","table","5\t19.71/219.82\t"],["doi:10.3390/ma13245662","","Rz (µm)",166.05,null,null,null,"µm","","","","","",false,"","table","4\t18.43/166.05\t"],["doi:10.3390/ma13245662","","Ra (µm)",18.43,null,null,null,"µm","","","","","",false,"","table","4\t18.43/166.05\t"],["doi:10.3390/ma13245662","","Rz (µm)",182.05,null,null,null,"µm","","","","","",false,"","table","3\t19.54/182.05\t"],["doi:10.3390/ma13245662","","Ra (µm)",19.54,null,null,null,"µm","","","","","",false,"","table","3\t19.54/182.05\t"],["doi:10.3390/ma13245662","","Rz (µm)",168.8,null,null,null,"µm","","","","","",false,"","table","2\t16.36/168.80\t"],["doi:10.3390/ma13245662","","Rz (µm)",71.6,null,null,null,"µm","","","","","",false,"","table","Parameter set\t1\t12.56/71.60\t"],["doi:10.3390/ma13245662","","Ra",1.316,null,null,null,"µm","","electropolished","","","",false,"","table","Registered roughness value Ra (µm)\t13.641\t3.950\t1.316"],["doi:10.3390/ma13245786","Ti-6Al-4V","surface roughness",15.0,null,null,null,"µm","","","","optical 3D-profilometer","",false,"","results_discussion","Specifically, the surface roughness drops by ΔSa=43μm to about Sa=15μm and the wetting angle by ΔΘ=60°."],["doi:10.3390/ma14102563","","spatial period of 21.0 µm",21.0,null,null,null,"µm","","","","","",false,"","methods","The expected period of the line-like textures of 21.0 µm is indicated in the insert image in c."],["doi:10.3390/ma14102563","Al-Mg-Sc (Scalmalloy®)","Sz",83.1,null,null,21.8,"µm","","as-built SLM","","","",false,"","methods","Based on the used fabrication process, the initial maximum height (Sz) as roughness parameter was determined to be 94.1 ± 22.9 µm for Ti64 and 83.1 ± 21.8 µm for Scalmalloy®, respectively."],["doi:10.3390/ma14102563","Ti-6Al-4V","Sz",67.7,67.7,67.7,7.2,"µm","","","","","",false,"","methods","In case of the titanium alloy, the Sz roughness was reduced from 94.1 ± 23.3 µm to 67.7 ± 7.2 µm, reaching the lowest value for the highest used pulse overlap (OV = 98%)."],["doi:10.3390/ma14102563","Ti-6Al-4V","significantly higher initial surface roughness",0.0,null,null,null,"","","","","","",false,"unit_missing","methods","Firstly, the Ti64 alloy has a significantly higher initial surface roughness, and as it is known from other studies, higher roughness has a negative influence in the formation of periodic patters in DLIP [,]."],["doi:10.3390/ma14102563","","spatial period of 21.0 µm",21.0,null,null,null,"µm","","","","","",false,"","methods","The textures also show a spatial period of 21.0 µm, which is in agreement with the used intercepting angle of 2.9° (see insert in f)."],["doi:10.3390/ma14102563","Ti-6Al-4V","clear visible line-like texture",0.0,null,null,null,"","","treated at 3.2 J/cm2 with 98% overlap","","","",false,"unit_missing","methods","In contrast, c shows the treated Ti64 surface with a clear visible line-like texture, since in this case a high overlap was used (treated at 3.2 J/cm2 with 98% overlap)."],["doi:10.3390/ma14102563","Ti-6Al-4V","considerable initial roughness combined with a poorly defined DLIP structure",0.0,null,null,null,"","","treated at 3.2 J/cm2 with 50% overlap","","","",false,"unit_missing","methods","For example, b shows a surface with considerable initial roughness combined with a poorly defined DLIP structure (treated at 3.2 J/cm2 with 50% overlap), which indicates that the surface was not significantly affected by to the laser radiation."],["doi:10.3390/ma14102563","Ti-6Al-4V","overall modified topography with periodic features combined with the characteristic initial surface roughness",0.0,null,null,null,"","","","","","",false,"unit_missing","methods","In case of Ti64, it can be seen that the surface of the laser-treated parts with different parameters (b,c) have an overall modified topography with periodic features combined with the characteristic initial surface roughness in the background (a)."],["doi:10.3390/ma14102563","Ti-6Al-4V","roughness peaks",0.0,null,null,null,"","","","","","",false,"unit_missing","methods","Especially, the Ti64 surface (a) is characterized to have roughness peaks, which are typical for unmodified additive manufactured components []."],["doi:10.3390/ma14102563","Ti-6Al-4V","Sz",94.1,null,null,22.9,"µm","","as-built SLM","","","",false,"","methods","Based on the used fabrication process, the initial maximum height (Sz) as roughness parameter was determined to be 94.1 ± 22.9 µm for Ti64 and 83.1 ± 21.8 µm for Scalmalloy®, respectively."],["doi:10.3390/ma14102563","Scalmalloy®","Sz",47.3,47.3,47.3,3.6,"µm","","","","","",false,"","methods","For the aluminium-based material, the Sz roughness was reduced from 83.1 ± 21.8 µm to 47.3 ± 3.6 µm, which corresponds to a roughness reduction of 43%."],["doi:10.3390/ma14102563","Scalmalloy®","Sz",83.1,83.1,83.1,21.8,"µm","","","","","",false,"","methods","For the aluminium-based material, the Sz roughness was reduced from 83.1 ± 21.8 µm to 47.3 ± 3.6 µm, which corresponds to a roughness reduction of 43%."],["doi:10.3390/ma14102563","Scalmalloy®","structure height",11.4,11.4,11.4,2.8,"µm","","","","","",false,"","methods","For instance, a maximal structure height of 11.4 ± 2.8 µm was achieved for Scalmalloy® at a pulse overlap of 98%."],["doi:10.3390/ma14102563","Ti-6Al-4V","structure depth",3.9,3.9,3.9,0.6,"µm","","","","","",false,"","methods","The maximal structure depth obtained was 3.9 ± 0.6 µm also at 98% of overlap."],["doi:10.3390/ma14102563","","roughness value",81.45,67.7,95.2,null,"µm","","","","","",false,"","methods","For instance, the roughness value ranges between 95.2 µm to 67.7 µm and the interference pattern ranges from 0.1 to 3.9 µm for pulse overlaps between 50% and 98%, respectively."],["doi:10.3390/ma14102563","","interference pattern",2.0,0.1,3.9,null,"µm","","","","","",false,"","methods","For instance, the roughness value ranges between 95.2 µm to 67.7 µm and the interference pattern ranges from 0.1 to 3.9 µm for pulse overlaps between 50% and 98%, respectively."],["doi:10.3390/ma14102563","Ti-6Al-4V","Sz",94.1,94.1,94.1,23.3,"µm","","","","","",false,"","methods","In case of the titanium alloy, the Sz roughness was reduced from 94.1 ± 23.3 µm to 67.7 ± 7.2 µm, reaching the lowest value for the highest used pulse overlap (OV = 98%)."],["doi:10.3390/ma14195492","Ti","skewness",0.34,null,null,null,"","","","","","",false,"unit_missing","results_discussion","In the case of the Ti coatings obtained at 20 mm, 30 mm, 40 mm, 50 mm and 80 mm, the surfaces exhibited asymmetry with a positive skewness of surface heights; the value obtained for the deposit at 80 mm (0.34) is up to three times higher than the values reported for the other coatings."],["doi:10.3390/ma14195492","Ti","Sa",23.4,null,null,null,"µm","","","","","",false,"","results_discussion","The height variations described by the arithmetic mean height Sa are the highest (23.40 µm) for the coating sprayed at the standoff distance of 30 mm and the lowest (16.20 µm) at 80 mm."],["doi:10.3390/ma14195492","Ti","Sp",0.0,null,null,null,"","","","","","",false,"unit_missing","results_discussion","From the comparison of the Sp, Sv, and Sz parameters calculated from the absolute highest and lowest points, it can be concluded that the highest (Sp) and shallowest (Sv) points are found on the surface of the Ti coatings deposited at standoff distances of 20 mm and 50 mm."],["doi:10.3390/ma14195492","Ti","Sa",16.2,null,null,null,"µm","","","","","",false,"","results_discussion","The height variations described by the arithmetic mean height Sa are the highest (23.40 µm) for the coating sprayed at the standoff distance of 30 mm and the lowest (16.20 µm) at 80 mm."],["doi:10.3390/ma14195492","Ti","kurtosis",3.0,null,null,null,"","","","","","",false,"unit_missing","results_discussion","For all the samples considered, the values of the parameter Sku are close to 3, but they are higher for those sprayed at 70 mm, 80 mm and 90 mm, and lower for the others."],["doi:10.3390/ma14195492","Ti","skewness",-0.31,null,null,null,"","","","","","",false,"unit_missing","results_discussion","On the other hand, the deposit obtained at 70 mm reveals a negative asymmetric roughness (−0.31) because the examined surface contains many pits."],["doi:10.3390/ma14195492","Ti","Sv",0.0,null,null,null,"","","","","","",false,"unit_missing","results_discussion","From the comparison of the Sp, Sv, and Sz parameters calculated from the absolute highest and lowest points, it can be concluded that the highest (Sp) and shallowest (Sv) points are found on the surface of the Ti coatings deposited at standoff distances of 20 mm and 50 mm."],["doi:10.3390/ma14205908","Ti-6Al-4V","Rz [µm]",30.085,null,null,null,"µm","","Impeller 2","","","",false,"","table","Impeller 2\t0.907\t6.076\t2.758\t30.085"],["doi:10.3390/ma14205908","Ti-6Al-4V","Ra",8.13,null,null,null,"µm","","","","roughness evaluation","",false,"","results","A roughness evaluation () was also performed for the two finished halves of the impeller, and a mean value for the shroud was found at Ra 3.81 μm and for the disc at Ra 0.87 μm, as compared to as-printed values of Ra 7.86 μm for the shroud and Ra 8.13 μm for the disc."],["doi:10.3390/ma14205908","Ti-6Al-4V","Ra",2.7,null,null,null,"µm","","","","AFM","",false,"","discussion","Compared with [] where the roughness after AFM process for the shroud was found at Ra 3.85 μm and for the disc at Ra 0.66 μm, after optimization approaches applied in the current study, the roughness for the shroud was improved (Ra 2.7 μm), and it was slightly increased for the disc Ra 0.9 μm; however, a better protection was found for the blade geometry of the closed impeller after process optimization."],["doi:10.3390/ma14205908","Ti-6Al-4V","Ra",0.87,null,null,null,"µm","","","","roughness evaluation","",false,"","results","A roughness evaluation () was also performed for the two finished halves of the impeller, and a mean value for the shroud was found at Ra 3.81 μm and for the disc at Ra 0.87 μm, as compared to as-printed values of Ra 7.86 μm for the shroud and Ra 8.13 μm for the disc."],["doi:10.3390/ma14205908","Ti-6Al-4V","Ra [µm]",2.758,null,null,null,"µm","","Impeller 2","","","",false,"","table","Impeller 2\t0.907\t6.076\t2.758\t30.085"],["doi:10.3390/ma14205908","Ti-6Al-4V","Rz [µm]",6.076,null,null,null,"µm","","Impeller 2","","","",false,"","table","Impeller 2\t0.907\t6.076\t2.758\t30.085"],["doi:10.3390/ma14205908","Ti-6Al-4V","Ra [µm]",0.907,null,null,null,"µm","","Impeller 2","","","",false,"","table","Impeller 2\t0.907\t6.076\t2.758\t30.085"],["doi:10.3390/ma14205908","Ti-6Al-4V","Rz [µm]",33.573,null,null,null,"µm","","Impeller 1","","","",false,"","table","Impeller 1\t0.532\t3.843\t3.813\t33.573"],["doi:10.3390/ma14205908","Ti-6Al-4V","Ra
