Repository: akhtar07/tisci-explorer

# TiSci Explorer

A read-only, static explorer for **TiSci**, an autonomous research agent for titanium alloys. TiSci reads the
titanium-alloy literature, builds a knowledge graph and a table of measured values, proposes hypotheses where the
graph has gaps, and tests them with DFT (MACE / VASP) and the ICME-lite multiscale chain.

**Live site:** https://akhtar07.github.io/tisci-explorer/

The site has seven sections:

| Section | What it shows |
|---|---|
| Overview | Corpus → graph → facts → hypotheses → verdicts, with the snapshot's counts |
| Worked example | One full loop for W in α-Ti: graph path, hypothesis, novelty check, DFT test, verdict, follow-up, DAMASK |

File: data/facts/yield_strength.json (part 1 of 51)
{"cols":["doc","alloy","property_raw","value","min","max","unc","unit","T","condition","microstructure","method","strain_rate","prediction","flag","section","sentence"],"rows":[["arxiv:1702.04038","Al15Hf25Sc10Ti25Zr25","yield strength",1450.0,null,null,null,"MPa","","as cast","","","",false,"","results",""],["arxiv:1702.04038","Al15Hf25Sc10Ti25Zr25","yield strength",980.0,null,null,null,"MPa","","annealed","","","",false,"","results",""],["arxiv:2007.04724","","engineering yield stress",30000000.0,null,null,null,"Pa","","","","","",true,"unit_mismatch","methods",""],["arxiv:2008.11671","CrMoNbV","yield strength",1239.0,null,null,null,"MPa","room temperature","as-cast","","compression test","",false,"","methods",""],["arxiv:2008.11671","","yield strength",688.0,null,null,null,"MPa","1,173 K","","","","",false,"","methods",""],["arxiv:2008.11671","CrMoNbV","yield strength",1447.0,null,null,null,"MPa","293 K","as-cast","","","",false,"","methods",""],["arxiv:2008.11671","CrMoNbV","yield strength",1000.0,1000.0,null,null,"MPa","1,173 K","as-cast","","","",false,"","methods",""],["arxiv:2103.06194","Ti-0.3O","yield stress",0.0,null,null,null,"","","as-annealed","","","",true,"unit_missing","methods",""],["arxiv:2103.11173","","retained strengths",250.0,null,null,null,"MPa","900 °C","","","tensile test","10^{-4} s^{-1}",false,"","abstract",""],["arxiv:2103.11173","D1","fracture before yielding",0.0,null,null,null,"","700 °C","as-cast","","tensile test","",false,"unit_missing","results",""],["arxiv:2103.11173","D3","fracture before yielding",0.0,null,null,null,"","700 °C","as-cast","","tensile test","",false,"unit_missing","results",""],["arxiv:2103.11173","D2","yield point",0.0,null,null,null,"","","","","tensile test","",false,"unit_missing","results",""],["arxiv:2103.11173","D3","yield strength",0.0,null,null,null,"","","annealed","","","",false,"unit_missing","results",""],["arxiv:2103.11173","D2","yield stress",0.0,null,null,null,"","","annealed","","","",false,"unit_missing","results",""],["arxiv:2103.11173","D2","yield stress",223.0,223.0,223.0,null,"MPa","","as-cast","","","",false,"","discussion",""],["arxiv:2103.11173","D3","0.2% offset yield stress",248.0,null,null,null,"MPa","","as-cast","","","",false,"","discussion",""],["arxiv:2103.11173","D2","yield stress",183.0,null,null,null,"MPa","","annealed","","","",false,"","discussion",""],["arxiv:2103.11173","D1","yield stress",113.0,null,null,null,"MPa","","annealed","","","",false,"","discussion",""],["arxiv:2103.11173","D1","solid solution strengthening contribution",502.0,null,null,null,"MPa","900 °C","","","","",true,"","discussion",""],["arxiv:2103.11173","D2","solid solution strengthening contribution",480.0,null,null,null,"MPa","900 °C","","","","",true,"","discussion",""],["arxiv:2103.11173","D3","solid solution strengthening contribution",425.0,null,null,null,"MPa","900 °C","","","","",true,"","discussion",""],["arxiv:2103.11173","D1","solid solution strengthening contribution",581.0,null,null,null,"MPa","700 °C","","","","",true,"","discussion",""],["arxiv:2103.11173","D2","solid solution strengthening contribution",563.0,null,null,null,"MPa","700 °C","","","","",true,"","discussion",""],["arxiv:2103.11173","D3","solid solution strengthening contribution",505.0,null,null,null,"MPa","700 °C","","","","",true,"","discussion",""],["arxiv:2103.11173","D3","Orowan stress",122.0,null,null,null,"MPa","","as-cast","","","",true,"","discussion",""],["arxiv:2103.11173","D2","Orowan strengthening contribution",117.0,null,null,null,"MPa","","annealed","","","",true,"","discussion",""],["arxiv:2103.11173","D2","Orowan strengthening contribution",93.0,null,null,null,"MPa","","annealed","","","",true,"","discussion",""],["arxiv:2103.13978","V45Ti30Ni25","material yield strength",590.0,null,null,null,"MPa","room temperature","as-cast and hot rolled","","tensile test","10-3 s-1",false,"","other",""],["arxiv:2103.13978","","yield stress",590.0,null,null,null,"MPa","room temperature","","","tensile test","",false,"","other",""],["arxiv:2103.13978","V45Ti30Ni25","yield stress",590.0,null,null,null,"MPa","room temperature","","","tensile test","",false,"","other",""],["arxiv:2205.01504","","flow stress",480.0,null,null,null,"MPa","","","","CPFEM prediction","",true,"","results_discussion",""],["arxiv:2205.01504","","flow stress",465.0,null,null,null,"MPa","","","","CPFEM prediction","",true,"","results_discussion",""],["arxiv:2209.12605","","yield strength",789.328,null,null,null,"MPa","","","","","",true,"","results_discussion",""],["arxiv:2209.12605","","yield strength",923.825,null,null,null,"MPa","","","","","",true,"","results_discussion",""],["arxiv:2209.12605","Ti-6Al-4V","yield strength",923.825,null,null,null,"MPa","","","","","",true,"","results_discussion",""],["arxiv:2209.12605","","yield strength",176.36,null,null,null,"MPa","","","","","",true,"","results_discussion",""],["arxiv:2209.12605","","yield strength",61.23,null,null,null,"MPa","","","","","",true,"","results_discussion",""],["arxiv:2209.12605","","yield strength",70.64,null,null,null,"MPa","","","","","",true,"","results_discussion",""],["arxiv:2209.12605","","yield strength",15.0,null,null,null,"10-6/K","","","","","",true,"unit_mismatch","results_discussion",""],["arxiv:2301.03935","TiN","𝜎",-800.0,null,null,null,"MPa","","deposited at Vs = FP","","","",false,"out_of_range","methods",""],["arxiv:2301.03935","TiN","𝜎",-2300.0,null,null,null,"MPa","","deposited at Vs = -20 V","","","",false,"out_of_range","methods",""],["arxiv:2301.03935","TiN","𝜎",-4500.0,null,null,null,"MPa","","deposited at Vs = -40 V","","","",false,"out_of_range","methods",""],["arxiv:2301.03935","TiN","𝜎",-4300.0,null,null,null,"MPa","","deposited at Vs = -60 V","","","",false,"out_of_range","methods",""],["arxiv:2301.03935","TiN","𝜎",-3000.0,null,null,null,"MPa","","deposited at Vs = -80 V","","","",false,"out_of_range","methods",""],["arxiv:2301.03935","TiN","𝜎",-2500.0,null,null,null,"MPa","","deposited at Vs = -100 V","","","",false,"out_of_range","methods",""],["arxiv:2301.03935","TiN","𝜎",-500.0,null,null,null,"MPa","","deposited at Vs = FP","","","",true,"out_of_range","methods",""],["arxiv:2301.03935","TiN","𝜎",-2200.0,null,null,null,"MPa","","deposited at Vs = -20 V","","","",true,"out_of_range","methods",""],["arxiv:2301.03935","TiN","𝜎",-4200.0,null,null,null,"MPa","","deposited at Vs = -40 V","","","",true,"out_of_range","methods",""],["arxiv:2301.03935","TiN","𝜎",-3100.0,null,null,null,"MPa","","deposited at Vs = -60 V","","","",true,"out_of_range","methods",""],["arxiv:2301.03935","TiN","𝜎",-2200.0,null,null,null,"MPa","","deposited at Vs = -80 V","","","",true,"out_of_range","methods",""],["arxiv:2301.03935","TiN","𝜎",-2000.0,null,null,null,"MPa","","deposited at Vs = -100 V","","","",true,"out_of_range","methods",""],["arxiv:2308.16621","Ti-6Al-4V","YS",0.5,null,null,null,"","","as-built SLM","","CPFEM prediction","",true,"unit_missing","results_discussion",""],["arxiv:2308.16621","","YS",0.91,null,null,null,"","","","","ML model","",true,"unit_missing","results_discussion",""],["arxiv:2308.16621","","YS",0.91,null,null,null,"","","","","ML model","",true,"unit_missing","results_discussion",""],["arxiv:2308.16621","","YS",0.91,null,null,null,"","","","","ML model","",true,"unit_missing","results_discussion",""],["arxiv:2308.16621","Ti-6Al-4V","YS",0.5,null,null,null,"","","as-built SLM","","ML model","",true,"unit_missing","results_discussion",""],["arxiv:2412.00588","MoNbTaW","yield stress",10500.0,null,null,null,"MPa","2000 K","","","uniaxial tensile simulation","10^9 s^-1",true,"out_of_range","other",""],["arxiv:2412.03674","","σy",167.0,null,null,null,"MPa","1000 °C","","","","",false,"","results",""],["arxiv:2412.03674","","σy",771.0,null,null,null,"MPa","","","","","",false,"","results",""],["arxiv:2412.03674","Cr15Nb25V40W20","σy",830.0,null,null,null,"MPa","","","","","",true,"","results",""],["arxiv:2412.03674","Cr30Nb5V40W25","σy",786.0,null,null,null,"MPa","","","","","",true,"","results",""],["arxiv:2412.03674","","σy",512.5,150.0,875.0,null,"MPa","","","","","",false,"","methods",""],["arxiv:2412.03674","","σy",771.0,771.0,null,null,"MPa","","","","","",false,"","methods",""],["arxiv:2412.03674","","σy",439.0,null,null,null,"MPa","","","","","",false,"","methods",""],["arxiv:2412.03674","","σy",771.0,771.0,null,null,"MPa","","","","","",false,"","methods",""],["arxiv:2502.13159","316L","Yield Strength (MPa) (Conventional)",368.8,null,null,null,"MPa","","","","tensile test","",false,"","other",""],["arxiv:2502.13159","316L","Yield Strength (MPa) (Accelerated)",378.4,null,null,null,"MPa","","","","","",true,"","other",""],["arxiv:2502.13159","75/25","Yield Strength (MPa) (Accelerated)",362.5,null,null,null,"MPa","","","","","",true,"","other",""],["arxiv:2502.13159","50/50","Yield Strength (MPa) (Accelerated)",348.9,null,null,null,"MPa","","","","","",true,"","other",""],["arxiv:2502.13159","25/75","Yield Strength (MPa) (Accelerated)",339.9,null,null,null,"MPa","","","","","",true,"","other",""],["arxiv:2502.13159","304L","Yield Strength (MPa) (Conventional)",355.7,null,null,null,"MPa","","","","tensile test","",false,"","other",""],["arxiv:2502.13159","304L","Yield Strength (MPa) (Accelerated)",349.3,null,null,null,"MPa","","","","","",true,"","other",""],["arxiv:2506.17849","Ti-Zr-Hf-Nb-Ta","σHP",2850.0,2850.0,2850.0,null,"MPa","","","","Hall-Petch equation","",true,"out_of_range","discussion",""],["arxiv:2508.16367","Ti-6Al-4V","yield strength (σ y,0.2)",900.0,null,null,null,"MPa","room temperature","as-built","martensitic α'","tensile test","0.0003 s-1",false,"","results_discussion",""],["arxiv:2508.16367","Ti-6Al-4V","yield strength (σ y,0.2)",900.0,null,null,null,"MPa","room temperature","heat-treated","bimodal","tensile test","0.0003 s-1",false,"","results_discussion",""],["arxiv:2508.16367","Ti-6Al-4V","applied stress exceeds 850 MPa",850.0,null,null,null,"MPa","","as-built","martensitic α'","","",false,"","results_discussion",""],["arxiv:2508.16367","Ti-6Al-4V","850-900 MPa",875.0,850.0,900.0,null,"MPa","","","","","",false,"","results_discussion",""],["arxiv:2508.16367","Ti-6Al-4V","900 MPa",900.0,900.0,900.0,null,"MPa","","","","","",false,"","results_discussion",""],["arxiv:2508.16367","Ti-6Al-4V","750 MPa",750.0,750.0,750.0,null,"MPa","","","","","",false,"","results_discussion",""],["arxiv:2508.16367","Ti-6Al-4V","890 MPa",890.0,890.0,890.0,null,"MPa","","","","","",false,"","results_discussion",""],["arxiv:2508.16367","Ti-6Al-4V","913 MPa",913.0,913.0,913.0,null,"MPa","","","","","",false,"","results_discussion",""],["arxiv:2508.16367","Ti-6Al-4V","925 MPa",925.0,925.0,925.0,null,"MPa","","","","","",false,"","results_discussion",""],["arxiv:2508.16367","Ti-6Al-4V","945 MPa",945.0,945.0,945.0,null,"MPa","","","","","",false,"","results_discussion",""],["arxiv:2508.16367","Ti-6Al-4V","946 MPa",946.0,946.0,946.0,null,"MPa","","","","","",false,"","results_discussion",""],["arxiv:2508.16367","Ti-6Al-4V","947 MPa",947.0,947.0,947.0,null,"MPa","","","","","",false,"","results_discussion",""],["arxiv:2508.16367","Ti-6Al-4V","954 MPa",954.0,954.0,954.0,null,"MPa","","","","","",false,"","results_discussion",""],["arxiv:2508.16367","Ti-6Al-4V","962 MPa",962.0,962.0,962.0,null,"MPa","","","","","",false,"","results_discussion",""],["arxiv:2509.09010","Ti-6Al-4V","yield strength",1000.0,null,null,null,"MPa","","","","","",false,"","methods",""],["arxiv:2602.08572","Ti-Fe-Mo","yield strength",165.5,null,null,null,"MPa","","","","","",true,"","results_discussion",""],["arxiv:2602.08572","Ti-Fe-Mo","yield strength",1585.0,null,null,null,"MPaµm1/2","","","","","",false,"unit_mismatch","results_discussion",""],["arxiv:2602.08572","TiFeMo","σ*ss*,*hom*",580.0,null,null,null,"MPa","","homogenised at 1170 °C","","","",false,"","other",""],["arxiv:2602.08572","TiFeMo","σ*ss*,*aged*",501.0,null,null,null,"MPa","","aged at 750 °C for 72 h","","","",false,"","other",""],["arxiv:2604.05725","Ti12Nb0O","y̅",0.189,null,null,0.006,"","","","","","",false,"unit_missing","results_discussion",""],["arxiv:2604.05725","Ti12Nb1O","y̅",0.184,null,null,0.003,"","","","","","",false,"unit_missing","results_discussion",""],["arxiv:2604.05725","Ti12Nb2O","y̅",0.189,null,null,0.008,"","","","","","",false,"unit_missing","results_discussion",""],["arxiv:2604.05725","Ti12Nb3O","y̅",0.185,null,null,0.002,"","","","","","",false,"unit_missing","results_discussion",""],["arxiv:2604.05725","Ti16Nb1O","y̅",0.197,null,null,0.006,"","","","","","",false,"unit_missing","results_discussion",""],["arxiv:2604.05725","Ti20Nb0O","y̅",0.212,null,null,0.005,"","","","","","",false,"unit_missing","results_discussion",""],["arxiv:2604.05968","","mean absolute error (MAE)",54.2,null,null,null,"MPa","","","","","",false,"","methods",""],["arxiv:2604.05968","","yield stress (𝜎𝑦) response",0.25,null,null,null,"","","","","","",true,"unit_missing","methods",""],["arxiv:2604.05968","","yield stress (𝜎𝑦) response",0.42,null,null,null,"","","","","","",true,"unit_missing","methods",""],["arxiv:2604.05968","","yield strength",0.0,null,null,null,"","2700 K","","","GBR model","",true,"unit_missing","methods",""],["arxiv:2604.05968","","yield strength",0.0,null,null,null,"","2400 K","","","GBR model","",true,"unit_missing","methods",""],["arxiv:2604.05968","","yield strength",0.0,null,null,null,"","2100 K","","","GBR model","",true,"unit_missing","methods",""],["arxiv:2604.05968","","yield strength",0.0,null,null,null,"","1800 K","","","GBR model","",true,"unit_missing","methods",""],["arxiv:2604.05968","","yield strength",0.0,null,null,null,"","1500 K","","","GBR model","",true,"unit_missing","methods",""],["arxiv:2604.05968","","yield strength",0.0,null,null,null,"","1200 K","","","GBR model","",true,"unit_missing","methods",""],["arxiv:2604.05968","","yield strength",0.0,null,null,null,"","900 K","","","GBR model","",true,"unit_missing","methods",""],["arxiv:2604.05968","","yield strength",0.0,null,null,null,"","600 K","","","GBR model","",true,"unit_missing","methods",""],["arxiv:2604.05968","","yield strength",0.0,null,null,null,"","300 K","","","GBR model","",true,"unit_missing","methods",""],["arxiv:2604.05968","","yield strength",0.0,null,null,null,"","0 K","","","GBR model","",true,"unit_missing","methods",""],["book:978_3_540_73036_1","Ti-5Al-2.5Sn","yield stress level",800.0,780.0,820.0,null,"MPa","","annealed","","","",false,"","Alloy Classification",""],["book:978_3_540_73036_1","CP-Ti Grade 4","yield stress level",480.0,null,null,null,"MPa","","annealed","","","",false,"","Alloy Classification",""],["book:978_3_540_73036_1","Ti-6Al-2Sn-4Zr-6Mo","yield stress levels",1200.0,null,null,null,"MPa","","fast cooled + aged at 500–600°C","","","",false,"","Alloy Classification",""],["book:978_3_540_73036_1","Ti-6Al-2Sn-4Zr-6Mo","yield stress level",1000.0,null,null,null,"MPa","","fast cooled + aged","","","",false,"","Alloy Classification",""],["book:978_3_540_73036_1","CP-Ti Grade 1","yield stress",170.0,null,null,null,"MPa","","","","","",false,"","Alloy Classification",""],["book:978_3_540_73036_1","CP-Ti Grade 4","yield stress",480.0,null,null,null,"MPa","","","","","",false,"","Alloy Classification",""],["book:978_3_540_73036_1","α+β titanium alloys","yield stress",1000.0,null,null,null,"MPa","","","","","",false,"","Hardening of the Beta Phase",""],["book:978_3_540_73036_1","β alloy Beta 21S","yield stress",1200.0,null,null,null,"MPa","","","","","",false,"","Hardening of the Beta Phase",""],["book:978_3_540_73036_1","Ti-5Al-2.5Sn","yield stress",50.0,null,null,null,"MPa","","","","","",false,"","Processing and Microstructure",""],["book:978_3_540_73036_1","Ti-5Al-2.5Sn","yield stress",85.0,70.0,100.0,null,"MPa","","","","","",false,"","Processing and Microstructure",""],["book:978_3_540_73036_1","Ti-6Al-2Sn-4Zr-6Mo","σ 0.2 (MPa)",280.0,null,null,null,"MPa","","","","","",false,"","Microstructure, Composition, and Properties",""],["book:978_3_540_73036_1","CP-Ti Grade 4","yield stress",480.0,null,null,null,"MPa","","","","","",false,"","Microstructure, Composition, and Properties",""],["book:978_3_540_73036_1","Ti-8Al-1Mo-1V","yield stress",1050.0,700.0,1140.0,null,"MPa","","as sheet","","","",false,"","Properties and Applications",""],["book:978_3_540_73036_1","Ti-6Al-2Sn-4Zr-2Mo","yield stress",500.0,null,null,null,"MPa","","martensitic","martensitic α'","","",false,"","Fully Lamellar Microstructures",""],["book:978_3_540_73036_1","Ti-6Al-4V","yield stress",450.0,null,null,null,"MPa","","martensitic","martensitic α'","","",false,"","Fully Lamellar Microstructures",""],["book:978_3_540_73036_1","Ti-5.8Al-4Sn-3.5Zr-0.7Nb-0.5Mo-0.35Si","yield stress",400.0,null,null,null,"MPa","","martensitic","martensitic α'","","",false,"","Fully Lamellar Microstructures",""],["book:978_3_540_73036_1","Ti-6Al-2Sn-4Zr-6Mo","yield stress",15.0,10.0,20.0,null,"vol%","","","bimodal","","",false,"unit_mismatch","Bi-Modal Microstructures",""],["book:978_3_540_73036_1","Ti-6Al-4V","yield stress",1120.0,null,null,null,"MPa","","fully equiaxed","equiaxed α","","",false,"","Fully Equiaxed Microstructures",""],["book:978_3_540_73036_1","Ti-6Al-4V","yield stress",1065.0,null,null,null,"MPa","","fully equiaxed","equiaxed α","","",false,"","Fully Equiaxed Microstructures",""],["book:978_3_540_73036_1","Ti-6Al-4V","yield stress",1030.0,null,null,null,"MPa","","fully equiaxed","equiaxed α","","",false,"","Fully Equiaxed Microstructures",""],["book:978_3_540_73036_1","Ti-6Al-4V","yield stress",925.0,null,null,null,"MPa","","","bimodal","","",false,"","Fully Equiaxed Microstructures",""],["book:978_3_540_73036_1","Ti-6Al-4V","yield stress",915.0,null,null,null,"MPa","","","equiaxed α","","",false,"","Fully Equiaxed Microstructures",""],["book:978_3_540_73036_1","Ti-6Al-4V","yield stress",930.0,null,null,null,"MPa","","aged (1h 800°C/WQ, 24h 500°C)","","","",false,"","Fully Equiaxed Microstructures",""],["book:978_3_540_73036_1","Ti-6Al-4V","yield stress",830.0,null,null,null,"MPa","","stress relieved (1h 650°C)","","","",false,"","Fully Equiaxed Microstructures",""],["book:978_3_540_73036_1","Ti-6Al-4V","yield stress",910.0,null,null,null,"MPa","","","","","",false,"","Fully Equiaxed Microstructures",""],["book:978_3_540_73036_1","Ti-6Al-4V","yield stress",990.0,null,null,null,"MPa","","","","","",false,"","Fully Equiaxed Microstructures",""],["book:978_3_540_73036_1","Ti-6Al-4V","Yield stress σ0.2",0.0,null,null,null,"","","fully equiaxed microstructure, α grain size: 2 µm","equiaxed α","","",false,"unit_missing","Effect of Crystallographic Texture",""],["book:978_3_540_73036_1","Ti-6Al-2Sn-4Zr-2Mo","yield stress",850.0,850.0,900.0,null,"MPa","room temperature","final heat treatment: 8 h at 595°C","bimodal","","",false,"","6.2 Microstructure and Mechanical Properties",""],["book:978_3_540_73036_1","Ti-6Al-2Sn-4Zr-2Mo","yield stress",850.0,850.0,900.0,null,"MPa","450 °C","final heat treatment: 8 h at 595°C","bimodal","","",false,"","6.2 Microstructure and Mechanical Properties",""],["book:978_3_540_73036_1","Ti-6Al-2Sn-4Zr-2Mo","yield stress",850.0,850.0,900.0,null,"MPa","510 °C","final heat treatment: 8 h at 595°C","bimodal","","",false,"","6.2 Microstructure and Mechanical Properties",""],["book:978_3_540_73036_1","Ti-6Al-2Sn-4Zr-6Mo","σ0.2",1040.0,null,null,null,"MPa","","","","","",false,"","Fracture Toughness",""],["book:978_3_540_73036_1","Ti-6Al-2Sn-4Zr-6Mo","σ0.2",890.0,null,null,null,"MPa","","","","","",false,"","Fracture Toughness",""],["book:978_3_540_73036_1","β-CEZ","yield stress",1275.0,null,null,null,"MPa","","β annealed","","tensile test","",false,"","Effect of Beta Grain Size",""],["book:978_3_540_73036_1","Ti-6Al-2Sn-4Zr-6Mo","yield stress",0.0,null,null,null,"","","","","","",false,"unit_missing","7.3 Properties and Applications",""],["book:978_3_540_73036_1","Ti-6Al-2Sn-4Zr-6Mo","yield stress",1350.0,1000.0,1700.0,null,"MPa","","","","","",false,"","7.4.1 Effect of Yield Stress Level on Properties of Ti-6246",""],["book:978_3_540_73036_1","Ti-6Al-2Sn-4Zr-6Mo","yield stress",1680.0,1680.0,1680.0,null,"MPa","","β annealed","","tensile test","",false,"","7.4.1 Effect of Yield Stress Level on Properties of Ti-6246",""],["book:978_3_540_73036_1","Ti-6Al-2Sn-4Zr-6Mo","yield stress",1680.0,1680.0,1680.0,null,"MPa","","β processed","","tensile test","",false,"","7.4.1 Effect of Yield Stress Level on Properties of Ti-6246",""],["book:978_3_540_73036_1","Ti-6Al-2Sn-4Zr-2Mo","yield stress",1350.0,1350.0,1350.0,null,"MPa","","","","","",false,"","7.4.1 Effect of Yield Stress Level on Properties of Ti-6246",""],["book:978_3_540_73036_1","Ti-6Al-2Sn-4Zr-6Mo","yield stress",1060.0,1060.0,1060.0,null,"MPa","room temperature","","","","75 Hz",false,"","7.4.1 Effect of Yield Stress Level on Properties of Ti-6246",""],["book:978_3_540_73036_1","Ti-6Al-2Sn-4Zr-6Mo","yield stress",1300.0,1300.0,null,null,"MPa","","bimodal","bimodal","","",false,"","7.4.1 Effect of Yield Stress Level on Properties of Ti-6246",""],["book:978_3_540_73036_1","Ti-5Al-5Mo-5V-3Cr","yield stress",1000.0,null,null,null,"MPa","","","","","",false,"","Optimization of Properties of Ti-5553",""],["book:978_3_540_73036_1","Ti-6Al-2Sn-4Zr-6Mo","yield stress",1100.0,null,null,null,"MPa","","β annealed","","","",false,"","Optimization of Properties of Ti-5553",""],["book:978_3_540_73036_1","Ti-6Al-2Sn-4Zr-6Mo","yield stress",1090.0,null,null,null,"MPa","","bi-modal","bimodal","","",false,"","Optimization of Properties of Ti-5553",""],["book:978_3_540_73036_1","Ti-15Mo-3Nb-3Al-0.2Si","yield stress",0.0,null,null,null,"","","as-received, aged 8h 600°C","","","",false,"unit_missing","Optimization of Properties of Ti-5553",""],["book:978_3_540_73036_1","Ti-15Mo-3Nb-3Al-0.2Si","yield stress",1120.0,null,null,null,"MPa","","simulated production cooling","","","",false,"","Optimization of Properties of Ti-5553",""],["book:978_3_540_73036_1","Ti-15Mo-3Nb-3Al-0.2Si","yield stress",1160.0,null,null,null,"MPa","","as-received","","","",false,"","Optimization of Properties of Ti-5553",""],["book:978_3_540_73036_1","Ti-25Al-10Nb-3V-1Mo","yield",850.0,null,null,null,"MPa","600 °C","","","tensile test","",false,"","Alpha 2 and Orthorhombic Alloys",""],["book:978_3_540_73036_1","Ti-5.8Al-4Sn-3.5Zr-0.7Nb-0.5Mo-0.35Si","yield",600.0,null,null,null,"MPa","600 °C","","","tensile test","",false,"","Alpha 2 and Orthorhombic Alloys",""],["book:978_3_540_73036_1","orthorhombic alloys","σ 0.2 (MPa)",845.0,null,null,null,"MPa","room temperature","","","tensile test","",false,"","Alpha 2 and Orthorhombic Alloys",""],["book:978_3_540_73036_1","orthorhombic alloys","σ 0.2 (MPa)",1245.0,null,null,null,"MPa","room temperature","","","tensile test","",false,"","Alpha 2 and Orthorhombic Alloys",""],["book:978_3_540_73036_1","orthorhombic alloys","σ 0.2 (MPa)",1135.0,null,null,null,"MPa","room temperature","","","tensile test","",false,"","Alpha 2 and Orthorhombic Alloys",""],["book:978_3_540_73036_1","orthorhombic alloys","σ 0.2 (MPa)",845.0,null,null,null,"MPa","650°C","","","tensile test","",false,"","Alpha 2 and Orthorhombic Alloys",""],["book:978_3_540_73036_1","orthorhombic alloys","σ 0.2 (MPa)",1245.0,null,null,null,"MPa","650°C","","","tensile test","",false,"","Alpha 2 and Orthorhombic Alloys",""],["book:978_3_540_73036_1","orthorhombic alloys","σ 0.2 (MPa)",1135.0,null,null,null,"MPa","650°C","","","tensile test","",false,"","Alpha 2 and Orthorhombic Alloys",""],["book:978_3_540_73036_1","Ti-6Al-2Sn-4Zr-6Mo","yield strength",512.5,375.0,650.0,null,"MPa","room temperature","","","","",false,"","8.2.2 Gamma Alloys",""],["book:978_3_540_73036_1","Ti-6Al-2Sn-4Zr-6Mo","yield stress",930.0,null,null,null,"MPa","","","","","",false,"","Sports Related Applications",""],["book:978_3_540_73036_1","Ti-6Al-2Sn-4Zr-6Mo","yield stress",600.0,null,null,null,"MPa","","metastable β","","","",false,"","Sports Related Applications",""],["book:978_3_540_73036_1","Ti-6Al-2Sn-4Zr-6Mo","σ0.2",900.0,null,null,null,"MPa","","aged at 400°C","","","",false,"","Sports Related Applications",""],["book:978_3_540_73036_1","TNTZ (Ti-29Nb-13Ta-4.6Zr)","yield stress",0.0,null,null,null,"","room temperature","unaged","","tensile test","",false,"unit_missing","Sports Related Applications",""],["book:978_3_540_73036_1","TNTZ (Ti-29Nb-13Ta-4.6Zr)","yield stress",0.0,null,null,null,"","room temperature","aged 72 h at 300°C","","tensile test","",false,"unit_missing","Sports Related Applications",""],["book:978_3_540_73036_1","TNTZ (Ti-29Nb-13Ta-4.6Zr)","yield stress",0.0,null,null,null,"","room temperature","aged 72 h at 325°C","","tensile test","",false,"unit_missing","Sports Related Applications",""],["book:978_3_540_73036_1","TNTZ (Ti-29Nb-13Ta-4.6Zr)","yield stress",0.0,null,null,null,"","room temperature","aged 72 h at 400°C","","tensile test","",false,"unit_missing","Sports Related Applications",""],["book:978_3_540_73036_1_2","Ti-5Al-2.5Sn","yield stress level",800.0,780.0,820.0,null,"MPa","","annealed","","","",false,"","Alloy Classification",""],["book:978_3_540_73036_1_2","CP-Ti Grade 4","yield stress level",480.0,null,null,null,"MPa","","annealed","","","",false,"","Alloy Classification",""],["book:978_3_540_73036_1_2","β alloy","yield stress levels",1200.0,null,null,null,"MPa","","fast cooled + aged at 500–600°C","","","",false,"","Alloy Classification",""],["book:978_3_540_73036_1_2","α+β alloy","yield stress levels",1000.0,null,null,null,"MPa","","fast cooled + aged at 500–600°C","","","",false,"","Alloy Classification",""],["book:978_3_540_73036_1_2","CP-Ti Grade 1","yield stress",170.0,null,null,null,"MPa","","","","","",false,"","Alloy Classification",""],["book:978_3_540_73036_1_2","CP-Ti Grade 4","yield stress",480.0,null,null,null,"MPa","","","","","",false,"","Alloy Classification",""],["book:978_3_540_73036_1_2","α+β titanium alloys","yield stress",1000.0,null,null,null,"MPa","","","","","",false,"","Hardening of the Beta Phase",""],["book:978_3_540_73036_1_2","β alloy Beta 21S","yield stress",1200.0,null,null,null,"MPa","","","","","",false,"","Hardening of the Beta Phase",""],["book:boyer_rodney_welsch_gerhard_collings_e_w_eds_materials_properties_handbook_titan","Ti-50Nb","yield strength",144000000.0,null,null,null,"N/m2","","","","","",false,"unit_mismatch","8.1.2 Beta-Phas e Titaniu m Alloy s",""],["book:boyer_rodney_welsch_gerhard_collings_e_w_eds_materials_properties_handbook_titan","Ti-6Al-4V","yield strength",179000000.0,null,null,null,"N/m2","","annealed","","","",false,"unit_mismatch","8.1.2 Beta-Phas e Titaniu m Alloy s",""],["book:boyer_rodney_welsch_gerhard_collings_e_w_eds_materials_properties_handbook_titan","","strength of the α phase",620.0,550.0,690.0,null,"MPa","room temperature","","","tensile test","",false,"","12.1 Elastic and Plastic Properties of Titanium Alloys at Low and High Temperatu",""],["book:boyer_rodney_welsch_gerhard_collings_e_w_eds_materials_properties_handbook_titan","","strength of the β phase",757.5,690.0,825.0,null,"MPa","room temperature","","","tensile test","",false,"","12.1 Elastic and Plastic Properties of Titanium Alloys at Low and High Temperatu",""],["book:boyer_rodney_welsch_gerhard_collings_e_w_eds_materials_properties_handbook_titan","CP-Ti Grade 2","yield strength",275.0,null,null,null,"MPa","room temperature","","","","",false,"","Microstructural Strengthening",""],["book:boyer_rodney_welsch_gerhard_collings_e_w_eds_materials_properties_handbook_titan","CP-Ti Grade 2","yield strength",380.0,null,null,null,"MPa","room temperature","","","","",false,"","Microstructural Strengthening",""],["book:boyer_rodney_welsch_gerhard_collings_e_w_eds_materials_properties_handbook_titan","CP-Ti Grade 1","yield strength",170.0,170.0,310.0,null,"MPa","room temperature","","","","",false,"","Magnetic susceptibility of polycrystalline titanium",""],["book:boyer_rodney_welsch_gerhard_collings_e_w_eds_materials_properties_handbook_titan","CP-Ti Grade 2","yield strength",275.0,40.0,65.0,null,"MPa","room temperature","","","","",false,"","Magnetic susceptibility of polycrystalline titanium",""],["book:boyer_rodney_welsch_gerhard_collings_e_w_eds_materials_properties_handbook_titan","CP-Ti Grade 3","yield strength",380.0,380.0,550.0,null,"MPa","room temperature","","","","",false,"","Magnetic susceptibility of polycrystalline titanium",""],["book:boyer_rodney_welsch_gerhard_collings_e_w_eds_materials_properties_handbook_titan","CP-Ti Grade 4","yield strength",480.0,480.0,655.0,null,"MPa","room temperature","","","","",false,"","Magnetic susceptibility of polycrystalline titanium",""],["book:boyer_rodney_welsch_gerhard_collings_e_w_eds_materials_properties_handbook_titan","CP-Ti Grade 2","yield strength",275.0,275.0,275.0,null,"MPa","room temperature","","","","",false,"","Unalloyed Ti Grade 2, R50400",""],["book:boyer_rodney_welsch_gerhard_collings_e_w_eds_materials_properties_handbook_titan","CP-Ti Grade 2","yield strength",275.0,null,null,null,"MPa","","annealed","equiaxed α","","",false,"","Unalloyed Ti Grade 2, R50400",""],["book:boyer_rodney_welsch_gerhard_collings_e_w_eds_materials_properties_handbook_titan","CP-Ti Grade 1","yield strength",170.0,null,null,null,"MPa","","","","","",false,"","Unalloyed Ti Grade 2, R50400",""],["book:boyer_rodney_welsch_gerhard_collings_e_w_eds_materials_properties_handbook_titan","Ti-3Al-2.5V","Tensile yield strength MPa",723.0,null,null,null,"MPa","","solution treatment 925 °C/1 h + aging 6 h","","","",false,"","Ti-3AI-2.5V: Tensile properties for tubing and pipe All values are minimums unle",""],["book:boyer_rodney_welsch_gerhard_collings_e_w_eds_materials_properties_handbook_titan","Ti-3Al-2.5V","Tensile yield strength MPa",779.0,null,null,null,"MPa","","solution treatment 925 °C/1 h + aging 6 h","","","",false,"","Ti-3AI-2.5V: Tensile properties for tubing and pipe All values are minimums unle",""],["book:boyer_rodney_welsch_gerhard_collings_e_w_eds_materials_properties_handbook_titan","Ti-3Al-2.5V","Tensile yield strength MPa",675.0,null,null,null,"MPa","","solution treatment 925 °C/1 h + aging 6 h","","","",false,"","Ti-3AI-2.5V: Tensile properties for tubing and pipe All values are minimums unle",""],["book:boyer_rodney_welsch_gerhard_collings_e_w_eds_materials_properties_handbook_titan","Ti-3Al-2.5V","Tensile yield strength MPa",765.0,null,null,null,"MPa","","solution treatment 925 °C/1 h + aging 6 h","","","",false,"","Ti-3AI-2.5V: Tensile properties for tubing and pipe All values are minimums unle",""],["book:boyer_rodney_welsch_gerhard_collings_e_w_eds_materials_properties_handbook_titan","Ti-3Al-2.5V","Tensile yield strength MPa",827.0,null,null,null,"MPa","","solution treatment 925 °C/1 h + aging 6 h","","","",false,"","Ti-3AI-2.5V: Tensile properties for tubing and pipe All values are minimums unle",""],["book:boyer_rodney_welsch_gerhard_collings_e_w_eds_materials_properties_handbook_titan","","tensile yield strength",896.0,null,null,null,"MPa","room temperature","full hard (50% cold worked)","","","",false,"","Forming",""],["book:boyer_rodney_welsch_gerhard_collings_e_w_eds_materials_properties_handbook_titan","Ti-2.5Sn","yield strength",703.0,null,null,null,"MPa","room temperature","annealed","","","",false,"","Physical Properties",""],["book:boyer_rodney_welsch_gerhard_collings_e_w_eds_materials_properties_handbook_titan","","Tensile yield strength (0.2% offset)",689.0,689.0,689.0,null,"MPa","","","","","",false,"","Mechanical Properties",""],["book:boyer_rodney_welsch_gerhard_collings_e_w_eds_materials_properties_handbook_titan","","Tensile yield strength",758.0,758.0,758.0,null,"MPa","","","","","",false,"","Mechanical Properties",""],["book:boyer_rodney_welsch_gerhard_collings_e_w_eds_materials_properties_handbook_titan","","tensile yield strength",779.0,779.0,779.0,null,"MPa","","","","","",false,"","Mechanical Properties",""],["book:boyer_rodney_welsch_gerhard_collings_e_w_eds_materials_properties_handbook_titan","Ti-6Al-4V","Tensile yield strength ksi",793.0,793.0,793.0,null,"MPa","","","","","",false,"","Mechanical Properties",""],["book:boyer_rodney_welsch_gerhard_collings_e_w_eds_materials_properties_handbook_titan","Ti-6Al-4V","Tensile yield strength ksi",758.0,758.0,758.0,null,"MPa","","","","","",false,"","Mechanical Properties",""],["book:boyer_rodney_welsch_gerhard_collings_e_w_eds_materials_properties_handbook_titan","Ti-6Al-4V","Tensile yield strength ksi",758.0,758.0,758.0,null,"MPa","","","","","",false,"","Mechanical Properties",""],["book:boyer_rodney_welsch_gerhard_collings_e_w_eds_materials_properties_handbook_titan","Ti-6Al-4V","Tensile yield strength ksi",758.0,758.0,758.0,null,"MPa","","","","","",false,"","Mechanical Properties",""],["book:boyer_rodney_welsch_gerhard_collings_e_w_eds_materials_properties_handbook_titan","Ti-5Al-2.5Sn","yield strength",879.0,879.0,879.0,null,"MPa","room temperature","annealed","","tensile test","",false,"","Hardness Ti-5AI-2.5Sn: Effect of low temperature on hardness",""],["book:boyer_rodney_welsch_gerhard_collings_e_w_eds_materials_properties_handbook_titan","Ti-5Al-2.5Sn","yield strength",1041.0,1041.0,1041.0,null,"MPa","room temperature","cold drawn 15%","","tensile test","",false,"","Hardness Ti-5AI-2.5Sn: Effect of low temperature on hardness",""],["book:boyer_rodney_welsch_gerhard_collings_e_w_eds_materials_properties_handbook_titan","Ti-2.5Sn","0.2% tensile yield strength",1392.0,null,null,null,"MPa","-253 °C","annealed sheet","","tensile test","",false,"","Low-Temperature Tensile Properties",""],["book:boyer_rodney_welsch_gerhard_collings_e_w_eds_materials_properties_handbook_titan","Ti-2.5Sn","yield strength",1475.0,null,null,null,"MPa","-253 °C","annealed sheet","","tensile test","",false,"","Low-Temperature Tensile Properties",""],["book:boyer_rodney_welsch_gerhard_collings_e_w_eds_materials_properties_handbook_titan","Ti-2.5Sn","yield strength",1544.0,null,null,null,"MPa","-253 °C","annealed sheet","","tensile test","",false,"","Low-Temperature Tensile Properties",""],["book:boyer_rodney_welsch_gerhard_collings_e_w_eds_materials_properties_handbook_titan","Ti-2.5Sn","yield strength",1661.0,null,null,null,"MPa","-253 °C","annealed sheet","","tensile test","",false,"","Low-Temperature Tensile Properties",""],["book:boyer_rodney_welsch_gerhard_collings_e_w_eds_materials_properties_handbook_titan","Ti-5Al-2.5Sn","compressive yield strength",850.0,850.0,850.0,null,"MPa","room temperature","annealed at 620 °C, 1 h, AC","","compressive test","",false,"","Low-Temperature Tensile Properties",""],["book:boyer_rodney_welsch_gerhard_collings_e_w_eds_materials_properties_handbook_titan","Ti-5Al-2.5Sn","Tensile yield strength, MPa (ksi)",879.1,null,null,null,"MPa","","annealed","","","",false,"","Forming",""],["book:boyer_rodney_welsch_gerhard_collings_e_w_eds_materials_properties_handbook_titan","Ti-5Al-2.5Sn","Tensile yield strength, MPa (ksi)",1041.0,null,null,null,"MPa","","cold drawn 15%","","","",false,"","Forming",""],["book:boyer_rodney_welsch_gerhard_collings_e_w_eds_materials_properties_handbook_titan","Ti-6211","yield strength",500.0,null,null,null,"°C","","annealed 40 min + water quenched + aged 500 °C/2h + air cooled","Widmanstätten α + β","","",false,"unit_mismatch","Mechanica l Propertie s",""],["book:boyer_rodney_welsch_gerhard_collings_e_w_eds_materials_properties_handbook_titan","","compressive yield strength",815.0,null,null,null,"MPa","room temperature","","","","",false,"","Mechanica l Propertie s",""],["book:boyer_rodney_welsch_gerhard_collings_e_w_eds_materials_properties_handbook_titan","Ti-6211","compressive yield strength",815.0,null,null,null,"MPa","room temperature","as-rolled plate","","","",false,"","Mechanica l Propertie s",""],["book:boyer_rodney_welsch_gerhard_collings_e_w_eds_materials_properties_handbook_titan","Ti-6211","Compressive yield strength",850.0,850.0,850.0,null,"MPa","room temperature","full annealed forged pancake; 3:1 upset to 15.9 mm thickness; tangential, 900 °C/1h air cooled","","tensile test","",false,"","Ti-6211: Compressive yield strength of as-rolled plate",""],["book:boyer_rodney_welsch_gerhard_collings_e_w_eds_materials_properties_handbook_titan","Ti-6Al-2Mo-2Zr","Tensile yield strength (0.2% offset)",854.0,520.0,993.0,null,"MPa","room temperature","duplex annealed 900 °C/30 min + 790 °C/15 min","","tensile test","",false,"","Ti-6AI-2Sn-4Zr-2Mo-0.08Si: Compositions",""],["book:copy_of_solidification_and_casting_materials_science_and_engineering","A12O3/GAP unidirectionally solidified eutectic ceramic","flexural yield stress",695.0,null,null,null,"MPa","1873 K","","","three-point flexural test","",false,"","Introduction",""],["book:toaz_info_1998_materials_properties_handbook_titanium_alloys_pr_ecac4a77a8df205e","Ti-6Al-4V","yield strength",179000000.0,null,null,null,"N/m2","","annealed","","","",false,"unit_mismatch","8.1 Alloy Phase Selection for Low-Temperature Service",""],["book:toaz_info_1998_materials_properties_handbook_titanium_alloys_pr_ecac4a77a8df205e","Ti-6Al-4V","yield strength",144000000.0,null,null,null,"N/m2","","","","","",false,"unit_mismatch","8.1 Alloy Phase Selection for Low-Temperature Service",""],["book:toaz_info_1998_materials_properties_handbook_titanium_alloys_pr_ecac4a77a8df205e","","yield stress",0.0,null,null,null,"","","","","","",false,"unit_missing","8.2.1 lnfluence of lnterstitial Content",""],["book:toaz_info_1998_materials_properties_handbook_titanium_alloys_pr_ecac4a77a8df205e","","compression yield stress",102000000.0,null,null,null,"N/m2","","as-HIPed IJD-1","","compression test","",false,"unit_mismatch","10.4 Pendant-Drop Melt Extraction and Consolidation of Ti-6Al-4V Powder [MAR75, ",""],["book:toaz_info_1998_materials_properties_handbook_titanium_alloys_pr_ecac4a77a8df205e","","compression yield stress",100000000.0,null,null,null,"N/m2","","as-HIPed IJD-2","","compression test","",false,"unit_mismatch","10.4 Pendant-Drop Melt Extraction and Consolidation of Ti-6Al-4V Powder [MAR75, ",""],["book:toaz_info_1998_materials_properties_handbook_titanium_alloys_pr_ecac4a77a8df205e","","tensile yield strength (0.2% offset)",140.0,null,null,null,"MPa","","","","","",false,"","Chemical/Corrosion Properties",""],["book:toaz_info_1998_materials_properties_handbook_titanium_alloys_pr_ecac4a77a8df205e","","Minimum 0.2% yield strength",130.0,null,null,null,"MPa","","","","","",false,"","Chemical/Corrosion Properties",""],["book:toaz_info_1998_materials_properties_handbook_titanium_alloys_pr_ecac4a77a8df205e","CP-Ti Grade 1","yield strength",170.0,170.0,170.0,null,"MPa","room temperature","","","","",false,"","Unalloyed Ti Grade I, R50250",""],["book:toaz_info_1998_materials_properties_handbook_titanium_alloys_pr_ecac4a77a8df205e","CP-Ti Grade 2","yield strength",465.0,380.0,550.0,null,"MPa","room temperature","","","","",false,"","Unalloyed Ti Grade I, R50250",""],["book:toaz_info_1998_materials_properties_handbook_titanium_alloys_pr_ecac4a77a8df205e","ASTM Grade 3","yield strength",567.5,480.0,655.0,null,"MPa","room temperature","","","","",false,"","Unalloyed Ti Grade I, R50250",""],["book:toaz_info_1998_materials_properties_handbook_titanium_alloys_pr_ecac4a77a8df205e","ASTM Grade 4","yield strength",617.5,550.0,685.0,null,"MPa","room temperature","","","","",false,"","Unalloyed Ti Grade I, R50250",""],["book:toaz_info_1998_materials_properties_handbook_titanium_alloys_pr_ecac4a77a8df205e","CP-Ti Grade 1","yield strength",205.0,205.0,205.0,null,"MPa","room temperature","fully annealed","","","",false,"","Unalloyed Ti Grade I, R50250",""],["book:toaz_info_1998_materials_properties_handbook_titanium_alloys_pr_ecac4a77a8df205e","CP-Ti Grade 2","yield strength",275.0,null,null,null,"MPa","","","","","",false,"","Unalloyed Ti Grade 2, R50400",""],["book:toaz_info_1998_materials_properties_handbook_titanium_alloys_pr_ecac4a77a8df205e","CP-Ti Grade 2","yield strength",275.0,null,null,null,"MPa","","","","","",false,"","Unalloyed Ti
