Repository: akhtar07/tisci-explorer

# TiSci Explorer

A read-only, static explorer for **TiSci**, an autonomous research agent for titanium alloys. TiSci reads the
titanium-alloy literature, builds a knowledge graph and a table of measured values, proposes hypotheses where the
graph has gaps, and tests them with DFT (MACE / VASP) and the ICME-lite multiscale chain.

**Live site:** https://akhtar07.github.io/tisci-explorer/

The site has seven sections:

| Section | What it shows |
|---|---|
| Overview | Corpus → graph → facts → hypotheses → verdicts, with the snapshot's counts |
| Worked example | One full loop for W in α-Ti: graph path, hypothesis, novelty check, DFT test, verdict, follow-up, DAMASK |

File: data/facts/youngs_modulus.json (part 1 of 33)
{"cols":["doc","alloy","property_raw","value","min","max","unc","unit","T","condition","microstructure","method","strain_rate","prediction","flag","section","sentence"],"rows":[["arxiv:1703.03727","","elastic moduli",300.0,null,null,null,"GPa","0 K","","","CPFEM prediction","",true,"out_of_range","abstract",""],["arxiv:1703.03727","","elastic moduli",300.0,null,null,2.0,"GPa","0 K","","","CPFEM prediction","",true,"out_of_range","abstract",""],["arxiv:2004.13950","β-titanium","C11",93.2,null,null,null,"GPa","","","","DFT simulation","",true,"","results_discussion",""],["arxiv:2004.13950","β-titanium","C12",114.0,null,null,null,"GPa","","","","DFT simulation","",true,"","results_discussion",""],["arxiv:2103.00513","Ti-Nb (binary)","Young’s modulus",15.4,null,null,null,"GPa","","","","","",false,"out_of_range","methods",""],["arxiv:2506.17849","Ti-Zr-Hf-Nb-Ta","elastic modulus",97.0,null,null,4.0,"GPa","","homogenized","","nanoindentation","",false,"","results",""],["arxiv:2506.17849","Ti-Zr-Hf-Nb-Ta","elastic modulus",121.0,null,null,4.0,"GPa","","annealed","","nanoindentation","",false,"","results",""],["arxiv:2506.17849","Ti-Zr-Hf-Nb-Ta","elastic modulus",69.0,null,null,2.0,"GPa","","HPT N=10","","nanoindentation","",false,"","results",""],["arxiv:2506.17849","Ti-Zr-Hf-Nb-Ta","elastic modulus",98.0,null,null,2.0,"GPa","","HPT N=5","","nanoindentation","",false,"","results",""],["arxiv:2506.17849","Ti-Zr-Hf-Nb-Ta","elastic modulus",69.0,null,null,null,"GPa","room temperature","","","nanoindentation","",false,"","discussion",""],["arxiv:2506.17849","Ti-Zr-Hf-Nb-Ta-based HEA","elastic modulus",97.0,97.0,97.0,4.0,"GPa","","homogenized","","","",false,"","discussion",""],["arxiv:2506.17849","Ti-Zr-Hf-Nb-Ta-based HEA","elastic modulus",69.0,69.0,69.0,2.0,"GPa","","HPT-processed","","","",false,"","discussion",""],["arxiv:2506.17849","Ti-Zr-Hf-Nb-Ta","elastic modulus",69.0,null,null,null,"GPa","","","nanograins, dislocations, metastable ω phase","","",false,"","conclusions",""],["arxiv:2512.09534","MoNbTaTiZr","Young´s modulus",129.3,null,null,12.9,"GPa","","annealed + rolled","","","",false,"","results",""],["arxiv:2512.09534","MoNbTaTiZr","Young´s modulus",163.9,null,null,7.6,"GPa","","annealed + rolled","bright","","",false,"","results",""],["arxiv:2512.09534","MoNbTaTiZr","Young´s modulus",107.1,null,null,6.8,"GPa","","annealed + rolled","dark","","",false,"","results",""],["arxiv:2512.09534","MoNbTaTiZr","Young´s modulus",129.3,null,null,12.9,"GPa","","annealed + rolled","mixed","","",false,"","results",""],["arxiv:2602.17883","NbTiVZr","Young’s modulus",1.14,null,null,null,"","","","","nanoindentation","",false,"unit_missing","results",""],["arxiv:2602.17883","NbTiVZr","Young’s (𝐸)",0.0,null,null,null,"","2K","","","","",false,"unit_missing","methods",""],["book:978_3_540_73036_1","Ti-6Al-2Sn-4Zr-6Mo","modulus of elasticity Ε",145.0,145.0,145.0,null,"GPa","room temperature","","","","",false,"","2.3 Elastic Properties",""],["book:978_3_540_73036_1","Ti-6Al-2Sn-4Zr-6Mo","modulus of elasticity Ε",100.0,100.0,100.0,null,"GPa","room temperature","","","","",false,"","2.3 Elastic Properties",""],["book:978_3_540_73036_1","Ti-6Al-2Sn-4Zr-6Mo","modulus of elasticity (E)",115.0,115.0,115.0,null,"GPa","room temperature","texture-free α titanium","","","",false,"","2.3 Elastic Properties",""],["book:978_3_540_73036_1","Ti-6Al-2Sn-4Zr-6Mo","modulus of elasticity (E)",58.0,58.0,58.0,null,"GPa","β transus temperature","texture-free α titanium","","","",false,"","2.3 Elastic Properties",""],["book:978_3_540_73036_1","Ti-20V","Ε value of the β phase",85.0,85.0,85.0,null,"GPa","","","","","",false,"","2.3 Elastic Properties",""],["book:978_3_540_73036_1","Ti-7Mo","modulus of elasticity Ε",72.0,null,null,null,"GPa","","as-quenched","martensitic","","",false,"","2.3 Elastic Properties",""],["book:978_3_540_73036_1","Ti-6Al-2Sn-4Zr-6Mo","modulus of elasticity Ε",80.0,70.0,90.0,null,"GPa","","as-quenched","","","",false,"","2.3 Elastic Properties",""],["book:978_3_540_73036_1","Ti-6Al-2Sn-4Zr-6Mo","modulus of elasticity Ε",102.5,100.0,105.0,null,"GPa","","annealed","","","",false,"","2.3 Elastic Properties",""],["book:978_3_540_73036_1","CP-Ti Grade 2","modulus of elasticity Ε",105.0,null,null,null,"GPa","","","","","",false,"","2.3 Elastic Properties",""],["book:978_3_540_73036_1","commercial α+β alloys","modulus of elasticity Ε",115.0,null,null,null,"GPa","","","","","",false,"","2.3 Elastic Properties",""],["book:978_3_540_73036_1","Ti-6Al-2Sn-4Zr-6Mo","Ε (GPa)",110.0,null,null,null,"GPa","","","","","",false,"","Microstructure, Composition, and Properties",""],["book:978_3_540_73036_1","Ti-8Al-1Mo-1V","modulus of elasticity",115.0,null,null,null,"GPa","","as sheet","","","",false,"","Properties and Applications",""],["book:978_3_540_73036_1","Ti-6Al-4V","Modulus of elasticity Ε",119.0,null,null,null,"GPa","","fully equiaxed microstructure, α grain size: 2 µm","equiaxed α","","",false,"","Effect of Crystallographic Texture",""],["book:978_3_540_73036_1","Ti-6Al-2Sn-4Zr-6Mo","modulus of elasticity",79.5,74.0,85.0,null,"GPa","","","","","",false,"","10.5 Biomedical Applications",""],["book:978_3_540_73036_1","Ti-6Al-2Sn-4Zr-6Mo","modulus of elasticity",88.5,83.0,94.0,null,"GPa","","","","","",false,"","10.5 Biomedical Applications",""],["book:978_3_540_73036_1","Ti-6Al-2Sn-4Zr-6Mo","modulus of elasticity",60.0,null,null,null,"GPa","","unaged","","","",false,"","Sports Related Applications",""],["book:978_3_540_73036_1","Ti-6Al-2Sn-4Zr-6Mo","E",85.0,null,null,null,"GPa","","aged at 400°C","","","",false,"","Sports Related Applications",""],["book:978_3_540_73036_1","Ti-29Nb-13Ta-4.6Zr","Modulus of elasticity E",85.0,null,null,null,"GPa","","unaged","","","",false,"","Sports Related Applications",""],["book:978_3_540_73036_1","Ti-29Nb-13Ta-4.6Zr","Modulus of elasticity E",87.0,null,null,null,"GPa","","aged 72 h at 300°C","","","",false,"","Sports Related Applications",""],["book:978_3_540_73036_1","Ti-29Nb-13Ta-4.6Zr","Modulus of elasticity E",88.0,null,null,null,"GPa","","aged 72 h at 325°C","","","",false,"","Sports Related Applications",""],["book:978_3_540_73036_1","Ti-29Nb-13Ta-4.6Zr","Modulus of elasticity E",90.0,null,null,null,"GPa","","aged 72 h at 400°C","","","",false,"","Sports Related Applications",""],["book:978_3_540_73036_1","Ti-6Al-4V","Modulus of elasticity E",114.0,null,null,null,"GPa","","","","","",false,"","Sports Related Applications",""],["book:978_3_540_73036_1","Ti-15Mo-5Zr-3Al","Modulus of elasticity E",78.0,null,null,null,"GPa","","","","","",false,"","Sports Related Applications",""],["book:978_3_540_73036_1_2","Ti","Room Temperature E (GPa)",115.0,null,null,null,"GPa","room temperature","","","","",false,"","Basic Properties",""],["book:978_3_540_73036_1_2","Ti","modulus of elasticity Ε",145.0,null,null,null,"GPa","room temperature","","","","",false,"","Basic Properties",""],["book:978_3_540_73036_1_2","Ti","modulus of elasticity Ε",100.0,null,null,null,"GPa","room temperature","","","","",false,"","Basic Properties",""],["book:978_3_540_73036_1_2","Ti","modulus of elasticity (E)",115.0,null,null,null,"GPa","room temperature","","","","",false,"","Basic Properties",""],["book:978_3_540_73036_1_2","Ti","modulus of elasticity (E)",58.0,null,null,null,"GPa","β transus temperature","","","","",false,"","Basic Properties",""],["book:978_3_540_73036_1_2","Ti-20V","Ε",85.0,null,null,null,"GPa","room temperature","as-quenched 900°C/24h + water quenched","martensitic","","",false,"","Basic Properties",""],["book:978_3_540_73036_1_2","commercial β alloys","Ε",80.0,70.0,90.0,null,"GPa","room temperature","as-quenched","","","",false,"","Basic Properties",""],["book:978_3_540_73036_1_2","commercial β alloys","Ε",102.5,100.0,105.0,null,"GPa","room temperature","annealed","","","",false,"","Basic Properties",""],["book:978_3_540_73036_1_2","CP-Ti Grade 2","Ε",105.0,null,null,null,"GPa","room temperature","","","","",false,"","Basic Properties",""],["book:978_3_540_73036_1_2","commercial α+β alloys","Ε",115.0,null,null,null,"GPa","room temperature","","","","",false,"","Basic Properties",""],["book:boyer_rodney_welsch_gerhard_collings_e_w_eds_materials_properties_handbook_titan","Ti-Nb (binary)","Young's moduli",0.0,null,null,null,"","","quenched (from 24 h/900 °C)","","","",false,"unit_missing","12.3 Dynamic Elastic Moduli: Long-Wavelength Methods",""],["book:boyer_rodney_welsch_gerhard_collings_e_w_eds_materials_properties_handbook_titan","Ti-Nb (binary)","Young's moduli",0.0,null,null,null,"","","quenched-plus-aged (100 h/800 °C + 200 h/700 °C + 500 h/600 °C)","","","",false,"unit_missing","12.3 Dynamic Elastic Moduli: Long-Wavelength Methods",""],["book:boyer_rodney_welsch_gerhard_collings_e_w_eds_materials_properties_handbook_titan","","elastic modulu s",85.0,null,null,null,"GPa","25 °C","","","CPFEM prediction","",true,"","Young's Modulus",""],["book:boyer_rodney_welsch_gerhard_collings_e_w_eds_materials_properties_handbook_titan","","E",100.0,null,null,null,"GPa","","","","","",false,"","Young's Modulus",""],["book:boyer_rodney_welsch_gerhard_collings_e_w_eds_materials_properties_handbook_titan","","Ε - V&&",145.0,null,null,null,"GPa","","","","","",false,"","Young's Modulus",""],["book:boyer_rodney_welsch_gerhard_collings_e_w_eds_materials_properties_handbook_titan","ASTM Grade 4","Young's modulus",0.0,null,null,null,"","","","","","",false,"unit_missing","Ti-0.3Mo-0.8Ni, R53400",""],["book:boyer_rodney_welsch_gerhard_collings_e_w_eds_materials_properties_handbook_titan","Ti-2.5V","Young's modulus",100.0,95.0,105.0,null,"GPa","room temperature","","","","",false,"","T1-3AI-2.5V: Commercial compositions",""],["book:boyer_rodney_welsch_gerhard_collings_e_w_eds_materials_properties_handbook_titan","Ti-2.5V","Young's modulus",80.0,75.0,85.0,null,"GPa","230 °C","","","","",false,"","T1-3AI-2.5V: Commercial compositions",""],["book:boyer_rodney_welsch_gerhard_collings_e_w_eds_materials_properties_handbook_titan","Ti-5Al-2.5Sn","Elastic modulus, psi",108.0,108.0,108.0,null,"GPa","room temperature","annealed","","tensile test","",false,"","Hardness Ti-5AI-2.5Sn: Effect of low temperature on hardness",""],["book:boyer_rodney_welsch_gerhard_collings_e_w_eds_materials_properties_handbook_titan","Ti-5Al-2.5Sn","Elastic modulus, psi",99.0,99.0,99.0,null,"GPa","room temperature","cold drawn 15%","","tensile test","",false,"","Hardness Ti-5AI-2.5Sn: Effect of low temperature on hardness",""],["book:boyer_rodney_welsch_gerhard_collings_e_w_eds_materials_properties_handbook_titan","Ti-5Al-2.5Sn","Elastic modulus, GPa (106 psi)",99.3,null,null,null,"GPa","","annealed","","","",false,"","Forming",""],["book:boyer_rodney_welsch_gerhard_collings_e_w_eds_materials_properties_handbook_titan","Ti-5Al-2.5Sn","Elastic modulus, GPa (106 psi)",108.2,null,null,null,"GPa","","cold drawn 15%","","","",false,"","Forming",""],["book:boyer_rodney_welsch_gerhard_collings_e_w_eds_materials_properties_handbook_titan","","Tensile modulus",120.0,null,null,null,"GPa","","","","","",false,"","' \\ Ti-5AI-2.5Sn: Effect of cooling from β anneal on tensile properties",""],["book:toaz_info_1998_materials_properties_handbook_titanium_alloys_pr_ecac4a77a8df205e","","tensile Young's modulus",0.0,null,null,null,"","","","","tensile test","",false,"unit_missing","9.2.4 Prognosis for Alpha Alloys",""],["book:toaz_info_1998_materials_properties_handbook_titanium_alloys_pr_ecac4a77a8df205e","","Young's rnodulus, E",0.0,null,null,null,"","","","","","",false,"unit_missing","12.4 Systematic Variation of Elastic Moduli with Composition and Microstructure ",""],["book:toaz_info_1998_materials_properties_handbook_titanium_alloys_pr_ecac4a77a8df205e","Ti-V (binary)","Young's modulus, E",0.0,null,null,null,"","","quenched","","","",false,"unit_missing","12.4 Systematic Variation of Elastic Moduli with Composition and Microstructure ",""],["book:toaz_info_1998_materials_properties_handbook_titanium_alloys_pr_ecac4a77a8df205e","ASTM grade 4","Young's modulus vs test direction",0.0,null,null,null,"","","","","","",false,"unit_missing","Ti-0.3Mo-0.8Ni, R53400",""],["book:toaz_info_1998_materials_properties_handbook_titanium_alloys_pr_ecac4a77a8df205e","Ti-5-2","RT tensile modulus",117.5,110.0,125.0,null,"GPa","room temperature","","","","",false,"","Heat Treatment",""],["book:toaz_info_1998_materials_properties_handbook_titanium_alloys_pr_ecac4a77a8df205e","Ti-6Al-2Sn-4Zr-2Mo","Dynamic Young's modulus (tensile)",0.0,null,null,null,"","room temperature","duplex annealed at 900 ºC, 30 min, AC + 790 ºC, 15 min, AC","","tensile test","",false,"unit_missing","Physical Properties",""],["book:toaz_info_1998_materials_properties_handbook_titanium_alloys_pr_ecac4a77a8df205e","Ti-6Al-2Sn-4Zr-2Mo","Dynamic Young's modulus (tensile)",0.0,null,null,null,"","room temperature","duplex annealed at 900 ºC, 30 min, AC + 790 ºC, 15 min, AC","","tensile test","",false,"unit_missing","Physical Properties",""],["book:toaz_info_1998_materials_properties_handbook_titanium_alloys_pr_ecac4a77a8df205e","Ti-6Al-2Sn-4Zr-2Mo","compressive modulus",115.5,114.0,117.0,null,"GPa","room temperature","as-received, as-cast","","","",false,"","High-Temperature Strength",""],["book:toaz_info_1998_materials_properties_handbook_titanium_alloys_pr_ecac4a77a8df205e","Ti-6Al-4V","Young's modulus",115.0,100.0,130.0,null,"GPa","","","","","",false,"","Damping Characteristics [0]",""],["book:toaz_info_1998_materials_properties_handbook_titanium_alloys_pr_ecac4a77a8df205e","Ti-6Al-4V","Young's modulus, E, GPa",110.5,105.0,116.0,null,"GPa","","","","","",false,"","Damping Characteristics [0]",""],["book:toaz_info_1998_materials_properties_handbook_titanium_alloys_pr_ecac4a77a8df205e","Ti-6Al-4V","Young's modulus",113.0,null,null,null,"GPa","room temperature","","","","",false,"","Damping Characteristics [0]",""],["book:toaz_info_1998_materials_properties_handbook_titanium_alloys_pr_ecac4a77a8df205e","Ti-6Al-4V","elastic modulus",118.6,null,null,null,"GPa","room temperature","","","tensile test","",false,"","Effect of Processing",""],["book:toaz_info_1998_materials_properties_handbook_titanium_alloys_pr_ecac4a77a8df205e","","Young's modulus",122.0,null,null,null,"GPa","","conventionally processed","","","",false,"","UNS Number: Unassigned",""],["book:toaz_info_1998_materials_properties_handbook_titanium_alloys_pr_ecac4a77a8df205e","Ti-6Al-2Sn-2Zr-2Mo-2Cr-0.25Si","Young's modulus",113.8,null,null,null,"GPa","","annealed at 730 °C, 15 min, AC","","","",false,"","UNS Number: Unassigned",""],["book:toaz_info_1998_materials_properties_handbook_titanium_alloys_pr_ecac4a77a8df205e","Ti-5Al-2.5Fe","Young's modulus",112.5,105.0,120.0,null,"GPa","","sheet rolled at 850 ºC (1560 ºF)","","","",false,"","1 Ti-5Al-2.5Fe",""],["book:toaz_info_1998_materials_properties_handbook_titanium_alloys_pr_ecac4a77a8df205e","","Young's modulus (tension)",114.0,null,null,null,"GPa","","","","","",false,"","1 Ti-5Al-5Sn-2Zr-2Mo-0.25Si",""],["book:toaz_info_1998_materials_properties_handbook_titanium_alloys_pr_ecac4a77a8df205e","Ti-8Mn","Young's modulus of elasticity (Tension)",113.0,null,null,null,"GPa","room temperature","annealed sheet","","","",false,"","1 Ti-8Mn",""],["book:toaz_info_1998_materials_properties_handbook_titanium_alloys_pr_ecac4a77a8df205e","Ti-11.5Mo-6Zr-4.5Sn","elastic (Young's) modulus",70.0,null,null,null,"GPa","","solution annealed and quenched","","","",false,"","1 Ti-11.5Mo-6Zr-4.5Sn [0]",""],["book:toaz_info_1998_materials_properties_handbook_titanium_alloys_pr_ecac4a77a8df205e","Ti-11.5Mo-6Zr-4.5Sn","elastic (Young's) modulus",110.0,null,null,null,"GPa","","aged","","","",false,"","1 Ti-11.5Mo-6Zr-4.5Sn [0]",""],["book:toaz_info_1998_materials_properties_handbook_titanium_alloys_pr_ecac4a77a8df205e","Ti-11.5Mo-6Zr-4.5Sn","elastic (Young's) modulus",98.0,null,null,null,"GPa","200 ºC","","","","",false,"","1 Ti-11.5Mo-6Zr-4.5Sn [0]",""],["book:toaz_info_1998_materials_properties_handbook_titanium_alloys_pr_ecac4a77a8df205e","Ti-11.5Mo-6Zr-4.5Sn","elastic (Young's) modulus",83.0,null,null,null,"GPa","425 ºC","","","","",false,"","1 Ti-11.5Mo-6Zr-4.5Sn [0]",""],["book:toaz_info_1998_materials_properties_handbook_titanium_alloys_pr_ecac4a77a8df205e","Ti-11.5Mo-6Zr-4.5Sn","compressive modulus",14.0,null,null,null,"GPa","","","","","",false,"out_of_range","1 Ti-11.5Mo-6Zr-4.5Sn [0]",""],["book:toaz_info_1998_materials_properties_handbook_titanium_alloys_pr_ecac4a77a8df205e","","Young's modulus GPa",122.0,null,null,null,"GPa","room temperature","","","","",false,"","1 Ti-5Al-2S!@4Zr-4Mo-2Cr-1 Fe Beta-CEZ",""],["book:toaz_info_1998_materials_properties_handbook_titanium_alloys_pr_ecac4a77a8df205e","","Young's modulus 10 8 psi",17.0,null,null,null,"108psi","room temperature","","","","",false,"unit_mismatch","1 Ti-5Al-2S!@4Zr-4Mo-2Cr-1 Fe Beta-CEZ",""],["book:toaz_info_1998_materials_properties_handbook_titanium_alloys_pr_ecac4a77a8df205e","","Young's modulus GPa",106.0,null,null,null,"GPa","600 °C","","","","",false,"","1 Ti-5Al-2S!@4Zr-4Mo-2Cr-1 Fe Beta-CEZ",""],["book:toaz_info_1998_materials_properties_handbook_titanium_alloys_pr_ecac4a77a8df205e","","Young's modulus 10 8 psi",15.0,null,null,null,"108psi","600 °C","","","","",false,"unit_mismatch","1 Ti-5Al-2S!@4Zr-4Mo-2Cr-1 Fe Beta-CEZ",""],["book:toaz_info_1998_materials_properties_handbook_titanium_alloys_pr_ecac4a77a8df205e","","Young's modulus GPa",100.0,null,null,null,"GPa","750 °C","","","","",false,"","1 Ti-5Al-2S!@4Zr-4Mo-2Cr-1 Fe Beta-CEZ",""],["book:toaz_info_1998_materials_properties_handbook_titanium_alloys_pr_ecac4a77a8df205e","","Young's modulus 10 8 psi",14.0,null,null,null,"108psi","750 °C","","","","",false,"unit_mismatch","1 Ti-5Al-2S!@4Zr-4Mo-2Cr-1 Fe Beta-CEZ",""],["book:toaz_info_1998_materials_properties_handbook_titanium_alloys_pr_ecac4a77a8df205e","Ti-8.5Mo-8.5V-2.5Al-2.25Fe","modulus of elasticity",72.5,70.0,75.0,null,"GPa","","solution heat treated","","","",false,"","1 Ti-8Mo-8V-2Fe-3AI",""],["book:toaz_info_1998_materials_properties_handbook_titanium_alloys_pr_ecac4a77a8df205e","Ti-8823","modulus of elasticity",111.0,106.0,115.0,null,"GPa","","solution heat treated plus aged","","","",false,"","1 Ti-8Mo-8V-2Fe-3AI",""],["book:toaz_info_1998_materials_properties_handbook_titanium_alloys_pr_ecac4a77a8df205e","Ti-8823","modulus of elasticity",110.0,106.0,115.0,null,"GPa","","solution heat treated plus aged","","","",false,"","1 Ti-8Mo-8V-2Fe-3AI",""],["book:toaz_info_1998_materials_properties_handbook_titanium_alloys_pr_ecac4a77a8df205e","Ti-15Mo-5Zr","78 GPa (11x106 psi)",78.0,null,null,null,"GPa","25 ºC","as-quenched state","","","",false,"","1 Ti-15Mo-5Zr",""],["book:toaz_info_1998_materials_properties_handbook_titanium_alloys_pr_ecac4a77a8df205e","","elastic moduli",168.0,160.0,176.0,null,"GPa","","","","","",false,"","1 Gamma (Ti-AI) Alloys",""],["book:toaz_info_1998_materials_properties_handbook_titanium_alloys_pr_ecac4a77a8df205e","Ti-Ni","elastic moduli",40.0,null,null,null,"GPa","","","martensitic α'","","",false,"","Physical Properties",""],["book:toaz_info_1998_materials_properties_handbook_titanium_alloys_pr_ecac4a77a8df205e","Ti-Ni","elastic moduli",75.0,null,null,null,"GPa","","","austenite","","",false,"","Physical Properties",""],["book:toaz_info_1998_materials_properties_handbook_titanium_alloys_pr_ecac4a77a8df205e","","Young's modulus",90.0,80.0,100.0,null,"GPa","25 ºC","","","","",false,"","1 Ti-15Mo-5Zr",""],["doi:10.1002/adem.202401096","Ti","Young’s modulus",110.0,null,null,null,"GPa","","","","","",false,"","discussion",""],["doi:10.1002/adem.202401096","Ti-6Al-4V","Young’s modulus",110.0,null,null,null,"GPa","","","","","",false,"","discussion",""],["doi:10.1002/adem.202401096","T800P20","Young’s modules",60.0,null,null,null,"GPa","","","","","",false,"","discussion",""],["doi:10.1002/adem.202401096","T750P20","Young’s modules",48.0,null,null,null,"GPa","","","","","",false,"","discussion",""],["doi:10.1002/adem.202500285","","elastic modulus",148.5,null,null,null,"GPa","","","","nanoindentation","",false,"","methods",""],["doi:10.1002/adem.202500285","","elastic modulus",377.7,null,null,null,"GPa","","","","nanoindentation","",false,"out_of_range","methods",""],["doi:10.1002/adem.202500285","Ti","E",148.5,null,null,null,"GPa","","","","","",false,"","methods",""],["doi:10.1002/adem.202500285","TiN","E",377.7,null,null,null,"GPa","","","","","",false,"out_of_range","methods",""],["doi:10.1002/adhm.202503154","Ti-6Al-4V","Young's modulus",0.0,null,null,null,"GPa","","as-built SLM","","","",false,"out_of_range","results_discussion","At low VED values (20–50 J mm− 3), the tensile strength and Young's modulus are notably reduced, with the stress–strain curves exhibiting early fracture and minimal elongation as depicted in Figure ."],["doi:10.1007/s12540-022-01226-4","Ti-12Mo","Young’s Modulus (E)",92.89,null,null,null,"GPa","room temperature","","","tensile test","",false,"","methods",""],["doi:10.1016/j.actamat.2012.09.065","Ti-25Nb-25Ta","elastic modulus E",0.0,null,null,null,"","room temperature","solution treated 950°C/20h + cold rolled 98% + recrystallized 850°C/0.5h + water quenched","","tensile test","10−4 s−1",false,"unit_missing","results_discussion",""],["doi:10.1016/j.actamat.2012.09.065","Ti-25Nb-25Ta","modulus",56.0,null,null,null,"GPa","","","","","",false,"","results_discussion",""],["doi:10.1016/j.bioactmat.2025.11.029","Ti-55 wt %Ta","elastic modulus",74.0,null,null,null,"GPa","","as-built SLM","","","",false,"","abstract","The SLM Ta55 alloy (Ti-55 wt %Ta) exhibited optimal mechanical properties, including a tensile strength of 891 MPa and an elastic modulus of 74 GPa, closely matching cortical bone."],["doi:10.1016/j.bioactmat.2025.11.029","SLM Ta55","elastic modulus",74.0,null,null,4.0,"GPa","","as-built SLM","","","",false,"","results","Ta55 exhibited the best combination of high tensile strength (891 ± 5 MPa) and low elastic modulus (74 ± 4 GPa)."],["doi:10.1016/j.bioactmat.2025.11.029","SLM Ta55","compressive modulus",1.91,null,null,0.08,"GPa","","as-built SLM","","compression testing","",false,"out_of_range","results","Compression testing of scaffolds (d) revealed that Ta55 had a compressive modulus of 1.91 ± 0.08 GPa and strength of 48.86 ± 2.49 MPa, combining low modulus with high strength."],["doi:10.1016/j.bioactmat.2025.11.029","SLM Ta25","elastic modulus",88.0,null,null,null,"GPa","","","α-phase","","",false,"","discussion","The phase composition of SLM TaTi alloys depended on Ta/Ti mass fractions: Ta25 predominantly exhibited α-phase with high mechanical strength (1093 MPa) and elastic modulus (88 GPa), while Ta55 showed β-phase with reduced strength (891 MPa) and elastic modulus (74 GPa)."],["doi:10.1016/j.bioactmat.2025.11.029","SLM Ta55","elastic modulus",74.0,null,null,null,"GPa","","","β-phase","","",false,"","discussion","The phase composition of SLM TaTi alloys depended on Ta/Ti mass fractions: Ta25 predominantly exhibited α-phase with high mechanical strength (1093 MPa) and elastic modulus (88 GPa), while Ta55 showed β-phase with reduced strength (891 MPa) and elastic modulus (74 GPa)."],["doi:10.1016/j.bioactmat.2025.11.029","SLM Ta55","elastic modulus",74.0,null,null,null,"GPa","","","β-type","","",false,"","discussion","In this study, Ta55 achieved a β-type structure with an elastic modulus of 74 GPa (comparable to Zhou et al.’s rolled Ta60Ti40 alloy []) and a tensile strength of 895 MPa, surpassing SLM Ta (483 MPa) and rolled TaTi alloys (690 MPa at 60 % Ta [])."],["doi:10.1016/j.bioactmat.2025.11.029","SLM Ta55 porous scaffold","elastic modulus",1.91,null,null,null,"GPa","","","","","",false,"out_of_range","discussion","Furthermore, the Ta55 porous scaffold exhibited a low elastic modulus (1.91 GPa at 80 % porosity) and high compressive strength (48.86 MPa), closely matching the properties of human trabecular bone."],["doi:10.1016/j.bioactmat.2025.11.029","SLM Ta55","elastic modulus",74.0,null,null,null,"GPa","","as-built SLM","","","",false,"","conclusions","The SLM Ta55 alloy exhibits an ideal balance of high tensile strength (891 MPa) and low elastic modulus (74 GPa), effectively mitigating stress shielding while matching cortical bone mechanics."],["doi:10.1016/j.dib.2018.10.172","","C11",170.0,null,null,null,"GPa","","","","","",false,"","table","170\t98\t86\t204\t51\t66"],["doi:10.1016/j.dib.2018.10.172","","C33",204.0,null,null,null,"GPa","","","","","",false,"out_of_range","table","170\t98\t86\t204\t51\t66"],["doi:10.1016/j.dib.2018.10.172","","C12",98.0,null,null,null,"GPa","","","","","",false,"","table","170\t98\t86\t204\t51\t66"],["doi:10.1016/j.dib.2018.10.172","","C13",86.0,null,null,null,"GPa","","","","","",false,"","table","170\t98\t86\t204\t51\t66"],["doi:10.1016/j.heliyon.2023.e23152","","Modulus of elasticity",210.0,null,null,null,"GPa","","as-built SLM","","","",false,"out_of_range","table","Value\t7900\t210\t0.3"],["doi:10.1016/j.heliyon.2024.e30108","Ti-6Al-4V","Young's modulus",127.0,125.0,129.0,2.0,"GPa","","as-built SLM","","tensile test","",false,"","results","Chen et al. [] reported similar Young's modulus (0°: 127 ± 2 GPa, 90°: 128 ± 2 GPa, and 45°: 127 ± 4 GPa) but lower hardness at 0° (4.2 ± 0.5 GPa) compared to 90° and 45° (5.1 ± 0.5 GPa), affecting yield and strength []."],["doi:10.1016/j.heliyon.2024.e30108","Ti-6Al-4V","Young's modulus",128.0,126.0,130.0,2.0,"GPa","","as-built SLM","","tensile test","",false,"","results","Chen et al. [] reported similar Young's modulus (0°: 127 ± 2 GPa, 90°: 128 ± 2 GPa, and 45°: 127 ± 4 GPa) but lower hardness at 0° (4.2 ± 0.5 GPa) compared to 90° and 45° (5.1 ± 0.5 GPa), affecting yield and strength []."],["doi:10.1016/j.heliyon.2024.e30108","Ti-6Al-4V","Young's modulus",127.0,123.0,131.0,4.0,"GPa","","as-built SLM","","tensile test","",false,"","results","Chen et al. [] reported similar Young's modulus (0°: 127 ± 2 GPa, 90°: 128 ± 2 GPa, and 45°: 127 ± 4 GPa) but lower hardness at 0° (4.2 ± 0.5 GPa) compared to 90° and 45° (5.1 ± 0.5 GPa), affecting yield and strength []."],["doi:10.1016/j.heliyon.2024.e30108","Ti-6Al-4V","stiffness",0.0,null,null,null,"","","","","","",false,"unit_missing","discussion","Influence of the 90° angle Implants printed in this direction have higher stiffness, compressive strength, and tensile strength, since the tensile force is applied vertically to the direction in which it was printed, and thus there is no tendency for their layers to separate, as occurs at 0°, since they are positioned perpendicular to the loading direction [,,]."],["doi:10.1016/j.jallcom.2021.162112","Ti-20Zr-3Mo-3Sn","Indentation modulus EIT",0.0,null,null,null,"","","","","nanoindentation","",false,"unit_missing","conclusions",""],["doi:10.1016/j.jmbbm.2012.01.017","Ti-24Nb-0.5O","Young’s modulus",0.0,null,null,null,"","room temperature","","","tensile test","10−4 s−1",false,"unit_missing","abstract",""],["doi:10.1016/j.jmbbm.2012.01.017","Ti-24Nb-0.5N","Young’s modulus",0.0,null,null,null,"","room temperature","","","tensile test","10−4 s−1",false,"unit_missing","abstract",""],["doi:10.1016/j.jmbbm.2012.01.017","Ti-26Nb","Young’s modulus",50.0,null,null,null,"GPa","","","","","",false,"","results_discussion",""],["doi:10.1016/j.jmbbm.2012.01.017","Ti-24Nb-0.5O","Young’s modulus",54.0,null,null,null,"GPa","","","","","",false,"","results_discussion",""],["doi:10.1016/j.jmbbm.2012.01.017","Ti-24Nb-0.5N","Young’s modulus",43.0,null,null,null,"GPa","","","","","",false,"","results_discussion",""],["doi:10.1016/j.jmps.2016.01.003","CP-Ti Grade 2","E",110.0,null,null,null,"GPa","","","","","",false,"","methods",""],["doi:10.1016/j.matdes.2025.113865","Ti94-xNbxZr6","E-moduli",0.0,null,null,null,"","","","","","",true,"unit_missing","results",""],["doi:10.1016/j.matdes.2025.113865","Ti93Nb1Zr6","EH-modulus",0.0,null,null,null,"","T > 900 K","","","","",true,"unit_missing","results",""],["doi:10.1016/j.matdes.2025.113865","Ti88Nb6Zr6","EH-modulus",0.0,null,null,null,"","T > 900 K","","","","",true,"unit_missing","results",""],["doi:10.1016/j.matdes.2025.113865","Ti94-xNbxZr6","EH-modulus",35.0,30.0,40.0,null,"GPa","","","","","",true,"","results",""],["doi:10.1016/j.matdes.2025.113865","Ti-4Zr","EH-modulus",5.0,null,null,null,"GPa","","","","","",true,"out_of_range","results",""],["doi:10.1016/j.matdes.2025.113865","Ti-8Zr","EH-modulus",5.0,null,null,null,"GPa","","","","","",true,"out_of_range","results",""],["doi:10.1016/j.matdes.2025.113865","Ti-42Nb","Young’s modulus",79.0,null,null,3.0,"GPa","","","","","",false,"","results",""],["doi:10.1016/j.matdes.2025.113865","Ti-42Nb","Young’s modulus",44.0,null,null,2.0,"GPa","","","","","",false,"","results",""],["doi:10.1016/j.matlet.2016.04.184","Ti-23Hf-4Sn-3Mo","Young’s modulus",55.0,null,null,null,"GPa","","","","","",false,"","abstract",""],["doi:10.1016/j.matlet.2016.04.184","Ti-23Hf-4Sn-3Mo","Young’s modulus",55.0,null,null,null,"GPa","","","","tensile test","",false,"","results_discussion",""],["doi:10.1016/j.msea.2019.04.018","Ti-10Mo","Young modulus",0.0,null,null,null,"","elevated temperature","","","","",false,"unit_missing","abstract",""],["doi:10.1016/j.msea.2019.04.018","Ti-12Mo","Young modulus",0.0,null,null,null,"","elevated temperature","","","","",false,"unit_missing","abstract",""],["doi:10.1016/j.msea.2019.04.018","Ti-15Mo","Young modulus",0.0,null,null,null,"","elevated temperature","","","","",false,"unit_missing","abstract",""],["doi:10.1016/j.msea.2019.04.018","Ti-18Mo","Young modulus",0.0,null,null,null,"","elevated temperature","","","","",false,"unit_missing","abstract",""],["doi:10.1016/j.msea.2019.04.018","Ti-10Mo","Young modulus",0.0,null,null,null,"","room temperature","","","","",false,"unit_missing","abstract",""],["doi:10.1016/j.msea.2019.04.018","Ti-12Mo","Young modulus",0.0,null,null,null,"","room temperature","","","","",false,"unit_missing","abstract",""],["doi:10.1016/j.msea.2019.04.018","Ti-15Mo","Young modulus",0.0,null,null,null,"","room temperature","","","","",false,"unit_missing","abstract",""],["doi:10.1016/j.msea.2019.04.018","Ti-18Mo","Young modulus",0.0,null,null,null,"","room temperature","","","","",false,"unit_missing","abstract",""],["doi:10.1016/j.msea.2019.04.018","Ti-10Mo","Young modulus",102.0,null,null,null,"GPa","250 °C","250 °C & 10-3 s-1","","","10-3 s-1",false,"","discussion",""],["doi:10.1016/j.msea.2019.04.018","Ti-10Mo","Young modulus",102.0,null,null,null,"GPa","250 °C","250 °C & 10-4 s-1","","","10-4 s-1",false,"","discussion",""],["doi:10.1016/j.msea.2019.04.018","Ti-10Mo","Young modulus",95.0,null,null,null,"GPa","350 °C","350 °C & 10-3 s-1","","","10-3 s-1",false,"","discussion",""],["doi:10.1016/j.msea.2019.04.018","Ti-10Mo","Young modulus",108.0,null,null,null,"GPa","350 °C","350 °C & 10-4 s-1","","","10-4 s-1",false,"","discussion",""],["doi:10.1016/j.msea.2019.04.018","Ti-Mo (binary)","Young modulus",0.0,null,null,null,"","25-350 °C","","","","10-3 s-1 to 10-4 s-1",false,"unit_missing","discussion",""],["doi:10.1016/j.mtbio.2024.101118","Ti-6Al-4V","elastic modulus",110.0,null,null,null,"GPa","","","","","",false,"","results","In comparison to the elastic modulus of Ti6Al4V (110Gpa) [,], obvious reduction of elastic moduli could be achieved after these four porous structures being introduced into a solid Ti6Al4V implant."],["doi:10.1016/j.mtla.2026.102670","AF alloy","Young’s modulus",49.2,null,null,0.1,"GPa","room temperature","as-fabricated","martensitic α'","tensile test","",false,"","results_discussion",""],["doi:10.1021/acsomega.2c02340","","elastic modulus",25.75,15.5,36.0,null,"GPa","room temperature","","","compression test","10–4 mm/min",false,"out_of_range","abstract","The elastic modulus of the developed titanium foams (15.5–36 GPa) was found to be closer to that of human bones, whereas their yield strength (147–170 MPa) remained higher than that of human bones."],["doi:10.1021/acsomega.2c02340","","elastic modulus",27.115,16.18,38.05,null,"GPa","room temperature","","","compression test","10–4 mm/min",false,"out_of_range","results_discussion","The elastic modulus of the developed foam (16.18 GPa > elastic modulus > 38.05 GPa) was also found to be in the range of the elastic modulus of the cortical bone (7–30 GPa)."],["doi:10.1038/s41467-025-56580-9","Nb6-HEA","tensile modulus",0.0,null,null,null,"","","","","tensile test","",false,"unit_missing","results","Temperature-insensitive modulus/elastic energy, micro-hardness and corrosion resistance The Nb6-HEA also exhibits a nearly temperature-independent tensile modulus (Elinvar-type effect) over a wide temperature range from 323 K down to 173 K, determined from the corresponding tensile loading-unloading curves, as shown in Fig. ."],["doi:10.1038/s41598-023-47651-2","","h0",400.0,null,null,null,"GPa","","","","","",false,"out_of_range","methods","h0=400GPa, =170MPa, =450MPa, n=4, a=1.75 h0=400GPa, =170MPa, =450MPa, n=5, a=1.75 h0=400GPa, =170MPa, =450MPa, n=6, a=1.75 h0=400GPa, =170MPa, =450MPa, n=10, a=1.75 h0=400GPa, =170MPa, =450MPa, n=20, a=1.75 Nominal Stress, MPa Nominal Strain n f) 0.00 0.01 0.02 0.03 0.04 0.05 0.06 0.07 0.08 0 500 1000 Literature, after heat treatment"],["doi:10.1038/s41598-023-47651-2","","h0",800.0,null,null,null,"GPa","","","","","",false,"out_of_range","methods","h0=800GPa, =187MPa, =393MPa, n=2, a=1.75 h0=800GPa, =187MPa, =393MPa, n=8, a=1.75 h0=800GPa, =187MPa, =393MPa, n=12, a=1.75 h0=800GPa, =187MPa, =393MPa, n=18, a=1.75 h0=800GPa, =187MPa, =393MPa, n=20, a=1.75 a P M , s s e rt S l a n i m o N Nominal Strain n g) 0.00 0.01 0.02 0.03 0.04 0.05 0.06 0.07 0.08 0 500 1000 Literature, after heat treatment"],["doi:10.1038/s41598-023-47651-2","","h0",800.0,null,null,null,"GPa","","","","","",false,"out_of_range","methods","h0=800GPa, =187MPa, =500MPa, n=2, a=1.75 h0=800GPa, =187MPa, =500MPa, n=3, a=1.75 h0=800GPa, =187MPa, =500MPa, n=4, a=1.75 Nominal Stress, MPa Nominal Strain n h) 0.00 0.01 0.02 0.03 0.04 0.05 0.06 0.07 0.08 0 500 1000 Literature, after heat treatment"],["doi:10.1038/s41598-023-47651-2","","h0",800.0,null,null,null,"GPa","","","","","",false,"out_of_range","methods","h0=800GPa, =340MPa, =400MPa, n=20, a=1.75 h0=800GPa, =187MPa, =400MPa, n=4, a=1.75 h0=800GPa, =187MPa, =400MPa, n=5, a=1.75 h0=800GPa, =187MPa, =450MPa, n=4, a=1.75 h0=800GPa, =187MPa, =380MPa, n=20, a=1.75 h0=800GPa, =187MPa, =550MPa, n=2, a=1.75 Nominal Stress, MPa Nominal Strain i) Figure 7."],["doi:10.1038/s41598-024-78854-w","Ti53.3-xNb10Zr10Ni10Co10Fe6.7Bx","Young’s modulus",195.0,null,null,null,"GPa","","","","","",false,"","abstract","Adding B increased Young’s modulus from 141 GPa (without B) to 195 GPa and 260 GPa with 5.3 and 10.6 at.%B, respectively."],["doi:10.1038/s41598-024-78854-w","Ti53.3-xNb10Zr10Ni10Co10Fe6.7Bx","Young’s modulus",260.0,null,null,null,"GPa","","","","","",false,"out_of_range","abstract","Adding B increased Young’s modulus from 141 GPa (without B) to 195 GPa and 260 GPa with 5.3 and 10.6 at.%B, respectively."],["doi:10.1038/s41598-024-78854-w","TiNbZr","Young’s modulus",64.0,48.0,80.0,null,"GPa","","","","","",false,"","results_discussion","TiNbZr alloys have Young’s modulus of about 48–80 GPa, which is significantly lower than that of Ti-6Al-4V (110 GPa), 316L stainless steel (200 GPa), and Co-Cr alloys (210–232 GPa)."],["doi:10.1038/s41598-024-78854-w","Ti53.3-xNb10Zr10Ni10Co10Fe6.7Bx","Young’s modulus",195.0,null,null,null,"GPa","","cast","","","",false,"","results_discussion","Adding B increased Young’s modulus from 141 GPa (without B) to 195 GPa and 260 GPa with 5.3 and 10.6 at.%B, respectively."],["doi:10.1038/s41598-024-78854-w","Ti53.3-xNb10Zr10Ni10Co10Fe6.7Bx","Young’s modulus",260.0,null,null,null,"GPa","","cast","","","",false,"out_of_range","results_discussion","Adding B increased Young’s modulus from 141 GPa (without B) to 195 GPa and 260 GPa with 5.3 and 10.6 at.%B, respectively."],["doi:10.1038/s41598-024-78854-w","Ti53.3-xNb10Zr10Ni10Co10Fe6.7Bx","Young’s modulus",195.0,null,null,null,"GPa","","cast","","","",false,"","conclusions","Consequently, enhanced wear properties were obtained.Young’s modulus increased from 141 to 195 GPa and 260 GPa with 5.3 and 10.6 at.% B, respectively.Increasing the amount of B to 10.6 at.% led to brittleness that was indicated by cracking during the microhardness test."],["doi:10.1038/s41598-024-78854-w","Ti53.3-xNb10Zr10Ni10Co10Fe6.7Bx","Young’s modulus",260.0,null,null,null,"GPa","","cast","","","",false,"out_of_range","conclusions","Consequently, enhanced wear properties were obtained.Young’s modulus increased from 141 to 195 GPa and 260 GPa with 5.3 and 10.6 at.% B, respectively.Increasing the amount of B to 10.6 at.% led to brittleness that was indicated by cracking during the microhardness test."],["doi:10.1038/s41598-025-06369-z","Ti-6Al-4V","Young’s modulus",110.0,null,null,null,"GPa","","","","","",false,"","methods","Intensity /g · cm−3 Young’s modulus /GPa Yield stress /MPa Poisson’s ratio 4.51 110 875 0.34 Table 4."],["doi:10.1038/s41598-025-06369-z","Ti-6Al-4V","elastic modulus",1.071,null,null,null,"GPa","","","","","",false,"out_of_range","results_discussion","As can be seen from Table 6, the stiffness of the lattice structure calculated from the linear elastic region of the curve under nearly the same conditions of relative density indicates that the TCRC-ipv structure has the highest compressive strength (84 MPa), yield strength (51 MPa), and elastic modulus (1071 MPa)."],["doi:10.1038/s41598-025-06369-z","Ti-6Al-4V","modulus of elasticity",1.062,null,null,null,"GPa","","","","","",false,"out_of_range","results_discussion","The SCRC structure has a similar modulus of elasticity (1062MPa), but the compressive strength, yield strength were significantly lower than those of the TCRC-ipv structure."],["doi:10.1038/s41598-025-30495-3","Aluminium MMC","modulus",110.0,null,null,null,"GPa","","","","","",false,"","methods","Aluminium MMC has the lowest density (~2.8 g/cm³), which significantly reduces weight but compromises stiffness and fatigue performance due to its relatively low modulus (~110 GPa) and fatigue strength (~200–300 MPa)."],["doi:10.1038/s41598-026-54590-1","20Nb-CCA","modulus",85.92,null,null,null,"GPa","","","","","",false,"","results_discussion","The 20Nb- CCA exhibited a modulus of (85.92 GPa), which increased to 102.47 GPa in 10Fe10Nb CCA."],["doi:10.1038/s41598-026-54590-1","10Fe10Nb-CCA","modulus",102.47,null,null,null,"GPa","","","","","",false,"","results_discussion","The 20Nb- CCA exhibited a modulus of (85.92 GPa), which increased to 102.47 GPa in 10Fe10Nb CCA."],["doi:10.1038/s41598-026-54590-1","20Nb-CCA","lower modulus",85.92,null,null,null,"GPa","","","","","",false,"","results_discussion","On the other hand, the lower modulus of 20 Nb CCA, compared to the commercial Ti6Al4V alloy (~ 114 GPa)29, suggests it as a good candidate for bio-implantology."],["doi:10.1038/s41598-026-54590-1","20Nb-CCA","Young’s modulus",85.92,null,null,null,"GPa","","","dendritic","","",false,"","conclusions","In both CCAs, the microstructure was dendritic, with the high-melting-point elements segregated in the den dritic regions. • 20Nb CCA showed a relatively lower hardness and better wear resistance due to its stable refractory-phase structure that possibly resists the material removal. • 10Fe10Nb CCAs showed a higher Young’s modulus of (102.47 GPa) compared to (85.92 GPa) for 20Nb-CCA. • Both CCAs showed excellent corrosion resistance in the presence of 3 g of HA inhibitor, where the corrosion rat"],["doi:10.1038/s41598-026-54590-1","10Fe10Nb-CCA","Young’s modulus",102.47,null,null,null,"GPa","","","dendritic","","",false,"","conclusions","In both CCAs, the microstructure was dendritic, with the high-melting-point elements segregated in the den dritic regions. • 20Nb CCA showed a relatively lower hardness and better wear resistance due to its stable refractory-phase structure that possibly resists the material removal. • 10Fe10Nb CCAs showed a
