Repository: akhtar07/tisci-explorer

# TiSci Explorer

A read-only, static explorer for **TiSci**, an autonomous research agent for titanium alloys. TiSci reads the
titanium-alloy literature, builds a knowledge graph and a table of measured values, proposes hypotheses where the
graph has gaps, and tests them with DFT (MACE / VASP) and the ICME-lite multiscale chain.

**Live site:** https://akhtar07.github.io/tisci-explorer/

The site has seven sections:

| Section | What it shows |
|---|---|
| Overview | Corpus → graph → facts → hypotheses → verdicts, with the snapshot's counts |
| Worked example | One full loop for W in α-Ti: graph path, hypothesis, novelty check, DFT test, verdict, follow-up, DAMASK |

File: data/facts/al_equivalent.json (part 2 of 2)
null,null,null,"wt%","","cast","","","",false,"","methods","Composition (wt. %) Harness (VHN) Porosity (%) Sample Al V C Fe O N H Ti Cast 5.3 3.6 0.10 0.25 0.13 0.06 0.012 Balance ~ 0.15 DMLS 5.9 4.2 0.08 0.30 0.20 0.05 0.015 Balance ~ 1.43 2.1."],["oa:W4401997056","CP-Ti Grade 2","C",0.08,null,null,null,"%","","","","","",false,"","table","G\t44 GPa\tC\t0.08\tBeta Transus\t915 °C"],["oa:W4402232149","Ti-6Al-4V","Al",6.15,5.5,6.8,null,"%","","","","","",false,"","table",">99\t≤0.3\t≤0.1\t≤0.05\t≤0.015\t≤0.2\t5.5–6.8\t3.5–4.5"],["oa:W4403299439","Zr-4","Sn",1.2,null,null,null,"%","","","","EDS","",false,"","results_discussion","The quantitative elemental analysis of these samples using EDS coupled with FESEM revealed a composition of 96.4% Zr, 2.3% O, and 1.2% Sn."],["oa:W4404039372","","Al",99.56,99.56,99.56,null,"","663.46 °C","ScheilSimulation @ 663.46 °C","","","",true,"unit_missing","table","ScheilSimulation @ 663.46 °C\tFCC\t99.56\t0.41\t0.03"],["oa:W4404039372","","Al",75.7,75.7,75.7,null,"","","ScheilSimulation @ 663.46 °C","","","",true,"unit_missing","table","Al3(Ti,Ta)(HT)\t75.7\t11.9\t12.4"],["oa:W4404039372","","Al",99.81,99.81,99.81,null,"","475 °C","EquilibriumCalculation @ 475 °C","","","",true,"unit_missing","table","EquilibriumCalculation @ 475 °C\tFCC\t99.81\t0.17\t0.02"],["oa:W4404039372","","Al",75.26,75.26,75.26,null,"","475 °C","EquilibriumCalculation @ 475 °C","","","",true,"unit_missing","table","Al3(Ti,Ta)(HT)\t75.26\t12.45\t12.29"],["oa:W4404091825","Ti-6Al-4V","aluminum burn-off",0.2,0.2,0.2,null,"wt%","","as-built wire-arc directed energy deposition","","","",false,"","conclusions","Burn-off of aluminum during the process was measured to be 0.2 wt.%; the oxygen and hydrogen content was within the speciﬁcations and showed no increase along the build height of the samples."],["oa:W4404136738","TA 15","Al atom content",5.1,null,null,null,"%","","diffused at 850 °C with magnetic field 10 A","","EDS analysis","",false,"","results_discussion","The content of the Al atom in this region of 10 A current intensity coating is 5.1%. shows the EDS analysis of titanium alloy surface coatings diffused at 850 °C under the magnetic field of 20 A current intensity."],["oa:W4404136738","TA 15","Al content",7.4,null,null,null,"%","","diffused at 850 °C without magnetic field","","EDS analysis","",false,"","results_discussion","Therefore, the Al content at point 5 in the heat-affected region increases to a certain extent, reaching 7.4%, as shown in (f)."],["oa:W4404277654","Ti-6Al-4V","Al",1.265,null,null,null,"%","","as-built SLM","","","",false,"","table","10%Hap10%CMC\tTi\t89.262"],["oa:W4404277654","Ti-6Al-4V","Al",3.026,null,null,null,"%","","as-built SLM","","","",false,"","table","5%Hap5%CMC\tTi\t91.501"],["oa:W4404610674","Ti-6Al-4V","aluminum",5.5,null,null,null,"%","","","","EDS","",false,"","results_discussion","In our study, the average area EDS chemical analysis of the etched titanium alloy plate without the ceramic coating confirmed the substrate alloy composition as consisting of 88.8% titanium, 5.7% vanadium, and 5.5% aluminum (a–c)."],["oa:W4405827755","Ti-6Al-4V","Al",5.66,null,null,null,"wt%","","","","","",false,"","table","Content/wt%\tBal.\t5.66\t3.75\t0.30\t0.08\t0.05\t0.015\t0.20"],["oa:W4406140951","Ti-6Al-4V","Al",6.05,5.3,6.8,null,"wt%","","","","","",false,"","table","Content\t≤0.05\t≤0.02\t≤0.20\t3.3 ∼ 4.5\t5.3 ∼ 6.8\tBal."],["oa:W4407597042","Ti-15Mo","al_equivalent",0.014,null,null,null,"wt%","","","","","",false,"","methods",""],["oa:W4407929784","Ti-6Al-4V","Aluminium",5.667,null,null,null,"","","","","","",false,"unit_missing","results_discussion","Ti-6Al-4V Base-25 mm 25-50 mm 50-75 mm Carbon 0.016 0.015 0.017 Oxygen 0.2939 0.2877 0.2858 Nitrogen 0.01 0.01 0.01 Hydrogen 0.001 0.001 0.001 Iron 0.175 0.17 0.17 Aluminium 5.881 5.774 5.982 Vanadium 4.159 4.292 4.261 Titanium Balance Balance Balance Ti-6Al-4V ELI Base-25 mm 25-50 mm 50-75 mm Carbon 0.015 0.019 0.018 Oxygen 0.146 0.166 0.171 Nitrogen 0.01 0.01 0.01 Hydrogen 0.001 0.001 0.001 Iron 0.181 0.178 0.185 Aluminium 5.64 5.67 5.7 Vanadium 4.46 4.43 4.39 Titanium Balance Balance Balance"],["oa:W4407929784","Ti-6Al-4V","Aluminium",5.879,null,null,null,"","","","","","",false,"unit_missing","results_discussion","Ti-6Al-4V Base-25 mm 25-50 mm 50-75 mm Carbon 0.016 0.015 0.017 Oxygen 0.2939 0.2877 0.2858 Nitrogen 0.01 0.01 0.01 Hydrogen 0.001 0.001 0.001 Iron 0.175 0.17 0.17 Aluminium 5.881 5.774 5.982 Vanadium 4.159 4.292 4.261 Titanium Balance Balance Balance Ti-6Al-4V ELI Base-25 mm 25-50 mm 50-75 mm Carbon 0.015 0.019 0.018 Oxygen 0.146 0.166 0.171 Nitrogen 0.01 0.01 0.01 Hydrogen 0.001 0.001 0.001 Iron 0.181 0.178 0.185 Aluminium 5.64 5.67 5.7 Vanadium 4.46 4.43 4.39 Titanium Balance Balance Balance"],["oa:W4409868292","Ti-6Al-4V","Al",6.51,null,null,null,"","","","","","",false,"unit_missing","table","0.18\t0.02\t0.05\t6.51\t4.13\t0.185\tbal."],["oa:W4411670386","Ti-6Al-4V","aluminum",4.4,null,null,null,"wt%","","","","EDS","",false,"","results","EDS point analysis in f quantifies the average elemental compositions: nitrogen (10.68 wt%), oxygen (15.95 wt%), and aluminum (4.4 wt%)."],["oa:W4412091603","Ti-5Al-5Mo-5V-3Cr","al_equivalent",4.82,null,null,null,"wt%","","as-built SLM","","","",false,"","methods","The following chemical composition was determined for the additively manufactured sample with an energy density of EV = 32.7 J/mm3: Ti 82.04 wt%, Al 4.82 wt%, Mo 4.84 wt%, V 4.70 wt%, Cr 2.82 wt%, Fe 0.40 wt%, Cu 0.20 wt%, O 0.146 wt%, C 0.0085 wt%, and N 0.0229 wt%."],["oa:W4412785603","Ti-6Al-4V","Al",6.125,5.5,6.75,null,"%","","","","","",false,"","table","Residual\t5.5~6.75\t3.5~4.5\t0.30\t0.08\t0.015\t0.2\t0.05\t0.40"],["oa:W4412847657","Ti-6Al-4V","aluminum content",3.872,null,null,null,"wt%","","900 °C/5 min","","","",false,"","results_discussion","At the peak intensity within the white region, the nitrogen content (mass percent, wt%) reaches 11.197%, while aluminum and vanadium contents are 3.872% and 0.0%, respectively."],["oa:W4412847657","Ti-6Al-4V","aluminum content",3.057,null,null,null,"wt%","","900 °C/10 min","","","",false,"","results_discussion","As shown in Fig. e, the maximum nitrogen content, measured at a depth (point) of 1.206 µm, is 11.502%, while the concentrations of the alloying elements vanadium and aluminum are 0.931% and 3.057%, respectively."],["oa:W4412847657","Ti-6Al-4V","aluminum",2.23,null,null,null,"%","","as-built SLM","","","",false,"","results_discussion","The average concentrations of aluminum and vanadium are 2.23% and 2.96%, respectively."],["oa:W4412847657","Ti-6Al-4V","Al",4.05,null,null,null,"%","","","","","",false,"","results_discussion","The result of EDS analysis, in point 2 (Fig. c, spectrum 2) and line scan SEM–EDS (Fig. e) reveals that Al (percentage average of 4.05%, in line scan analysis) and N2 (3.1%) have the highest percentages, which indicates that it is possible that these areas represent the nitrogen solid solution phase in Ti, α-Ti(N)."],["oa:W4412847657","Ti-6Al-4V","aluminum concentration",11.2,null,null,null,"%","","nitriding in EF, 1200 °C, 15 min","","SEM–EDS analysis","",false,"","results_discussion","Holding time of 15 min in EF resulted in the formation of an oxide layer on the surface of the S24 sample (Fig. a–e), accompanied by an increase in aluminum concentration underneath this oxide layer (from 7.4% after 5 min to 11.2% at 15 min) (Fig. d–e)."],["oa:W4412847657","Ti-6Al-4V","Aluminium [%]",6.0,5.5,6.5,null,"%","","","","","",false,"","table","Ti6Al4V ELI\tbalance\t5.50–6.50\t3.50–4.50\t0.25\t0.13\t0.08\t0.03\t0.0125\t0.005\t< 0.10"],["oa:W4412930195","Ti-6Al-4V","CAl",0.85,null,null,null,"%","","","","Micro-X-ray spectral analysis","",false,"","results_discussion","Titanium, aluminum, and vanadium diffuse through the entire copper interlayer with average concentrations of CTi = 46%, CAl = 0.85%, and CV = 4.4% at t = 30 min and CTi = 32%, CAl = 0.12%, and CV = 4.4% at t = 15 min."],["oa:W4412930195","Ti-6Al-4V","CAl",0.12,null,null,null,"%","","","","Micro-X-ray spectral analysis","",false,"","results_discussion","Titanium, aluminum, and vanadium diffuse through the entire copper interlayer with average concentrations of CTi = 46%, CAl = 0.85%, and CV = 4.4% at t = 30 min and CTi = 32%, CAl = 0.12%, and CV = 4.4% at t = 15 min."],["oa:W4416350747","Ti-6Al-4V","%Al",7.46,null,null,null,"%","","","","","",false,"","table","88.75\t7.46\t3.41"],["oa:W4416350747","Ti-6Al-4V","%Al",6.0,5.5,6.5,null,"%","","","","","",false,"","table","Bal.\t5.5–6.5\t3.5–4.5"],["oa:W583504428","Ti-6Al-4V","Aluminium",6.0,null,null,null,"%","","","","","",false,"","conclusions",""],["oa:W7117165930","Ti-6Al-2Sn-4Zr-2Mo","Al",5.1,null,null,0.08,"wt%","","","","","",false,"","table","Ti-6242\tBal.\t5.1 ± 0.08\t1.64 ± 0.13\t3.52 ± 0.23\t2.16 ± 1.29"],["oa:W7117694937","Ti-6Al-4V","Al",6.0,5.7,6.3,null,"wt%","","","","","",false,"","table","Wt%\trest\t5.7~6.3\t3.8~4.1\t≤0.3\t≤0.2\t≤0.1"],["oa:W7118118198","Ti-6Al-4V","Al",6.2,null,null,null,"wt%","","","","ICP-MS","",false,"","methods","Material Properties Dataset: Powder properties data included particle size distribution (D10=22 μm, D50=35 μm, D90=61 μm), quantified sphericity (0.85-0.96), and chemical composition verified through Inductively Coupled Plasma (ICP)-Mass Spectrometry (ICP-MS) (Al: 6.2 wt%, V: 4.1 wt%, Ti: balance)."],["oa:W7118185743","Ti-6Al-4V","α' lath",3.9,3.5,4.3,0.4,"%","","as-printed","martensitic α'","","",false,"","results","The line scan results of local chemical composition (Figure 3f-g) show a slight 130 difference between the α' lath (3.9 ± 0.4%) and metastable β phases (4.8 ± 0.5%)."],["oa:W7118185743","Ti-6Al-4V","metastable β phases",4.8,4.3,5.3,0.5,"%","","as-printed","metastable β","","",false,"","results","The line scan results of local chemical composition (Figure 3f-g) show a slight 130 difference between the α' lath (3.9 ± 0.4%) and metastable β phases (4.8 ± 0.5%)."],["oa:W7132101087","Ti-6Al-4V","Al 6.00%",6.0,null,null,null,"%","","","","","",false,"","front",""],["oa:W7134344756","VST2","[Al]eq",7.26,null,null,null,"%","","","","","",false,"","abstract",""],["oa:W7144782104","Ti65Fe35","aluminum equivalent",76.3,null,null,null,"at%","","","","","",false,"unit_mismatch","discussion",""],["oa:W7154458012","Ti-6Al-4V","Al",6.17,6.17,6.17,null,"%","","","","","",false,"","table","Ti-6Al-4V alloy powder\tBal.\t6.17\t3.48\t-\t0.11\t-\t0.0072\t0.0012"],["oa:W7154458012","Ti-6Al-4V","Al",6.0,5.5,6.5,null,"%","","","","","",false,"","table","ASTM F3001-14\tBal.\t5.5–6.5\t3.5–4.5\t0.25\t0.13\t0.08\t0.05\t0.0012"],["oa:W7154458012","Ti-6Al-4V","Al content",6.75,null,null,null,"wt%","","AM","","","",false,"","results","The AM Ti-6Al-4V sample has a significantly higher aluminum concentration (6.75 wt%) than the WR sample (6.26 wt%), placing it at the upper limit permitted by the regulations."],["oa:W7154458012","Ti-6Al-4V","Al content",6.26,null,null,null,"wt%","","WR","","","",false,"","results","These elements are within the typical ranges established by ASTM F1472 (Al: 5.50–6.75% and V: 3.50–4.50%) [,]."],["oa:W7160877616","Ti-15Mo-0.5Si","Si",0.52,null,null,null,"wt%","","","","","",false,"","table","Ti-15Mo-0.5Si\t15.01\t0.52\t0.021\t0.003\tBal."],["oa:W7160877616","Ti-15Mo-1.5Si","Si",1.52,null,null,null,"wt%","","","","","",false,"","table","Ti-15Mo-1.5Si\t15.12\t1.52\t0.023\t0.006\tBal."],["oa:W7160877616","Ti-15Mo-1Si","Si",1.01,null,null,null,"wt%","","","","","",false,"","table","Ti-15Mo-1.0Si\t15.10\t1.01\t0.022\t0.004\tBal."],["oa:W7160877616","Ti-15Mo-2Si","Si",2.03,null,null,null,"wt%","","","","","",false,"","table","Ti-15Mo-2.0Si\t15.09\t2.03\t0.023\t0.011\tBal."],["oa:W7161551855","PBF-LB/M Ti6Al4V","aluminum",3.5,null,null,null,"","","as-built","","","",false,"unit_missing","results_discussion","Fousová et al. [63] stated another factor contributing to the observed hardness variation is the distribution of alloying elements, such as aluminum."],["oa:W7203699654","Ti-6Al-4V","Aluminium was measured at ∼2% by weight",2.0,2.0,2.0,null,"%","","","","EDS","",false,"","results","Aluminium was measured at ∼2% by weight on the fracture surface, lower than the anticipated 6% in Ti-6Al-4V, while polished cross-sections exhibited the correct composition."],["oa:W7206273522","Ti-6Al-4V","Al",5.5,5.5,6.75,null,"%","","","","","",false,"","abstract",""],["oa:W7206273522","Ti-6Al-4V","Al",5.55,5.3,5.8,null,"%","","","","","",false,"","abstract",""],["openaire:027b513adcfc871ae625166637199afd","Ti-6Al-4V","Alüminyum, Al",6.0,null,null,null,"%","","","","","",false,"","abstract","Ti6Al4V alaşımının fiziksel özellikleri ve kimyasal içeriği [3] Fiziksel özellikler Kimyasal içerik Yoğunluk (gr/cm3) 4,42 Alüminyum, Al 6,00% Erime Sıcaklığı (°C ± 15°C) 1649 Vanadyum, V 4,00% Özgül Isısı (J/Kg °C) 560 Demir, Fe 0,10% Hacimsel Elektrik direnci (ohm.cm) 170 Oksijen, O 0,15%"],["openaire:135bea47fc644b4a6638555cc5b2b72d","","72-75% Al",73.5,72.0,75.0,null,"%","","","","EDX","",false,"","results_discussion","The EDX analysis taken from points A, B and C was found to be 72-75% Al, 23-25% Ti, 1-2% Nb, 1% Mn, indicating that the composition of the phase formed is close to that of Al3Ti phase."],["openaire:2d6b6c9d4feeace73c6900c2d0f990ca","","teneur en aluminium",3.0,null,null,null,"%","430°C","","","MET","",false,"","conclusions",""],["openaire:2d6b6c9d4feeace73c6900c2d0f990ca","Ti-6Al-4V","% massique Al",6.3,null,null,0.2,"%","","as-received","","electron probe microanalysis","",false,"","conclusions",""],["openaire:2d6b6c9d4feeace73c6900c2d0f990ca","Ti-6Al-4V","composition chimique en masse",6.0,null,null,null,"%","","","","","",false,"","conclusions",""],["openaire:3a498c4387292198c9fed3207ed1fa13","Ti-15Cu-6Al-4V","Al",5.4,null,null,0.04,"wt%","","","α''","","",false,"","discussion",""],["openaire:3a498c4387292198c9fed3207ed1fa13","Ti-15Cu-6Al-4V","Al",5.7,null,null,0.1,"wt%","","","β-Ti","","",false,"","discussion",""],["openaire:3a498c4387292198c9fed3207ed1fa13","Ti-15Cu-6Al-4V","Al",2.33,null,null,0.2,"wt%","","","Ti2Cu","","",false,"","discussion",""],["openaire:3a498c4387292198c9fed3207ed1fa13","Ti-6Al-4V","aluminum equivalent",6.16,null,null,null,"wt%","","as-built LPBF","","","",false,"","results",""],["openaire:4bf3d14cb3cbf0eecf9778ecbc5594af","Ti-6Al-4V","contenido de aluminio",6.75,null,6.75,null,"%","","","","","",false,"","abstract",""],["openaire:7860c9509a301acc9c667d323df7f2a7","Ti-8V-6Cr-4Mo-4Zr-3Al-0.05Si","Al equivalent",0.0,null,null,null,"","","","","","",false,"unit_missing","part 7","Conclusions (1) The addition of trace amount of Si (~0.05 wt %) and the presence of 4 wt % Zr induced the formation of (TiZr)6Si3 silicides in Ti-3Al-8V-6Cr-4Mo-4Zr-0.05Si alloy."],["openaire:b1c04decd0010532b4f1f4094b4351bf","Ti-6Al-4Fe","measured weight percentages of 6.0% Al",6.0,null,null,null,"%","","","","","",false,"","results_discussion",""],["openaire:b893e00620770a613d5d86accafb6ca5","Ti-6Al-4V","Al miktarları",0.0,0.0,0.0,null,"","400 °C","annealed 760°C/2h + air cooled","","EDS","",false,"unit_missing","conclusions",""],["openaire:e5360e0109ef10c52115d3ae18d8a2d9","Ti-6Al-4V","aluminio (Al) entre 5,5% y 6,5% en peso",6.0,5.5,6.5,null,"%","","","","","",false,"","abstract","Se compone de titanio, aleado con aluminio (Al) entre 5,5% y 6,5% en peso y vanadio (V) entre 3,5% y 4,5% en peso."]]}
