Repository: akhtar07/tisci-explorer

# TiSci Explorer

A read-only, static explorer for **TiSci**, an autonomous research agent for titanium alloys. TiSci reads the
titanium-alloy literature, builds a knowledge graph and a table of measured values, proposes hypotheses where the
graph has gaps, and tests them with DFT (MACE / VASP) and the ICME-lite multiscale chain.

**Live site:** https://akhtar07.github.io/tisci-explorer/

The site has seven sections:

| Section | What it shows |
|---|---|
| Overview | Corpus → graph → facts → hypotheses → verdicts, with the snapshot's counts |
| Worked example | One full loop for W in α-Ti: graph path, hypothesis, novelty check, DFT test, verdict, follow-up, DAMASK |

File: data/facts/alpha_fraction.json (part 2 of 9)
null,null,null,"%","","ST990 990 °C/1 h","","","",false,"","table","ST990\t990 °C/1 h\t49.22\tα2/O phase mixed laths, B2 increased"],["doi:10.3390/ma18122806","Ti-22Al-25Nb","VFRP",71.87,null,null,null,"%","","HIPed specimen","","","",false,"","results","The VFRP in the 920 °C solid solution was approximately 70.48% (), which was not significantly different from the 71.87% seen in the HIPed specimen."],["doi:10.3390/ma19010010","Ti-5Mo-2Fe","Vf,α",23.9,null,null,null,"%","room temperature","slow cooled","bimodal","","1 × 10−3/s",false,"","results_discussion","As the Mo content increased, the α phase fraction (Vf,α=23.9%) decreased in 52 SW, and the α″ phase (Vf,α″=57.2%) was formed due to SIM transformation."],["doi:10.3390/ma19010010","Ti-5Mo-2Fe","Vf,α″",57.2,null,null,null,"%","room temperature","slow cooled","martensitic α'","","1 × 10−3/s",false,"","results_discussion","As the Mo content increased, the α phase fraction (Vf,α=23.9%) decreased in 52 SW, and the α″ phase (Vf,α″=57.2%) was formed due to SIM transformation."],["doi:10.3390/ma19010010","Ti-9.2Mo-2Fe","Vf,α",12.6,null,null,null,"%","room temperature","slow cooled","bimodal","","1 × 10−3/s",false,"","results_discussion","92 SW, which had the highest added Mo content, also had the lowest α phase fraction (Vf,α=12.6%) due to its high β stability, and the ω phase (Vf,ω=2%) was formed."],["doi:10.3390/ma19010010","Ti-9.2Mo-2Fe","Vf,ω",2.0,null,null,null,"%","room temperature","slow cooled","omega","","1 × 10−3/s",false,"","results_discussion","92 SW, which had the highest added Mo content, also had the lowest α phase fraction (Vf,α=12.6%) due to its high β stability, and the ω phase (Vf,ω=2%) was formed."],["doi:10.3390/ma19010010","92 SW","Vf,α",12.6,null,null,null,"%","","","","","",false,"","table","92 SW\t12.6\t41.5\t43.9\t2"],["doi:10.3390/ma19010010","32 SW","Vf,α",66.4,null,null,null,"%","","","","","",false,"","table","32 SW\t66.4\t-\t33.6\t-"],["doi:10.3390/ma19010010","52 SW","Vf,α",23.9,null,null,null,"%","","","","","",false,"","table","52 SW\t23.9\t57.2\t18.9\t-"],["doi:10.3390/ma19010010","Ti-3.4Mo-2Fe","Vf,α",66.4,null,null,null,"%","room temperature","slow cooled","lamellar","","1 × 10−3/s",false,"","results_discussion","As previously mentioned, 32 SW has relatively low β stability and thus exhibited the highest α phase fraction (Vf,α=66.4%)."],["doi:10.3390/ma19010047","Ti90","primary α phase content",10.4,null,null,null,"%","","","","","",false,"","results_discussion","As summarized in , statistical analysis using IPP software (Version 6.0) indicates that with increasing solution temperature, the primary α phase content decreases from 71.5% to 10.4%, and the average α phase size decreases from 2.79 μm to 0.38 μm."],["doi:10.3390/ma19010047","Ti90","primary α phase content",71.5,null,null,null,"%","","","","","",false,"","results_discussion","As summarized in , statistical analysis using IPP software (Version 6.0) indicates that with increasing solution temperature, the primary α phase content decreases from 71.5% to 10.4%, and the average α phase size decreases from 2.79 μm to 0.38 μm."],["doi:10.3390/nano11040918","Ti-49Al-2Sc","proportion",0.47,null,null,null,"","","","","","",false,"unit_missing","results_discussion","The maximal value of 0.47 of the proportion is typical of the lamellae of the I type up to 0.1 µm wide."],["doi:10.3390/nano11040918","Ti-49Al-2Sc","maximum number of lamellae of the I type",0.56,null,null,null,"","","","","","",false,"unit_missing","results_discussion","When considering the width distribution of lamellae of the I type in the range of 0–0.3 µm, the maximum number of lamellae of the I type is characterized by the width, varying from 0.05 to 0.10 µm, and amounts to 0.56."],["doi:10.3390/nano11040918","Ti-49Al-2Sc","proportion of lamellae of the I type",0.16,null,null,null,"","","","","","",false,"unit_missing","results_discussion","The proportion of lamellae of the I type with a width of 0.1–0.15 µm is 0.16."],["doi:10.3390/nano11040918","Ti-49Al-2Sc","identical value",0.08,null,null,null,"","","","","","",false,"unit_missing","results_discussion","An identical value of 0.08 has been for the lamellae of the I type with a width in the range of 0.15–0.20, 0.20–2.5 and 0.25–0.30 µm."],["doi:10.3390/nano11040918","Ti-49Al-2Sc","prevail",0.5,null,null,null,"","","","","","",false,"unit_missing","results_discussion","In the range of 0.40–0.70 µm, the lamellae of the I type with a width of 0.55–0.60 prevail, which amounts to 0.5."],["doi:10.3390/nano11040918","Ti-49Al-2Sc","proportion",0.52,null,null,null,"","","","lamellar","","",false,"unit_missing","results_discussion","The maximal value of 0.52 of the proportion is typical of the lamellae of the II type with a width of 0.2–0.4 µm."],["doi:10.3390/nano11040918","Ti-49Al-2Sc","proportion",0.21,null,null,null,"","","","lamellar","","",false,"unit_missing","results_discussion","When considering the width distribution of the lamellae of the II type in the range of 0–0.4 µm, the same number of lamellae is characterized by the width of 0.2–0.25 and 0.35–0.4 µm and amounts to 0.21."],["doi:10.3390/nano11040918","Ti-49Al-2Sc","proportion",0.17,null,null,null,"","","","lamellar","","",false,"unit_missing","results_discussion","The proportion of lamellae of the II type with a width of 0.05–0.1 µm is 0.17."],["doi:10.3390/nano11040918","Ti-49Al-2Sc","proportion",0.125,null,null,null,"","","","lamellar","","",false,"unit_missing","results_discussion","An identical value of 0.125 has been for the range of 0.25–0.35, and the value of the proportion of 0.08 is typical of the lamellae of the II type, which is 0.1–0.2 µm."],["doi:10.3390/nano11040918","Ti-49Al-2Sc","proportion",0.08,null,null,null,"","","","lamellar","","",false,"unit_missing","results_discussion","An identical value of 0.125 has been for the range of 0.25–0.35, and the value of the proportion of 0.08 is typical of the lamellae of the II type, which is 0.1–0.2 µm."],["doi:10.3390/nano11040918","Ti-49Al-2Sc","proportion",0.57,null,null,null,"","","","lamellar","","",false,"unit_missing","results_discussion","In the range of the lamellae of the II type with a width of 0.4–1.2, the maximal value of the proportion of 0.57 corresponds to 0.4–0.6 µm."],["doi:10.3390/nano11040918","Ti-49Al-2Sc","proportion",0.29,null,null,null,"","","","lamellar","","",false,"unit_missing","results_discussion","The value of 0.29 corresponds to lamellae of the II type with a width of 0.6–0.8 µm and 0.14 is 1.0–1.2 µm."],["doi:10.3390/nano11040918","Ti-49Al-2Sc","proportion",0.14,null,null,null,"","","","lamellar","","",false,"unit_missing","results_discussion","The value of 0.29 corresponds to lamellae of the II type with a width of 0.6–0.8 µm and 0.14 is 1.0–1.2 µm."],["doi:10.3390/nano11040918","Ti-49Al-2Sc","proportion",0.07,null,null,null,"","","","lamellar","","",false,"unit_missing","results_discussion","A similar value of 0.07 of the widths of lamellae of the I type has been for the ranges of 0–0.5, 1–1.5, 1.5–2 and 2–2.5 µm."],["doi:10.3390/nano11040918","Ti-49Al-2Sc","proportion",0.54,null,null,null,"","","","lamellar","","",false,"unit_missing","results_discussion","The majority of the lamellae (0.54 of the proportion) are characterized by the width of 0–0.5 µm."],["doi:10.3390/nano11040918","Ti-49Al-2Sc","amount",11.0,null,null,null,"%","","","","","",false,"","results_discussion","The content of the resulted Ti3Al phase amounted to 26%; the amount of the Ti1.5Al2.5 phase was 11%."],["doi:10.3390/nano11040918","Ti-49Al-2Sc","content",26.0,null,null,null,"%","","","","","",false,"","results_discussion","The content of the resulted Ti3Al phase amounted to 26%; the amount of the Ti1.5Al2.5 phase was 11%."],["doi:10.3390/nano11040918","Ti-Al-Sc","content",42.0,null,null,null,"%","","","","","",false,"","results_discussion","The TiAl phase was a basic phase in the Ti-Al-Sc alloy; its content was 42%."],["doi:10.4028/www.scientific.net/msf.561-565.2241","Ti-6Al-4V","65%",65.0,null,null,null,"%","","","equiaxed α","","",false,"","results_discussion",""],["doi:10.5287/ora-nodv5z2pz","Ti-6Al-4V","more than 95% of thin α laths",95.0,null,null,null,"%","","","lamellar","","",false,"","results",""],["doi:10.70675/08f5f9ffz53b8z455bzb583zf6d87897e084","Ti-5-5-5-3","fs",4.0,4.0,4.0,null,"%","","ST1: 760°C/4h - WQ","","","",false,"","conclusions",""],["doi:10.70675/08f5f9ffz53b8z455bzb583zf6d87897e084","Ti-5-5-5-3","fs",14.0,14.0,14.0,null,"%","","ST2: 800°C/4h - WQ","","","",false,"","conclusions",""],["doi:10.70675/08f5f9ffz53b8z455bzb583zf6d87897e084","Ti-5-5-5-3","fs",27.0,27.0,27.0,null,"%","","ST3: 830°C/4h - WQ","","","",false,"","conclusions",""],["doi:10.70675/08f5f9ffz53b8z455bzb583zf6d87897e084","Ti-5-5-5-3","fs",20.0,20.0,20.0,null,"%","","après mise en solution à 730–800°C/4h - WQ","","","",false,"","conclusions",""],["doi:10.70675/42c7f996zd859z4be7zb9d1zad3c9bf21c8b","Ti-5.5.5.3","Vαp (%)",25.1,null,null,null,"%","","ST 710 + R5 600","","","",false,"","conclusions",""],["doi:10.70675/42c7f996zd859z4be7zb9d1zad3c9bf21c8b","Ti-5.5.5.3","Vαp (%)",23.77,null,null,null,"%","","ST 760 + R5 600","","","",false,"","conclusions",""],["doi:10.70675/42c7f996zd859z4be7zb9d1zad3c9bf21c8b","Ti-5.5.5.3","Vαp (%)",20.2,null,null,null,"%","","ST 775 + R5 600","","","",false,"","conclusions",""],["doi:10.70675/42c7f996zd859z4be7zb9d1zad3c9bf21c8b","Ti-5.5.5.3","Vαp (%)",7.7,null,null,null,"%","","ST 825 + R5 600","","","",false,"","conclusions",""],["doi:10.70675/61525bd9z3b2bz497bzadbcz942ff555036e","Ti-5Al-2Sn-2Zr-4Mo-4Cr","fα",0.0,null,null,null,"%","","920°C - 15 min | Trempe","beta","","",false,"","conclusions",""],["doi:10.70675/716d5103z43a6z447ezb3e9zec4113215e51","Ti-6Al-2Sn-4Zr-6Mo","proportion de points αp",29.0,null,null,null,"%","","","","","",false,"","discussion",""],["doi:10.70675/716d5103z43a6z447ezb3e9zec4113215e51","Ti-6Al-2Sn-4Zr-6Mo","proportion de points αp",31.0,null,null,null,"%","","","","","",false,"","discussion",""],["doi:10.70675/b01b1d66z7f6ez449azaf85z5f592d25e3d8","Ti-5Al-2Sn-2Zr-4Mo-4Cr","phase α",67.0,null,null,null,"%","","as-delivered","lamellar","","",false,"","conclusions",""],["doi:10.70675/b01b1d66z7f6ez449azaf85z5f592d25e3d8","Ti-5Al-2Sn-2Zr-4Mo-4Cr","phase α",67.0,null,null,null,"%","","as-delivered","lamellar","","",false,"","conclusions",""],["doi:10.70675/bda7ae7fz06d1z41f2zb478z4820a33d0be4","Ti-Al","Pourcentage surfacique",0.0,null,null,null,"%","","","globular equiaxed","","",false,"","discussion",""],["doi:10.70675/bda7ae7fz06d1z41f2zb478z4820a33d0be4","Ti-Al","Pourcentage surfacique",27.0,null,null,null,"%","","","dendritic equiaxed","","",false,"","discussion",""],["doi:10.70675/bda7ae7fz06d1z41f2zb478z4820a33d0be4","Ti-Al","Pourcentage surfacique",73.0,null,null,null,"%","","","fine dendritic","","",false,"","discussion",""],["doi:10.70675/bda7ae7fz06d1z41f2zb478z4820a33d0be4","Ti-Al","Pourcentage surfacique",10.0,null,null,null,"%","","","globular equiaxed","","",false,"","discussion",""],["doi:10.70675/bda7ae7fz06d1z41f2zb478z4820a33d0be4","Ti-Al","Pourcentage surfacique",90.0,null,null,null,"%","","","dendritic equiaxed","","",false,"","discussion",""],["doi:10.70675/bda7ae7fz06d1z41f2zb478z4820a33d0be4","Ti-Al","Pourcentage surfacique",83.0,null,null,null,"%","","","globular equiaxed","","",false,"","discussion",""],["doi:10.70675/bda7ae7fz06d1z41f2zb478z4820a33d0be4","Ti-Al","Pourcentage surfacique",17.0,null,null,null,"%","","","dendritic equiaxed","","",false,"","discussion",""],["doi:10.70675/bda7ae7fz06d1z41f2zb478z4820a33d0be4","Ti-Al","Pourcentage surfacique",62.0,null,null,null,"%","","","globular equiaxed","","",false,"","discussion",""],["doi:10.70675/cc7cdffbzd35cz46d6zb73bz4b7a3b6f8954","Ti-Al-Nb","equiaxed fractions of 64.3%",0.643,null,null,null,"","","milled 6 hrs","equiaxed","","",false,"unit_missing","conclusions",""],["doi:10.70675/cc7cdffbzd35cz46d6zb73bz4b7a3b6f8954","Ti-Al-Nb","equiaxed fractions of 63.5%",0.635,null,null,null,"","","milled 9 hrs","equiaxed","","",false,"unit_missing","conclusions",""],["doi:10.70675/cc7cdffbzd35cz46d6zb73bz4b7a3b6f8954","","equiaxed area fraction",30.0,null,null,null,"%","","","","","",false,"","conclusions",""],["doi:10.70675/cc7cdffbzd35cz46d6zb73bz4b7a3b6f8954","","area fraction of equiaxed grains",31.0,null,null,null,"%","","","","","",false,"","conclusions",""],["doi:10.70675/cc7cdffbzd35cz46d6zb73bz4b7a3b6f8954","Ti-Al-Ta","Equiaxed Fraction",52.0,null,null,null,"%","","milled 3 hrs","","","",false,"","conclusions",""],["doi:10.70675/cc7cdffbzd35cz46d6zb73bz4b7a3b6f8954","Ti-Al-Ta","Equiaxed Fraction",64.0,null,null,null,"%","","milled 9 hrs","","","",false,"","conclusions",""],["doi:10.7273/000005265","Ti-5.8Al-4Sn-3.5Zr-0.7Nb-0.5Mo-0.35Si","bimodal microstructures",0.0,null,null,null,"","","","bimodal","Figure 2.1.5","",false,"unit_missing","abstract","Figure 2.1.5: Bimodal microstructures of IMI 834 with a a) slow cooling rate b) fast cooling rate from the homogenization step [15]."],["hal:hal-05239354","Ti-6Al-4V","fα",37.0,36.0,38.0,1.0,"%","","equiaxed","equiaxed","EBSD analysis","",false,"","conclusions",""],["hal:hal-05239354","Ti-6Al-4V","fα",46.0,45.0,47.0,1.0,"%","","equiaxed","lamellar","EBSD analysis","",false,"","conclusions",""],["hal:hal-05239354","Ti-6Al-4V","fα",37.0,36.0,38.0,1.0,"%","","lamellar","lamellar","EBSD analysis","",false,"","conclusions",""],["hal:hal-05239354","Ti-6Al-4V","fα",53.0,52.0,54.0,1.0,"%","","lamellar","equiaxed","EBSD analysis","",false,"","conclusions",""],["hal:pastel-00537861","Ti-10V-2Fe-3Al","taux de phase αp",16.0,16.0,16.0,null,"%","","","","","",false,"","conclusions",""],["hal:tel-00466425","Ti-6Al-4V","fraction volumique de phase β résiduelle",3.0,3.0,3.0,null,"%","","","lamellar","","",false,"","conclusions",""],["hal:tel-01748686","","taux final de phase Q",0.0,null,null,null,"","","maintien à 620°C","","","",false,"unit_missing","conclusions",""],["hal:tel-01748686","","taux final de phase Q",0.0,null,null,null,"","","maintien à 708°C","","","",false,"unit_missing","conclusions",""],["hal:tel-01748686","Ti-5Al-2Sn-2Zr-4Mo-4Cr","taux final de phase Q",64.0,null,null,null,"%","","as-quenched","","","",false,"","conclusions",""],["hal:tel-01748686","Ti-5Al-2Sn-2Zr-4Mo-4Cr","taux final de phase Q",63.0,null,null,null,"%","","as-quenched","","","",false,"","conclusions",""],["hal:tel-01748686","Ti-5Al-2Sn-2Zr-4Mo-4Cr","taux final de phase Q",60.0,null,null,null,"%","","as-quenched","","","",false,"","conclusions",""],["hal:tel-01748686","","phase Q",0.32,null,null,null,"","690 °C to 300 °C","","","","",false,"unit_missing","conclusions",""],["hal:tel-01748686","","fα",4.0,null,null,null,"%","même gamme de température","","","","",false,"","conclusions",""],["hal:tel-01748686","Ti-5Al-2Sn-2Zr-4Mo-4Cr","fraction de phases formées",64.0,null,null,null,"%","","revenu 640°C, 4h","","","",false,"","conclusions",""],["hal:tel-01748686","","fraction massique de phases (α + Q\")",64.0,null,null,null,"%","132","","","","",false,"","conclusions",""],["hal:tel-01748686","Ti-5Al-2Sn-2Zr-4Mo-4Cr","fraction massique des phases transformées",74.0,null,null,null,"%","","revenu 440°C/4h","","","",false,"","conclusions",""],["hal:tel-01748686","Ti-5Al-2Sn-2Zr-4Mo-4Cr","fraction massique des phases transformées",48.0,null,null,null,"%","640 °C","revenu 640°C/1.5min","","","",false,"","conclusions",""],["hal:tel-01748686","Ti-5Al-2Sn-2Zr-4Mo-4Cr","fraction massique des phases transformées",60.0,null,null,null,"%","640 °C","revenu 640°C/1.5min","","","",false,"","conclusions",""],["hal:tel-01748686","Ti-5Al-2Sn-2Zr-4Mo-4Cr","fraction massique des phases transformées",64.0,null,null,null,"%","640 °C","revenu 640°C/4h","","","",false,"","conclusions",""],["hal:tel-01748686","Ti-5Al-2Sn-2Zr-4Mo-4Cr","fq",0.62,null,null,null,"","620°C","heating from room temperature to 920°C","acicular and equiaxed Q precipitates","","",false,"unit_missing","conclusions",""],["hal:tel-01748686","Ti-5Al-2Sn-2Zr-4Mo-4Cr","fq",0.82,null,null,null,"","820°C","heating from room temperature to 920°C","acicular and equiaxed Q precipitates","","",false,"unit_missing","conclusions",""],["hal:tel-01749279","Ti-5Al-5Mo-5V-3Cr","Fraction de phase α (%m)",48.0,null,null,null,"%","","620°C - 2h, 0.1°C/s","martensitic α'","","",false,"","discussion",""],["hal:tel-01749279","Ti-5Al-5Mo-5V-3Cr","Fraction de phase α (%m)",50.0,null,null,null,"%","","620°C - 2h, 1°C/s","lamellar","","",false,"","discussion",""],["hal:tel-01749279","Ti-5Al-5Mo-5V-3Cr","Fraction de phase α (%m)",49.0,null,null,null,"%","","620°C - 2h, 10°C/s","bimodal","","",false,"","discussion",""],["hal:tel-01749279","Ti-5Al-5Mo-5V-3Cr","quantit´e de phase α",23.0,null,null,null,"%","","solution treatment at 800°C + slow cooling at 20°C/min + aging at 620°C for 2h","","","",false,"","discussion",""],["hal:tel-01749279","Ti-5Al-5Mo-5V-3Cr","quantit´e de phase α",15.0,null,null,null,"%","","solution treatment at 800°C + quenching + aging at 620°C for 2h","","","",false,"","discussion",""],["hal:tel-01749279","Ti-5Al-5Mo-5V-3Cr","quantit´e de phase α",20.0,null,null,null,"%","","solution treatment at 800°C + slow cooling at 20°C/min + aging at 620°C for 2h","","","",false,"","discussion",""],["hal:tel-01749279","Ti-5Al-5Mo-5V-3Cr","faible fraction volumique de phase α",0.0,null,null,null,"","","refroidi à 0,2°C/s depuis le domaine monophasé β","","","",false,"unit_missing","conclusions",""],["hal:tel-01749279","Ti-5Al-5Mo-5V-3Cr","fraction volumique de phase α",4.4,null,null,null,"%","","","","","",true,"","conclusions",""],["hal:tel-01749279","Ti-5Al-5Mo-5V-3Cr","fraction de phase α",6.3,null,null,null,"%","","","","","",true,"","conclusions",""],["hal:tel-01749279","Ti-5Al-5Mo-5V-3Cr","quantité de phase α formée",2.0,null,null,null,"%","","","","","",false,"","conclusions",""],["hal:tel-01749279","Ti-5Al-5Mo-5V-3Cr","Proportions des morphologies intergranulaires",0.09,null,null,null,"%","650 °C","","αGB + αWGB","analysis of images","",false,"","conclusions",""],["hal:tel-01749279","Ti-5Al-5Mo-5V-3Cr","Proportions des morphologies intragranulaire",0.91,null,null,null,"%","650 °C","","αWI","analysis of images","",false,"","conclusions",""],["hal:tel-01749279","Ti-5Al-5Mo-5V-3Cr","Proportions des morphologies intergranulaires",0.21,null,null,null,"%","700 °C","","αGB + αWGB","analysis of images","",false,"","conclusions",""],["hal:tel-01749279","Ti-5Al-5Mo-5V-3Cr","Proportions des morphologies intragranulaire",0.79,null,null,null,"%","700 °C","","αWI","analysis of images","",false,"","conclusions",""],["hal:tel-01749279","Ti-5Al-5Mo-5V-3Cr","Proportions des morphologies intergranulaires",0.078,null,null,null,"%","650 °C","","αGB + αWGB","JMAK model","",true,"","conclusions",""],["hal:tel-01749279","Ti-5Al-5Mo-5V-3Cr","Proportions des morphologies intragranulaire",0.922,null,null,null,"%","650 °C","","αWI","JMAK model","",true,"","conclusions",""],["hal:tel-01749279","Ti-5Al-5Mo-5V-3Cr","Proportions des morphologies intergranulaires",0.289,null,null,null,"%","700 °C","","αGB + αWGB","JMAK model","",true,"","conclusions",""],["hal:tel-01749279","Ti-5Al-5Mo-5V-3Cr","Proportions des morphologies intragranulaire",0.711,null,null,null,"%","700 °C","","αWI","JMAK model","",true,"","conclusions",""],["hal:tel-01749279","Ti-5Al-5Mo-5V-3Cr","phase formée",0.2,null,null,null,"","","","αWI","model prediction","",true,"unit_missing","conclusions",""],["hal:tel-01749279","Ti-5Al-5Mo-5V-3Cr","phase formée",0.27,null,null,null,"","","","αWI","DRX measurement","",false,"unit_missing","conclusions",""],["hal:tel-01749279","Ti-5Al-5Mo-5V-3Cr","%αP (AI)",15.0,null,null,null,"%","","","","","",false,"","conclusions",""],["hal:tel-01749279","Ti-5Al-5Mo-5V-3Cr","%αtot (AI / DRX)",47.0,null,null,null,"%","","","","","",false,"","conclusions",""],["hal:tel-01749279","Ti-5Al-5Mo-5V-3Cr","%αs*",33.0,null,null,null,"%","","","","","",false,"","conclusions",""],["hal:tel-01749279","Ti-5Al-5Mo-5V-3Cr","%αP (AI)",13.0,null,null,null,"%","","","","","",false,"","conclusions",""],["hal:tel-01749279","Ti-5Al-5Mo-5V-3Cr","%αtot (AI / DRX)",50.0,null,null,null,"%","","","","","",false,"","conclusions",""],["hal:tel-01749279","Ti-5Al-5Mo-5V-3Cr","%αs*",37.0,null,null,null,"%","","","","","",false,"","conclusions",""],["hal:tel-01749279","Ti-5Al-5Mo-5V-3Cr","%αP (AI)",14.0,null,null,null,"%","","","","","",false,"","conclusions",""],["hal:tel-01749279","Ti-5Al-5Mo-5V-3Cr","%αtot (AI / DRX)",50.0,null,null,null,"%","","","","","",false,"","conclusions",""],["hal:tel-01749279","Ti-5Al-5Mo-5V-3Cr","%αs*",36.0,null,null,null,"%","","","","","",false,"","conclusions",""],["hal:tel-01749447","Ti-5Al-3Mo-3V-2Zr-2Cr-1Nb-1Fe","a phase volume fraction",51.0,null,null,null,"%","","","","","",false,"","methods",""],["hal:tel-01749447","Ti-5Al-3Mo-3V-2Zr-2Cr-1Nb-1Fe","a phase volume fraction",57.0,null,null,null,"%","","","","","",false,"","methods",""],["hal:tel-01749447","Ti-5Al-3Mo-3V-2Zr-2Cr-1Nb-1Fe","volume fraction of the α phase",58.0,null,null,null,"%","","","","","",false,"","methods",""],["hal:tel-01749447","Ti-5Al-3Mo-3V-2Zr-2Cr-1Nb-1Fe","volume fraction of the α phase",55.0,null,null,null,"%","","","","","",false,"","methods",""],["hal:tel-01749447","Ti-5Al-3Mo-3V-2Zr-2Cr-1Nb-1Fe","volume fraction of ω phase",27.0,null,null,null,"%","","","ω phase","","",false,"","methods",""],["hal:tel-01749447","Ti-5Al-3Mo-3V-2Zr-2Cr-1Nb-1Fe","volume fraction of α phase",51.0,null,null,null,"%","","aged at 400°C","acicular","","",false,"","conclusions",""],["hal:tel-01749447","Ti-5Al-3Mo-3V-2Zr-2Cr-1Nb-1Fe","volume fraction of α phase",57.0,null,null,null,"%","","aged at 450°C","acicular","","",false,"","conclusions",""],["hal:tel-01749447","Ti-5Al-3Mo-3V-2Zr-2Cr-1Nb-1Fe","volume fraction of α phase",57.7,null,null,null,"%","","aged at 500°C","","","",false,"","conclusions",""],["hal:tel-01749447","Ti-5Al-3Mo-3V-2Zr-2Cr-1Nb-1Fe","volume fraction of α phase",55.3,null,null,null,"%","","aged at 550°C","","","",false,"","conclusions",""],["hal:tel-01749447","Ti-5Al-3Mo-3V-2Zr-2Cr-1Nb-1Fe","volume fraction of α phase",47.0,null,null,null,"%","","aged at 600°C","","","",false,"","conclusions",""],["hal:tel-01749447","Ti-5Al-3Mo-3V-2Zr-2Cr-1Nb-1Fe","volume fraction of α phase",38.0,null,null,null,"%","","aged at 650°C","","","",false,"","conclusions",""],["hal:tel-01749447","Ti-5Al-3Mo-3V-2Zr-2Cr-1Nb-1Fe","volume fraction of α phase",26.0,null,null,null,"%","","aged at 700°C","","","",false,"","conclusions",""],["hal:tel-01749447","Ti-5Al-3Mo-3V-2Zr-2Cr-1Nb-1Fe","volume fraction",13.5,null,null,null,"%","","aged at 350°C","","","",false,"","conclusions",""],["hal:tel-01749447","Ti-5Al-3Mo-3V-2Zr-2Cr-1Nb-1Fe","volume fraction",27.0,null,null,null,"%","","aged at 300°C/20h","","","",false,"","conclusions",""],["hal:tel-01749795","Ti-11.5Mo-6Zr-4.5Sn","fraction volumique de phase (Disoth)",0.72,null,null,null,"","room temperature","fully precipitated (Disoth)","fully precipitated (Disoth)","calculation","",false,"unit_missing","other",""],["hal:tel-01749978","Ti-5Al-2Sn-2Zr-4Mo-4Cr","taux de phase α d’équilibre",51.0,null,null,null,"%","740 °C","","","","",false,"","conclusions",""],["hal:tel-01749978","Ti-5Al-2Sn-2Zr-4Mo-4Cr","phase α",67.0,null,null,null,"%","","livraison","","","",false,"","conclusions",""],["hal:tel-01749978","Ti-5Al-2Sn-2Zr-4Mo-4Cr","taux de phase α final",23.0,null,null,null,"%","450°C","","","","",false,"","conclusions",""],["hal:tel-01749978","Ti-5Al-2Sn-2Zr-4Mo-4Cr","taux de phase α",52.0,null,null,null,"%","","","","","",false,"","conclusions",""],["hal:tel-01749978","Ti-5Al-2Sn-2Zr-4Mo-4Cr","taux de phase α",43.0,null,null,null,"%","","","","","",false,"","conclusions",""],["hal:tel-01749978","Ti-5Al-2Sn-2Zr-4Mo-4Cr","taux de phase α",20.0,null,null,null,"%","","","","","",false,"","conclusions",""],["hal:tel-01749978","Ti-5Al-2Sn-2Zr-4Mo-4Cr","taux de phase α final",61.0,null,null,null,"%","","","","","",false,"","conclusions",""],["hal:tel-01749978","Ti-5Al-2Sn-2Zr-4Mo-4Cr","taux de phase α final",52.0,null,null,null,"%","","","","","",false,"","conclusions",""],["hal:tel-01749978","Ti-5Al-2Sn-2Zr-4Mo-4Cr","taux de phase α final",43.0,null,null,null,"%","430°C","","","","",false,"","conclusions",""],["hal:tel-01749978","Ti-5Al-2Sn-2Zr-4Mo-4Cr","taux de phase α final",59.0,null,null,null,"%","","","","","",false,"","conclusions",""],["hal:tel-01749978","Ti-5Al-2Sn-2Zr-4Mo-4Cr","taux de phase mesuré",4.0,null,null,null,"%","","","","","",false,"","conclusions",""],["hal:tel-01749978","Ti-5Al-2Sn-2Zr-4Mo-4Cr","taux de phase α final",60.0,null,null,null,"%","","","","","",false,"","conclusions",""],["hal:tel-01749978","Ti-5Al-2Sn-2Zr-4Mo-4Cr","taux de phase α final",57.0,null,null,null,"%","","","","","",false,"","conclusions",""],["hal:tel-01749978","Ti-5Al-2Sn-2Zr-4Mo-4Cr","taux de phase α d’équilibre",65.0,null,null,null,"%","below 550 °C","","","","",false,"","conclusions",""],["hal:tel-01749978","Ti-5Al-2Sn-2Zr-4Mo-4Cr","fraction volumique de la morphologie (αGB + αWGB)",25.0,20.0,30.0,null,"%","700–750 °C","","","analyse d’images","",false,"","conclusions",""],["hal:tel-01749978","Ti-5Al-2Sn-2Zr-4Mo-4Cr","taux de phase α mesuré",16.0,null,null,null,"%","","","","","",false,"","conclusions",""],["hal:tel-01749978","Ti-5Al-2Sn-2Zr-4Mo-4Cr","taux de phase α",9.0,null,null,null,"%","","","","","",false,"","conclusions",""],["hal:tel-01749978","Ti-5Al-2Sn-2Zr-4Mo-4Cr","taux de phase α final",23.0,null,null,null,"%","","","","","",false,"","conclusions",""],["hal:tel-01749978","Ti-5Al-2Sn-2Zr-4Mo-4Cr","taux de phase α final",43.0,null,null,null,"%","","","","","",false,"","conclusions",""],["hal:tel-01751100","10.2.3","taux de phases (aGB+aWGB)",0.01,null,null,null,"%","","","","","",false,"","conclusions",""],["hal:tel-01751100","","taux de (aGB+aWGB) calculé",3.0,null,null,null,"%","","","","","",true,"","conclusions",""],["hal:tel-01751100","10.2.3","taux de phase aWI",0.34,null,null,null,"%","","","","","",false,"","conclusions",""],["hal:tel-01751100","","taux de phase af3 (Â)",11.0,11.0,11.0,null,"%","750 °C","","","","",false,"","conclusions",""],["hal:tel-01751100","","taux de phase a",29.0,29.0,29.0,null,"%","600 °C","","","","",false,"","conclusions",""],["hal:tel-01751100","10.2.3","taux de phase aWI",0.65,null,null,null,"%","","","","","",false,"","conclusions",""],["hal:tel-01751100","","taux de phase af3 (Â)",12.0,12.0,12.0,null,"%","790 °C","","","","",false,"","conclusions",""],["hal:tel-01751100","10.2.3","taux de phase aWI",0.01,null,null,null,"%","","","","","",false,"","conclusions",""],["hal:tel-01751100","","taux de phase a",20.0,20.0,20.0,null,"%","700 °C","","","","",false,"","conclusions",""],["hal:tel-01751100","","taux de aWI",10.0,null,null,null,"%","","","","","",false,"","conclusions",""],["hal:tel-01751100","10.2.3","taux de phases (aGB+aWGB)",0.01,null,null,null,"%","","","","","",false,"","conclusions",""],["hal:tel-01751100","","taux de (aGB+aWGB)",58.0,null,null,null,"%","","","lamellar","","",false,"","conclusions",""],["hal:tel-01751100","","taux de (aGB+aWGB) calculé",7.0,null,null,null,"%","","","","","",true,"","conclusions",""],["hal:tel-01751100","","taux de phase formée",30.0,30.0,30.0,null,"%","750 °C","","","","",false,"","conclusions",""],["hal:tel-01751100","","taux de phase formée",29.0,29.0,29.0,null,"%","790 °C","","","","",false,"","conclusions",""],["hal:tel-01751100","10.2.3","taux de phase aWI minimal",0.07,null,null,null,"%","","","","","",false,"","conclusions",""],["hal:tel-01751571","Ti-5Al-2Sn-2Zr-4Mo-4Cr","SWGB SV",74.0,null,null,null,"%","","","","","0.005°C.s-1",false,"","conclusions",""],["hal:tel-01751571","Ti-5Al-2Sn-2Zr-4Mo-4Cr","SWGB 1",50.0,null,null,null,"%","","","","","0.005°C.s-1",false,"","conclusions",""],["hal:tel-01751571","Ti-5Al-2Sn-2Zr-4Mo-4Cr","SWGB SV",52.0,null,null,null,"%","","","","","0.02°C.s-1",false,"","conclusions",""],["hal:tel-01751571","Ti-5Al-2Sn-2Zr-4Mo-4Cr","SWGB 1",47.0,null,null,null,"%","","","","","0.01°C.s-1",false,"","conclusions",""],["hal:tel-01751571","Ti-5Al-2Sn-2Zr-4Mo-4Cr","SWGB SV",56.0,null,null,null,"%","","","","","0.01°C.s-1",false,"","conclusions",""],["hal:tel-01752622","TiAl","2 volume fraction",30.0,28.0,32.0,2.0,"%","","","","","",false,"","results_discussion",""],["hal:tel-01752622","TiAl","volume fraction",33.0,29.0,37.0,4.0,"%","","","","","",false,"","results_discussion",""],["hal:tel-01754510","TiAl","fα",96.0,null,null,null,"%","","","","","",false,"","results",""],["hal:tel-01754510","TiAl","Phase α",96.0,null,null,null,"%","","","","","",false,"","conclusions",""],["hal:tel-01754510","TiAl","volume fractions of γ phase",0.23,0.17,0.29,null,"","","","","","",false,"unit_missing","discussion",""],["hal:tel-01754510","TiAl","α2 fraction",4.0,null,null,null,"%","","","","","",false,"","results",""],["hal:tel-01775393","Ti-6Al-4V","pourcentage de phase β",32.0,null,null,null,"%","800 °C","","","","",false,"","conclusions",""],["hal:tel-01775770","Beta-Cez","proportion de martensite",18.0,null,null,null,"%","","","martensitic α'","","",false,"","conclusions",""],["hal:tel-01775770","Beta-Cez","martensite fraction",18.0,null,null,null,"%","","","martensitic α'","","",false,"","conclusions",""],["hal:tel-02499543","Ti-5Al-2Sn-2Zr-4Mo-4Cr","Fraction (α) primaire",35.0,null,null,null,"%","","","Colonies 35%","","",false,"","conclusions",""],["hal:tel-02499543","Ti-5Al-2Sn-2Zr-4Mo-4Cr","fraction de phase",49.0,null,null,null,"%","600 °C","","","","",false,"","conclusions",""],["hal:tel-02499543","Ti-5Al-2Sn-2Zr-4Mo-4Cr","fraction de phase",52.0,null,null,null,"%","620 °C","","colonies","","",false,"","conclusions",""],["hal:tel-02499543","Ti-5Al-2Sn-2Zr-4Mo-4Cr","fraction des grains αsecondaire",14.0,null,null,null,"%","","","","","",false,"","conclusions",""],["hal:tel-02499543","Ti-5Al-2Sn-2Zr-4Mo-4Cr","fraction de phase",60.0,null,null,null,"%","560 °C","","","","",false,"","conclusions",""],["hal:tel-02499543","Ti-5Al-2Sn-2Zr-4Mo-4Cr","fractions des grains secondaire",32.5,31.0,34.0,null,"%","","revenu 620°C","colonies 35%","DRX synchrotron post-mortem + analyse d'image","",false,"","conclusions",""],["hal:tel-02499543","Ti-5Al-2Sn-2Zr-4Mo-4Cr","fractions des grains primaire",32.0,31.0,33.0,null,"%","","revenu 620°C","colonies 35%","DRX synchrotron post-mortem + analyse d'image","",false,"","conclusions",""],["hal:tel-02499543","Ti-5Al-2Sn-2Zr-4Mo-4Cr","fraction de phase",46.0,43.0,49.0,null,"%","620 °C","","","","",false,"","conclusions",""],["hal:tel-02499543","Ti-5Al-2Sn-2Zr-4Mo-4Cr","fraction volumique de phase totale",60.0,60.0,60.0,null,"%","","revenu 620°C","","DRX synchrotron post-mortem + analyse d'image","",false,"","conclusions",""],["hal:tel-02499543","Ti-5Al-2Sn-2Zr-4Mo-4Cr","fraction volumique de phase totale",65.0,63.0,67.0,2.0,"%","","revenu 1 °C.s⁻¹ à 620 °C","Colonies 35%","","",false,"","conclusions",""],["hal:tel-02499543","Ti-5Al-2Sn-2Zr-4Mo-4Cr","Fraction (α) primaire",35.0,null,null,null,"%","","","Intragranulaire 35%","","",false,"","conclusions",""],["hal:tel-02499543","Ti-5Al-2Sn-2Zr-4Mo-4Cr","Fraction (α) primaire",45.0,null,null,null,"%","","","Intragranulaire 45%","","",false,"","conclusions",""],["hal:tel-02499543","Ti-5Al-2Sn-2Zr-4Mo-4Cr","fraction volumique de phase totale",64.0,62.0,66.0,2.0,"%","","revenu 1 °C.s⁻¹ à 620 °C","Intragranulaire 35%","","",false,"","conclusions",""],["hal:tel-02499543","Ti-5Al-5Mo-5V-3Cr","fraction de phase",25.0,null,null,null,"%","","","intragranular","","",false,"","discussion",""],["hal:tel-02499543","Ti-5Al-5Mo-5V-3Cr","fraction de phase",35.0,null,null,null,"%","","","colonies","","",false,"","discussion",""],["hal:tel-02499543","Ti-5Al-2Sn-2Zr-4Mo-4Cr","fraction volumique des grains primaire",46.0,null,null,null,"%","","","","analyse d'image","",false,"","conclusions",""],["hal:tel-02499543","Ti-5Al-2Sn-2Zr-4Mo-4Cr","fraction totale de phase α",13.0,null,null,null,"%","","aged 6000 h at 450 °C","","","",false,"","conclusions",""],["hal:tel-02499543","Ti-5Al-2Sn-2Zr-4Mo-4Cr","fraction totale de phase",65.0,null,null,null,"%","620 °C","","standard","","",false,"","discussion",""],["hal:tel-02499543","Ti-5Al-2Sn-2Zr-4Mo-4Cr","fraction volumique des grains H<wndairc",80.0,null,null,null,"%","","","standard","","",false,"","discussion",""],["hal:tel-02499543","Ti-5Al-2Sn-2Zr-4Mo-4Cr","fraction calculée",85.0,null,null,null,"%","","","","","",false,"","discussion",""],["hal:tel-02499543","Ti-5Al-2Sn-2Zr-4Mo-4Cr","fraction volumique de phase",44.0,null,null,null,"%","","","","","",false,"","conclusions",""],["hal:tel-02499543","Ti-5Al-2Sn-2Zr-4Mo-4Cr","fraction volumique de phase totale",64.0,62.0,66.0,2.0,"%","","revenu 1 °C.s⁻¹ à 620 °C","Intragranulaire 45%","","",false,"","conclusions",""],["hal:tel-02499543","Ti-5Al-2Sn-2Zr-4Mo-4Cr","quantité totale de phase",64.5,64.0,65.0,null,"%","","","","","",false,"","conclusions",""],["hal:tel-02499543","Ti-5Al-2Sn-2Zr-4Mo-4Cr","fraction de grains primam•",54.0,null,null,null,"%","","","","","",false,"","conclusions",""],["hal:tel-02499543","Ti-5Al-2Sn-2Zr-4Mo-4Cr","fraction des grains αprimaire",51.0,null,null,null,"%","","","","","",false,"","conclusions",""],["hal:tel-02559513","Ti-5Al-2Sn-2Zr-4Mo-4Cr","Fraction de morphologie αwgb",18.0,null,null,null,"%","830 °C","","αwgb","CPFEM prediction","",true,"","conclusions",""],["hal:tel-02559513","Ti-5Al-2Sn-2Zr-4Mo-4Cr","Fraction de morphologie αgb",5.0,null,null,null,"%","810 °C","","αgb","CPFEM prediction","",true,"","conclusions",""],["hal:tel-02559513","Ti-5Al-2Sn-2Zr-4Mo-4Cr","αwgb",30.0,null,null,null,"%","810°C","isothermal transformation at 810°C","","","",true,"","conclusions",""],["hal:tel-02559513","Ti-5Al-2Sn-2Zr-4Mo-4Cr","αgb",8.0,null,null,null,"%","810°C","isothermal transformation at 810°C","","","",true,"","conclusions",""],["hal:tel-02559513","Ti-5Al-2Sn-2Zr-4Mo-4Cr","βi",65.0,null,null,null,"%","810°C","isothermal transformation at 810°C","","","",true,"","conclusions",""],["hal:tel-02559513","Ti-5Al-2Sn-2Zr-4Mo-4Cr","fraction formée",0.043,null,null,null,"%","750 °C","","","CPFEM prediction","",true,"","conclusions",""],["hal:tel-02559513","Ti-5Al-2Sn-2Zr-4Mo-4Cr","Fraction de morphologie αwgb",50.0,null,null,null,"%","750 °C","","αwgb","CPFEM prediction","",true,"","conclusions",""],["hal:tel-02559513","Ti-5Al-2Sn-2Zr-4Mo-4Cr","Fraction de morphologie αgb",4.2,null,null,null,"%","750 °C","","αgb","CPFEM prediction","",true,"","conclusions",""],["hal:tel-02559513","Ti-5Al-2Sn-2Zr-4Mo-4Cr","Fraction de morphologie αgb",5.0,null,null,null,"%","800 °C","","αgb","CPFEM prediction","",true,"","conclusions",""],["hal:tel-02559513","Ti-5Al-2Sn-2Zr-4Mo-4Cr","Fraction de morphologie αgb",5.0,null,null,null,"%","830 °C","","αgb","CPFEM prediction","",true,"","conclusions",""],["hal:tel-03176365","Ti-5Al-5Mo-5V-3Cr","fraction volumique de la martensite",5.0,5.0,5.0,null,"%","","SMAT","martensitic α'","DRX","",false,"","discussion",""],["hal:tel-03447079","TiAl","area fraction of the newly-formed small α grains",63.3,null,null,null,"%","1280 °C","","","","0.01 s-1",false,"","methods",""],["hal:tel-03447079","TiAl","fraction of the DRXed α grains",34.6,null,null,null,"%","","","","","",false,"","methods",""],["hal:tel-03447079","TiAl","area fraction of the newly-formed small α grains",35.6,null,null,null,"%","1280 °C","","","","0.01 s-1",false,"","methods",""],["hal:tel-03447079","TiAl","area fraction of the recrystallized part",4.5,null,null,null,"%","1280 °C","","","","0.01 s-1",false,"","methods",""],["hal:tel-03702758","Ti-5Al-5Mo-5V-3Cr","fraction de phase α",55.0,null,null,null,"%","","refrozen at 0.3°C/s","","image analysis","",false,"","conclusions",""],["hal:tel-03702758","Natis 1","fraction de phase α",64.0,64.0,64.0,null,"%","550°C","","","","",true,"","conclusions",""],["hal:tel-03702758","Ti-5Al-5Mo-5V-3Cr","fraction de phase α",67.0,67.0,67.0,null,"%","550°C","","","","",true,"","conclusions",""],["hal:tel-03702758","Ti-5Al-5Mo-5V-3Cr","αWI (% mass.)",49.0,47.0,51.0,2.0,"%","650°C","annealed","","DRXHE post mortem","",false,"","conclusions",""],["hal:tel-03702758","Natis 1","fraction de phase α",89.0,89.0,89.0,null,"%","","800°C/48h + quenched","","Fick's law model","",true,"","conclusions",""],["hal:tel-03702758","Natis 2","fraction massique globale de phases transformées",69.0,null,null,null,"%","500°C","48 h at 500°C","","","",false,"","conclusions",""],["hal:tel-03702758","Natis 2","phase α2",0.795,null,null,null,"","795°C","","","","",false,"unit_missing","discussion",""],["hal:tel-03702758","Natis 1","fraction massique de phase α",19.0,16.5,21.5,2.5,"%","","800°C/48h + quenched","","image analysis","",false,"","conclusions",""],["hal:tel-03702758","Ti-5Al-5Mo-5V-3Cr","αWI (% mass.)",26.0,24.0,28.0,4.0,"%","700°C","annealed","","DRXHE post mortem","",false,"","conclusions",""],["hal:tel-03702758","Ti-5Al-5Mo-5V-3Cr","αGB + αWGB (% mass.)",16.5,14.5,18.5,2.0,"%","700°C","annealed","","DRXHE post mortem","",false,"","conclusions",""],["hal:tel-03702758","Ti-5Al-5Mo-5V-3Cr","fraction massique de phase α",0.65,null,null,null,"","","continuous cooling at 0.05–0.75°C/s","","","",true,"unit_missing","conclusions",""],["hal:tel-03702758","Natis 2","fraction de phase α",3.0,null,null,null,"%","","refrozen at 0.02°C/s","","DRXHE post mortem","",false,"","conclusions",""],["hal:tel-03702758","Ti-5Al-5Mo-5V-3Cr","fraction de phase α",2.0,null,null,null,"%","","refrozen at 0.75°C/s","","image analysis","",false,"","conclusions",""],["hal:tel-03702758","Natis 2","α",31.0,30.0,32.0,1.0,"%","","nodules 700°C","","DRXHE post mortem","",false,"","conclusions",""],["hal:tel-03702758","Ti-5Al-5Mo-5V-3Cr","fraction of α phase",0.27,null,null,null,"","700°C","isothermal hold at 700°C for 20 min","","image analysis","",false,"unit_missing","conclusions",""],["hal:tel-03702758","Ti-5Al-5Mo-5V-3Cr","fraction massique de phase α",44.0,null,null,null,"%","700 °C","isothermal hold 700°C/48h","","Thermo-Calc®","",true,"","conclusions",""],["hal:tel-03702758","Natis 2","fraction de phase α",5.0,null,null,null,"%","","refrozen at 0.01°C/s","","DRXHE post mortem","",false,"","conclusions",""],["hal:tel-03702758","Ti-5Al-5Mo-5V-3Cr","taux ﬁnal de phase α",54.0,null,null,null,"%","","","","","",false,"","conclusions",""],["hal:tel-03702758","Ti-5Al-5Mo-5V-3Cr","taux ﬁnal de phase α",51.0,null,null,null,"%","","","","","",false,"","conclusions",""],["hal:tel-03702758","Ti-5Al-5Mo-5V-3Cr","fraction of α phase",1.0,null,null,null,"","700°C","isothermal hold at 700°C for 48 h","","image analysis","",false,"unit_missing","conclusions",""],["hal:tel-03702758","Ti-5Al-5Mo-5V-3Cr","taux ﬁnal de phase α",18.0,null,null,null,"%","","","","","",false,"","conclusions",""],["hal:tel-03702758","Ti-5Al-5Mo-5V-3Cr","fraction massique de phase α",58.0,null,null,null,"%","610 °C","isothermal hold 610°C/48h","","DRXHE post mortem","",false,"","conclusions",""],["hal:tel-03702758","Ti-5Al-5Mo-5V-3Cr","taux ﬁnal de phase α",4.0,null,null,null,"%","","","","","",false,"","conclusions",""],["hal:tel-03702758","Ti-5Al-5Mo-5V-3Cr","fraction massique de phase α",59.0,null,null,null,"%","610 °C","isothermal hold 610°C/48h","","Thermo-Calc®","",true,"","conclusions",""],["hal:tel-03702758","Natis 1","fraction massique globale de phases transformées",64.0,null,null,null,"%","500°C","48 h at 500°C","","","",false,"","conclusions",""],["hal:tel-03702758","Ti-5Al-5Mo-5V-3Cr","fraction massique de phase α",42.5,null,null,null,"%","700 °C","isothermal hold 700°C/48h","","DRXHE post mortem","",false,"","conclusions",""],["hal:tel-03702758","Ti-5Al-5Mo-5V-3Cr","fraction massique globale de phases transformées",67.0,null,null,null,"%","500°C","48 h at 500°C","","","",false,"","conclusions",""],["hal:tel-03702758","Natis 1","α",44.5,43.5,45.5,1.0,"%","","nodules 700°C","","DRXHE post mortem","",false,"","conclusions",""],["hal:tel-03702758","Ti-5Al-5Mo-5V-3Cr","taux de phase α",0.35,
