Repository: akhtar07/tisci-explorer

# TiSci Explorer

A read-only, static explorer for **TiSci**, an autonomous research agent for titanium alloys. TiSci reads the
titanium-alloy literature, builds a knowledge graph and a table of measured values, proposes hypotheses where the
graph has gaps, and tests them with DFT (MACE / VASP) and the ICME-lite multiscale chain.

**Live site:** https://akhtar07.github.io/tisci-explorer/

The site has seven sections:

| Section | What it shows |
|---|---|
| Overview | Corpus → graph → facts → hypotheses → verdicts, with the snapshot's counts |
| Worked example | One full loop for W in α-Ti: graph path, hypothesis, novelty check, DFT test, verdict, follow-up, DAMASK |

File: data/facts/beta_transus.json (part 2 of 9)
h."],["doi:10.3390/ma15113905","Ti-4.8Mo-4.5V-2.9Al-0.15H","annealing temperature",673.0,673.0,673.0,null,"°C","673 K","ultrafine-grained","","","",false,"unit_suspect","methods","Therefore, in this work, the UFG and FG structures of the Ti-2.9Al-4.5V-4.8Mo and Ti-2.9Al-4.5V-4.8Mo-0.15H alloys were stabilized before tensile and creep tests by annealing at a temperature of 673 K for 30 h."],["doi:10.3390/ma15196548","","transition temperature in where both phases α and β coexist",121.0,null,null,null,"°C","","","","","",false,"out_of_range","results_discussion","Another effect generated by the addition of Ta is that the transition temperature in where both phases α and β coexist has an increment from 154 °C up to 275 °C by the time β is reached."],["doi:10.3390/ma15196548","","temperature of the transition phase α → α + β",846.0,null,null,null,"°C","","","","","",false,"","results_discussion","The second change in the trend of densification rate corresponds to the beginning of the phase transition α → α + β at 846 °C, which leads a complete transition to β-Ti phase at 1000 °C."],["doi:10.3390/ma15196548","","transition phase α → α + β",21.0,null,null,null,"°C","","","","","",false,"out_of_range","results_discussion","The addition of Ta reduces the temperature of the transition phase α → α + β by up to 21 °C."],["doi:10.3390/ma15238537","TA3","β transus temperature",890.0,885.0,895.0,5.0,"°C","","","","TGA/DSC","",false,"","methods","The β transus temperature was determined to be 890 °C ± 5 °C by a TGA/DSC synchronous thermal analyzer."],["doi:10.3390/ma16041406","Ti-6321","β transition temperature",1001.5,null,null,null,"°C","","heat-treated at 800 °C","equiaxed","","",false,"","results_discussion","The formation of EM is mainly due to the fact that 800 °C is relatively lower than the primary temperature α phase growth and spheroidization of the Ti-6321 alloy at 1001.5 °C of the β transition temperature according to the phase equilibrium [,]."],["doi:10.3390/ma16041406","Ti-6321","Tβ",1001.5,null,null,null,"°C","","heat-treated at 960 °C","duplex","","",false,"","results_discussion","The sample that was heat-treated at 960 °C shows a duplex microstructure (DM) composed of equiaxed primary α grains and transition of β phase, as shown in b, since 960 °C is close to the critical transition temperature of Tβ (1001.5 °C) of the Ti-6321 alloy."],["doi:10.3390/ma16134787","CP-Ti Grade 2","Transformation Temperature, °C",913.0,null,null,null,"°C","","","","","",false,"","table","Ti Grade 2\t16.4 *\t523\t913\t1665\t8.6"],["doi:10.3390/ma17051217","CP-Ti Grade 1","solidus temperature Ts",1668.0,1668.0,1668.0,null,"°C","","","","","",false,"out_of_range","results_discussion","The boundary of the fusion zone corresponds to the solidus temperature Ts (1668 °C for Grade 1)."],["doi:10.3390/ma17051217","CP-Ti Grade 1","allotropic transformation temperature",882.0,882.0,882.0,null,"°C","","","","","",false,"","results_discussion","The allotropic transformation temperature is approximately 882 °C."],["doi:10.3390/ma17051217","CP-Ti Grade 1","allotropic phase transition temperature",882.0,882.0,882.0,null,"°C","","","","","",false,"","results_discussion","Titanium undergoes an allotropic phase transition at 882 °C (alpha (HCP) ⇌ beta (BCC)) [,]."],["doi:10.3390/ma17051217","CP-Ti Grade 1","transition temperature of α phase into β phase",882.0,882.0,882.0,null,"°C","","","","","",false,"","results_discussion","During welding, the material in the fusion zone is heated to a temperature above 882 °C, which causes the transition of the α phase into the β phase."],["doi:10.3390/ma17194717","","peak temperature",400.0,null,null,null,"°C","","","","","",false,"out_of_range","methods","The cooling rate increased by approximately 20%, and the peak temperature decreased by approximately 400 ℃ due to heat transfer between the liquid tin and the deposited material."],["doi:10.3390/ma18122806","Ti-22Al-25Nb","solid solution temperatures of 1100 °C, 1025 °C, 990 °C, and 920 °C across the four-phase regions",920.0,null,null,null,"°C","","solid solution treatment","","","",false,"","methods","The solid solution treatment parameters were defined by selecting solid solution temperatures of 1100 °C, 1025 °C, 990 °C, and 920 °C across the four-phase regions, with a solid solution duration of 1 h followed by water cooling."],["doi:10.3390/ma19010010","Ti-3.4Mo-2Fe","βtr",818.9,null,null,null,"°C","","","","","",false,"","table","Ti-3.4Mo-2Fe\t9.2\t818.9\t2.412\t2.792\t4.105"],["doi:10.3390/ma19010010","Ti-5Mo-2Fe","βtr",803.7,null,null,null,"°C","","","","","",false,"","table","Ti-5Mo-2Fe\t10.8\t803.7\t2.408\t2.794\t4.122"],["doi:10.3390/ma19010010","Ti-9.2Mo-2Fe","βtr",763.8,null,null,null,"°C","","","","","",false,"","table","Ti-9.2Mo-2Fe\t15\t763.8\t2.397\t2.801\t4.178"],["doi:10.3390/ma19010047","Ti90","α/β phase transition temperature",965.0,null,null,null,"°C","","","","","",false,"","methods","The α/β phase transition temperature of the Ti90 alloy sheet was 965 °C."],["doi:10.3390/ma19122644","","thermal transition",950.0,null,null,null,"°C","","","","","",false,"","results_discussion","The result revealed that no obvious thermal transition occurred between 900 °C and 950 °C."],["doi:10.3390/ma19122644","","thermal transition",900.0,null,null,null,"°C","","","","","",false,"","results_discussion","The result revealed that no obvious thermal transition occurred between 900 °C and 950 °C."],["doi:10.3390/s24154959","AlSi10Mg","heating to 300 °C for 45 min, holding at 300 °C for 2 h, and air cooling",300.0,null,null,null,"°C","","annealed","","","",false,"out_of_range","methods","Samples with porous structures were printed on a single-laser 3D printer with a maximum laser power of 400 W and a focal spot diameter of approximately 80 μm from AlSi10Mg alloy produced by RUSAL (Moscow, Russia), and they underwent standard heat treatment: heating to 300 °C for 45 min, holding at 300 °C for 2 h, and air cooling."],["doi:10.34626/naz1-yr59","Ti-6Al-4V","beta-transus",870.0,null,null,null,"°C","","","","DSC","",false,"","abstract",""],["doi:10.34626/naz1-yr59","Ti-6Al-4V","beta-transus",1010.0,null,null,null,"°C","","","","DSC","",false,"","abstract",""],["doi:10.34626/naz1-yr59","Ti-6Al-4V","beta-transus",820.0,null,null,null,"°C","","","","DSC","",false,"","abstract",""],["doi:10.34626/naz1-yr59","Ti-6Al-4V","beta-transus",900.0,null,null,null,"°C","","","","DSC","",false,"","abstract",""],["doi:10.34626/naz1-yr59","Ti-6Al-4V","beta-transus",1010.0,null,null,null,"°C","","","","DSC","",false,"","abstract",""],["doi:10.34626/naz1-yr59","Ti-6Al-4V","beta-transus",870.0,null,null,null,"°C","","","","DSC","",false,"","abstract",""],["doi:10.34626/naz1-yr59","Ti-6Al-4V","beta-transus",1010.0,null,null,null,"°C","","","","DSC","",false,"","abstract",""],["doi:10.34626/naz1-yr59","Ti-6Al-4V","beta-transus",1010.0,null,null,null,"°C","","","","DSC","",false,"","abstract",""],["doi:10.70675/08f5f9ffz53b8z455bzb583zf6d87897e084","Ti-5-5-5-3","Tβ (°C)",853.0,null,null,null,"°C","","CB","","","",false,"","conclusions",""],["doi:10.70675/08f5f9ffz53b8z455bzb583zf6d87897e084","Ti-5-5-5-3","Tβ",860.0,860.0,860.0,null,"°C","","","","","",false,"","conclusions",""],["doi:10.70675/716d5103z43a6z447ezb3e9zec4113215e51","Ti-6Al-2Sn-4Zr-6Mo","Température de transus",882.0,null,null,null,"°C","","","","","",false,"","conclusions",""],["doi:10.70675/8191f323zb804z4b0cz884fzd69ff1b081d5","","β transus temperature",300.0,null,null,null,"°C","","","","","",false,"out_of_range","abstract",""],["doi:10.70675/bda7ae7fz06d1z41f2zb478z4820a33d0be4","Ti-Al","température de solidus déterminée par DSC",1463.0,null,null,null,"°C","","","","DSC","",false,"out_of_range","discussion",""],["doi:10.70675/efb82a7ez9210z470az9813z385cfdc218a9","","Tωiso",160.0,null,null,null,"°C","","","","","",false,"out_of_range","methods",""],["doi:10.70675/efb82a7ez9210z470az9813z385cfdc218a9","","Tωiso",260.0,null,null,null,"°C","","","","","",false,"out_of_range","methods",""],["doi:10.70675/efb82a7ez9210z470az9813z385cfdc218a9","","Tαnano",260.0,null,null,null,"°C","","","","","",false,"out_of_range","methods",""],["doi:10.7273/000005265","Ti-6Al-4V","beta transus",900.0,null,null,null,"°C","","","","","",false,"","abstract","For a Ti-6Al-4V (Ti-6- 4) alloy, at temperatures below 900℃ B/T textures are formed due to the HCP 𝛼 phase dominating the phase field."],["doi:10.7273/000005265","Ti-6Al-4V","beta transus",930.0,null,null,null,"°C","","","","","",false,"","abstract","Between 900℃ and 930℃ almost no textures are observed due to a significant volume fraction of the BCC 𝛽 phase is present."],["hal:hal-02353927","Ti-6Al-4V","Tm",1659.85,null,null,null,"°C","","","","","",false,"out_of_range","results_discussion",""],["hal:tel-00003634","Ti6Al4V/SiC","températures de densification",800.0,800.0,800.0,null,"°C","","","","","",false,"","discussion",""],["hal:tel-00005732","TiAl-based","température de transus α",1360.0,null,null,null,"°C","","above α transus +20°C (1360°C) + below α transus -10°C (1330°C)","","","",false,"out_of_range","conclusions",""],["hal:tel-00665845","Ti-6Al-4V","transus β",1000.0,null,null,null,"°C","","","","","",false,"","conclusions",""],["hal:tel-00806691","Ti-6Al-4V","température de transus β",990.0,980.0,1000.0,null,"°C","","","","","",false,"","conclusions",""],["hal:tel-00806691","","T∞",19.85,null,null,null,"°C","","","","","",true,"out_of_range","conclusions",""],["hal:tel-01748686","Ti-6Al-4V","temperature de transus",990.0,null,null,null,"°C","","","","","",false,"","conclusions",""],["hal:tel-01748686","Ti-6Al-2Sn-4Zr-2Mo","temperature de transus",1000.0,null,null,null,"°C","","","","","",false,"","conclusions",""],["hal:tel-01748686","Ti-5Al-2Sn-2Zr-4Mo-4Cr","temperature de transformation",748.0,null,null,null,"°C","","as-quenched","","","",false,"","conclusions",""],["hal:tel-01748686","Ti-5Al-2Sn-2Zr-4Mo-4Cr","temperature de transformation",730.0,null,null,null,"°C","","as-quenched","","","",false,"","conclusions",""],["hal:tel-01748686","Ti-5Al-2Sn-2Zr-4Mo-4Cr","temperature de transformation",650.0,null,null,null,"°C","","as-quenched","","","",false,"","conclusions",""],["hal:tel-01748686","Ti-5Al-2Sn-2Zr-4Mo-4Cr","temperature",450.0,null,null,null,"°C","","as-quenched","","","",false,"out_of_range","conclusions",""],["hal:tel-01749279","Ti-5Al-5Mo-5V-3Cr","température de transus",847.0,842.0,852.0,5.0,"°C","","","","","",false,"","conclusions",""],["hal:tel-01749279","Ti-5Al-5Mo-5V-3Cr","temp´erature de transus Tβ",847.0,null,null,null,"°C","","","","","",false,"","conclusions",""],["hal:tel-01749279","Ti-5Al-5Mo-5V-3Cr","température de début de transformation",750.0,null,null,null,"°C","","","","model prediction","",true,"","conclusions",""],["hal:tel-01749279","Ti-5Al-5Mo-5V-3Cr","température de début de transformation",700.0,null,null,null,"°C","","","","model prediction","",true,"","conclusions",""],["hal:tel-01749279","Ti-5Al-5Mo-5V-3Cr","température de début de transformation",600.0,null,null,null,"°C","","","","model prediction","",true,"","conclusions",""],["hal:tel-01749279","Ti-5Al-5Mo-5V-3Cr","température de début de transformation",650.0,null,null,null,"°C","","","","model prediction","",true,"","conclusions",""],["hal:tel-01749279","Ti-5Al-5Mo-5V-3Cr","température de début de transformation",550.0,null,null,null,"°C","","","","model prediction","",true,"","conclusions",""],["hal:tel-01749447","Ti-5Al-3Mo-3V-2Zr-2Cr-1Nb-1Fe","β transus temperature",760.0,755.0,765.0,5.0,"°C","","","","","",false,"","methods",""],["hal:tel-01749978","Ti-5Al-2Sn-2Zr-4Mo-4Cr","transus \"dynamique\"",907.0,null,null,null,"°C","","","","","",false,"","conclusions",""],["hal:tel-01749978","Ti-5Al-2Sn-2Zr-4Mo-4Cr","température de transus",880.0,null,null,null,"°C","","","","","",false,"","conclusions",""],["hal:tel-01749978","Ti-5Al-2Sn-2Zr-4Mo-4Cr","température de transus",880.0,null,null,5.0,"°C","","","","","",false,"","conclusions",""],["hal:tel-01749978","Ti-5Al-2Sn-2Zr-4Mo-4Cr","valeur de 880°C",880.0,null,null,null,"°C","","","","","",false,"","conclusions",""],["hal:tel-01749978","Ti-5Al-2Sn-2Zr-4Mo-4Cr","température de transus",880.0,null,null,null,"°C","","","","","",false,"","conclusions",""],["hal:tel-01749978","Ti-5Al-2Sn-2Zr-4Mo-4Cr","température du pic de vitesse de transformation",740.0,null,null,null,"°C","","","αGB + αWGB","","0,02°C.s-1",false,"","conclusions",""],["hal:tel-01749978","Ti-5Al-2Sn-2Zr-4Mo-4Cr","température du pic de vitesse de transformation",670.0,null,null,null,"°C","","","αWI","","0,05°C.s-1",false,"","conclusions",""],["hal:tel-01749978","Ti-5Al-2Sn-2Zr-4Mo-4Cr","température du pic de vitesse de transformation",650.0,null,null,null,"°C","","","αWI","","0,1°C.s-1",false,"","conclusions",""],["hal:tel-01749978","Ti-5Al-2Sn-2Zr-4Mo-4Cr","température du pic de vitesse de transformation",600.0,null,null,null,"°C","","","αWI","","0,5°C.s-1",false,"","conclusions",""],["hal:tel-01749978","Ti-5Al-2Sn-2Zr-4Mo-4Cr","température du pic de vitesse de transformation",600.0,null,null,null,"°C","","","αWI","","0,5°C.s-1",false,"","conclusions",""],["hal:tel-01751100","","température de jonction à la courbe d'équilibre",644.0,644.0,601.0,null,"°C","","","","","",false,"","conclusions",""],["hal:tel-01751100","","température de jonction à la courbe d'équilibre",675.5,679.0,672.0,null,"°C","","","","","",false,"","conclusions",""],["hal:tel-01751100","","limite supérieure de ce domaine",700.0,700.0,721.0,null,"°C","","","","","",false,"","conclusions",""],["hal:tel-01751100","","limite inférieure de ce domaine",683.0,683.0,683.0,null,"°C","","","","","",false,"","conclusions",""],["hal:tel-01751100","","limite inférieure de ce domaine",667.0,667.0,667.0,null,"°C","","","","","",false,"","conclusions",""],["hal:tel-01751100","","température Te",620.0,620.0,620.0,null,"°C","","","","","",false,"","conclusions",""],["hal:tel-01751100","","température Te",655.0,655.0,655.0,null,"°C","","","","","",false,"","conclusions",""],["hal:tel-01751100","","température Te",655.0,655.0,655.0,null,"°C","","","","","",false,"","conclusions",""],["hal:tel-01751100","","domaines de fin de transformation",428.0,428.0,415.0,null,"°C","","","","","",false,"out_of_range","conclusions",""],["hal:tel-01751100","","domaines de fin de transformation",461.0,472.0,450.0,null,"°C","","","","","",false,"out_of_range","conclusions",""],["hal:tel-01751100","","domaine de précipitation de la phase a",690.0,690.0,760.0,null,"°C","","","","","",true,"","conclusions",""],["hal:tel-01751571","Ti-5Al-2Sn-2Zr-4Mo-4Cr","température de transus β",880.0,null,null,null,"°C","","","","","",false,"","conclusions",""],["hal:tel-01751571","Ti-5Al-2Sn-2Zr-4Mo-4Cr","Températures de début de transformation de phase",761.0,null,null,null,"°C","","","","resistivity measurement","",false,"","conclusions",""],["hal:tel-01751571","Ti-5Al-2Sn-2Zr-4Mo-4Cr","Températures de début de transformation de phase",783.0,null,null,null,"°C","","","","thickness measurement","",false,"","conclusions",""],["hal:tel-01754648","Ti-6Al-4V","température de 980°C",980.0,null,null,null,"°C","","","","","",false,"","discussion",""],["hal:tel-01775393","Ti-6Al-4V","temperature",800.0,null,null,null,"°C","","","","","",false,"","conclusions",""],["hal:tel-02131198","Ti-6Al-4V","transus- ",980.0,null,null,null,"°C","","","","","",false,"","conclusions",""],["hal:tel-02131198","CP-Ti Grade 2","température de transition",882.0,null,null,null,"°C","","","","","",false,"","conclusions",""],["hal:tel-02131198","Ti-6Al-4V","température",737.0,null,null,null,"°C","","","","","",false,"","conclusions",""],["hal:tel-02131198","Ti-6Al-4V","température",536.0,null,null,null,"°C","","","","","",false,"","conclusions",""],["hal:tel-02499543","Ti-5Al-2Sn-2Zr-4Mo-4Cr","température",560.0,null,null,null,"°C","","","Colonies 35%","","",false,"","conclusions",""],["hal:tel-02499543","Ti-5Al-2Sn-2Zr-4Mo-4Cr","température",580.0,null,null,null,"°C","","","Intragranulaire 45%","","",false,"","conclusions",""],["hal:tel-02499543","Ti-5Al-2Sn-2Zr-4Mo-4Cr","température de revenu",600.0,null,null,null,"°C","","chauffage à 600 °C, 1 °C.s⁻¹, maintien 1 h","","","",false,"","discussion",""],["hal:tel-02529689","Ti-1023","β transus temperature",850.0,null,null,null,"°C","","","","metallographic method","",false,"","abstract",""],["hal:tel-03702758","Ti-5Al-5Mo-5V-3Cr","Tβ",860.0,855.0,865.0,5.0,"°C","","","","","",false,"","conclusions",""],["hal:tel-03702758","Natis 1","Tβ",855.0,850.0,860.0,5.0,"°C","","","","","",false,"","conclusions",""],["hal:tel-03702758","Natis 2","Tβ",865.0,860.0,870.0,5.0,"°C","","","","","",false,"","conclusions",""],["hal:tel-03702758","Ti-5Al-5Mo-5V-3Cr","Tβ",860.0,null,null,null,"°C","","","","resistivity measurement","",false,"","conclusions",""],["hal:tel-03702758","Ti-5Al-5Mo-5V-3Cr","Tβ",845.0,null,null,null,"°C","","","","Thermo-Calc®","",true,"","conclusions",""],["hal:tel-03702758","Natis 1","Tβ",854.0,null,null,null,"°C","","","","resistivity measurement","",false,"","conclusions",""],["hal:tel-03702758","Natis 1","Tβ",839.0,null,null,null,"°C","","","","Thermo-Calc®","",true,"","conclusions",""],["hal:tel-03702758","Natis 2","Tβ",866.0,null,null,null,"°C","","","","resistivity measurement","",false,"","conclusions",""],["hal:tel-03702758","Natis 2","Tβ",864.0,null,null,null,"°C","","","","Thermo-Calc®","",true,"","conclusions",""],["hal:tel-03702758","","Tβ",25.0,null,null,null,"°C","","","","","",false,"out_of_range","conclusions",""],["hal:tel-03702758","Ti-5Al-5Mo-5V-3Cr","température de transus Tβ",860.0,855.0,865.0,5.0,"°C","","","","","",false,"","conclusions",""],["hal:tel-03702758","Natis 1","température de transus Tβ",855.0,855.0,855.0,5.0,"°C","","","","","",false,"","conclusions",""],["hal:tel-03702758","Natis 2","température de transus Tβ",865.0,865.0,865.0,5.0,"°C","","","","","",false,"","conclusions",""],["hal:tel-03702758","Ti-5Al-5Mo-5V-3Cr","température de transus",854.0,null,null,null,"°C","","","","experimental","",false,"","conclusions",""],["hal:tel-03702758","Natis 1","température de transus",866.0,null,null,null,"°C","","","","experimental","",false,"","conclusions",""],["hal:tel-03702758","Natis 2","température de transus",860.0,null,null,null,"°C","","","","experimental","",false,"","conclusions",""],["hal:tel-03702758","Natis","températures des nez caractéristiques",575.0,null,null,null,"°C","","","","","",false,"","conclusions",""],["hal:tel-03702758","Ti-5Al-5Mo-5V-3Cr","températures des nez caractéristiques",425.0,null,null,null,"°C","","","","","",false,"out_of_range","conclusions",""],["hal:tel-03702758","Natis","températures des nez caractéristiques",350.0,null,null,null,"°C","","","","","",false,"out_of_range","conclusions",""],["hal:tel-03702758","Ti-5Al-5Mo-5V-3Cr","températures des nez caractéristiques",325.0,null,null,null,"°C","","","","","",false,"out_of_range","conclusions",""],["hal:tel-03702758","Ti-5Al-5Mo-5V-3Cr","température de début de transformation de la phase β",740.0,null,null,null,"°C","","","","","",false,"","conclusions",""],["hal:tel-03702758","Ti-5Al-5Mo-5V-3Cr","température de début de transformation de la phase β",705.0,null,null,null,"°C","","","","","",false,"","conclusions",""],["hal:tel-03702758","Ti-5Al-5Mo-5V-3Cr","température de début de transformation de la phase β",640.0,null,null,null,"°C","","","","","",false,"","conclusions",""],["hal:tel-03702758","Ti-5Al-5Mo-5V-3Cr","température de début de transformation de la phase β",590.0,null,null,null,"°C","","","","","",false,"","conclusions",""],["hal:tel-03702758","Ti-5Al-5Mo-5V-3Cr","températures autour desquelles apparaît la morphologie αWI",670.0,null,null,null,"°C","","","","","",false,"","conclusions",""],["hal:tel-03702758","Ti-5Al-5Mo-5V-3Cr","températures autour desquelles apparaît la morphologie αWI",645.0,null,null,null,"°C","","","","","",false,"","conclusions",""],["hal:tel-03702758","Ti-5Al-5Mo-5V-3Cr","Dès le début de la formation de la phase α à partir de 740°C",740.0,null,null,null,"°C","","","","","",false,"","conclusions",""],["hal:tel-03702758","Ti-5Al-5Mo-5V-3Cr","Un changement de pente marqué est constaté à cette température qui amorce une nouvelle diminution de δaα et δcα jusqu’à 640°C",670.0,null,null,null,"°C","","","","","",false,"","conclusions",""],["hal:tel-03702758","Ti-5Al-5Mo-5V-3Cr","temperature of transformation",750.0,null,null,null,"°C","","isothermal hold at 750°C","","","",false,"","conclusions",""],["hal:tel-03702758","Ti-5Al-5Mo-5V-3Cr","temperature of transformation",650.0,null,null,null,"°C","","isothermal hold at 650°C","","","",false,"","conclusions",""],["hal:tel-04935503","TNM TiAl","beta transus",1280.0,null,null,null,"°C","1280 °C","heat treated at 1280 °C for 5 minutes + quenched at 150 °C/s","","","",false,"out_of_range","methods",""],["ia:DTIC_AD0733442","","beta transus temperatures",70.0,null,null,null,"°C","","","","","",false,"out_of_range","conclusions",""],["ia:DTIC_AD0772103","Ti-6Al-4V","ß transus",1010.0001,null,null,null,"°C","","","","","",false,"","results_discussion",""],["ia:DTIC_AD0772103","Ti-6Al-4V","ß transus",993.3334,null,null,138.8889,"°C","","standard grade","","","",false,"","results_discussion",""],["ia:DTIC_AD0822949","","beta transus",1093.3,null,null,null,"°C","","","","","",false,"","results",""],["ia:DTIC_AD0920802","Ti-6Al-4V","beta transus",0.0,null,null,null,"","","rolled or forged 50 percent below the beta transus","","","",false,"unit_missing","methods",""],["ia:DTIC_AD0920802","Ti-6Al-4V","beta transus",0.0,null,null,null,"","","Kill Anneal 13500 k 25\"F for two (2) hours nominally and air cool","","","",false,"unit_missing","methods",""],["ia:DTIC_AD0920802","Ti-6Al-4V","beta transus",0.0,null,null,null,"","","Solution Treat 16500 - 1700OF for fifteen (15) minutes and age at nominally and water quench; age at 1000' 100OF *25*F for four (4) hours minimum and air cool","","","",false,"unit_missing","methods",""],["ia:DTIC_ADA036575","Ti-6Al-4V","beta transus teniper*ture",996.11,null,null,null,"°C","","","","","",false,"","conclusions",""],["ia:DTIC_ADA036575","Ti-6Al-4V","beta transus temperature",787.78,null,null,null,"°C","","","","","",false,"","conclusions",""],["ia:DTIC_ADA036575","TJCUNI","liquidus temperatures",1204.44,null,null,null,"°C","","","","","",false,"out_of_range","conclusions",""],["ia:DTIC_ADA036575","Zr-V-Ti","liquidus temperatures",1215.56,null,null,null,"°C","","","","","",false,"out_of_range","conclusions",""],["ia:DTIC_ADA043741","Ti-6Al-4V","β-transus",993.3334,null,null,1.1111,"°C","","","","metallographic examination after heating and water quenching","",false,"","conclusions",""],["ia:DTIC_ADA061397","3% aluminum - 5% chromium — titanium alloy","lower limit of the transformation range",700.0,null,null,null,"°C","","","","","",false,"","discussion",""],["ia:DTIC_ADA068810","Ti-6Al-4V","beta transus",1030.0,null,null,null,"°C","","solutionized above the beta transus (at 1030°C) and then quenched directly to one of several temperatures below the /3 transus","","","",false,"","results",""],["ia:DTIC_ADA078039","Ti-5Al-2Sn-2Zr-4Mo-4Cr","beta transus",879.4445,873.8889,885.0001,5.5556,"°C","","HIP at 1550°F","","","",false,"","conclusions",""],["ia:DTIC_ADA095720","Ti-6Al-4V","volume percent of beta phase",0.55,null,null,null,"","907 °C","quenched after forming","","","",false,"unit_missing","conclusions",""],["ia:DTIC_ADA095720","Ti-6Al-4V","volume percent of beta phase",0.68,null,null,null,"","907 °C","quenched after forming","","","",false,"unit_missing","conclusions",""],["ia:DTIC_ADA095720","Ti-3Al-2.5V","T",930.0,null,null,null,"°C","","","","","",false,"","conclusions",""],["ia:DTIC_ADA095720","ELI grade Ti-6Al-4V","beta-transus temperature",25.0,null,null,null,"°C","","","","","",false,"out_of_range","conclusions",""],["ia:DTIC_ADA095720","Ti-6Al-2Sn-4Zr-2Mo","beta-transus temperature",0.0,null,null,null,"","","","","","",false,"unit_missing","conclusions",""],["ia:DTIC_ADA095720","Ti-3Al-2.5V","beta-transus temperature",932.0,null,null,null,"°C","","","","","",false,"","conclusions",""],["ia:DTIC_ADA112271","Ti-6Al-2Sn-4Zr-2Mo","B -transus temperature",1815.0,null,null,null,"0F","","","","","",false,"unit_mismatch","methods",""],["ia:DTIC_ADA159532","Ti-6Al-2Nb-1Ta-0.8Mo","P-transus temperature",1004.85,null,null,null,"°C","","","","","",false,"","results_discussion",""],["ia:DTIC_ADA159532","Ti-6Al-2Nb-1Ta-0.8Mo","beta transus",1010.0,null,null,null,"°C","","heated above 1010°C beta transus and cooled at different rates","","","",false,"","methods",""],["ia:DTIC_ADA196834","Ti-6Al-2Mo","beta to alpha transformation start temperatures",810.0,null,null,null,"°C","","","","","",false,"","results_discussion",""],["ia:DTIC_ADA196834","Ti-6Al","beta to alpha transformation start temperatures",950.0,null,null,null,"°C","","","","","",false,"","results_discussion",""],["ia:DTIC_ADA196834","Ti-6Al-2V","beta to alpha transformation start temperatures",860.0,null,null,null,"°C","","","","","",false,"","results_discussion",""],["ia:DTIC_ADA218149","Ti3Al","beta transus",1120.0,1120.0,1120.0,null,"C","","","","","",false,"unit_mismatch","results_discussion",""],["ia:DTIC_ADA228217","","start of the a (a + B) tran6formation",900.0,895.0,905.0,null,"°C","","","","dilatometry","",false,"","methods",""],["ia:DTIC_ADA228217","","end of the (a + B) - B transformation",915.0,910.0,920.0,null,"°C","","","","dilatometry","",false,"","methods",""],["ia:DTIC_ADA228217","","bonding temperature",880.0,875.0,885.0,null,"°C","","","","","",false,"","conclusions",""],["ia:DTIC_ADA241566","Ti-23Nb-11Al","575-625°C",600.0,575.0,625.0,null,"°C","","","","","",false,"","conclusions",""],["ia:DTIC_ADA258884","Ti-25%AI-10%Nh-3%V-1%Mo","P3-transus temperature",1140.0,null,null,null,"°C","","solution treated at 1115°C + aged at 760°C","fine transformed","","",false,"","conclusions",""],["ia:DTIC_ADA280327","Ti-44Al-4V","8 transus temperature",-238.15,null,null,null,"°C","","","","DSC","",false,"out_of_range","results",""],["ia:DTIC_ADA280327","Ti-6Al-4V","B transus temperature",0.0,null,null,null,"","","","","DSC","",false,"unit_missing","results",""],["ia:DTIC_ADA280327","Ti-44Al-4V","B transus temperature",774.85,null,null,null,"°C","","","","","",false,"","results",""],["ia:DTIC_ADA280327","Ti-44Al-15V","B transus temperature",926.85,null,null,null,"°C","","","","","",false,"","results",""],["ia:DTIC_ADA280327","Ti-25Al-11Nb","beta transus temperature",1158.85,null,null,null,"°C","","","","CDTA","",false,"","discussion",""],["ia:DTIC_ADA280327","Ti-26Al-10Nb-3V-1Mo","beta transus temperature",1133.85,null,null,null,"°C","","","","CDTA","",false,"","discussion",""],["ia:DTIC_ADA280327","","beta transus temperature",1133.85,null,null,5.0,"°C","","","","CDTA","",false,"","methods",""],["ia:DTIC_ADA280327","","beta transus temperature",1158.85,null,null,5.0,"°C","","","","CDTA","",false,"","methods",""],["ia:DTIC_ADA280327","Ti-11Nb","beta transus",849.85,null,null,null,"°C","","","","","",false,"","discussion",""],["ia:DTIC_ADA337559","Ti-27Nb-23Al","B2 transus",1070.0,null,null,null,"°C","","","","DTA","",false,"","results",""],["ia:DTIC_ADA337559","Ti-25Al-24Nb","B2 transus",1030.0,null,null,null,"°C","","","","DTA","",false,"","results",""],["ia:DTIC_ADA337559","Ti-25Al-23Nb","B2 transus",1057.5,1051.0,1064.0,null,"°C","","","","DTA","",false,"","results",""],["ia:DTIC_ADA337559","Ti-27Nb-23Al","beta_transus",650.0,null,null,null,"°C","","1090°C/0.5h/WQ/650°C/112h/WQ","","","",false,"","results",""],["ia:DTIC_ADA337559","Ti-38Nb-12Al","BCC transus",800.0,null,null,null,"°C","","","","","",false,"","conclusions",""],["ia:DTIC_ADA382596","alloy #7","transition temperature",975.0,950.0,1000.0,null,"°C","","","","","",false,"","conclusions",""],["ia:DTIC_ADA382596","alloy #14","transition temperature",925.0,900.0,950.0,null,"°C","","","","","",false,"","conclusions",""],["ia:DTIC_ADA384327","47-2-2-1","α-transus tempeatue (TQ)",1295.0,null,null,null,"°C","","","","","",false,"out_of_range","results",""],["ia:DTIC_ADA393455","Ti-6Al-4V","Beta Transus",998.85,983.85,1013.85,15.0,"°C","","","","","",false,"","discussion",""],["ia:DTIC_ADA398321","Ti-6Al-4V","beta transus temperature",815.0,null,null,null,"°C","","","","","",false,"","results",""],["ia:DTIC_ADA428814","Ti-6Al-4V","beta_transus",900.0,null,null,null,"°C","","as-built UFG","equiaxed α","","",false,"","abstract",""],["ia:DTIC_ADA428814","Ti-6Al-4V","beta_transus",900.0,null,null,null,"°C","","as-built UFG","equiaxed α","","",false,"","abstract",""],["ia:DTIC_ADA428866","Ti-6Al-4V","preheated at",715.0,null,null,null,"°C","","","lamellar","load relaxation test","",false,"","methods",""],["ia:DTIC_ADA428866","Ti-6Al-4V","preheated at",815.0,null,null,null,"°C","","","lamellar","load relaxation test","",false,"","methods",""],["ia:DTIC_ADA428866","Ti-6Al-4V","preheated at",900.0,null,null,null,"°C","","","lamellar","load relaxation test","",false,"","methods",""],["ia:DTIC_ADA430238","Ti-5111","beta transus",980.0,null,null,null,"°C","","hot rolled above beta transus, annealed at 955°C/1h + air cooled","","","",false,"","methods",""],["ia:DTIC_ADA433602","Ti-6Al-4V","temperature of polymorphous α → β transformation",990.0,null,null,null,"°C","","","","","",false,"","abstract",""],["ia:DTIC_ADA464564","Ti-6Al-4V-0.2O-0.025N","β transus temperature",1006.0,null,null,null,"°C","","","","","",false,"","conclusions",""],["ia:DTIC_ADA464564","Ti-64B","matrix beta transus",1000.0,null,null,null,"°C","","","","DTA","",false,"","conclusions",""],["ia:DTIC_ADA477358","Ti-6Al-4V","β transus",975.0,null,null,null,"°C","","","","","",false,"","methods",""],["ia:DTIC_ADA477358","Ti-6Al-4V","1100",1100.0,null,null,null,"°C","","","","","",false,"","methods",""],["ia:DTIC_ADA477358","Ti-6Al-4V","750",750.0,null,null,null,"°C","","","","","",false,"","methods",""],["ia:DTIC_ADA477358","Ti-6Al-4V","Temperature",970.0,970.0,980.0,null,"°C","","","","","",false,"","conclusions",""],["ia:DTIC_ADA477358","Ti-6Al-4V","optimumtemperature",960.0,null,null,null,"°C","","cogging, globularization","","","10-3/s",false,"","conclusions",""],["ia:DTIC_ADA477358","Ti-6Al-4V","temperature",825.0,null,null,null,"°C","","superplastic forming","","","",false,"","conclusions",""],["ia:DTIC_ADA477358","Ti-6Al-4V","deformation temperature",950.0,null,null,null,"°C","","superplastic forming","","","",false,"","conclusions",""],["ia:DTIC_ADA477358","Ti-6Al-4V","optimum processing parameters",925.0,null,null,null,"°C","","cogging, (α+β)","","","0.001/s",false,"","conclusions",""],["ia:DTIC_ADA477358","Ti-6Al-4V","temperature",960.0,null,null,null,"°C","","cogging","","","",false,"","conclusions",""],["ia:DTIC_ADA477358","Ti-6Al-4V","Billet temperature",1010.0,null,null,null,"°C","","extruded","","","140inch/min",false,"","conclusions",""],["ia:DTIC_ADA477358","Ti-6Al-4V","beta_transus",1010.0,null,null,null,"°C","","","","","",false,"","methods",""],["ia:DTIC_ADA477358","Ti-6Al-4V","β transus",960.0,null,null,null,"°C","","","","","0.0003 s⁻¹",false,"","methods",""],["ia:DTIC_ADA477358","Ti-6Al-4V","Beta transus",1010.0,null,null,null,"°C","","transformed β starting microstructure","","","",false,"","methods",""],["ia:DTIC_ADA477358","Ti-6Al-4V","Beta transus",975.0,null,null,null,"°C","","transformed β starting microstructure","","","",false,"","methods",""],["ia:DTIC_ADA477358","Ti-6Al-4V","Beta transus",960.0,null,null,null,"°C","","transformed β starting microstructure","","","",false,"","methods",""],["ia:DTIC_ADA477358","Ti-6Al-4V","Beta transus",920.0,null,null,null,"°C","","transformed β starting microstructure","","","",false,"","methods",""],["ia:DTIC_ADA477358","Ti-6Al-4V","temperature range 750-1100°C",925.0,750.0,1100.0,null,"°C","","","","","",false,"","conclusions",""],["ia:DTIC_ADA477358","Ti-6Al-4V","β transus",975.0,975.0,975.0,null,"°C","","","","","",false,"","methods",""],["ia:DTIC_ADA477358","Ti-6Al-4V","β transus",1100.0,null,null,null,"°C","","","","isothermal hot compression test","",false,"","conclusions",""],["ia:DTIC_ADA477358","Ti-6Al-4V","β transus",1100.0,null,null,null,"°C","","annealed","equiaxed (α + β)","","",false,"","abstract",""],["ia:DTIC_ADA505613","Weld ID 0020W","Estimated Temperature (°.C) 950<TFSW< 1200",1075.0,950.0,1200.0,null,"°C","","","","","",false,"","results",""],["ia:DTIC_ADA505613","Weld ID 0030W","Estimated Temperature (°.C) 950<TFSW< 1200",1075.0,950.0,1200.0,null,"°C","","","","","",false,"","results",""],["ia:DTIC_ADA505613","Ti-6Al-4V","β transus temperature",965.0,950.0,980.0,null,"°C","","","","","1e+03 s^-1",false,"","discussion",""],["ia:DTIC_ADA631137","","α-transus temperature",1435.0,null,null,null,"°C","","","","","",false,"out_of_range","methods",""],["ia:DTIC_ADA631137","","α-transus temperature",1270.0,null,null,null,"°C","","","","","",false,"out_of_range","methods",""],["ia:DTIC_ADA631137","Ti-50%Al","α-transus temperature",1130.0,null,null,null,"°C","","","","","",false,"","methods",""],["ia:DTIC_ADA631137","Ti-50%Al","α+γ phase boundary temperature",1130.0,null,null,null,"°C","","","","","",false,"","methods",""],["ia:DTIC_ADB055853","Alloy 142 (Ti-13.5Al-21.4Nb w/o)","transus temperature",1086.0,1079.0,1093.0,null,"°C","","","","","",false,"","conclusions",""],["ia:NASA_NTRS_Archive_19660016988","Ti-6Al-4V","beta transus",75.0,null,null,null,"F","","annealed","","","",false,"unit_mismatch","methods",""],["ia:NASA_NTRS_Archive_19720022814","Ti-6Al-4V","beta-phase transus",954.0,null,null,null,"°C","","","","","",false,"","abstract",""],["ia:NASA_NTRS_Archive_19720022814","Ti-6Al-4V","beta-transus",994.0,null,null,25.0,"°C","","","","","",false,"","abstract",""],["ia:NASA_NTRS_Archive_19720022814","CP-Ti Grade 2","beta-phase transus",885.0,null,null,null,"°C","","","","","",false,"","abstract",""],["ia:NASA_NTRS_Archive_19720022814","Ti-6Al-4V","Beta transus",954.0,null,null,null,"°C","","annealed","","","",false,"","abstract",""],["ia:NASA_NTRS_Archive_19720022814","Ti-6Al-4V","beta transus",996.1112,null,null,null,"°C","","","","","",false,"","methods",""],["ia:NASA_NTRS_Archive_19780009247","Ti-6Al-2Nb-1Ta-0.8Mo","beta transus",1001.85,null,null,3.0,"°C","","","","","",false,"","methods",""],["ia:NASA_NTRS_Archive_19820010496","","solution at 1175°C",1175.0,1175.0,1175.0,null,"°C","","solution at 1175°C + age at 760°C","","","",false,"","methods",""],["ia:NASA_NTRS_Archive_19820010496","","1170°C",1170.0,null,null,null,"°C","","1170°C/2h + 540°C/4h + 760°C/8h + 675°C/24h","","","",false,"","conclusions",""],["ia:NASA_NTRS_Archive_19820010496","","1170°C",1170.0,null,null,null,"°C","","1170°C/2h + oil quench","","","",false,"","conclusions",""],["ia:NASA_NTRS_Archive_19820010496","","1165°C",1165.0,null,null,null,"°C","","1165°C/2h + 870°C/40min + 980°C/45min + 650°C/24h + 760°C/16h","","","",false,"","conclusions",""],["ia:NASA_NTRS_Archive_19820010496","","1165°C",1165.0,null,null,null,"°C","","1165°C/2h + direct oil quench","","","",false,"","conclusions",""],["ia:NASA_NTRS_Archive_19870010974","Ti-6Al-2Sn-4Zr-2Mo","beta transus",990.5556,null,null,null,"°C","","annealed","equiaxed α","","",false,"","discussion",""],["ia:NASA_NTRS_Archive_19880019596","Ti-11Nb-3Al","3 transus temperature",1000.0,null,null,null,"°C","","","","","",false,"","results_discussion",""],["ia:NASA_NTRS_Archive_19880019596","Ti-24Al-11Nb","3 .Transus Temperature",1114.0,null,null,null,"°C","","","","","",true,"","results_discussion",""],["ia:NASA_NTRS_Archive_19880019596","Ti-24Al-11Nb","transus temperature",1200.0,null,null,null,"°C","","","two-phase ordered α + β","","",false,"","results_discussion",""],["ia:NASA_NTRS_Archive_20050060704","Gamma-Met PX","BDTT",750.0,700.0,800.0,null,"°C","quasi-static","","","tensile test","",false,"","results_discussion",""],["ia:NASA_NTRS_Archive_20050162057","Ti-46.5Al","beta_transus",1000.0,null,null,null,"°C","","1000°C/2h vacuum anneal","","","",false,"","conclusions",""],["ia:NASA_NTRS_Archive_20050162057","Ti-46.5Al","BDTT",750.0,null,null,null,"°C","","","","","",false,"","conclusions",""],["ia:NASA_NTRS_Archive_20090017833","Ti-6Al-4V","β transus",980.0,980.0,980.0,null,"°C","","","","","",false,"","conclusions",""],["ia:NASA_NTRS_Archive_20150022121","Ti-6Al-4V","HIP temperature was below the β transus temperature",0.0,0.0,0.0,null,"","","HIPed","","","",false,"unit_missing","results_discussion",""],["ia:nasa_techdoc_19670002432","VT-5--1","temperature of the beginning of the _-_a' transformation",887.5,880.0,895.0,null,"°C","","","","dilatometric test","325°C/sec",false,"","methods",""],["ia:nasa_techdoc_19670002432","VT-5--1","temperature of the beginning of the /3--* a' transformation",927.5,925.0,930.0,null,"°C","","","","dilatometric test","4.5°C/sec",false,"","methods",""],["ia:nasa_techdoc_19670002432","AT-0","temperature of the a_ a+/3 phase transformations",875.0,null,null,null,"°C","","","","","",false,"","methods",""],["ia:nasa_techdoc_19670002432","VT-5--1","temperature of the beginning of the /3--* a' transformation",855.0,850.0,860.0,null,"°C","","","","dilatometric test","260°C/sec",false,"","methods",""],["ia:nasa_techdoc_19670002432","AT-8","temperature of weakening",550.0,550.0,550.0,null,"°C","","","","","",false,"","conclusions",""],["ia:nasa_techdoc_19670002432","AT-3","beta_transus",850.0,800.0,900.0,null,"°C","","annealed at 800-900°C for 0.5-1 h, air cooled","","","",false,"","conclusions",""],["ia:nasa_techdoc_19670002432","VT-5--1","temperature of the beginning of the _-_a' transformation",957.5,955.0,960.0,null,"°C","","","","dilatometric test","4°C/sec",false,"","methods",""],["ia:nasa_techdoc_19670002432","VT-5--1","maximum temperature of the beginning of the transformation",110.0,100.0,120.0,null,"°C","","","","dilatometric test","5-12°C/sec",false,"out_of_range","methods",""],["ia:nasa_techdoc_19670002432","VT-5--1","temperature of the beginning of the hydride transformation",25.0,25.0,25.0,null,"°C","room temperature","","","dilatometric test","50-35°C/sec",false,"out_of_range","methods",""],["ia:nasa_techdoc_19670002432","AT-8","temperature of the a_ a+/3 phase transformations",975.0,null,null,null,"°C","","","","","",false,"","methods",""],["ia:nasa_techdoc_19670002432","AT-3","temperature of weakening",450.0,450.0,450.0,null,"°C","","","","","",false,"out_of_range","conclusions",""],["ia:nasa_techdoc_19670002432","VT-5--1","temperature of the beginning of the hydride transformation",50.0,50.0,50.0,null,"°C","","","","dilatometric test","1.5°C/sec",false,"out_of_range","methods",""],["ntrs:19660015718","","which a r e usually heat treated to varying degrees of hardness, a r e dependent upon the service temperatures and service times because of the unstable character of the metallurgical components that make up these alloys.",0.0,null,null,null,"","","","","","",false,"unit_missing","conclusions",""],["ntrs:19660016988","Ti-6Al-4V","beta transus",75.0,null,null,null,"F","","annealed","","","",false,"unit_mismatch","methods",""],["ntrs:19870010974","Ti-6Al-2Sn-4Zr-2Mo","beta transus",990.5556,null,null,null,"°C","","","equiaxed α","","",false,"","results",""],["ntrs:20050060704","Gamma-Met PX","BDTT",750.0,700.0,800.0,null,"°C","quasi-static","","","tensile test","",false,"","results_discussion",""],["ntrs:20050162057","Ti-46.5Al","brittle-ductile transition temperature (BDTT)",710.0,600.0,820.0,null,"°C","","","","","",false,"","conclusions",""],["ntrs:20050162057","Ti-46.5Al","beta_transus",1000.0,null,null,null,"°C","","1000°C/2h vacuum anneal","primary annealed (PA)","","",false,"","conclusions",""],["ntrs:20200006103","Ti-6Al-4V","beta_transus",976.8,null,null,null,"°C","","","","DSC","",false,"","results",""],["ntrs:20200006103","Ti-6Al-4V","beta_transus",834.5,null,null,null,"°C","","","","DSC","",false,"","results",""],["ntrs:20200006103","Ti-6Al-4V","beta_transus",941.8,null,null,null,"°C","",
