Repository: akhtar07/tisci-explorer

# TiSci Explorer

A read-only, static explorer for **TiSci**, an autonomous research agent for titanium alloys. TiSci reads the
titanium-alloy literature, builds a knowledge graph and a table of measured values, proposes hypotheses where the
graph has gaps, and tests them with DFT (MACE / VASP) and the ICME-lite multiscale chain.

**Live site:** https://akhtar07.github.io/tisci-explorer/

The site has seven sections:

| Section | What it shows |
|---|---|
| Overview | Corpus → graph → facts → hypotheses → verdicts, with the snapshot's counts |
| Worked example | One full loop for W in α-Ti: graph path, hypothesis, novelty check, DFT test, verdict, follow-up, DAMASK |

File: data/facts/colony_size.json (part 2 of 4)
["oa:W2734611303","TiAl OX 45-3","mean intersection lengths of lamellar colonies",3.2,null,null,2.2,"µm","","1123 K/12 h","","","",false,"","methods","The mean intersection lengths of lamellar colonies for thermal annealing at 1123 K for 12 h, 1573 K or 1673 K for 15min and the stabilization treatment are 3.2 ± 2.2 μm, 2.6 ± 1.4 μm and 4.4 ± 3.1 μm, respectively."],["oa:W2734611303","TiAl OX 45-3","mean intersection lengths of lamellar colonies",2.6,null,null,1.4,"µm","","1573 K/15 min","","","",false,"","methods","The mean intersection lengths of lamellar colonies for thermal annealing at 1123 K for 12 h, 1573 K or 1673 K for 15min and the stabilization treatment are 3.2 ± 2.2 μm, 2.6 ± 1.4 μm and 4.4 ± 3.1 μm, respectively."],["oa:W2734611303","TiAl OX 45-3","mean intersection lengths of lamellar colonies",4.4,null,null,3.1,"µm","","1673 K/15 min + 1123 K/12 h","","","",false,"","methods","The mean intersection lengths of lamellar colonies for thermal annealing at 1123 K for 12 h, 1573 K or 1673 K for 15min and the stabilization treatment are 3.2 ± 2.2 μm, 2.6 ± 1.4 μm and 4.4 ± 3.1 μm, respectively."],["oa:W2734611303","OX 45-3","mean intersection length of the lamellar colonies",10.9,1.0,19.8,8.9,"µm","","1123 K for 12 h","lamellar","","",false,"","methods","The mean intersection length of the lamellar colonies after 1123 K for 12 h and 1673 K for 15min plus 1123 K for 12 h are 10.9 ± 8.9 μm and 11.0 ± 8.2 μm, respectively."],["oa:W2734611303","OX 45-3","mean intersection length of the lamellar colonies",11.0,2.8,19.2,8.2,"µm","","1673 K for 15 min + 1123 K for 12 h","lamellar","","",false,"","methods","The mean intersection length of the lamellar colonies after 1123 K for 12 h and 1673 K for 15min plus 1123 K for 12 h are 10.9 ± 8.9 μm and 11.0 ± 8.2 μm, respectively."],["oa:W2734611303","OX 45-3 ODS","colony sizes around 5–10 μm",7.5,5.0,10.0,null,"µm","","","","","",false,"","methods","The introduction of dispersoids eﬀectively limits colony coarsening and allows production of alloy with colony sizes around 5–10 μm promising interesting mechanical properties at high temperatures."],["oa:W2734611303","OX 45-3","size range of 5–30 μm",17.5,5.0,30.0,null,"µm","","SLM","near-lamellar","","",false,"","methods","Fig. 6b shows the obtained near-lamellar microstructure consisting of lamellar γ+α2 colonies in a size range of 5–30 μm and sub-micrometer γ and α2 grains formed at the colony boundaries."],["oa:W2740680842","Ti-6Al-4V","colony size",10.0,null,null,null,"µm","","WBD high speed","","","",false,"","results_discussion",""],["oa:W2752757374","","α colonies in the order of",100.0,null,null,null,"µm","","","lamellar","","",false,"","methods","This microstructure consists of α colonies in the order of 100 μm across with individual lamellae in the order of 10 μm wide and 100 μm long."],["oa:W2756229922","Ti-6Al-4V","colony size parallel-oriented α-phase lamellae",200.0,null,null,null,"µm","","solution annealed at 1223 K for 45 min + air cooled + stress relief annealed at 873 K for 3 h + furnace cooled","lamellar","","",false,"","methods",""],["oa:W2762238578","Ti-5Al-2Sn-2Zr-4Mo-4Cr","épaisseur 30 mn à 40 mn",35.0,30.0,40.0,null,"µm","","aged 6000 h at 450 °C","","","",false,"unit_suspect","conclusions",""],["oa:W2762238578","Ti-5Al-2Sn-2Zr-4Mo-4Cr","épaisseur d'environ",80.0,null,null,null,"µm","","aged 6000 h at 450 °C","","","",false,"unit_suspect","conclusions",""],["oa:W2765289164","Ti-5Al-2Sn-2Zr-4Mo-4Cr","grain size of the coarse prior β grain",1000.0,null,null,null,"µm","","lamellar (α+β)","lamellar","","",false,"","methods","The microstructural analysis of Figure (a) and (b) revealed that the grain size of the coarse prior β grain was approximately 1 mm, the lamellar width of the α phase was approximately 0.46 μm, and that the average aspect ratio of the α-lamellae was 24."],["oa:W2765604659","Ti-4.8Al-2.6V-1.2Mo-0.6Cr-0.25Fe","zone width",12.0,null,null,null,"µm","","","","","",false,"unit_suspect","results_discussion","On the present samples, the zone width was measured and it was around 12 mm and 4.5 mm for the fusion and heat-affected zones, respectively (Figure 1)."],["oa:W2765604659","Ti-4.8Al-2.6V-1.2Mo-0.6Cr-0.25Fe","zone width",4500.0,null,null,null,"µm","","","","","",false,"","results_discussion","On the present samples, the zone width was measured and it was around 12 mm and 4.5 mm for the fusion and heat-affected zones, respectively (Figure 1)."],["oa:W2767400023","Ti-6Al-4V","α colonies",27.5,5.0,50.0,null,"µm","","HDH, slow-cooled from above β transus","transformed β","","",false,"","results_discussion",""],["oa:W2767400023","Ti-6Al-4V","α colonies",27.5,5.0,50.0,null,"µm","","HDH, slow-cooled from above β transus","transformed β","","",false,"","results_discussion",""],["oa:W2767400023","HDH CP-Ti","α lath colony size",0.0,null,null,null,"","","","","","100 °C/min",false,"unit_missing","results_discussion",""],["oa:W2776344119","Ti-6Al-4V","depth range",400.0,350.0,450.0,null,"µm","","","","","",false,"","results_discussion","microstructure existed in the depth range of about 350 – 450 µm, but the volume fraction of the retained primary  laths increased with depth due to the falling peak temperature further below the heat source."],["oa:W2781468723","Ti-6Al-4V","Colony size",145.0,121.8,168.2,23.2,"µm","","","lamellar","manual","",false,"","methods","Sample Colony size (µm) Manual Auto Difference Lamellar 1 145±23.2 140 −5 Lamellar 2 179±28.64 190 +11 Lamellar 3 207±33.12 320 +113 Lamellar 4 375±60 434 +59 Bi-modal 1 14.21±2.27 15.22 +1.01 Bi-modal 2 19.23±3.07 21.47 +2.24 403 A."],["oa:W2781468723","Ti-6Al-4V","Colony size",140.0,140.0,140.0,null,"µm","","","lamellar","auto","",false,"","methods","Sample Colony size (µm) Manual Auto Difference Lamellar 1 145±23.2 140 −5 Lamellar 2 179±28.64 190 +11 Lamellar 3 207±33.12 320 +113 Lamellar 4 375±60 434 +59 Bi-modal 1 14.21±2.27 15.22 +1.01 Bi-modal 2 19.23±3.07 21.47 +2.24 403 A."],["oa:W2781468723","Ti-6Al-4V","Colony size",179.0,150.36,207.64,28.64,"µm","","","lamellar","manual","",false,"","methods","Sample Colony size (µm) Manual Auto Difference Lamellar 1 145±23.2 140 −5 Lamellar 2 179±28.64 190 +11 Lamellar 3 207±33.12 320 +113 Lamellar 4 375±60 434 +59 Bi-modal 1 14.21±2.27 15.22 +1.01 Bi-modal 2 19.23±3.07 21.47 +2.24 403 A."],["oa:W2781468723","Ti-6Al-4V","Colony size",190.0,190.0,190.0,null,"µm","","","lamellar","auto","",false,"","methods","Sample Colony size (µm) Manual Auto Difference Lamellar 1 145±23.2 140 −5 Lamellar 2 179±28.64 190 +11 Lamellar 3 207±33.12 320 +113 Lamellar 4 375±60 434 +59 Bi-modal 1 14.21±2.27 15.22 +1.01 Bi-modal 2 19.23±3.07 21.47 +2.24 403 A."],["oa:W2781468723","Ti-6Al-4V","Colony size",207.0,173.88,240.12,33.12,"µm","","","lamellar","manual","",false,"","methods","Sample Colony size (µm) Manual Auto Difference Lamellar 1 145±23.2 140 −5 Lamellar 2 179±28.64 190 +11 Lamellar 3 207±33.12 320 +113 Lamellar 4 375±60 434 +59 Bi-modal 1 14.21±2.27 15.22 +1.01 Bi-modal 2 19.23±3.07 21.47 +2.24 403 A."],["oa:W2781468723","Ti-6Al-4V","Colony size",320.0,320.0,320.0,null,"µm","","","lamellar","auto","",false,"","methods","Sample Colony size (µm) Manual Auto Difference Lamellar 1 145±23.2 140 −5 Lamellar 2 179±28.64 190 +11 Lamellar 3 207±33.12 320 +113 Lamellar 4 375±60 434 +59 Bi-modal 1 14.21±2.27 15.22 +1.01 Bi-modal 2 19.23±3.07 21.47 +2.24 403 A."],["oa:W2781468723","Ti-6Al-4V","Colony size",375.0,315.0,435.0,60.0,"µm","","","lamellar","manual","",false,"","methods","Sample Colony size (µm) Manual Auto Difference Lamellar 1 145±23.2 140 −5 Lamellar 2 179±28.64 190 +11 Lamellar 3 207±33.12 320 +113 Lamellar 4 375±60 434 +59 Bi-modal 1 14.21±2.27 15.22 +1.01 Bi-modal 2 19.23±3.07 21.47 +2.24 403 A."],["oa:W2781468723","Ti-6Al-4V","Colony size",434.0,434.0,434.0,null,"µm","","","lamellar","auto","",false,"","methods","Sample Colony size (µm) Manual Auto Difference Lamellar 1 145±23.2 140 −5 Lamellar 2 179±28.64 190 +11 Lamellar 3 207±33.12 320 +113 Lamellar 4 375±60 434 +59 Bi-modal 1 14.21±2.27 15.22 +1.01 Bi-modal 2 19.23±3.07 21.47 +2.24 403 A."],["oa:W2781468723","Ti-6Al-4V","Colony size",14.21,11.94,16.48,2.27,"µm","","","bi-modal","manual","",false,"","methods","Sample Colony size (µm) Manual Auto Difference Lamellar 1 145±23.2 140 −5 Lamellar 2 179±28.64 190 +11 Lamellar 3 207±33.12 320 +113 Lamellar 4 375±60 434 +59 Bi-modal 1 14.21±2.27 15.22 +1.01 Bi-modal 2 19.23±3.07 21.47 +2.24 403 A."],["oa:W2781468723","Ti-6Al-4V","Colony size",15.22,15.22,15.22,null,"µm","","","bi-modal","auto","",false,"","methods","Sample Colony size (µm) Manual Auto Difference Lamellar 1 145±23.2 140 −5 Lamellar 2 179±28.64 190 +11 Lamellar 3 207±33.12 320 +113 Lamellar 4 375±60 434 +59 Bi-modal 1 14.21±2.27 15.22 +1.01 Bi-modal 2 19.23±3.07 21.47 +2.24 403 A."],["oa:W2781468723","Ti-6Al-4V","Colony size",19.23,16.16,22.3,3.07,"µm","","","bi-modal","manual","",false,"","methods","Sample Colony size (µm) Manual Auto Difference Lamellar 1 145±23.2 140 −5 Lamellar 2 179±28.64 190 +11 Lamellar 3 207±33.12 320 +113 Lamellar 4 375±60 434 +59 Bi-modal 1 14.21±2.27 15.22 +1.01 Bi-modal 2 19.23±3.07 21.47 +2.24 403 A."],["oa:W2781468723","Ti-6Al-4V","Colony size",21.47,21.47,21.47,null,"µm","","","bi-modal","auto","",false,"","methods","Sample Colony size (µm) Manual Auto Difference Lamellar 1 145±23.2 140 −5 Lamellar 2 179±28.64 190 +11 Lamellar 3 207±33.12 320 +113 Lamellar 4 375±60 434 +59 Bi-modal 1 14.21±2.27 15.22 +1.01 Bi-modal 2 19.23±3.07 21.47 +2.24 403 A."],["oa:W2783418812","Ti4522XD","measured colony size",194.0,52.0,636.0,121.0,"µm","","as-received","lamellar","","",false,"","methods","The measured colony size was 194 ± 121 µm, with values ranging from 52 to 636 µm (Muñoz-Moreno et al., b,c)."],["oa:W2783418812","Ti4522XD","colony size",194.0,52.0,636.0,121.0,"µm","","","lamellar","","",false,"","results_discussion","The measured colony size was 194 ± 121 µm, with values ranging from 52 to 636 µm."],["oa:W2786023543","T40","Intervalle en taille",56.0,6.0,106.0,null,"µm","430°C","3 dpa 430°C fort flux","","","",false,"unit_suspect","conclusions",""],["oa:W2786023543","T40","Intervalle en taille",97.0,9.0,184.0,null,"µm","430°C","0,6 dpa 430°C faible flux","","","",false,"unit_suspect","conclusions",""],["oa:W2786023543","T40","Intervalle en taille",42.0,5.0,79.0,null,"µm","430°C","2 dpa 430°C fort flux avec TTh","","","",false,"unit_suspect","conclusions",""],["oa:W2786023543","T40","Intervalle en taille",78.5,2.0,155.0,null,"µm","430°C","1,3 dpa 430°C fort flux avec et sans TTh","","","",false,"unit_suspect","conclusions",""],["oa:W2789893485","","length",50.0,20.0,80.0,null,"µm","","","lamellar","","",false,"","results_discussion",""],["oa:W2792625234","","size of the particles",5.0,null,null,null,"µm","","","","","",false,"","results_discussion",""],["oa:W2793703251","Ti-48Al-2Cr-2Nb","width (Wγ) of γ bands",30.0,null,null,null,"µm","","as-built EBM, θ = 0°","","","",false,"","results",""],["oa:W2793703251","Ti-48Al-2Cr-2Nb","width (Wγ) of γ bands",33.0,null,null,null,"µm","","as-built EBM, θ = 45°","","","",false,"","results",""],["oa:W2800249796","","average globular size",2.7,null,null,null,"µm","","","globular","","",false,"","methods",""],["oa:W2800610975","EBM Ti-6Al-4V","prior β-grains width",70.0,40.0,100.0,null,"µm","","","lamellar","","",false,"","results","The microstructure is characterized by the presence of relatively large prior β-grains (width varies from 40 to 100 μm)."],["oa:W2803564641","","lamellar colony grain size",80.0,25.0,110.0,null,"µm","","","","","",false,"","conclusions",""],["oa:W2803564641","","severe coarsening of the y lamellae",0.0,null,null,null,"","","","coarsened y lamellae","","",false,"unit_missing","conclusions",""],["oa:W2803564641","Gl","average lamellar colony size",80.0,null,null,null,"µm","","solution heat treated","fully lamellar","","",false,"","conclusions",""],["oa:W2803564641","Gl","lamellar colony grain size",40.0,10.0,100.0,null,"µm","","solution heat treated","lamellar","","",false,"","conclusions",""],["oa:W2803564641","Gl","average lamellar colony size",80.0,null,null,null,"pm","","solution heat treated","lamellar","","",false,"unit_mismatch","conclusions",""],["oa:W2803564641","G2","average lamellar colony size",40.0,null,null,null,"pm","","solution heat treated","lamellar","","",false,"unit_mismatch","conclusions",""],["oa:W2803564641","Gl","average colony size",160.0,null,null,null,"pm","","solution heat treated + aged at 950 °C for 6 h","lamellar","","",false,"unit_mismatch","conclusions",""],["oa:W2803564641","Gl","average colony size",160.0,null,null,null,"pm","","solution heat treated + aged at 950 °C for 24 h","lamellar","","",false,"unit_mismatch","conclusions",""],["oa:W2809776181","Ti-7.58Al-4.97Mo","width of the α phase",0.5,null,null,null,"µm","","","alpha","","",false,"","discussion","It can be seen from a that the volume fraction of the α phase decreases from 100% to 40% while the width of the α phase decreases from 3 μm to 0.5 μm from the Ti-side to Ti-7.58Al-4.97Mo-side in the Ti/Ti-7.58Al-4.97Mo diffusion couple."],["oa:W2810703305","","large- and small-𝛼𝑝",12.91,null,null,2.7,"µm","","","","","",false,"","results_discussion",""],["oa:W2810703305","","large- and small-𝛼𝑝",2.73,null,null,1.13,"µm","","","","","",false,"","results_discussion",""],["oa:W2884913903","TC4 SLM","length of small segments of the primary α-phases",60.0,20.0,100.0,null,"µm","","annealed 980°C/1h","","","",false,"","results_discussion","However, after 1 h at 980 °C (d), the number of primary α-phases increases, and some small segments of the primary α-phases with a length of 20–100 μm are also formed between the α-phases."],["oa:W2884913903","TC4 SLM","length of the primary α-phase",300.0,null,null,null,"µm","","annealed 900°C/1h","","","",false,"","results_discussion","The length of the primary α-phase at 900 °C can reach around 300 μm and at 980 °C it is mostly 200 μm."],["oa:W2884913903","TC4 SLM","length of the primary α-phase",200.0,null,null,null,"µm","","annealed 980°C/1h","","","",false,"","results_discussion","The length of the primary α-phase at 900 °C can reach around 300 μm and at 980 °C it is mostly 200 μm."],["oa:W2893633486","Ti-6Al-4V","mean interparticle spacing",80.0,null,null,null,"µm","","","","","",false,"unit_suspect","conclusions",""],["oa:W2893633486","Ti-6Al-4V","small particles",50.0,null,100.0,null,"µm","","","","","",false,"unit_suspect","conclusions",""],["oa:W2893633486","Ti-6Al-4V","large particles",0.35,0.2,0.5,null,"µm","","","","","",false,"","conclusions",""],["oa:W2894621773","Ti55531","size",2.5,2.0,3.0,null,"µm","","","","","",false,"","results_discussion","Moreover, the volume fraction of αp was about 6%~7%, and with 2~3 μm in size."],["oa:W2894621773","Ti-5Al-5Mo-5V-3Cr","size of αp phase",4.0,3.0,5.0,null,"µm","","","","","",false,"","results_discussion","Moreover, the size of αp phase also significantly rose, to about 3–5 μm."],["oa:W2898157334","Ti-10V-2Fe-3Al","taille",37.5,25.0,50.0,null,"µm","","","bimodal","","",false,"","discussion",""],["oa:W2898157334","Ti-10V-2Fe-3Al","taille",1.0,1.0,2.0,null,"µm","","","bimodal","","",false,"","discussion",""],["oa:W2900891318","Ti-6Mo-5V-3Al-2Fe","Averaged inter-particle spacing (nm)",90.0,null,null,null,"µm","","aged 480 °C/4 h","","","",false,"unit_suspect","table","Averaged inter-particle spacing (nm)\t90\t131\t142\t246\t282\t290"],["oa:W2900891318","Ti-6Mo-5V-3Al-2Fe","Averaged inter-particle spacing (nm)",0.29,null,null,null,"µm","","aged 600 °C/16 h","","","",false,"","table","Averaged inter-particle spacing (nm)\t90\t131\t142\t246\t282\t290"],["oa:W2900891318","Ti-6Al-4V","inter-particle spacing",79.0,null,null,null,"µm","","aged at 480 °C for 4 h","intragranular α","TEM","",false,"unit_suspect","discussion","Intragranular α formed after aging at 480 °C exhibited smaller size (~67 nm in width) and inter-particle spacing (~79 nm) than that being aged at higher temperatures ranging from 480 °C to 600 °C."],["oa:W2900891318","Ti-6Mo-5V-3Al-2Fe","Averaged inter-particle spacing (nm)",0.282,null,null,null,"µm","","aged 600 °C/8 h","","","",false,"","table","Averaged inter-particle spacing (nm)\t90\t131\t142\t246\t282\t290"],["oa:W2900891318","Ti-6Mo-5V-3Al-2Fe","Averaged inter-particle spacing (nm)",0.246,null,null,null,"µm","","aged 600 °C/4 h","","","",false,"","table","Averaged inter-particle spacing (nm)\t90\t131\t142\t246\t282\t290"],["oa:W2900891318","Ti-6Mo-5V-3Al-2Fe","Averaged inter-particle spacing (nm)",0.142,null,null,null,"µm","","aged 560 °C/4 h","","","",false,"","table","Averaged inter-particle spacing (nm)\t90\t131\t142\t246\t282\t290"],["oa:W2900891318","Ti-6Mo-5V-3Al-2Fe","Averaged inter-particle spacing (nm)",0.131,null,null,null,"µm","","aged 520 °C/4 h","","","",false,"","table","Averaged inter-particle spacing (nm)\t90\t131\t142\t246\t282\t290"],["oa:W2904890484","Ti","size",3.0,null,null,null,"µm","","sintered at 1273 K for 1 h","","","",false,"","results_discussion","As was predicted, GNSs were reacted with the matrix and TiC particles were formed. a shows that the TiC particles were formed inside the grains as well as along the grain boundaries, with different sizes up to 3 μm."],["oa:W2904890484","Ti","size",6.0,null,null,null,"µm","","sintered at 1273 K for 5 h","","","",false,"","results_discussion","Moreover, the size of TiC particles increased to 6 μm after 5 h of sintering."],["oa:W2905806385","","colony size",90.0,null,null,null,"µm","","as-cast","lamellar","","",false,"","results_discussion","The as-cast condition had a lamellar microstructure with a mean colony size of d = 90 μm."],["oa:W2905806385","","colony size",63.0,null,null,null,"µm","","cast","lamellar","","",false,"","results_discussion","The cast material had a lamellar structure with a mean colony size of d = 63 μm."],["oa:W2905806385","","colony size",750.0,500.0,1000.0,null,"µm","","as-cast","near lamellar","","",false,"","results_discussion","In the as-cast condition the alloy had a coarse near lamellar microstructure with a colony size of d ~ 500 – 1000 μm."],["oa:W2914932628","WAAM Ti-6Al-4V","α colony width",25.0,20.0,30.0,null,"µm","","","lamellar","","",false,"","conclusions","The α phase exhibited the Widmanstätten and lamellar colony morphology with an average α lath width of 3 µm and α colony width of 20-30 µm."],["oa:W2914932628","Ti-6Al-4V","characteristic length",25.0,20.0,30.0,null,"µm","","as-built WAAM","lamellar","line intersection method (ASTM E112)","",false,"","methods","Characteristic length is defined as the width of α colony [46], which is 20-30 µm for WAAM Ti-6Al-4V and according to [47], when the pore diameter is less than 8 times of the characteristic length, the micro-crack growth will be influenced by the surrounding microstructure."],["oa:W2914932628","Ti-6Al-4V","α colony width",25.0,20.0,30.0,null,"µm","","as-built WAAM","lamellar","line intersection method (ASTM E112)","",false,"","methods","Therefore, the preferred orientation relationship at the prior β grain boundary leads to the formation of lamellar α colonies of 20-30 µm width (measured by line intersection method according to ASTM E112)."],["oa:W2916830841","Ti-6Al-4V","α colonies",0.0,0.0,0.0,null,"","","","","","",false,"unit_missing","results_discussion",""],["oa:W2920432179","Ti-6Al-4V","Taille des grains β antérieurs",735.0,null,null,null,"µm","","lamellar coarse","lamellar","","",false,"","conclusions",""],["oa:W2920432179","Ti-6Al-4V","Taille des grains β antérieurs",573.0,null,null,null,"µm","","lamellar fine","lamellar","","",false,"","conclusions",""],["oa:W292963382","","lamellar colony size",60.0,60.0,60.0,null,"µm","","","lamellar","","",false,"","part 3",""],["oa:W292963382","ABB–23","lamellae colony size",0.0,null,null,null,"µm","","","lamellar","","",false,"out_of_range","part 3",""],["oa:W292963382","","colony sizes",1000.0,100.0,1000.0,null,"µm","","","lamellar","","",false,"","part 3",""],["oa:W292963382","","colony size",100.0,100.0,100.0,null,"µm","","","lamellar","","",false,"","part 3",""],["oa:W292963382","","sizes",100.0,null,null,null,"µm","","","","","",false,"","part 3",""],["oa:W2936217162","","length in the structure",11.0,10.0,12.0,null,"µm","","","","","",false,"","results_discussion",""],["oa:W2937039513","β annealed Ti-6Al-4V ELI","colony size",318.0,null,null,48.0,"µm","","","","","",false,"","methods",""],["oa:W2937039513","Ti-6Al-4V","colony size",318.0,null,null,48.0,"µm","","β annealed","","","",false,"","methods",""],["oa:W2942174442","Ti-43Al-2Cr-1.5Mn-0.2Y","colony size",75.0,50.0,100.0,null,"µm","","as-cast","lamellar","","",false,"","results_discussion","The average colony size of the as-cast alloy is 50–100 μm, which is far less than that (100–300 μm) in conventional TiAl alloys []."],["oa:W2944408928","Ti-43.5Al-4Nb-1Mo-0.1B","mean size",20.0,null,null,null,"µm","","as-SPS","equiaxed α2/γ-colonies","image analysis","",false,"","results","The mean size of the equiaxed α2/γ-colonies was measured by image analysis to be around 20 µm, which corresponds to the as-SPS condition."],["oa:W2945150761","Ti-43Al-2Cr-2Mn-0.2Y","colony size",100.0,null,null,null,"µm","","1300 °C/10 min/furnace cooling","lamellar","","",false,"","results_discussion","The microstructure of the alloy after heat treatment at 1300 °C for 10 min (a) showed that most initial as-forged microstructures were transformed into lamellar colonies."],["oa:W2945430915","Ti-6Al-4V","maximum size of α grains",100.0,null,null,null,"µm","","","Widmanstätten","","",false,"","results_discussion",""],["oa:W2948908086","Ti-6Al-4V","colony diameter",55.0,50.0,60.0,null,"µm","","sintered","lamellar","","",false,"","conclusions",""],["oa:W2953953324","Ti-6Al-4V","width of the FMZ",16.95,15.8,18.1,2.2,"µm","","as-built SLM","martensitic α'","","",false,"","results","The width of the FMZ for the four cases ranged from 15.8 ± 2.6 to 18.1 ± 1.8 μm."],["oa:W2953953324","Ti-6Al-4V","average width of the CMZ",156.0,106.0,212.0,7.5,"µm","","as-built SLM","martensitic α'","","",false,"","results","The average widths of the CMZ for the 40, 50, 60, and 70% overlapping were 212 ± 8 μm, 166 ± 12, 139 ± 13, and 106 ± 7, respectively."],["oa:W2953953324","Ti-6Al-4V","width of HAZ",25.0,18.0,32.0,7.0,"µm","","as-built SLM","martensitic α'","","",false,"","results","The width of HAZ was measured to be 25 ± 7 μm."],["oa:W296795827","","colony size",10.0,5.0,15.0,null,"µm","","as-cast","Widmanstätten","","",false,"","results",""],["oa:W2970108703","","average colonies size",584.94,315.71,854.17,269.23,"µm","","","lamellar","optical microscopy","",false,"","results_discussion","In Fig. 2(a)23, columnar (α2 + γ) lamellar colonies form in the casted microstructure while the average colonies size is 584.94 ± 269.23 μm measured by OM images."],["oa:W2972621572","Ti46Al8Nb2.6CxTa","size of the lamellar colony",25.75,21.6,29.9,null,"µm","","","lamellar","","",false,"","results_discussion","The measured results in show that the size of the lamellar colony decreases from 29.9 to 21.6 μm when the content of Ta increases from zero to 1.0%."],["oa:W2972621572","Ti46Al8Nb2.6CxTa","size of the lamellar colony",25.75,21.6,29.9,null,"µm","room temperature","","lamellar","","0.02/s",false,"","abstract","The size of the lamellar colony decreased from 29.9 to 21.6 μm."],["oa:W2979245909","","taille",5.0,null,null,null,"µm","","","","","",false,"","conclusions",""],["oa:W2979245909","","taille moyenne",25.0,null,null,null,"µm","","","","","",false,"","conclusions",""],["oa:W2990485477","Ti-6Al-4V","α + β colonies",0.0,null,null,null,"","","furnace cooled from 1200 °C","lamellar","","",false,"unit_missing","results","Furnace cooling from a relatively high temperature (1200 °C) resulted in larger α + β colonies containing very coarse α lamellas, as shown in b."],["oa:W2990485477","Ti-6Al-4V","α/β colonies",0.0,null,null,null,"","","furnace cooled from 955 °C","lamellar","","",false,"unit_missing","results","Furnace cooling from 955 °C produced a homogeneous lamellar microstructure containing small α/β colonies, with complex orientations (d)."],["oa:W3002755768","","equiaxed particles",100.0,null,null,null,"µm","","","equiaxed","SEM","",false,"","results","Occasionally, FCC-1 is found in the form of equiaxed particles up to 100 μm in size (a)."],["oa:W3015404688","","colony microstructure with a prior- β grain size (and comparable colony size)",650.0,500.0,800.0,null,"µm","","","lamellar","","",false,"","results",""],["oa:W3015404688","Ti-6Al-4V","β 片层尺寸",0.5,null,1.0,null,"µm","","","lamellar","","",false,"","abstract",""],["oa:W3016164063","Ti-5Al-5Mo-5V-3Cr","size of the α plates",1.5,0.5,2.5,null,"µm","800 °C","deformed at 800 °C/0.1 s-1","lamellar","","0.1 s-1",false,"","discussion",""],["oa:W3024493796","Ti-5Al-2Sn-2Zr-4Mo-4Cr","longueur moyenne de αwgb",32.0,null,null,null,"µm","810°C","isothermal transformation at 810°C","","","",true,"","conclusions",""],["oa:W3024493796","Ti-5Al-2Sn-2Zr-4Mo-4Cr","Longueur moyenne de αwgb(µm)",30.0,null,null,null,"µm","750 °C","","lamellar","CPFEM prediction","",true,"","conclusions",""],["oa:W3024493796","Ti-5Al-2Sn-2Zr-4Mo-4Cr","Longueur moyenne de αwgb(µm)",15.0,null,null,null,"µm","830 °C","","lamellar","CPFEM prediction","",true,"","conclusions",""],["oa:W3024493796","","longueurs",76.5,50.0,103.0,null,"µm","","","lamellar","","",false,"","conclusions",""],["oa:W3024493796","","longueurs",65.0,32.0,98.0,null,"µm","","","lamellar","","",false,"","conclusions",""],["oa:W3042440345","Ti-6Al-2Sn-4Zr-6Mo","fine secondary α (αs) platelet colonies",0.125,0.05,0.2,null,"µm","","β-forged","lamellar","","",false,"","methods","Fine secondary α (αs) platelet colonies 50–200 nm in width were found in the β matrix."],["oa:W3042440345","Ti-6Al-4V","coarser than the starting structure",0.0,null,null,null,"","","","basketweave","","",false,"unit_missing","discussion","This lack of αs is still apparent approximately 5 mm away from the bondline, although the microstructure becomes increasingly more basketweave in nature, albeit coarser than the starting structure."],["oa:W3045573263","HT C20","length of the major axis of Ti2AlC particles L",10.8,null,null,null,"µm","","","","","",false,"","results_discussion","The formation of higher volume fraction of the primary Ti2AlC particles in the HT C36 alloy leads to a decrease in mean length of their major axis to L = 9.5 μm compared to that of L = 10.8 μm measured in the HT C20 alloy."],["oa:W3045573263","HT C36","length of the major axis of Ti2AlC particles L",9.5,null,null,null,"µm","","","","","",false,"","results_discussion","The formation of higher volume fraction of the primary Ti2AlC particles in the HT C36 alloy leads to a decrease in mean length of their major axis to L = 9.5 μm compared to that of L = 10.8 μm measured in the HT C20 alloy."],["oa:W3045573263","HT C20","mean length of major axis L",10.8,null,null,null,"µm","","","","","",false,"","results_discussion","indicates that the long-term ageing at a temperature of 800 °C for 1240 h has no effect on the mean grain size d, mean length of major axis L and average volume fraction of the primary Ti2AlC particles VC compared to those measured in the HT alloys."],["oa:W3045573263","HT C36","mean length of major axis L",9.5,null,null,null,"µm","","","","","",false,"","results_discussion","indicates that the long-term ageing at a temperature of 800 °C for 1240 h has no effect on the mean grain size d, mean length of major axis L and average volume fraction of the primary Ti2AlC particles VC compared to those measured in the HT alloys."],["oa:W3046869797","LPBF-Ti-32.5Fe","colony size",25.0,20.0,30.0,null,"µm","","as-built","","","",false,"","results","The size of the colonies is diﬃcult to estimate but they extend roughly 20–30 μm in the build direction, and around 5 μm in the transverse direction."],["oa:W3046869797","LPBF-Ti-32.5Fe","colony size",5.0,5.0,5.0,null,"µm","","as-built","","","",false,"","results","The size of the colonies is diﬃcult to estimate but they extend roughly 20–30 μm in the build direction, and around 5 μm in the transverse direction."],["oa:W3046869797","LPBF-Ti-32.5Fe","sub-colony diameter",1.5,1.0,2.0,null,"µm","","deformed","equiaxed","","",false,"","results","2) The relatively large and irregularly shaped β-Ti/TiFe colonies present in the undeformed condition are fragmented into equiaxed regions (sub-colonies) with diameters of mostly 1– 2 μm after deformation ( Fig. 9 f), while there is a decrease in texture with respect to the as-built condition."],["oa:W3046869797","LPBF-Ti-32.5Fe","dendrite length",3.0,3.0,3.0,null,"µm","","as-built","dendritic","","",false,"","discussion","In contrast, the primary branches of η-Ti 4 Fe 2 O x dendrites in our LPBF mate- rial are typically a few micrometres long and ~ 1 μm thick ( Figs. 3 , 5 c and 6 )."],["oa:W3046869797","Ti-Fe (binary)","colony diameter",35.0,20.0,50.0,null,"µm","","","","","",false,"","discussion","Colony diameters of around 20–50 μm have been reported for the binary Ti-Fe system [ 32 , 33 ]."],["oa:W3046869797","LPBF-Ti-32.5Fe","colony size",1.5,1.0,2.0,null,"µm","600 °C","deformed at 600 °C","globular","SEM","",false,"","discussion","The eutectic colonies (~ 20 μm) are transformed into ﬁne mainly globular regions (1–2 μm) during deformation ( Fig. 9 )."],["oa:W3047337200","Ti6242S","colony size (D μ g)",3.0,null,null,null,"%","","","transformed-β colonies","","",false,"unit_mismatch","methods","Class of microstructural uncertainty studied in the simulation Standard deviation of stress (MPa) Standard deviation of plastic strain (×10−4) Relative contribution to total uncertainty Primary-α grains Crystallography Texture (OMAij) 24.5 1.34 89% Misorientation (Aθmis) 1.16 0.06 4% Size-effects Grain size (D μ g) 1.91 0.10 7% All sources 24.6 1.35 54% Transformed-β colonies Crystallography Texture (OMAij) 18.1 3.01 58% Misorientation (Aθmis) 1.92 0.08 6% Size-effects Colony size (D μ g) 0.90 0"],["oa:W3049644089","IRIS alloy (Ti49.9Al48W2B0.1)","size of the lamellar colonies (borders excluded)",14.1,null,null,null,"µm","","aged 500 h at 800°C, furnace cooled","","","",false,"","methods",""],["oa:W3087324754","Ti-6Al-4V","Average colony/packet size",8.8,null,null,2.4,"µm","","HIP 820","","","",false,"","results","ASB HIP 820 HIP 950 HT 1020 Relative Density 99.6 99.7 99.8 99.6 Average lath thickness ± standard deviation (µm) 0.7 ± 0.6 1.4 ± 0.5 2.4 ± 0.8 3.5 ± 1.3 Average colony/packet size ± standard deviation (µm) - 8.8 ± 2.4 20.2 ± 5 40.1 ± 8.7 3.2 Microstructure and Texture: The XRD diffraction patterns indicate the presence of an HCP phase in all cases (Figure 4)."],["oa:W3087324754","Ti-6Al-4V","Average colony/packet size",20.2,null,null,5.0,"µm","","HIP 950","","","",false,"","results","ASB HIP 820 HIP 950 HT 1020 Relative Density 99.6 99.7 99.8 99.6 Average lath thickness ± standard deviation (µm) 0.7 ± 0.6 1.4 ± 0.5 2.4 ± 0.8 3.5 ± 1.3 Average colony/packet size ± standard deviation (µm) - 8.8 ± 2.4 20.2 ± 5 40.1 ± 8.7 3.2 Microstructure and Texture: The XRD diffraction patterns indicate the presence of an HCP phase in all cases (Figure 4)."],["oa:W3087324754","Ti-6Al-4V","Average colony/packet size",40.1,null,null,8.7,"µm","","HT 1020","","","",false,"","results","ASB HIP 820 HIP 950 HT 1020 Relative Density 99.6 99.7 99.8 99.6 Average lath thickness ± standard deviation (µm) 0.7 ± 0.6 1.4 ± 0.5 2.4 ± 0.8 3.5 ± 1.3 Average colony/packet size ± standard deviation (µm) - 8.8 ± 2.4 20.2 ± 5 40.1 ± 8.7 3.2 Microstructure and Texture: The XRD diffraction patterns indicate the presence of an HCP phase in all cases (Figure 4)."],["oa:W3087324754","Ti-6Al-4V","average Widmanstätten packet or lamellar colony size",8.8,null,null,null,"µm","","HIP 820","","","",false,"","results","The average Widmanstätten packet or lamellar colony size was also found to increase with heat treatment temperature, increasing from 8.8 µm for HIP 820 up to 40.1 µm for the HT 1020 heat treatment (Figure 5 and Table 2)."],["oa:W3087324754","Ti-6Al-4V","average Widmanstätten packet or lamellar colony size",40.1,null,null,null,"µm","","HT 1020","","","",false,"","results","The average Widmanstätten packet or lamellar colony size was also found to increase with heat treatment temperature, increasing from 8.8 µm for HIP 820 up to 40.1 µm for the HT 1020 heat treatment (Figure 5 and Table 2)."],["oa:W3093883531","TLM","length of precipitation phases",0.325,0.15,0.5,null,"µm","","cold rolled at 34% reduction + aging 8 h","","TEM","",false,"","results_discussion","When the TLM alloy plate is cold rolled at a reduction of 34% in conjunction with aging treatment for 8 h, the length of precipitation phases is approximately 150–500 nm, which is much thinner than that of a single aged one."],["oa:W3093883531","TLM","length of α precipitated phases",52.5,15.0,90.0,null,"µm","","cold rolled at 34% reduction + aging 0.5 h","","TEM","",false,"unit_suspect","results_discussion","Figures 6A,B present that the length of α precipitated phases is approximately 15–90 nm in the sample cold rolled at 34% reduction followed by aging treatment for 0.5 h."],["oa:W3106420044","HP-STA-855","primary α phase length",13.0,10.0,16.0,null,"µm","","STA 855","","","",false,"","conclusions",""],["oa:W3108238037","Ti-6Al-4V","average diameter of TiB2",0.28,null,null,null,"µm","","","","","",false,"","methods","The average diameters of TiC and TiB2 were 88 and 280 nm, respectively ()."],["oa:W3108238037","Ti-6Al-4V","α colony size",0.0,null,null,null,"","","fully lamellar microstructure","lamellar","","",false,"unit_missing","discussion","The mechanical properties of Ti64 with a fully lamellar microstructure are determined by the α colony size of the lamellar structure and the size of the α laths []."],["oa:W3108238037","TiC-TiB2/Ti64","α colony size",0.0,null,null,null,"","","after heat treatment","lamellar","","",false,"unit_missing","discussion","The simultaneously increased strength and ductility (), by adding TiC-TiB2 particles, are attributed to the decrease in the α colony size of the lamellar structure (the size of the α colony, as shown in ), the refinement of the α laths, and the pinning effect of nanoparticles on dislocations in the matrix."],["oa:W3112892256","Ti-5Al-2Sn-2Zr-4Mo-4Cr","prior globular-like β-grains of ~500 µm in length",500.0,null,null,null,"µm","","","lamellar","","",false,"","methods","The as-received microstructure of the Ti-17 consisted of a lamellar microstructure and prior globular-like β-grains of ~500 µm in length."],["oa:W3115553163","","clusters' size",7.5,5.0,10.0,null,"µm","","","","","",false,"","results_discussion",""],["oa:W3116130815","Ti-45Al-2B-2Mn-2Nb","colony size",98.0,98.0,98.0,34.0,"µm","","HT1","duplex","","",false,"","results","The HT1 microstructure exhibited a duplex microstructure combining lamellar colonies that were 98±34 m in diameter and equiaxed γ grains with an average size of 4±1 μm, see Figure 2 (a)."],["oa:W3117495940","Ti-47Al-2Cr-2Nb-0.1Ru","average lamellar colony size",236.0,null,null,null,"µm","","as-cast","lamellar","ImagePro Plus","",false,"","results_discussion","17 No. 6 November 2020 Research & Development Fig. 2: BSE images of as-cast Ti-47Al-2Cr-2Nb-xRu alloys: (a) x=0; (b) x=0.1; (c) x=0.5 and (d) x=1.0 Table 1: Chemical composition of interdendritic γ phase and B2 phase in as-cast Ti-47Al-2Cr-2Nb-0.1Ru alloy Interdendritic phase Elemental composition (at.%) Ti Al Cr Nb Ru γ phase 47.34 48.27 2.46 1.65 0.27 B2 phase 46.00 37.70 13.14 1.18 1.98 Table 2: Average lamellar colony size of as-cast Ti-47Al-2Cr-2Nb-xRu (x=0, 0.1, 0.5, 1.0) alloys Ru content"],["oa:W3117495940","Ti-47Al-2Cr-2Nb-0.5Ru","average lamellar colony size",160.0,null,null,null,"µm","","as-cast","lamellar","ImagePro Plus","",false,"","results_discussion","17 No. 6 November 2020 Research & Development Fig. 2: BSE images of as-cast Ti-47Al-2Cr-2Nb-xRu alloys: (a) x=0; (b) x=0.1; (c) x=0.5 and (d) x=1.0 Table 1: Chemical composition of interdendritic γ phase and B2 phase in as-cast Ti-47Al-2Cr-2Nb-0.1Ru alloy Interdendritic phase Elemental composition (at.%) Ti Al Cr Nb Ru γ phase 47.34 48.27 2.46 1.65 0.27 B2 phase 46.00 37.70 13.14 1.18 1.98 Table 2: Average lamellar colony size of as-cast Ti-47Al-2Cr-2Nb-xRu (x=0, 0.1, 0.5, 1.0) alloys Ru content"],["oa:W3117495940","Ti-47Al-2Cr-2Nb-1Ru","average lamellar colony size",110.0,null,null,null,"µm","","as-cast","lamellar","ImagePro Plus","",false,"","results_discussion","17 No. 6 November 2020 Research & Development Fig. 2: BSE images of as-cast Ti-47Al-2Cr-2Nb-xRu alloys: (a) x=0; (b) x=0.1; (c) x=0.5 and (d) x=1.0 Table 1: Chemical composition of interdendritic γ phase and B2 phase in as-cast Ti-47Al-2Cr-2Nb-0.1Ru alloy Interdendritic phase Elemental composition (at.%) Ti Al Cr Nb Ru γ phase 47.34 48.27 2.46 1.65 0.27 B2 phase 46.00 37.70 13.14 1.18 1.98 Table 2: Average lamellar colony size of as-cast Ti-47Al-2Cr-2Nb-xRu (x=0, 0.1, 0.5, 1.0) alloys Ru content"],["oa:W3117495940","Ti-47Al-2Cr-2Nb","average lamellar colony size",250.0,null,null,null,"µm","","as-cast","lamellar","ImagePro Plus","",false,"","results_discussion","17 No. 6 November 2020 Research & Development Fig. 2: BSE images of as-cast Ti-47Al-2Cr-2Nb-xRu alloys: (a) x=0; (b) x=0.1; (c) x=0.5 and (d) x=1.0 Table 1: Chemical composition of interdendritic γ phase and B2 phase in as-cast Ti-47Al-2Cr-2Nb-0.1Ru alloy Interdendritic phase Elemental composition (at.%) Ti Al Cr Nb Ru γ phase 47.34 48.27 2.46 1.65 0.27 B2 phase 46.00 37.70 13.14 1.18 1.98 Table 2: Average lamellar colony size of as-cast Ti-47Al-2Cr-2Nb-xRu (x=0, 0.1, 0.5, 1.0) alloys Ru content"],["oa:W3132963998","TiAl","γ domain size",18.5,null,null,null,"µm","","","","","",true,"","methods","The γ domain size has not been reported in Parthasarathy et al. (2000) and is thus chosen to be λD \u0003 50λL \u0003 18.5μm which corresponds to typically observed aspect ratios of the γ domains (cf., e.g., Umakoshi and Nakano (1992, 1993))."],["oa:W3134781483","Ti-6Al-4V","d is size of the colony of α-lamellae",20.0,null,null,null,"µm","","","basket-weave or Widmanstätten-type","","",false,"","conclusions",""],["oa:W3153638633","Ti-4V","colony size",27.0,27.0,27.0,null,"µm","","HIP 1 - 900 oC, 2 h","lamellar","","",false,"","results_discussion",""],["oa:W3153638633","Ti-4V","colony size",183.2,183.2,183.2,21.7,"µm","","HIP 1 - 900 oC, 2 h","lamellar","","",false,"","results_discussion",""],["oa:W3153638633","Ti-6Al-4V","colonies",86.1,77.2,95.0,8.9,"µm","","LoF-HIP 2","duplex","","",false,"","results_discussion",""],["oa:W3153638633","Ti-6Al-4V","α-colony size",86.1,null,null,8.9,"µm","","LoF-HIP 2","","","",false,"","results_discussion",""],["oa:W3153638633","Ti-6Al-4V","α-colony size",183.2,null,null,21.7,"µm","","FD-HIP 2","","","",false,"","results_discussion",""],["oa:W3160450097","Ti-6Al-4V","diameter",0.5,0.5,0.5,null,"µm","","","","","",false,"","results","The nodular defects are up to 0.5 μm in diameter and their shape corresponds to that published for the PN Ti-6Al-4V (even as their size is usually much larger probably due to differences in treatment temperature) []."],["oa:W3161206470","","alpha lath colony size",0.0,null,null,null,"","","","lath","","",false,"unit_missing","results","The 60 mm diameter sample produced at the University of Sheﬃeld had a higher cooling rate (63 \u0003C/min) which resulted in a ﬁner alpha lath colony size and more colony variant as shown in Figures 5(c) and (d)."],["oa:W3178852447","TA15","dispersities of the plates of α-colonies",350.0,200.0,500.0,null,"µm","","","lamellar","","",false,"","conclusions",""],["oa:W3181372605","Ti-6.6Al-4.6Sn-4.6Zr-1Mo-0.9Nb-0.32Si","average size of α + β colonies",28.0,null,null,null,"µm","","forged at 1403 K, then forged into bars ϕ 50 mm at 1273 K","Widmanstätten","","",false,"","results_discussion","To be speciﬁc, the average
