Repository: akhtar07/tisci-explorer

# TiSci Explorer

A read-only, static explorer for **TiSci**, an autonomous research agent for titanium alloys. TiSci reads the
titanium-alloy literature, builds a knowledge graph and a table of measured values, proposes hypotheses where the
graph has gaps, and tests them with DFT (MACE / VASP) and the ICME-lite multiscale chain.

**Live site:** https://akhtar07.github.io/tisci-explorer/

The site has seven sections:

| Section | What it shows |
|---|---|
| Overview | Corpus → graph → facts → hypotheses → verdicts, with the snapshot's counts |
| Worked example | One full loop for W in α-Ti: graph path, hypothesis, novelty check, DFT test, verdict, follow-up, DAMASK |

File: data/facts/cooling_rate.json (part 2 of 2)
"","results_discussion",""],["oa:W3162056304","Ti-6Al-4V","cooling rates",133.6,133.6,133.6,null,"K/s","","","","","",false,"","results_discussion",""],["oa:W3174533184","Ti-6Al-4V","cooling rate",410.0,410.0,410.0,null,"°Cs-1","","as-built SLM","martensitic α'","","",false,"unit_mismatch","results","When the cooling rate exceeds 410 °C s−1, complete α′ martensite will be produced, and this transformation is very common in the Ti64 alloy manufactured by SLM."],["oa:W3174533184","Ti-6Al-4V","cooling rate",100000.0,100000.0,100000.0,null,"°Cs-1","","as-built SLM","martensitic α'","","",false,"unit_mismatch","results","Moreover, the cooling rate in the SLM process is as high as 105 °C s−1."],["oa:W3181212221","Ti-6Al-4V","solidifies at a rate of",1000.0,null,null,null,"K/s","","","","","",false,"","methods","In this process, the melted Ti64 ejects from a nozzle at the atomization bay and solidifies at a rate of 1000 K/s."],["oa:W3193138115","Ti-6Al-4V","cooling rate",550000.0,100000.0,1000000.0,null,"K·s-1","","as-built SLM","dendritic","","",false,"unit_mismatch","results_discussion","Because the cooling rate of the SLM process was as high as 105–106 K·s−1 [], the microstructure formed was fine, mainly in the form of dendrite. shows the microstructure of Ti6Al4V formed by SLM under an optical microscope."],["oa:W3193138115","Ti-6Al-4V","cooling rate",550000.0,100000.0,1000000.0,null,"K·s-1","","as-built SLM-PB-S","","","",false,"unit_mismatch","results_discussion","For SLM-PB-S and SLM-PB-L, the distance L2 () from SLM-PB-S to substrate was greater than L1 from SLM-PB-L to substrate, so SLM-PB-S had a larger temperature gradient than SLM-PB-L during the melting and solidification process, which led to a higher cooling rate."],["oa:W3193138115","Ti-6Al-4V","cooling rate",550000.0,100000.0,1000000.0,null,"K·s-1","","as-built SLM-PB-L","","","",false,"unit_mismatch","results_discussion","For SLM-PB-S and SLM-PB-L, the distance L2 () from SLM-PB-S to substrate was greater than L1 from SLM-PB-L to substrate, so SLM-PB-S had a larger temperature gradient than SLM-PB-L during the melting and solidification process, which led to a higher cooling rate."],["oa:W3198124213","Ti-22Al-25Nb","cooling rate",5.0,null,null,null,"°C/min","","","","","",false,"unit_mismatch","methods","The following SLM process parameters were chosen based on the previous study []: 140 W laser power, 850 mm/s scanning speed, 120 µm hatch distance, 30 µm layer thickness, and 950 °C platform preheating temperature."],["oa:W3199102341","Ti-6Al-4V","cooling rate",9.5,null,null,null,"°C.s-1","","","","","",false,"unit_mismatch","results",""],["oa:W3199102341","Ti-6Al-4V","cooling rate",1.7,null,null,null,"°C.s-1","","","","","",false,"unit_mismatch","results",""],["oa:W3200239816","Ti-6Al-4V","cooling rate",410.0,410.0,null,null,"°C/s","","","martensitic α'","","",false,"unit_mismatch","discussion","As shown in Fig. 16, the remnant α forms by the the diffusive transformation from β phase to α phase for cooling rate between 1.5°C/s and 20°C/s, the boundary αm is obtained when the cooling rate is between 20°C/s and 410°C/s, Martensite and Widmanstatten structure composed by α' transferred from β phase is observed when the cooling rate is above 410°C/s."],["oa:W3200239816","Ti-6Al-4V","cooling rate",20.0,20.0,null,null,"°C/s","","","Widmanstatten","","",false,"unit_mismatch","discussion","As shown in Fig. 16, the remnant α forms by the the diffusive transformation from β phase to α phase for cooling rate between 1.5°C/s and 20°C/s, the boundary αm is obtained when the cooling rate is between 20°C/s and 410°C/s, Martensite and Widmanstatten structure composed by α' transferred from β phase is observed when the cooling rate is above 410°C/s."],["oa:W3200239816","Ti-6Al-4V","cooling rate",410.0,410.0,null,null,"°C/s","","","martensitic α'","","",false,"unit_mismatch","discussion","For the LAIZ, acicular Martensite α' and boundary β are observed in Fig. 6, indicating the cooling rate of the transformation process is above 410°C/s due to the high heat input under the laser-arc hybrid heat resource."],["oa:W3200239816","Ti-6Al-4V","cooling rate",1.5,1.5,null,null,"°C/s","","","remnant α","","",false,"unit_mismatch","discussion","As shown in Fig. 16, the remnant α forms by the the diffusive transformation from β phase to α phase for cooling rate between 1.5°C/s and 20°C/s, the boundary αm is obtained when the cooling rate is between 20°C/s and 410°C/s, Martensite and Widmanstatten structure composed by α' transferred from β phase is observed when the cooling rate is above 410°C/s."],["oa:W3203425668","Ti-6Al-4V","cooling rate",100.0,null,null,null,"K/min","","","","","",false,"unit_mismatch","conclusions",""],["oa:W3209626512","Ti-6Al-4V","coefficient of friction (COF)",0.4218,null,null,null,"","","as-built L-PBF","","","",false,"unit_missing","results",""],["oa:W3209626512","TMC","coefficient of friction (COF)",0.4314,null,null,null,"","","as-built L-PBF","","","",false,"unit_missing","results",""],["oa:W3212628970","Ti-6Al-4V","cooling rate",7000000.0,null,null,null,"K/s","","","","","",false,"","discussion","The cooling rate reached approximately 7 × 106 K/s immediately after the laser passed over the surface (Fig. 9)."],["oa:W3212628970","Ti-6Al-4V","cooling rate",0.0,null,null,null,"","","","martensitic α'","","",false,"unit_missing","conclusions","(3) The use of He resulted in a higher cooling rate, which led to the formation of fine α’ martensite particles."],["oa:W3212628970","Ti-6Al-4V","cooling rate",410.0,null,null,null,"K/s","","as-built LPBF","martensitic α'","","",false,"","results","The formation of the second phase is due to the very high cooling rate during LPBF; a cooling rate higher than 410 K/s is reported to induce α’ transformation from the β parent phase [29]."],["oa:W3214797550","TiAl","cooling rate",5.0,null,null,null,"ºC/min","room temperature","as-built SLM","","","",false,"unit_mismatch","methods","The samples were produced using 900 ºC substrate preheating temperature and 48 J/mm3 volume energy density since these parameters allow to achieve fully-dense material according to the previous research (11)."],["oa:W4213030303","Ti-6Al-4V","cooling rate",0.0,null,null,null,"","","as-built SLM","","","",false,"unit_missing","results_discussion","Effects of Laser Power The Ti6Al4V parts are fabricated by SLM parameters as follows: the laser power P = 200, 240, 280, 320, and 360 W; the scanning speed v = 1200 mm/s; the hatch distance h = 0.14 mm; and the layer thickness d = 0.03 mm."],["oa:W4225006114","Ti-6Al-7Nb","coefficient of friction",0.8,0.8,0.9,null,"","","oxidized at 800 °C","","","",false,"unit_missing","results_discussion","Raising the oxidation temperature to 800 °C resulted in an increase in the coefficient of friction, up to approx. 0.8–0.9."],["oa:W4225006114","Ti-6Al-7Nb","coefficient of friction",0.6,0.6,0.7,null,"","","","","","",false,"unit_missing","results_discussion","The reason for the increase in the coefficient of friction can be attributed to the increase in hardness and surface roughness of the Ti-6Al-7Nb alloy after oxidation [,]."],["oa:W4242928921","beta gamma titanium aluminide","cooling rate",90.0,null,null,null,"K/min","","PB-SCHT","lamellar","","",false,"unit_mismatch","conclusions",""],["oa:W4242928921","beta gamma titanium aluminide","cooling rate",70.0,null,null,null,"K/min","","PB-SCHT","lamellar","","",false,"unit_mismatch","conclusions",""],["oa:W4248995944","CP-Ti Grade 2","cooling rates lower than 410 K/s",410.0,410.0,410.0,null,"K/s","","","grain boundary α","","",false,"","results_discussion","In their investigation, Ahmed and Rack found that at cooling rates lower than 410 K/s, grain boundary α morphology was formed upon cooling."],["oa:W4248995944","CP-Ti Grade 2","cooling rates lower than 20 K/s",20.0,20.0,20.0,null,"K/s","","","Widmanstätten α","","",false,"","results_discussion","Massive mechanism was gradually replaced by diffusioncontrolled Widmanstatten α formation at cooling rates lower than 20 K/s."],["oa:W4248995944","CP-Ti Grade 2","critical cooling rate",600.0,600.0,600.0,null,"K/s","","","","","",false,"","results_discussion","This significant drop in the critical cooling rate from 3000 to 600 K/s was attributed to the addition of 0.07 wt.% of iron."],["oa:W4248995944","CP-Ti Grade 2","cooling rates above 410 K/s",410.0,410.0,410.0,null,"K/s","","","","","",false,"","results_discussion","They reported that cooling rates above 410 K/s were required to achieve fully martensitic microstructure and a massive transformation was observed between 410 and 20 K/s."],["oa:W4248995944","CP-Ti Grade 2","critical cooling rate of martensitic transformation",3000.0,3000.0,3000.0,null,"K/s","","","martensitic α'","","",false,"","results_discussion","Fully martensitic transformation in pure titanium takes place above a critical cooling rate of about 3000 K/s [3, 22]."],["oa:W4248995944","CP-Ti Grade 2","cooling rate faster than about 600 K/s",600.0,600.0,600.0,null,"K/s","","","lathlike martensite","","",false,"","results_discussion","A comprehensive study on the mechanisms of continuous cooling β → α transformation behavior of CP-Ti was performed by Kim and Park [20], who report that extremely fine lathlike features of martensite dominate the microstructure at cooling rates faster than about 600 K/s."],["oa:W4281638604","Ti-0.5Fe-0.44O-0.4Si-0.1Au-0.08C","cooling rate",1025.0,null,null,null,"°C","","solution treated near β-transus at approx. 1025°C + water quenched","martensitic α'","","",false,"unit_mismatch","methods","However, in terms of Ti–0.44O–0.5 Fe–0.08C–0.4Si–0.1Au, the cooling rate during water quenching of the thicker plate was, in contrast to the thinner plate, (still) not high enough to obtain a full martensitic microstructure."],["oa:W4285089384","Ti-22Al-25Nb","cooling rate",100.0,null,null,null,"°C/s","","as-welded SPDB","metastable β/B2","","",false,"unit_mismatch","results_discussion","Due to the fast cooling rate of SPDB method, reaching more than 100 °C, the metastable β phase formed in the joint, especially near the interface between the Ti2AlNb substrate and the interlayer, which is already been confirmed as a deleterious phase for the mechanical performance of the bonding joint."],["oa:W4287438785","Ti-6Al-4V","cooling rate",500000.0,100000.0,1000000.0,null,"K/s","","as-built SLM","","","",false,"","methods",""],["oa:W4287438785","Ti-6Al-4V","cooling speed",270.0,null,null,null,"K/s","","HIP-treated","","","",false,"","methods",""],["oa:W4313418923","Ti-5Al-5Mo-5V-3Cr","cooling rate",100.0,null,null,null,"°C/min","","consolidated at 1000 °C","","","",false,"unit_mismatch","methods","During the process, a constant pressure and temperature, 35 MPa and 1000 ◦C (100 ◦C/min ramp rate), were applied causing the powder to consolidate around the insert."],["oa:W4313418923","Ti-5Al-5Mo-5V-3Cr","cooling rate",100.0,null,null,null,"°C/min","","cooled from 1000 °C to 400 °C","","","",false,"unit_mismatch","methods","The cooling rate of the sample was relatively quick at 100 ◦C/min plus from 1000 ◦C to 400 ◦C."],["oa:W4316464278","Ti-6Al-4V","cooling rate",50.0,null,null,null,"°C/h","","second sub-transus heat treatment (925 ◦C/4 h-cooling @ 50 ◦C/h to 760 ◦C-FC)","","","",false,"unit_mismatch","methods","The second sub-transus heat treatment (925 ◦C/4 h-cooling @ 50 ◦C/h to 760 ◦C-FC) consisted of annealing at 925 ◦C for 4 h, followed by a controlled furnace cooling at a cooling rate of 50 ◦C/h to 760 ◦C, then natural furnace cooling to room temperature."],["oa:W4323046167","Ti-2B","cooling rate",100.0,null,null,null,"°C/min","","","","","",false,"unit_mismatch","methods","The fabrication procedure was performed at 1050 °C and 100 °C/min for 5 min."],["oa:W4376648854","Ti-6Al-4V","cooling rate",410.0,410.0,410.0,null,"°C∙s-1","","as-built","martensitic α'","","",false,"unit_mismatch","discussion","L-PBF subjected the material to cooling rates exceeding 410 °C∙s-1, i.e. the threshold for complete transformation to α‟ martensite [34]."],["oa:W4378227787","Ti-6Al-4V","coefficient of friction",0.69,null,null,null,"","room temperature","","","","",false,"unit_missing","abstract","According to the obtained results, the addition of graphene oxide (GO) into the base silicate-hypophosphite electrolyte leads to a slight decrease in the coefficient of friction (from 0.73 to 0.69) and a reduction in the wear rate by more than 1.5 times (from 8.04 to 5.2 mm3/N·m), with an increase in the GO’s concentration from 0 to 0.5 kg/m3, respectively."],["oa:W4382996234","Ti-19Nb-6Sn-2.5Fe","Cooling rate",1000.0,null,null,null,"°C/min","","WQ","","","",false,"unit_mismatch","conclusions","Condition Cooling rate (°C/min) Furnace 3.4 (low) Quartz 265 (medium) WQ >1000 (high)"],["oa:W4382996234","Ti-19Nb-6Sn-2.5Fe","Cooling rate",265.0,null,null,null,"°C/min","","quartz","","","",false,"unit_mismatch","conclusions","Condition Cooling rate (°C/min) Furnace 3.4 (low) Quartz 265 (medium) WQ >1000 (high)"],["oa:W4382996234","Ti-19Nb-6Sn-2.5Fe","Cooling rate",3.4,null,null,null,"°C/min","","furnace","","","",false,"unit_mismatch","conclusions","Condition Cooling rate (°C/min) Furnace 3.4 (low) Quartz 265 (medium) WQ >1000 (high)"],["oa:W4383980976","Ti-6Al-4V","cooling rate",160.0,160.0,null,null,"°C/s","","","martensitic α'","","",false,"unit_mismatch","results_discussion",""],["oa:W4383980976","Ti-6Al-4V","cooling rate",35.0,25.0,45.0,null,"°C/s","","","","","",false,"unit_mismatch","results_discussion",""],["oa:W4385273483","Ti-6Al-4V","cooling rate",100000.0,null,null,null,"K/s","","","","","",false,"","results_discussion","The authors of [] have studied the coefficient of friction of different coatings (TiN, TiCN, and TiAlN) deposited on Ti6Al4V alloy for biomedical applications, and the results showed that the COF is in the range of 0.5 to 0.7 and concluded that the surface roughness is a major factor influencing COF values."],["oa:W4385273483","Ti-6Al-4V","cooling rate",100000.0,null,null,null,"K/s","","electron-beam surface modified","","","",false,"","results_discussion","During the experiments, the kinetic energy of the electrons is transferred into heat and a thermal distribution from the surface to the bulk is formed, where the cooling rate is very high (104–105 K/s), leading to the formation of significantly finer structure."],["oa:W4388822098","Ti-6Al-4V","cooling rate",0.0,null,null,null,"","","as-built","","","",false,"unit_missing","conclusions",""],["oa:W4389304286","CP-Ti Grade 1","cooling rate",0.0278,null,null,null,"1/J/mm","","","","","",false,"unit_mismatch","results_discussion","Higher heat input results in a lower cooling rate (CR ∝1/HI), which means that with higher HI, the grain boundaries have more time to grow."],["oa:W4389304286","CP-Ti Grade 1","cooling rate",0.0204,null,null,null,"1/J/mm","","","","","",false,"unit_mismatch","results_discussion","Higher heat input results in a lower cooling rate (CR ∝1/HI), which means that with higher HI, the grain boundaries have more time to grow."],["oa:W4389304286","CP-Ti Grade 1","cooling rate",0.0128,null,null,null,"1/J/mm","","","","","",false,"unit_mismatch","results_discussion","Higher heat input results in a lower cooling rate (CR ∝1/HI), which means that with higher HI, the grain boundaries have more time to grow."],["oa:W4389781894","Ti-6Al-4V","cooling rate",0.0,null,null,null,"","","as-built SLM","","","",false,"unit_missing","discussion","On the other hand, the higher thermal conductivity of the 3D printed Ti-6Al-4V samples allows for a faster cooling rate of the welds."],["oa:W4392241934","Ti-6Al-4V","cooling rate of the sample surface",410.0,null,null,null,"K/s","","as-built SLM","martensitic α'","","",false,"","results_discussion","Then, during the cooling period, almost all of the β phase martensite will transform into α′ phase martensite due to the cooling rate of the sample surface exceeding 410 K/s, so that a large amount of α′ phase martensite is found in the remelting zone []."],["oa:W4392241934","Ti-6Al-4V","cooling rates",12090.0,null,null,null,"K/s","","","","","",false,"","results_discussion","According to the study of Ma et al. [], in the thermal cycles of pulsed laser processing, the cooling rates of Ti6Al4V were calculated as 1.209 × 104 K/s, which are much higher than 410 K/s."],["oa:W4393303947","Ti-35Nb","cooling rate",874000.0,null,null,null,"K/s","","as-built SLM","","thermal modeling","",true,"","results_discussion",""],["oa:W4393303947","Ti-35Nb","cooling rate",221000.0,null,null,null,"K/s","","as-built SLM","","thermal modeling","",true,"","results_discussion",""],["oa:W4393303947","Ti-35Nb","cooling rate",565000.0,565000.0,565000.0,null,"K/s","","as-built SLM","","","",false,"","results_discussion",""],["oa:W4393303947","Ti-35Nb","cooling rate",234000.0,234000.0,234000.0,null,"K/s","","as-built SLM","","","",false,"","results_discussion",""],["oa:W4393303947","Ti-35Nb","cooling rate",185000.0,185000.0,185000.0,null,"K/s","","as-built SLM","","","",false,"","results_discussion",""],["oa:W4393303947","Ti-35Nb","cooling rate",135000.0,135000.0,135000.0,null,"K/s","","as-built SLM","","","",false,"","results_discussion",""],["oa:W4393303947","Ti-35Nb","V",565000.0,565000.0,565000.0,null,"K/s","","as-built SLM","","","",true,"","results_discussion",""],["oa:W4393303947","Ti-35Nb","V",565000.0,565000.0,565000.0,null,"K/s","","as-built SLM","","","",true,"","results_discussion",""],["oa:W4393303947","","cooling rate",2.24,null,null,null,"","","","","","",true,"unit_missing","results_discussion",""],["oa:W4394868182","Ti-6Al-4V","cooling rate",210000.0,null,null,null,"°C/s","","as-built L-PBF","martensitic α'","","",false,"unit_mismatch","discussion",""],["oa:W4394868182","Ti-6Al-4V","cooling rate",10000.0,null,null,null,"°C/s","","as-built L-PBF","martensitic α'","","",false,"unit_mismatch","discussion",""],["oa:W4394895187","Ti-6Al-4V","coefficient of friction",0.75,null,null,null,"","500 °C","","","","",false,"unit_missing","results_discussion","The coefficient of friction for the TiN coating remained at 0.75 at this temperature, and the wear rate increased slightly to 3.56×10-5 mm3/Nm."],["oa:W4395478431","","cooling rate",100000000.0,null,null,null,"K/s","","LESD","","","",false,"","methods","In order to obtain a lower roughness of the deposited coatings, modes with low pulse energy Е=0.01-0.05 J and low pulse duration-Ti=5-20µs are used at LESD, and at ESD with a vibrating electrode - pulse energy 0.01-0.07 J and pulse duration Ti ≈100 µs."],["oa:W4395478431","","cooling rate",100000000.0,null,null,null,"K/s","","SLM","amorphous","","",false,"","methods","Page 4 accordingly, an extremely high cooling rate of the mixed melt and obtaining coatings with an increased amount of amorphous phases."],["oa:W4396707437","Ti-48Al-2Cr-2Nb","cooling rate",5100.0,5100.0,5100.0,null,"°C/s","","","","","",false,"unit_mismatch","results_discussion","As the power increases from 1000 W to 1600 W, the cooling rate decreases from 5.1 × 103 °C/s to 3.86 × 103 °C/s."],["oa:W4396707437","Ti-48Al-2Cr-2Nb","cooling rate",3860.0,3860.0,3860.0,null,"°C/s","","","","","",false,"unit_mismatch","results_discussion","As the power increases from 1000 W to 1600 W, the cooling rate decreases from 5.1 × 103 °C/s to 3.86 × 103 °C/s."],["oa:W4396707437","Ti-48Al-2Cr-2Nb","Cooling Rate",5.1,null,null,null,"103°C/s","","","","","",false,"unit_mismatch","table","1000\t5.10"],["oa:W4396707437","Ti-48Al-2Cr-2Nb","Cooling Rate",4.9,null,null,null,"103°C/s","","","","","",false,"unit_mismatch","table","1200\t4.90"],["oa:W4396707437","Ti-48Al-2Cr-2Nb","Cooling Rate",3.86,null,null,null,"103°C/s","","","","","",false,"unit_mismatch","table","1600\t3.86"],["oa:W4396707437","Ti-48Al-2Cr-2Nb","Cooling Rate",4.17,null,null,null,"103°C/s","","","","","",false,"unit_mismatch","table","1400\t4.17"],["oa:W4396835693","Ti-6Al-4Nb-4Zr","cooling rate",45.0,null,null,null,"°C/min","","as-built SPS","equiaxed α","","",false,"unit_mismatch","results_discussion","The equiaxed a grains in SPS samples indicate a slower cooling rate (45 \u0003C/min) than the forged samples (600 \u0003C/min)."],["oa:W4399621570","Ti-44Al-6Nb-1.2Cr","cooling rate",60500.0,null,null,null,"K/s","","","","","",false,"","results_discussion","On the other hand, when the hatch spacing is increased to d0.06, the cooling rate got higher to 6.05 × 104 K/s."],["oa:W4399621570","Ti-44Al-6Nb-1.2Cr","cooling rate",11200.0,null,null,null,"K/s","","","","","",false,"","results_discussion","At d0.01, the cooling rate until without the heat accumulation by adjacent scan tracks was 1.12 × 104 K/s, a relatively slower temperature decrease was observed owing to the accumulation of heat caused by the adjacent scan track; thus, lower residual stress is expected as mentioned above."],["oa:W4405074069","Ti-6Al-4V","friction reduction",0.0,null,null,null,"","","","","","",false,"unit_missing","conclusions","Typically, the highest friction reduction was reached for the burnished disc with a pressure of 40 MPa, followed by a pressure of 30 MPa."],["oa:W4405074069","Ti-6Al-4V","friction coefficients",0.0,null,null,null,"","","","","","",false,"unit_missing","conclusions","A further increase in the temperature to 300 °C led to an increase in the disc wear volumes and friction coefficients. - Temperature increases during tribologic tests had a negligible effect on the disc microhardness."],["oa:W4409440065","","cooling rate",500000.0,100000.0,1000000.0,null,"K·s-1","","laser cladding","","","",false,"unit_mismatch","results","During the laser cladding process, due to the instantaneous high temperature and rapid cooling, the cooling rate can reach the level of 104–106 K·s−1."],["oa:W4410176244","Ti-6Al-4V","cooling rate",0.0,null,null,null,"","","","","","",false,"unit_missing","results_discussion","The three examined travel speeds are 100 mm/min, 450 mm/min and 800 mm/min demonstrate distinct variations in deposition height and width while associated its thermal effects."],["oa:W4410924449","BHA_Ti-6Al-4V","coefficient of friction",0.02,null,null,null,"","","","","","",false,"unit_missing","methods","While SEM provided insight into morphological changes resulting from SBF interaction, the EDS elemental maps confirmed the presence of CoF Wear rate AsR_Ti-6Al-4V 0.3527 ± 0.02 0.0350 A_Ti-6Al-4V 0.7232 ± 0.002 0.0131 BHA_Ti-6Al-4V 0.6961 ± 0.064 0.0200 EHA_Ti-6Al-4V 0.7924 ± 0.012 0.0295 Table 2."],["oa:W4410924449","EHA_Ti-6Al-4V","coefficient of friction",0.0295,null,null,null,"","","","","","",false,"unit_missing","methods","While SEM provided insight into morphological changes resulting from SBF interaction, the EDS elemental maps confirmed the presence of CoF Wear rate AsR_Ti-6Al-4V 0.3527 ± 0.02 0.0350 A_Ti-6Al-4V 0.7232 ± 0.002 0.0131 BHA_Ti-6Al-4V 0.6961 ± 0.064 0.0200 EHA_Ti-6Al-4V 0.7924 ± 0.012 0.0295 Table 2."],["oa:W4410924449","AsR_Ti-6Al-4V","coefficient of friction",0.035,null,null,null,"","","","","","",false,"unit_missing","methods","While SEM provided insight into morphological changes resulting from SBF interaction, the EDS elemental maps confirmed the presence of CoF Wear rate AsR_Ti-6Al-4V 0.3527 ± 0.02 0.0350 A_Ti-6Al-4V 0.7232 ± 0.002 0.0131 BHA_Ti-6Al-4V 0.6961 ± 0.064 0.0200 EHA_Ti-6Al-4V 0.7924 ± 0.012 0.0295 Table 2."],["oa:W4410924449","Ti-6Al-4V","coefficient of friction",0.0131,null,null,null,"","","","","","",false,"unit_missing","methods","While SEM provided insight into morphological changes resulting from SBF interaction, the EDS elemental maps confirmed the presence of CoF Wear rate AsR_Ti-6Al-4V 0.3527 ± 0.02 0.0350 A_Ti-6Al-4V 0.7232 ± 0.002 0.0131 BHA_Ti-6Al-4V 0.6961 ± 0.064 0.0200 EHA_Ti-6Al-4V 0.7924 ± 0.012 0.0295 Table 2."],["oa:W4411670386","Ti-6Al-4V","cooling rate",1000000.0,1000.0,1000000.0,null,"K/s","","FGM","","","",false,"","discussion","Rapid Solidification in the FGMs The extreme non-equilibrium cooling process (cooling rate: 103–106 K/s) at the molten pool edge governs the FGMs."],["oa:W4412041561","Ti-6Al-4V","cooling rate",100000.0,1000.0,100000.0,null,"K/s","","as-built SLM","martensitic α'","","",false,"","conclusions","These gradients can favor the formation of a dominant α′ martensitic microstructure when the cooling rate exceeds a threshold (often near 103–105 K/s for Ti-6Al-4V) [11]."],["oa:W4413857880","","cooling rates",108000.0,null,null,null,"K/s","","","martensitic α''","","",false,"","discussion","The highest cooling rates (~108 K/s) were associated with the formation of ortho rhombic α’’ martensite, while the lowest cooling rates (<106 K/s) were associated with the formation of hexagonal α’ martensite."],["oa:W4413857880","","cooling rates",1000000.0,null,null,null,"K/s","","","martensitic α'","","",false,"","discussion","The highest cooling rates (~108 K/s) were associated with the formation of ortho rhombic α’’ martensite, while the lowest cooling rates (<106 K/s) were associated with the formation of hexagonal α’ martensite."],["oa:W4413857880","","cooling rate",0.0,null,null,null,"","","","partially transformed","","",false,"unit_missing","discussion","The partially trans formed microstructure was predominantly present in the samples prin ted with a high VED (>100 J/mm3) and a small hatching space h."],["oa:W4413857880","","cooling rate",0.0,null,null,null,"","","","orthorhombic α'' martensite","","",false,"unit_missing","discussion","The presence of an orthorhombic α’’ martensite layer (Fig. 10a) in the upper part of the specimens printed with the highest VED (set A, 135 J/mm3) can be justified by the thermal gradient evolution in the process."],["oa:W4413857880","","cooling rate",0.0,null,null,null,"","","","orthorhombic α'' martensite","","",false,"unit_missing","discussion","In these samples, when the hatching space h increases, N is reduced (Table 3) and the cooling rate increases, leading to thicker α’’ layers."],["oa:W4414210700","","cooling rates",1000000.0,1000000.0,100000000.0,null,"K/s","","","","","",false,"","results_discussion","This phenomenon can be primarily attributed to the characteristic ultra-rapid solidification kinetics of the SLM process, which typically achieves cooling rates ranging from 106 to 108 K/s."],["oa:W4415029470","Ti-44.9Al-4.1Nb-1Mo-0.1B-0.05Si-0.05Y","cooling rate",1.3,0.1,2.5,null,"°C/s","","","","","",false,"unit_mismatch","discussion","A key finding is the decoupling of temperature and interlamellar spacing: temperature governs colony size (21.2–41.2 μm) via phase thermodynamics, yet interlamellar spacing depends on cooling kinetics—guiding the fact that refining spacing needs cooling rate optimization."],["oa:W4417340218","","coefficient of friction",0.11,null,null,null,"","","","","","0.5 m/s",false,"unit_missing","methods","It has been established that hydrogen-free carbonitriding significantly reduces the coefficient of friction (down to 0.11) at a sliding speed of 0.5 m/s and a contact pressure of 12 MPa."],["oa:W7104501877","Ti-6Al-4V","cooling rate",500000.0,100000.0,1000000.0,null,"°C/s","room temperature","as-built L-PBF","","","5e-3 s-1",false,"unit_mismatch","methods",""],["oa:W7104501877","Ti-23","cooling rate",410.0,null,null,null,"°C/s","room temperature","as-built L-PBF","martensitic α'","","5e-3 s-1",false,"unit_mismatch","methods",""],["oa:W7125817503","Ti-6Al-4V","cooling rate",410.0,null,null,null,"K/s","","as-built AM","martensitic α'","","",false,"","discussion","Cooling rate exceeding 410°K/S leads to the formation of the complete α’phase []."],["oa:W7126338591","Ti-6Al-4V","cooling rate",162.0,null,null,null,"","","","","","",false,"unit_missing","discussion",""],["oa:W7131547033","Ti-6Al-2Sn-4Zr-6Mo","cooling rate",1000000.0,null,null,null,"K/s","","","martensitic α'","","",false,"","results",""],["oa:W7131547033","Ti-6Al-2Sn-4Zr-6Mo","cooling rate",100000000.0,null,null,null,"K/s","","","martensitic α'","","",false,"","results",""],["oa:W7131547033","Ti-6Al-2Sn-4Zr-6Mo","cooling rate",100000000.0,100000000.0,100000000.0,null,"K/s","","","martensitic α'","","",false,"","discussion",""],["oa:W7131547033","Ti-6Al-2Sn-4Zr-6Mo","cooling rate",1000000.0,1000000.0,1000000.0,null,"K/s","","","martensitic α'","","",false,"","discussion",""],["oa:W7131547033","Ti-6Al-2Sn-4Zr-6Mo","cooling rate",10000.0,null,null,null,"K/s","","","martensitic α'","","",false,"","results",""],["oa:W7133038448","TiZrNbHfTa","low critical cooling rate",0.0,null,null,null,"","","x = 0.45-0.55","nanocomposite structure","","",false,"unit_missing","discussion",""],["oa:W7134407105","Ti-6Al-4V","Cooling Rate",17.5,15.0,20.0,null,"°C.s-1","","welded","","","",false,"unit_mismatch","results_discussion",""],["oa:W7135286840","Ti-6Al-4V","cooling rate",100000.0,100000.0,10000000.0,null,"K/s","","as-built SLM","martensitic α'","","",false,"","results",""],["oa:W7149885734","Ti-5Al-5Mo-5V-3Cr","cooling rate",0.043,0.043,0.043,null,"Kmin-1","","","","","",false,"unit_mismatch","discussion",""],["oa:W7149885734","Ti-5Al-5Mo-5V-3Cr","cooling rate",0.043,0.043,0.043,null,"Ks-1","","","","","",false,"unit_mismatch","discussion",""],["oa:W7160100031","Ti-6Al-4V","cooling rate",6.6,null,null,null,"°C/s","","as-built DLMD","","","",false,"unit_mismatch","conclusions","● Cooling rate analysis further supported this trend, with the adaptive path showing more controlled cooling behaviour (avg. ~6.6 °C/s) during post-deposition."],["oa:W7164265842","Ti-6Al-4V","average cooling rate",4.0,3.0,5.0,null,"°C/min","","","","","",false,"unit_mismatch","methods",""],["oa:W7202369229","Ti-5.1Mo-4.9Fe-2.8Al","cooling rate",170.0,null,null,null,"°C/s","","","","","",false,"unit_mismatch","results_discussion","8/13 In the temperature range 900...800 °C (Fig. 6), the cooling rate of the weld metal in the center is 4.8 mm wide and at a depth of 1.85 mm is 130...70 °С/s, except small part in the middle of the weld metal, where cooling rates exceeds 130 °С/s - up to 170 °С/s."],["oa:W7202369229","Ti-5.1Mo-4.9Fe-2.8Al","cooling rate",130.0,null,null,null,"°C/s","","","","","",false,"unit_mismatch","results_discussion","In the temperature range of 800...700 °С (Fig. 7), corresponding to the temperature of the polymorphic transformation of lowcost titanium alloy Ti-2.8Al-5.1Mo-4.9Fe, the cooling rate decreases and in the fusion zone they are in the range from 59...23 °С/s, with small part on top of each sample having maximum cooling rates at 130…70 °С/s."],["oa:W7202369229","Ti-5.1Mo-4.9Fe-2.8Al","cooling rate",23.0,null,null,null,"°C/s","","","","","",false,"unit_mismatch","results_discussion","In the temperature range of 800...700 °С (Fig. 7), corresponding to the temperature of the polymorphic transformation of lowcost titanium alloy Ti-2.8Al-5.1Mo-4.9Fe, the cooling rate decreases and in the fusion zone they are in the range from 59...23 °С/s, with small part on top of each sample having maximum cooling rates at 130…70 °С/s."],["oa:W7202369229","Ti-5.1Mo-4.9Fe-2.8Al","cooling rate",59.0,null,null,null,"°C/s","","","","","",false,"unit_mismatch","results_discussion","In the temperature range of 800...700 °С (Fig. 7), corresponding to the temperature of the polymorphic transformation of lowcost titanium alloy Ti-2.8Al-5.1Mo-4.9Fe, the cooling rate decreases and in the fusion zone they are in the range from 59...23 °С/s, with small part on top of each sample having maximum cooling rates at 130…70 °С/s."],["oa:W7202369229","Ti-5.1Mo-4.9Fe-2.8Al","Crit. cooling rate to retain β",1.0,null,null,null,"°Cs-1","","","","","",false,"unit_mismatch","results_discussion","(°C) Tβ CCT-Agent (°C) Crit. cooling rate to retain β (°C s⁻¹) Ti-6Al-4V ≈0 ≈995 ≈990 high (≈410 for full α′) VT19 ≈14 ≈790 770 ≈2 Ti-2.8Al-5.1Mo- 4.9Fe ≈20 ≈810 ≈810 very low (<1)"],["oa:W7202369229","Ti-5.1Mo-4.9Fe-2.8Al","cooling rate",130.0,null,null,null,"°C/s","","","","","",false,"unit_mismatch","results_discussion","When cooling from a temperature of 1200 °C, the cooling rate in the middle of the weld reaches 306 °С/s (Fig. 5), and in the fusion zone, the cooling rate reaches 130 °С/s."],["oa:W7202369229","Ti-5.1Mo-4.9Fe-2.8Al","critical cooling rate to retain β",410.0,null,null,null,"°Cs-1","","","","","",true,"unit_mismatch","results_discussion","Second, both diagrams position the diffusional C-curves at very short times, so that the critical cooling rate is read consistently from either diagram: fully martensitic α’ requires of the order of 410 °C s⁻¹, and any slower cooling intersects the α-start curve."],["oa:W7202369229","Ti-5.1Mo-4.9Fe-2.8Al","cooling rate",306.0,null,null,null,"°C/s","","","","","",false,"unit_mismatch","results_discussion","When cooling from a temperature of 1200 °C, the cooling rate in the middle of the weld reaches 306 °С/s (Fig. 5), and in the fusion zone, the cooling rate reaches 130 °С/s."],["oa:W7202369229","Ti-5.1Mo-4.9Fe-2.8Al","cooling rate",70.0,null,null,null,"°C/s","","","","","",false,"unit_mismatch","results_discussion","In the temperature range of 800...700 °С (Fig. 7), corresponding to the temperature of the polymorphic transformation of lowcost titanium alloy Ti-2.8Al-5.1Mo-4.9Fe, the cooling rate decreases and in the fusion zone they are in the range from 59...23 °С/s, with small part on top of each sample having maximum cooling rates at 130…70 °С/s."],["oa:W7202369229","Ti-5.1Mo-4.9Fe-2.8Al","cooling rate",130.0,null,null,null,"°C/s","","","","","",false,"unit_mismatch","results_discussion","8/13 In the temperature range 900...800 °C (Fig. 6), the cooling rate of the weld metal in the center is 4.8 mm wide and at a depth of 1.85 mm is 130...70 °С/s, except small part in the middle of the weld metal, where cooling rates exceeds 130 °С/s - up to 170 °С/s."],["oa:W7202369229","Ti-5.1Mo-4.9Fe-2.8Al","cooling rate",70.0,null,null,null,"°C/s","","","","","",false,"unit_mismatch","results_discussion","8/13 In the temperature range 900...800 °C (Fig. 6), the cooling rate of the weld metal in the center is 4.8 mm wide and at a depth of 1.85 mm is 130...70 °С/s, except small part in the middle of the weld metal, where cooling rates exceeds 130 °С/s - up to 170 °С/s."],["oa:W7208234671","CP-Ti Grade 2","critical cooling rate",295.0,90.0,500.0,null,"°C/s","","","","","",false,"unit_mismatch","discussion","For CP-Ti owing to the existence of impurities, such as Fe, the critical cooling rate decreased to 500 °C/s for martensitic phase transformation, and to 90-500 °C/s for massive transformation [33]."],["oa:W7208234671","CP-Ti Grade 2","critical cooling rate",500.0,null,null,null,"°C/s","","","","","",false,"unit_mismatch","discussion","For CP-Ti owing to the existence of impurities, such as Fe, the critical cooling rate decreased to 500 °C/s for martensitic phase transformation, and to 90-500 °C/s for massive transformation [33]."],["oa:W7208234671","CP-Ti Grade 2","critical cooling rate",3000.0,null,null,null,"°C/s","","","","","",false,"unit_mismatch","discussion","It is reported that in high-purity titanium the critical cooling rate for diffusionless (martensitic or massive) phase transformation is 3000 °C/s [32]."],["oapen:ecabe847-0b35-411e-be89-a5d439f77157","","cooling rate",320.51,320.51,320.51,null,"°C/s","","","","","",false,"unit_mismatch","part 4",""],["oapen:ecabe847-0b35-411e-be89-a5d439f77157","","cooling rate",165.85,165.85,165.85,null,"°C/s","","","","","",false,"unit_mismatch","part 4",""],["oapen:ecabe847-0b35-411e-be89-a5d439f77157","","cooling rate",81.7,81.7,81.7,null,"°C/s","","","","","",false,"unit_mismatch","part 4",""],["openaire:070a1b427c7d86256c6c4b7e1a127b9a","Ti alloy","soğuma hızı",100000.0,100000.0,100000.0,null,"K/s","","","martensitic α'","","",false,"","abstract","Buna göre oluşan yapı, atomizasyon işlemindeki yüksek soğuma hızından dolayı (103-105 K/s) martenzitik α fazı baskındır."],["openaire:070a1b427c7d86256c6c4b7e1a127b9a","Ti alloy","soğuma hızı",100000.0,100000.0,100000.0,null,"K/s","","","","","",false,"","abstract","Plazma atomizasyon işleminde soğuma hızı 103-105 K/s arasındadır."],["openaire:1cfd49d9c5804fea1d2e332de3e82f41","Ti-6Al-4V","CoR value",0.34,0.1,0.58,null,"","","","","","",false,"unit_missing","results",""],["openaire:4bf3d14cb3cbf0eecf9778ecbc5594af","Ti-6Al-4V","Modo de enfriamiento",0.0,null,null,null,"","","solubilizado y envejecido","","","",false,"unit_missing","abstract",""],["openaire:5bebbe4eedbf060bd00907327eb37fdb","Ti-6Al-4V","cooling rate",12.0,null,null,null,"s","900–700°C","","","","",false,"unit_mismatch","methods",""],["openaire:5bebbe4eedbf060bd00907327eb37fdb","Ti-6Al-4V","cooling rate",100.0,null,null,null,"s","700–600°C","","","","",false,"unit_mismatch","methods",""],["openaire:7787665bfe328ff86aa44129d98b983d","Ti-6Al-4V","K",23.0,null,null,null,"","","","","","",false,"unit_missing","conclusions",""],["zenodo:18620240","Ti-8Al-1Mo-1V","coefficient of friction",1.408,null,null,null,"","","To24-750","","pin on disc wear test","",false,"unit_missing","results_discussion","The coefficient of friction of To15-900 is 41.2% more, To24-900 is 42.75% more and To24-750 is 40.8% more than samples in STA condition."],["zenodo:18620240","Ti-8Al-1Mo-1V","coefficient of friction",1.67,null,null,null,"","","To6-900","","pin on disc wear test","",false,"unit_missing","results_discussion","Pin on disc wear test reveals the coefficient of friction value of thermally oxidized sample is 67% more (To6-900) than the specimen in STA condition."],["zenodo:18620240","Ti-8Al-1Mo-1V","coefficient of friction",1.4275,null,null,null,"","","To24-900","","pin on disc wear test","",false,"unit_missing","results_discussion","The coefficient of friction of To15-900 is 41.2% more, To24-900 is 42.75% more and To24-750 is 40.8% more than samples in STA condition."],["zenodo:18620240","Ti-8Al-1Mo-1V","coefficient of friction",1.4,null,null,null,"","","thermally oxidized at 900°C for 6h","","wear test","",false,"unit_missing","conclusions","The coefficient of friction value exhibited by the sample oxidized At 900°C temperature and 6 hours duration is the maximum at around 40% more than the sample in STA condition."],["zenodo:18620240","Ti-8Al-1Mo-1V","coefficient of friction",1.412,null,null,null,"","","To15-900","","pin on disc wear test","",false,"unit_missing","results_discussion","The coefficient of friction of To15-900 is 41.2% more, To24-900 is 42.75% more and To24-750 is 40.8% more than samples in STA condition."],["zenodo:21867139","Ti-6Al-4V","cooling rate",17.03,null,null,null,"°C/s","","","","FEA","",true,"unit_mismatch","results_discussion","In addition, the third structural variation, Wall_3, was found to have the slowest heat dissipation rates, with first and last layer cooling velocities of 34.25 °C/s and 17.03 °C/s, respectively, a graphic representation of which can be seen in detail as presented in Figure 7."],["zenodo:21867139","Ti-6Al-4V","cooling rate",44.01,null,null,null,"°C/s","","","","FEA","",true,"unit_mismatch","results_discussion","Following the same method used to evaluate Wall_1, similar moderate temperature reductions were observed for the first and last layers of the second 3D constructed structure (Wall_2),with recorded cooling rates during fire exposure of 44.01 °C/s (for the first layer) and 21.80 °C/s (for the final layer)."],["zenodo:21867139","Ti-6Al-4V","cooling rate",21.8,null,null,null,"°C/s","","","","FEA","",true,"unit_mismatch","results_discussion","Following the same method used to evaluate Wall_1, similar moderate temperature reductions were observed for the first and last layers of the second 3D constructed structure (Wall_2),with recorded cooling rates during fire exposure of 44.01 °C/s (for the first layer) and 21.80 °C/s (for the final layer)."],["zenodo:21867139","Ti-6Al-4V","cooling rate",26.43,null,null,null,"°C/s","","","","FEA","",true,"unit_mismatch","results_discussion","3.2 Cooling Rate After reaching a temperature of 1000°C, thermal behaviour during the cooling period indicated that at this stage, both the first and last deposited layers of Wall_1 exhibited two separate declines in temperature with high cooling rates (83.53 °C/s for the initial layer and 26.43 °C/s for the final layer)."],["zenodo:21867139","Ti-6Al-4V","cooling rate",83.53,null,null,null,"°C/s","","","","FEA","",true,"unit_mismatch","results_discussion","3.2 Cooling Rate After reaching a temperature of 1000°C, thermal behaviour during the cooling period indicated that at this stage, both the first and last deposited layers of Wall_1 exhibited two separate declines in temperature with high cooling rates (83.53 °C/s for the initial layer and 26.43 °C/s for the final layer)."],["zenodo:21867139","Ti-6Al-4V","cooling rate",34.25,null,null,null,"°C/s","","","","FEA","",true,"unit_mismatch","results_discussion","In addition, the third structural variation, Wall_3, was found to have the slowest heat dissipation rates, with first and last layer cooling velocities of 34.25 °C/s and 17.03 °C/s, respectively, a graphic representation of which can be seen in detail as presented in Figure 7."]]}
