Repository: akhtar07/tisci-explorer

# TiSci Explorer

A read-only, static explorer for **TiSci**, an autonomous research agent for titanium alloys. TiSci reads the
titanium-alloy literature, builds a knowledge graph and a table of measured values, proposes hypotheses where the
graph has gaps, and tests them with DFT (MACE / VASP) and the ICME-lite multiscale chain.

**Live site:** https://akhtar07.github.io/tisci-explorer/

The site has seven sections:

| Section | What it shows |
|---|---|
| Overview | Corpus → graph → facts → hypotheses → verdicts, with the snapshot's counts |
| Worked example | One full loop for W in α-Ti: graph path, hypothesis, novelty check, DFT test, verdict, follow-up, DAMASK |

File: data/facts/crss.json (part 2 of 3)
resolved shear stress",0.0,null,null,null,"","","","","","",false,"unit_missing","conclusions",""],["oa:W2797828772","CP-Ti Grade 2","critical resolved shear stress",0.0,null,null,null,"","","","","","",false,"unit_missing","results",""],["oa:W2807737883","single colony alpha/beta Titanium Alloys","CRSS",0.0,null,null,null,"","room temperature","","","tensile test","",false,"unit_missing","methods",""],["oa:W2807737883","single colony alpha/beta Titanium Alloys","Critical resolved shear stresses",216.5,null,null,null,"MPa","","","","","",false,"","discussion",""],["oa:W2807737883","single colony alpha/beta Titanium Alloys","Critical resolved shear stresses",242.5,null,null,null,"MPa","","","","","",false,"","discussion",""],["oa:W2807737883","single colony alpha/beta Titanium Alloys","215 and 230 MPa for ai. ai and 33 prism slip",215.0,null,null,null,"MPa","","","","","",false,"","discussion",""],["oa:W2807737883","single colony alpha/beta Titanium Alloys","215 and 230 MPa for ai. ai and 33 prism slip",230.0,null,null,null,"MPa","","","","","",false,"","discussion",""],["oa:W2807737883","single colony alpha/beta Titanium Alloys","CRSS",161.0,null,null,null,"","","","","","",false,"unit_missing","discussion",""],["oa:W2807737883","Ti-10%Cr","CRSS",50.0,null,null,null,"%","","50%a/50%β","","","",true,"unit_mismatch","discussion",""],["oa:W2807737883","Ti-10%Cr","CRSS",30.0,null,null,null,"%","","50%a/50%β","","","",true,"unit_mismatch","discussion",""],["oa:W2807737883","single colony alpha/beta Titanium Alloys","CRSS",50.0,null,null,null,"MPa","","","","microtensile test","",false,"","conclusions",""],["oa:W2807737883","Ti-6242Si","CRSS",50.0,null,null,null,"MPa","","","","microtensile test","",false,"","conclusions",""],["oa:W2807737883","single colony alpha/beta Titanium Alloys","CRSS",50.0,null,null,null,"MPa","","","","compression test","",false,"","conclusions",""],["oa:W2893633486","Ti-lEr","Orowan contribution",286.0,null,null,null,"MPa","","100 h anneal at 700°C","","","",false,"","conclusions",""],["oa:W2893633486","Ti-lEr","Orowan contribution",205.0,null,null,null,"MPa","","2 h anneal at 700°C","","","",false,"","conclusions",""],["oa:W2893935480","","cracks",0.0,null,null,null,"","","","","","",false,"unit_missing","results_discussion","When offset was −0.25 mm, due to the presence of defects, such as pores and cracks, the specimen fractured in the FZ, as indicated by the A-A cross-section in ."],["oa:W2899103927","Ti-6Al-4V","CRSS of a1 basal slip in tension to that in compression",1.0,null,null,null,"","","","","","",true,"unit_missing","methods",""],["oa:W2899103927","Ti-6Al-4V","CRSS of a1 basal slip",80.0,null,null,null,"","","","","","",true,"unit_missing","methods",""],["oa:W2909700950","AZ31","Resolved shear stress",52.9,null,null,null,"MPa","","","","ff-HEDM analysis","",false,"","table","avg (for AZ31)\t…\t39.6\t52.9\t\t"],["oa:W2909700950","AZ31","Resolved shear stress",39.6,null,null,null,"MPa","","","","ff-HEDM analysis","",false,"","table","avg (for AZ31)\t…\t39.6\t52.9\t\t"],["oa:W2909700950","Ti-7Al","resolved shear stress",181.8,null,null,null,"MPa","","","","","",false,"","results","Of particular significance, the spot showing the most distinct intermittency in relaxation, “U,” is associated with a large resolved shear stress of 181.8 MPa for the 2nd order pyramidal slip."],["oa:W2909700950","Ti-7Al","strength",253.0,null,null,null,"MPa","","","","","",false,"","results","For comparison, the strength of the prism and basal slip systems in tensile loading are ∼248 MPa and ∼253 MPa, respectively."],["oa:W2909700950","Ti-7Al","strength",248.0,null,null,null,"MPa","","","","","",false,"","results","For comparison, the strength of the prism and basal slip systems in tensile loading are ∼248 MPa and ∼253 MPa, respectively."],["oa:W2909700950","Ti-7Al","resolved shear stresses",169.5,167.0,172.0,null,"MPa","","","","","",false,"","results","At the higher load, two different prismatic slip planes of grain “I” appear to develop relatively high resolved shear stresses (172 MPa and 167 MPa), nearing the critical resolved shear stress."],["oa:W2937039513","Ti-6Al-4V","CRSS for slip",0.0,null,null,null,"","low temperatures","β annealed","","","",false,"unit_missing","conclusions",""],["oa:W2937039513","β annealed Ti-6Al-4V ELI","CRSS for slip",0.0,null,null,null,"","-130°C","","","axisymmetric compression test","10-1 s-1",false,"unit_missing","methods",""],["oa:W2937039513","β annealed Ti-6Al-4V ELI","CRSS for deformational twinning",0.0,null,null,null,"","","","","axisymmetric compression test","",false,"unit_missing","methods",""],["oa:W2937039513","β annealed Ti-6Al-4V ELI","CRSS for slip",0.0,null,null,null,"","300°C","","","axisymmetric compression test","10-1 s-1",false,"unit_missing","methods",""],["oa:W2938623727","Ti-3Al","c/a ratio",0.806,null,null,null,"","450–1000 K","","lamellar","CPFEM prediction","",true,"unit_missing","discussion","Further on, Li et al. [] reported that the c/a of α2-Ti3Al stays rather constant, i.e., ∼0.806, in the temperature range from 450 to 1000K."],["oa:W2945270320","Ti-6Al-4V","thermal softening coefficient of the material is m",1.82,null,null,null,"","","","","","",false,"unit_missing","methods","The material yield stress constant A = 1343MPa given in Equation 1, the hardening modulus of the material B = 1092MPa, the hardening coefficient n = 0.22, the strain rate C = 0.06, the thermal softening coefficient of the material is m = 1.82 [8]."],["oa:W2947486466","Ti-6Al-4V","α",0.019,null,null,null,"","","","","","",true,"unit_missing","table","10.22\t2.5/0.4\t250.6\t13.6\t0.05\t220.4\t0.019\t19\t1.97\t242"],["oa:W2947486466","Ti-6Al-4V","ln(A1)",10.22,null,null,null,"","","","","","",true,"unit_missing","table","10.22\t2.5/0.4\t250.6\t13.6\t0.05\t220.4\t0.019\t19\t1.97\t242"],["oa:W2947486466","Ti-6Al-4V","ln(A3)",19.0,null,null,null,"","","","","","",true,"unit_missing","table","10.22\t2.5/0.4\t250.6\t13.6\t0.05\t220.4\t0.019\t19\t1.97\t242"],["oa:W2947486466","Ti-6Al-4V","n2",1.97,null,null,null,"","","","","","",true,"unit_missing","table","10.22\t2.5/0.4\t250.6\t13.6\t0.05\t220.4\t0.019\t19\t1.97\t242"],["oa:W2947486466","Ti-6Al-4V","ln(A2)",13.6,null,null,null,"","","","","","",true,"unit_missing","table","10.22\t2.5/0.4\t250.6\t13.6\t0.05\t220.4\t0.019\t19\t1.97\t242"],["oa:W2953343124","TiAl","initial CRSSs",45.0,null,null,null,"MPa","","","","CP-FEM prediction","",true,"","methods",""],["oa:W2953343124","TiAl","initial CRSS ratio",9.5,null,null,null,"","","","","","",false,"unit_missing","discussion",""],["oa:W2953343124","TiAl","initial CRSS ratio",2.0,null,null,null,"","","","","","",false,"unit_missing","discussion",""],["oa:W2953343124","TiAl","initial CRSS ratio",1.0,null,null,null,"","","","","","",false,"unit_missing","discussion",""],["oa:W2953343124","Ti4522XD","𝜏0",70.0,null,null,null,"MPa","","","lamellar","FEM model","",true,"","methods",""],["oa:W2953343124","Ti4522XD","initial CRSS",808.0,null,null,null,"MPa","","","lamellar","FEM model","",true,"","methods",""],["oa:W2953343124","Ti4522XD","initial CRSS",170.0,null,null,null,"MPa","","","lamellar","FEM model","",true,"","methods",""],["oa:W2953343124","Ti4522XD","initial CRSS",85.0,null,null,null,"MPa","","","lamellar","FEM model","",true,"","methods",""],["oa:W2953343124","TiAl","CRSS ratio",1.2,null,null,null,"","","","","","",false,"unit_missing","methods",""],["oa:W2953343124","TiAl","𝑘𝑝𝑦𝑝",9.5,null,null,null,"","","","","","",false,"unit_missing","methods",""],["oa:W2953343124","TiAl","𝑘𝑏𝑝",2.0,null,null,null,"","","","","","",false,"unit_missing","methods",""],["oa:W2953343124","TiAl","𝜏𝑝",85.0,null,null,null,"MPa","","","","","",false,"","methods",""],["oa:W2953343124","TiAl","initial CRSS",85.0,null,null,null,"MPa","","","","","",false,"","methods",""],["oa:W2953343124","TiAl","initial CRSSs",55.0,null,null,null,"MPa","","","","CP-FEM prediction","",true,"","methods",""],["oa:W2953968845","Ti-6Al-4V","CRSS",1.0,null,null,null,"","","","","","",false,"unit_missing","results_discussion","However, the CRSS is diﬀerent from one family to another with ratios of τ P c τ P c : τ B c τ P c : τ P y c τ P c = 1 : 1.05 : 1.68 for prismatic ⟨a⟩, basal ⟨a⟩, and pyramidal ⟨c + a⟩ systems respectively [6]."],["oa:W2953968845","Ti-6Al-4V","CRSS",1.68,null,null,null,"","","","","","",false,"unit_missing","results_discussion","However, the CRSS is diﬀerent from one family to another with ratios of τ P c τ P c : τ B c τ P c : τ P y c τ P c = 1 : 1.05 : 1.68 for prismatic ⟨a⟩, basal ⟨a⟩, and pyramidal ⟨c + a⟩ systems respectively [6]."],["oa:W2953968845","Ti-6Al-4V","CRSS",1.05,null,null,null,"","","","","","",false,"unit_missing","results_discussion","However, the CRSS is diﬀerent from one family to another with ratios of τ P c τ P c : τ B c τ P c : τ P y c τ P c = 1 : 1.05 : 1.68 for prismatic ⟨a⟩, basal ⟨a⟩, and pyramidal ⟨c + a⟩ systems respectively [6]."],["oa:W3009497865","","critical resolved shear stress",252.0,null,null,null,"MPa","","","","","",false,"","abstract",""],["oa:W3009497865","","critical resolved shear stress",154.0,null,null,null,"MPa","","","","","",false,"","abstract",""],["oa:W3009497865","CP-Ti Grade 4","𝜏𝑐 𝑝𝑟𝑖𝑠𝑚 (MPa)",154.0,null,null,null,"MPa","","","","","",false,"","results_discussion",""],["oa:W3009497865","CP-Ti Grade 4","𝜏𝑐𝑏𝑎𝑠𝑎𝑙 (MPa)",252.0,null,null,null,"MPa","","","","","",false,"","results_discussion",""],["oa:W3023605030","Ti-5Al-5Mo-5V-3Cr","critical resolved shear stress (CRSS)",0.93,null,null,null,"","","","","","",false,"unit_missing","methods",""],["oa:W3023605030","Ti-1023","CRSS",0.93,null,null,null,"","","","","","",true,"unit_missing","conclusions",""],["oa:W3028831467","","CRSS",1.0,null,null,null,"","","","","","",true,"unit_missing","discussion","With low ratio of c/a of Ti (1.587), the ratio of value of critical resolved shear stress (CRSS) of basal: prismatic: pyramidal slip systems is 1:0.7:3 []."],["oa:W3028831467","","CRSS",0.7,null,null,null,"","","","","","",true,"unit_missing","discussion","With low ratio of c/a of Ti (1.587), the ratio of value of critical resolved shear stress (CRSS) of basal: prismatic: pyramidal slip systems is 1:0.7:3 []."],["oa:W3028831467","","CRSS",3.0,null,null,null,"","","","","","",true,"unit_missing","discussion","With low ratio of c/a of Ti (1.587), the ratio of value of critical resolved shear stress (CRSS) of basal: prismatic: pyramidal slip systems is 1:0.7:3 []."],["oa:W3083929687","Ti-5.8Al-4Sn-3.5Zr-0.7Nb-0.5Mo-0.35Si","critical resolved shear stress",0.0,null,null,null,"","","","","","",false,"unit_missing","discussion",""],["oa:W3091665808","Ti-6.7Al","CRSS",253.0,null,null,null,"MPa","","","","","",false,"","discussion",""],["oa:W3091665808","Ti-6.7Al","CRSS",270.0,null,null,null,"MPa","","","","","",false,"","discussion",""],["oa:W3091665808","Ti-7Al","CRSS",293.0,null,null,null,"MPa","","","","","",false,"","discussion",""],["oa:W3091665808","Ti-7Al","CRSS",365.0,null,null,null,"MPa","","","","","",false,"","discussion",""],["oa:W3098093581","CP-Ti Grade 2","CRSSs to activate twinning",552.0,null,null,null,"MPa","room temperature","room temperature","","","",false,"","discussion","In terms of dislocation slip, the major deformation modes of cp-Ti are basal and prismatic hai slips and their CRSSs were estimated as 49 and 37 MPa, respectively.[37] By contrast, pyramidal hai and hc þ ai slips are rarely activated at RT as their CRSSs are much higher.[40] It seems that the activation probability of basal and prismatic hai slips are almost equal for cp-Ti, which is distinctly diﬀerent from the more widely studied Mg (15 MPa for the former, but 67 MPa for the latter[41])."],["oa:W3098093581","CP-Ti Grade 2","CRSSs to activate basal slip",49.0,null,null,null,"MPa","room temperature","room temperature","","","",false,"","discussion","In terms of dislocation slip, the major deformation modes of cp-Ti are basal and prismatic hai slips and their CRSSs were estimated as 49 and 37 MPa, respectively.[37] By contrast, pyramidal hai and hc þ ai slips are rarely activated at RT as their CRSSs are much higher.[40] It seems that the activation probability of basal and prismatic hai slips are almost equal for cp-Ti, which is distinctly diﬀerent from the more widely studied Mg (15 MPa for the former, but 67 MPa for the latter[41])."],["oa:W3098093581","CP-Ti Grade 2","CRSSs to activate prismatic slip",37.0,null,null,null,"MPa","room temperature","room temperature","","","",false,"","discussion","In terms of dislocation slip, the major deformation modes of cp-Ti are basal and prismatic hai slips and their CRSSs were estimated as 49 and 37 MPa, respectively.[37] By contrast, pyramidal hai and hc þ ai slips are rarely activated at RT as their CRSSs are much higher.[40] It seems that the activation probability of basal and prismatic hai slips are almost equal for cp-Ti, which is distinctly diﬀerent from the more widely studied Mg (15 MPa for the former, but 67 MPa for the latter[41])."],["oa:W3103523058","CP-Ti Grade 4","CRSS",18.5,null,null,null,"MPa","room temperature","","","","",false,"","conclusions",""],["oa:W3103523058","CP-Ti Grade 4","CRSS",15.2,null,null,null,"MPa","room temperature","","","","",false,"","conclusions",""],["oa:W3103523058","CP-Ti Grade 4","CRSS",14.8,null,null,null,"MPa","250 °C","","","","",false,"","conclusions",""],["oa:W3103523058","CP-Ti Grade 4","CRSS",16.1,null,null,null,"MPa","250 °C","","","","",false,"","conclusions",""],["oa:W3103523058","CP-Ti Grade 4","CRSS ratio",1.22,null,null,null,"","room temperature","","","","",false,"unit_missing","conclusions",""],["oa:W3103523058","CP-Ti Grade 1","CRSS ratio",1.18,null,null,null,"","room temperature","","","","",false,"unit_missing","conclusions",""],["oa:W3108238037","TiC-TiB2/Ti64","Orowan stress",0.0,null,null,null,"","","","","Orowan–Ashby equation","",true,"unit_missing","discussion","The strengthening of nano-TiC-TiB2 particles can be calculated by the Orowan–Ashby equation as follows:(2)ΔσO-A=0.81MGb(2πλ)−1·lnr/b where ∆σO-A is the strengthening effect caused by Orowan stress of particles; M is the Taylor factor, for Ti64 alloy with a value of 3.06 []; b is the Burgers vector of the matrix (0.295 nm) []; G is the shear modulus of Ti64 matrix, with a value of 46 GPa []; r is the radius of particles; λ can be calculated as follows:(3)λ=0.4d[(π/fv)0.5−2] where fv and d are the"],["oa:W3153638633","Ti-6Al-4V","critical resolved shear stress (CRSS)",46.0,null,null,null,"MPa","room temperature","","","","",false,"","results_discussion",""],["oa:W3154584439","TCS","Écrouissage (MPa) (Rm – Rp0,2)",612.0,null,null,null,"MPa","","750°C/2min + water quench","","","",false,"","conclusions",""],["oa:W3154584439","TCS","Écrouissage (MPa) (Rm – Rp0,2)",565.0,null,null,null,"MPa","","750°C/10min + water quench","","","",false,"","conclusions",""],["oa:W3158179505","CP-Ti Grade 2","m",48.8,null,null,null,"","775 K","","","Khan–Huang–Liang model","",true,"unit_missing","results","A[MPa] B [MPa] C m n0 n1 775 K 168,725 342,75 0,086163 48,8 0,413033 3,888333 875 K 116,225 921,925 9,61E-05 19,09125 0,217563 5,620375 Similarly to JC model, ﬁtting procedure works best for the inelastic deformation."],["oa:W3158179505","CP-Ti Grade 2","m",19.0912,null,null,null,"","875 K","","","Khan–Huang–Liang model","",true,"unit_missing","results","A[MPa] B [MPa] C m n0 n1 775 K 168,725 342,75 0,086163 48,8 0,413033 3,888333 875 K 116,225 921,925 9,61E-05 19,09125 0,217563 5,620375 Similarly to JC model, ﬁtting procedure works best for the inelastic deformation."],["oa:W3159624590","Ti-6Al-4V","σ(orowan)",9.0,null,null,null,"MPa","","","","Orowan–Ashby relation","",true,"out_of_range","results_discussion","The σ(orowan) was caluculated to be 9 MPa."],["oa:W3169326377","Ti-6Al-4V","cracks",0.0,null,null,null,"","","","","","",false,"unit_missing","results_discussion","Coating film thickness of more than 40μm will result in producing surface cracks."],["oa:W3176555710","Ti-6Al-4V","CRSS for <a> basal slip",1.13,null,null,null,"","","","","","",false,"unit_missing","methods","Here, we observe in Ti-6Al-4V that the CRSS for <a> basal slip is 1.13 times the CRSS of prismatic slip."],["oa:W3176555710","Ti-6Al-4V","CRSS of basal slip",325.0,null,null,null,"MPa","","","","macroscopic test","",false,"","methods","Furthermore, our values are different to prior work where the CRSS values were extracted from macroscopic tests, which were obtained as 325 MPa and 355 MPa for basal and prismatic systems respectively [26]."],["oa:W3176555710","Ti-6Al-4V","CRSS of prismatic slip",355.0,null,null,null,"MPa","","","","macroscopic test","",false,"","methods","Furthermore, our values are different to prior work where the CRSS values were extracted from macroscopic tests, which were obtained as 325 MPa and 355 MPa for basal and prismatic systems respectively [26]."],["oa:W3176555710","Ti-6Al-4V","𝜏𝑐 𝛼",393.0,null,null,null,"MPa","","","","","",false,"","methods","0.22 Plastic ρm μm-2 5.0 ν Hz 1.0×1011 b μm 2.95×10-4 k J·K-1 1.38×10-23 γs μm-2 0.05 ΔV μm3 19.76 b3 12.54 b3 𝜏𝑐 𝛼 MPa 393 349 ΔF eV 0.60 0.46"],["oa:W3176555710","Ti-6Al-4V","𝜏𝑐 𝛼",349.0,null,null,null,"MPa","","","","","",false,"","methods","0.22 Plastic ρm μm-2 5.0 ν Hz 1.0×1011 b μm 2.95×10-4 k J·K-1 1.38×10-23 γs μm-2 0.05 ΔV μm3 19.76 b3 12.54 b3 𝜏𝑐 𝛼 MPa 393 349 ΔF eV 0.60 0.46"],["oa:W3197856055","CP-Ti Grade 2","CRSS",141.0,null,null,null,"MPa","room temperature","","","","",false,"","methods",""],["oa:W3197856055","CP-Ti Grade 2","CRSS",350.0,null,null,null,"MPa","room temperature","","","","",false,"","methods",""],["oa:W4206243349","Ta0.5","twinning shear",170.0,null,null,null,"MPa","","","","","",false,"","conclusions",""],["oa:W4213051191","C1","CFE",0.57,null,null,null,"","","","","","",false,"unit_missing","table","CFE\t0.57\t0.48\t0.53\t0.63\t0.32\t0.34\t0.39\t0.46"],["oa:W4213051191","C2","CFE",0.32,null,null,null,"","","","","","",false,"unit_missing","table","CFE\t0.57\t0.48\t0.53\t0.63\t0.32\t0.34\t0.39\t0.46"],["oa:W4226168212","Ti-6Al-4V","CRSS",325.0,null,null,null,"MPa","room temperature","bimodal","bimodal","polycrystal analysis","3 × 10−5 s−1",false,"","discussion","Polycrystal analy- sis of bimodal Ti-6Al-4 V, (similar Al content as in TIMETAL®834) demonstrated that basal < a > slip is more favoured than prismatic slip during room temperature monotonic tensile loading at a strain rate of 3 × 10 −5 s −1 because of a lower CRSS (325 MPa for basal < a > slip and 355 MPa for prismatic slip) [17] ."],["oa:W4226168212","Ti-6Al-4V","CRSS",355.0,null,null,null,"MPa","room temperature","bimodal","bimodal","polycrystal analysis","3 × 10−5 s−1",false,"","discussion","Polycrystal analy- sis of bimodal Ti-6Al-4 V, (similar Al content as in TIMETAL®834) demonstrated that basal < a > slip is more favoured than prismatic slip during room temperature monotonic tensile loading at a strain rate of 3 × 10 −5 s −1 because of a lower CRSS (325 MPa for basal < a > slip and 355 MPa for prismatic slip) [17] ."],["oa:W4234364742","","Orowan bowing stress",42.0,null,null,null,"MPa","","","","","",false,"","discussion",""],["oa:W4234364742","","decremental creep date",95.0,null,null,null,"MPa","","","","","",false,"","discussion",""],["oa:W4234364742","","Orowan stress",42.0,null,null,null,"MPa","","furnace cooled","lamellar","","",false,"","discussion",""],["oa:W4234364742","","Orowan bowing stresses",95.0,null,null,null,"MPa","","air cooled","lamellar","","",false,"","discussion",""],["oa:W4234364742","","decremental creep date",65.0,null,null,null,"MPa","","","","","",false,"","discussion",""],["oa:W4234364742","","Orowan bowing stresses",65.0,null,null,null,"MPa","","furnace cooled","lamellar","","",false,"","discussion",""],["oa:W4234364742","","oa",190.0,null,null,null,"MPa","","","","","",false,"","discussion",""],["oa:W4234364742","","oa",130.0,null,null,null,"MPa","","","","","",false,"","discussion",""],["oa:W4234364742","","Orowan bowing stress",96.0,null,null,null,"MPa","","","","","",false,"","discussion",""],["oa:W4234364742","","Orowan stress",96.0,null,null,null,"MPa","","air cooled","lamellar","","",false,"","discussion",""],["oa:W4291017186","Ti-6Al-4V","CRS",800.0,null,null,null,"MPa","","","","","",false,"","results_discussion","The maximum CRS is up to 800 MPa."],["oa:W4296644234","Ti-6Al-4V","relaxation processes",0.0,null,null,null,"","300…500 K","deformed by rolling","","","",false,"unit_missing","results_discussion",""],["oa:W4296644234","Ti-6Al-4V","relaxation processes",0.0,null,null,null,"","300…500 K","deformed by QHE","","","",false,"unit_missing","results_discussion",""],["oa:W4303982856","Ti-7Al-0.05O","CRSS",350.0,null,null,null,"MPa","","","","","",false,"","results",""],["oa:W4303982856","Ti-7Al-0.05O","CRSS",330.0,null,null,null,"MPa","","","","","",false,"","results",""],["oa:W4303982856","Ti-7Al-0.05O","CRSS",490.0,null,null,null,"MPa","","","","","",false,"","results",""],["oa:W4306152220","","CRSS",628.0,null,null,null,"","","","","","",false,"unit_missing","table","Mean value\t387\t375\t400\t628"],["oa:W4306152220","Ti55511","τcrss",387.0,null,null,null,"MPa","","","","","",false,"","results_discussion","More importantly, the τcrss of the prismatic <a> slip system (~375 MPa) was slightly lower than that of the basel <a> slip system (~387 MPa) and was much lower than that of the pyramidal <a> slip system (~400 MPa), as listed in ."],["oa:W4306152220","","CRSS",388.0,null,null,null,"","","","","","",false,"unit_missing","table","CRSS\t388 []\t373 []\t401 []\t631 []"],["oa:W4306152220","Ti55511","τcrss",400.0,null,null,null,"MPa","","","","","",false,"","results_discussion","More importantly, the τcrss of the prismatic <a> slip system (~375 MPa) was slightly lower than that of the basel <a> slip system (~387 MPa) and was much lower than that of the pyramidal <a> slip system (~400 MPa), as listed in ."],["oa:W4306152220","Ti55511","τcrss",375.0,null,null,null,"MPa","","","","","",false,"","results_discussion","More importantly, the τcrss of the prismatic <a> slip system (~375 MPa) was slightly lower than that of the basel <a> slip system (~387 MPa) and was much lower than that of the pyramidal <a> slip system (~400 MPa), as listed in ."],["oa:W4306152220","","CRSS",400.0,null,null,null,"","","","","","",false,"unit_missing","table","CRSS\t400 []\t342 []\t404 []\t640 []"],["oa:W4306152220","","CRSS",373.0,null,null,null,"","","","","","",false,"unit_missing","table","CRSS\t373 []\t355 []\t395 []\t612 []"],["oa:W4306152220","Ti55511","τcrss",628.0,null,null,null,"MPa","","","","","",false,"","results_discussion","Furthermore, the number of αp grains with a Schmidt factor >0.4 in the pyramidal <c+a> was identified as 77%, but the relatively high τcrss (628 MPa) made it difficultto activate the pyramidal <c+a> slip system."],["oa:W4312085106","Ti-12Mo","apparent CRSS of SIMα″",160.0,null,null,null,"MPa","","ST + 200°C/150s","","","",false,"","discussion",""],["oa:W4312085106","Ti-12Mo","apparent CRSS of SIM α\"",330.0,null,null,null,"MPa","","ST + 200°C/60s","","","",false,"","discussion",""],["oa:W4312085106","Ti-12Mo","apparent CRSS of 332T",290.0,null,null,null,"MPa","","ST + 200°C/60s","","","",false,"","discussion",""],["oa:W4312085106","Ti-12Mo","apparent CRSS of 332T",300.0,null,null,null,"MPa","","ST + 200°C/150s","","","",false,"","discussion",""],["oa:W4312085106","Ti-12Mo","apparent CRSS of SIM α\"",195.0,null,null,null,"MPa","","ST","","","",false,"","discussion",""],["oa:W4312085106","Ti-12Mo","apparent CRSS",500.0,null,null,null,"MPa","","ST + 200°C/150s","","","",true,"","discussion",""],["oa:W4312085106","Ti-12Mo","CRSS",1200.0,null,null,null,"MPa","","ST + 200°C/150s","","","",false,"","conclusions",""],["oa:W4312085106","Ti-12Mo","apparent CRSS of 332T",120.0,null,null,null,"MPa","","ST + 200°C/60s","","","",false,"","discussion",""],["oa:W4312085106","Ti-12Mo","apparent CRSS of SIMα″",150.0,null,null,null,"MPa","","ST + 200°C/60s","","","",false,"","discussion",""],["oa:W4312085106","Ti-12Mo","apparent CRSS of 332T",130.0,null,null,null,"MPa","","ST + 200°C/150s","","","",false,"","discussion",""],["oa:W4386625856","Ti60Nb40","critical resolved shear stress",100.0,null,null,null,"MPa","5–300 K","","","CPFEM prediction","",true,"","methods",""],["oa:W4386625856","pure Nb","critical resolved shear stress",100.0,null,null,null,"MPa","5–300 K","","","CPFEM prediction","",true,"","methods",""],["oa:W4386625856","pure Nb","Peierls stress",1100.0,1050.0,1150.0,50.0,"MPa","5K","","","MD simulation","",true,"","results",""],["oa:W4386625856","pure Nb","experimentally predicted value",415.0,null,null,null,"MPa","","","","experiment","",false,"","results",""],["oa:W4386625856","Ti60Nb40","CRSS",150.0,null,null,null,"K","150 K","","","MD simulation","",true,"unit_mismatch","results",""],["oa:W4387024248","Ti-6Al-4V","J–C softening exponent",1.1,null,null,null,"","","","","","",false,"unit_missing","methods","J–C yield strength ( ) A MPa 1098 J–C hardening coefficient ( ) B MPa 1092 J–C strain hardening exponent n 0.93 J–C strain rate constant C 0.014 J–C softening exponent m 1.1 J-C reference strain rate 1 ( ) pl s  − "],["oa:W4390587248","Ti-6.5Al-3.5Mo-1.5Zr-0.3Si","residual stress",0.0,null,null,null,"","","","","LXRD-MG2000 tester","",false,"unit_missing","methods","For the CRS test, the tested sample was cut from the working section of fretting fatigue specimen with a diameter of 6 mm, a LXRD-MG2000 tester (Proto Manufacturing, Canada) with CuKα radiation was used."],["oa:W4391024131","Ti-6Al-4V","peak broadening",0.0,0.0,0.0,null,"","","","","XRD","",false,"unit_missing","results","Detailed plots at specific diffraction angles were set, as shown in b: with θ in the range of 38~39° and a scanning speed of 1000 mm/s, compared to the original TC4 with 6 and 10 J/cm2 samples, a deviation in the diffraction peak was observed. b also reveals a significant phenomenon: After LSI treatment, the peak broadening of 6 and 10 J/cm2 samples increased significantly, the peak broadening of 10 J/cm2 was a little higher than 6 J/cm2."],["oa:W4391451317","Ti-6Al-2Sn-4Zr-2Mo","prismatic CRSS",300.0,null,null,null,"MPa","","","","","",false,"","methods",""],["oa:W4392310217","Ti-4Al-22V","Initial value of CRSS g(α)",313.0,null,null,null,"MPa","","","","","",false,"","results",""],["oa:W4392354616","Ti-6Al-2Sn-4Zr-6Mo","σ0",0.0,null,null,null,"","","","","","",false,"unit_missing","results_discussion","(1)σy=σ0+kd where: σy—yield strength; σ0—starting stress for dislocation movement; k—grain boundary resistance; d—grain size average."],["oa:W4392354616","Ti-6Al-2Sn-4Zr-6Mo","k",0.0,null,null,null,"","","","","","",false,"unit_missing","results_discussion","(1)σy=σ0+kd where: σy—yield strength; σ0—starting stress for dislocation movement; k—grain boundary resistance; d—grain size average."],["oa:W4392533044","","orientation cristalline préférentielle",0.0,null,null,null,"","","","","","",false,"unit_missing","conclusions",""],["oa:W4392533044","","orientation cristalline",0.0,null,null,null,"","","","","","",false,"unit_missing","conclusions",""],["oa:W4394663217","","critical resolved shear stress",400.0,null,null,null,"MPa","","","","","",false,"","discussion",""],["oa:W4394663217","","critical resolved shear stress",600.0,null,null,null,"MPa","","","","","",false,"","discussion",""],["oa:W4399621570","Ti-44Al-6Nb-1.2Cr","critical resolved shear stress",0.0,0.0,0.0,null,"","","","randomly distributed α2","","",false,"unit_missing","results_discussion","On the other hand, the critical resolved shear stress of the randomly distributed α2 phase in d0.06 strongly depends on the slip mode, i.e., the insufficient number of active slip systems limits ductility and crack initiation [54]."],["oa:W4401068488","TA15","CRSS of the pyramidal <a> and <a + c>",0.0,null,null,null,"","900 °C","","","","",false,"unit_missing","results_discussion","When the deformation temperature is high, i.e., 900 °C, the CRSS of the pyramidal <a> and <a + c> also decreases significantly [,,]."],["oa:W4401068488","TA15","CRSS",850.0,null,null,null,"°C","850 °C","","","","",false,"unit_mismatch","conclusions","At the temperature of 850 °C, the decrease in CRSS promotes basal slip, so the intensity of the basal texture becomes strong."],["oa:W4401068488","TA15","critical shear stress (CRSS)",0.0,null,null,null,"","","","","","",false,"unit_missing","results_discussion","In this case, the Schmidt factor of the prism slip at 0.1 s−1 is greater than that at 1 s−1, as shown in , which means the prism slip is easily activated at a strain rate of 0.1 s−1, thus exhibiting a lower microhardness."],["oa:W4403932588","Ti-6Al-4V","max=600 MPa",600.0,null,null,null,"MPa","","","","","",false,"","other",""],["oa:W4406140951","","Dα/Dβ",0.0,null,null,null,"","700 °C","","","formula (5) and (6)","",true,"unit_missing","discussion","When T = 700 °C, the above parameters are calculated by substituting them into formula (5) and (6) to get the ratio of the self-diffusion coefficient to Dα/Dβ = 3.98 × 10-7."],["oa:W4406890563","Ti-6Al-4V","Critical resolved shear stress",479.5,null,null,null,"MPa","20 °C","modified HIP","","EPSC model","",true,"","discussion","Critical resolved shear stresses of the different slip modes in the HCP obtained from the EPSC model Sample and test condition Critical resolved shear stress (MPa) {1 0 \u00021 0} Prismatic {0 0 0 2} Basal {1 0 \u000211} Pyramidal Modiﬁed HIP at 20\u0002C 388.4 319.7 479.5 Modiﬁed HIP at 350\u0002C 199.3 155.3 238.7 Table V."],["oa:W4406890563","Ti-6Al-4V","Critical resolved shear stress",238.7,null,null,null,"MPa","350 °C","modified HIP","","EPSC model","",true,"","discussion","Critical resolved shear stresses of the different slip modes in the HCP obtained from the EPSC model Sample and test condition Critical resolved shear stress (MPa) {1 0 \u00021 0} Prismatic {0 0 0 2} Basal {1 0 \u000211} Pyramidal Modiﬁed HIP at 20\u0002C 388.4 319.7 479.5 Modiﬁed HIP at 350\u0002C 199.3 155.3 238.7 Table V."],["oa:W4406890563","Ti-6Al-4V","Critical resolved shear stress",155.3,null,null,null,"MPa","350 °C","modified HIP","","EPSC model","",true,"","discussion","Critical resolved shear stresses of the different slip modes in the HCP obtained from the EPSC model Sample and test condition Critical resolved shear stress (MPa) {1 0 \u00021 0} Prismatic {0 0 0 2} Basal {1 0 \u000211} Pyramidal Modiﬁed HIP at 20\u0002C 388.4 319.7 479.5 Modiﬁed HIP at 350\u0002C 199.3 155.3 238.7 Table V."],["oa:W4406890563","Ti-6Al-4V","Critical resolved shear stress",319.7,null,null,null,"MPa","20 °C","modified HIP","","EPSC model","",true,"","discussion","Critical resolved shear stresses of the different slip modes in the HCP obtained from the EPSC model Sample and test condition Critical resolved shear stress (MPa) {1 0 \u00021 0} Prismatic {0 0 0 2} Basal {1 0 \u000211} Pyramidal Modiﬁed HIP at 20\u0002C 388.4 319.7 479.5 Modiﬁed HIP at 350\u0002C 199.3 155.3 238.7 Table V."],["oa:W4408121154","Ti-6Al-4V","CRSS",15.0,null,null,null,"MPa","","","","","",false,"","results","The CRSS values in reflect this hierarchy: Prismatic 〈a〉 (lowest), Basal 〈a〉 (intermediate, ~15 MPa), and Pyramidal 〈c+a〉 (highest), consistent with Ti64’s HCP deformation mechanics."],["oa:W4408121154","Ti-6Al-4V","CRSS",15.0,null,null,null,"MPa","","","","","",false,"","conclusions","Generally speaking, the CRSS value for <a> slip on the basal plane for the Ti-64 is higher by 25% than for <a> slip on prismatic planes []."],["oa:W4408121154","Ti-6Al-4V","CRSS",350.0,null,null,null,"MPa","","","","nanoindentation","",false,"","discussion","The <c+a> pyramidal dislocations are hard to activate (2–3 times harder than <a> slip due to their large Burgers vector, which is equal to a2+c2=0.553 nm."],["oa:W4408121154","Ti-6Al-4V","CRSS",29.0,null,null,null,"MPa","","","","microcompression","",false,"","discussion","According to , the extra strengthening from the β phase filet is shown by the 29 MPa difference between the α/β/α pillars and a single α phase pillar."],["oa:W4408121154","Ti-6Al-4V","CRSS",268.0,null,null,null,"MPa","","","","microcompression","",false,"","discussion","An α/β/α CRSS for basal slip is 297 MPa, whereas an α column CRSS for a 4 μm pillar is 268 MPa."],["oa:W4408121154","Ti-6Al-4V","CRSS",297.0,null,null,null,"MPa","","","","microcompression","",false,"","discussion","An α/β/α CRSS for basal slip is 297 MPa, whereas an α column CRSS for a 4 μm pillar is 268 MPa."],["oa:W4408121154","Ti-6Al-4V","CRSS",350.0,null,null,null,"MPa","","","","nanoindentation","",false,"","results","Pyramidal 〈c+a〉 slip ( and ) displays a pronounced yield drop followed by sustained hardening, aligning with its high CRSS (~350 MPa)."],["oa:W4408127003","TiZrAl","SSS (∆σ)",115.1,null,null,null,"MPa","","","","Eq. (6-12)","",true,"","discussion","The calculated SSS (∆𝜎) values of the HCP-MPEAs in this study, obtained using Eq. (6-12), are as follows: TiZrHf is 103.5 MPa, TiZrAl is 115.1 MPa, TiZrHfAl5 is 106.3 MPa, and TiZrHfAl10 is 106.1 MPa."],["oa:W4408127003","TiZrHf","SSS (∆σ)",103.5,null,null,null,"MPa","","","","Eq. (6-12)","",true,"","discussion","The calculated SSS (∆𝜎) values of the HCP-MPEAs in this study, obtained using Eq. (6-12), are as follows: TiZrHf is 103.5 MPa, TiZrAl is 115.1 MPa, TiZrHfAl5 is 106.3 MPa, and TiZrHfAl10 is 106.1 MPa."],["oa:W4408127003","TiZrHfAl5","SSS (∆σ)",106.3,null,null,null,"MPa","","","","Eq. (6-12)","",true,"","discussion","The calculated SSS (∆𝜎) values of the HCP-MPEAs in this study, obtained using Eq. (6-12), are as follows: TiZrHf is 103.5 MPa, TiZrAl is 115.1 MPa, TiZrHfAl5 is 106.3 MPa, and TiZrHfAl10 is 106.1 MPa."],["oa:W4408127003","TiZrHfAl10","SSS (∆σ)",106.1,null,null,null,"MPa","","","","Eq. (6-12)","",true,"","discussion","The calculated SSS (∆𝜎) values of the HCP-MPEAs in this study, obtained using Eq. (6-12), are as follows: TiZrHf is 103.5 MPa, TiZrAl is 115.1 MPa, TiZrHfAl5 is 106.3 MPa, and TiZrHfAl10 is 106.1 MPa."],["oa:W4410542864","Ti-6.5Al-3.5Mo-1.5Zr-0.3Si","CRSS ratio",1.05,null,null,null,"","","","","","",true,"unit_missing","abstract","The ratios of the critical resolved shear stress (CRSS) of the basal, Prismatic <a>, primary Pyramidal <c + a>, and secondary Pyramidal <c + a> slip systems in the α phase were estimated to be 0.93:1:1.18:1.05 based on the type, number, orientation of slip activations, and Schmid factor."],["oa:W4410542864","Ti-6.5Al-3.5Mo-1.5Zr-0.3Si","CRSS ratio",0.93,null,null,null,"","","","","","",true,"unit_missing","abstract","The ratios of the critical resolved shear stress (CRSS) of the basal, Prismatic <a>, primary Pyramidal <c + a>, and secondary Pyramidal <c + a> slip systems in the α phase were estimated to be 0.93:1:1.18:1.05 based on the type, number, orientation of slip activations, and Schmid factor."],["oa:W4410542864","Ti-6.5Al-3.5Mo-1.5Zr-0.3Si","CRSS ratio",1.18,null,null,null,"","","","","","",true,"unit_missing","abstract","The ratios of the critical resolved shear stress (CRSS) of the basal, Prismatic <a>, primary Pyramidal <c + a>, and secondary Pyramidal <c + a> slip systems in the α phase were estimated to be 0.93:1:1.18:1.05 based on the type, number, orientation of slip activations, and Schmid factor."],["oa:W4410542864","Ti-6.5Al-3.5Mo-1.5Zr-0.3Si","CRSS ratio",0.93,null,null,null,"","","isothermally forged in the dual-phase region","","","",false,"unit_missing","discussion","The calculation results show that the CRSS ratios for the basic <a>, Prismatic <a>, Pyramidal <a> slip, and Pyramidal <c + a> slips are 0.93:1:1.18:1.15, respectively."],["oa:W4410542864","Ti-6.5Al-3.5Mo-1.5Zr-0.3Si","CRSS ratio",1.0,null,null,null,"","","isothermally forged in the dual-phase region","","","",false,"unit_missing","discussion","The calculation results show that the CRSS ratios for the basic <a>, Prismatic <a>, Pyramidal <a> slip, and Pyramidal <c + a> slips are 0.93:1:1.18:1.15, respectively."],["oa:W4410542864","Ti-6.5Al-3.5Mo-1.5Zr-0.3Si","CRSS ratio",1.18,null,null,null,"","","isothermally forged in the dual-phase region","","","",false,"unit_missing","discussion","The calculation results show that the CRSS ratios for the basic <a>, Prismatic <a>, Pyramidal <a> slip, and Pyramidal <c + a> slips are 0.93:1:1.18:1.15, respectively."],["oa:W4410542864","Ti-6.5Al-3.5Mo-1.5Zr-0.3Si","CRSS ratio",1.15,null,null,null,"","","isothermally forged in the dual-phase region","","","",false,"unit_missing","discussion","The calculation results show that the CRSS ratios for the basic <a>, Prismatic <a>, Pyramidal <a> slip, and Pyramidal <c + a> slips are 0.93:1:1.18:1.15, respectively."],["oa:W4410542864","Ti-6.5Al-3.5Mo-1.5Zr-0.3Si","CRSS ratio",1.0,null,null,null,"","","","","","",true,"unit_missing","abstract","The ratios of the critical resolved shear stress (CRSS) of the basal, Prismatic <a>, primary Pyramidal <c + a>, and secondary Pyramidal <c + a> slip systems in the α phase were estimated to be 0.93:1:1.18:1.05 based on the type, number, orientation of slip activations, and Schmid factor."],["oa:W4412040159","","CRSS",96.0,null,null,null,"MPa","","","","","",false,"","table","Prismatic <a>\t{10–10}<11–20>\t0.07\t0.21\t0.26\t0.47\t0.45\t0.48\t96 MPa"],["oa:W4412040159","","CRSS",127.0,null,null,null,"MPa","","","","","",false,"","table","Basal <a>\t{0001}<11–20>\t0.34\t0.46\t0.48\t0.07\t0.23\t0.15\t127 MPa"],["oa:W4412040159","","CRSS",140.0,null,null,null,"MPa","","","","","",false,"","table","Pyramidal Ⅰ <a>\t{10–11}<11–20>\t0.19\t0.36\t0.39\t0.43\t0.46\t0.47\t140 MPa"],["oa:W4412040159","","CRSS",240.0,null,null,null,"MPa","","","","","",false,"","table","Pyramidal Ⅱ <c+a>\t{10–11}<11–2–3>\t0.49\t0.42\t0.37\t0.45\t0.48\t0.48\t240 MPa"],["oa:W4413431015","Ti-6Al-4V","ΔταMPa",115.0,null,null,null,"MPa","","","","","",false,"","table","115\t0.004\t−10\t0.02\t15\t48,000\t400\t380\t330\t460\t600"],["oa:W4413431015","Ti-6Al-4V","ΔταMPa",15.0,null,null,null,"MPa","","","","","",false,"","table","115\t0.004\t−10\t0.02\t15\t48,000\t400\t380\t330\t460\t600"],["oa:W4413431015","Ti-6Al-4V","ΔταMPa",400.0,null,null,null,"MPa","","","","","",false,"","table","115\t0.004\t−10\t0.02\t15\t48,000\t400\t380\t330\t460\t600"],["oa:W4413431015","Ti-6Al-4V","ΔταMPa",380.0,null,null,null,"MPa","","","","","",false,"","table","115\t0.004\t−10\t0.02\t15\t48,000\t400\t380\t330\t460\t600"],["oa:W4413431015","Ti-6Al-4V","τ0/MPa",330.0,null,null,null,"MPa","","","","","",false,"","table","115\t0.004\t−10\t0.02\t15\t48,000\t400\t380\t330\t460\t600"],["oa:W4413431015","Ti-6Al-4V","τ0/MPa",460.0,null,null,null,"MPa","","","","","",false,"","table","115\t0.004\t−10\t0.02\t15\t48,000\t400\t380\t330\t460\t600"],["oa:W4413431015","Ti-6Al-4V","τ0/MPa",600.0,null,null,null,"MPa","","","","","",false,"","table","115\t0.004\t−10\t0.02\t15\t48,000\t400\t380\t330\t460\t600"],["oa:W4415182415","","CRSS for basal slip",313.0,null,null,52.0,"MPa","","","","","",false,"","results","The resulting CRSS for basal slip is about 313±52 MPa, versus 315±50 MPa for prismatic slip."],["oa:W4415182415","","CRSS for prismatic slip",315.0,null,null,50.0,"MPa","","","","","",false,"","results","The resulting CRSS for basal slip is about 313±52 MPa, versus 315±50 MPa for prismatic slip."],["oa:W4415182415","","CRSS values",75.0,50.0,100.0,null,"MPa","","","","","",false,"","results","Numerous values are lower than 100 MPa, and two lower than 50MPa."],["oa:W4415182415","","CRSS values",25.0,null,null,null,"MPa","","","","","",false,"","results","Numerous values are lower than 100 MPa, and two lower than 50MPa."],["oa:W4415182415","","CRSS",250.0,null,null,null,"MPa","","","","","",false,"","results","For example, the BTGB L2-6 from test number 2 was associated with a CRSS of about 250 MPa and cracked before the end of the test, while BTGBs with CRSS values lower than 50 MPa did not."],["oa:W4415182415","","CRSS",50.0,null,null,null,"MPa","",
