Repository: akhtar07/tisci-explorer

# TiSci Explorer

A read-only, static explorer for **TiSci**, an autonomous research agent for titanium alloys. TiSci reads the
titanium-alloy literature, builds a knowledge graph and a table of measured values, proposes hypotheses where the
graph has gaps, and tests them with DFT (MACE / VASP) and the ICME-lite multiscale chain.

**Live site:** https://akhtar07.github.io/tisci-explorer/

The site has seven sections:

| Section | What it shows |
|---|---|
| Overview | Corpus → graph → facts → hypotheses → verdicts, with the snapshot's counts |
| Worked example | One full loop for W in α-Ti: graph path, hypothesis, novelty check, DFT test, verdict, follow-up, DAMASK |

File: data/facts/density.json (part 2 of 5)
composition (wt%) (max. values unless range is shown) 0.08C; 0.25Fe; 0.05N; 0.20O; 5.50\u00156.75Al; 3.5\u00154.5V; 0.0150H Mechanical properties ultimate strength 896 MPa yield strength 827 MPa nominal hardness 33 HRC Physical properties density 4.43 g/cm3 melting point approximate 1650 ◦C The erosion test rig used in this study and SEM photo of garnet particles used in this study are given in Fig. 1."],["oa:W2055356903","","measured density",0.0,null,null,null,"","","HPT-processed","","","",false,"unit_missing","results_discussion",""],["oa:W2055356903","","measured density",0.0,null,null,null,"","","annealed at 973 K/1 h","","","",false,"unit_missing","results_discussion",""],["oa:W2058861095","Ti-5Zr","density",4.56,null,null,null,"g/cm3","","","","","",false,"","results_discussion","The density values were also quite close to the theoretical value of the alloys: 4.56, 4.61 and 4.69 g/cm3, for 5, 10 and 15 wt% of Zr, respectively []."],["oa:W2058861095","Ti-10Zr","density",4.61,null,null,null,"g/cm3","","","","","",false,"","results_discussion","The density values were also quite close to the theoretical value of the alloys: 4.56, 4.61 and 4.69 g/cm3, for 5, 10 and 15 wt% of Zr, respectively []."],["oa:W2058861095","Ti-15Zr","density",4.69,null,null,null,"g/cm3","","","","","",false,"","results_discussion","The density values were also quite close to the theoretical value of the alloys: 4.56, 4.61 and 4.69 g/cm3, for 5, 10 and 15 wt% of Zr, respectively []."],["oa:W2069437438","Ti-6Al-4V","Density",4.4,null,null,null,"g/cm3","","","","","",false,"","methods",""],["oa:W2076626093","Ti-6Al-4V","actual mesh density",1.55,null,null,null,"g/cm3","","as-fabricated EBM (z)","","","",false,"out_of_range","results_discussion","Consequently, utilizing a corresponding relative stiffness of 0.045 (and considering E o = 110 GPa for Ti-6Al-4V), the relative design density and actual mesh density can be estimated from to be 0.35 and 1.55 g/cm3, respectively. shows a longer Ti-6Al-4V tibial stem having a solid core and an outer mesh structure based on the CAD model illustrated in ."],["oa:W2076626093","Ti-6Al-4V","density",0.6,null,null,null,"g/cm3","","","","","",false,"out_of_range","results_discussion","However, the interior femoral (hip) stem could be a more open cellular mesh or foam, having a stiffness more compatible with the trabecular or soft, intramedullary regime, and this design may also ideally promote vascularization. illustrates this concept for a Ti-6Al-4V rod fabricated with a lower-density central foam core (with a density of ~0.6 g/cm3) and an outer foam structure with a density of ~1.1 g/cm3."],["oa:W2076626093","Ti-6Al-4V","density",1.1,null,null,null,"g/cm3","","","","","",false,"out_of_range","results_discussion","However, the interior femoral (hip) stem could be a more open cellular mesh or foam, having a stiffness more compatible with the trabecular or soft, intramedullary regime, and this design may also ideally promote vascularization. illustrates this concept for a Ti-6Al-4V rod fabricated with a lower-density central foam core (with a density of ~0.6 g/cm3) and an outer foam structure with a density of ~1.1 g/cm3."],["oa:W2079717771","","density",4.26,null,null,null,"g/cm3","","","","","",false,"","discussion",""],["oa:W2079717771","","density",3.84,null,null,null,"g/cm3","","","","","",false,"","discussion",""],["oa:W2099800194","CP-Ti Grade 2","density",4.51,null,null,null,"g/cm3","","","","","",false,"","methods","(1) where K is a constant that defines the units of the corrosion rate [3.272 mm/(A cm year)], EW is the equivalent weight (11.98 g/eq for Ti alloys) and d is the density (4.51 g/cm3 for CP Ti and 5.01 g/cm3 for Ti13Nb13Zr [43])."],["oa:W2099800194","Ti-13Nb-13Zr","density",5.01,null,null,null,"g/cm3","","","","","",false,"","methods","(1) where K is a constant that defines the units of the corrosion rate [3.272 mm/(A cm year)], EW is the equivalent weight (11.98 g/eq for Ti alloys) and d is the density (4.51 g/cm3 for CP Ti and 5.01 g/cm3 for Ti13Nb13Zr [43])."],["oa:W2100216734","TiAl","theoretical density",3.9,null,null,null,"g/cm3","","","","","",false,"","results_discussion",""],["oa:W2105238322","CP-Ti Grade 2","bulk density",4.501,null,null,null,"g/cm3","","as-HIPed","","","",false,"","results_discussion","The bulk density of CP-Ti, Ti-10Nb, Ti-16Nb and Ti-22Nb alloy without pores were determined to be 4.501 g/cm3, 4.792 g/cm3, 4.924 g/cm3 and 5.080 g/cm3, respectively, after measuring samples exposed to an additional HIP process following the MIM production."],["oa:W2105238322","Ti-10Nb","bulk density",4.792,null,null,null,"g/cm3","","as-HIPed","","","",false,"","results_discussion","The bulk density of CP-Ti, Ti-10Nb, Ti-16Nb and Ti-22Nb alloy without pores were determined to be 4.501 g/cm3, 4.792 g/cm3, 4.924 g/cm3 and 5.080 g/cm3, respectively, after measuring samples exposed to an additional HIP process following the MIM production."],["oa:W2105238322","Ti-16Nb","bulk density",4.924,null,null,null,"g/cm3","","as-HIPed","","","",false,"","results_discussion","The bulk density of CP-Ti, Ti-10Nb, Ti-16Nb and Ti-22Nb alloy without pores were determined to be 4.501 g/cm3, 4.792 g/cm3, 4.924 g/cm3 and 5.080 g/cm3, respectively, after measuring samples exposed to an additional HIP process following the MIM production."],["oa:W2105238322","Ti-22Nb","bulk density",5.08,null,null,null,"g/cm3","","as-HIPed","","","",false,"","results_discussion","The bulk density of CP-Ti, Ti-10Nb, Ti-16Nb and Ti-22Nb alloy without pores were determined to be 4.501 g/cm3, 4.792 g/cm3, 4.924 g/cm3 and 5.080 g/cm3, respectively, after measuring samples exposed to an additional HIP process following the MIM production."],["oa:W2107034380","Ti-6Al-4V","theoretical weight",4.42,null,null,null,"g/cm3","","EFI","","dry weighing","",false,"","methods","As for the dry weighing, the weight of the porous specimens was divided by the theoretical weight of the corresponding solid specimens assuming a theoretical density of 4.42 g/cm3 for Ti6Al4V-ELI []."],["oa:W2148272664","","apparent density",1.99,null,null,null,"g/cm3","","","","","",false,"out_of_range","conclusions","The (wet) apparent density of cortical bone is 1.99 g/cm3 (Currey, 1998), while this value for cancellous bone varies substantially and is typically in the range 0.05-1.0 g/cm3 (Keaveny, 1998)."],["oa:W2148272664","","apparent density",0.525,0.05,1.0,null,"g/cm3","","","","","",false,"out_of_range","conclusions","The (wet) apparent density of cortical bone is 1.99 g/cm3 (Currey, 1998), while this value for cancellous bone varies substantially and is typically in the range 0.05-1.0 g/cm3 (Keaveny, 1998)."],["oa:W2208250437","Ti-6Al-4V","density",0.0,null,null,null,"","","","","","",false,"unit_missing","results_discussion",""],["oa:W2208250437","Ti-6Al-4V","Density (glcm3)",4.41,4.28,4.54,null,"g/cm3","","","","","",false,"","methods",""],["oa:W2266877932","Ti-6Al-4V","density",3.2377,null,null,0.025,"g/cm3","","as-sintered","","","",false,"out_of_range","results_discussion","The density of the as-sintered specimens of 63, 64 and 65 vol.% were 3.2377±0.025 and 3.2856±0.014 g/cm3 respectively."],["oa:W2266877932","Ti-6Al-4V","density",3.2856,null,null,0.014,"g/cm3","","as-sintered","","","",false,"out_of_range","results_discussion","The density of the as-sintered specimens of 63, 64 and 65 vol.% were 3.2377±0.025 and 3.2856±0.014 g/cm3 respectively."],["oa:W2297768092","titanium metal matrix composites","Density",4.5,null,null,null,"g/cm3","","","","","",false,"","methods",""],["oa:W2297768092","Ti-6Al-4V","Density (kg/m3)",4.5,null,null,null,"g/cm3","","","","","",false,"","methods",""],["oa:W2513924775","Ti-5%eq.Fe","Density (ρtheoretical)",4.7,null,null,null,"g/cm3","","","","","",false,"","methods","Characteristic Material Elemental Ti 85Fe/15Ni powder Ti-5%eq.Fe Ti-7%eq.Fe Density (ρtheoretical) [g/cm3] 4.51 7.96 4.70 4.77 Morphology Irregular Spherical – – Particle size distribution [μm] DMAX b90 b10 b90 b90 D10 21.45 2.16 19.63 18.10 D50 45.80 4.36 47.89 45.69 D90 85.01 9.13 88.52 86.45 Chemical composition [wt.%] Ti 99.6 – Balance Balance Fe 0.027 85.00 4.60 6.43 O 0.27 – 0.29 0.27 N 0.0080 – 0.026 0.022 C 0.0070 – – – Ni – 15.00 0.81 1.14 318 L."],["oa:W2513924775","Ti-7%eq.Fe","Density (ρtheoretical)",4.77,null,null,null,"g/cm3","","","","","",false,"","methods","Characteristic Material Elemental Ti 85Fe/15Ni powder Ti-5%eq.Fe Ti-7%eq.Fe Density (ρtheoretical) [g/cm3] 4.51 7.96 4.70 4.77 Morphology Irregular Spherical – – Particle size distribution [μm] DMAX b90 b10 b90 b90 D10 21.45 2.16 19.63 18.10 D50 45.80 4.36 47.89 45.69 D90 85.01 9.13 88.52 86.45 Chemical composition [wt.%] Ti 99.6 – Balance Balance Fe 0.027 85.00 4.60 6.43 O 0.27 – 0.29 0.27 N 0.0080 – 0.026 0.022 C 0.0070 – – – Ni – 15.00 0.81 1.14 318 L."],["oa:W2513924775","85Fe/15Ni powder","Density (ρtheoretical)",7.96,null,null,null,"g/cm3","","","","","",false,"out_of_range","methods","Characteristic Material Elemental Ti 85Fe/15Ni powder Ti-5%eq.Fe Ti-7%eq.Fe Density (ρtheoretical) [g/cm3] 4.51 7.96 4.70 4.77 Morphology Irregular Spherical – – Particle size distribution [μm] DMAX b90 b10 b90 b90 D10 21.45 2.16 19.63 18.10 D50 45.80 4.36 47.89 45.69 D90 85.01 9.13 88.52 86.45 Chemical composition [wt.%] Ti 99.6 – Balance Balance Fe 0.027 85.00 4.60 6.43 O 0.27 – 0.29 0.27 N 0.0080 – 0.026 0.022 C 0.0070 – – – Ni – 15.00 0.81 1.14 318 L."],["oa:W2514463425","Ti-6Al-4V","density of 4.42 g/cm3",4.42,null,null,null,"g/cm3","","","","","",false,"","results_discussion","For the calculation of the corrosion rate the following values were used: density of 4.42 g/cm3 and 4.54 g/cm3 for Ti-64 and Ti-6242, respectively; surface area of the samples 0.33 cm2 and equivalent weight of 11.98 grams for Ti in valence state +4."],["oa:W2514463425","Ti-6Al-2Sn-4Zr-2Mo","density of 4.54 g/cm3",4.54,null,null,null,"g/cm3","","","","","",false,"","results_discussion","For the calculation of the corrosion rate the following values were used: density of 4.42 g/cm3 and 4.54 g/cm3 for Ti-64 and Ti-6242, respectively; surface area of the samples 0.33 cm2 and equivalent weight of 11.98 grams for Ti in valence state +4."],["oa:W2529697654","Ti-40Nb","density",5.5,null,null,null,"g/cm3","","cast","","","",false,"","results_discussion",""],["oa:W2539736306","Ti-6Al-4V","density",4.4,null,null,0.03,"g/cm3","","as-built LENS™","","","",false,"","results","It came out to be 4.40 ± 0.03 g/cm3 which is what past research has also found Ti6Al4V to be (Yusop et al., 2012)."],["oa:W2539736306","Ti-6Al-4V","density (g/cm3)",4.4,null,null,null,"g/cm3","","as-built LENS™","","","",false,"","results","Table 1 | Processing parameters for Ti6Al4V structure.a Sample Hatch (in.) Angle (°) Slice (in.) PFb Rate Laser (Watt) Porosity (%) Density (g/cm3) 1 0.03 [0/90] 0.01 17.9 373 15.78 4.40 2 0.03 [0/90] 0.01 17.9 373 15.38 4.46 3 0.03 [0/120/240] 0.015 17.9 373 17.25 4.37 4 0.025 [0/120/240] 0.005 11.5 373 21.51 4.36 5 0.025 [0/90] 0.005 11.5 373 17.04 4.40 aAll samples proved to have interconnected porosity. bPowder feed rate (g/min)."],["oa:W2539736306","Ti-6Al-4V","density (g/cm3)",4.46,null,null,null,"g/cm3","","as-built LENS™","","","",false,"","results","Table 1 | Processing parameters for Ti6Al4V structure.a Sample Hatch (in.) Angle (°) Slice (in.) PFb Rate Laser (Watt) Porosity (%) Density (g/cm3) 1 0.03 [0/90] 0.01 17.9 373 15.78 4.40 2 0.03 [0/90] 0.01 17.9 373 15.38 4.46 3 0.03 [0/120/240] 0.015 17.9 373 17.25 4.37 4 0.025 [0/120/240] 0.005 11.5 373 21.51 4.36 5 0.025 [0/90] 0.005 11.5 373 17.04 4.40 aAll samples proved to have interconnected porosity. bPowder feed rate (g/min)."],["oa:W2539736306","Ti-6Al-4V","density (g/cm3)",4.37,null,null,null,"g/cm3","","as-built LENS™","","","",false,"","results","Table 1 | Processing parameters for Ti6Al4V structure.a Sample Hatch (in.) Angle (°) Slice (in.) PFb Rate Laser (Watt) Porosity (%) Density (g/cm3) 1 0.03 [0/90] 0.01 17.9 373 15.78 4.40 2 0.03 [0/90] 0.01 17.9 373 15.38 4.46 3 0.03 [0/120/240] 0.015 17.9 373 17.25 4.37 4 0.025 [0/120/240] 0.005 11.5 373 21.51 4.36 5 0.025 [0/90] 0.005 11.5 373 17.04 4.40 aAll samples proved to have interconnected porosity. bPowder feed rate (g/min)."],["oa:W2539736306","Ti-6Al-4V","density (g/cm3)",4.36,null,null,null,"g/cm3","","as-built LENS™","","","",false,"","results","Table 1 | Processing parameters for Ti6Al4V structure.a Sample Hatch (in.) Angle (°) Slice (in.) PFb Rate Laser (Watt) Porosity (%) Density (g/cm3) 1 0.03 [0/90] 0.01 17.9 373 15.78 4.40 2 0.03 [0/90] 0.01 17.9 373 15.38 4.46 3 0.03 [0/120/240] 0.015 17.9 373 17.25 4.37 4 0.025 [0/120/240] 0.005 11.5 373 21.51 4.36 5 0.025 [0/90] 0.005 11.5 373 17.04 4.40 aAll samples proved to have interconnected porosity. bPowder feed rate (g/min)."],["oa:W2539736306","Ti-6Al-4V","density (g/cm3)",4.4,null,null,null,"g/cm3","","as-built LENS™","","","",false,"","results","Table 1 | Processing parameters for Ti6Al4V structure.a Sample Hatch (in.) Angle (°) Slice (in.) PFb Rate Laser (Watt) Porosity (%) Density (g/cm3) 1 0.03 [0/90] 0.01 17.9 373 15.78 4.40 2 0.03 [0/90] 0.01 17.9 373 15.38 4.46 3 0.03 [0/120/240] 0.015 17.9 373 17.25 4.37 4 0.025 [0/120/240] 0.005 11.5 373 21.51 4.36 5 0.025 [0/90] 0.005 11.5 373 17.04 4.40 aAll samples proved to have interconnected porosity. bPowder feed rate (g/min)."],["oa:W2548103247","Ti-6Al-4V","densité",2.22,null,null,null,"g/cm3","","","","","",false,"out_of_range","conclusions",""],["oa:W2548103247","Ti-6Al-4V","densité",2.56,null,null,null,"g/cm3","","","","","",false,"out_of_range","conclusions",""],["oa:W2548103247","Ti-6Al-4V","densité apparente mesurée au pycnomètre à hélium",4.43,null,null,null,"g/cm3","","","","","",false,"","conclusions",""],["oa:W2556230668","Ti-6Al-4V","Density",5.01,null,null,null,"g/cm3","","","","","",false,"","table","Density\t5010 kg/m3"],["oa:W2558129321","TTHZ-1","density",8.7,null,null,null,"g/cm3","","","","","",false,"out_of_range","results_discussion","The density is 8.7, 8.6 and 8.7 g/cm3 for TTHZ-1, TTHZ-2, and TTHZ-3, respectively, which is slightly higher than that of 316L SS stainless steel (7.9 g/cm3); representing an intermediate range among the metallic stent materials because it is lower than those of tantalum (16.6 g/cm3) and Co-Cr alloy (~9.2 g/cm3), but higher than that of Nitinol (~6.7 g/ cm3)."],["oa:W2558129321","TTHZ-2","density",8.6,null,null,null,"g/cm3","","","","","",false,"out_of_range","results_discussion","The density is 8.7, 8.6 and 8.7 g/cm3 for TTHZ-1, TTHZ-2, and TTHZ-3, respectively, which is slightly higher than that of 316L SS stainless steel (7.9 g/cm3); representing an intermediate range among the metallic stent materials because it is lower than those of tantalum (16.6 g/cm3) and Co-Cr alloy (~9.2 g/cm3), but higher than that of Nitinol (~6.7 g/ cm3)."],["oa:W2558129321","TTHZ-3","density",8.7,null,null,null,"g/cm3","","","","","",false,"out_of_range","results_discussion","The density is 8.7, 8.6 and 8.7 g/cm3 for TTHZ-1, TTHZ-2, and TTHZ-3, respectively, which is slightly higher than that of 316L SS stainless steel (7.9 g/cm3); representing an intermediate range among the metallic stent materials because it is lower than those of tantalum (16.6 g/cm3) and Co-Cr alloy (~9.2 g/cm3), but higher than that of Nitinol (~6.7 g/ cm3)."],["oa:W2567377920","","density",4.43,null,null,null,"g/cm3","","","","","",false,"","discussion",""],["oa:W2571245100","Ti-6Al-4V","Density",4.43,null,null,null,"g/cm3","","","","","",false,"","methods",""],["oa:W2573335759","Ti-10V-2Fe-3Al","ρ (kg/m3)",4.5,null,null,null,"g/cm3","","","","","",false,"","conclusions",""],["oa:W2605193038","CP-Ti Grade 2","Densidade",4.51,null,null,null,"g/cm3","","","","","",false,"","abstract",""],["oa:W2606151666","","density",0.0,null,null,null,"","","vacuum hot-pressing sintered at 1200 °C, 25 MPa, 45 min","","","",false,"unit_missing","methods","Then the milled powders were vacuum hot-pressing sintered in vacuum (6 × 10−2 Pa) at a pressure of 25 MPa, at 1200 °C, for 45 min."],["oa:W2622110699","Ti-6Al-4V","density",4.43,null,null,null,"g/cm3","","","","","",false,"","methods","For the Ti-6Al-4V plates, the density is 4.43 g/cm3, the thermal conductivity is 6.9–7.3 W/(m∙K) at 294 K, and the melting point is ~1650 °C."],["oa:W2624907557","","Masse volumique (g/cm3)",4.51,null,null,null,"g/cm3","","","","","",false,"","conclusions",""],["oa:W2625242501","Ti","density",4.94,null,null,null,"g/cm3","","","","","",false,"","methods","The used material parameters correspond to titanium (Young’s modulus E = 105 GPa, density ρ = 4940 kg/m3, Poisson’s ratio ν = 0.33)."],["oa:W2734909461","","densidade",4.51,null,null,null,"g/cm3","","","","","",false,"","abstract",""],["oa:W2739032862","Ti-6Al-4V","Channels width",807.2,null,null,null,"","","","","","",false,"unit_missing","table","Test 0\t807.2"],["oa:W2739032862","Ti-6Al-4V","Channels width",806.2,null,null,null,"","","","","","",false,"unit_missing","table","Test 90\t806.2"],["oa:W2739032862","Ti-6Al-4V","Channels width",806.5,null,null,null,"","","","","","",false,"unit_missing","table","Test 180\t806.5"],["oa:W2739032862","Ti-6Al-4V","Channels width",805.5,null,null,null,"","","","","","",false,"unit_missing","table","Test 260\t805.5"],["oa:W2750798906","Ti-6Al-4V","density",0.0,null,null,null,"","","as-sintered","","","",false,"unit_missing","results","www.nature.com/scientificreports/ 6 Scientific REPOrTS | 7: 10514 | DOI:10.1038/s41598-017-11243-8 The densities as determined from direct mass measurements of each sinter block were used in calculating the thermal conductivity."],["oa:W2752757374","Ti-6Al-4V","densities",0.0,0.0,0.0,null,"","","","","","",false,"unit_missing","methods","Kumar and Chandran found that when comparing reported densities to tensile properties, there was more scatter among samples with higher relative density [344]."],["oa:W2759888188","Ti-6Al-4V","Density",4.122,null,null,null,"g/cm3","","","","","",false,"","table","Density\t4122 kg/m3\t[]"],["oa:W2767118871","pure Ti","Density",4.505,null,null,null,"g/cm3","room temperature","","","","",false,"","results_discussion","It is evident that relatively high major Fig. 6 Geometries which require establishing FLD by using SPIF. a Cone. b Pyramid Table 2 Material properties and GTN model parameters of pure Ti Yield stress Ultimate tensile stress Young’s modulus Poisson’s ratio Density fo q1 q2 fN εN SN fc ff 232.49 MPa 363 MPa 108 GPa 0.34 4505 kg/m3 0.00138 1.5 1 0.017 0.3 0.1 0.2593 0.3025 Int J Adv Manuf Technol (2018) 95:625–641 631"],["oa:W2769701162","Ti-15Zr","Sample density (g/cm3)",4.7,4.697,4.703,0.003,"g/cm3","","","","","",false,"","table","(1)\t6.169 ± 0.001\t421.6 ± 0.2\t332.2 ± 0.5\t26.1 ± 0.2\t0.99676\t4.70 ± 0.003"],["oa:W2769701162","Ti-15Zr","Sample density (g/cm3)",4.73,4.71,4.75,0.02,"g/cm3","","","","","",false,"","table","(2)\t6.039 ± 0.003\t410.9 ± 0.2\t324.3 ± 0.2\t26.2 ± 0.2\t0.99672\t4.73 ± 0.02"],["oa:W2770061233","Ti-6Al-4V","density",4.415,4.41,4.42,0.0002,"g/cm3","","","","","",false,"","results_discussion","The density of the virgin powder from the DMLS system falls in a range of 4.42±0.0002 and 4.41±0.0002 after the 25 cycles."],["oa:W2776425512","","densidade",4.51,null,null,null,"g/cm3","","","","","",false,"","front",""],["oa:W2783467737","Ti66Nb13Cu8Ni6.8Al6.2","density",5.454,5.149,5.454,null,"g/cm3","","","equiaxed nanocrystalline","","",false,"","results_discussion","www.nature.com/scientificreports/ 3 SCiENtiFiC REPOrTs | (2018) 8:801 | DOI:10.1038/s41598-018-19190-8 It is found that the density increases almost linearly from 5.149 to 5.454 g/cm3 with the increase of nominal stress."],["oa:W2783467737","Ti-based metallic glass","Density (g/cm3)",5.149,null,null,null,"g/cm3","","","","","",false,"","results_discussion","Cylinder Pressure (kPa) Maximum loading rate (N/s) Maximum heating rate (104 K/min) Measured temperature (K) Lattice constant of β Ti (Å) Density (g/cm3) Relative density (%) 200 999 1.66 454 3.263 5.149 94.1 300 1337 1.85 531 3.263 5.213 95.3 400 1683 1.94 568 3.266 5.267 96.3 500 1838 2.62 637 3.272 5.337 97.6 600 2265 8.55 668 3.268 5.454 99.7 Table 1."],["oa:W2783467737","Ti-based metallic glass","Density (g/cm3)",5.213,null,null,null,"g/cm3","","","","","",false,"","results_discussion","Cylinder Pressure (kPa) Maximum loading rate (N/s) Maximum heating rate (104 K/min) Measured temperature (K) Lattice constant of β Ti (Å) Density (g/cm3) Relative density (%) 200 999 1.66 454 3.263 5.149 94.1 300 1337 1.85 531 3.263 5.213 95.3 400 1683 1.94 568 3.266 5.267 96.3 500 1838 2.62 637 3.272 5.337 97.6 600 2265 8.55 668 3.268 5.454 99.7 Table 1."],["oa:W2783467737","Ti-based metallic glass","Density (g/cm3)",5.267,null,null,null,"g/cm3","","","","","",false,"","results_discussion","Cylinder Pressure (kPa) Maximum loading rate (N/s) Maximum heating rate (104 K/min) Measured temperature (K) Lattice constant of β Ti (Å) Density (g/cm3) Relative density (%) 200 999 1.66 454 3.263 5.149 94.1 300 1337 1.85 531 3.263 5.213 95.3 400 1683 1.94 568 3.266 5.267 96.3 500 1838 2.62 637 3.272 5.337 97.6 600 2265 8.55 668 3.268 5.454 99.7 Table 1."],["oa:W2783467737","Ti-based metallic glass","Density (g/cm3)",5.337,null,null,null,"g/cm3","","","","","",false,"","results_discussion","Cylinder Pressure (kPa) Maximum loading rate (N/s) Maximum heating rate (104 K/min) Measured temperature (K) Lattice constant of β Ti (Å) Density (g/cm3) Relative density (%) 200 999 1.66 454 3.263 5.149 94.1 300 1337 1.85 531 3.263 5.213 95.3 400 1683 1.94 568 3.266 5.267 96.3 500 1838 2.62 637 3.272 5.337 97.6 600 2265 8.55 668 3.268 5.454 99.7 Table 1."],["oa:W2783467737","Ti-based metallic glass","Density (g/cm3)",5.454,null,null,null,"g/cm3","","","","","",false,"","results_discussion","Cylinder Pressure (kPa) Maximum loading rate (N/s) Maximum heating rate (104 K/min) Measured temperature (K) Lattice constant of β Ti (Å) Density (g/cm3) Relative density (%) 200 999 1.66 454 3.263 5.149 94.1 300 1337 1.85 531 3.263 5.213 95.3 400 1683 1.94 568 3.266 5.267 96.3 500 1838 2.62 637 3.272 5.337 97.6 600 2265 8.55 668 3.268 5.454 99.7 Table 1."],["oa:W2796047443","","densité",4.26,null,null,null,"g/cm3","","","","","",false,"","conclusions",""],["oa:W2805382129","Ti-6Al-4V","Specific gravity",4.43,null,null,null,"g/cm3","","","","","",false,"","methods","Material Coefficient of thermal expansion (°C-1) Specific gravity (g/cm3) Ti-6Al-4V 9.2.10-6 [18] 4.43 [18] TiO2rutile 7.1.10-6 [19] 4.20 [20] HAp 11.10-6 [21] 3.16 [21] 2.5 Thermal plasma spraying process The HAp-TiO2 composite was mixed by tumbling."],["oa:W2807970422","Ti","Densidade",4.51,null,null,null,"g/cm3","","","","","",false,"","abstract",""],["oa:W2885584981","Ti-6Al-4V","density of the as-sintered material",3.9,null,null,null,"g/cm3","","as-sintered","","","",false,"","discussion",""],["oa:W2885584981","Ti-6Al-4V","density",4.43,null,null,null,"g/cm3","","","","","",false,"","methods",""],["oa:W2885700369","Ti-6Al-4V","Density (g/cm3)",4.42,null,null,null,"g/cm3","","","","","",false,"","methods","Tensile strength (MPa) 0.2% Proof stress (MPa) Density (g/cm3) Elongation 5D (%) 960 ± 1270 885 4.42 8 Reduction of area (%) Modulus of elasticity tension (GPa) Hardness (Hv) Thermal conductivity (W/mK) 25 100–130 330–370 7 Table 2."],["oa:W2887855634","Ti-6Al-4V","Hustota",4.43,null,null,null,"g/cm3","room temperature","annealed","","","",false,"","front",""],["oa:W2892506737","AISI 1038","Density",7.84,null,null,null,"g/cm3","","","","","",false,"out_of_range","methods","Property Value Density 7.84 g/cm3 Young’s Modulus 211 GPa Poisson’s Modulus 0.29 Yield strength 416 MPa Self-hardening coeﬃcient 0.19 extracted."],["oa:W2892506737","Ti-6Al-4V","Density",4.4,null,null,null,"g/cm3","","","","","",false,"","methods","Property Value Density 4.4 g/cm3 Young’s Modulus 110 GPa Poisson’s Modulus 0.32 Yield strength 870 MPa Self-hardening coeﬃcient 0.3 As the historic of the material is unknown, the structure of the alloy along with its hardness were determine in a preliminary phase."],["oa:W2897957257","Ti-6Al-4V","density",4.24,null,null,0.11,"g/cm3","","","","","",false,"","results","The density 2 of the lattice material was analysed using Archimedes balance measurements, as 3 4.24 ± 0.11 g/cm3, comparable to the theoretical density of Ti-6Al-4V (4.43 g/cm3)."],["oa:W2897957257","Ti-6Al-4V","density",4.24,null,null,0.11,"g/cm3","","as-built SLM","","","",false,"","discussion","10 The density of the printed titanium alloy, calculated within struts as 4.24 ± 0.11 11 g/cm3, is similar to the theoretical density of Ti-6Al-4V (4.43 g/cm3)."],["oa:W2902609311","Ti-6Al-4V","Density",4.41,null,null,null,"g/cm3","","as-built SLM","","","",false,"","table","Density\t4.41 g/cm3"],["oa:W2902609311","Ti-6Al-4V","density",4.419,null,null,null,"g/cm3","","as-built SLM","","","",false,"","methods","Density of bulk solid was calculated by using the equation above as 4.419 g/cm3."],["oa:W2902609311","Ti-6Al-4V","rated material density",4.42,null,null,null,"g/cm3","","as-built SLM","","","",false,"","methods","Experimental density of material was approximately similar to rated material density by supplier, which is 4.42 g/cm3."],["oa:W2904890484","Ti","density",0.0,null,null,null,"g/cm3","","sintered at 1273 K for 1 h","","","",false,"out_of_range","results_discussion","According to , by increasing the sintering time at 1273 K from 1 to 5 h, the density of the samples increased in composites containing the same weight percentage of GNSs."],["oa:W2904890484","Ti","density",4.93,null,null,null,"g/cm3","","","","","",false,"","results_discussion","The main reasons lie in the elimination of porosities as a result of increasing the diffusion of cavities at high temperatures and their reaching out to the composite surface, and also producing higher amounts of TiC, which possesses a reasonably higher density compared to that of GNSs (ρGNS = 2.00 g/cm3, ρTiC = 4.93 g/cm3)."],["oa:W2904890484","Ti","density",0.0,null,null,null,"g/cm3","","sintered at 1273 K for 5 h","","","",false,"out_of_range","results_discussion","According to , by increasing the sintering time at 1273 K from 1 to 5 h, the density of the samples increased in composites containing the same weight percentage of GNSs."],["oa:W2905393424","","Density",14.7,null,null,null,"g/cm3","","","","","",false,"out_of_range","table","14,700\t75.4\t4.5\t540\t0.3\t470\t2780\t6000"],["oa:W2905393424","","Workpiece material density ρ",4.5,null,null,null,"g/cm3","","","","","",false,"","table","Workpiece material density ρ\t4.5 × 103\tkg/m3"],["oa:W2908746978","Ti-6Al-4V","mass density",1.8,null,null,null,"gm/cm3","","","","","",false,"unit_mismatch","methods",""],["oa:W2908746978","Ti-6Al-4V","mass density",4.429,null,null,null,"g/cm3","","","","","",false,"","methods",""],["oa:W2910365280","Ti-6Al-4V","mass density",4.429,null,null,null,"g/cm3","","","","","",false,"","methods",""],["oa:W2923285485","Ti-6Al-4V","massa específica",4.5,null,null,null,"g/cm3","","","","","",false,"","front",""],["oa:W2935413884","Ti-6Al-4V","density",4.43,null,null,null,"g/cm3","","","","","",false,"","methods",""],["oa:W2935413884","Ti-6Al-4V","density",2.31,null,null,null,"g/cm3","","","","","",false,"out_of_range","methods",""],["oa:W2939221815","Ti-6Al-4V","density",4.43,null,null,null,"g/cm3","","","","","",false,"","methods",""],["oa:W2944536200","H3","Density",4.422,null,null,0.003,"g/cm3","","as-built","","","",false,"","table","H3\t4422 ± 3\t6233 ± 4\t3222 ± 2\t121.0 ± 0.3\t45.9 ± 0.1\t0.318 ± 0.006"],["oa:W2944536200","O3","Density",4.222,null,null,0.003,"g/cm3","","as-built","","","",false,"","table","O3\t4222 ± 3\t6212 ± 14\t3211 ± 2\t120.1 ± 0.4\t45.6 ± 0.1\t0.318 ± 0.007"],["oa:W2944536200","A3","Density",4.422,null,null,0.003,"g/cm3","","as-built","","","",false,"","table","A3\t4422 ± 3\t6201 ± 1\t3213 ± 2\t120.2 ± 0.3\t45.7 ± 0.1\t0.316 ± 0.005"],["oa:W2946657643","Ti-6Al-4V","density",1.0,null,null,null,"","","as-built SLM","","","",false,"unit_missing","discussion","These ﬁgures show that with heat treatment up to 700°C, or without heat treatment, the best density was obtained."],["oa:W2947571250","Ti-6Al-4V","Density",4.42,null,null,null,"g/cm3","","","","","",false,"","results_discussion","Density g/cm3 4.42 Melting point ºC 1649 Specific heat J/Kg. ºC 560 Electric resistivity Ohm.cm 170 Thermal conductivity W/m.K 7.2 Yield strenght MPa 897 – 1000 Modulus of elasticity GPa 114 Hardness HRC 36 Figure 2."],["oa:W2948331138","Ti-7.5Mo","d3/d1",0.862,null,null,null,"","","","","","",false,"unit_missing","table","Experimental )\t0.996\t0.862\t109.0°\t125.1°"],["oa:W2948331138","Ti-7.5Mo","d2/d1",1.0,null,null,null,"","","","","","",false,"unit_missing","table","[02ˉ1]α”-axis )\t1.000\t0.866\t109.6°\t125.2°"],["oa:W2948331138","Ti-7.5Mo","d2/d1",1.011,null,null,null,"","","","","","",false,"unit_missing","table","[31ˉ1]α”-axis )\t1.011\t0.855\t107.9°\t126.5°"],["oa:W2948331138","Ti-7.5Mo","d2/d1",0.996,null,null,null,"","","","","","",false,"unit_missing","table","Experimental )\t0.996\t0.862\t109.0°\t125.1°"],["oa:W2948331138","Ti-7.5Mo","d3/d1",0.855,null,null,null,"","","","","","",false,"unit_missing","table","[31ˉ1]α”-axis )\t1.011\t0.855\t107.9°\t126.5°"],["oa:W2948331138","Ti-7.5Mo","d3/d1",0.866,null,null,null,"","","","","","",false,"unit_missing","table","[02ˉ1]α”-axis )\t1.000\t0.866\t109.6°\t125.2°"],["oa:W2948965208","Ti-5Al-2Sn-2Zr-4Mo-4Cr","density",4.68,null,null,null,"g/cm3","room temperature","","","","",false,"","methods","The elastic modulus is 116 GPa and the density is 4.68 g/cm3 at room temperature."],["oa:W2954257861","","density",0.0,null,null,null,"","","","","","",false,"unit_missing","results",""],["oa:W2954257861","","density",0.0,null,null,null,"","","","","","",false,"unit_missing","results",""],["oa:W2954257861","","density",0.0,null,null,null,"","","","","","",false,"unit_missing","results",""],["oa:W2964692224","Hardide T1200","densities of Hardide coatings",19.3,null,null,null,"g/cm3","","","","","",false,"out_of_range","conclusions",""],["oa:W2964692224","Ti-6Al-4V","densities of Ti6Al4V base material",4.4,null,null,null,"g/cm3","","","","","",false,"","conclusions",""],["oa:W2968766044","Ti-6Al-4V","yoğunluk",4.44,null,null,null,"g/cm3","","as-built SLM","","","",false,"","abstract",""],["oa:W2968766044","Ti-6Al-4V","production (sintering) density",4.4,null,null,null,"g/cm3","","as-built DMLS","equiaxed","","",false,"","abstract",""],["oa:W2968766044","Ti-6Al-4V","produced (sintering) density",4.44,null,null,null,"g/cm3","","as-built DMLS","equiaxed","","",false,"","abstract",""],["oa:W2969333836","Ti-6Al-4V","teorik yoğunluk",4.43,null,null,null,"g/cm3","","","","","",false,"","abstract",""],["oa:W2969333836","Ti-6Al-4V","teorik yoğunluk",4.3,null,null,null,"g/cm3","","","","","",false,"","abstract",""],["oa:W2969840107","Al0.5NbTiVZr","massa específica",6.04,6.04,6.04,null,"g/cm3","","","","","",false,"","abstract",""],["oa:W2969840107","AlCr1.5NbTiV","massa específica",5.9,null,null,null,"g/cm3","","","","","",false,"","abstract",""],["oa:W2969840107","","massa específica",6.67,null,null,null,"g/cm3","","","","","",false,"","abstract",""],["oa:W2969840107","Al1.5NbTiVZr","massa específica",5.55,5.55,5.55,null,"g/cm3","","","","","",false,"","abstract",""],["oa:W2969840107","","massa específica",5.53,null,null,null,"g/cm3","","","","","",false,"","abstract",""],["oa:W2969840107","Ti-6Al-4V","ρTi6Al4V",4.42,null,null,null,"g/cm3","","","","","",false,"","abstract",""],["oa:W2969840107","AlNbTiVZr","massa específica",5.79,5.79,5.79,null,"g/cm3","","","","","",false,"","abstract",""],["oa:W2969840107","","massa específica",8.2,null,null,null,"g/cm3","","","","","",false,"out_of_range","abstract",""],["oa:W2969840107","","massa específica",5.59,null,null,null,"g/cm3","room temperature","","","","",false,"","abstract",""],["oa:W2969840107","","massa específica",8.44,null,null,null,"g/cm3","","","","","",false,"out_of_range","abstract",""],["oa:W2969840107","","massa específica",9.05,null,null,null,"g/cm3","","","","","",false,"out_of_range","abstract",""],["oa:W2969840107","","massa específica",8.22,null,null,null,"g/cm3","","","","","",false,"out_of_range","abstract",""],["oa:W2969840107","","massa específica",9.94,null,null,null,"g/cm3","","","","","",false,"out_of_range","abstract",""],["oa:W2969840107","","massa específica",12.36,null,null,null,"g/cm3","","","","","",false,"out_of_range","abstract",""],["oa:W2969840107","BZr7-ET","ρBZr7-ET",6.34,null,null,null,"g/cm3","","","","","",false,"","abstract",""],["oa:W2969840107","","massa específica",13.75,null,null,null,"g/cm3","","","","","",false,"out_of_range","abstract",""],["oa:W2969840107","Al0.4Hf0.6NbTaTiZr","massa específica",9.05,9.05,9.05,null,"g/cm3","","","","","",false,"out_of_range","abstract",""],["oa:W2969840107","Tiβ21","ρTiβ21",4.93,null,null,null,"g/cm3","","","","","",false,"","abstract",""],["oa:W2969840107","NbTiVZr","massa específica",6.49,6.49,6.49,null,"g/cm3","","","","","",false,"","abstract",""],["oa:W2969840107","Inc 625","ρInc 625",8.44,null,null,null,"g/cm3","","","","","",false,"out_of_range","abstract",""],["oa:W2969840107","AlNb1.5Ta0.5Ti1.5Zr0.5","massa específica",6.88,6.88,6.88,null,"g/cm3","","","","","",false,"","abstract",""],["oa:W2969840107","","massa específica",6.57,null,null,null,"g/cm3","","","","","",false,"","abstract",""],["oa:W2974411253","Ti-6Al-4V","Densitykg/m3",4.5,null,null,null,"g/cm3","","","","","",false,"","table","902\t16\t32\t4500\t610\t7.6"],["oa:W2989913759","Ti-6Al-4V","density",0.0,null,null,null,"g/cm3","","","","","",false,"out_of_range","methods","(׎): 6 mm, length: 12 mm)."],["oa:W2996263273","Ti-6Al-4V","Density (kg/m3)",4.45,null,null,null,"g/cm3","","","","","",false,"","table","Density (kg/m3)\t4450"],["oa:W2999437741","Ti-6Al-2Sn-4Zr-6Mo","ξ",0.45,0.25,0.65,null,"","860–975 °C","","","","32–100 s−1",false,"unit_missing","results_discussion","The first domain (processing window I), situated within strain rate range of 32–100 s−1 and at the temperature range of 860– 975 °C, has the values of η within the range of 22–30% and ξ within the range of 0.25–0.65."],["oa:W3003041248","YG8","Density(g/cm3)",14.6,null,null,null,"g/cm3","","","","","",false,"out_of_range","table","YG8\t89\t14.6\t630\t1840\t79.6"],["oa:W3004172621","CP-Ti Grade 2","density",4.5,null,null,null,"g/cm3","","as-built SLM","","","",false,"","results_discussion","The densities of EOS virgin powder and once-sintered and 10-times-sintered (as-built) CP Ti G 2 rods were 4.49, 4.50, and 4.50 g/cm3, respectively."],["oa:W3004172621","CP-Ti Grade 2","density",4.5,null,null,null,"g/cm3","","as-built SLM","","","",false,"","results_discussion","These values are also consistent with the value (4.50 g/cm3) shown in the FlexLine EOS material data sheet."],["oa:W3004172621","CP-Ti Grade 2","density",4.5,null,null,null,"g/cm3","","as-built SLM","","","",false,"","results_discussion","Moreover, these densities of laser-sintered CP Ti G 2 were close to that (4.5 g/cm3) of the wrought CP Ti G 2 ([], p."],["oa:W3004172621","Co-Cr-Mo","density",8.6,8.4,8.8,null,"g/cm3","","as-built SLM","","","",false,"out_of_range","results_discussion","These values are much lower than the densities (8.4–8.8 g/cm3) of the laser-sintered Co–Cr–Mo alloys []."],["oa:W3005983427","Ti-6Al-4V","density",4.5,null,null,null,"g/cm3","","","","","",false,"unit_suspect","abstract","The follow ing material data for the Ti-6Al-4V alloy sheet were used: density – 4.5 kg/m3, Young’s modu lus – 100 MPa, Poisson’s ratio – 0.3."],["oa:W3008242926","Ti-6Al-4V","density",4354.1037,4354.1037,4354.1037,null,"g/cm3","","","","","",false,"out_of_range","results","Microstructural characterization The density of 3D printed dense titanium alloy material is 4.3541037 g/cm3 calculated from 3D printed dense cylindrical specimens."],["oa:W3013702738","Ti-6Al-4V","Density (g/cm3)",4.42,null,null,null,"g/cm3","","","","","",false,"","conclusions",""],["oa:W3017668028","CP-Ti Grade 2","apparent density",1.26,null,null,null,"g/cm3","","","","","",false,"out_of_range","results",""],["oa:W3017668028","CP-Ti Grade 2","apparent density",2.55,null,null,null,"g/cm3","","","","","",false,"out_of_range","results",""],["oa:W3033169048","Ti-6Al-4V","Density",4.5,null,null,null,"g/cm3","","","","","",false,"","methods","Tribology Contact Conditions Material Density (kg/m3) Vickers Hardness (Hv) Specimen Ti 6Al-4V ELI (Grade 23) 4500 341 Ball Al2O3 3987 2600 Abrasive Particles SiC 3100 2700 The electrolyte utilized was Ringer’s solution (concentration of 0.25 g·cm−3), and is a simulated biological ﬂuid [19]."],["oa:W3033169048","Al2O3","Density",3.987,null,null,null,"g/cm3","","","","","",false,"","methods","Tribology Contact Conditions Material Density (kg/m3) Vickers Hardness (Hv) Specimen Ti 6Al-4V ELI (Grade 23) 4500 341 Ball Al2O3 3987 2600 Abrasive Particles SiC 3100 2700 The electrolyte utilized was Ringer’s solution (concentration of 0.25 g·cm−3), and is a simulated biological ﬂuid [19]."],["oa:W3033169048","SiC","Density",3.1,null,null,null,"g/cm3","","","","","",false,"out_of_range","methods","Tribology Contact Conditions Material Density (kg/m3) Vickers Hardness (Hv) Specimen Ti 6Al-4V ELI (Grade 23) 4500 341 Ball Al2O3 3987 2600 Abrasive Particles SiC 3100 2700 The electrolyte utilized was Ringer’s solution (concentration of 0.25 g·cm−3), and is a simulated biological ﬂuid [19]."],["oa:W3033995033","Co-10Ni-5Al-5W-8Ti (at.%)","mass density",8.84,null,null,null,"g.cm-3","","","","","",false,"unit_mismatch","conclusions",""],["oa:W3033995033","Ni-17Co-5Al-5Ti-15Cr-3W","mass density",8.5,null,null,null,"g.cm-3","","homogenised at 1250°C, aged at 800°C for 1000h","","","",false,"unit_mismatch","conclusions",""],["oa:W3033995033","Ni-Co-5Al-5Ti-15Cr","mass density",8.1,null,null,null,"g.cm-3","","homogenised at 1250°C, aged at 800°C for 1000h","","","",false,"unit_mismatch","conclusions",""],["oa:W3033995033","(Ni,Co)72Al5Ti5Cr15W3 (at.%)","mass density",8.5,null,null,null,"g.cm-3","room temperature","aged at 800°C for 1000 hours","","","",false,"unit_mismatch","results_discussion",""],["oa:W3033995033","(Ni,Co)75Al5Ti5Cr15 (at.%)","mass density",8.1,null,null,null,"g.cm-3","room temperature","aged at 800°C for 1000 hours","","","",false,"unit_mismatch","results_discussion",""],["oa:W3033995033","0Co-3W","mass density",8.52,null,null,null,"g.cm-3","room temperature","aged at 800°C for 1000 hours","","","",false,"unit_mismatch","results_discussion",""],["oa:W3037744254","","density",4.75,null,null,0.05,"g/cm3","","as-built SLM","","Archimedes principle","",false,"","results","This was much less than the density of the current material, as measured to be 4.75 ± 0.05 g/cm3 from the Archimedes principle."],["oa:W3037744254","","density",4.8,null,null,0.03,"g/cm3","","as-built SLM","","","",false,"","results","Nevertheless, from the cross sectional analysis, the theoretical density of the current material seem to be around 4.80 ± 0.03 g/cm3."],["oa:W3046869797","LPBF-Ti-32.5Fe","density",5.62,null,null,0.09,"g/cm3","","","","","",false,"","results","Phase Local ρ (NF-PXCT) Global ρ (HEXRD) [g/cm 3 ] [g/cm 3 ] α-Ti 4.6 ± 0.08 4.5 β-Ti 5.1 ± 0.09 5.0 η-Ti 4 Fe 2 O x 5.5 ± 0.12 5.7 TiFe 6.4 ± 0.13 6.5 LPBF-Ti-32.5Fe 5.62 ± 0.09 5.63 The density ~ 5.62 g/cm 3 of LPBF-Ti-32.5Fe was calculated based on the phase fractions from Table 1 ."],["oa:W3046869797","LPBF-Ti-32.5Fe","density",5.63,null,null,null,"g/cm3","","","","HEXRD","",false,"","results","Phase Local ρ (NF-PXCT) Global ρ (HEXRD) [g/cm 3 ] [g/cm 3 ] α-Ti 4.6 ± 0.08 4.5 β-Ti 5.1 ± 0.09 5.0 η-Ti 4 Fe 2 O x 5.5 ± 0.12 5.7 TiFe 6.4 ± 0.13 6.5 LPBF-Ti-32.5Fe 5.62 ± 0.09 5.63 The density ~ 5.62 g/cm 3 of LPBF-Ti-32.5Fe was calculated based on the phase fractions from Table 1 ."],["oa:W3046869797",
