Repository: akhtar07/tisci-explorer

# TiSci Explorer

A read-only, static explorer for **TiSci**, an autonomous research agent for titanium alloys. TiSci reads the
titanium-alloy literature, builds a knowledge graph and a table of measured values, proposes hypotheses where the
graph has gaps, and tests them with DFT (MACE / VASP) and the ICME-lite multiscale chain.

**Live site:** https://akhtar07.github.io/tisci-explorer/

The site has seven sections:

| Section | What it shows |
|---|---|
| Overview | Corpus → graph → facts → hypotheses → verdicts, with the snapshot's counts |
| Worked example | One full loop for W in α-Ti: graph path, hypothesis, novelty check, DFT test, verdict, follow-up, DAMASK |

File: data/facts/dislocation_density.json (part 2 of 3)
"Ti-6Al-4V","dislocation density",100000000000000.0,null,null,null,"m-2","","","","CPFEM prediction","",true,"","results","These include variations in grain size (500 nm, 1 lm, and 2 lm) and dislocation density (q = 1010/m2, 1012/m2, and 1014/m2)."],["oa:W2115946776","Ti-6Al-4V","dislocation density",1e+16,null,null,null,"m-2","","","","CPFEM prediction","",true,"","results","These include variations in grain size (500 nm, 1 lm, and 2 lm) and dislocation density (q = 1010/m2, 1012/m2, and 1014/m2)."],["oa:W2135088865","Ti-25Nb-21Hf","dislocation density",1.0,null,null,null,"","","","equiaxed β","TEM","",false,"unit_missing","results_discussion","TEM images also demonstrated that the alloy was mainly composed of β-phase equiaxial grains with high dislocation density (Fig. 2)."],["oa:W2174510520","Ti-6Cr-5Mo-5V-4Al","density of dislocations",100000000000000.0,null,null,null,"m-2","","solution treated at 830 °C/30 min + water quenched","","","",false,"","results_discussion","As shown in Fig. 2(a), a relatively high density of dislocations are present in the WQ sample, but it is still unclear why a high density of dislocations is solely obtained under an intermediate cooling rate (WQ)."],["oa:W2471382505","TiAl","dislocation density",1e+16,null,null,null,"m-2","","","","","",false,"","discussion",""],["oa:W2550861227","Ti-6Al-4V","high density of dislocations",0.0,null,null,null,"","","","recrystallized nanograins","","",false,"unit_missing","results",""],["oa:W2552957746","Ti-6Al-4V","dislocation density",0.66,null,null,null,"µm","","","","","",false,"unit_mismatch","results_discussion",""],["oa:W2552957746","Ti-6Al-4V","mean dislocation density",0.66,null,null,null,"µm","","","","","",false,"unit_mismatch","results_discussion",""],["oa:W2606616468","","high dislocation density (up to 4.7 × 1015 m-2)",4700000000000000.0,null,4700000000000000.0,null,"m-2","","","","","",false,"","results",""],["oa:W2606616468","","total dislocation density",100000000000000.0,null,null,null,"m-2","","","","TEM","",false,"","results",""],["oa:W2606616468","UFG Grade 5","dislocation density",4.7,null,null,null,"10^15m^-2","","","ultrafine grain","","",false,"unit_mismatch","discussion",""],["oa:W2606616468","","reduced dislocation density",0.8,null,null,null,"","","isothermal upsetting","equiaxed α","","",false,"unit_missing","conclusions",""],["oa:W2610311091","CP-Ti Grade 2","high dislocation density",0.0,null,null,null,"","473 K","HPT 10 turns + short-term annealing 473 K","","","",false,"unit_missing","methods","At the lowest temperature of 473 K, the microstructure should have a high dislocation density and it is difficult to obtain a clear EBSD pattern, whereas at 673, 873 and 973 K the average grain sizes were 3.1, 3.9 and 9.7 µm, respectively."],["oa:W2628243383","Ti-12Mo","dislocation density",240000000000000.0,null,null,null,"m-2","","","","HR-EBSD","",false,"","discussion",""],["oa:W2741795266","Ti-6Al-4V","dislocation density",1.1e+16,null,null,null,"m-2","","HPT","martensitic α'","","",false,"","methods",""],["oa:W2741795266","Ti-6Al-4V","dislocation density",7200000000000000.0,null,null,null,"m-2","","HPT","equiaxed α","","",false,"","methods",""],["oa:W2741795266","Ti-6Al-4V","dislocation-free",0.0,null,null,null,"m-2","","HPT","","","",false,"out_of_range","discussion",""],["oa:W2741795266","Ti-6Al-4V","high dislocation density of ~11 × 1015 m-2",1.1e+16,null,null,null,"m-2","","HPT","αʹ","","",false,"","conclusions",""],["oa:W2741795266","Ti-6Al-4V","dislocation density of ~7.2 × 1015 m-2",7200000000000000.0,null,null,null,"m-2","","HPT","α+β","","",false,"","conclusions",""],["oa:W2743715478","AZ31","mean dislocation density ρD",0.0,null,null,null,"","","","","positron annihilation spectroscopy (PAS)","",false,"unit_missing","results","The dependence of the average grain sizes and microhardness values on annealing temperature is summarized in Table 1."],["oa:W2743715478","","mean dislocation density ρD",0.0,null,null,null,"","","","","positron annihilation spectroscopy (PAS)","",false,"unit_missing","results","The dependence of the mean dislocation density ρD measured by positron annihilation spectroscopy (PAS) for the samples subjected to annealing treatment at various temperatures is shown in Figure 5(b)."],["oa:W2743715478","","dislocation density",0.0,null,null,null,"","","","","","",false,"unit_missing","results","Dislocation density decreases with increasing annealing temperature and falls below the detection limit of PAS at annealing temperatures T ≥ 300°C."],["oa:W2743715478","","dislocation density",0.0,null,null,null,"","","1 h isochronal annealing","","","",false,"unit_missing","results","(b) Dependence of the dislocation density on annealing temperature after 1 h of isochronal annealing process."],["oa:W2790242204","Ti-6Al-4V","pre-existing dislocation density",6250000000000.0,null,null,null,"m-2","","","","","",false,"","results_discussion","Vacancy energy (ΔEsd) diffusion constant (D0) drag coefficient (Bg) P-N force (f0) Nucleation stress (τnuc) pre-existing dislocation density dislocation sources density obstacle sources density Value 2.509 eV 0.015 cm2/s 1.4×10-4 Pa s 0.02 MPa 0.8 GPa 6.25×1012 m-2 4.2×1013 m-2 2.1×1013 m-2"],["oa:W2790242204","Ti-6Al-4V","dislocation sources density",42000000000000.0,null,null,null,"m-2","","","","","",false,"","results_discussion","Vacancy energy (ΔEsd) diffusion constant (D0) drag coefficient (Bg) P-N force (f0) Nucleation stress (τnuc) pre-existing dislocation density dislocation sources density obstacle sources density Value 2.509 eV 0.015 cm2/s 1.4×10-4 Pa s 0.02 MPa 0.8 GPa 6.25×1012 m-2 4.2×1013 m-2 2.1×1013 m-2"],["oa:W2790242204","Ti-6Al-4V","obstacle sources density",21000000000000.0,null,null,null,"m-2","","","","","",false,"","results_discussion","Vacancy energy (ΔEsd) diffusion constant (D0) drag coefficient (Bg) P-N force (f0) Nucleation stress (τnuc) pre-existing dislocation density dislocation sources density obstacle sources density Value 2.509 eV 0.015 cm2/s 1.4×10-4 Pa s 0.02 MPa 0.8 GPa 6.25×1012 m-2 4.2×1013 m-2 2.1×1013 m-2"],["oa:W2795465204","Ti-6.5Al-3.5Mo-1.5Zr-0.3Si","high-density dislocations",0.0,null,null,null,"","","","","","",false,"unit_missing","results_discussion","Beneath the nanocrystalline layer, at a depth of about 350 nm, the slight elongation of the corresponding SAED pattern points indicated to the presence of high-density dislocations and sub-structures in the selected region, B."],["oa:W2800249796","VT8M-1","dislocation density",1400000000000000.0,600000000000000.0,1400000000000000.0,null,"m-2","","after 2 ECAP passes","","XRD","",false,"","methods",""],["oa:W2800249796","VT8M-1","dislocation density",1900000000000000.0,null,null,null,"m-2","room temperature","after 6 ECAP passes","","","",false,"","methods",""],["oa:W2800249796","VT8M-1","dislocation density",0.0,null,null,null,"","","deformed","fragmented plates","TEM","",false,"unit_missing","methods",""],["oa:W2800749335","","Total dislocation density",4.05,null,null,0.05,"","","","","","",false,"unit_missing","results_discussion",""],["oa:W2800749335","","Total dislocation density",6.78,null,null,0.13,"","","","","","",false,"unit_missing","results_discussion",""],["oa:W2800749335","","Total dislocation density",0.215,null,null,null,"","","","","","",false,"unit_missing","results_discussion",""],["oa:W2800749335","","Total dislocation density",9.32,null,null,0.15,"","","","","","",false,"unit_missing","results_discussion",""],["oa:W2800749335","","Total dislocation density",0.052,null,null,null,"","","","","","",false,"unit_missing","results_discussion",""],["oa:W2800749335","","Total dislocation density",5.77,null,null,0.13,"","","","","","",false,"unit_missing","results_discussion",""],["oa:W2800749335","","Total dislocation density",3.92,null,null,0.06,"","","","","","",false,"unit_missing","results_discussion",""],["oa:W2800749335","","Total dislocation density",1015.0,null,null,null,"m-2","","","","","",false,"out_of_range","results_discussion",""],["oa:W2800749335","","Total dislocation density",11.09,null,null,0.2,"","","","","","",false,"unit_missing","results_discussion",""],["oa:W2800749335","","Total dislocation density",3.02,null,null,0.06,"","","","","","",false,"unit_missing","results_discussion",""],["oa:W2800749335","","Total dislocation density",12.87,null,null,0.2,"","","","","","",false,"unit_missing","results_discussion",""],["oa:W2800749335","","Total dislocation density",10.6,null,null,0.1,"","","","","","",false,"unit_missing","results_discussion",""],["oa:W2800749335","Ti-15Mo-3Nb-3Al-0.2Si","GNDs density",0.0,null,null,null,"","","cold rolled","","","",false,"unit_missing","results_discussion",""],["oa:W2800749335","","Total dislocation density",4.5,null,null,0.12,"","","","","","",false,"unit_missing","results_discussion",""],["oa:W2800749335","","Total dislocation density",0.16,null,null,null,"","","","","","",false,"unit_missing","results_discussion",""],["oa:W2800749335","","Total dislocation density",0.1,null,null,null,"","","","","","",false,"unit_missing","results_discussion",""],["oa:W2800749335","","Total dislocation density",3.76,null,null,0.08,"","","","","","",false,"unit_missing","results_discussion",""],["oa:W2800749335","","Total dislocation density",6.49,null,null,0.12,"","","","","","",false,"unit_missing","results_discussion",""],["oa:W2802159804","Ti-15Mo-3Nb-3Al-0.2Si","GNDs density",0.0,null,null,null,"","","cold rolled","","","",false,"unit_missing","results_discussion",""],["oa:W2802159804","","Total dislocation density",1015.0,null,null,null,"m-2","","","","","",false,"out_of_range","results_discussion",""],["oa:W2802159804","","Total dislocation density",0.052,null,null,null,"","","","","","",false,"unit_missing","results_discussion",""],["oa:W2802159804","","Total dislocation density",12.87,null,null,0.2,"","","","","","",false,"unit_missing","results_discussion",""],["oa:W2802159804","","Total dislocation density",3.02,null,null,0.06,"","","","","","",false,"unit_missing","results_discussion",""],["oa:W2802159804","","Total dislocation density",4.5,null,null,0.12,"","","","","","",false,"unit_missing","results_discussion",""],["oa:W2802159804","","Total dislocation density",0.1,null,null,null,"","","","","","",false,"unit_missing","results_discussion",""],["oa:W2802159804","","Total dislocation density",11.09,null,null,0.2,"","","","","","",false,"unit_missing","results_discussion",""],["oa:W2802159804","","Total dislocation density",3.76,null,null,0.08,"","","","","","",false,"unit_missing","results_discussion",""],["oa:W2802159804","","Total dislocation density",5.77,null,null,0.13,"","","","","","",false,"unit_missing","results_discussion",""],["oa:W2802159804","","Total dislocation density",0.16,null,null,null,"","","","","","",false,"unit_missing","results_discussion",""],["oa:W2802159804","","Total dislocation density",9.32,null,null,0.15,"","","","","","",false,"unit_missing","results_discussion",""],["oa:W2802159804","","Total dislocation density",4.05,null,null,0.05,"","","","","","",false,"unit_missing","results_discussion",""],["oa:W2802159804","","Total dislocation density",6.78,null,null,0.13,"","","","","","",false,"unit_missing","results_discussion",""],["oa:W2802159804","","Total dislocation density",0.215,null,null,null,"","","","","","",false,"unit_missing","results_discussion",""],["oa:W2802159804","","Total dislocation density",10.6,null,null,0.1,"","","","","","",false,"unit_missing","results_discussion",""],["oa:W2802159804","","Total dislocation density",3.92,null,null,0.06,"","","","","","",false,"unit_missing","results_discussion",""],["oa:W2802159804","","Total dislocation density",6.49,null,null,0.12,"","","","","","",false,"unit_missing","results_discussion",""],["oa:W2807812888","γ-TiAl","dislocation density",0.0,null,null,null,"","","","","","",true,"unit_missing","results","The simulation results show that during the annealing process, the grain boundary dislocation density decreases when heating; similar results are found in [] when joule heating a Ti-Al-4V U-shaped screw."],["oa:W2807812888","γ-TiAl","dislocation density",0.0,null,null,null,"","","","","","",true,"unit_missing","results","The decrease of dislocation density after annealing is closely related to the release of residual stress []. shows the dislocation density after annealing with different parameters and, taking Case 1 as an example, the tend of dislocation density is shown in ."],["oa:W2807812888","γ-TiAl","Dislocation Density",0.0031,null,null,null,"Å-2","","annealed at 700 K","","","",false,"unit_mismatch","table","1\t700\t0.0031"],["oa:W2807812888","γ-TiAl","Dislocation Density",0.0028,null,null,null,"Å-2","","annealed at 700 K","","","",false,"unit_mismatch","table","2\t700\t0.00278"],["oa:W2807812888","γ-TiAl","Dislocation Density",0.0031,null,null,null,"Å-2","","annealed at 900 K","","","",false,"unit_mismatch","table","3\t900\t0.0031"],["oa:W2807812888","γ-TiAl","Dislocation Density",0.0028,null,null,null,"Å-2","","annealed at 1100 K","","","",false,"unit_mismatch","table","4\t1100\t0.00281"],["oa:W2807812888","γ-TiAl","Dislocation Density",0.0025,null,null,null,"Å-2","","prepressing","","","",false,"unit_mismatch","table","prepressing\t/\t0.00248"],["oa:W2808351044","Ti-6242Si","high dislocation density",0.0,null,null,null,"","","","","TEM","",false,"unit_missing","results",""],["oa:W2902580597","Ti-15Mo","dislocation density",100000000000000.0,null,null,null,"m-2","room temperature","HPT deformed","acicular","","",false,"","discussion","As shown in our previous study [15], the dislocation density in HPT deformed Ti15Mo alloy exceeds 1014 m−2 already after a quarter of a turn."],["oa:W2906114417","Ti2AlNb-based alloy","high dislocation density",0.0,null,null,null,"","960 °C","deformed at 960°C","","","",false,"unit_missing","results_discussion","The high dislocation density was observed within the α2‑grains and in the grain boundary regions."],["oa:W2906541845","","dislocation density",1000000000000.0,null,null,null,"m-2","","","","","",false,"","results_discussion",""],["oa:W2937039513","Ti-6Al-4V","dislocation density",1.0,null,null,null,"","","β annealed","","","",false,"unit_missing","conclusions",""],["oa:W2937039513","Ti-6Al-4V","grain refinement by DRX",0.0,null,null,null,"","-161°C","mill annealed","refined","","",false,"unit_missing","conclusions",""],["oa:W2953343124","TiAl","dislocation density",1000000000000.0,null,null,null,"m-2","","","","","",false,"","methods",""],["oa:W2971961869","Ti-6Al-4V","defects density sensibly reduced",0.0,null,null,null,"","","thermally treated","","","",false,"unit_missing","conclusions","- The raw powder is composed of single-phase α-Ti; - The as-produced sample (#AP) is formed of highly defective α’-Ti martensite with retained β-Ti phase (evidenced only by ND); - The thermally treated sample (#TT) has more regularly shaped grains, with defects density sensibly reduced and elongated β-Ti phase at the grain boundaries; - The β-Ti phase accumulates high quantity of V (up to 25 wt.%) during annealing due to element diffusion and partitioning; - Increase of V content is always accom"],["oa:W2999687205","Ti-7Cr-6V-5.5Mo-4Al-2Sn-1Fe","dislocation density",100000000000000.0,null,null,null,"m-2","655°C","","","CPFEM prediction","10−2 s−1",true,"","results_discussion","The ﬂow softening value increases ﬁrst and then decreases with the increase of strain rate, and the ﬂow softening behavior is most obvious at 655◦C/10−2 s−1."],["oa:W3009497865","","density of gliding dislocations",5.0,null,null,null,"µm-2","298 K","","","","",true,"","methods",""],["oa:W3013609951","Ti6242Si","dislocation density",0.0,null,null,null,"","","","","TEM analysis","",false,"unit_missing","results",""],["oa:W3013609951","Ti6242Si","dislocation density",0.0,null,null,null,"","","","","TEM analysis","",false,"unit_missing","results",""],["oa:W3016164063","PM Ti-5553","dislocation density",1.0,null,null,null,"","850 °C","850 °C/0.01 s-1","","","0.01 s-1",false,"unit_missing","discussion",""],["oa:W3016164063","PM Ti-5553","dislocation density",0.5,null,null,null,"","1000 °C","1000 °C/0.01 s-1","","","0.01 s-1",false,"unit_missing","discussion",""],["oa:W3016164063","PM Ti-5553","dislocation density",0.1,null,null,null,"","1100 °C","1100 °C/0.01 s-1","","","0.01 s-1",false,"unit_missing","discussion",""],["oa:W3016164063","Ti-5Al-5Mo-5V-3Cr","dislocation density",0.0,null,null,null,"","800 °C","deformed at 800 °C/0.1 s-1","lamellar","","0.1 s-1",false,"unit_missing","discussion",""],["oa:W3016164063","Ti-5Al-5Mo-5V-3Cr","dislocation density of the DRX grain",0.0,null,null,null,"","800 °C","deformed at 800 °C/0.1 s-1","equiaxed α","","0.1 s-1",false,"unit_missing","discussion",""],["oa:W3028831467","Ti65","average KAM value",0.37,0.37,0.37,null,"","","UDR-600","","","",false,"unit_missing","results","The average KAM value of the UDR-600 sample is the same as the CR-600 sample, with number of 0.37, which means that it is more effective for UDR samples to decrease dislocation density during the same heat treatment, which is attributed to more stored energy in the UDR sample."],["oa:W3028831467","Ti65","average KAM value",0.37,0.37,0.37,null,"","","CR-600","","","",false,"unit_missing","results","The average KAM value of the UDR-600 sample is the same as the CR-600 sample, with number of 0.37, which means that it is more effective for UDR samples to decrease dislocation density during the same heat treatment, which is attributed to more stored energy in the UDR sample."],["oa:W3041235721","Ti-6Al-4V","dislocation density",10000000000.0,null,null,null,"m-2","","deep rolled","","","",false,"","conclusions",""],["oa:W3041235721","Ti-6Al-4V","dislocation density",10000000000.0,null,null,null,"m-2","","deep rolled","","","",false,"","conclusions",""],["oa:W3043839009","Ti-6Al-4V","dislocation density",904.0,null,null,null,"","","as-built SLM + LSP","martensitic α'","Hall–Petch equation","",true,"unit_missing","discussion","In Equation (1), the H0 (347) and Kh (904) were calculated based on the titanium alloy data of Tong et al. [] in which the micro-hardness is increased by ~8% when the grain size is refined from 450 to 150 nm, while the micro-hardness measured is raised by ~10%, which implies that the rest of the increase in micro-hardness is ascribed to the increase in dislocation density."],["oa:W3084277191","CP-Ti Grade 2","mean positron lifetime",0.0,null,null,null,"","","","","","",false,"unit_missing","results_discussion","For the SMAT-1 specimen, the decrease in the mean positron lifetime is initially slow to the distance of 75 µm, then it is steeper to 150 µm."],["oa:W3084277191","CP-Ti Grade 2","mean positron lifetime",0.0,null,null,null,"","","","","","",false,"unit_missing","results_discussion","The mean positron lifetime reaches the reference value for the annealed titanium at 250 µm."],["oa:W3084277191","CP-Ti Grade 2","mean positron lifetime",0.0,null,null,null,"","","","","","",false,"unit_missing","results_discussion","The depth of 250 µm can be treated as the total range of defects induced by SMAT."],["oa:W3084277191","CP-Ti Grade 2","mean positron lifetime",0.0,null,null,null,"","","","","","",false,"unit_missing","results_discussion","After an initial decrease, which takes place to the depth of about 25 µm, the mean positron lifetime increases slightly reaching a maximum at 180 µm."],["oa:W3084277191","CP-Ti Grade 2","mean positron lifetime",0.0,null,null,null,"","","","","","",false,"unit_missing","results_discussion","Then it goes down to the reference value at 400 µm."],["oa:W3084277191","CP-Ti Grade 2","shorter lifetime, τ1",0.0,null,null,null,"","","","","","",false,"unit_missing","results_discussion","Analysis of the behavior of the positron lifetime components shown in indicates that for the SMAT-1 sample, the shorter lifetime, τ1, decreases rapidly starting from the value of about 170 ps at the surface to the values only slightly higher than the reference lifetime already at the depth less than 100 µm."],["oa:W3084277191","CP-Ti Grade 2","shorter positron lifetime intensity",0.0,null,null,null,"","","as-received SMAT-2","","","",false,"unit_missing","results_discussion","The better corrosion resistance of the as-received and the polished samples after SMAT-2 treatment, in comparison to the SMAT-1, coincides also with a slightly higher value of the shorter positron lifetime and its slightly higher intensity which is related to a higher dislocation density."],["oa:W3084277191","CP-Ti Grade 2","shorter positron lifetime intensity",0.0,null,null,null,"","","as-received SMAT-1","","","",false,"unit_missing","results_discussion","The better corrosion resistance of the as-received and the polished samples after SMAT-2 treatment, in comparison to the SMAT-1, coincides also with a slightly higher value of the shorter positron lifetime and its slightly higher intensity which is related to a higher dislocation density."],["oa:W3087324754","Ti-6Al-4V","KAM",0.91,null,null,null,"","","ASB","martensitic α'","","",false,"unit_missing","results","A trend of decreasing average KAM was observed with increasing heat treatment temperature, which suggests a reduction in dislocation density [67]."],["oa:W3087324754","Ti-6Al-4V","KAM",0.41,null,null,null,"","","HT 1020","","","",false,"unit_missing","results","A trend of decreasing average KAM was observed with increasing heat treatment temperature, which suggests a reduction in dislocation density [67]."],["oa:W3087324754","Ti-6Al-4V","KAM",0.48,null,null,null,"","","V-HIP 820","","","",false,"unit_missing","results","A trend of decreasing average KAM was observed with increasing heat treatment temperature, which suggests a reduction in dislocation density [67]."],["oa:W3087324754","Ti-6Al-4V","KAM",0.42,null,null,null,"","","45-HIP 820","","","",false,"unit_missing","results","A trend of decreasing average KAM was observed with increasing heat treatment temperature, which suggests a reduction in dislocation density [67]."],["oa:W3087324754","Ti-6Al-4V","KAM",0.81,null,null,null,"","","45-HT 1020","","","",false,"unit_missing","results","A trend of decreasing average KAM was observed with increasing heat treatment temperature, which suggests a reduction in dislocation density [67]."],["oa:W3087324754","Ti-6Al-4V","KAM",0.7,null,null,null,"","","HIP 820°C","","","",false,"unit_missing","discussion","Additionally, it is commonly reported that heat treatments reduce the high dislocation density initially inside the martensitic α' laths [76, 77], which is reflected in the decreasing KAM seen in Figure 10."],["oa:W3089422216","Ti-6Al-4V","dislocation density",0.0,null,null,null,"","","","","","",false,"unit_missing","results_discussion","Further, a broadening in full width at half maximum (FWHM) of the α peaks took place after UNSM, which led to the increase in dislocation density [27]."],["oa:W3093883531","TLM","FWHM value of β (110) diﬀraction peak",0.494,null,null,null,"","","cold deformed at 0% (solution-treated)","","","",false,"unit_missing","results_discussion","The FWHM value of β (110) diﬀraction peak obtained using Jade 6.0 are 0.494, 0.527, 0.597, and 0.697 for the samples cold deformed at 0 (solution-treated), 6, 34, 40, and 60% rolling reduction, respectively."],["oa:W3093883531","TLM","FWHM value of β (110) diﬀraction peak",0.527,null,null,null,"","","cold deformed at 6%","","","",false,"unit_missing","results_discussion","The FWHM value of β (110) diﬀraction peak obtained using Jade 6.0 are 0.494, 0.527, 0.597, and 0.697 for the samples cold deformed at 0 (solution-treated), 6, 34, 40, and 60% rolling reduction, respectively."],["oa:W3093883531","TLM","FWHM value of β (110) diﬀraction peak",0.597,null,null,null,"","","cold deformed at 34%","","","",false,"unit_missing","results_discussion","The FWHM value of β (110) diﬀraction peak obtained using Jade 6.0 are 0.494, 0.527, 0.597, and 0.697 for the samples cold deformed at 0 (solution-treated), 6, 34, 40, and 60% rolling reduction, respectively."],["oa:W3093883531","TLM","FWHM value of β (110) diﬀraction peak",0.697,null,null,null,"","","cold deformed at 40%","","","",false,"unit_missing","results_discussion","The FWHM value of β (110) diﬀraction peak obtained using Jade 6.0 are 0.494, 0.527, 0.597, and 0.697 for the samples cold deformed at 0 (solution-treated), 6, 34, 40, and 60% rolling reduction, respectively."],["oa:W3093883531","TLM","dislocation density",0.0,null,null,null,"","","cold deformed at 34%","","TEM","",false,"unit_missing","results_discussion","Dislocation density in the cold-deformed TLM specimen (Figure 5) is higher than that in the solution-annealed alloy (Figure 2B)."],["oa:W3093883531","TLM","density of dislocation",0.0,null,null,null,"","","cold deformed at 34%","","TEM","",false,"unit_missing","results_discussion","The density of dislocation increases visibly after cold rolling at 34% reduction."],["oa:W3098093581","CP-Ti Grade 2","average GND density",1410000000000000.0,null,null,null,"m-2","","as-MDF","","","",false,"","results","The average GND density was derived as q =1.41 9 1015 m\u00022, indicating that the as-MDF cp-Ti contained high stored energy."],["oa:W3098093581","CP-Ti Grade 2","average GND density",1410000000000000.0,null,null,null,"m-2","room temperature","as-MDF","","","1e-4 s⁻¹",false,"","discussion","Figure 7(a) summarizes the change of average GND density with reference to the as-MDF condition."],["oa:W3098093581","CP-Ti Grade 2","average GND density",33300000000000.0,null,null,null,"m-2","800 °C","annealed at 800 °C and 4 h","","","",false,"","discussion","The average GND density increased from 1.41 9 1015 to 1.72 9 1015 m\u00022 due to tensile loading, but decreased remarkedly by two orders of magnitude to 3.33 9 1013 m\u00022 after 4 h annealing at 800 \u0002C (Figure 7(a))."],["oa:W3098093581","CP-Ti Grade 2","average GND density",1720000000000000.0,null,null,null,"m-2","room temperature","tensile deformed at RT","","","1e-4 s⁻¹",false,"","discussion","The increased GND density in tensile loaded MDF cp-Ti is expected, because there was a large amount of plastic strains according to the tensile curve (Figure 5(a))."],["oa:W3098093581","CP-Ti Grade 2","average GND density",821000000000000.0,null,null,null,"m-2","room temperature","fatigued at RT","","","14 Hz",false,"","discussion","By contrast, a moderate decrease in the GND density (8.21 9 1014 m\u00022) was found in the fatigued MDF cp-Ti (Figure 7(a))."],["oa:W3098291247","Ti-5.8Al-4Sn-3.5Zr-0.7Nb-0.5Mo-0.35Si","dislocation networks",0.0,null,null,null,"","","","","","",false,"unit_missing","results","The plane strain constraint was achieved by conﬁning slip activation in HCP grains to three 〈a〉-prismatic slip systems in soft grains, two ﬁrst- Soft 2 μm Hard 35 μm Grain boundary TKD Grain pair B = [7253] B = [0112] [210] [110] [001] Fig. 2 STEM composite micrograph showing the dislocation structures under Loading Type X."],["oa:W3107371599","Ti-6Al-4V","dislocation density",109000000000000.0,null,null,null,"m-2","","as-built SLM","","line-intercept method","",false,"","results",""],["oa:W3108104835","Ti6Al4V(ELI)","dislocation density",0.27,null,null,null,"%","","stress relieving heat treatment 650 °C/3h + FC","","XRD","",false,"unit_mismatch","abstract","The results obtained showed a 73% reduction of dislocation density in DMLS Ti6Al4V(ELI) upon stress relieving heat treatment."],["oa:W3112984707","Ti-6Al-4V","reduced dislocation density",0.0,0.0,0.0,null,"","","SLM-HIP","martensitic α'","","",false,"unit_missing","results_discussion","Reduced dislocation density in Fig. 2c demonstrates that HIP treatment successfully relieved the residual stresses."],["oa:W3118620114","Ti-6Al-4V","b1",10.0,null,null,null,"","","treated (TTh 1)","martensitic α'","","",false,"unit_missing","conclusions",""],["oa:W3118620114","Ti-6Al-4V","b2",10.0,null,null,null,"","","treated (TTh 1)","martensitic α'","","",false,"unit_missing","conclusions",""],["oa:W3119644795","TiAl","total dislocation density",0.0,null,null,null,"","","","","MD simulation","",true,"unit_missing","methods","Moreover, the total dislocation density in the MD simulations was calculated using the dislocation analysis tool provided in the visualization software OVITO (Stukowski, 2009; Stukowski and Albe, 2010) and used as a measure of plasticity on the continuum level."],["oa:W3137344511","Ti-20Nb-6Zr","high dislocation density",0.0,null,null,null,"","","","martensitic α'","","",false,"unit_missing","results_discussion","The presence, at the initial stage of the tensile test, of a ﬁne martensitic microstructure and a high dislocation density can be responsible Frontiers in Materials | www.frontiersin.org 3 March 2021 | Volume 8 | Article 634236"],["oa:W3145953075","CP-Ti Grade 2","GND density",1.9,null,null,null,"10^-2µm^-1","","","","","",false,"unit_mismatch","results",""],["oa:W3157917585","Ti-6Al-4V","dislocation density",0.0,null,null,null,"","","","elongated","","",false,"unit_missing","methods",""],["oa:W3159624590","Ti-6Al-4V","dislocation density",5.8,null,null,null,"10^16m^-2","","","","","",false,"unit_mismatch","results_discussion","Besides, the dislocation density in bulk HEAF (≈ 5.8 × 1016 m−2) decreases down as compared to high energy ball milled filler powder (≈ 12.1 × 1016 m−2)."],["oa:W3161673861","CP-Ti Grade 2","KAM value",0.0,null,null,null,"","","HIP 950°C","","","",true,"unit_missing","results","The decline in mean KAM value after HIP, especially for the HIP 950 treatment, suggests a decrease in dislocation density [60]."],["oa:W3161673861","Ti-6Al-4V","KAM values",0.0,null,null,null,"","","HIP 950°C","","Figure 9","",false,"unit_missing","discussion","Furthermore, Figure 9 displays decreasing KAM values which suggest there is a reduction of dislocation density after heat treatment."],["oa:W3176555710","Ti-6Al-4V","ρm",5.0,null,null,null,"µm-2","","","","","",false,"","methods","0.22 Plastic ρm μm-2 5.0 ν Hz 1.0×1011 b μm 2.95×10-4 k J·K-1 1.38×10-23 γs μm-2 0.05 ΔV μm3 19.76 b3 12.54 b3 𝜏𝑐 𝛼 MPa 393 349 ΔF eV 0.60 0.46"],["oa:W3199270249","","dislocation density",511.0,null,null,null,"","","","","Xray diffraction analysis","",false,"unit_missing","abstract","The highest dislocation density estimated by Xray diffraction analysis is contained in the Ti2Ni (511) phase than in the TiNi (austenite) (110) and Ni3Ti (202) phases."],["oa:W3203425668","Ti-6Al-4V","dislocation density",4000000000000000.0,null,null,500000000000000.0,"m-2","","","","quantitative diffraction line profile analysis","",false,"","results",""],["oa:W3203425668","Ti-6Al-4V","dislocation density",4.0,null,null,0.5,"10^15/mm2","","","","quantitative analysis of the diffraction line shape","",false,"unit_mismatch","discussion",""],["oa:W3203425668","Ti-6Al-4V","dislocation density",770.0,null,null,null,"K","","","","","",false,"unit_mismatch","discussion",""],["oa:W3203425668","Ti-6Al-4V","dislocation density",770.0,null,null,null,"K","","","","","",false,"unit_mismatch","discussion",""],["oa:W3203425668","Ti-6Al-4V","dislocation density",770.0,null,null,null,"K","","","","","",false,"unit_mismatch","conclusions",""],["oa:W4205852543","TA15","GNDs density",0.0,null,null,null,"","750 °C","750 °C–0.01 s−1–true strain 0.1","","","0.01 s−1",false,"unit_missing","results","The GNDs density was consistent with the microscopic strain distribution of the TA15 tensile sample, and the dislocation density near the β phase was usually high."],["oa:W4211089576","as-rolled Ti-55 alloy","partial dynamic recrystallization",0.0,null,null,null,"","900 °C","","equiaxed α","","1 s−1",false,"unit_missing","part 5","However, the microstructure at 900 ◦C/1 s−1 and 900 ◦C/0.1 s−1 exhibited partial dynamic recrystallization, restraining ﬂow instability effectively, as shown in Figures 5g and 7f."],["oa:W4211089576","as-rolled Ti-55 alloy","partial dynamic recrystallization",0.0,null,null,null,"","900 °C","","equiaxed α","","0.1 s−1",false,"unit_missing","part 5","However, the microstructure at 900 ◦C/1 s−1 and 900 ◦C/0.1 s−1 exhibited partial dynamic recrystallization, restraining ﬂow instability effectively, as shown in Figures 5g and 7f."],["oa:W4223434403","CP-Ti Grade 2","ρ",5.0,null,null,null,"µm-2","","","","","",false,"","abstract",""],["oa:W4230041494","Ti-5Al-4V","dislocation density",1.0,null,null,null,"","","5 GPa pressure treatment","","","",false,"unit_missing","results_discussion","In addition, 5 GPa pressure treatment can increase the dislocation density in TC6 titanium alloy microstructure, resulting in work-hardening caused by the interaction of the slip dislocations, thereby reducing the creep rate."],["oa:W4234364742","","dislocation density",1.0,null,null,null,"high","","furnace cooled","fully lamellar","","",false,"unit_mismatch","discussion",""],["oa:W4234364742","","dislocation density",0.0,null,null,null,"low","","furnace cooled","fully lamellar","","",false,"unit_mismatch","discussion",""],["oa:W4234364742","","density of dislocations",0.0,null,null,null,"","","","DP (80-85%y)","TEM","",false,"unit_missing","results",""],["oa:W4234364742","","increased dislocation density",60.0,null,null,null,"","240 MPa","","lamellar","","",false,"unit_missing","discussion",""],["oa:W4280493366","TNT5Zr","microhardness values",0.0,0.0,0.0,null,"","","AF","","microhardness","",false,"unit_missing","discussion","In our case, combining the results that microhardness values did not experience a large increase in the first 48 h of aging treatment (A) and ultrafine nano-sized precipitates (approx. 5–10 nm) were obtained in the beta phase matrix (B), we presume that the activation energy for the thermally activated diffusional jumps from the parent phase to the critical nucleus during isothermal aging is high in this high β-stabilized Ti alloy."],["oa:W4281632506","Ti-1023","dislocation density",0.0,null,null,null,"","900 °C","","","","",false,"unit_missing","results","When the temperature is increased to 900 °C, the dislocation density is relatively low, as shown in d."],["oa:W4281644193","Ti-6.5Al-3.5Mo-1.5Zr-0.3Si","dislocation density",1.0,null,null,null,"","","","","","",true,"unit_missing","discussion","The increase in intensity caused by the CET mechanism is expressed by the following formula [,]:(3)ΔσCTE=3βGbρ (4)ρ=D×VGNPs ×ΔC× ΔTb1−VGNPs×t where ΔσCTE is the strength increment generated by dislocation strengthening (MPa), β is the dislocation strengthening coefficient, G is the shear modulus of the Ti matrix (4.3 × 104 MPa), b is the anchor vector of the Ti matrix (0.289 nm), ρ is the dislocation density, and D is relative to the flake strengthening phase, whose value is generally eight."],["oa:W4296644234","Ti-6Al-4V","internal friction",0.0,null,null,null,"","300…450 K","nanostructured","","","",false,"unit_missing","conclusions",""],["oa:W4296644234","Ti-6Al-4V","amount of peaks",0.0,null,null,null,"","500 K","deformed by rolling","","","",false,"unit_missing","results_discussion",""],["oa:W4296644234","Ti-6Al-4V","amount of peaks",0.0,null,null,null,"","500 K","deformed by QHE","","","",false,"unit_missing","results_discussion",""],["oa:W4296644234","Ti-6Al-4V","internal friction",0.0,null,null,null,"","100…230 K","nanostructured","","","",false,"unit_missing","conclusions",""],["oa:W4311138235","Ti-6Al-2Sn-4Zr-2Mo","dislocation density",0.0,null,null,null,"","","","","TEM analysis","",false,"unit_missing","discussion",""],["oa:W4311286707","Ti-15Mo","dislocation density",5.8,5.8,5.8,null,"10^15m^-2","","","","X-ray structural analysis","",false,"unit_mismatch","results","According to the results of the X-ray structural analysis (), it was found that annealing led to a decrease in the dislocation density both in the grains of the β- and α-phases ((5.8 and 2.6) × 1015 m−2, respectively)."],["oa:W4311286707","Ti-15Mo","dislocation density",2.6,2.6,2.6,null,"10^15m^-2","","","","X-ray structural analysis","",false,"unit_mismatch","results","According to the results of the X-ray structural analysis (), it was found that annealing led to a decrease in the dislocation density both in the grains of the β- and α-phases ((5.8 and 2.6) × 1015 m−2, respectively)."],["oa:W4311397563","VT35","dislocation density in the residual β phase",2100000000000.0,null,null,null,"cm-2","","multiple pressing + aging 723 K, 1 h","","","",false,"","results_discussion",""],["oa:W4311397563","VT35","dislocation density",1000000000000.0,null,null,null,"cm-2","","multiple pressing + aging 723 K, 1 h","","","",false,"","results_discussion",""],["oa:W4311397563","VT35","dislocation density",84000000000.0,null,null,null,"","","radial shear rolled and quenched","","","",false,"unit_missing","results_discussion",""],["oa:W4311397563","VT35","dislocation density",84000000000.0,null,null,null,"","","annealed and hardened","","","",false,"unit_missing","results_discussion",""],["oa:W4311397563","VT35","dislocation density in the bcc phase (β)",100000000000.0,null,null,null,"cm-2","","initial state","","","",false,"","results_discussion",""],["oa:W4311397563","VT35","dislocation density",1000000000000.0,null,null,null,"cm-2","","radial shear rolling before quenching from 1073 K","","","",false,"","results_discussion",""],["oa:W4319763330","Ti-6Al-4V","dislocation density",1.0,null,null,null,"","","UFG, after ECAP","","","",false,"unit_missing","results","Such strain hardening at the initial stage of deformation (at e < 0.1) is ensured by a strong increase in dislocation density []."],["oa:W4366748291","TC4/Nb multi-material alloy","geometrically necessary dislocation density",4933000000000000.0,null,null,null,"m—2","","region A","","CPFEM prediction","",true,"unit_mismatch","results_discussion",""],["oa:W4376604197","Ti-6Al-4V","dislocation density",0.0,null,null,null,"","","electron beam welded, high scan speed, low beam current, high oscillation diameter","","","",false,"unit_missing","results_discussion","From the variation of dislocation density (Fig. 11b), it is also observed that there is an increase in dislocation density to a significant extent in EB welded Ti6Al4V as compared to as-received Ti6Al4V when a very high scan speed, low beam current, and high oscillation diameter is employed."],["oa:W4376868941","TC4/Nb multi-material","geometrically necessary dislocation density",4933000000000000.0,null,null,null,"m—2","","","","CPFEM prediction","",true,"unit_mismatch","results_discussion",""],["oa:W4377293282","Ti-6Al-4V","dislocation density found experimentally",109000000000000.0,null,null,null,"m-2","","","","line-intercept method","",false,"","results","The dislocation density found experimentally was 1.09 9 1014/m2, Figure 11(b), far smaller than the theoretical value."],["oa:W4377293282","Ti-6Al-4V","minimum dislocation density required",4.6651e+17,null,null,null,"m-2","","","","Eq. [9]","",true,"out_of_range","results","Using Eq. [9], the minimum dislocation density required was calculated to be 4.6651 9 1017/m2, Figure 11(a)."],["oa:W4377293282","Ti-6Al-4V","dislocation networks",0.0,null,null,null,"","","as-built SLM","bimodal","","",false,"unit_missing","conclusions","The low ductility of this sample was attributed to the high density of microtwins and dislocations preventing any further plasticity and/or dislocation slip. \u0006 At a substrate temperature of 570 \u0002C, twins were no longer present and instead nano-scale b precipitates were observed within a¢ and a, as well as dislocation networks."],["oa:W4377293282","Ti-6Al-4V","dislocation density",109000000000000.0,null,null,null,"m-2","570 °C","","","","4.35e-6 s^-1",false,"","results","The dislocation density was estimated using the ‘line-intercept method’ to be 1.09 9 1014 m\u00022.[40] Thus, the dislocation velocity was calculated to be 1.63 9 10–10 m/s at 570 \u0002C."],["oa:W4377293282","Ti-6Al-4V","q",0.0,null,null,null,"","","","","equation",
