Repository: akhtar07/tisci-explorer

# TiSci Explorer

A read-only, static explorer for **TiSci**, an autonomous research agent for titanium alloys. TiSci reads the
titanium-alloy literature, builds a knowledge graph and a table of measured values, proposes hypotheses where the
graph has gaps, and tests them with DFT (MACE / VASP) and the ICME-lite multiscale chain.

**Live site:** https://akhtar07.github.io/tisci-explorer/

The site has seven sections:

| Section | What it shows |
|---|---|
| Overview | Corpus → graph → facts → hypotheses → verdicts, with the snapshot's counts |
| Worked example | One full loop for W in α-Ti: graph path, hypothesis, novelty check, DFT test, verdict, follow-up, DAMASK |

File: data/facts/elongation.json (part 2 of 38)
minimal elongation as depicted in Figure ."],["doi:10.1002/advs.202205085","","elongation",69.26,null,null,null,"%","","","","","",false,"","results_discussion","Further, the elongation was 69.26%, and the reduction area was 87.75%."],["doi:10.1002/advs.76407","Nb-Zr-Ti-Ta-Al RHEA","uniform tensile elongation",21.5,null,null,null,"%","room temperature","annealed at 1123 K for 5 min","","tensile test","",false,"","abstract","The concept is realized in an Nb‐Zr‐Ti‐Ta‐Al RHEA system showing low mass density of 6.48 g/cm3, large uniform tensile elongation of 21.5%, elongation‐to‐failure of 47.8%, and high yield strength exceeding 1.0 GPa at room temperature."],["doi:10.1002/advs.76407","Nb-Zr-Ti-Ta-Al RHEA","elongation-to-failure",47.8,null,null,null,"%","room temperature","annealed at 1123 K for 5 min","","tensile test","",false,"","abstract","The concept is realized in an Nb‐Zr‐Ti‐Ta‐Al RHEA system showing low mass density of 6.48 g/cm3, large uniform tensile elongation of 21.5%, elongation‐to‐failure of 47.8%, and high yield strength exceeding 1.0 GPa at room temperature."],["doi:10.1002/advs.76407","RHEA","uniform elongation",21.5,null,null,null,"%","room temperature","","","tensile test","",false,"","results","Moreover, the RHEA shows superior uniform elongation reaching ∼21.5%, nearly tripling that of ∼8.2% for the base alloy."],["doi:10.1002/advs.76407","base alloy","uniform elongation",8.2,null,null,null,"%","room temperature","","","tensile test","",false,"","results","Moreover, the RHEA shows superior uniform elongation reaching ∼21.5%, nearly tripling that of ∼8.2% for the base alloy."],["doi:10.1002/advs.76407","RHEA","elongation-to-failure",47.8,null,null,null,"%","room temperature","","","tensile test","",false,"","results","The elongation‐to‐failure (∼47.8%), which is ∼75% larger than that of the base alloy (∼27.3%)."],["doi:10.1002/advs.76407","base alloy","elongation-to-failure",27.3,null,null,null,"%","room temperature","","","tensile test","",false,"","results","The elongation‐to‐failure (∼47.8%), which is ∼75% larger than that of the base alloy (∼27.3%)."],["doi:10.1002/advs.76407","RHEA","local strain",180.0,null,null,null,"%","room temperature","","","tensile test","",false,"out_of_range","results","Following the onset of necking, the local strain increases dramatically to ∼180% before fracture (Figure )."],["doi:10.1002/advs.76407","RHEA","room temperature tensile ductility",47.8,null,null,null,"%","room temperature","","","","",false,"","discussion","The present lightweight RHEA is characterized by extraordinary room temperature tensile ductility (∼47.8%) at yield strength exceeding 1 GPa, as can also be underlined by its unprecedentedly high product of specific yield strength and tensile elongation compared to that of the previous RHEAs (Figure )."],["doi:10.1002/advs.76407","Nb-Zr-Ti-Ta-Al","extraordinary ductility (∼21.5% uniform elongation and ∼47.8% total elongation)",21.5,null,null,null,"%","room temperature","","","","",false,"","conclusions","The accordingly designed prototype RHEA features a low mass density (∼6.48 g·cm−3), extraordinary ductility (∼21.5% uniform elongation and ∼47.8% total elongation), and high strength (exceeding 1.0 GPa) at room temperature, as well as the exceptional intrinsic high‐temperature mechanical performance."],["doi:10.1002/advs.76407","Nb-Zr-Ti-Ta-Al","extraordinary ductility (∼21.5% uniform elongation and ∼47.8% total elongation)",47.8,null,null,null,"%","room temperature","","","","",false,"","conclusions","The accordingly designed prototype RHEA features a low mass density (∼6.48 g·cm−3), extraordinary ductility (∼21.5% uniform elongation and ∼47.8% total elongation), and high strength (exceeding 1.0 GPa) at room temperature, as well as the exceptional intrinsic high‐temperature mechanical performance."],["doi:10.1007/978-3-319-62870-7_49","CP-Ti Grade 2","adhesion ability",85.0,85.0,85.0,null,"%","","","","","",false,"out_of_range","conclusions","The adhesion ability of the osteoblasts MC3T3-E1 is more than 85% for 72 h."],["doi:10.1016/j.bioactmat.2018.01.004","Ti-3Cu","elongation",6.9,null,null,null,"%","","T4 treated","","","",false,"","results","After T4 treatment, the yield strength and tensile strength was increased significantly but the elongation was obviously decreased from 30.48% to 6.9%."],["doi:10.1016/j.bioactmat.2018.01.004","Ti-3Cu","elongation",6.07,null,null,null,"%","","T6-36 h","","","",false,"","results","However, when the T6 treatment extended from 24 h to 36 h, the elongation was reduced from 10.35% to 6.07% while the yield strength was nearly the same, about 850 MPa."],["doi:10.1016/j.bioactmat.2018.01.004","Ti-3Cu","plasticity",6.94,6.94,6.94,null,"%","room temperature","","","tensile test","",false,"","discussion","As a result, the tensile yield strength and the tensile strength were increased significantly in comparison with the values of Ti-3Cu(F) alloy, displaying the strong solid solution strengthening ability of Cu element, but the plasticity was dramatically reduced on the other hand from 30.48% to 6.94%, as shown in , After T6 treatment, nanoscale Ti2Cu precipitated and distributed uniformly in matrix leads to increases in strength."],["doi:10.1016/j.bioactmat.2018.01.004","Ti-3Cu","elongation",6.07,6.07,6.07,null,"%","room temperature","T6-36","","tensile test","",false,"","discussion","No significant difference in strength was found between T6-36 and T6-24 alloys, but the elongation has a greater decrease of 6.07%, which might be due to the growth up of grain."],["doi:10.1016/j.heliyon.2024.e30108","Ti-6Al-4V","elongation",7.1,6.6,7.6,0.5,"%","","as-built SLM","","tensile test","",false,"","results","Alsalla et al. [] 90° samples exhibited lower elongation (7.1 ± 0.5 %), yield strength (7.1 ± 0.5 MPa), and hardness (376.5 ± 5.2 HV) []."],["doi:10.1016/j.heliyon.2024.e30108","Ti-6Al-4V","elongation",15.7,null,null,1.9,"%","","","","","",false,"","results","Liu et al. [] found superior mechanical properties in the 90° impression direction (yield strength: 891 ± 14 MPa, ultimate tensile strength: 987 ± 8 MPa, elongation: 15.7 ± 1.9 %) compared to 0° (yield strength: 869 ± 11 MPa, ultimate tensile strength: 955 ± 7 MPa, elongation: 9.8 ± 2.3 %) []."],["doi:10.1016/j.heliyon.2024.e30108","Ti-6Al-4V","elongation",9.8,null,null,2.3,"%","","","","","",false,"","results","Liu et al. [] found superior mechanical properties in the 90° impression direction (yield strength: 891 ± 14 MPa, ultimate tensile strength: 987 ± 8 MPa, elongation: 15.7 ± 1.9 %) compared to 0° (yield strength: 869 ± 11 MPa, ultimate tensile strength: 955 ± 7 MPa, elongation: 9.8 ± 2.3 %) []."],["doi:10.1016/j.heliyon.2024.e30108","Ti-6Al-4V","elongation",11.56,null,null,null,"%","","","","","",false,"","results","Harada et al. [] found that a 90° implant impression resulted in higher tensile strength (1118.17 MPa), while the 45° direction exhibited higher surface roughness (5.04 μm) and elongation (11.56 %) []."],["doi:10.1016/j.heliyon.2024.e30108","Ti-6Al-4V","elongation",17.2,null,null,null,"%","","","","","",false,"","results","Wang et al. [] reported that 0° had the highest tensile strength (904 MPa) and yield strength (916 MPa), with the highest elongation (17.2 %), while 45° had the lowest values."],["doi:10.1016/j.heliyon.2024.e30108","Ti-6Al-4V","ductility",0.0,null,null,null,"","","","","","",false,"unit_missing","discussion","Influence of the 45° angle The 45° angle presents structural anisotropy that reflects in the lower tensile strength and ductility values when compared to the implants printed at 90°."],["doi:10.1016/j.heliyon.2024.e30108","Ti-6Al-4V","plasticity",0.0,null,null,null,"","","","columnar grains","","",false,"unit_missing","discussion","In the case of implants printed at a 45° angle, less plasticity under applied stresses was observed, which can generate cracks and deformations due to the coincidence in the positioning of the shear stresses applied during loading with the columnar grains, making them aligned to the structure, resulting in stress concentration that compromises the structural integrity of the implant, reduces its tensile strength and ductility [,]."],["doi:10.1016/j.jmbbm.2012.01.017","Ti-24Nb-0.5O","ductility",0.0,null,null,null,"","room temperature","","","tensile test","10−4 s−1",false,"unit_missing","abstract",""],["doi:10.1016/j.jmbbm.2012.01.017","Ti-24Nb-0.5N","ductility",0.0,null,null,null,"","room temperature","","","tensile test","10−4 s−1",false,"unit_missing","abstract",""],["doi:10.1016/j.jmbbm.2012.01.017","Ti-24Nb-0.5O","elongation at rupture",22.0,null,null,null,"%","room temperature","","","tensile test","",false,"","results_discussion",""],["doi:10.1016/j.matlet.2016.04.184","Ti-23Hf-4Sn-3Mo","recovery strain",4.0,null,null,null,"%","","","","","",false,"","abstract",""],["doi:10.1016/j.mtla.2026.102670","AF alloy","elongation",10.2,null,null,0.4,"%","room temperature","as-fabricated","martensitic α'","tensile test","",false,"","results_discussion",""],["doi:10.1016/j.mtla.2026.102670","Ti-22Zr-7Nb-2Sn","deformation",2.0,null,null,null,"%","","","","","",false,"","results_discussion",""],["doi:10.1016/j.scriptamat.2022.114887","Ti-14Mo","elongation to failure",10.0,null,null,null,"%","room temperature","","α+β","tensile test","10-3 s-1",false,"","abstract",""],["doi:10.1016/j.scriptamat.2022.114887","Ti-14Mo","elongation to failure",43.0,null,null,0.0,"%","room temperature","β-metastable","β-metastable","tensile test","",false,"","abstract",""],["doi:10.1016/j.scriptamat.2022.114887","Ti-6Al-4V","εu %A (%)",0.05,0.03,0.07,0.02,"%","room temperature","as-built","two-phase α+β","tensile test","",false,"","abstract",""],["doi:10.1016/j.scriptamat.2022.114887","Ti-6Al-4V","εu %A (%)",0.32,0.28,0.36,0.04,"%","room temperature","β-metastable 900°C/30 min + OQ","β-metastable","tensile test","",false,"","abstract",""],["doi:10.1016/j.scriptamat.2022.114887","Ti-6Al-4V","εu %A (%)",0.29,0.27,0.31,0.02,"%","room temperature","β-metastable + ωiso 900°C/30 min + OQ + Ageing 150°C/8h","β-metastable with nanoprecipitation of ωiso","tensile test","",false,"","abstract",""],["doi:10.1038/s41467-025-56580-9","Nb6-HEA","plastic deformation",0.74,null,null,null,"%","room temperature","as-built","","micropillar compression","",false,"","discussion","This dual-phase micropillar shows a small plastic deformation of 0.74% under a high applied stress of 3.9 GPa."],["doi:10.1038/s41467-025-56580-9","Nb6-HEA","plastic deformation",1.3,null,null,null,"%","room temperature","as-built","","micropillar compression","",false,"","discussion","By contrast, the “Matrix” micropillar suffers a larger plastic deformation of 1.3% under a lower applied stress of 2 GPa."],["doi:10.1039/d5ra05085e","HfMoTaTiZrCr0.75","εf",12.4,null,null,null,"%","room temperature","as-cast","","compressive test","",false,"","abstract","The optimized HfMoTaTiZrCr0.75 alloy achieves σ0.2 of 1982.7 MPa (28% higher than Cr-free HfMoTaTiZr RHEAs) and εf of 12.4% (65% enhancement), representing an outstanding strength among reported as-cast RHEAs with comparable ductility."],["doi:10.1039/d5ra05085e","Cr0 RHEA","εf",7.5,null,null,null,"%","room temperature","as-cast","","tensile test","",false,"","results_discussion","For Cr0 RHEA, σ0.2 and εf are 1543.1 MPa and 7.5%, respectively, which closely align with the room temperature σ0.2 of 1600 MPa reported for the same alloy in the literature."],["doi:10.1039/d5ra05085e","HfMoTaTiZrCrx","εf",12.4,null,null,null,"%","room temperature","as-cast","","tensile test","",false,"","results_discussion","As the Cr content increases, both σ0.2 and εf increase simultaneously, until reaching 1982.7 MPa and 12.4% at Cr0.75, which exhibits the outstanding strength among reported as-cast RHEAs with comparable εf (e.g., 1719 MPa and 10% for MoNbHfZrTi; 1746 MPa and 11% for AlxHfNbTiZr; 1677 MPa and 9% for MoNbCrVTi, 1746 MPa and 7% for Al0.5Mo0.5NbTa0.5TiZrCr, 1992 MPa and 8% for AlCr1.8MoNbTi)."],["doi:10.1039/d5ra05085e","HfMoTaTiZrCr0.75 RHEA","εf",12.4,null,null,null,"%","room temperature","as-cast","","compressive test","",false,"","conclusions","The optimized HfMoTaTiZrCr0.75 RHEA achieves impressive compressive properties (σ0.2 = 1982.7 MPa, εf = 12.4%) among reported as-cast RHEAs with comparable ductility."],["doi:10.1088/1757-899x/63/1/012067","CP-Ti Grade 4","relative elongation",19.0,null,null,null,"%","","ECAP-Conform 8 passes","","","",false,"","results_discussion",""],["doi:10.1088/1757-899x/63/1/012067","CP-Ti Grade 4","ductility",12.5,null,null,null,"%","","","","","",false,"","results_discussion",""],["doi:10.1088/1757-899x/63/1/012067","CP-Ti Grade 4","uniform elongation",17.0,null,null,null,"%","","","","","",false,"","conclusions",""],["doi:10.13025/16656","Ti-6Al-4V","elongation at failure",6.6,1.4,11.8,null,"%","","as-built","","","",false,"","methods","With the reported range of linear heat input applied in the collection of studies, the yield strength varied from 813 MPa to 1213 MPa with an increase of 49.2%, and the elongation at failure varied from 1.4% to 11.8%."],["doi:10.2355/isijinternational.isijint-2017-514","Ti–Fe–O","elongation",31.7,null,null,null,"%","293 K","annealed at 1 023 K for 3.6 Ks, followed by air cooled","","tensile test","4×10−4 s−1",false,"","methods",""],["doi:10.2355/isijinternational.isijint-2017-514","Ti–Fe–O","elongation",20.7,null,null,null,"%","77 K","annealed at 1 023 K for 3.6 Ks, followed by air cooled","","tensile test","4×10−4 s−1",false,"","methods",""],["doi:10.25560/105320","wrought Ti-6Al-4V","RS",46.0,null,null,null,"%","600 ℃","","","tensile test","",false,"","conclusions","Table 6-2: High temperature tensile mechanical properties of wrought Ti-6Al-4V Temperature (℃) YS(MPa) UTS(MPa) RS (%) Ref. 600 330 400 45 [143] 377 407 46 [144] 500 521 638 30 [144] 450 480 650 17 [143]"],["doi:10.25560/105320","wrought Ti-6Al-4V","RS",17.0,null,null,null,"%","450 ℃","","","tensile test","",false,"","conclusions","Table 6-2: High temperature tensile mechanical properties of wrought Ti-6Al-4V Temperature (℃) YS(MPa) UTS(MPa) RS (%) Ref. 600 330 400 45 [143] 377 407 46 [144] 500 521 638 30 [144] 450 480 650 17 [143]"],["doi:10.25560/105320","wrought Ti-6Al-4V","RS",30.0,null,null,null,"%","500 ℃","","","tensile test","",false,"","conclusions","Table 6-2: High temperature tensile mechanical properties of wrought Ti-6Al-4V Temperature (℃) YS(MPa) UTS(MPa) RS (%) Ref. 600 330 400 45 [143] 377 407 46 [144] 500 521 638 30 [144] 450 480 650 17 [143]"],["doi:10.25560/105320","SLM Ti-6Al-4V","elongation",0.0,null,null,null,"","room temperature","","","tensile test","",false,"unit_missing","conclusions","From the investigation and the analysis of the static tensile and LCF experimental results on SLM additively manufactured specimens with various parameters in room temperature conditions, the conclusions can be summarized as follows: ⚫ Tensile strength of various SLM manufactured Ti-6Al-4V alloy is similar and have slight difference in the yield strength, ultimate stress, and elongation."],["doi:10.25560/105320","SLM Ti-6Al-4V","RS",42.0,null,null,null,"%","600 ℃","","","tensile test","",false,"","conclusions","Table 6-1: Basic tensile mechanical properties of SLM Ti-6Al-4V Temperature (℃) YS(MPa) UTS(MPa) RS (%) Process 600 258 304 42 SLM The high temperature of traditional wrought Ti-6Al-4V at various temperature conditions were cited and shown in Table 6-2."],["doi:10.25560/105320","wrought Ti-6Al-4V","RS",45.0,null,null,null,"%","600 ℃","","","tensile test","",false,"","conclusions","Table 6-2: High temperature tensile mechanical properties of wrought Ti-6Al-4V Temperature (℃) YS(MPa) UTS(MPa) RS (%) Ref. 600 330 400 45 [143] 377 407 46 [144] 500 521 638 30 [144] 450 480 650 17 [143]"],["doi:10.25560/108765","Ti-6Al-4V","Elongation",10.0,null,null,null,"%","room temperature","","","tensile test","",false,"","results","Properties Specified for Commercial Ti64 Grade Tensile strength ksi MPa 0.2% YIELD STRESS ksi MPa Elongation % 5 130 895 120 828 10"],["doi:10.25560/108765","Ti-6Al-4V","elongation",4.0,null,null,null,"%","","solution heat treated","","","",false,"","results","It would appear that the solution heat treatment adds about 4% to the final elongation, and that starting with higher porosity may limit the ductility."],["doi:10.25560/108765","Ti-6Al-4V","ductility",11.0,6.0,16.0,null,"%","","","","","",false,"","results","The ductility is, however, in a range of 6 to 16%, with the only 2 exceptions being where the failure occurred within the grip region of the machine."],["doi:10.25560/108765","Ti-6Al-4V","ductility",7.0,6.0,8.0,null,"%","room temperature","as-built SLM","","tensile test","",false,"","results","The ductility values are in the range of 6 to 8%, with one sample failing with little or no ductility, indicating the presence of sizable manufacturing defects."],["doi:10.25560/96384","Ti-36Nb-2Ta-3Zr-0.3O","high ductility",10.0,10.0,10.0,null,"%","room temperature","","","tensile test","",false,"","abstract","Gum metal (Ti-36Nb-2Ta-3Zr-0.3O) is a recently developed multifunctional bcc titanium (p Ti) alloy that exhibits high strength (> 1 GPa), high ductility (>10%) and high yield strain (~2.5%)."],["doi:10.25560/96384","Ti-7.5Mo-1Fe","elongation to failure",1.6,null,null,null,"%","","","","","",false,"","conclusions","For example, Lin et al. [76] have observed that the alloy Ti-7.5Mo-lFe failed in a brittle manner, with an elongation to failure of only 1.6%."],["doi:10.25560/96384","Ti-7.5Mo-2Fe","elongation",18.0,null,null,null,"%","","","","","",false,"","conclusions","In contrast the alloy Ti- 7.5Mo-2Fe failed in a ductile manor, with an elongation of 18%."],["doi:10.25560/96384","Toy0.9","ductility",9.7,null,null,null,"%","","","","","",false,"","results","Again the ductility increases with cold work from 9.7 to 11.7% in the Toy0.9 and Toy3.5 specimens, respectively."],["doi:10.25560/96384","Toy3.5","ductility",11.7,null,null,null,"%","","","","","",false,"","results","Again the ductility increases with cold work from 9.7 to 11.7% in the Toy0.9 and Toy3.5 specimens, respectively."],["doi:10.25560/96384","Gum metal (Ti-32Nb-2Ta-3Zr-0.5O)","rec (%)",2.5,null,null,null,"%","","90% cold worked","","","",false,"","discussion","Condition ^rec (%) Strength (MPa) Gum metal Toy3.5 ~2.2 1090 Gum metal HIP0.9b 1.8 1180 Gum metal (Ti-32Nb-2Ta-3Zr-0.5O) [152] 90% cold worked ~2.5 1350 Gum metal (Ti-32Nb-2Ta-3Zr-0.5O) [152] 90% cold worked plus heat treatment at 400°C for 10 mins -2.5 1500 Ti-9.6Mo-4Nb-2V-3Al [79] Hot rolled 3 850 Beta III [139] Wire drawn 2 1370 Beta III [139] ST & WQ 1.7 790 Beta III [139] ST & WQ + aging 550°C, 30 mins 1.6 1225 Table 6.3 shows that the superelastic properties of the Gum metal alloys tested "],["doi:10.25560/96384","Ti-11.5Mo-6Zr-4.5Sn","erec",2.0,null,null,null,"%","","wire drawn","","","",false,"","discussion","The metastable p alloy Beta III, however, displays erec of 2% and a strength of 1370 MPa in the wire drawn condition."],["doi:10.25560/96384","Ti-36Nb-2Ta-3Zr-0.3O","failed after <2% nominal strain",2.0,null,2.0,null,"%","","as extruded","","","",false,"","conclusions","In addition the as extruded material was very brittle and failed after <2% nominal strain in tension."],["doi:10.25560/98677","TA15","tensile elongation",1450.0,null,null,null,"%","880 °C","","","tensile test","0.001s-1",false,"out_of_range","results","The maximum tensile elongation of 1450% is achieved for 880 °C and a strain rate of 0.001s-1."],["doi:10.25560/98677","TA15","Elongation δ",749.0,null,null,null,"%","880 °C","","","tensile test","0.01s-1",false,"out_of_range","results","Percentage elongation during superplastic deformation of TA15 Temperature (°C) Strain rate (s-1) Elongation δ 880 0.01 749% 900 0.01 800% 880 0.001 1470% 920 0.0005 1400%"],["doi:10.25560/98677","TA15","Elongation δ",800.0,null,null,null,"%","900 °C","","","tensile test","0.01s-1",false,"out_of_range","results","Percentage elongation during superplastic deformation of TA15 Temperature (°C) Strain rate (s-1) Elongation δ 880 0.01 749% 900 0.01 800% 880 0.001 1470% 920 0.0005 1400%"],["doi:10.25560/98677","TA15","Elongation δ",1470.0,null,null,null,"%","880 °C","","","tensile test","0.001s-1",false,"out_of_range","results","Percentage elongation during superplastic deformation of TA15 Temperature (°C) Strain rate (s-1) Elongation δ 880 0.01 749% 900 0.01 800% 880 0.001 1470% 920 0.0005 1400%"],["doi:10.25560/98677","TA15","Elongation δ",1400.0,null,null,null,"%","920 °C","","","tensile test","0.0005s-1",false,"out_of_range","results","Percentage elongation during superplastic deformation of TA15 Temperature (°C) Strain rate (s-1) Elongation δ 880 0.01 749% 900 0.01 800% 880 0.001 1470% 920 0.0005 1400%"],["doi:10.25560/98677","TA15","elongation",30.0,null,null,null,"%","880 °C","","","","0.001s-1",false,"","results","When the fraction of β-phase reaches about 30% (at 880 ℃/0.001s-1& 920°C/0.0005s-1), the superplasticity of TA15 reaches the highest value."],["doi:10.25560/98677","TA15","elongation",30.0,null,null,null,"%","920 °C","","","","0.0005s-1",false,"","results","When the fraction of β-phase reaches about 30% (at 880 ℃/0.001s-1& 920°C/0.0005s-1), the superplasticity of TA15 reaches the highest value."],["doi:10.25560/98677","TA15","tensile elongations",700.0,null,null,null,"%","","880–920°C/0.0005–0.01s-1","","tensile test","",false,"out_of_range","conclusions","TA15 alloy exhibit excellent superplastic behaviour in the temperature range of 880– 920°C with strain rates of 0.0005 – 0.01s-1, and all tensile elongations exceeded 700%."],["doi:10.25560/98677","TA15","maximum elongation",1470.0,null,null,null,"%","","880°C/0.001s-1","~70%α and ~30% β","tensile test","",false,"out_of_range","conclusions","The optimum superplastic conditions are 880°C/0.001s-1 with the maximum elongation of 1470%and optimized microstructure distributions (i.e. ~70%α and ~ 30% β). ii."],["doi:10.25560/98677","TA15","maximum elongation",1450.0,null,null,null,"%","","880°C/0.001s-1","","tensile test","",false,"out_of_range","conclusions","The maximum elongation of 1450% achieved under the deformation conditions 880 ℃/0.001s-1 is attributed to the low dislocation density and the insignificant grain growth."],["doi:10.25560/98677","TA15","high elongation",1450.0,null,null,null,"%","","920°C/0.0005s-1","","tensile test","",false,"out_of_range","conclusions","At 920℃/0.0005s-1, although the dislocation density is the lowest, the grain growth is the highest, resulting in high elongation, but lower than the deformation conditions 880 ℃/0.001s-1."],["doi:10.25560/98677","TA15","elongations",1095.0,740.0,1450.0,null,"%","","","","tensile test","",false,"out_of_range","methods","In general, this Titanium alloy exhibits excellent superplastic behaviour over the range of temperatures and strain rates, with the elongations ranging between 740 and 1450%."],["doi:10.25560/98677","TA15","elongation",1450.0,null,null,null,"%","880 °C","","","tensile test","0.001s-1",false,"out_of_range","methods","The maximum tensile elongation of 1450% is achieved at testing conditions 880 °C/0.001s-1, while the lowest elongation of 740% is recorded for 940 °C/0.001s-1."],["doi:10.25560/98677","TA15","elongation",740.0,null,null,null,"%","940 °C","","","tensile test","0.001s-1",false,"out_of_range","methods","The maximum tensile elongation of 1450% is achieved at testing conditions 880 °C/0.001s-1, while the lowest elongation of 740% is recorded for 940 °C/0.001s-1."],["doi:10.25560/98677","TA15","maximum elongation",1470.0,null,null,null,"%","880 °C","880 °C/0.001s-1","","tensile test","0.001s-1",false,"out_of_range","conclusions","The maximum elongation of 1470% is achieved for the deformation condition 880 °C/0.001s-1. ii."],["doi:10.25560/98677","TA15","tensile elongations exceed",700.0,700.0,null,null,"%","880–940 °C","","","tensile test","0.0005–0.01s-1",false,"out_of_range","conclusions","TA15 alloy exhibits excellent superplastic behaviour in the temperature range of 880– 940°C with strain rates of 0.0005 – 0.01s-1, and all of the tensile elongations exceed 700%."],["doi:10.25560/98677","TA15","maximum elongation",1470.0,null,null,null,"%","880 °C","880 °C/0.001s-1","","tensile test","0.001s-1",false,"out_of_range","conclusions","The maximum elongation of 1470% is achieved at 880 °C, with a strain rate of 0.001s-1."],["doi:10.25560/98677","TA15","maximum elongation",1470.0,null,null,null,"%","880°C","880°C/0.001s-1","","","0.001s-1",false,"out_of_range","conclusions","GBS accommodated by dislocation glide/climb should be dominant at high temperature and low strain rate (920°C / 0.0005 s-1), whereas for the optimum superplastic conditions (880°C/0.001s-1) with the maximum elongation of 1470%, the value of stress exponent and activation energy is closely related to GBS accommodated by grain boundary diffusion. x."],["doi:10.26127/btuopen-7000","TiAl","Bruchdehnung",0.7,null,null,null,"%","room temperature","","","","",false,"","abstract","Nach Anwendung der beschleunigten Fertigungskette betrug die durchschnittliche Bruchdehnung 0,7 % bei RT, 3,1 % bei 700 °C und 16,7 % bei 800 °C."],["doi:10.26127/btuopen-7000","TiAl","Bruchdehnung",3.1,null,null,null,"%","700 °C","","","","",false,"","abstract","Nach Anwendung der beschleunigten Fertigungskette betrug die durchschnittliche Bruchdehnung 0,7 % bei RT, 3,1 % bei 700 °C und 16,7 % bei 800 °C."],["doi:10.26127/btuopen-7000","TiAl","Bruchdehnung",16.7,null,null,null,"%","800 °C","","","","",false,"","abstract","Nach Anwendung der beschleunigten Fertigungskette betrug die durchschnittliche Bruchdehnung 0,7 % bei RT, 3,1 % bei 700 °C und 16,7 % bei 800 °C."],["doi:10.26190/unsworks/22625","CP-Ti Grade 2","elongation at break",19.0,16.0,22.0,null,"%","room temperature","as-built LPBF","martensitic α'","tensile test","",false,"","conclusions","and 640–740 MPa in the XZ plane whereas maximum elongation at break showed high anisotropy within a range of 16–22% and 8–12% for the XY and XZ planes, respectively."],["doi:10.26190/unsworks/22625","CP-Ti Grade 2","elongation at break",10.0,8.0,12.0,null,"%","room temperature","as-built LPBF","martensitic α'","tensile test","",false,"","conclusions","and 640–740 MPa in the XZ plane whereas maximum elongation at break showed high anisotropy within a range of 16–22% and 8–12% for the XY and XZ planes, respectively."],["doi:10.26190/unsworks/22625","CP-Ti Grade 2","percentage of elongation",11.05,5.1,17.0,null,"%","room temperature","as-built LPBF","","tensile test","",false,"","conclusions","Also, Barbas et al. [313] have shown that, for different build orientations, the percentage of elongation ranges from 5.1% to 17.0% while being manufactured by the same LPBF processing parameters."],["doi:10.26190/unsworks/22625","CP-Ti Grade 2","tensile ductility",34.3,null,null,null,"%","room temperature","intrinsic heat treated LPBF","","tensile test","",false,"","conclusions","Most recently, Zhang et al. [77] showed that attaining intrinsic heat treatment by selecting processing parameters during LPBF operation enhanced the tensile ductility up to 34.3% without any notable mechanical anisotropy."],["doi:10.26190/unsworks/22625","CP-Ti Grade 2","ductility",31.5,null,null,null,"%","room temperature","wrought","","tensile test","",false,"","results","The TD wrought samples were the most ductile (~31.5%) which was closely followed by the LD wrought samples (~29%)."],["doi:10.26190/unsworks/22625","CP-Ti Grade 2","ductility",29.0,null,null,null,"%","room temperature","wrought","","tensile test","",false,"","results","The TD wrought samples were the most ductile (~31.5%) which was closely followed by the LD wrought samples (~29%)."],["doi:10.26190/unsworks/22625","Ti-6Al-4V","ductility",10.7,6.3,15.1,null,"%","room temperature","as-built SLM","","tensile test","",false,"","results","Here, the LPBF produced samples observed less ductile (6.3 to 15.1%) than the wrought samples, which can be attributed to their porosity-induced defects; however, in most cases, higher strength of alloys corresponds to lower ductility."],["doi:10.26190/unsworks/22625","Ti-6Al-4V","ductility",0.0,null,null,null,"","room temperature","HIP-950°C","","tensile test","",false,"unit_missing","results","Although the X orientation of the LPBF samples had consistently lower strength, it did not have consistently higher ductility and the Z-HIP 950 samples exhibited the best ductility of all of the LPBF produced samples."],["doi:10.26190/unsworks/2414","","elongation to failure",8.1,null,null,null,"%","room temperature","as-swaged","","tensile test","",false,"","abstract","In terms of properties, the as-swaged Ti alloy exhibited non-linear elasticity during tensile straining, with other properties including low elastic modulus (45.4 GPa), high elastic limit (2.3%), high elongation to failure (8.1%) and high yield strength (880 MPa) and tensile strength (938 MPa)."],["doi:10.26190/unsworks/2414","","elastic limit",2.3,null,null,null,"%","room temperature","as-swaged","","tensile test","",false,"","abstract","In terms of properties, the as-swaged Ti alloy exhibited non-linear elasticity during tensile straining, with other properties including low elastic modulus (45.4 GPa), high elastic limit (2.3%), high elongation to failure (8.1%) and high yield strength (880 MPa) and tensile strength (938 MPa)."],["doi:10.26190/unsworks/2414","Ti alloy","fracture strain",8.0,null,null,null,"%","room temperature","96% cold-swaged","","tensile test","",false,"","conclusions","5.7.2 Tensile Properties after Cold Swaging Figure 4.36 showed that the 96% cold-swaged Ti alloy studied in this thesis exhibits high yield and ultimate tensile strengths (880 MPa & 938 MPa, respectively), low elastic modulus (45.3 GPa), large elastic limit of 2.3% and fracture strain of ~8%."],["doi:10.26190/unsworks/2414","Ti alloy","elastic limit",2.3,null,null,null,"%","room temperature","96% cold-swaged","","tensile test","",false,"","conclusions","5.7.2 Tensile Properties after Cold Swaging Figure 4.36 showed that the 96% cold-swaged Ti alloy studied in this thesis exhibits high yield and ultimate tensile strengths (880 MPa & 938 MPa, respectively), low elastic modulus (45.3 GPa), large elastic limit of 2.3% and fracture strain of ~8%."],["doi:10.26190/unsworks/2414","","elongation to failure",8.1,null,null,null,"%","","","","","",false,"","conclusions","¾ In terms of properties, the highly-swaged Ti alloy exhibited non-linear elasticity during tensile straining, with other properties including low elastic modulus (45.4 GPa), high elastic limit (2.3%), high elongation to failure (8.1%) and high yield strength (880 MPa) and tensile strength (938 MPa)."],["doi:10.26190/unsworks/2414","","elastic limit",2.3,null,null,null,"%","","","","","",false,"","conclusions","¾ In terms of properties, the highly-swaged Ti alloy exhibited non-linear elasticity during tensile straining, with other properties including low elastic modulus (45.4 GPa), high elastic limit (2.3%), high elongation to failure (8.1%) and high yield strength (880 MPa) and tensile strength (938 MPa)."],["doi:10.26190/unsworks/24767","Ti-6Al-4V","Elongation (%)",12.5,10.0,15.0,null,"%","","","","","",false,"","methods","Items Values Melting point (K) 1667 Boiling Point (K) 3285 Latent Heat of Melting (kJ·kg-1) 436 Latent Heat of Vaporisation (kJ·kg-1) 8960 Specific Heat Capacity (J·kg-1·K-1) 610 Density (kg·m-3) 4420 Reflectivity 0.37-0.49 Thermal Conductivity (W·m-1·K-1) 5.8 Thermal diffusivity (m2/s) at 20°C 2.7×10-6 Modulus of Elasticity (GPa) 110 Ultimate Tensile Strength (MPa) 965 Yield Strength (MPa) 875 Poisson’s ratio 0.31 Elongation (%) 10-15"],["doi:10.26190/unsworks/2562","Ti0.08","ductility",9.0,null,null,null,"%","","","","micro tensile test","",false,"","results_discussion","Based on the micro tensile testing, the ductility of Ti0.08, Ti0.27 and Ti0.75 sample were 9, 4 and 2% respectively."],["doi:10.26190/unsworks/2562","Ti0.27","ductility",4.0,null,null,null,"%","","","","micro tensile test","",false,"","results_discussion","Based on the micro tensile testing, the ductility of Ti0.08, Ti0.27 and Ti0.75 sample were 9, 4 and 2% respectively."],["doi:10.26190/unsworks/2562","Ti0.75","ductility",2.0,null,null,null,"%","","","","micro tensile test","",false,"","results_discussion","Based on the micro tensile testing, the ductility of Ti0.08, Ti0.27 and Ti0.75 sample were 9, 4 and 2% respectively."],["doi:10.26190/unsworks/2562","Ti-6Al-4V","elongation",9.7,null,null,null,"%","","dehydrogenated","","","",false,"","results_discussion","The dehydrogenated Ti-6Al-4V plate (0.001 wt%) and hydrogenated Ti-6Al-4V plate (0.300 wt%) have an elongation of 9.7% and 4% respectively [Yuan et al., 2010]."],["doi:10.26190/unsworks/2562","Ti-6Al-4V","elongation",4.0,null,null,null,"%","","hydrogenated","","","",false,"","results_discussion","The dehydrogenated Ti-6Al-4V plate (0.001 wt%) and hydrogenated Ti-6Al-4V plate (0.300 wt%) have an elongation of 9.7% and 4% respectively [Yuan et al., 2010]."],["doi:10.31274/rtd-180813-12679","pure Ti","ductilities of these pure Ti specimens are consistent with this explanation; there was less ductility in the pure Ti tensile specimen at ri = 7.27 (63% reduction in area)",63.0,null,null,null,"%","room temperature","wire drawn and annealed at 700°C after each 60% reduction in area","","tensile test","",false,"","results_discussion",""],["doi:10.31274/rtd-180813-12679","pure Ti","ductilities of these pure Ti specimens are consistent with this explanation; there was less ductility in the pure Ti tensile specimen at ri = 7.27 (63% reduction in area) compared to the second generation pure Ti specimens at T) = 7.00 (84% reduction in area) and ri = 7.87 (75% and 76% reduction in area)",84.0,null,null,null,"%","room temperature","swaged and annealed at 600°C after each two swaging dies (~25% reduction in area)","","tensile test","",false,"out_of_range","results_discussion",""],["doi:10.31274/rtd-180813-12679","pure Ti","ductilities of these pure Ti specimens are consistent with this explanation; there was less ductility in the pure Ti tensile specimen at ri = 7.27 (63% reduction in area) compared to the second generation pure Ti specimens at T) = 7.00 (84% reduction in area) and ri = 7.87 (75% and 76% reduction in area)",75.5,75.0,76.0,null,"%","room temperature","swaged and annealed at 600°C after each two swaging dies (~25% reduction in area)","","tensile test","",false,"","results_discussion",""],["doi:10.3389/fmedt.2026.1811963","Ti-6Al-4V","elongation at fracture",10.0,null,null,null,"%","","","","","",false,"","methods","The mechanical properties of the cranioplasty complied with the requirements speciﬁed for surgical implants in the standard ISO 5832-3, which include a minimum yield strength of 780 MPa, an ultimate tensile strength exceeding 860 MPa, and elongation at fracture greater than 10%."],["doi:10.3390/e23121632","Ti2.0Zr0.5Ta","fracture strain",34.58,null,null,null,"%","room temperature","as-cast","","quasi-static mechanical test","10−3 s−1",false,"","abstract","The yield strength, compressive strength and fracture strain of Ti2.0Zr0.5Ta reached 883 MPa, 1568 MPa and 34.58%, respectively."],["doi:10.3390/e23121632","TixZr2.5-xTa","fracture strain",4.5,null,null,null,"%","room temperature","as-cast","","quasi-static mechanical test","10−3 s−1",false,"","results","As the Ti content increases, the compressive strength and fracture strain of TixZr2.5-xTa (x = 0, 0.5, 1.0, 1.5, 2.0) alloys first decrease from 1410 MPa to 1252 MPa and 25.77% to 4.5%, respectively, and then increase to 1568 MPa and 34.58%, respectively."],["doi:10.3390/e23121632","TixZr2.5-xTa","fracture strain",34.58,null,null,null,"%","room temperature","as-cast","","quasi-static mechanical test","10−3 s−1",false,"","results","As the Ti content increases, the compressive strength and fracture strain of TixZr2.5-xTa (x = 0, 0.5, 1.0, 1.5, 2.0) alloys first decrease from 1410 MPa to 1252 MPa and 25.77% to 4.5%, respectively, and then increase to 1568 MPa and 34.58%, respectively."],["doi:10.3390/e23121632","Ti2.0Zr0.5Ta","fracture strain",34.58,null,null,null,"%","","single BCC phase, equiaxed grains","equiaxed","","",false,"","conclusions","When x increases to 2.0, the Ti2.0Zr0.5Ta alloy with a single BCC phase and equiaxed grains shows the best mechanical properties, and its yield strength, compressive strength and fracture strain reach 883 MPa, 1568 MPa and 34.58%, respectively."],["doi:10.3390/e23121632","Zr2.5Ta","ε (%)",25.77,null,null,null,"%","","","","","",false,"","table","Zr2.5Ta\t886\t1410\t25.77"],["doi:10.3390/e23121632","Ti0.5Zr2.0Ta","ε (%)",8.86,null,null,null,"%","","","","","",false,"","table","Ti0.5Zr2.0Ta\t1298\t1447\t8.86"],["doi:10.3390/e23121632","Ti1.0Zr1.5Ta","ε (%)",4.5,null,null,null,"%","","","","","",false,"","table","Ti1.0Zr1.5Ta\t1252\t1252\t4.50"],["doi:10.3390/e23121632","Ti1.5Zr1.0Ta","ε (%)",10.58,null,null,null,"%","","","","","",false,"","table","Ti1.5Zr1.0Ta\t735\t1502\t10.58"],["doi:10.3390/e23121632","Ti2.0Zr0.5Ta","ε (%)",34.58,null,null,null,"%","","","","","",false,"","table","Ti2.0Zr0.5Ta\t883\t1568\t34.58"],["doi:10.3390/e24020241","CoCrFeNiMnTi0.25","Elongation (%)",19.0,null,null,null,"%","room temperature","","","tensile test","",false,"","table","x = 0\t212\t461\t55"],["doi:10.3390/e24020241","CoCrFeNiMnTi0.55","Elongation (%)",4.0,null,null,null,"%","room temperature","","","tensile test","",false,"","table","x = 0.25\t338\t631\t19"],["doi:10.3390/e24121777","Ti70","uniform elongation (UE)",3.0,null,null,null,"%","77 K","","","","",false,"","results","Meanwhile, the uniform elongation (UE) greatly decreased from 13% to 3%."],["doi:10.3390/e24121777","Ti70","uniform elongation (UE)",13.0,null,null,null,"%","298 K","","","","",false,"","results","Meanwhile, the uniform elongation (UE) greatly decreased from 13% to 3%."],["doi:10.3390/e24121777","Ti80","tensile ductility",10.0,null,null,null,"%","298 K","","","","",false,"","results","For the Ti80 alloys, they had a yield strength of 657 MPa and tensile ductility of 10% at 298 K."],["doi:10.3390/e24121777","Ti80","ductility",9.0,null,null,null,"%","77 K","","","","",false,"","results","As the temperature reduced to 77 K, the yield strength increased by 155 MPa, and the ductility remained at 9%."],["doi:10.3390/e24121777","Ti-6Al-4V","plasticity",9.0,5.0,13.0,null,"%","","cast","","","",false,"","results","Ti6Al4V is a relatively mature alloy for commercial applications which has an ultimate tensile strength in the cast state of 800 MPa to 900 MPa and a plasticity between 5% and 13% [,]."],["doi:10.3390/e24121777","Ti70Al15V15","plasticity",13.0,null,null,null,"%","298 K","","","tensile test","",false,"","conclusions","Both lightweight MPEAs displayed uniform equiaxed grains, but Ti80Al10V10 showed some precipitation of the lamellar HCP phase. - (2)Upon tension, the yield strength and plasticity of the Ti70Al15V15 alloys were 536 MPa and 13% at 298 K while the yield strength increased to 895 MPa at 77 K."],["doi:10.3390/e24121777","Ti80Al10V10","plasticity",10.0,null,null,null,"%","298 K","","lamellar HCP","tensile test","",false,"","conclusions","The Ti80Al10V10 alloys showed a yield strength of 657 MPa and a plasticity of 10% at 298 K, and the yield strength rose to 802 MPa at 77 K."],["doi:10.3390/e26040340","TiZrHfNbMo0.1","plasticity",0.0,null,null,null,"","","1100 °C/1 h","","quasi-static tensile test","",false,"unit_missing","results_discussion","The experimental results display that the tensile strength and plasticity of the alloy at 1100 °C for 1 h and 6 h are outstanding."],["doi:10.3390/e26040340","TiZrHfNbMo0.1","plasticity",0.0,null,null,null,"","","1100 °C/6 h","","quasi-static tensile test","",false,"unit_missing","results_discussion","The experimental results display that the
