Repository: akhtar07/tisci-explorer

# TiSci Explorer

A read-only, static explorer for **TiSci**, an autonomous research agent for titanium alloys. TiSci reads the
titanium-alloy literature, builds a knowledge graph and a table of measured values, proposes hypotheses where the
graph has gaps, and tests them with DFT (MACE / VASP) and the ICME-lite multiscale chain.

**Live site:** https://akhtar07.github.io/tisci-explorer/

The site has seven sections:

| Section | What it shows |
|---|---|
| Overview | Corpus → graph → facts → hypotheses → verdicts, with the snapshot's counts |
| Worked example | One full loop for W in α-Ti: graph path, hypothesis, novelty check, DFT test, verdict, follow-up, DAMASK |

File: data/facts/lath_thickness.json (part 2 of 12)
"","",false,"out_of_range","results_discussion","According to the EDS mapping of aluminium (b), the rich Al areas show an even thickness being 62.8 ± 18.2 µm, whereas the layers having a lower Al content were measured to have a thickness of 114.9 ± 14.3 µm."],["doi:10.3390/ma13204641","Ti-Mn (binary)","10–100 nm",0.055,0.01,0.1,null,"µm","","low 500 °C treatment","small-scale (10–100 nm) secondary α phase","","",false,"","results","Note that the high manganese locations subjected to the low 500 °C treatment (see the bottom left micrograph in ) produced a small-scale (10–100 nm) secondary α phase [] in addition to the bigger (~2 μm) primary α laths."],["doi:10.3390/ma13245751","Ti-6Al-4Zr-2.5Sn-0.7Mo-0.3Si","width of the lamellar α phase",2.3,null,null,null,"µm","","solutionized at 1000 °C","lamellar","","",false,"","results_discussion","When the solutionizing temperature increases to 1000 °C, the volume fraction of αp decreases sharply to 11.5% and the mean size increases to 11.3 μm, while the width of the lamellar α phase is about 2.3 μm (b)."],["doi:10.3390/ma13245751","Ti-6Al-4Zr-2.5Sn-0.7Mo-0.3Si","width",2.7,null,null,null,"µm","","solutionized at 1025 °C","fully lamellar","","",false,"","results_discussion","The fully lamellar microstructure with a width of 2.7 μm is observed in the samples solutionized at 1025 °C, as shown in c."],["doi:10.3390/ma14216609","Zr-Ti/Ta-Ti450","maximum Feret diameter",2323.0,null,null,null,"µm","","","","","",false,"out_of_range","results_discussion","The maximum Feret diameters for Zr-Ti/Ta-Ti450, Zr-Ti/Ta-Ti1000, and Zr-Ti/Zr-Ti samples were 2323 μm, 2158 μm, and 1510 μm, respectively."],["doi:10.3390/ma14216609","Zr-Ti/Ta-Ti1000","maximum Feret diameter",2158.0,null,null,null,"µm","","","","","",false,"out_of_range","results_discussion","The maximum Feret diameters for Zr-Ti/Ta-Ti450, Zr-Ti/Ta-Ti1000, and Zr-Ti/Zr-Ti samples were 2323 μm, 2158 μm, and 1510 μm, respectively."],["doi:10.3390/ma14216609","Zr-Ti/Zr-Ti","maximum Feret diameter",1510.0,null,null,null,"µm","","","","","",false,"out_of_range","results_discussion","The maximum Feret diameters for Zr-Ti/Ta-Ti450, Zr-Ti/Ta-Ti1000, and Zr-Ti/Zr-Ti samples were 2323 μm, 2158 μm, and 1510 μm, respectively."],["doi:10.3390/ma15030861","Ti-6Mo-0Al","major axis",6.9,null,null,null,"µm","room temperature","solution-treated at 1273 K for 1.8 ks, quenched in iced-water","equiaxed","","8.3 × 10−4 s−1",false,"unit_suspect","results_discussion","Not surprisingly, the highest AF of 12.5% possessing a major axis of approximately 6.9 nm and a minor axis of approximately 2.3 nm of ωath phase, was found in 0Al (a)."],["doi:10.3390/ma15030861","Ti-6Mo-0Al","minor axis",2.3,null,null,null,"µm","room temperature","solution-treated at 1273 K for 1.8 ks, quenched in iced-water","equiaxed","","8.3 × 10−4 s−1",false,"unit_suspect","results_discussion","Not surprisingly, the highest AF of 12.5% possessing a major axis of approximately 6.9 nm and a minor axis of approximately 2.3 nm of ωath phase, was found in 0Al (a)."],["doi:10.3390/ma15030861","Ti-6Mo-5Al","average size",3.3,null,null,null,"µm","room temperature","solution-treated at 1273 K for 1.8 ks, quenched in iced-water","equiaxed","","8.3 × 10−4 s−1",false,"unit_suspect","results_discussion","AF of 5.9% with an average size of 3.3 nm and AF of 2.8% with an average size of 3.1 nm of the ωath phase were found in 5Al (b) and 10Al (c), respectively."],["doi:10.3390/ma15030861","Ti-10Al-6Mo","average size",3.1,null,null,null,"µm","room temperature","solution-treated at 1273 K for 1.8 ks, quenched in iced-water","equiaxed","","8.3 × 10−4 s−1",false,"unit_suspect","results_discussion","AF of 5.9% with an average size of 3.3 nm and AF of 2.8% with an average size of 3.1 nm of the ωath phase were found in 5Al (b) and 10Al (c), respectively."],["doi:10.3390/ma15113905","Ti-4.8Mo-4.5V-2.9Al","transverse plate size",0.015,0.01,0.03,null,"µm","","","lamellar","","",false,"","results","In this case, a lamellar structure with a transverse plate size of 10–30 nm was observed in some of the elements."],["doi:10.3390/ma16020847","CP-Ti Grade 2","thickness",100.0,null,null,null,"µm","","","martensitic α'","","",false,"out_of_range","results_discussion","The appearance of martensitic titanium in the material at a thickness of about 100 μm from the sheet surface was observed as a result of the impact of the shock wave on the material ()."],["doi:10.3390/ma16031054","Ti-60.94Zr-36.72Mo","LAGBs fraction",0.0,0.0,0.0,null,"","","","","","",true,"unit_missing","conclusions","When increasing Mo content, the β grain is gradually refined and its lattice constant is steadily reduced.(2).Increasing Mo content can effectively improve the hardness, strength, and wear resistance of the designed alloys due to the refinement of the grain and enhancement of solid solution hardening, but reduce ductility owing to the combination of the decreased plastic flow and increased LAGBs fraction."],["doi:10.3390/ma16031054","Ti60.94Zr38.28Mo0.78","Lattice Parameter (nm)",0.3393,null,null,null,"µm","","","","","",false,"unit_suspect","table","Ti60.94Zr38.28Mo0.78\t0.3393"],["doi:10.3390/ma16031054","Ti60.94Zr37.5Mo1.56","Lattice Parameter (nm)",0.3385,null,null,null,"µm","","","","","",false,"unit_suspect","table","Ti60.94Zr37.5Mo1.56\t0.3385"],["doi:10.3390/ma16031054","Ti60.94Zr36.72Mo2.34","Lattice Parameter (nm)",0.3384,null,null,null,"µm","","","","","",false,"unit_suspect","table","Ti60.94Zr36.72Mo2.34\t0.3384"],["doi:10.3390/ma16031054","Ti60.94Zr35.93Mo3.13","Lattice Parameter (nm)",0.3379,null,null,null,"µm","","","","","",false,"unit_suspect","table","Ti60.94Zr35.93Mo3.13\t0.3379"],["doi:10.3390/ma16031054","Ti60.94Zr35.15Mo3.91","Lattice Parameter (nm)",0.3374,null,null,null,"µm","","","","","",false,"unit_suspect","table","Ti60.94Zr35.15Mo3.91\t0.3374"],["doi:10.3390/ma16041406","Ti-6321","width of adiabatic shear band",5.0,4.0,6.0,null,"µm","room temperature","as-built DM","","SEM observation","3000 s−1",false,"","results_discussion","It can be seen in the initiation section that the adiabatic shear band is relatively narrow, with a width of 4 μm~6 μm, as shown in b."],["doi:10.3390/ma16041406","Ti-6321","width of adiabatic shear band",9.0,6.0,12.0,null,"µm","room temperature","as-built DM","","SEM observation","3000 s−1",false,"","results_discussion","The width of adiabatic shear bands in the propagation section is 6 μm~12 μm which is wider than that in the initiation section, as shown in b. c exhibits the fracture section of the adiabatic shear bands with widths ranging from 12 μm to 17 μm."],["doi:10.3390/ma16041406","Ti-6321","width of adiabatic shear band",14.5,12.0,17.0,null,"µm","room temperature","as-built DM","","SEM observation","3000 s−1",false,"","results_discussion","The width of adiabatic shear bands in the propagation section is 6 μm~12 μm which is wider than that in the initiation section, as shown in b. c exhibits the fracture section of the adiabatic shear bands with widths ranging from 12 μm to 17 μm."],["doi:10.3390/ma16041754","Ti-18Zr-15Nb","α-phase plates with a thickness of about 50–100 nm",0.075,0.05,0.1,null,"µm","","Q + 450 °C 3 h","lamellar","TEM","",false,"","results","TEM and OM Results According to TEM, α-phase plates with a thickness of about 50–100 nm and a length of about 500 nm are formed after annealing at 450 °C 3 h in the Q state (a)."],["doi:10.3390/ma16041754","Q","α-phase plates, about 5 μm thick",5.0,5.0,5.0,null,"µm","","annealed 500°C/12h","lamellar","optical microscopy","",false,"","results","The α-phase plates, about 5 μm thick and up to 50 μm long crossing the β-phase grains, are observed as well (a,c)."],["doi:10.3390/ma16113901","Ti-4Al-3V","layer distance",1.4,0.8,2.0,null,"µm","","as-built EBM","","","",false,"unit_suspect","results_discussion","Each columnar grain has alternating black layers at a distance of h = 0.8–2.0 mm, with a crushed structure formed by the passage of the electron beam and the formation of each new layer."],["doi:10.3390/ma16134526","Ti–Al–V","Lattice Parameter, aβ (nm)",0.3226,null,null,0.0058,"µm","","","","","",false,"unit_suspect","table","(a) Ti–Al–V\t0.3226\t0.00579"],["doi:10.3390/ma16134526","Ti–Al–Cr","Lattice Parameter, aβ (nm)",0.3234,null,null,0.0004,"µm","","","","","",false,"unit_suspect","table","(b) Ti–Al–Cr\t0.3234\t0.00037"],["doi:10.3390/ma16134526","Ti–Al–Co","Lattice Parameter, aβ (nm)",0.3233,null,null,0.0016,"µm","","","","","",false,"unit_suspect","table","(c) Ti–Al–Co\t0.3233\t0.00157"],["doi:10.3390/ma16134526","Ti–Al–Ni","Lattice Parameter, aβ (nm)",0.3239,null,null,0.0009,"µm","","","","","",false,"unit_suspect","table","(d) Ti–Al–Ni\t0.3239\t0.00087"],["doi:10.3390/ma16134526","Ti–Al–Mo","Lattice Parameter, aβ (nm)",0.3252,null,null,0.0009,"µm","","","","","",false,"unit_suspect","table","(e) Ti–Al–Mo []\t0.3252\t0.00087"],["doi:10.3390/ma16247558","TiZrHfMoCrCo","lattice parameter",0.3445,null,null,null,"µm","","","","","",false,"unit_suspect","results_discussion","The A2 phase, indicated by the red dotted vertical line in d, corresponds to a hafnium-rich bcc phase with a lattice parameter of 0.3445 nm."],["doi:10.3390/ma16247558","TiZrHfMoCrCo","lattice parameter",0.315,null,null,null,"µm","","","","","",false,"unit_suspect","results_discussion","Simultaneously, the A2 phase, marked by the pink dotted vertical line in d, represents a molybdenum-rich bcc phase with a lattice parameter of 0.3150 nm."],["doi:10.3390/ma16247558","TiZrHfMoCrCo","lattice parameter",0.5305,null,null,null,"µm","","","","","",false,"unit_suspect","results_discussion","Positioned at the boundaries between the A2 and C15 phases, the hexagonal close-packed (hcp) phase C14 appears light gray and possesses lattice parameters of a = 0.5305 and c = 0.8560 nm."],["doi:10.3390/ma16247558","TiZrHfMoCrCo","lattice parameter",0.856,null,null,null,"µm","","","","","",false,"unit_suspect","results_discussion","Positioned at the boundaries between the A2 and C15 phases, the hexagonal close-packed (hcp) phase C14 appears light gray and possesses lattice parameters of a = 0.5305 and c = 0.8560 nm."],["doi:10.3390/ma16247558","TiZrHfMoCrCo","lattice parameter",3.445,null,null,null,"µm","","","","EBSD","",false,"unit_suspect","conclusions","One phase, enriched in hafnium, exhibited a lattice parameter of 3.445 nm, while the other, enriched in molybdenum, displayed a lattice parameter of 3.150 nm. - (2)Employing EBSD enabled the determination of the average grain size and the misorientation distribution of grain boundaries within each phase."],["doi:10.3390/ma16247558","TiZrHfMoCrCo","lattice parameter",3.15,null,null,null,"µm","","","","EBSD","",false,"unit_suspect","conclusions","One phase, enriched in hafnium, exhibited a lattice parameter of 3.445 nm, while the other, enriched in molybdenum, displayed a lattice parameter of 3.150 nm. - (2)Employing EBSD enabled the determination of the average grain size and the misorientation distribution of grain boundaries within each phase."],["doi:10.3390/ma17184486","Ti-42.3Zr-28Cu-8.3Nb-4.7Ni","average secondary arm size",5.0,null,null,null,"µm","","","","","",false,"","results","The dendritic volume fraction, the dendritic span and the average secondary arm size were measured to be 55 ± 2%, ~30 μm and ~5 μm, respectively."],["doi:10.3390/ma18122806","Ti-22Al-25Nb","width",0.245,0.16,0.33,null,"µm","","solid solution at 920 °C","lath","","",false,"","results","The extremely fine acicular O phase interspersed among the original laths is coarsened, leading to a reduced quantity and uniform size, with a width range of 0.16 to 0.33 μm."],["doi:10.3390/ma18122806","Ti-22Al-25Nb","width range",0.9,0.6,1.2,null,"µm","","","lath","","",false,"","results","It can be seen from the figure that the size of laths in the length direction decreases significantly, the width range increases to 0.6~1.2 μm, and the length-to-diameter ratio decreases."],["doi:10.3390/ma19010010","Ti-5Mo-2Fe","width of α″ phases",0.93,null,null,null,"µm","room temperature","slow cooled","martensitic α'","","1 × 10−3/s",false,"","results_discussion","In 52 SW and 92 SW, the α phase occurred due to the slow cooling rate, and SIM transformation occurred due to relatively high β stability such that lath-shaped α″ phases with respective widths of 0.93 and 0.48 µm were observed."],["doi:10.3390/ma19010010","Ti-9.2Mo-2Fe","width of α″ phases",0.48,null,null,null,"µm","room temperature","slow cooled","martensitic α'","","1 × 10−3/s",false,"","results_discussion","In 52 SW and 92 SW, the α phase occurred due to the slow cooling rate, and SIM transformation occurred due to relatively high β stability such that lath-shaped α″ phases with respective widths of 0.93 and 0.48 µm were observed."],["doi:10.3390/ma19010010","Ti-3.4Mo-2Fe","width of α lamellar",1.35,null,null,null,"µm","room temperature","slow cooled","lamellar","","1 × 10−3/s",false,"","results_discussion","In the actual 32 SW, the Widmanstätten structure was observed due to the slow cooling rate and consisted of an α lamellar (dark phase) with a width of 1.35 µm and a β phase (white phase)."],["doi:10.3390/ma19010010","92 SW","α-lath width",0.48,null,null,null,"µm","","","","","",false,"","results_discussion","Therefore, as the α-lath width was 1.35, 0.93, and 0.48 µm in the 32 SW, 52 SW, and 92 SW designed alloys, respectively, 52 SW was thought to have higher fatigue strength than 32 SW because of its thinner α-lath, thereby suppressing the formation and progression of microcracks."],["doi:10.3390/ma19010010","52 SW","α-lath width",0.93,null,null,null,"µm","","","","","",false,"","results_discussion","Therefore, as the α-lath width was 1.35, 0.93, and 0.48 µm in the 32 SW, 52 SW, and 92 SW designed alloys, respectively, 52 SW was thought to have higher fatigue strength than 32 SW because of its thinner α-lath, thereby suppressing the formation and progression of microcracks."],["doi:10.3390/ma19010010","32 SW","α-lath width",1.35,null,null,null,"µm","","","","","",false,"","results_discussion","Therefore, as the α-lath width was 1.35, 0.93, and 0.48 µm in the 32 SW, 52 SW, and 92 SW designed alloys, respectively, 52 SW was thought to have higher fatigue strength than 32 SW because of its thinner α-lath, thereby suppressing the formation and progression of microcracks."],["doi:10.3390/ma19101930","TiZrNb","average size",0.68,null,null,null,"µm","673 K","","","SEM","1.33 × 10−2 s−1",false,"","results_discussion","With further increases in strain rate to 1.33 × 10−2 s−1 and 2.67 × 10−2 s−1, the precipitate size is further refined, and the average size decreases to 0.68 μm and 0.46 μm, respectively (c,d)."],["doi:10.3390/ma19101930","TiZrNb","average size",0.46,null,null,null,"µm","673 K","","","SEM","2.67 × 10−2 s−1",false,"","results_discussion","With further increases in strain rate to 1.33 × 10−2 s−1 and 2.67 × 10−2 s−1, the precipitate size is further refined, and the average size decreases to 0.68 μm and 0.46 μm, respectively (c,d)."],["doi:10.3390/ma19101930","TiZrNb","average size",1.61,null,null,null,"µm","673 K","","","SEM","1.67 × 10−3 s−1",false,"","results_discussion","At a strain rate of 1.67 × 10−3 s−1, the precipitates exhibit an average size of 1.61 μm, with the presence of coarse precipitates observed (a)."],["doi:10.3390/ma19101930","TiZrNb","average size",0.95,null,null,null,"µm","673 K","","","SEM","6.67 × 10−3 s−1",false,"","results_discussion","When the strain rate increases to 6.67 × 10−3 s−1, the average precipitate size decreases to 0.95 μm (b)."],["doi:10.3390/ma6083641","","10 µm platelets",10.0,10.0,10.0,null,"µm","","","mixed alpha and beta","","",false,"","table","microstructure\tmixed alpha and beta,10 µm platelets"],["doi:10.3390/ma8010205","TNZ (Ti-20Nb-6Zr)","contact depth",0.95,0.595,1.305,0.355,"µm","","AR","","nanoindentation","",false,"","results","Considering TNZ sample nanoindentation, the contact depth was decreasing from the highest value for the AR sample, well over 950 nm, with the highest variability equaling ±355 nm, down to below 300 nm for the MEP sample and about 13-times less variability, through to EP, which was in between."],["doi:10.3390/ma8010205","TNZ (Ti-20Nb-6Zr)","contact depth",0.3,0.27,0.33,0.023,"µm","","MEP","","nanoindentation","",false,"","results","Considering TNZ sample nanoindentation, the contact depth was decreasing from the highest value for the AR sample, well over 950 nm, with the highest variability equaling ±355 nm, down to below 300 nm for the MEP sample and about 13-times less variability, through to EP, which was in between."],["doi:10.3390/ma8010205","TNZ (Ti-20Nb-6Zr)","contact depth",0.39,0.351,0.429,0.018,"µm","","EP","","nanoindentation","",false,"","results","Considering TNZ sample nanoindentation, the contact depth was decreasing from the highest value for the AR sample, well over 950 nm, with the highest variability equaling ±355 nm, down to below 300 nm for the MEP sample and about 13-times less variability, through to EP, which was in between."],["doi:10.3390/mi15010148","Ti75Fe19Sn6","lamellar spacing",0.75,0.6,0.9,null,"µm","","","","","",false,"","results_discussion","The lamellar spacing and approximate volume fraction of the primary dendrite for Ti75Fe19Sn6 and Ti77Fe14.5Sn8.5 alloys are about 600–900 nm, 700–1000 nm and 60.75%, 77.25%, respectively."],["doi:10.3390/mi15010148","Ti77Fe14.5Sn8.5","lamellar spacing",0.85,0.7,1.0,null,"µm","","","","","",false,"","results_discussion","The lamellar spacing and approximate volume fraction of the primary dendrite for Ti75Fe19Sn6 and Ti77Fe14.5Sn8.5 alloys are about 600–900 nm, 700–1000 nm and 60.75%, 77.25%, respectively."],["doi:10.3390/nano11040918","Ti-49Al-2Sc","average width of the lamellae of the I type",0.21,null,null,null,"µm","","","","","",false,"","results_discussion","The average width of the lamellae of the I type has been 0.21 µm."],["doi:10.3390/nano11040918","Ti-49Al-2Sc","width",0.625,0.6,0.65,null,"µm","","","lamellar","","",false,"","results_discussion","The values of the portion of 0.33 and 0.17 correspond to the widths of the lamellae of the I type 0.6–0.65 and 0.47–0.54 µm wide, respectively."],["doi:10.3390/nano11040918","Ti-49Al-2Sc","width",0.505,0.47,0.54,null,"µm","","","lamellar","","",false,"","results_discussion","The values of the portion of 0.33 and 0.17 correspond to the widths of the lamellae of the I type 0.6–0.65 and 0.47–0.54 µm wide, respectively."],["doi:10.3390/nano11040918","Ti-49Al-2Sc","average width",0.34,null,null,null,"µm","","","lamellar","","",false,"","results_discussion","For lamellae of the II type in the Ti-Al alloy, the average width of the lamellae is 0.34 µm (b)."],["doi:10.3390/nano11040918","Ti-49Al-2Sc","average width",0.85,null,null,null,"µm","","","lamellar","","",false,"","results_discussion","The average width of lamellae of the I type has been 0.85 µm, which is four times greater than that for the Ti-Al system."],["doi:10.3390/nano11040918","Ti-49Al-2Sc","average width",0.54,null,null,null,"µm","","","lamellar","","",false,"","results_discussion","For lamellae of the II type of the Ti-Al-Sc alloy sample, the average width of the lamellae has been 0.54 µm."],["doi:10.3390/nano11040918","Ti-Al-Sc","average width of Al-rich lamellae",0.85,null,null,null,"µm","","","lamellar","","",false,"","abstract","The average width of Al-rich lamellae has been 0.85 µm, which is four times greater than that for the Ti-Al system (0.21 µm)."],["doi:10.3390/nano11040918","Ti-Al-Sc","average width of Ti-rich lamellae",0.54,null,null,null,"µm","","","lamellar","","",false,"","abstract","For Ti-rich lamellae of the sample of the Ti-Al-Sc alloy, the average width of the lamellae has been 0.54 µm, and for Ti-Al it has been 0.34 µm."],["doi:10.3390/nano11040918","Ti-Al","average width of Ti-rich lamellae",0.34,null,null,null,"µm","","","lamellar","","",false,"","abstract","For Ti-rich lamellae of the sample of the Ti-Al-Sc alloy, the average width of the lamellae has been 0.54 µm, and for Ti-Al it has been 0.34 µm."],["doi:10.34626/naz1-yr59","Ti-6Al-4V","espessura da camada",104.0,null,null,2.0,"µm","","950 °C/1 h/WQ","","","",false,"out_of_range","abstract",""],["doi:10.34626/naz1-yr59","Ti-6Al-4V","espessuras médias do α‐casa",84.0,null,null,null,"µm","","recozimento","","","",false,"out_of_range","abstract",""],["doi:10.34626/naz1-yr59","Ti-6Al-4V","espessuras médias do α‐casa",152.0,null,null,null,"µm","","solubilização + envelhecimento","","","",false,"out_of_range","abstract",""],["doi:10.5287/ora-nodv5z2pz","Ti-6Al-4V","lath thickness",0.0,null,null,null,"","","","lamellar","","",false,"unit_missing","results",""],["doi:10.5287/ora-nodv5z2pz","Ti-6Al-4V","Average α lath thickness ± 1 standard deviation",0.0,null,null,null,"","","","lamellar","","",false,"unit_missing","results",""],["doi:10.5287/ora-nodv5z2pz","Ti-6Al-4V","α lath thickness",0.0,null,null,null,"","","as-built SLM","","","",false,"unit_missing","results",""],["doi:10.5287/ora-nodv5z2pz","Ti-6Al-4V","lath thickness",1.15,1.0,1.3,null,"µm","","as-built SLM","bimodal","","",false,"","methods",""],["doi:10.5287/ora-nodv5z2pz","Ti-6Al-4V","Average α lath thickness",0.0,null,null,null,"","","","lath","","",false,"unit_missing","conclusions",""],["doi:10.5445/ir/1000162016","","Dicke",0.45,null,null,null,"µm","","","lamellar","","",false,"","abstract",""],["doi:10.5445/ir/1000162016","","Anrisstiefe",230.0,300.0,400.0,null,"µm","","","","","",true,"out_of_range","abstract",""],["doi:10.70675/08f5f9ffz53b8z455bzb583zf6d87897e084","Ti-5-5-5-3","aωiso",0.462,null,null,0.001,"µm","","solutionized at 900°C for 30 min + water quenched","","","",false,"unit_suspect","conclusions",""],["doi:10.70675/08f5f9ffz53b8z455bzb583zf6d87897e084","Ti-5-5-5-3","cωiso",0.284,null,null,0.001,"µm","","solutionized at 900°C for 30 min + water quenched","","","",false,"unit_suspect","conclusions",""],["doi:10.70675/08f5f9ffz53b8z455bzb583zf6d87897e084","Ti-5-5-5-3","aω",0.462,null,null,0.001,"µm","324 °C","β-metastable state","","","",false,"unit_suspect","conclusions",""],["doi:10.70675/08f5f9ffz53b8z455bzb583zf6d87897e084","Ti-5-5-5-3","aω",0.462,null,null,0.001,"µm","345 °C","β-metastable state","","","",false,"unit_suspect","conclusions",""],["doi:10.70675/08f5f9ffz53b8z455bzb583zf6d87897e084","Ti-5-5-5-3","aω",0.462,null,null,0.001,"µm","366 °C","β-metastable state","","","",false,"unit_suspect","conclusions",""],["doi:10.70675/08f5f9ffz53b8z455bzb583zf6d87897e084","Ti-5-5-5-3","cω",0.284,null,null,0.001,"µm","324 °C","β-metastable state","","","",false,"unit_suspect","conclusions",""],["doi:10.70675/08f5f9ffz53b8z455bzb583zf6d87897e084","Ti-5-5-5-3","cω",0.284,null,null,0.001,"µm","345 °C","β-metastable state","","","",false,"unit_suspect","conclusions",""],["doi:10.70675/08f5f9ffz53b8z455bzb583zf6d87897e084","Ti-5-5-5-3","cω",0.284,null,null,0.001,"µm","366 °C","β-metastable state","","","",false,"unit_suspect","conclusions",""],["doi:10.70675/08f5f9ffz53b8z455bzb583zf6d87897e084","Ti-10V-2Fe-3Al","dimensions moyennes",0.05,0.05,0.15,null,"µm","","revenu à 560°C/10min","","","",false,"","conclusions",""],["doi:10.70675/08f5f9ffz53b8z455bzb583zf6d87897e084","Ti-10V-2Fe-3Al","épaisseur moyenne",0.01,null,null,null,"µm","400 °C","revenu à 400 °C","ωiso","","",false,"","conclusions",""],["doi:10.70675/61525bd9z3b2bz497bzadbcz942ff555036e","Ti-5Al-2Sn-2Zr-4Mo-4Cr","dα",0.0,null,null,null,"µm","","920°C - 15 min | Trempe","beta","","",false,"out_of_range","conclusions",""],["doi:10.70675/b01b1d66z7f6ez449azaf85z5f592d25e3d8","Ti-5Al-2Sn-2Zr-4Mo-4Cr","épaisseur des lamelles α",1.0,null,null,null,"µm","","as-delivered","lamellar","","",false,"","conclusions",""],["doi:10.70675/b01b1d66z7f6ez449azaf85z5f592d25e3d8","CP-Ti Grade 2","paramètres de maille a",0.295,null,null,null,"µm","","","hexagonal close-packed","","",false,"unit_suspect","conclusions",""],["doi:10.70675/b01b1d66z7f6ez449azaf85z5f592d25e3d8","CP-Ti Grade 2","paramètre de maille a",0.332,null,null,null,"µm","","","body-centered cubic","","",false,"unit_suspect","conclusions",""],["doi:10.70675/b01b1d66z7f6ez449azaf85z5f592d25e3d8","Ti-5Al-2Sn-2Zr-4Mo-4Cr","lamelles de phase α",1.0,null,null,null,"µm","","as-delivered","lamellar","","",false,"","conclusions",""],["doi:10.70675/b01b1d66z7f6ez449azaf85z5f592d25e3d8","Ti-5Al-2Sn-2Zr-4Mo-4Cr","lamelles de phase α",2.0,null,null,null,"µm","","as-delivered","lamellar","","",false,"","conclusions",""],["doi:10.70675/c58a1934zefe1z42edzb47az554934ffb99a","Ti-24Nb","phase ω nanométrique (10-30nm)",0.02,0.01,0.03,null,"µm","room temperature","600°C/10min","ultrafine β grains","microscopy","",false,"","conclusions",""],["doi:10.70675/cc7cdffbzd35cz46d6zb73bz4b7a3b6f8954","Ti-46Al","lattice parameter",0.335,null,null,null,"µm","1500°C","","","","",false,"unit_suspect","conclusions",""],["doi:10.70675/cc7cdffbzd35cz46d6zb73bz4b7a3b6f8954","","lattice parameter",0.336,null,null,null,"µm","1540oC","","","","",false,"unit_suspect","conclusions",""],["doi:10.70675/cc7cdffbzd35cz46d6zb73bz4b7a3b6f8954","Ti-47Ta","lattice parameter",0.34,null,null,null,"µm","","","","","",false,"unit_suspect","conclusions",""],["doi:10.70675/db311188z45b6z41dfzb47ez9a438bc65dc3","Ti-6Al-2Sn-4Zr-2Mo","épaisseur moyenne",3.0,null,null,null,"µm","","","lamellar","","",false,"","conclusions",""],["doi:10.70675/efb82a7ez9210z470az9813z385cfdc218a9","","width",0.7,0.6,0.8,null,"µm","","","lamellar","","",false,"","results",""],["doi:10.70675/efb82a7ez9210z470az9813z385cfdc218a9","","thickness",0.09,0.03,0.15,null,"µm","","","martensitic α'","","",false,"","results",""],["doi:10.70675/efb82a7ez9210z470az9813z385cfdc218a9","","thickness",0.05,0.0,0.1,null,"µm","","","twin","","",false,"","results",""],["doi:10.70675/efb82a7ez9210z470az9813z385cfdc218a9","","thickness",0.1,0.1,0.1,null,"µm","","","twin","","",false,"","discussion",""],["hal:hal-02019253","Ti-6Al-4V","average α grain width",2.5,null,null,null,"µm","","as-built EBM","","","",false,"","methods",""],["hal:hal-04151918","Ti6244","Feret diameter",0.044,null,null,null,"µm","","as-received","","TEM","",false,"","results_discussion",""],["hal:hal-04151918","Ti6244","Feret diameter",0.077,null,null,null,"µm","","aged","","TEM","",false,"","results_discussion",""],["hal:pastel-00537861","Ti-10V-2Fe-3Al","épaisseur",15.0,13.0,17.0,2.0,"µm","","","","","",false,"","conclusions",""],["hal:tel-00129356","Ti-6Al-4V","diameter",1.0,null,null,null,"µm","","","","","",false,"","results_discussion",""],["hal:tel-01748686","","largeur a mi-hauteur",0.0,null,null,null,"","620°C","","","","",false,"unit_missing","conclusions",""],["hal:tel-01748686","","largeur a mi-hauteur",0.0,null,null,null,"","vitesse de refroidissement de 0,1 °C/s","","","","",false,"unit_missing","conclusions",""],["hal:tel-01748686","Ti-5Al-2Sn-2Zr-4Mo-4Cr","parametre co",0.0,null,null,null,"","477°C","direct","","","",false,"unit_missing","conclusions",""],["hal:tel-01749279","Ti-5Al-5Mo-5V-3Cr","épaisseur mesurée du liseré",2.0,2.0,2.0,null,"µm","750°C","maintien isotherme 750°C","","","",false,"","conclusions",""],["hal:tel-01749279","Ti-5Al-5Mo-5V-3Cr","´epaisseur",0.6,null,null,null,"µm","","","","","",false,"","conclusions",""],["hal:tel-01749279","Ti-5Al-5Mo-5V-3Cr","´epaisseur moyenne des pr´ecipit´es",0.34,0.08,0.6,null,"µm","","","","","",false,"","discussion",""],["hal:tel-01749279","Ti-5Al-5Mo-5V-3Cr","lath thickness",0.4,null,null,null,"µm","","C1: solution treatment at 800°C + quenching","bimodal","","",false,"","discussion",""],["hal:tel-01749279","Ti-5Al-5Mo-5V-3Cr","lath thickness",0.6,null,null,null,"µm","","C2: solution treatment at 800°C + slow cooling at 20°C/min","bimodal","","",false,"","discussion",""],["hal:tel-01749279","Ti-5Al-5Mo-5V-3Cr","épaisseur moyenne des précipités",0.05,null,null,null,"µm","","refroidi à 0,2°C/s depuis le domaine monophasé β","","","",false,"","conclusions",""],["hal:tel-01749279","Ti-5Al-5Mo-5V-3Cr","liserés épais",2.0,null,null,null,"µm","","","bimodal","","",false,"","conclusions",""],["hal:tel-01749279","Ti-5Al-5Mo-5V-3Cr","précipités très fins",0.05,null,null,null,"µm","","","","","",false,"","conclusions",""],["hal:tel-01749447","Ti-5Al-3Mo-3V-2Zr-2Cr-1Nb-1Fe","dimensions ... width",0.0,null,null,null,"µm","","aged at 450°C","acicular","","",false,"out_of_range","methods",""],["hal:tel-01749447","Ti-5Al-3Mo-3V-2Zr-2Cr-1Nb-1Fe","mean length",1.0,null,null,null,"µm","","aged at 500°C for 1000s","acicular","","",false,"","methods",""],["hal:tel-01749447","Ti-5Al-3Mo-3V-2Zr-2Cr-1Nb-1Fe","mean length",5.0,null,null,null,"µm","","aged at 500°C for 2000s","acicular","","",false,"","methods",""],["hal:tel-01749447","Ti-5Al-3Mo-3V-2Zr-2Cr-1Nb-1Fe","precipitates mean length",20.0,null,null,null,"µm","","aged at 600°C","acicular","","",false,"","methods",""],["hal:tel-01749978","Ti-5Al-2Sn-2Zr-4Mo-4Cr","paramètre de β",0.0,0.0,0.0,null,"","625–700°C","","","X-ray diffraction","",false,"unit_missing","conclusions",""],["hal:tel-01749978","Ti-5Al-2Sn-2Zr-4Mo-4Cr","largeur des aiguilles",0.7,0.5,0.9,0.2,"µm","700°C","","","","",false,"","conclusions",""],["hal:tel-01749978","Ti-5Al-2Sn-2Zr-4Mo-4Cr","largeur des aiguilles",0.1,0.05,0.15,0.05,"µm","600°C","","","","",false,"","conclusions",""],["hal:tel-01749978","Ti-5Al-2Sn-2Zr-4Mo-4Cr","largeur d’aiguille",0.1,null,null,null,"µm","600°C","","","","",false,"","conclusions",""],["hal:tel-01749978","Ti-5Al-2Sn-2Zr-4Mo-4Cr","espacement",0.6,null,null,null,"µm","","isothermal hold at 750°C after solution treatment at 815°C for 4315 s and rapid cooling","lamellar","","",false,"","conclusions",""],["hal:tel-01749978","β-Cez","épaisseur",0.6,null,null,null,"µm","","isothermal hold at 750°C","lamellar","","",false,"","conclusions",""],["hal:tel-01749978","β-Cez","épaisseur",1.1,null,null,null,"µm","","isothermal hold at 815°C","lamellar","","",false,"","conclusions",""],["hal:tel-01749978","Ti-5Al-2Sn-2Zr-4Mo-4Cr","épaisseur",1.0,null,null,null,"µm","","isothermal hold at 800°C","lamellar","","",false,"","conclusions",""],["hal:tel-01749978","Ti-5Al-2Sn-2Zr-4Mo-4Cr","épaississement",1.6,null,null,null,"µm","","cooling from 800°C to 700°C","","","",false,"","conclusions",""],["hal:tel-01751100","","épaisseur moyenne des lamelles de phase a",0.6,null,null,null,"µm","760°C","","lamellar","","",false,"","conclusions",""],["hal:tel-01751100","","épaisseur moyenne des lamelles de phase a",0.35,null,null,null,"µm","690°C","","lamellar","","",false,"","conclusions",""],["hal:tel-01751100","","épaisseur moyenne des lamelles",0.7,0.6,0.8,null,"µm","","","lamellar","","",false,"","conclusions",""],["hal:tel-01751100","","lath_thickness",0.0175,0.015,0.02,null,"µm","790 °C","","","","",false,"","conclusions",""],["hal:tel-01751100","","lath_thickness",3.0,3.0,3.0,null,"µm","750 °C","","","","",false,"unit_suspect","conclusions",""],["hal:tel-01752531","Ti-46.5Al","épaisseur de la lame",0.214,null,null,null,"µm","450 °C","deformed at 5 %, 450 °C quasistatic compression","lamellar","energy loss","quasistatic",false,"","conclusions",""],["hal:tel-01754510","TiAl","width",3.2,null,null,3.2,"µm","","","","","",false,"unit_suspect","results",""],["hal:tel-01754510","TiAl","mean thickness of the lamellae",0.0125,0.008,0.017,null,"µm","","","lamellar","","",false,"","discussion",""],["hal:tel-01754510","TiAl","lamella width",5.0,null,null,null,"µm","","","","","",false,"unit_suspect","discussion",""],["hal:tel-01754510","TiAl","average lamellar thickness",0.425,0.02,0.85,null,"µm","","","","TEM","",false,"","discussion",""],["hal:tel-01754510","TiAl","critical thickness",0.05,null,null,null,"µm","","","","","",false,"","discussion",""],["hal:tel-01754648","Ti-6Al-4V","épaisseur des lamelles de martensite",0.2,0.1,0.3,null,"µm","","","martensitic α'","","",false,"","discussion",""],["hal:tel-01754648","Ti-6Al-4V","environ 75 nm d'épaisseur",0.075,null,null,null,"µm","","","martensitic α'","","",false,"","discussion",""],["hal:tel-01775770","Beta-Cez","lath thickness",0.04,0.04,0.05,null,"µm","","","","","",false,"","conclusions",""],["hal:tel-01775770","Beta-Cez","lattice parameter",0.3027,null,null,null,"µm","","","","","",false,"unit_suspect","conclusions",""],["hal:tel-01777160","","paramètre de maille a",0.2944,null,null,null,"µm","","","","","",false,"unit_suspect","conclusions",""],["hal:tel-01777160","","paramètre de maille b",0.495,null,null,null,"µm","","","","","",false,"unit_suspect","conclusions",""],["hal:tel-01777160","","paramètre de maille c",0.4682,null,null,null,"µm","","","","","",false,"unit_suspect","conclusions",""],["hal:tel-02094994","Ti-6Al-4V","microstructure martensitique α’ avec de fines aiguilles martensitiques",0.0,null,null,null,"","","100% Ti64","martensitic α'","","",false,"unit_missing","conclusions",""],["hal:tel-02094994","Ti","microstructure martensitique",0.0,null,null,null,"","","100% Ti","martensitic","","",false,"unit_missing","conclusions",""],["hal:tel-02499543","Ti-5Al-2Sn-2Zr-4Mo-4Cr","épaisseur moyenne des grains secondaire",0.05,0.05,0.05,null,"µm","","revenu 620°C, 9h","colonies 35%","","",false,"","conclusions",""],["hal:tel-02499543","Ti-5Al-2Sn-2Zr-4Mo-4Cr","épaisseur moyenne",0.08,0.08,0.08,null,"µm","","revenu 620°C, 9h","colonies 35%","","",false,"","conclusions",""],["hal:tel-02499543","Ti-5Al-2Sn-2Zr-4Mo-4Cr","épaisseur au p1c de la distribution",0.4,null,null,null,"µm","","","","image analysis","",false,"","conclusions",""],["hal:tel-02499543","Ti-5Al-2Sn-2Zr-4Mo-4Cr","épaisseur au p1c de la distribution",0.5,null,null,null,"µm","","","","image analysis","",false,"","conclusions",""],["hal:tel-02499543","Ti-5Al-2Sn-2Zr-4Mo-4Cr","épaisseur au p1c de la distribution",0.5,null,null,null,"µm","","","","image analysis","",false,"","conclusions",""],["hal:tel-02499543","Ti-5Al-2Sn-2Zr-4Mo-4Cr","épaisseur au p1c de la distribution",0.6,null,null,null,"µm","","","","image analysis","",false,"","conclusions",""],["hal:tel-02499543","Ti-5Al-2Sn-2Zr-4Mo-4Cr","distribution prôsentc un pic à",1.8,null,null,null,"µm","","","","image analysis","",false,"","conclusions",""],["hal:tel-02499543","Ti-5Al-2Sn-2Zr-4Mo-4Cr","épaisseur au pic des distributions",0.4,0.4,0.4,null,"µm","","revenu 1 °C.s⁻¹ à 620 °C","Intragranulaire 35%","","",false,"","conclusions",""],["hal:tel-02499543","Ti-5Al-2Sn-2Zr-4Mo-4Cr","épaisseur au pic des distributions",0.8,0.8,0.8,null,"µm","","revenu 1 °C.s⁻¹ à 620 °C","Intragranulaire 45%","","",false,"","conclusions",""],["hal:tel-02499543","Ti-5Al-2Sn-2Zr-4Mo-4Cr","épaisseur à l'issue de 9 h de maintien isotherme",1.7,1.7,1.7,null,"µm","","revenu 1 °C.s⁻¹ à 620 °C","Colonies 35%","","",false,"","conclusions",""],["hal:tel-02499543","Ti-5Al-2Sn-2Zr-4Mo-4Cr","épaisseur apparente",0.02,null,null,null,"µm","","aged 6000 h at 450 °C","","","",false,"","conclusions",""],["hal:tel-02499543","Ti-5Al-2Sn-2Zr-4Mo-4Cr","épaisseur apparente d'environ 10 nm à 20 nm",0.015,0.01,0.02,null,"µm","","aged 6000 h at 450 °C","","","",false,"","conclusions",""],["hal:tel-02559513","Ti-5Al-2Sn-2Zr-4Mo-4Cr","épaisseur moyenne de αwgb",2.6,null,null,null,"µm","810°C","isothermal transformation at 810°C","lamellar","","",true,"","conclusions",""],["hal:tel-02559513","Ti-5Al-2Sn-2Zr-4Mo-4Cr","Epaisseur moyenne de αgb(µm)",1.4,null,null,null,"µm","750 °C","","αgb","CPFEM prediction","",true,"","conclusions",""],["hal:tel-02559513","Ti-5Al-2Sn-2Zr-4Mo-4Cr","Epaisseur moyenne de αgb(µm)",1.75,null,null,null,"µm","800 °C","","αgb","CPFEM prediction","",true,"","conclusions",""],["hal:tel-02559513","Ti-5Al-2Sn-2Zr-4Mo-4Cr","Épaisseur moyenne de αwgb(µm)",0.6,null,null,null,"µm","750 °C","","lamellar","CPFEM prediction","",true,"","conclusions",""],["hal:tel-02559513","Ti-5Al-2Sn-2Zr-4Mo-4Cr","Épaisseur moyenne de αwgb(µm)",1.8,null,null,null,"µm","830 °C","","lamellar","CPFEM prediction","",true,"","conclusions",""],["hal:tel-02559513","Ti-4%Mo-0,1%O","épaisseurs",1.55,0.7,2.4,null,"µm","750 °C","","lamellar","","",true,"","conclusions",""],["hal:tel-02559513","Ti-4%Mo-0,1%O","épaisseurs",1.3,0.5,2.1,null,"µm","750 °C","","lamellar","","",true,"","conclusions",""],["hal:tel-03702758","Ti-5Al-5Mo-5V-3Cr","variation relative des paramètres de maille moyens",0.002,null,null,null,"","","continuous cooling at 0.05°C/s","","","",true,"unit_missing","conclusions",""],["hal:tel-03702758","Ti-5Al-5Mo-5V-3Cr","variation relative des paramètres (a) aβ, (b) aα et (c) cα",0.003,null,null,null,"","","continuous cooling at 0.05, 0.1, 0.3, 0.5, 0.75°C/s","","","",true,"unit_missing","conclusions",""],["hal:tel-03702758","Ti-5Al-5Mo-5V-3Cr","épaisseur moyenne du liseré αGB",2.2,1.6,2.8,0.6,"µm","","775°C","lamellar","","",false,"","conclusions",""],["hal:tel-03702758","Ti-5Al-5Mo-5V-3Cr","épaisseur moyenne des lamelles αWGB",1.8,1.4,2.2,0.4,"µm","","775°C","lamellar","","",false,"","conclusions",""],["hal:tel-03702758","Ti-5Al-5Mo-5V-3Cr","épaisseur moyenne du liseré αGB",1.8,1.4,2.2,0.4,"µm","","750°C","lamellar","","",false,"","conclusions",""],["hal:tel-03702758","Ti-5Al-5Mo-5V-3Cr","épaisseur moyenne des lamelles αWGB",1.4,0.9,1.9,0.5,"µm","","750°C","lamellar","","",false,"","conclusions",""],["hal:tel-03702758","","épaisseur caractéristique",0.6,0.45,0.75,0.15,"µm","","","lamellar","","",false,"","conclusions",""],["hal:tel-03702758","","épaisseur caractéristique",0.2,0.18,0.22,0.02,"µm","","","lamellar","","",false,"","conclusions",""],["hal:tel-03702758","","épaisseur caractéristique",0.25,0.24,0.26,0.01,"µm","","","lamellar","","",false,"","conclusions",""],["hal:tel-03702758","Natis","épaisseur moyenne",0.08,0.06,0.1,0.02,"µm","550°C","maintien à 550°C","αWI","MEB-BSE","",false,"","conclusions",""],["hal:tel-03702758","Ti-5Al-5Mo-5V-3Cr","épaisseurs",0.01,0.01,0.01,null,"µm","450°C","maintien à 450°C","","MEB-SE","",false,"","conclusions",""],["hal:tel-03702758","Ti-5Al-5Mo-5V-3Cr","longueur",0.03,0.03,0.03,null,"µm","350°C","maintien à 350°C","","MEB-SE","",false,"","conclusions",""],["hal:tel-03702758","Natis 1","longueur",0.03,0.03,0.03,null,"µm","350°C","maintien à 350°C","","MEB-SE","",false,"","conclusions",""],["hal:tel-03702758","Natis 2","longueur",0.03,0.03,0.03,null,"µm","350°C","maintien à 350°C","","MEB-SE","",false,"","conclusions",""],["hal:tel-03702758","Ti-5Al-5Mo-5V-3Cr","average thickness",0.6,null,null,null,"µm","700°C","isothermal hold at 700°C for 20 min","αGB","microscopy","",false,"","conclusions",""],["hal:tel-03702758","Ti-5Al-5Mo-5V-3Cr","average thickness",0.35,null,null,null,"µm","700°C","isothermal hold at 700°C for 20 min","αWGB","microscopy","",false,"","conclusions",""],["hal:tel-03702758","Ti-5Al-5Mo-5V-3Cr","maximum thickness",0.1,null,null,null,"µm","700°C","isothermal hold at 700°C for 20 min","αWI","microscopy","",false,"","conclusions",""],["hal:tel-03702758","Ti-5Al-5Mo-5V-3Cr","average thickness",0.8,null,null,null,"µm","700°C","isothermal hold at 700°C for 48 h","αGB","microscopy","",false,"","conclusions",""],["hal:tel-03702758","Ti-5Al-5Mo-5V-3Cr","average thickness",0.6,null,null,null,"µm","700°C","isothermal hold at 700°C for 48 h","αWGB","microscopy","",false,"","conclusions",""],["hal:tel-03702758","Ti-5Al-5Mo-5V-3Cr","average thickness",0.25,null,null,null,"µm","700°C","isothermal hold at 700°C for 48 h","αWI","microscopy","",false,"","conclusions",""],["ia:DTIC_AD0752575","Ti-5.5V-5.25Al-0.9Fe-0.5Cu","alpha thickness",0.0,null,null,null,"","","","","","",false,"unit_missing","results_discussion",""],["ia:DTIC_AD1015825","Ti-6Al-4V","α' thickness",0.73,null,0.73,null,"µm","room temperature","low power as-fabricated","martensitic α'","","",false,"","results_discussion",""],["ia:DTIC_AD1015825","Ti-6Al-4V","α lath thickness",0.79,null,0.79,null,"µm","room temperature","high power as-fabricated","lamellar","","",false,"","results_discussion",""],["ia:DTIC_AD1015825","Ti-6Al-4V","α lath thickness",1.06,null,1.06,null,"µm","room temperature","high power as-fabricated",
