Repository: akhtar07/tisci-explorer

# TiSci Explorer

A read-only, static explorer for **TiSci**, an autonomous research agent for titanium alloys. TiSci reads the
titanium-alloy literature, builds a knowledge graph and a table of measured values, proposes hypotheses where the
graph has gaps, and tests them with DFT (MACE / VASP) and the ICME-lite multiscale chain.

**Live site:** https://akhtar07.github.io/tisci-explorer/

The site has seven sections:

| Section | What it shows |
|---|---|
| Overview | Corpus → graph → facts → hypotheses → verdicts, with the snapshot's counts |
| Worked example | One full loop for W in α-Ti: graph path, hypothesis, novelty check, DFT test, verdict, follow-up, DAMASK |

File: data/facts/melting_point.json (part 2 of 2)
temperature","","","","",false,"","results_discussion",""],["oa:W3193342748","Ti-6242Si","Vaporization temperature, Tv",3041.85,null,null,null,"°C","room temperature","","","","",false,"out_of_range","results_discussion",""],["oa:W3193342748","Ti-6Al-4V","Liquidus (melting) temperature, Tm",1654.85,null,null,null,"°C","solidus temperature","","","","",false,"","methods",""],["oa:W3193342748","Ti-6242Si","Solidus temperature, Ts",1633.85,null,null,null,"°C","room temperature","","","","",false,"","results_discussion",""],["oa:W3195942834","Ti-1Al-8V-5Fe","temperature of",2556.85,null,null,null,"°C","","","","","",false,"out_of_range","results","The powder then cooled rapidly at an initial rate of \u0007 2,000 K/ms (point iii), spending 1.5 ms molten before solidifying, and then cooling at a rate of \u0007 200 K/ms (point iv)."],["oa:W3198207526","CP-Ti Grade 2","Melting temperature",1670.0,null,null,null,"°C","","","hexagonal close-packed","","",false,"","methods",""],["oa:W3198207526","CP-Ti Grade 2","Melting temperature",1670.0,null,null,null,"°C","","","body-centered cubic","","",false,"","methods",""],["oa:W3198971601","Ti-6Al-4V","Melting point",1600.0,null,null,null,"°C","","","","","",false,"","methods","Mechanical properties of titanium alloy Ti6Al4V Properties Ti6Al4V Melting point 1600°C Hardness Vickers 60 HV Thermal conductivity 6.7 W/mK"],["oa:W3207393808","TC21","Tm (°C)",1758.0,null,null,null,"°C","","","","","",false,"","table","Tm (°C)\t1758"],["oa:W3216550866","Ti-6Al-4V","Melting point (° C)",1649.0,null,null,null,"°C","","","","","",false,"","methods","Property Value Melting point (° C) 1.649 Density (g/cm3) 4.43 Thermal conductivity (W/m-K) 7.2 Hardness (HRA) 48-49 Electrical resistivity (ohm-cm) 170"],["oa:W4200254123","Ti-6Al-4V","Melting temperature",1604.85,null,null,null,"°C","","","","","",false,"","table","5\tMelting temperature\t1878 K"],["oa:W4210565085","Ti-6Al-4V","Melting Temperature",1634.72,1609.44,1660.0,null,"°C","","","","","",false,"","table","Melting Temperature (K)\t1882.59–1933.15"],["oa:W4213281105","","Melting point",1660.0,null,null,null,"°C","","","","","",false,"","methods","Property Unit Value Density g/cm3 4.5 Elastic modulus GPa 110 Melting point °C 1660 Hardness HRC 30 Thermal conductivity W/mK 7.955"],["oa:W4220889408","Ti-6Al-4V","melting point",1605.0,null,null,null,"°C","","","","","",false,"","results","The melting point of Ti-6Al-4V is 1605 ◦C."],["oa:W4221019682","","melting temperature",1562.85,null,null,null,"°C","","","","","",false,"","methods","Melting temperature Tf 1836 K"],["oa:W4221019682","Ti-6Al-4V","Reference temperature",26.85,null,null,null,"°C","","","","","",false,"out_of_range","methods","Material properties of Ti6Al4V used in the virtual experiments Parameter Symbol Value Unit Data Source Young’s modulus E 110 GPa [30] Poisson ratio ν 0.35 - [30] Density ρ 4430 kg/m³ [30] Specific heat cp 526 J/kgK [30] Thermal conductivity λ 6.8 W/mK [30] Friction coefficient µ 0.35 - [29] Taylor-Quinney coefficient η 90% - [31] JC constant A 852.1 MPa [21] JC constant B 338.9 MPa [21] JC constant C 0.02754 - [21] JC constant m 0.5961 - [21] JC constant n 0.148 - [21] JC constant 𝜀̇𝑝𝑙 0 1.0 1/s"],["oa:W4226508434","Ti-10V-2Fe-3Al","Melting point",1650.0,1636.0,1664.0,null,"°C","","","","","",false,"","methods","Table 4 Physical properties of TB6 titanium alloy Density Melting point Thermal conductivity Elastic modulus Yield strength Tensile strength 4.62 g/cm3 1636–1664 ℃ 8.47–15.2 W/m·K 104 GPa 1200 MPa 100 GPa"],["oa:W4255581505","TAMN","solidus temperature",1479.0,null,null,null,"°C","","","","DTA extrapolation","",false,"","conclusions",""],["oa:W4255581505","TAMN","liquidus temperature",1561.0,null,null,null,"°C","","","","DTA extrapolation","",false,"","conclusions",""],["oa:W4255581505","TAWS","solidus temperature",1453.0,null,null,null,"°C","","","","DTA extrapolation","",false,"","conclusions",""],["oa:W4255581505","TAWS","liquidus temperature",1522.0,null,null,null,"°C","","","","DTA extrapolation","",false,"","conclusions",""],["oa:W4281259942","CP-Ti Grade 2","Melting point",1665.0,null,null,null,"°C","","","","","",false,"","table","Metric\t0.523 J/g-°C\t16.4 W/m-K\tMax 1665 °C\t325 J/g"],["oa:W4281632506","Ti-1023","melting point",1800.0,null,null,null,"°C","","","","","",false,"","methods","Some key performance indicators of the studied material are as follows: the density is 4.62 g/cm3, the melting point is 1800 °C, and the yield strength and ultimate tensile strength are 1030 and 1105 MPa, respectively."],["oa:W4281734871","Ti-alloy","Melting temperature",1668.0,null,null,null,"°C","","","","","",false,"","table","Melting temperature\t1668 °C []"],["oa:W4291815301","Ti-6Al-4V","melting point",1506.85,null,null,null,"°C","","","","calculated","",true,"","methods","The calculated melting point of TC4 alloy is about 1780 K, as compared to the actual melting point of about 1950 K."],["oa:W4308807370","Ti-6Al-4V","Melting point (°C)",1632.0,1604.0,1660.0,null,"°C","","","","","",false,"","methods","A few years later, welding under protective gas was used for the first time in aviation industry for Property Value Density g/cm3 4.43 Melting point (°C) 1604–1660 Elastic modulus GPa1113.8 Thermal conductivity W/m.K 6.7 Electrical resistance 0.000178 Ohm-centimeters Thermal expansion /K8.9*10–6 Tensile strength MPa 880 Compressive strength MPa 970 Vickers Hardness 334 Table 6."],["oa:W4309261801","Ti-6Al-4V","Solidus temperature",1604.85,null,null,null,"°C","","","","","",false,"","table","Thermal conductivity []\tλ\t1.57+0.016T−1×10−6T2\tW/(m·K)"],["oa:W4309261801","Ti-6Al-4V","Liquidus temperature",1654.85,null,null,null,"°C","","","","","",false,"","table","Coefficient of thermal expansion []\tβT\t1.1 × 10−5\tK−1"],["oa:W4309605559","Ti-6Al-4V","Melting temperature",1640.0,null,null,null,"°C","","","","","",false,"","table","\tMelting temperature\t1640\t°C"],["oa:W4310067276","Ti-6Al-4V","Tm",1650.0,null,null,null,"°C","room temperature","","","Johnson-Cook constitutive model","1 s⁻¹",true,"","table","870\t990\t0.011\t1\t0.25\t1650\t20\t1"],["oa:W4313244845","Ti-1.5V","solidus–liquidus temperature",1000.0,null,null,null,"°C","25~1000 °C","","","DSC","15 °C/min",false,"","methods","The solidus–liquidus temperature of filler metal was measured by STA-449F3 TG-DTA/DSC synchronous thermal analyzer (Selb, Germany), 8~29 mg of filler metal was weighed each time to complete the testing under argon protection, and the heating or cooling rate was 15 °C/min, the test temperature range was 25~1000 °C."],["oa:W4313414350","Ti-6Al-4V","Tm (°C)",1560.0,null,null,null,"°C","","","","","",false,"","table","Tm (°C)\t1560"],["oa:W4317212370","Ti-6Al-4V","melting temperature",1659.85,null,null,null,"°C","","","","","",false,"","results_discussion","Superimposed distribution of thermal and pressure loading. the component does not heat up beyond 1900 K, which gives a strong indication of its ability to withstand such extreme conditions without melting, given the melting temperature of the material is about 1933 K."],["oa:W4317468920","Ti-6Al-4V","melting point",16740.0,null,null,null,"c","","","","","",false,"unit_mismatch","methods","ULTRASONIC TESTING The physical properties of Ti-6Al-4V alloy is having low density 4.43 gm/cm3, melting point 16740c, low thermal conductivity and high surface tension."],["oa:W4317535870","Ti-6Al-4V","ponto de fusão",1660.0,1660.0,1660.0,null,"°C","","as-welded TIG","martensitic α'","","",false,"","abstract",""],["oa:W4318426452","Ti-6Al-4V","ergime sıcaklığı",1660.0,null,null,null,"°C","","","","","",false,"","abstract","Ti6Al4V alaşımı 955 MPa çekme gerilmesine, 878 MPa akma gerilmesine, % 13,5 uzamaya, 450 HV sertlik ve 1660oC ergime sıcaklığına sahiptir. Çalışmada, ticari amaçla kullanılan, 1mm çapında, 2 kesici ağızlı TiSiN kaplı ve kaplamasız karbür mikro takımlar kullanıldı."],["oa:W4318711677","","melting point",3000.0,null,null,null,"°C","","","","","",false,"out_of_range","results_discussion","TiN has a very high melting point (higher than 3000 \u0002C)."],["oa:W4324091429","CP-Ti Grade 2","not enough to melt",0.0,null,null,null,"","","","","","",false,"unit_missing","results_discussion","Laser power of 1600 W along with a welding speed of 30 mm·s−1 and a laser offset of 300 μm were not enough to melt the Ti sheet."],["oa:W4324091429","CP-Ti Grade 2","liquidus temperature",0.0,null,null,null,"","","","","","",false,"unit_missing","results_discussion","At a laser power of 1800 W, the centerline temperatures on the top surface reached values above the liquidus temperature for Ti Grade 2, but the temperatures at the bottom weld surface ranged between TS and TL for Ti Grade 2."],["oa:W4324091429","CP-Ti Grade 2","liquidus temperature",0.0,null,null,null,"","","","","","",false,"unit_missing","results_discussion","In the case of a laser power of 2000 W, the temperatures in the central zone of the weld were higher than the liquidus temperature of Ti Grade 2."],["oa:W4327972275","Ni","Melting Point/°C",1453.0,null,null,null,"°C","","","","","",false,"","table","Ni\t1453\t15.3\t88\t440.0\t8.9"],["oa:W4327972275","Ti","Melting Point/°C",1677.0,null,null,null,"°C","","","","","",false,"","table","Ti\t1677\t8.2\t13.8\t539.1\t4.5"],["oa:W4368372629","OT4-1","melting point",1680.0,null,null,null,"°C","","","","","",false,"","methods","The melting point, ℃ 1680 Electrical resistivity (ρ), Ω∙сm 58 Linear coefficient of thermal expansion (α∙106), K–1 8.3 Thermal conductivity (λ), W/(m∙K) 9.6 Specific heat (C), J/kg∙℃ 0.75 Density (γ), kg/m3 4550 Brinell hardness (HB), MPa 197–255 Yield strength ( ), MPa 600–750 Elongation (δ), % 13–25 Elastic modulus (E), Pa 11 A special welding facility [12–17] was used that included an ‘IPTKM-10’ power source and a modernized ‘MTT-02’ welding gun."],["oa:W4376275088","AISI 1045","Melting temperature",1499.85,null,null,null,"°C","","","","","",false,"","table","Melting temperature\tTm\tK\t1773\t1877"],["oa:W4376275088","Ti-6Al-4V","Melting temperature",1603.85,null,null,null,"°C","","","","","",false,"","table","Melting temperature\tTm\tK\t1773\t1877"],["oa:W4381137493","Ti-6Al-4V","melting temperature",1604.0,1604.0,1660.0,null,"°C","","","","","",false,"","results_discussion","Graphite has a 3300 °C melting temperature, whereas the Ti6Al4V workpiece had a melting temperature of 1604–1660 °C, which resulted in the workpiece surface being eroded more and developing deep craters."],["oa:W4381137493","Ti-6Al-4V","melting point",3300.0,null,null,null,"°C","","","","","",false,"out_of_range","results_discussion","Graphite has a high melting point (3300 °C), which is the fundamental rationale for high roughness considering the thermoelectric physics of the electric discharge machining process."],["oa:W4381137493","Ti-6Al-4V","Melting point (°C)",1660.0,null,null,null,"°C","","","","","",false,"","table","Melting point (°C)\t1660"],["oa:W4382983263","Ti-6Al-4V","Melting point",1604.0,null,null,null,"°C","","","","","",false,"","table","1604 °C\t4.43 g/cm3\t6.7 W/m-k\t0.5263 J/g-⁰C\t1050 MPa\t110 N/m2\t950 MPa\t37 HRC"],["oa:W4385347119","Ti-6Al-4V","Tm (°C)",1680.0,null,null,null,"°C","","","","","",false,"","table","783\t498\t0.028\t0.28\t1\t1680\t20\t−0.09\t0.25\t−0.5\t0.014\t3.87"],["oa:W4386745390","Ti-6Al-4V","Boiling temperature (K)",3041.85,null,null,null,"°C","","as-built SLM","","","",false,"out_of_range","table","Boiling temperature (K)\tTv\t3315"],["oa:W4386745390","Ti-6Al-4V","Melting temperature (K)",1626.85,null,null,null,"°C","","as-built SLM","","","",false,"","table","Solidus temperature (K)\tTs\t1877"],["oa:W4389107911","Magnesium AZ80","Melting Temperature (℃)",672.0,null,null,null,"°C","","","","","",false,"out_of_range","methods","Table 2: Properties of materials alloys used in analysis (Hussain, Sharif et al. , Habib, Sharif et al. 2022, Sharif 2022, Aamir, Sharif et al. 2023, Sharif, Hussain et al. 2023, Sharif, Khan et al. 2023) Material Aluminum 7075-T6 Magnesium AZ80 Titanium Ti6AL4V Yield Strength (Mpa) 510 380 880 Melting Temperature (℃) 640 672 1660 Density (Kg/mm³) 0.281 0.18 0.8 Thermal Conductivity (W/m-K) 130 24 6.7 Specific Heat (J/Kg-K) 870 990 520"],["oa:W4389107911","Titanium Ti6AL4V","Melting Temperature (℃)",1660.0,null,null,null,"°C","","","","","",false,"","methods","Table 2: Properties of materials alloys used in analysis (Hussain, Sharif et al. , Habib, Sharif et al. 2022, Sharif 2022, Aamir, Sharif et al. 2023, Sharif, Hussain et al. 2023, Sharif, Khan et al. 2023) Material Aluminum 7075-T6 Magnesium AZ80 Titanium Ti6AL4V Yield Strength (Mpa) 510 380 880 Melting Temperature (℃) 640 672 1660 Density (Kg/mm³) 0.281 0.18 0.8 Thermal Conductivity (W/m-K) 130 24 6.7 Specific Heat (J/Kg-K) 870 990 520"],["oa:W4389107911","Aluminum 7075-T6","Melting Temperature (℃)",640.0,null,null,null,"°C","","T6","","","",false,"out_of_range","methods","Table 2: Properties of materials alloys used in analysis (Hussain, Sharif et al. , Habib, Sharif et al. 2022, Sharif 2022, Aamir, Sharif et al. 2023, Sharif, Hussain et al. 2023, Sharif, Khan et al. 2023) Material Aluminum 7075-T6 Magnesium AZ80 Titanium Ti6AL4V Yield Strength (Mpa) 510 380 880 Melting Temperature (℃) 640 672 1660 Density (Kg/mm³) 0.281 0.18 0.8 Thermal Conductivity (W/m-K) 130 24 6.7 Specific Heat (J/Kg-K) 870 990 520"],["oa:W4389935879","Ti-6Al-4V","melting point",1635.85,1603.85,1667.85,null,"°C","","","","","",false,"","results_discussion","The thermal conductivity of the alloy is 7.2 W m−1 K−1, the melting point is 1877–1941 K, and the thermal diffusivity is 0.022 cm2 s−1 []."],["oa:W4391462823","Ti-5Al-2V","melting point of titanium",1669.85,null,null,null,"°C","","","","","",false,"","discussion",""],["oa:W4392006552","TA19","熔点",1588.0,1588.0,1715.0,null,"°C","","","","","",false,"","other","225 W 后, 持续燃烧的临界氧体积浓度始终为 32%. 这表明TA19 是否发生持续燃烧几乎完全取 决于氧体积浓度. 研究过程中还发现, 合金的起燃温度随着激光 功率和氧浓度的变化而发生改变. 采用红外测温仪 对激光功率为200—325 W 以及氧体积浓度为 21%—60% 条件下的起燃温度进行测定, 并将实验 测量结果绘制为图9 的起燃温度-激光功率-氧浓度 关系图. 可以看出, 起燃温度随激光功率和氧体积 浓度的增加而降低, 且起燃温度对激光功率, 特别 是275 W 以下的激光功率变化更为敏感. 在实验 参数的范围内, TA19 合金的起燃温度为1527— 1595 ℃, 而TA19 合金的熔点为1588—1715 ℃[20], 这说明TA19 合金的起燃温度低于TA19 合金的 熔点."],["oa:W4392120341","VNbMoTaW","melting temperature",2408.85,null,null,null,"°C","","","","","",false,"","results","In this study, G along <111> on {110} plane (which is the orientation used for the CRSS) was determined at 0 K using ﬁrst-principles calculations: 74.0 for VNbMoTaW and 28.8 GPa for TiZrNbHfTa (more on this later); melting temperatures (Tm) were taken from earlier work10: 2682 and 2155 K."],["oa:W4392120341","TiZrNbHfTa","melting temperature",1881.85,null,null,null,"°C","","","","","",false,"","results","In this study, G along <111> on {110} plane (which is the orientation used for the CRSS) was determined at 0 K using ﬁrst-principles calculations: 74.0 for VNbMoTaW and 28.8 GPa for TiZrNbHfTa (more on this later); melting temperatures (Tm) were taken from earlier work10: 2682 and 2155 K."],["oa:W4392181372","","température de fusion",1670.0,null,null,null,"°C","","","","","",false,"","conclusions",""],["oa:W4392535224","Ti-6Al-4V","température de fusion",1660.0,null,null,null,"°C","","","","","",false,"","discussion",""],["oa:W4392873904","Ti","melting point",1397.85,null,null,null,"°C","","","","","",true,"","results_discussion",""],["oa:W4392873904","α2-Ti3Al","melting point",1529.85,null,null,5.0,"°C","","","","","",true,"","results_discussion",""],["oa:W4392873904","D022-TiAl3","melting point",1388.85,null,null,5.0,"°C","","","","","",true,"","results_discussion",""],["oa:W4392873904","γ-TiAl","melting point",1502.85,null,null,10.0,"°C","","","","","",true,"","results_discussion",""],["oa:W4392873904","Nb","melting point",2258.85,null,null,5.0,"°C","","","","","",false,"","results_discussion",""],["oa:W4392873904","Al","melting point",600.85,null,null,5.0,"°C","","","","","",false,"out_of_range","results_discussion",""],["oa:W4392873904","Ti","melting point",1397.85,null,null,5.0,"°C","","","","","",false,"","results_discussion",""],["oa:W4392873904","γ-TiAl","melting point",1502.85,null,null,5.0,"°C","","","","","",true,"","results_discussion",""],["oa:W4392915262","Ti-6Al-4V","Melting Temperature (K)",1574.85,null,null,null,"°C","","","","","",false,"","table","1.05\t2.63\t0.6656\t1.2949\t1848\t298\t0.0825\t1"],["oa:W4396707437","Ti-48Al-2Cr-2Nb","maximum temperatures of the molten pool surface",2181.0,2181.0,2181.0,null,"°C","","","","","",false,"","results_discussion","Precisely, when subjected to power ratings of 1000 W, 1200 W, 1400 W, and 1600 W, the maximum temperatures of the molten pool surface were measured to be 1890 °C, 2181 °C, 2481 °C, and 2750 °C, respectively."],["oa:W4396707437","Ti-48Al-2Cr-2Nb","maximum temperatures of the molten pool surface",2481.0,2481.0,2481.0,null,"°C","","","","","",false,"","results_discussion","Precisely, when subjected to power ratings of 1000 W, 1200 W, 1400 W, and 1600 W, the maximum temperatures of the molten pool surface were measured to be 1890 °C, 2181 °C, 2481 °C, and 2750 °C, respectively."],["oa:W4396707437","Ti-48Al-2Cr-2Nb","maximum temperatures of the molten pool surface",2750.0,2750.0,2750.0,null,"°C","","","","","",false,"out_of_range","results_discussion","Precisely, when subjected to power ratings of 1000 W, 1200 W, 1400 W, and 1600 W, the maximum temperatures of the molten pool surface were measured to be 1890 °C, 2181 °C, 2481 °C, and 2750 °C, respectively."],["oa:W4396707437","Ti-48Al-2Cr-2Nb","melting point of the titanium alloy",1668.0,1668.0,1668.0,null,"°C","","","","","",false,"","results_discussion","The melting point of the TiAl alloy is approximately 1460 °C, whereas that of the titanium alloy is 1668 °C."],["oa:W4396707437","Ti-48Al-2Cr-2Nb","liquid and solidus temperatures",1460.0,1460.0,1460.0,null,"°C","","","","","",false,"","results_discussion","The TiAl alloy has liquid and solidus temperatures of 1460 °C and 1440 °C, respectively."],["oa:W4396707437","Ti-48Al-2Cr-2Nb","maximum temperatures of the molten pool surface",1890.0,1890.0,1890.0,null,"°C","","","","","",false,"","results_discussion","Precisely, when subjected to power ratings of 1000 W, 1200 W, 1400 W, and 1600 W, the maximum temperatures of the molten pool surface were measured to be 1890 °C, 2181 °C, 2481 °C, and 2750 °C, respectively."],["oa:W4396707437","Ti-48Al-2Cr-2Nb","liquid and solidus temperatures",1440.0,1440.0,1440.0,null,"°C","","","","","",false,"","results_discussion","The TiAl alloy has liquid and solidus temperatures of 1460 °C and 1440 °C, respectively."],["oa:W4396762409","ZTC4","Liquidus",1650.0,null,null,null,"°C","","","","","",false,"","table","0.13\t335.62\t1650\t1600\t0.65\t1.4\t0.04476\t2.2102 × 10−5"],["oa:W4401252355","","solidus and liquidus temperatures",782.0,774.0,790.0,null,"°C","","","","DSC","",false,"out_of_range","results_discussion","The solidus and liquidus temperatures (Tsolidus and Tliquidus) are 774 °C and 790 °C, respectively, resulting in a narrow melting range of 16 °C."],["oa:W4401252355","","solidus and liquidus temperatures",782.0,774.0,790.0,null,"°C","","","","DSC","",false,"out_of_range","results_discussion","The solidus and liquidus temperatures (Tsolidus and Tliquidus) are 774 °C and 790 °C, respectively, resulting in a narrow melting range of 16 °C."],["oa:W4401325619","CP-Ti Grade 2","Tmelt",1668.0,null,null,null,"°C","","","","","",false,"","table","Value\t382.39\t0.052\t0.294\t0.021\t3.862\t1668\t150\t0.192"],["oa:W4401997056","CP-Ti Grade 2","Melting Point",1668.0,null,null,null,"°C","","","","","",false,"","table","ν\t0.32\tH\t0.015\tMelting Point\t1668 °C"],["oa:W4402515612","Ti-5Al-2Sn-2Zr-4Mo-4Cr","temperature",854.0,null,null,null,"°C","","","","","",false,"out_of_range","results_discussion","Within 0 to 0.12 s, the temperature at P1 increases from 854 °C to 868 °C due to heat transfer from the contact interface."],["oa:W4402515612","Ti-5Al-2Sn-2Zr-4Mo-4Cr","temperature",344.0,null,null,null,"°C","","","","","",false,"out_of_range","results_discussion","Within 0.12 to 30 s, the temperature at P1 decreases to 344 °C."],["oa:W4402515612","Ti-5Al-2Sn-2Zr-4Mo-4Cr","temperature",868.0,null,null,null,"°C","","","","","",false,"out_of_range","results_discussion","Within 0 to 0.12 s, the temperature at P1 increases from 854 °C to 868 °C due to heat transfer from the contact interface."],["oa:W4403472693","Ti-6Al-4V","Melting point",1668.0,null,null,null,"°C","","","","","",false,"","methods",""],["oa:W4404551888","Ti-6Al-4V","Melting Point (C)",650.0,null,null,null,"C","","","","","",false,"unit_mismatch","methods",""],["oa:W4405827755","Ti-6Al-4V","Melting temperature Tm/K",1910.85,null,null,null,"°C","","","","","",false,"","table","Thermal conductivity κ/(W·m−1·K−1)\t31.02 − 0.13 × T + 2.719 × 10−4 × T2 − 2.71 × 10−7 × T3 +1.32 × 10−10 × T4 − 2.55 × 10−14 × T5, 293 K ≤ T ≤ 1273 K;3.30, 1273 K < T;"],["oa:W4405827755","Ti-6Al-4V","Boiling temperature Tb/K",3399.85,null,null,null,"°C","","","","","",false,"out_of_range","table","+Melting temperature Tm/K\t2184"],["oa:W4406006071","Ti6Al4V Grade 5 (R56400)","Melting point (approximate)",1650.0,null,null,null,"°C","","","","","",false,"","methods","Ti6Al4V Grade 5 (R56400) Chemical composition (% wt) C: 0.8, Fe: 0.25, N: 0.05, O: 0.2, Al: 5.50–6.75, V: 3.5–4.5, H: 0.015 Ultimate strength 896 MPa Yield strength 827 MPa Nominal hardness 33 HRC Density 4.43 g cm−3 Melting point (approximate) 1,650 °C 5 Mater. Res. Express 12 (2025) 016503 E Avcu et al"],["oa:W4406406059","Ti-6Al-4V","maximum temperature",4726.85,null,null,null,"°C","","","","","",false,"out_of_range","results_discussion","As anticipated, the results in a demonstrate that increasing the laser power from 100 to 200 W leads to a significant rise in the maximum temperature at point A during the process from approximately 2000 K at 100 W to 5000 K at 200 W."],["oa:W4406406059","Ti-6Al-4V","maximum temperature",1726.85,null,null,null,"°C","","","","","",false,"","results_discussion","As anticipated, the results in a demonstrate that increasing the laser power from 100 to 200 W leads to a significant rise in the maximum temperature at point A during the process from approximately 2000 K at 100 W to 5000 K at 200 W."],["oa:W4406738980","Ti6242-0.7Y2O3","solidus temperature",1641.85,null,null,null,"°C","","","","","",false,"","results_discussion","The solidus temperature, at which the liquid phase begins to form, was 1915 K."],["oa:W4408848545","Ti-6Al-4V","Tmelt/°C",1652.0,null,null,null,"°C","","","","","",false,"","table","TC4\t862.4\t901.7\t0.341\t0.767\t0.018\t1652\t25"],["oa:W4409535419","Ti","TMelt",1604.85,null,null,null,"°C","","","","","",false,"","table","Ti\t4.428\t113.00\t0.342\t1098.00\t1092.00\t0.014\t1.10\t0.93\t1878.00"],["oa:W4410398153","Ti-6Al-4V","Boiling point",3041.85,null,null,null,"°C","","as-built SLM","","","",false,"out_of_range","table","Boiling point\t3315 K"],["oa:W4410398153","Ti-6Al-4V","Liquidus temperature",1654.85,null,null,null,"°C","","as-built SLM","","","",false,"","table","Liquidus temperature\t1928 K"],["oa:W4410398153","Ti-6Al-4V","Solidus temperature",1604.85,null,null,null,"°C","","as-built SLM","","","",false,"","table","Solidus temperature\t1878 K"],["oa:W4411670386","Ti-6Al-4V","melting point",1600.0,null,null,null,"°C","","cladding layer","","","",false,"","results","Its melting point (~1600 °C) is lower than that of TiN (2950 °C), effectively reducing the overall melting point of the cladding layer and improving molten pool flow uniformity."],["oa:W4412041561","Ti-6Al-4V","Solidus and Liquidus temperatures",1649.85,null,null,null,"°C","","","","","",false,"","conclusions","In addition to standard thermo-physical parameters (density, specific heat, thermal conductivity), the following aspects are often considered: • Solidus and Liquidus temperatures: Ti-6Al-4V melts at around 1878 K (solidus) up to 1923 K (liquidus)."],["oa:W4412041561","Ti-6Al-4V","Solidus and Liquidus temperatures",1604.85,null,null,null,"°C","","","","","",false,"","conclusions","In addition to standard thermo-physical parameters (density, specific heat, thermal conductivity), the following aspects are often considered: • Solidus and Liquidus temperatures: Ti-6Al-4V melts at around 1878 K (solidus) up to 1923 K (liquidus)."],["oa:W4413115229","Ti-6Al-4V","melting point",1668.0,null,null,null,"°C","","","","","",false,"","methods","Titanium alloy TC4 was selected, with a melting point of 1668 °C, a boiling point of 3287 °C, and a density of 4.51 × 103 kg m−3."],["oa:W4413982592","Ti-6Al-4V","Melting Point",1650.0,null,null,null,"°C","","","","","",false,"","table","4500\t112\t0.34\t7.6\t611\t1650"],["oa:W4414385104","","temperature",3000.0,null,null,null,"°C","","","","","",false,"out_of_range","methods",""],["oa:W4414450022","Ti150","melting point",1616.85,null,null,null,"°C","","solid–liquid interface","","","",false,"","discussion","It can be seen from the Ti-Zr binary phase diagram [] that at this content, Zr causes the melting point of the solid–liquid interface to drop to about 1890 K."],["oa:W4414450022","Ti-6.5Al-3.5Mo-1.5Zr-0.3Si","melting point",1706.85,null,null,null,"°C","","solid–liquid interface","","","",false,"","discussion","Under the same oxygen pressure, the solid–liquid interface of TC11 alloy is enriched with 9.30 at.% (20.79 wt.%) Mo, which is higher than the Mo content of Ti150 (2.43 at.%), causing the solid–liquid interface temperature to rise to about 1980 K []."],["oa:W4414450022","Ti150","melting point",1616.85,null,null,null,"°C","","","","","",false,"","discussion","Therefore, the melting point of the solid–liquid interface of Ti150 is reduced by about 50 K compared to the melting point of pure titanium (≈1940 K) due to the influence of Zr, and the melting point of the solid–liquid interface of TC11 is increased by about 40 K compared to the melting point of pure titanium due to the influence of Mo, making Tm1<Tm2,∆Tm<0."],["oa:W4414450022","Ti-6.5Al-3.5Mo-1.5Zr-0.3Si","melting point",1706.85,null,null,null,"°C","","","","","",false,"","discussion","Therefore, the melting point of the solid–liquid interface of Ti150 is reduced by about 50 K compared to the melting point of pure titanium (≈1940 K) due to the influence of Zr, and the melting point of the solid–liquid interface of TC11 is increased by about 40 K compared to the melting point of pure titanium due to the influence of Mo, making Tm1<Tm2,∆Tm<0."],["oa:W4414518163","Ti-6Al-4V","Tmelt (°C)",1578.0,null,null,null,"°C","","","","","",false,"","table","783\t498\t0.028\t1.0\t0.28\t1578\t20\t0.01"],["oa:W4414958156","Ti-6Al-4V","Melting point",1632.0,1604.0,1660.0,null,"°C","","","","","",false,"","results_discussion","In the case of Fig. 1 Elemental composition of Ti-6Al-4V before processing through wire electric discharge machining (the elemental weights (%) are from the manufacturer) Table 1 Prominent attributes of Ti-6Al-4V sample Properties Value Units Density 4.43 g/cm3 Thermal conductivity 6.7 W/mK Melting point 1604-1660 \u0003C Ultimate tensile strength 862 MPa Electrical conductivity 5.61 9 105 X\u00031 m\u00031 Fracture toughness 84 MPa m1/2 Hardness 36 Rockwell C Elastic modulus 114 MPa 29122—Volume 34(24) Decemb"],["oa:W4415105676","","peak temperature",2757.4,null,null,null,"°C","","","","simulation","",true,"out_of_range","conclusions","Simulations indicated a peak temperature of 2757.4 °C at the heat source center, with temperatures decreasing radially."],["oa:W4416209934","Co-Cr alloy","melting point",1300.0,null,null,null,"°C","","","","","",false,"","methods","Ti alloy has a melting point of 1600–1650 °C (Titanium Ti-6Al-4V (Grade 5), Annealed speciﬁcation) which is higher than the melting point of 316L (close to 1400 °C, Stainless Steel 316L speciﬁcation) and Co-Cr alloy (1300 °C, Co-Cr Properties)."],["oa:W4416209934","SS 316L","melting point",1400.0,null,null,null,"°C","","","","","",false,"","methods","Ti alloy has a melting point of 1600–1650 °C (Titanium Ti-6Al-4V (Grade 5), Annealed speciﬁcation) which is higher than the melting point of 316L (close to 1400 °C, Stainless Steel 316L speciﬁcation) and Co-Cr alloy (1300 °C, Co-Cr Properties)."],["oa:W4416209934","Ti-6Al-4V","melting point",1625.0,1600.0,1650.0,null,"°C","","annealed","","","",false,"","methods","Ti alloy has a melting point of 1600–1650 °C (Titanium Ti-6Al-4V (Grade 5), Annealed speciﬁcation) which is higher than the melting point of 316L (close to 1400 °C, Stainless Steel 316L speciﬁcation) and Co-Cr alloy (1300 °C, Co-Cr Properties)."],["oa:W4416785588","Ti-6Al-4V","melting point",961.0,null,null,null,"°C","","","","","",false,"out_of_range","methods","The WC/Ag/hBN coating has an effective conductivity of ~ 2.5 W/m°C, with Ag lowering the melting point to ~ 961 °C."],["oa:W4417194863","Ti-22Al-25Nb","maximum foil temperature is 133 ℃",133.0,null,null,null,"°C","","","","","",false,"out_of_range","results","Within the selected range of pulse current parameters, the maximum foil temperature is 133 ℃"],["oa:W583504428","Ti-6Al-4V","Température de Fusion",1668.0,null,null,null,"°C","","","","","",false,"","conclusions",""],["oa:W618252256","Ti-6Al-4V","Melting temperature",1630.0,null,null,null,"°C","","","","","",false,"","conclusions",""],["oa:W644925558","Ti","Température de fusion du titane (Tf)",1670.0,null,null,null,"°C","","","","","",false,"","conclusions",""],["oa:W7117694937","Ti-6Al-4V","Tm",1604.85,null,null,null,"°C","293 K","","","","4 × 10−4 s−1",false,"","table","1060\t1090\t0.0117\t0.884\t1.1\t4 × 10−4\t293\t1878"],["oa:W7118295994","","melting point",1668.0,null,null,null,"°C","","","","","",false,"","abstract","Titanium Alloys – Research and Future Trends 8 2.4 Thermal and electrical properties 2.4.1 Thermal characteristics Titanium’s high melting point (~1668°C) enhances durability but complicates fabrication, requiring vacuum or inert gas environments to prevent contamination during processing [18, 19]."],["oa:W7120343292","Ti-6Al-4V","temperatura",1620.0,1605.0,1635.0,10.0,"°C","","","","","",false,"","abstract",""],["oa:W7120343292","Ti-6Al-4V","temperatura",1652.5,1635.0,1670.0,null,"°C","","","","","",false,"","abstract",""],["oa:W7120674153","Ti-6Al-4V","ponto de fusão",1668.0,null,null,null,"°C","","","","","",false,"","front",""],["oa:W7120748979","Ti-35Nb","Ponto de fusão",1668.0,null,null,10.0,"°C","","","","","",false,"","front",""],["oa:W7120817914","Ti-6Al-4V","ponto de fusão do titânio",1670.0,null,null,null,"°C","","","","","",false,"","abstract","A densidade do titânio é baixa, é cerca de 60% da do aço e também menor que as superligas, mas em contraste, o ponto de fusão do titânio (1670°C) é maior que o do aço, ou seja, quase 200°C acima do aço e mais de 1000°C acima do alumínio (BATHINI et al, 2010; FROES, 2015; ZHANG; CHEN; WANG, 2020)."],["oa:W7131643657","PT(20)","Melting range (°C)",346.0,322.0,370.0,null,"°C","","","","DSC","",false,"out_of_range","table","PT(20)\t322–370\t342\t56\t43"],["oa:W7131643657","PEEK","Tm (°C)",342.0,null,null,null,"°C","","","","DSC","",false,"out_of_range","table","PEEK\t320–370\t342\t53\t41"],["oa:W7131643657","PT(20)","Tm (°C)",342.0,null,null,null,"°C","","","","DSC","",false,"out_of_range","table","PT(20)\t322–370\t342\t56\t43"],["oa:W7131643657","","melting peak temperature (Tm)",342.5,342.0,343.0,null,"°C","","","","","",false,"out_of_range","results_discussion","The melting peak temperature (Tm) remains relatively stable, ranging from 342 °C for pure PEEK to 343 °C for the composite containing 40 wt% TC4."],["oa:W7131643657","PT(40)","Tm (°C)",343.0,null,null,null,"°C","","","","DSC","",false,"out_of_range","table","PT(40)\t324–370\t343\t63\t48"],["oa:W7131643657","PT(30)","Tm (°C)",343.0,null,null,null,"°C","","","","DSC","",false,"out_of_range","table","PT(30)\t323–370\t343\t57\t44"],["oa:W7131643657","PEEK","Melting range (°C)",345.0,320.0,370.0,null,"°C","","","","DSC","",false,"out_of_range","table","PEEK\t320–370\t342\t53\t41"],["oa:W7131643657","PT(30)","Melting range (°C)",346.5,323.0,370.0,null,"°C","","","","DSC","",false,"out_of_range","table","PT(30)\t323–370\t343\t57\t44"],["oa:W7131643657","PT(40)","Melting range (°C)",347.0,324.0,370.0,null,"°C","","","","DSC","",false,"out_of_range","table","PT(40)\t324–370\t343\t63\t48"],["oa:W7132101087","Ti-6Al-4V","Erime Sıcaklığı °C ± 15°C",1649.0,null,null,15.0,"°C","","","","","",false,"","front",""],["oa:W7132250779","Ti-6Al-4V","melting point",1668.0,null,null,null,"°C","","","","","",false,"","abstract",""],["oa:W7132692467","Ti-6Al-4V","Erime Sıcaklığı (°C ± 15°C)",1649.0,null,null,15.0,"°C","","","","","",false,"","abstract",""],["oa:W7132696201","Ti-6Al-4V","Katılaşma Sıcaklığı",1604.0,null,null,null,"°C","","","","","",false,"","abstract",""],["oa:W7132696201","Ti-6Al-4V","Ergime Sıcaklığı",1660.0,null,null,null,"°C","","","","","",false,"","abstract",""],["oa:W7133379070","Ti","melting_point",1900.0,null,null,null,"°C","","","","","",false,"","abstract","La fase β tiene una densidad de 4.6 g/cm3 y su temperatura de fusión de 1900ºC. Ésta, al igual que la fase α, también presenta un color púrpura."],["oa:W7133379070","Ti","melting_point",2127.0,null,null,null,"°C","room temperature","","","","",false,"","abstract","La fase α presenta un color púrpura, densidad de 4.49g/cm3 y temperatura de fusión de 2127°C, a temperatura ambiente presenta un carácter semiconductor."],["oa:W7133379070","Ti","melting_point",1737.0,null,null,null,"°C","","","","","",false,"","abstract","Esta especie presenta varias formas alotrópicas, la fase γ , que es la de mayor interés para fines prácticos, presenta una densidad de 4.9 g/cm3 a 900°C, su temperatura de fusión y vaporización es respectivamente 1737ºC y 3660ºC, algo mayores que las del titanio."],["oa:W7133434637","Ti-6Al-4V","Melting Range",1649.0,null,null,15.0,"°C","","","","","",false,"","abstract","Property Typical Value Density g/cm3 (lb/ cu in) 4.42 (0.159) Melting Range °C±15°C (°F) 1649 (3000) Specific Heat J/kg.°C (BTU/lb/°F) 560 (0.134) Volume Electrical Resistivity ohm.cm (ohm.in) 170 (67) Thermal Conductivity W/m.K (BTU/ft.h.°F) 7.2 (67)"],["oa:W7134584876","","Erime noktası",1668.0,null,null,null,"°C","","","","","",false,"","conclusions",""],["oa:W7139292655","","ergime sıcaklığı",1660.0,null,null,null,"°C","","","","","",false,"","conclusions",""],["oa:W7144530679","Ti-29Nb-13Zr-2Cr","melting point",1776.85,null,null,null,"°C","","","","","",false,"","front",""],["oa:W7163176634","Ti-6Al-4V","melting range",1630.0,1600.0,1660.0,null,"°C","","","","","",false,"","methods","Its typical properties include a density of approximately 4.43 g/cm3, an elastic modulus of about 110–114 GPa, a melting range of approximately 1600–1660 °C, a thermal conductivity of approximately 6.7–7.3 W/m·K, and a coefficient of thermal expansion of approximately 8.6–9.1 × 10−6 K−1."],["oa:W7163951286","Inconel 718","Melting point (K)",1297.85,1259.85,1335.85,null,"°C","","","","","",false,"","methods","Table 1: Thermophysical properties of the analyzed material Property Inconel 718 [16]-[18] Ti-6Al-4V [19] Density (g/cm3) 8.19 4.43 Melting point (K) 1,533-1,609 1,933 Thermal conductivity (W/(mK)) 11.4 6.7"],["oa:W7163951286","Ti-6Al-4V","Melting point (K)",1659.85,null,null,null,"°C","","","","","",false,"","methods","Table 1: Thermophysical properties of the analyzed material Property Inconel 718 [16]-[18] Ti-6Al-4V [19] Density (g/cm3) 8.19 4.43 Melting point (K) 1,533-1,609 1,933 Thermal conductivity (W/(mK)) 11.4 6.7"],["oa:W7170111252","Ti-6Al-4V","lattice heating",2409.85,null,null,null,"°C","","","","","",true,"","results_discussion",""],["oa:W7170111252","Ti","critical temperature",8706.85,null,null,null,"°C","","","","","",true,"out_of_range","results_discussion",""],["oa:W7170111252","Ti","lattice heating",2448.85,null,null,null,"°C","","","","","",true,"","results_discussion",""],["oa:W7171528257","Ti-6Al-4V","liquidus temperature",0.0,null,null,null,"","","","","","",true,"unit_missing","discussion","The phase diagram in Fig. 31 shows that increase in nitrogen (and/or oxygen) in Ti64 will sig nificantly increase the liquidus temperature."],["oa:W7172262052","IN625","Liquidus temperature, Tl (K)",1349.85,null,null,null,"°C","","","","","",false,"","table","Liquidus temperature, Tl (K)\t1610\t1623\t1675"],["oa:W7172262052","316L","Liquidus temperature, Tl (K)",1401.85,null,null,null,"°C","","","","","",false,"","table","Liquidus temperature, Tl (K)\t1610\t1623\t1675"],["oa:W7172262052","IN718","Liquidus temperature, Tl (K)",1336.85,null,null,null,"°C","","","","","",false,"","table","Liquidus temperature, Tl (K)\t1610\t1623\t1675"],["oa:W7197287312","","teplota tání",1678.0,null,null,null,"°C","","","","","",false,"","front",""],["oa:W7199685807","Ti-6Al-4V","teplota tání",1668.0,null,null,null,"°C","","","","","",false,"","front",""],["oa:W7205057933","Ti-6Al-4V","Melting temperature",1660.0,null,null,null,"°C","","","","","",false,"","methods",""],["oa:W7213491917","Ti-6Al-4V","Melting temperature",1660.0,null,null,null,"°C","","","","","",false,"","methods","Table 1 Material properties of the Ti-6Al-4 V workpiece Density (kg/m3) 4430 Yield strength (MPa) 880 Elastic modulus (GPa) 113.8 Melting temperature (°C) 1660 Thermal expansion coefficient (µm/m.°C) 8.6"],["oa:W762071903","CP-Ti Grade 2","Ponto de fusão",1668.0,null,null,null,"°C","","","","","",false,"","conclusions",""],["oa:W811308828","Ti-15Mo","Ponto de fusão",1668.0,null,null,null,"°C","","","","","",false,"","abstract",""],["oapen:a7cad63f-0e93-4d95-b3de-38e73ee566c3","","Siedepunkt vonTitan",3726.85,3726.85,3726.85,null,"°C","","","","","",false,"out_of_range","part 1",""],["openaire:027b513adcfc871ae625166637199afd","Ti-6Al-4V","Erime Sıcaklığı (°C ± 15°C)",1649.0,null,null,15.0,"°C","","","","","",false,"","abstract","Ti6Al4V alaşımının fiziksel özellikleri ve kimyasal içeriği [3] Fiziksel özellikler Kimyasal içerik Yoğunluk (gr/cm3) 4,42 Alüminyum, Al 6,00% Erime Sıcaklığı (°C ± 15°C) 1649 Vanadyum, V 4,00% Özgül Isısı (J/Kg °C) 560 Demir, Fe 0,10% Hacimsel Elektrik direnci (ohm.cm) 170 Oksijen, O 0,15%"],["openaire:0ebce66eac52a3f1da8c78db01785563","Ti-6Al-4V","Ergime Sıcaklığı",1660.0,null,null,null,"°C","","","","","",false,"","abstract",""],["openaire:135bea47fc644b4a6638555cc5b2b72d","","Tcc-melting",1490.0,1490.0,1490.0,null,"°C","","","","","",false,"","results_discussion","The following transformation temperatures were measured: Tcc-eutectoid= 1150 °C, Tcc- transus= 1290 °C and Tcc-melting= 1490 °C."],["openaire:1e8eb57f26642a2ef98e0416eb3a70d6","Ti-45Al-5Nb-0.75C","started to melt",1500.0,null,null,null,"°C","","","","","",false,"","methods",""],["openaire:1e8eb57f26642a2ef98e0416eb3a70d6","Ti-45Al-5Nb-1C","started to melt",1500.0,null,null,null,"°C","","","","","",false,"","methods",""],["openaire:1f827671c21159a4c32e13e78dc7d515","","point de fusion",2477.0,null,null,null,"°C","","","","","",false,"","conclusions",""],["openaire:2c35f4c3a909f95a780f0ec68018512c","Ti-6Al-4V","Erime Sıcaklığı (°C ± 15°C)",1649.0,null,null,15.0,"°C","","","","","",false,"","abstract","Ti6Al4V alaşımının fiziksel özellikleri ve kimyasal içeriği [12] Fiziksel Özellikler Değer Kimyasal İçerik Ti6Al4V Yoğunluk (gr/cm3) 4,42 Alüminyum, Al 6.00% Erime Sıcaklığı (°C ± 15°C) 1649 Vanadyum, V 4.00% Özgül Isısı (J/Kg °C) 560 Demir, Fe 0.10% Hacimsel Elektrik direnci (ohm.cm) 170 Oksijen, O 0.15% Isıl İletkenlik (W/m.K) 7,2 Nitrojen, N 0.01% Isıl Yayılma Katsayısı (0-100 °C/°C) 8,6x10-5 Hidrojen, H <0.003% Isıl Yayılma Katsayısı (0-100 °C/°C) 9,2x10-5 Karbon, C 0.03% Beta Dönüşüm Sıcakl"],["openaire:2c35f4c3a909f95a780f0ec68018512c","Ti-6Al-4V","Ergime noktası",1668.0,null,null,null,"°C","","","","","",false,"","abstract","Ergime noktası 1668 °C, kaynama noktası 3287 °C, özgül ağırlığı 4,54 gr/cm3’tür."],["openaire:2c35f4c3a909f95a780f0ec68018512c","Ti-6Al-4V","Ergime Sıcaklığı Ort. °C",1650.0,null,null,null,"°C","","hot-rolled and annealed","","","",false,"","abstract","Değerler Yüksek Sıcaklık Özellikleri 150°C 260°C 370°C Kopma Mukavemeti MPa 896 845 758 690 Akma Mukavemeti Mpa 827 724 641 565 DİĞER MEKANİK ÖZELLİKLERİ Haddelenmiş-Tavlanmış Koşullarda Charpy V-Çentik Darbe Dayanımı 20 - 27 J Ortalama Sertlik 33 HRC FİZİKSEL ÖZELLİKLERİ Yoğunluk 4,43 g/cm3 Ergime Sıcaklığı Ort. °C 1650 °C Elastisite Moldülü (Çekme) 114 GPa"],["openaire:2c35f4c3a909f95a780f0ec68018512c","Ti-6Al-4V","ergime noktası",1668.0,null,null,null,"°C","","","","","",false,"","abstract","Titanyum demirden daha yüksek bir ergime noktasına (1668 °C>1536 °C), demir ile alüminyumun arasında ortalama bir elastikiyet modülüne sahiptir."],["openaire:2d6b6c9d4feeace73c6900c2d0f990ca","CP-Ti Grade 2","température de fusion du titane pur",1670.0,null,null,null,"°C","","","","","",false,"","conclusions",""],["openaire:2e81c9b8822e4a887bd5c002dfbb21fd","Ti-6Al-4V","alto punto de fusión de 1460°C",1460.0,null,null,null,"°C","","","","","",false,"","abstract",""],["openaire:3a498c4387292198c9fed3207ed1fa13","Ti-6Al-4V","liquidus temperature (TL)",1610.0,null,null,null,"°C","","","","calculation","",true,"","results",""],["openaire:3a498c4387292198c9fed3207ed1fa13","Ti-6Al-4V-3.5Cu","boiling point (TB)",3000.0,null,null,null,"°C","","","","calculation","",true,"out_of_range","results",""],["openaire:3a498c4387292198c9fed3207ed1fa13","Ti-6Al-4V","boiling point (TB)",2900.0,null,null,null,"°C","","","","calculation","",true,"out_of_range","results",""],["openaire:3a498c4387292198c9fed3207ed1fa13","Ti-6Al-4V-3.5Cu","liquidus temperature (TL)",1620.0,null,null,null,"°C","","","","calculation","",true,"","results",""],["openaire:3a498c4387292198c9fed3207ed1fa13","Ti-6Al-4V-3.5Cu","solidus temperature (TS)",1580.0,null,null,null,"°C","","","","calculation","",true,"","results",""],["openaire:3a498c4387292198c9fed3207ed1fa13","Ti-6Al-4V","solidus temperature (TS)",1570.0,null,null,null,"°C","","","","calculation","",true,"","results",""],["openaire:7787665bfe328ff86aa44129d98b983d","Ti-6Al-4V","Te (℃)",980.0,null,null,null,"°C","","","","","",false,"out_of_range","conclusions",""],["openaire:8b4581c869f399da9621c43fe983ba7d","Ti-6Al-4V","Erime noktası",1668.0,null,null,null,"°C","","","","","",false,"","conclusions","Çizelge 2.2: Titanyumun fiziksel özelliği [8]. Özellikleri Atom numarası 22 Atom ağırlığı 47,90 Yoğunluğu 4,54 g/cc Erime noktası 1941 K, 1668°C, 3034°F Kaynama noktası 3560 K, 3260°C, 5948°F Elektrik direnci (20°C) 56 microhms-cm Özısı 502,440 J/(kg*K) Termal iletkenlik 16,44 W/(m*K) 2.3 Titanyum Alaşımları Titanyum alaşımları α, α + β alaşımları, β alaşımları olmak üzere üç gruba ayrılır."],["openaire:902edb4b90965a30e0f414f9e8cc8413","Mn","melting point",1244.0,null,null,null,"°C","","","","","",false,"","discussion",""],["openaire:902edb4b90965a30e0f414f9e8cc8413","Mn","boiling point",1962.0,null,null,null,"°C","","","","","",false,"","discussion",""],["openaire:902edb4b90965a30e0f414f9e8cc8413","Mn","melting point",1244.0,null,null,null,"°C","","","","","",false,"","discussion",""],["openaire:902edb4b90965a30e0f414f9e8cc8413","Nb","melting point",2468.0,null,null,null,"°C","","","","","",false,"","discussion",""],["openaire:902edb4b90965a30e0f414f9e8cc8413","Ti","melting point",1668.0,null,null,null,"°C","","","","","",false,"","discussion",""],["openaire:97ed5bbaa4367d0fa7675e1a622f9c92","Tini-67","980",980.0,null,null,null,"°C","","","","","",false,"out_of_range","abstract",""],["openaire:97ed5bbaa4367d0fa7675e1a622f9c92","Ticuni","960",960.0,null,null,null,"°C","","","","","",false,"out_of_range","abstract",""],["openaire:9ac9748afbe6e2d2d362b3cf409ee356","","𝑇crit",11516.85,null,null,null,"°C","","","","","",false,"out_of_range","part 3","Moreover, titanium’s critical temperature, atomic mass, and specific heat ratio are 𝑇crit = 11790K [65], 𝑚A,v = 47.87Da, and 𝛾v = 5/3."],["openaire:9ac9748afbe6e2d2d362b3cf409ee356","","𝑇boil",3284.85,null,null,null,"°C","","","","","",false,"out_of_range","part 3","The phase transition from liquid to gaseous titanium at atmospheric pressure takes place at 𝑇boil = 3558K [30]."],["openaire:9ac9748afbe6e2d2d362b3cf409ee356","","𝑇m",1669.85,null,null,null,"°C","","","","","",false,"","part 3","Furthermore, at 𝑇m = 1943K, titanium undergoes a solid-liquid phase tran- sition where the latent heat of melting is ℎm = 303.97 kJ kg−1 [53]."],["openaire:9ac9748afbe6e2d2d362b3cf409ee356","","𝑇cryst",1166.0,null,null,null,"°C","","","","","",false,"unit_suspect","part 3","At𝑇cryst = 1166K titaniumchanges its crystalline structure from hexagonal close-packed to body-centered cubic [53]."],["openaire:b31b69410dac1a483176eed2cbb500cd","","Schmelzpunkt",1460.0,null,null,null,"°C","","","","","",false,"","part 0","Weitere herausragende Eigenschaften sind der hohe Schmelzpunkt von 1460 °C, die guten elastischen Eigenschaften, der geringe Diffusionskoeffizient und die Strukturstabilität bei hohen Temperaturen."],["openaire:b893e00620770a613d5d86accafb6ca5","Ti-6Al-4V","sıcaklığına kadar",882.0,null,null,2.0,"°C","","","","","",false,"out_of_range","conclusions",""],["openaire:ee308c42068e21916fc51e86096d4497","Ti-6Al-4V","Melting temperature (K/°C)",1464.85,null,null,null,"°C","","","","","",false,"","methods",""],["openaire:fb91c172221cbb8552007174007578fc","Ti-6Al-4V","Punto de fusión",1670.0,1670.0,1670.0,5.0,"°C","","","","","",false,"","abstract","Propiedades físicas del elemento titanio [26] Peso atómico 47.88 g/mol Volumen atómico 10.6 Å3 Punto de fusión 1670 ± 5º C Punto de ebullición 3260 º C Estructura cristalina α (HCP) para T< 882º C β (BCC) para T > 882º C Parámetros de red cristalina α: a = 0.295 nm; c = 0.468 nm β: a = 0.332 nm (a 900º C) Temperatura de transición α-β 882º ± 2º C Densidad Fase α (20º C): 4.51 g/cm3 Fase β (885º C): 4.35 g/cm3 Capacidad calorífica 523 J/kg ºC Conductividad térmica 17 W/m ºC Coeficiente de expansi"],["zenodo:7549988","Ti-6Al-4V","melting point",16740.0,null,null,null,"c","","","","","",false,"unit_mismatch","methods","ULTRASONIC TESTING The physical properties of Ti-6Al-4V alloy is having low density 4.43 gm/cm3, melting point 16740c, low thermal conductivity and high surface tension."]]}
