Repository: akhtar07/tisci-explorer

# TiSci Explorer

A read-only, static explorer for **TiSci**, an autonomous research agent for titanium alloys. TiSci reads the
titanium-alloy literature, builds a knowledge graph and a table of measured values, proposes hypotheses where the
graph has gaps, and tests them with DFT (MACE / VASP) and the ICME-lite multiscale chain.

**Live site:** https://akhtar07.github.io/tisci-explorer/

The site has seven sections:

| Section | What it shows |
|---|---|
| Overview | Corpus → graph → facts → hypotheses → verdicts, with the snapshot's counts |
| Worked example | One full loop for W in α-Ti: graph path, hypothesis, novelty check, DFT test, verdict, follow-up, DAMASK |

File: data/facts/mo_equivalent.json (part 2 of 2)
"V\t2.638"],["oa:W4404277654","Ti-6Al-4V","V",3.659,null,null,null,"%","","as-built SLM","","","",false,"","table","V\t3.659"],["oa:W4404610674","Ti-6Al-4V","vanadium",5.7,null,null,null,"%","","","","EDS","",false,"","results_discussion","In our study, the average area EDS chemical analysis of the etched titanium alloy plate without the ceramic coating confirmed the substrate alloy composition as consisting of 88.8% titanium, 5.7% vanadium, and 5.5% aluminum (a–c)."],["oa:W4405827755","Ti-6Al-4V","V",3.75,null,null,null,"wt%","","","","","",false,"","table","Content/wt%\tBal.\t5.66\t3.75\t0.30\t0.08\t0.05\t0.015\t0.20"],["oa:W4406140951","Ti-6Al-4V","V",3.9,3.3,4.5,null,"wt%","","","","","",false,"","table","Content\t≤0.05\t≤0.02\t≤0.20\t3.3 ∼ 4.5\t5.3 ∼ 6.8\tBal."],["oa:W4409373750","Ti-Nb (binary)","𝐾ఉ",29.5,25.9,33.1,null,"wt%","","","","","",false,"","abstract","As can be seen from Fig. 2, Ti-Nb alloys for which 𝐾ఉ ~ 25.933.1 wt%Nb are within this range."],["oa:W4409868292","Ti-6Al-4V","V",4.13,null,null,null,"","","","","","",false,"unit_missing","table","0.18\t0.02\t0.05\t6.51\t4.13\t0.185\tbal."],["oa:W4411670386","Ti-6Al-4V","nitrogen",10.68,null,null,null,"wt%","","","","EDS","",false,"","results","EDS point analysis in f quantifies the average elemental compositions: nitrogen (10.68 wt%), oxygen (15.95 wt%), and aluminum (4.4 wt%)."],["oa:W4412091603","Ti-5Al-5Mo-5V-3Cr","mo_equivalent",4.84,null,null,null,"wt%","","as-built SLM","","","",false,"","methods","The following chemical composition was determined for the additively manufactured sample with an energy density of EV = 32.7 J/mm3: Ti 82.04 wt%, Al 4.82 wt%, Mo 4.84 wt%, V 4.70 wt%, Cr 2.82 wt%, Fe 0.40 wt%, Cu 0.20 wt%, O 0.146 wt%, C 0.0085 wt%, and N 0.0229 wt%."],["oa:W4412785603","Ti-6Al-4V","V",4.0,3.5,4.5,null,"%","","","","","",false,"","table","Residual\t5.5~6.75\t3.5~4.5\t0.30\t0.08\t0.015\t0.2\t0.05\t0.40"],["oa:W4412847657","Ti-6Al-4V","N2",3.1,null,null,null,"%","","","","","",false,"","results_discussion","The result of EDS analysis, in point 2 (Fig. c, spectrum 2) and line scan SEM–EDS (Fig. e) reveals that Al (percentage average of 4.05%, in line scan analysis) and N2 (3.1%) have the highest percentages, which indicates that it is possible that these areas represent the nitrogen solid solution phase in Ti, α-Ti(N)."],["oa:W4412847657","Ti-6Al-4V","nitrogen content",4.7,null,null,null,"%","","","","","",false,"","results_discussion","The average nitrogen content in this layer is 4.7%, nearly twice the value measured in the discontinuous areas (2.4% N2) of the sample nitrided in EF at the same temperature and holding time (Fig. c–e)."],["oa:W4412847657","Ti-6Al-4V","N",3.83,null,null,null,"%","","","","","",false,"","results_discussion","Line scan SEM–EDS, shown in Fig. d–e, indicates the presence of nitrogen in the corresponding TiN layer (an average percentage of 3.83%)."],["oa:W4412847657","Ti-6Al-4V","vanadium",2.96,null,null,null,"%","","as-built SLM","","","",false,"","results_discussion","The average concentrations of aluminum and vanadium are 2.23% and 2.96%, respectively."],["oa:W4412847657","Ti-6Al-4V","Vanadium [%]",4.0,3.5,4.5,null,"%","","","","","",false,"","table","Ti6Al4V ELI\tbalance\t5.50–6.50\t3.50–4.50\t0.25\t0.13\t0.08\t0.03\t0.0125\t0.005\t< 0.10"],["oa:W4412930195","Ti-6Al-4V","CV",4.4,null,null,null,"%","","","","Micro-X-ray spectral analysis","",false,"","results_discussion","Titanium, aluminum, and vanadium diffuse through the entire copper interlayer with average concentrations of CTi = 46%, CAl = 0.85%, and CV = 4.4% at t = 30 min and CTi = 32%, CAl = 0.12%, and CV = 4.4% at t = 15 min."],["oa:W4412930195","Ti-6Al-4V","CV",4.4,null,null,null,"%","","","","Micro-X-ray spectral analysis","",false,"","results_discussion","Titanium, aluminum, and vanadium diffuse through the entire copper interlayer with average concentrations of CTi = 46%, CAl = 0.85%, and CV = 4.4% at t = 30 min and CTi = 32%, CAl = 0.12%, and CV = 4.4% at t = 15 min."],["oa:W4415818394","Ti-5.2Al-5Fe","[Mo]eq",9.3,null,null,null,"wt%","","","","","",false,"","methods","This composition corresponds to a theoretical density of 4.4 g/cm3, a predicted yield strength of 1052 MPa, and a [Mo]eq of 9.3 wt.%."],["oa:W4415818394","Ti-5.2Al-5Fe","[Mo]eq",10.0,null,null,null,"wt%","","","","","",false,"","methods","To obtain a dual-phase titanium alloy, compositions with a Mo equivalent [Mo]eq slightly below the lower stability limit for the β phase (10 wt.%) [] were selected."],["oa:W4415818394","Ti-5.2Al-5Fe","[Mo]eq",9.3,null,null,null,"%","","","","","",false,"","abstract","The composition was optimized for low density (4.4 g/cm3), high yield strength (1052 MPa), and suitable β-phase stability ([Mo]eq = 9.3%)."],["oa:W4416350747","Ti-6Al-4V","%V",4.0,3.5,4.5,null,"%","","","","","",false,"","table","Bal.\t5.5–6.5\t3.5–4.5"],["oa:W4416350747","Ti-6Al-4V","%V",3.41,null,null,null,"%","","","","","",false,"","table","88.75\t7.46\t3.41"],["oa:W4416575280","TNTZ-O","Moech",10.88,null,null,null,"%","","","","","",false,"","results","For the studied alloy, using the calculation formula from [,] results in a value of 10.88% for Moech, which is at the lower limit of the 10–30% range necessary to obtain a metastable, heat-treatable and deeply hard titanium alloy structure []."],["oa:W583504428","Ti-6Al-4V","Vanadium",4.0,null,null,null,"%","","","","","",false,"","conclusions",""],["oa:W7117165930","Ti-6Al-2Sn-4Zr-2Mo","Mo",2.16,null,null,1.29,"wt%","","","","","",false,"","table","Ti-6242\tBal.\t5.1 ± 0.08\t1.64 ± 0.13\t3.52 ± 0.23\t2.16 ± 1.29"],["oa:W7117694937","Ti-6Al-4V","V",3.95,3.8,4.1,null,"wt%","","","","","",false,"","table","Wt%\trest\t5.7~6.3\t3.8~4.1\t≤0.3\t≤0.2\t≤0.1"],["oa:W7118118198","Ti-6Al-4V","V",4.1,null,null,null,"wt%","","","","ICP-MS","",false,"","methods","Material Properties Dataset: Powder properties data included particle size distribution (D10=22 μm, D50=35 μm, D90=61 μm), quantified sphericity (0.85-0.96), and chemical composition verified through Inductively Coupled Plasma (ICP)-Mass Spectrometry (ICP-MS) (Al: 6.2 wt%, V: 4.1 wt%, Ti: balance)."],["oa:W7118185743","Ti-6Al-4V","[Mo]eq",4.2,null,null,null,"","","","","chemical analysis","",false,"unit_missing","discussion","238 Chemical analysis reveals the metastable β phase at an average [Mo]eq of ~4.2 (CoCrNi ~ 4.5 239 wt.%), significantly lower than conventional metastable β alloys ([Mo]eq = 10-30 [22])."],["oa:W7120595389","Ti-16Nb-15Mo","Moeq",19.44,null,null,null,"%","","","","CPFEM prediction","",true,"","abstract",""],["oa:W7120595389","Ti-20Nb-15Mo","Moeq",20.55,null,null,null,"%","","","","CPFEM prediction","",true,"","abstract",""],["oa:W7120595389","","parâmetro Moeq",10.0,null,null,null,"","","","","","",false,"unit_missing","abstract",""],["oa:W7120595389","Ti-15Mo-13Nb","Moeq",18.61,null,null,null,"%","","","","CPFEM prediction","",true,"","abstract",""],["oa:W7123727394","Ti-25Nb-9Zr-2Mo","Mo¯",2.858,null,null,null,"","","","","","",false,"unit_missing","table","Ti-25Nb-2Mo-9Zr\t2.858\t2.465"],["oa:W7123727394","Ti-25Nb-12Zr-2Mo","Mo¯",2.865,null,null,null,"","","","","","",false,"unit_missing","table","Ti-25Nb-2Mo-12Zr\t2.865\t2.475"],["oa:W7123727394","Ti-25Nb-2Mo-0Zr","Mo¯",2.838,null,null,null,"","","","","","",false,"unit_missing","table","Ti-25Nb-2Mo-0Zr\t2.838\t2.438"],["oa:W7123727394","Ti-25Nb-3Zr-2Mo","Mo¯",2.845,null,null,null,"","","","","","",false,"unit_missing","table","Ti-25Nb-2Mo-3Zr\t2.845\t2.446"],["oa:W7132944302","Ti-12Mo-6Zr-2Fe","Mo Eq. value",17.8,null,null,null,"%","","","","","",false,"","methods",""],["oa:W7134344756","VST2","[Mo]eq",7.1,null,null,null,"%","","","","","",false,"","abstract",""],["oa:W7144782104","Ti65Fe35","molybdenum equivalent",53.3,null,null,null,"at%","","","","","",false,"unit_mismatch","discussion",""],["oa:W7145718421","Ti-15Cr","Mo equivalent content",18.8,null,null,null,"","","","","","",false,"unit_missing","results_discussion",""],["oa:W7145718421","Ti-11.3Mn","Mo equivalent content",19.2,null,null,null,"","","","","","",false,"unit_missing","results_discussion",""],["oa:W7154458012","Ti-6Al-4V","V content",4.5,null,null,null,"wt%","","AM","","","",false,"","results","For their part, the β-phase stabilizers in the Ti-6Al-4V AM sample show an enrichment in both vanadium (4.50 wt%) and iron (0.30 wt%) compared to the WR Ti-6Al-4V sample."],["oa:W7154458012","Ti-6Al-4V","V",3.5,3.5,4.5,null,"%","","","","","",false,"","table","ASTM F3001-14\tBal.\t5.5–6.5\t3.5–4.5\t0.25\t0.13\t0.08\t0.05\t0.0012"],["oa:W7154458012","Ti-6Al-4V","V",3.48,3.48,3.48,null,"%","","","","","",false,"","table","Ti-6Al-4V alloy powder\tBal.\t6.17\t3.48\t-\t0.11\t-\t0.0072\t0.0012"],["oa:W7160877616","Ti-15Mo-1Si","Mo",15.1,null,null,null,"wt%","","","","","",false,"","table","Ti-15Mo-1.0Si\t15.10\t1.01\t0.022\t0.004\tBal."],["oa:W7160877616","Ti-15Mo-1.5Si","Mo",15.12,null,null,null,"wt%","","","","","",false,"","table","Ti-15Mo-1.5Si\t15.12\t1.52\t0.023\t0.006\tBal."],["oa:W7160877616","Ti-15Mo-0.5Si","Mo",15.01,null,null,null,"wt%","","","","","",false,"","table","Ti-15Mo-0.5Si\t15.01\t0.52\t0.021\t0.003\tBal."],["oa:W7160877616","Ti-15Mo","Mo",15.03,null,null,null,"wt%","","","","","",false,"","table","Ti-15Mo\t15.03\t0.00\t0.020\t0.003\tBal."],["oa:W7160877616","Ti-15Mo-2Si","Mo",15.09,null,null,null,"wt%","","","","","",false,"","table","Ti-15Mo-2.0Si\t15.09\t2.03\t0.023\t0.011\tBal."],["oa:W7202369229","Ti-5.1Mo-4.9Fe-2.8Al","mo_equivalent",20.0,null,null,null,"","","","","","",false,"unit_missing","results_discussion","(°C) Tβ CCT-Agent (°C) Crit. cooling rate to retain β (°C s⁻¹) Ti-6Al-4V ≈0 ≈995 ≈990 high (≈410 for full α′) VT19 ≈14 ≈790 770 ≈2 Ti-2.8Al-5.1Mo- 4.9Fe ≈20 ≈810 ≈810 very low (<1)"],["oa:W7206273522","Ti-6Al-4V","V",3.8,3.5,4.1,null,"%","","","","","",false,"","abstract",""],["oa:W7206273522","Ti-6Al-4V","V",3.5,3.5,4.5,null,"%","","","","","",false,"","abstract",""],["openaire:027b513adcfc871ae625166637199afd","Ti-6Al-4V","Vanadyum, V",4.0,null,null,null,"%","","","","","",false,"","abstract","Ti6Al4V alaşımının fiziksel özellikleri ve kimyasal içeriği [3] Fiziksel özellikler Kimyasal içerik Yoğunluk (gr/cm3) 4,42 Alüminyum, Al 6,00% Erime Sıcaklığı (°C ± 15°C) 1649 Vanadyum, V 4,00% Özgül Isısı (J/Kg °C) 560 Demir, Fe 0,10% Hacimsel Elektrik direnci (ohm.cm) 170 Oksijen, O 0,15%"],["openaire:135bea47fc644b4a6638555cc5b2b72d","","23-25% Ti",24.0,23.0,25.0,null,"%","","","","EDX","",false,"","results_discussion","The EDX analysis taken from points A, B and C was found to be 72-75% Al, 23-25% Ti, 1-2% Nb, 1% Mn, indicating that the composition of the phase formed is close to that of Al3Ti phase."],["openaire:1ae604d46c3d9d5ba5732cd1ac2b7c61","Ti-35Nb-7Zr-5Ta","equivalencia de molibdeno (Moeq)",10.7,null,null,null,"","","","","","",false,"unit_missing","abstract",""],["openaire:2d6b6c9d4feeace73c6900c2d0f990ca","Ti-6Al-4V","% massique Ti",91.3,null,null,0.3,"%","","as-received","","electron probe microanalysis","",false,"","conclusions",""],["openaire:2d6b6c9d4feeace73c6900c2d0f990ca","Ti-6Al-4V","composition chimique en masse",4.0,null,null,null,"%","","","","","",false,"","conclusions",""],["openaire:3a498c4387292198c9fed3207ed1fa13","Ti-15Cu-6Al-4V","MoEq",15.8,null,null,null,"","","","β-Ti","","",false,"unit_missing","discussion",""],["openaire:3a498c4387292198c9fed3207ed1fa13","Ti-15Cu-6Al-4V","MoEq",15.8,null,null,null,"","","","","","",false,"unit_missing","discussion",""],["openaire:3a498c4387292198c9fed3207ed1fa13","Ti-6Al-4V","molybdenum equivalent",4.08,null,null,null,"wt%","","as-built LPBF","","","",false,"","results",""],["openaire:3a498c4387292198c9fed3207ed1fa13","Ti-6Al-4V-3.5Cu","[Mo]EQ",1.23,null,null,null,"","","","martensitic α'","","",false,"unit_missing","discussion",""],["openaire:3a498c4387292198c9fed3207ed1fa13","Ti-15Cu-6Al-4V","MoEq",11.2,null,null,null,"","","","α''","","",false,"unit_missing","discussion",""],["openaire:4bf3d14cb3cbf0eecf9778ecbc5594af","Ti-6Al-4V","contenido de vanadio",4.5,null,4.5,null,"%","","","","","",false,"","abstract",""],["openaire:7860c9509a301acc9c667d323df7f2a7","Ti-8V-6Cr-4Mo-4Zr-3Al-0.05Si","Mo equivalent",0.0,null,null,null,"","","","","","",false,"unit_missing","part 7","Conclusions (1) The addition of trace amount of Si (~0.05 wt %) and the presence of 4 wt % Zr induced the formation of (TiZr)6Si3 silicides in Ti-3Al-8V-6Cr-4Mo-4Zr-0.05Si alloy."],["openaire:7a1bb54e72ba09956f08aee18bece3da","Ti-7.5Mo","average Mo content in the Ti matrix",7.23,7.23,7.23,null,"wt%","","LPBF-modulated","","","",false,"","results_discussion",""],["openaire:7a1bb54e72ba09956f08aee18bece3da","Ti-7.5Mo","average Mo content in the Ti matrix",7.04,7.04,7.04,null,"wt%","","LPBF-modulated","","","",false,"","results_discussion",""],["openaire:7a1bb54e72ba09956f08aee18bece3da","Ti-7.5Mo","average Mo content in the Ti matrix",6.75,6.75,6.75,null,"wt%","","LPBF-modulated","","","",false,"","results_discussion",""],["openaire:7a1bb54e72ba09956f08aee18bece3da","Ti-7.5Mo","average Mo content in the Ti matrix",5.21,5.21,5.21,null,"wt%","","LPBF-modulated","","","",false,"","results_discussion",""],["openaire:7ec7d0168f77dad4177906e17229d8f8","Ti-15Mo-3Nb-3Al-0.2Si","15% de molybdène",15.0,null,null,null,"%","","","","","",false,"","conclusions",""],["openaire:b1c04decd0010532b4f1f4094b4351bf","Ti-6Al-2Mo-2V","Moeq value",3.34,null,null,null,"","","","","","",true,"unit_missing","results_discussion",""],["openaire:b1c04decd0010532b4f1f4094b4351bf","Ti-6Al-3Mo-1V","Moeq value",3.67,null,null,null,"","","","","","",false,"unit_missing","results_discussion",""],["openaire:b1c04decd0010532b4f1f4094b4351bf","Ti-6Al-3Nb-1V","Moeq value",1.51,null,null,null,"","","","","CPFEM prediction","",true,"unit_missing","results_discussion",""],["openaire:b1c04decd0010532b4f1f4094b4351bf","Ti-6Al-4Fe","measured weight percentages of 3.8% Fe",3.8,null,null,null,"%","","","","","",false,"","results_discussion",""],["openaire:b893e00620770a613d5d86accafb6ca5","Ti-6Al-4V","V miktarları",0.0,0.0,0.0,null,"","400 °C","annealed 760°C/2h + air cooled","","EDS","",false,"unit_missing","conclusions",""],["openaire:e5360e0109ef10c52115d3ae18d8a2d9","Ti-6Al-4V","vanadio (V) entre 3,5% y 4,5% en peso",4.0,3.5,4.5,null,"%","","","","","",false,"","abstract","Se compone de titanio, aleado con aluminio (Al) entre 5,5% y 6,5% en peso y vanadio (V) entre 3,5% y 4,5% en peso."]]}
