Repository: akhtar07/tisci-explorer

# TiSci Explorer

A read-only, static explorer for **TiSci**, an autonomous research agent for titanium alloys. TiSci reads the
titanium-alloy literature, builds a knowledge graph and a table of measured values, proposes hypotheses where the
graph has gaps, and tests them with DFT (MACE / VASP) and the ICME-lite multiscale chain.

**Live site:** https://akhtar07.github.io/tisci-explorer/

The site has seven sections:

| Section | What it shows |
|---|---|
| Overview | Corpus → graph → facts → hypotheses → verdicts, with the snapshot's counts |
| Worked example | One full loop for W in α-Ti: graph path, hypothesis, novelty check, DFT test, verdict, follow-up, DAMASK |

File: data/facts/other.json (part 2 of 112)
for 150 h","isothermal α-phase precipitates","","",false,"unmapped_property","7.14 Aging of Two Technical Beta Alloys",""],["book:toaz_info_1998_materials_properties_handbook_titanium_alloys_pr_ecac4a77a8df205e","","A1 = *WlpL.*",0.0,null,null,null,"","","","","","",false,"unmapped_property","10.4 Pendant-Drop Melt Extraction and Consolidation of Ti-6Al-4V Powder [MAR75, ",""],["book:toaz_info_1998_materials_properties_handbook_titanium_alloys_pr_ecac4a77a8df205e","","HIP conditions",0.0,null,null,null,"","","","","","",false,"unmapped_property","10.4 Pendant-Drop Melt Extraction and Consolidation of Ti-6Al-4V Powder [MAR75, ",""],["book:toaz_info_1998_materials_properties_handbook_titanium_alloys_pr_ecac4a77a8df205e","","UD-2 powder dimensions",0.0,null,null,null,"","","","","","",false,"unmapped_property","10.4 Pendant-Drop Melt Extraction and Consolidation of Ti-6Al-4V Powder [MAR75, ",""],["book:toaz_info_1998_materials_properties_handbook_titanium_alloys_pr_ecac4a77a8df205e","","UD-1 powder dimensions",0.0,null,null,null,"","","","","","",false,"unmapped_property","10.4 Pendant-Drop Melt Extraction and Consolidation of Ti-6Al-4V Powder [MAR75, ",""],["book:toaz_info_1998_materials_properties_handbook_titanium_alloys_pr_ecac4a77a8df205e","","increases in strength due to",0.0,null,null,null,"","","","","","",false,"unmapped_property","10.4 Pendant-Drop Melt Extraction and Consolidation of Ti-6Al-4V Powder [MAR75, ",""],["book:toaz_info_1998_materials_properties_handbook_titanium_alloys_pr_ecac4a77a8df205e","Ti-Nb(40 at.%)","E",80000000000.0,null,null,null,"N/m2","","95% cold worked plus 40 h/400 °C","","","",false,"unmapped_property","12.11 Application of the Marsh Formulas to the Determination of the Yield Streng",""],["book:toaz_info_1998_materials_properties_handbook_titanium_alloys_pr_ecac4a77a8df205e","Ti-Nb(40 at.%)","Y",8800000000.0,null,null,null,"N/m2","","95% cold worked plus 40 h/400 °C","","","",false,"unmapped_property","12.11 Application of the Marsh Formulas to the Determination of the Yield Streng",""],["book:toaz_info_1998_materials_properties_handbook_titanium_alloys_pr_ecac4a77a8df205e","Ti-Nb(30 at.%)","Y",1000000000.0,null,null,null,"N/m2","","annealed","","","",false,"unmapped_property","12.11 Application of the Marsh Formulas to the Determination of the Yield Streng",""],["book:toaz_info_1998_materials_properties_handbook_titanium_alloys_pr_ecac4a77a8df205e","Ti-Nb(39 at.%)","Y",1200000000.0,null,null,null,"N/m2","","annealed","","","",false,"unmapped_property","12.11 Application of the Marsh Formulas to the Determination of the Yield Streng",""],["book:toaz_info_1998_materials_properties_handbook_titanium_alloys_pr_ecac4a77a8df205e","Ti-Nb(50 at.%)","Y",1400000000.0,null,null,null,"N/m2","","annealed","","","",false,"unmapped_property","12.11 Application of the Marsh Formulas to the Determination of the Yield Streng",""],["book:toaz_info_1998_materials_properties_handbook_titanium_alloys_pr_ecac4a77a8df205e","Ti-Nb(30 at.%)","Y",1100000000.0,null,null,null,"N/m2","","processed","","","",false,"unmapped_property","12.11 Application of the Marsh Formulas to the Determination of the Yield Streng",""],["book:toaz_info_1998_materials_properties_handbook_titanium_alloys_pr_ecac4a77a8df205e","Ti-Nb(39 at.%)","Y",1200000000.0,null,null,null,"N/m2","","processed","","","",false,"unmapped_property","12.11 Application of the Marsh Formulas to the Determination of the Yield Streng",""],["book:toaz_info_1998_materials_properties_handbook_titanium_alloys_pr_ecac4a77a8df205e","Ti-Nb(50 at.%)","Y",1300000000.0,null,null,null,"N/m2","","processed","","","",false,"unmapped_property","12.11 Application of the Marsh Formulas to the Determination of the Yield Streng",""],["book:toaz_info_1998_materials_properties_handbook_titanium_alloys_pr_ecac4a77a8df205e","","stress required to cause failure in several million cycles",50.0,null,null,null,"%","","","","","",false,"unmapped_property","Unalloyed Ti Grade 2, R50400",""],["book:toaz_info_1998_materials_properties_handbook_titanium_alloys_pr_ecac4a77a8df205e","CP-Ti Grade 2","minimum bend radii",1.0,1.0,3.0,null,"T","room temperature","","","","",false,"unmapped_property","Forming Properties",""],["book:toaz_info_1998_materials_properties_handbook_titanium_alloys_pr_ecac4a77a8df205e","","Km'' in air",81.0,null,null,null,"MPa-m^1/2","","","","","",false,"unmapped_property","Seamless Tubing",""],["book:toaz_info_1998_materials_properties_handbook_titanium_alloys_pr_ecac4a77a8df205e","Ti-3Al-2.5V","stress intensity",123.0,null,null,null,"MPa-m^1/2","","","","","",false,"unmapped_property","Seamless Tubing",""],["book:toaz_info_1998_materials_properties_handbook_titanium_alloys_pr_ecac4a77a8df205e","Ti-3Al-2.5V","tensile strengths",30.0,30.0,50.0,null,"%","","","","","",false,"unmapped_property","Seamless Tubing",""],["book:toaz_info_1998_materials_properties_handbook_titanium_alloys_pr_ecac4a77a8df205e","Ti-3Al-2.5V","moderately high strength",75.0,75.0,85.0,null,"%","","","","","",false,"unmapped_property","Seamless Tubing",""],["book:toaz_info_1998_materials_properties_handbook_titanium_alloys_pr_ecac4a77a8df205e","Ti-5-2","linear expansion(b)",0.0,null,null,null,"/ºC","","","","","",false,"unmapped_property","Heat Treatment",""],["book:toaz_info_1998_materials_properties_handbook_titanium_alloys_pr_ecac4a77a8df205e","","absolute error",5.0,null,null,null,"%","","","","","",false,"unmapped_property","Mechanical Properties",""],["book:toaz_info_1998_materials_properties_handbook_titanium_alloys_pr_ecac4a77a8df205e","Ti-5Al-2.5Sn","Krc ksi'Jin.",48.8,null,null,null,"ksi*sqrt(in)","","","","","",false,"unmapped_property","' Fracture Properties",""],["book:toaz_info_1998_materials_properties_handbook_titanium_alloys_pr_ecac4a77a8df205e","Ti-5Al-2.5Sn","Krc ksi'Jin.",54.2,null,null,null,"ksi*sqrt(in)","","RA","","","",false,"unmapped_property","' Fracture Properties",""],["book:toaz_info_1998_materials_properties_handbook_titanium_alloys_pr_ecac4a77a8df205e","Ti-5Al-2.5Sn","Krc ksi'Jin.",54.6,null,null,null,"ksi*sqrt(in)","","RA","","","",false,"unmapped_property","' Fracture Properties",""],["book:toaz_info_1998_materials_properties_handbook_titanium_alloys_pr_ecac4a77a8df205e","Ti-5Al-2.5Sn","Krc ksi'Jin.",59.2,null,null,null,"ksi*sqrt(in)","","RA","","","",false,"unmapped_property","' Fracture Properties",""],["book:toaz_info_1998_materials_properties_handbook_titanium_alloys_pr_ecac4a77a8df205e","","Thermal Expansion",4.3,null,null,null,"µin./in.·ºF","205 ºC","","","","",false,"unmapped_property","Thermal Properties",""],["book:toaz_info_1998_materials_properties_handbook_titanium_alloys_pr_ecac4a77a8df205e","","Thermal Expansion",4.5,null,null,null,"µin./in.·ºF","315 to 540 ºC","","","","",false,"unmapped_property","Thermal Properties",""],["book:toaz_info_1998_materials_properties_handbook_titanium_alloys_pr_ecac4a77a8df205e","Ti-6Al-2Sn-4Zr-2Mo","a+ 13 forgcd +965 ºC (1770 ºF), 1 h, AC+595 ºC(!",0.0,null,null,null,"","","duplex annealed at 900 ºC (1650 ºF), 30 min, AC+ 785 ºC (1450 ºF), 15 min, AC","","","",false,"unmapped_property","Mechanical Properties",""],["book:toaz_info_1998_materials_properties_handbook_titanium_alloys_pr_ecac4a77a8df205e","Ti-6Al-2Sn-4Zr-2Mo","0.9 mm (0.036 in.) sheet duplex annealed at 900 ºC (1650 ºF), 30 min, AC+ 785 ºC (1450 ºF), 15 min, AC.",0.0,null,null,null,"","","duplex annealed at 900 ºC (1650 ºF), 30 min, AC+ 785 ºC (1450 ºF), 15 min, AC","","","",false,"unmapped_property","Mechanical Properties",""],["book:toaz_info_1998_materials_properties_handbook_titanium_alloys_pr_ecac4a77a8df205e","Ti-6Al-2Sn-4Zr-2Mo","6.4 mm (0.250 in.) diam tensile bars cast 0.25 to 0.4 mm (0.010 to 0.015 in.)",0.0,null,null,null,"","","","","","",false,"unmapped_property","Mechanical Properties",""],["book:toaz_info_1998_materials_properties_handbook_titanium_alloys_pr_ecac4a77a8df205e","Ti-6242-Si","beta_transus",70.0,null,null,null,"MPa","","fully transformed","","","",false,"unmapped_property","High-Temperature Strength",""],["book:toaz_info_1998_materials_properties_handbook_titanium_alloys_pr_ecac4a77a8df205e","Ti-6Al-2Sn-4Zr-2Mo","creep_rate",2.04,null,null,null,"wt%","","","","","",false,"unmapped_property","High-Temperature Strength",""],["book:toaz_info_1998_materials_properties_handbook_titanium_alloys_pr_ecac4a77a8df205e","Ti-6Al-2Sn-4Zr-2Mo","strain rate",0.2,null,null,null,"/s","785 °C","superplastically formed","","","2 x 10-4 /s",false,"unmapped_property","Effectof",""],["book:toaz_info_1998_materials_properties_handbook_titanium_alloys_pr_ecac4a77a8df205e","Ti-6Al-4V","a= ao+ 7 x 10-5 nm/at.% O",0.0001,0.0001,0.0001,null,"nm/at%","","","","","",false,"unmapped_property","Phases and Structures",""],["book:toaz_info_1998_materials_properties_handbook_titanium_alloys_pr_ecac4a77a8df205e","Ti-6Al-4V","e=* Co + 36 x 10-5 nm/at.% O",0.0004,0.0004,0.0004,null,"nm/at%","","","","","",false,"unmapped_property","Phases and Structures",""],["book:toaz_info_1998_materials_properties_handbook_titanium_alloys_pr_ecac4a77a8df205e","","0>-precipitates might occur",0.0,0.0,0.0,null,"","","","","","",false,"unmapped_property","Phases and Structures",""],["book:toaz_info_1998_materials_properties_handbook_titanium_alloys_pr_ecac4a77a8df205e","Ti-6Al-4V","formation of Ti3AI (a 2)",0.0,0.0,0.0,null,"","","aging at 500–600 °C","","","",false,"unmapped_property","Phases and Structures",""],["book:toaz_info_1998_materials_properties_handbook_titanium_alloys_pr_ecac4a77a8df205e","Ti-6Al-4V","creep strain of 0.2% in 100 h",0.0002,0.0002,0.0002,null,"strain/h","455 °C","","","creep test","",false,"unmapped_property","Typical Strengths [1]",""],["book:toaz_info_1998_materials_properties_handbook_titanium_alloys_pr_ecac4a77a8df205e","Ti-6Al-4V","creep strain of 0.2% in 100 h",0.0002,0.0002,0.0002,null,"strain/h","455 °C","","","creep test","",false,"unmapped_property","Typical Strengths [1]",""],["book:toaz_info_1998_materials_properties_handbook_titanium_alloys_pr_ecac4a77a8df205e","Ti-6Al-4V","material diameter",22.0,null,null,null,"mm","","hot rolled 65% + annealed at 700°C/1h + furnace cooled to 500°C/12h + air cooled","","","",false,"unmapped_property","Effect of Processing",""],["book:toaz_info_1998_materials_properties_handbook_titanium_alloys_pr_ecac4a77a8df205e","Ti-6Al-4V","corrosion fatigue strength",80.0,80.0,80.0,null,"°C","80 °C","","","","",false,"unmapped_property","Cast and P/M Fatigue",""],["book:toaz_info_1998_materials_properties_handbook_titanium_alloys_pr_ecac4a77a8df205e","","maximum gross-area stress",170.0,170.0,170.0,null,"MPa","","","","","",false,"unmapped_property","Cast and P/M Fatigue",""],["book:toaz_info_1998_materials_properties_handbook_titanium_alloys_pr_ecac4a77a8df205e","","furnaoe cool ata rate",2.0,2.0,2.0,null,"ºC/min","540 ºC","","","","",false,"unmapped_property","Cast and P/M Fatigue",""],["book:toaz_info_1998_materials_properties_handbook_titanium_alloys_pr_ecac4a77a8df205e","Ti-6Al-4V","material was",1.6,1.6,1.6,null,"mm","","","","","",false,"unmapped_property","Cast and P/M Fatigue",""],["book:toaz_info_1998_materials_properties_handbook_titanium_alloys_pr_ecac4a77a8df205e","Ti-6Al-4V","flow stress",1.55,1.5,1.6,null,"%","900 °C","transformed β matrix","bimodal","","10/s",false,"unmapped_property","Flow Stress",""],["book:toaz_info_1998_materials_properties_handbook_titanium_alloys_pr_ecac4a77a8df205e","Ti-662","Density",4.54,null,null,null,"g/cm","","","","","",false,"unmapped_property","1 Ti-6Al-6V-2Sn [0]",""],["book:toaz_info_1998_materials_properties_handbook_titanium_alloys_pr_ecac4a77a8df205e","","80% of the tensile yield strength",0.8,null,null,null,"","","","","","",false,"unmapped_property","UNS Number: Unassigned",""],["book:toaz_info_1998_materials_properties_handbook_titanium_alloys_pr_ecac4a77a8df205e","Ti-5Al-2.5Fe","composition",5.0,null,null,null,"wt%","","","","","",false,"unmapped_property","1 Ti-5Al-2.5Fe",""],["book:toaz_info_1998_materials_properties_handbook_titanium_alloys_pr_ecac4a77a8df205e","","coefficient of linear ex",10.2,null,null,null,"10-6/°C","","","","","",false,"unmapped_property","1 Ti-5Al-5Sn-2Zr-2Mo-0.25Si",""],["book:toaz_info_1998_materials_properties_handbook_titanium_alloys_pr_ecac4a77a8df205e","","minimum creep strength",345.0,null,null,null,"MPa","510 °C","","","","",false,"unmapped_property","1 Ti-5Al-5Sn-2Zr-2Mo-0.25Si",""],["book:toaz_info_1998_materials_properties_handbook_titanium_alloys_pr_ecac4a77a8df205e","","Minimum rupture stress",1170.0,null,null,null,"MPa","room temperature","","","","",false,"unmapped_property","1 Ti-5Al-5Sn-2Zr-2Mo-0.25Si",""],["book:toaz_info_1998_materials_properties_handbook_titanium_alloys_pr_ecac4a77a8df205e","Ti-8Mn","Density(a)",4.7,null,null,null,"gtcm3","","","","","",false,"unmapped_property","1 Ti-8Mn",""],["book:toaz_info_1998_materials_properties_handbook_titanium_alloys_pr_ecac4a77a8df205e","Ti-8Mn","Thermal coefficient of linear expansion(b)",4.8,null,null,null,"x10^-6/ºC","","","","","",false,"unmapped_property","1 Ti-8Mn",""],["book:toaz_info_1998_materials_properties_handbook_titanium_alloys_pr_ecac4a77a8df205e","alloys Aged 8 h, MO °C (1000 ºF)","Mean thermal coefticient",4.2,null,null,null,"µin/in.·ºF","7.6 K","solution annealed","","","",false,"unmapped_property","1 Ti-11.5Mo-6Zr-4.5Sn [0]",""],["book:toaz_info_1998_materials_properties_handbook_titanium_alloys_pr_ecac4a77a8df205e","alloys Aged 8 h, MO °C (1000 ºF)","Mean thermal coefticient",4.5,null,null,null,"µin/in.·ºF","18.9 K","solution annealed","","","",false,"unmapped_property","1 Ti-11.5Mo-6Zr-4.5Sn [0]",""],["book:toaz_info_1998_materials_properties_handbook_titanium_alloys_pr_ecac4a77a8df205e","alloys Aged 8 h, MO °C (1000 ºF)","Mean thermal coefticient",4.7,null,null,null,"µin/in.·ºF","19.7 K","solution annealed","","","",false,"unmapped_property","1 Ti-11.5Mo-6Zr-4.5Sn [0]",""],["book:toaz_info_1998_materials_properties_handbook_titanium_alloys_pr_ecac4a77a8df205e","alloys Aged 8 h, MO °C (1000 ºF)","Mean thermal coefticient",4.8,null,null,null,"µin/in.·ºF","20.1 K","solution annealed","","","",false,"unmapped_property","1 Ti-11.5Mo-6Zr-4.5Sn [0]",""],["book:toaz_info_1998_materials_properties_handbook_titanium_alloys_pr_ecac4a77a8df205e","alloys Aged 8 h, MO °C (1000 ºF)","Mean thermal coefticient",4.8,null,null,null,"µin/in.·ºF","20.1 K","solution annealed","","","",false,"unmapped_property","1 Ti-11.5Mo-6Zr-4.5Sn [0]",""],["book:toaz_info_1998_materials_properties_handbook_titanium_alloys_pr_ecac4a77a8df205e","","Minimum bend radius",3.7,null,null,null,"mm","","","","Olsen Cup test","",false,"unmapped_property","1 Ti-11.5Mo-6Zr-4.5Sn [3]",""],["book:toaz_info_1998_materials_properties_handbook_titanium_alloys_pr_ecac4a77a8df205e","","Minimum bend radius",2.8,null,null,null,"mm","","","","Olsen Cup test","",false,"unmapped_property","1 Ti-11.5Mo-6Zr-4.5Sn [3]",""],["book:toaz_info_1998_materials_properties_handbook_titanium_alloys_pr_ecac4a77a8df205e","","Minimum bend radius",2.6,null,null,null,"mm","","","","Olsen Cup test","",false,"unmapped_property","1 Ti-11.5Mo-6Zr-4.5Sn [3]",""],["book:toaz_info_1998_materials_properties_handbook_titanium_alloys_pr_ecac4a77a8df205e","","Minimum bend radius",3.0,null,null,null,"mm","","","","Olsen Cup test","",false,"unmapped_property","1 Ti-11.5Mo-6Zr-4.5Sn [3]",""],["book:toaz_info_1998_materials_properties_handbook_titanium_alloys_pr_ecac4a77a8df205e","","Minimum bend radius",2.5,null,null,null,"mm","","","","Olsen Cup test","",false,"unmapped_property","1 Ti-11.5Mo-6Zr-4.5Sn [3]",""],["book:toaz_info_1998_materials_properties_handbook_titanium_alloys_pr_ecac4a77a8df205e","","Minimum bend radius",2.0,null,null,null,"mm","","","","Olsen Cup test","",false,"unmapped_property","1 Ti-11.5Mo-6Zr-4.5Sn [3]",""],["book:toaz_info_1998_materials_properties_handbook_titanium_alloys_pr_ecac4a77a8df205e","","Springback angle",27.0,null,null,null,"º","","","","Olsen Cup test","",false,"unmapped_property","1 Ti-11.5Mo-6Zr-4.5Sn [3]",""],["book:toaz_info_1998_materials_properties_handbook_titanium_alloys_pr_ecac4a77a8df205e","","Springback angle",27.0,null,null,null,"º","","","","Olsen Cup test","",false,"unmapped_property","1 Ti-11.5Mo-6Zr-4.5Sn [3]",""],["book:toaz_info_1998_materials_properties_handbook_titanium_alloys_pr_ecac4a77a8df205e","","Springback angle",25.0,null,null,null,"º","","","","Olsen Cup test","",false,"unmapped_property","1 Ti-11.5Mo-6Zr-4.5Sn [3]",""],["book:toaz_info_1998_materials_properties_handbook_titanium_alloys_pr_ecac4a77a8df205e","","Springback angle",22.0,null,null,null,"º","","","","Olsen Cup test","",false,"unmapped_property","1 Ti-11.5Mo-6Zr-4.5Sn [3]",""],["book:toaz_info_1998_materials_properties_handbook_titanium_alloys_pr_ecac4a77a8df205e","","Springback angle",20.0,null,null,null,"º","","","","Olsen Cup test","",false,"unmapped_property","1 Ti-11.5Mo-6Zr-4.5Sn [3]",""],["book:toaz_info_1998_materials_properties_handbook_titanium_alloys_pr_ecac4a77a8df205e","","Springback angle",18.0,null,null,null,"º","","","","Olsen Cup test","",false,"unmapped_property","1 Ti-11.5Mo-6Zr-4.5Sn [3]",""],["book:toaz_info_1998_materials_properties_handbook_titanium_alloys_pr_ecac4a77a8df205e","","strain rate",0.0006,null,null,null,"/s","","","","","",false,"unmapped_property","Heat Treatment",""],["book:toaz_info_1998_materials_properties_handbook_titanium_alloys_pr_ecac4a77a8df205e","","initial strain rate",0.0,null,null,null,"/s","room temperature","","","tensile test","3.3x10^-5/s",false,"unmapped_property","Heat Treatment",""],["book:toaz_info_1998_materials_properties_handbook_titanium_alloys_pr_ecac4a77a8df205e","","Boeing 747 lowerlink fitting",0.0,null,null,null,"","","775 ºC (1435ºF),2h, AC+ 770°C (1425 ºF),2h, WQ+510ºC (950 ºF), 8 h,AC","","","",false,"unmapped_property","H igh-Temperature Strength",""],["book:toaz_info_1998_materials_properties_handbook_titanium_alloys_pr_ecac4a77a8df205e","","bend ductility",1.0,null,null,null,"T","room temperature","annealed","","bend test","",false,"unmapped_property","High-Temperature Strength",""],["book:toaz_info_1998_materials_properties_handbook_titanium_alloys_pr_ecac4a77a8df205e","","Tuetmal conductivity(a)",5801.0,null,null,null,"kg·K","","","","","",false,"unmapped_property","1 Ti-5Al-2S!@4Zr-4Mo-2Cr-1 Fe Beta-CEZ",""],["book:toaz_info_1998_materials_properties_handbook_titanium_alloys_pr_ecac4a77a8df205e","","Tuetmal coefficient of linear expansion(b)",10.0,null,null,null,"X10-Ó/ºC","","","","","",false,"unmapped_property","1 Ti-5Al-2S!@4Zr-4Mo-2Cr-1 Fe Beta-CEZ",""],["book:toaz_info_1998_materials_properties_handbook_titanium_alloys_pr_ecac4a77a8df205e","","Spedmens were 300 mm (12 ln.) diam ll processed pancakes wlth <sup>a</sup>lamellar mlcrostruc:ture.",300.0,null,null,null,"mm","","","lamellar","","",false,"unmapped_property","1 Ti-5Al-2S!@4Zr-4Mo-2Cr-1 Fe Beta-CEZ",""],["book:toaz_info_1998_materials_properties_handbook_titanium_alloys_pr_ecac4a77a8df205e","","300 mm (12in.)diameter. m= T{20+1og 1)10\"\"3 (TinK; tinh).",300.0,null,null,null,"mm","","","","","",false,"unmapped_property","1 Ti-5Al-2S!@4Zr-4Mo-2Cr-1 Fe Beta-CEZ",""],["book:toaz_info_1998_materials_properties_handbook_titanium_alloys_pr_ecac4a77a8df205e","","Fracture toughnees (K1 ,,) ",23.1,null,null,null,"MPa../ID","room temperature","","","","",false,"unmapped_property","Mechanical Properties",""],["book:toaz_info_1998_materials_properties_handbook_titanium_alloys_pr_ecac4a77a8df205e","","Fracture toughnees (K1 ,,) ",23.5,null,null,null,"MPa../ID","room temperature","","","","",false,"unmapped_property","Mechanical Properties",""],["book:toaz_info_1998_materials_properties_handbook_titanium_alloys_pr_ecac4a77a8df205e","","Fracture toughnees <K1cl ",31.4,null,null,null,"MPa../ID","room temperature","","","","",false,"unmapped_property","Mechanical Properties",""],["book:toaz_info_1998_materials_properties_handbook_titanium_alloys_pr_ecac4a77a8df205e","","Fracture toughnees <K1cl ",30.9,null,null,null,"MPa../ID","room temperature","","","","",false,"unmapped_property","Mechanical Properties",""],["book:toaz_info_1998_materials_properties_handbook_titanium_alloys_pr_ecac4a77a8df205e","Ti-Ni","rate of attack",8.9,null,null,null,"mpy","70 ºC","","","","",false,"unmapped_property","Physical Properties",""],["book:toaz_info_1998_materials_properties_handbook_titanium_alloys_pr_ecac4a77a8df205e","Ti-Ni","rate of attack",2.8,null,null,null,"mpy","","","","","",false,"unmapped_property","Physical Properties",""],["book:toaz_info_1998_materials_properties_handbook_titanium_alloys_pr_ecac4a77a8df205e","Ti-Ni","rate of attack",0.36,0.36,3.3,null,"mpy","100 ºC","","","","",false,"unmapped_property","Physical Properties",""],["book:toaz_info_1998_materials_properties_handbook_titanium_alloys_pr_ecac4a77a8df205e","Ti-Ni","rate of attack",0.025,0.025,0.25,null,"mpy","30 ºC","","","","",false,"unmapped_property","Physical Properties",""],["book:toaz_info_1998_materials_properties_handbook_titanium_alloys_pr_ecac4a77a8df205e","Ti-Ni","MI",4.0,4.0,12.0,null,"cal/g","","","","","",false,"unmapped_property","Physical Properties",""],["book:toaz_info_1998_materials_properties_handbook_titanium_alloys_pr_ecac4a77a8df205e","Ti-Ni","daldT",3.0,3.0,10.0,null,"MPa/ºC","","","","","",false,"unmapped_property","Physical Properties",""],["book:toaz_info_1998_materials_properties_handbook_titanium_alloys_pr_ecac4a77a8df205e","Ti-Ni","latent heat of fusion",-34000.0,null,null,null,"J/mol","","","","","",true,"unmapped_property","Physical Properties",""],["book:toaz_info_1998_materials_properties_handbook_titanium_alloys_pr_ecac4a77a8df205e","","volume change on phase transformation",-0.16,null,null,null,"%","","","","","",false,"unmapped_property","Physical Properties",""],["book:toaz_info_1998_materials_properties_handbook_titanium_alloys_pr_ecac4a77a8df205e","Ti-50.6Ni","influence of annealing temperatura on mechanical properties",0.0,null,null,null,"","","0.5 mm, 40% cold work, annealed 30 min at temperatura","","","",false,"unmapped_property","Physical Properties",""],["book:toaz_info_1998_materials_properties_handbook_titanium_alloys_pr_ecac4a77a8df205e","","stress rate",11.5,3.0,20.0,null,"MPa/°C","","","","","",false,"unmapped_property","Physical Properties",""],["book:toaz_info_1998_materials_properties_handbook_titanium_alloys_pr_ecac4a77a8df205e","Ti-Ni","permanent set",0.0,null,null,null,"","","50.8 at.% Ni, cold worked 40%, annealed at 500 °C for 2 min","","","",false,"unmapped_property","Physical Properties",""],["book:toaz_info_1998_materials_properties_handbook_titanium_alloys_pr_ecac4a77a8df205e","Ti-50.8Ni","50.8 at. % Ni cold worked 40% and annealed",0.0,null,null,null,"","","cold worked 40%, annealed at 500 °C for 2 min","","","",false,"unmapped_property","Physical Properties",""],["book:toaz_info_1998_materials_properties_handbook_titanium_alloys_pr_ecac4a77a8df205e","","Stressrate",5.7,null,null,null,"MPa/°C","","","","","",false,"unmapped_property","Physical Properties",""],["book:toaz_info_1998_materials_properties_handbook_titanium_alloys_pr_ecac4a77a8df205e","","round specimens with gage length of 6 mm",6.0,null,null,null,"mm","","fully annealed","","","",false,"unmapped_property","Physical Properties",""],["book:toaz_info_1998_materials_properties_handbook_titanium_alloys_pr_ecac4a77a8df205e","","corrosion rates",0.04,null,null,null,"mm/yr","","fully passive","","","",false,"unmapped_property","General Corrosion",""],["book:toaz_info_1998_materials_properties_handbook_titanium_alloys_pr_ecac4a77a8df205e","","concentrations of certain precious metals",0.1,null,null,null,"wt%","","","","","",false,"unmapped_property","General Corrosion",""],["book:toaz_info_1998_materials_properties_handbook_titanium_alloys_pr_ecac4a77a8df205e","","beneficial alloying elements",0.05,null,null,null,"wt%","","","","","",false,"unmapped_property","General Corrosion",""],["book:toaz_info_1998_materials_properties_handbook_titanium_alloys_pr_ecac4a77a8df205e","","beneficial alloying elements",0.5,null,null,null,"wt%","","","","","",false,"unmapped_property","General Corrosion",""],["book:toaz_info_1998_materials_properties_handbook_titanium_alloys_pr_ecac4a77a8df205e","","beneficial alloying elements",4.0,null,null,null,"wt%","","","","","",false,"unmapped_property","General Corrosion",""],["book:toaz_info_1998_materials_properties_handbook_titanium_alloys_pr_ecac4a77a8df205e","Ti-6Al-4V","strength levels",925.0,925.0,955.0,null,"°C","","recrystallized annealing","","","",false,"unmapped_property","Solution Treating and Aging",""],["book:toaz_info_1998_materials_properties_handbook_titanium_alloys_pr_ecac4a77a8df205e","Ti-6Al-4V","strength levels",1010.0,1010.0,1040.0,null,"°C","","beta annealing","","","",false,"unmapped_property","Solution Treating and Aging",""],["book:toaz_info_1998_materials_properties_handbook_titanium_alloys_pr_ecac4a77a8df205e","Ti-5.8Al-4Sn-3.5Zr-0.8Mo","85 to 88%",86.5,85.0,88.0,null,"%","","high alpha-beta solution treatment","","","",false,"unmapped_property","Solution Treating and Aging",""],["book:toaz_info_1998_materials_properties_handbook_titanium_alloys_pr_ecac4a77a8df205e","Ti-6Al-4V","cycles to breakthrough",30.0,null,null,null,"factor","","400–470 °C","","","",false,"unmapped_property","Physical Vapor Deposition",""],["book:toaz_info_1998_materials_properties_handbook_titanium_alloys_pr_ecac4a77a8df205e","Ti-6Al-4V","wear life",10.0,null,null,null,"factor","","dual-energy implant","","","",false,"unmapped_property","Physical Vapor Deposition",""],["book:toaz_info_1998_materials_properties_handbook_titanium_alloys_pr_ecac4a77a8df205e","Ti-6Al-4V","corrosion current",0.01,null,null,null,"factor","","nitrogen implanted (20% surface concentration)","","","",false,"unmapped_property","Physical Vapor Deposition",""],["book:toaz_info_1998_materials_properties_handbook_titanium_alloys_pr_ecac4a77a8df205e","Ti-6Al-4V","wear volumes",0.2,null,null,null,"factor","","nitrogen or carbon implanted","","","",false,"unmapped_property","Physical Vapor Deposition",""],["book:toaz_info_1998_materials_properties_handbook_titanium_alloys_pr_ecac4a77a8df205e","","case depth",6.0,null,null,null,"µm","750 to 900 ºC","","","","",false,"unmapped_property","Thermochemical Conversion Surface Treatments",""],["book:toaz_info_1998_materials_properties_handbook_titanium_alloys_pr_ecac4a77a8df205e","Ti-6Al-4V","endurance life",79.0,null,null,null,"%","","annealed","","","",false,"unmapped_property","Thermochemical Conversion Surface Treatments",""],["book:toaz_info_1998_materials_properties_handbook_titanium_alloys_pr_ecac4a77a8df205e","Ti-6Al-4V","endurance life",96.0,null,null,null,"%","","solution-treated and aged","","","",false,"unmapped_property","Thermochemical Conversion Surface Treatments",""],["book:toaz_info_1998_materials_properties_handbook_titanium_alloys_pr_ecac4a77a8df205e","Ti-6Al-4V","coating thickness",80.0,null,null,null,"µm","","","","","",false,"unmapped_property","Thermochemical Conversion Surface Treatments",""],["book:toaz_info_1998_materials_properties_handbook_titanium_alloys_pr_ecac4a77a8df205e","Ti-15Mo-5Zr-3Al","yield strength/density ratio",0.0,null,null,null,"#Cl8cc","","","","","",false,"unmapped_property","1 Ti-15Mo-5Zr",""],["doi:10.1002/adem.201100055","CP-Ti Grade 2","step size",0.77,null,null,null,"µm","","","","EBSD","",false,"unmapped_property","methods",""],["doi:10.1002/adem.201100055","CP-Ti Grade 2","thermal expansion",8.5,null,null,null,"µm/m·K","","10% reduction","","","",false,"unmapped_property","results",""],["doi:10.1002/adem.202500285","Ti-TiN","Jc from EPFM",44.0,null,null,6.0,"N/m","","","","","",false,"unmapped_property","results",""],["doi:10.1002/adem.202500285","TiN-Ti","Jc from EPFM",23.0,null,null,1.0,"N/m","","","","","",false,"unmapped_property","results",""],["doi:10.1002/adem.202500285","Ti-TiN-Ti","Jc from EPFM",52.0,null,null,16.0,"N/m","","","","","",false,"unmapped_property","results",""],["doi:10.1002/adem.202500285","Ti-TiN","JR from EPFM",44.0,null,null,6.0,"N/m","","","","","",false,"unmapped_property","results",""],["doi:10.1002/adem.202500285","TiN-Ti","JR from EPFM",353.0,null,null,3.0,"N/m","","","","","",false,"unmapped_property","results",""],["doi:10.1002/adem.202500285","Ti-TiN-Ti","JR from EPFM",498.0,null,null,33.0,"N/m","","","","","",false,"unmapped_property","results",""],["doi:10.1002/adem.202500285","Ti-TiN","Crack tip opening angle, CTOA",18.0,null,null,2.0,"º","","","","","",false,"unmapped_property","results",""],["doi:10.1002/adem.202500285","TiN-Ti","Crack tip opening angle, CTOA",18.0,null,null,2.0,"º","","","","","",false,"unmapped_property","results",""],["doi:10.1002/adem.202500285","Ti-TiN-Ti","Crack tip opening angle, CTOA",19.0,null,null,0.1,"º","","","","","",false,"unmapped_property","results",""],["doi:10.1002/adem.202500285","","critical Ti thickness",250.0,250.0,250.0,null,"nm","","","","","",false,"unmapped_property","conclusions",""],["doi:10.1002/adhm.202503154","Ti-6Al-4V","scan speed",2083.0,null,null,null,"mms-1","","as-built SLM","","","",false,"unmapped_property","results_discussion","Additionally, the influence of scan speed becomes apparent, as extremely high speeds at low VED values (e.g., 2083 mm s−1 at 20 J mm− 3) exacerbate lack‐of‐fusion defects by reducing the effective energy absorption, while excessively low scan speeds at high VED values prolong heat exposure, leading to keyhole instability as given in Figure ."],["doi:10.1002/adhm.202503154","Ti-6Al-4V","axial compressive load",700.0,null,null,null,"N","","","","","",false,"unmapped_property","results_discussion","A physiological axial compressive load of 700 N was applied to simulate partial weight‐bearing conditions, consistent with prior studies.[ ] In combined loading scenarios, a torsional moment of 5 Nm was additionally applied to mimic gait‐induced twisting forces."],["doi:10.1002/adhm.202503154","Ti-6Al-4V","torsional moment",5.0,null,null,null,"Nm","","","","","",false,"unmapped_property","results_discussion","A physiological axial compressive load of 700 N was applied to simulate partial weight‐bearing conditions, consistent with prior studies.[ ] In combined loading scenarios, a torsional moment of 5 Nm was additionally applied to mimic gait‐induced twisting forces."],["doi:10.1002/adhm.202503154","Ti-6Al-4V","callus volume",0.0,null,null,null,"mm3","","","","","",true,"unmapped_property","results_discussion","Figure presents a heatmap of the simulated callus volume (mm3) as a function of healing time (7 to 56 days) and implant modulus (10 to 100 GPa) for a 3 mm transverse tibial fracture."],["doi:10.1002/advs.76407","Nb-Zr-Ti-Ta-Al RHEA","average lattice parameters",3.383,null,null,null,"Å","","annealed at 1123 K for 5 min","","","",false,"unmapped_property","results","The average lattice parameters of the BCC matrix and the CGONs are 3.383 and 3.293 Å, respectively, suggesting a mean apparent lattice misfit of 2.63%."],["doi:10.1002/advs.76407","Nb-Zr-Ti-Ta-Al RHEA","average lattice parameters",3.293,null,null,null,"Å","","annealed at 1123 K for 5 min","","","",false,"unmapped_property","results","The average lattice parameters of the BCC matrix and the CGONs are 3.383 and 3.293 Å, respectively, suggesting a mean apparent lattice misfit of 2.63%."],["doi:10.1002/advs.76407","RHEA","SHR",3.0,null,null,null,"%","room temperature","","","tensile test","",false,"unmapped_property","results","Interestingly, the present RHEA exhibits a continuously increasing SHR over a wide true strain range (∼3.0%–14.5%) after the drop of SHR in the initial plastic deformation stage, which corresponds to significantly higher SHR and a large uniform elongation of 21.5%."],["doi:10.1002/advs.76407","RHEA","SHR",14.5,null,null,null,"%","room temperature","","","tensile test","",false,"unmapped_property","results","Interestingly, the present RHEA exhibits a continuously increasing SHR over a wide true strain range (∼3.0%–14.5%) after the drop of SHR in the initial plastic deformation stage, which corresponds to significantly higher SHR and a large uniform elongation of 21.5%."],["doi:10.1002/advs.76407","RHEA","product of specific yield strength and tensile elongation",7.6,null,null,null,"GPa·g-1·cm3·%","room temperature","","","tensile test","",false,"unmapped_property","results","More notably, the product of specific yield strength and tensile elongation of the RHEA reaches 7.6 GPa·g−1·cm3·%, which is unprecedentedly high compared to those obtained in previous RHEAs, as shown in Figure ."],["doi:10.1002/advs.76407","RHEA","softening phenomenon",1073.0,null,null,null,"K","1073 K","","","tensile test","",false,"unmapped_property","results","As shown in Figure , the RHEA exhibits substantial strain hardening behavior at 773 K, and a notable softening phenomenon upon tensile loading only occurs when the temperature reaches 1073 K and above."],["doi:10.1002/advs.76407","RHEA","average dimple size",8.35,null,null,null,"µm","","","","","",false,"unmapped_property","results","This contrast in deformation homogeneity is therefore manifested in the fracture morphology, i.e., while both alloys are fractured by microvoid coalescence (see Figure ), the average dimple size of the RHEA (∼8.35 µm) is ∼60% smaller than that of the base alloy (∼20.6 µm)."],["doi:10.1002/advs.76407","base alloy","average dimple size",20.6,null,null,null,"µm","","","","","",false,"unmapped_property","results","This contrast in deformation homogeneity is therefore manifested in the fracture morphology, i.e., while both alloys are fractured by microvoid coalescence (see Figure ), the average dimple size of the RHEA (∼8.35 µm) is ∼60% smaller than that of the base alloy (∼20.6 µm)."],["doi:10.1002/advs.76407","Nb-Zr-Ti-Ta-Al","diffusivity",0.0,null,null,null,"m2·s-1","1273 K","","","","",false,"unmapped_property","discussion","More specifically, the elements with relatively higher diffusivity (e.g., Ti, Zr and Al) tend to migrate into the core, while the other elements with lower diffusivity (e.g., Nb and Ta, D ≈ 10−18 m2·s−1 at 1273 K) can be kinetically hindered, leading to the chemical gradient."],["doi:10.1002/advs.76407","Nb32Zr29.5Ti28Ta2.5Al8","Al (28.0 at.%)",28.0,null,null,null,"at%","","","","","",false,"unmapped_property","methods","The principal elements Nb, Ti, and Zr were selected to form a stable BCC solid‐solution matrix, with Ti (28.0 at.%) promoting dissolution of other elements due to its low valence‐electron concentration, and Zr (29.5 at.%) and Nb (32.0 at.%) set to near‐equiatomic ratios to maximize solid‐solution strengthening via lattice distortion."],["doi:10.1002/advs.76407","Nb32Zr29.5Ti28Ta2.5Al8","Zr (29.5 at.%)",29.5,null,null,null,"at%","","","","","",false,"unmapped_property","methods","The principal elements Nb, Ti, and Zr were selected to form a stable BCC solid‐solution matrix, with Ti (28.0 at.%) promoting dissolution of other elements due to its low valence‐electron concentration, and Zr (29.5 at.%) and Nb (32.0 at.%) set to near‐equiatomic ratios to maximize solid‐solution strengthening via lattice distortion."],["doi:10.1002/advs.76407","Nb32Zr29.5Ti28Ta2.5Al8","Nb (32.0 at.%)",32.0,null,null,null,"at%","","","","","",false,"unmapped_property","methods","The principal elements Nb, Ti, and Zr were selected to form a stable BCC solid‐solution matrix, with Ti (28.0 at.%) promoting dissolution of other elements due to its low valence‐electron concentration, and Zr (29.5 at.%) and Nb (32.0 at.%) set to near‐equiatomic ratios to maximize solid‐solution strengthening via lattice distortion."],["doi:10.1002/advs.76407","Nb-Zr-Ti-Ta-Al","Al at 8 at.%",8.0,null,null,null,"at%","","","","","",false,"unmapped_property","methods","First, fixing Al at 8 at.%, we varied Ta from 0 to 5 at.% (Figure ) and found that Ta above 2.5 at.% introduces unwanted secondary phases above 500 K, thus limiting Ta to ≤ 2.5 at.%."],["doi:10.1002/advs.76407","Nb-Zr-Ti-Ta-Al","Ta from 0 to 5 at.%",2.5,0.0,5.0,null,"at%","","","","","",false,"unmapped_property","methods","First, fixing Al at 8 at.%, we varied Ta from 0 to 5 at.% (Figure ) and found that Ta above 2.5 at.% introduces unwanted secondary phases above 500 K, thus limiting Ta to ≤ 2.5 at.%."],["doi:10.1002/advs.76407","Nb-Zr-Ti-Ta-Al","Al from 0 to 12 at.%",8.0,0.0,12.0,null,"at%","","","","","",false,"unmapped_property","methods","Second, fixing Ta at 2.5 at.%, we varied Al from 0 to 12 at.% (Figure ) and observed that Al below 7 at.% gives a narrow BCC window and weak ordering, while Al above 9 at.% promotes brittle intermetallics; the optimal Al content is 8 at.%, providing the widest single‐BCC temperature range and sufficient driving force for CGON formation."],["doi:10.1002/smsc.70348","","R sa",86.0,86.0,86.0,23.0,"%","","","","","",false,"unmapped_property","results_discussion",""],["doi:10.1002/smsc.70348","","oxide layer thickness",7.5,5.0,10.0,null,"nm","","","","","",false,"unmapped_property","results_discussion",""],["doi:10.1002/smsc.70348","","oxide layer thickness",8.5,8.5,8.5,0.2,"nm","","","","","",false,"unmapped_property","results_discussion",""],["doi:10.1007/978-3-319-62870-7_49","CP-Ti Grade 2","mean pore size",120.0,120.0,120.0,null,"nm","","","","","",false,"unmapped_property","conclusions","Biomedical studies showed that the composite coating with surface roughness between 75 and 200 nm with mean pore size of 120 nm demonstrates high surface adhesion properties for the osteoblasts MC3T3-E1 cell line."],["doi:10.1007/978-3-319-62870-7_49","CP-Ti Grade 2","pore size",12.5,5.0,20.0,null,"nm","","","","","",false,"unmapped_property","conclusions","The modiﬁcation of the surfaces by porous mesostructured TiO2 ﬁlms up to 180 nm thick, with pore size from 5 nm to 20 nm and microrelief is optimal not only for the stimulation of MC3T3-E1 cells proliferation but also for their differentiation in the osteogenic direction."],["doi:10.1007/s10853-018-2650-4","CP-Ti Grade 2","density decrease at 885 °C",1.3,null,null,null,"%","885 °C","","","","",false,"unmapped_property","discussion","The density of the b phase at 885 \u0003C has been reported to be * 4.35 g/ cm3 [34], hence, resulting in a density decrease of * 1.3% at the same temperature."],["doi:10.1007/s10853-018-2650-4","CP-Ti Grade 2","increase in temperature",548.0,null,null,null,"°C","","","","","",false,"unmapped_property","discussion","If no phase transformation occurs in the material, the a phase would have to be heated to * 1433 \u0003C to achieve the density of 4.35 g/cm3, leading to an increase in temperature of approximately 548 \u0003C."],["doi:10.1007/s10853-018-2650-4","CP-Ti Grade 2","thermal diffusivity",0.0,null,null,null,"m2s-1","","","","","",false,"unmapped_property","discussion","Using the LF initial recorded temperatures (To), the theoretical approach indicates a temperature T(z) of * 940 \u0003C on the 6th scan at a depth of 3.2 mm."],["doi:10.1007/s10853-018-2650-4","CP-Ti Grade 2","distance over which the heat can diffuse during the beam integration time",3.2,null,null,null,"mm","","","","","",false,"unmapped_property","discussion","Using the LF initial recorded temperatures (To), the theoretical approach indicates a temperature T(z) of * 940 \u0003C on the 6th scan at a depth of 3.2 mm."],["doi:10.1007/s10853-018-2650-4","CP-Ti Grade 2","calculated temperature",875.0,null,null,null,"°C","","","","","",true,"unmapped_property","discussion","At a depth of 2 mm, the calculated temperature shows a value of * 875 \u0003C which is 10 \u0003C below the allotropic phase transformation."],["doi:10.1007/s10853-022-07186-9","Hf0.05Nb0.05Ta0.8Ti0.05Zr0.05","critical temperature",7.3,null,null,null,"K","","","","","",false,"unmapped_property","results",""],["doi:10.1007/s10853-022-07186-9","Hf0.05Nb0.05Ta0.8Ti0.05Zr0.05","critical temperature",9.0,null,null,null,"K","","","","ab initio calculations","",true,"unmapped_property","results",""],
