Repository: akhtar07/tisci-explorer

# TiSci Explorer

A read-only, static explorer for **TiSci**, an autonomous research agent for titanium alloys. TiSci reads the
titanium-alloy literature, builds a knowledge graph and a table of measured values, proposes hypotheses where the
graph has gaps, and tests them with DFT (MACE / VASP) and the ICME-lite multiscale chain.

**Live site:** https://akhtar07.github.io/tisci-explorer/

The site has seven sections:

| Section | What it shows |
|---|---|
| Overview | Corpus → graph → facts → hypotheses → verdicts, with the snapshot's counts |
| Worked example | One full loop for W in α-Ti: graph path, hypothesis, novelty check, DFT test, verdict, follow-up, DAMASK |

File: data/facts/oxygen_content.json (part 2 of 7)
"","",false,"","results_discussion","Ti32–PA: powder N content Ti32–MA: powder N content Oxygen Content 0.26 0.30 0.34 0.38 0.42 0.46 0.50 0.54 1250–2h 1300–2h 1350–2h Sintering Conditions O [wt.%] Ti32–PA Ti32–MA"],["oa:W1577649195","Ti32-PA","O [wt.%]",0.34,null,null,null,"wt%","","1350–2h","","","",false,"","results_discussion","Ti32–PA: powder N content Ti32–MA: powder N content Oxygen Content 0.26 0.30 0.34 0.38 0.42 0.46 0.50 0.54 1250–2h 1300–2h 1350–2h Sintering Conditions O [wt.%] Ti32–PA Ti32–MA"],["oa:W1577649195","Ti32-MA","O [wt.%]",0.38,null,null,null,"wt%","","1250–2h","","","",false,"","results_discussion","Ti32–PA: powder N content Ti32–MA: powder N content Oxygen Content 0.26 0.30 0.34 0.38 0.42 0.46 0.50 0.54 1250–2h 1300–2h 1350–2h Sintering Conditions O [wt.%] Ti32–PA Ti32–MA"],["oa:W1577649195","Ti32-MA","O [wt.%]",0.42,null,null,null,"wt%","","1300–2h","","","",false,"","results_discussion","Ti32–PA: powder N content Ti32–MA: powder N content Oxygen Content 0.26 0.30 0.34 0.38 0.42 0.46 0.50 0.54 1250–2h 1300–2h 1350–2h Sintering Conditions O [wt.%] Ti32–PA Ti32–MA"],["oa:W1577649195","Ti32-MA","O [wt.%]",0.46,null,null,null,"wt%","","1350–2h","","","",false,"","results_discussion","Ti32–PA: powder N content Ti32–MA: powder N content Oxygen Content 0.26 0.30 0.34 0.38 0.42 0.46 0.50 0.54 1250–2h 1300–2h 1350–2h Sintering Conditions O [wt.%] Ti32–PA Ti32–MA"],["oa:W1577649195","Ti32-PA","O [wt.%]",0.26,null,null,null,"wt%","","1250 °C","","","",false,"","results_discussion","As it can be seen in Figure 6.55, the oxygen content of the sintered specimens increases with the temperature for the Ti32–PA alloy whereas it remains approximately constant for the Ti32–MA."],["oa:W1577649195","Ti32-PA","O [wt.%]",0.3,null,null,null,"wt%","","1300 °C","","","",false,"","results_discussion","As it can be seen in Figure 6.55, the oxygen content of the sintered specimens increases with the temperature for the Ti32–PA alloy whereas it remains approximately constant for the Ti32–MA."],["oa:W1577649195","Ti32-PA","O [wt.%]",0.34,null,null,null,"wt%","","1350 °C","","","",false,"","results_discussion","As it can be seen in Figure 6.55, the oxygen content of the sintered specimens increases with the temperature for the Ti32–PA alloy whereas it remains approximately constant for the Ti32–MA."],["oa:W1577649195","Ti32-MA","O [wt.%]",0.38,null,null,null,"wt%","","1250 °C","","","",false,"","results_discussion","As it can be seen in Figure 6.55, the oxygen content of the sintered specimens increases with the temperature for the Ti32–PA alloy whereas it remains approximately constant for the Ti32–MA."],["oa:W1577649195","Ti32-MA","O [wt.%]",0.42,null,null,null,"wt%","","1300 °C","","","",false,"","results_discussion","As it can be seen in Figure 6.55, the oxygen content of the sintered specimens increases with the temperature for the Ti32–PA alloy whereas it remains approximately constant for the Ti32–MA."],["oa:W1577649195","Ti32-MA","O [wt.%]",0.46,null,null,null,"wt%","","1350 °C","","","",false,"","results_discussion","As it can be seen in Figure 6.55, the oxygen content of the sintered specimens increases with the temperature for the Ti32–PA alloy whereas it remains approximately constant for the Ti32–MA."],["oa:W1577649195","","N [wt.%]",0.02,null,null,null,"wt%","","","","","",false,"","results_discussion","Generally, the mean value of nitrogen content for all the sintering conditions, and independently of the powder production route, is about 0.02 wt.% which indicates that it increases compared to the starting powder."],["oa:W1577649195","","N [wt.%]",0.03,null,null,null,"wt%","","","","","",false,"","results_discussion","Nevertheless, this value is lower than the figure specified for this alloy produced by conventional metallurgy, which is equal to 0.03 wt.%[9]."],["oa:W1577649195","Ti-3Al-2.5V","equivalent oxygen content",0.45,null,null,null,"wt%","","","","","",false,"","results_discussion","The variation of the Vickers hardness of the Ti–3Al–2.5V alloys produced by the two approaches (PA and MA) was analysed considering the equivalent oxygen content, obtained by means of the Okazaki and Conrad’s equation[11]."],["oa:W1577649195","Ti-3Al-2.5V","equivalent oxygen content",0.3,0.3,0.6,null,"wt%","","","","","",false,"","results_discussion","To study the effect of interstitials, the variation of the maximum bending strength with the equivalent oxygen content (see Eq. 15 in Section 2.7, equation proposed by Wood)[19] was analysed."],["oa:W1577649195","Ti32-MA","Oxygen Content",0.54,null,null,null,"wt%","","1300ºC","","","",false,"","results_discussion","Analysing the oxygen content shown in Figure 6.91–left, it can be noticed that there is no oxygen pick up with respect to the initial content of the powder with the exception of the Ti32–MA processed at the highest temperature considered (1300ºC)."],["oa:W1577649195","","oxygen",0.0,null,null,null,"","","","","","",false,"unit_missing","results_discussion","The behaviour can be well explained on the bases of the chemical analysis results since the content of the elements with the strongest effect on ductility, oxygen and nitrogen[5, 6], does not increase significantly at 1100ºC but then it does for a processing temperature of 1300ºC."],["oa:W1577649195","","nitrogen",0.0,null,null,null,"","","","","","",false,"unit_missing","results_discussion","The behaviour can be well explained on the bases of the chemical analysis results since the content of the elements with the strongest effect on ductility, oxygen and nitrogen[5, 6], does not increase significantly at 1100ºC but then it does for a processing temperature of 1300ºC."],["oa:W1577649195","Ti32–MA","Oxygen percentage",0.5,0.5,0.5,null,"wt%","","inductive hot-pressing 1300°C","","","",false,"","results_discussion","Diseño y Procesado de Aleaciones de Titanio mediante Técnicas Pulvimetalúrgicas Avanzadas 273 Oxygen percentage of Ti32–PA and Ti32–MA powders consolidated by inductive hot–pressing (Figure 6.103) remains at the same level of the starting powder, indicating that there is no oxygen pick–up, with the exception of Ti32–MA at 1300°C."],["oa:W1577649195","Ti32–PA","Oxygen percentage",0.54,0.54,0.54,null,"wt%","","inductive hot-pressing 1300°C","","","",false,"","results_discussion","Oxygen Content 0.26 0.30 0.34 0.38 0.42 0.46 0.50 0.54 1100 1300 Hot–pressing Temperature [ºC] O [wt.%] Carbon Content 0.00 0.04 0.08 0.12 1100 1300 C [wt.%] 0.44 0.48 0.52 Nitrogen Content 0.00 0.01 0.02 0.03 0.04 0.05 0.06 0.07 1100 1300"],["oa:W1577649195","","equivalent oxygen content",0.15,null,null,null,"","","","","Vickers hardness comparison","",false,"unit_missing","results_discussion","For Vickers hardness comparison, presented in Figure 6.107, the equivalent oxygen content of the samples was calculated using the formula proposed by Okazaki and Conrad (Eq. 14 in Section 2.7)[11] where the N:O ratio is equal to 1.96 and the C:O ratio is 0.52."],["oa:W1577649195","Ti32–MA","equivalent oxygen percentage",0.42,null,null,null,"wt%","","HP","","","",false,"","results_discussion","Diseño y Procesado de Aleaciones de Titanio mediante Técnicas Pulvimetalúrgicas Avanzadas 277 Nonetheless, it should be specified that the equivalent oxygen percentage of the Ti32–MA processed by HP or IHP considered for the comparison is somewhat lower (0.42 wt.%) than 0.45 wt.%, which could justify the lower values respect to Ti32–PA processed under the same conditions."],["oa:W1577649195","","equivalent oxygen content",0.45,null,null,null,"wt%","","","","","",false,"","results_discussion","In particular, the hardness data shown in Figure 6.107 corresponds to specimens which have an equivalent oxygen content of approximately 0.45 wt.%."],["oa:W1577649195","","equivalent oxygen",0.47,null,null,null,"wt%","","","","","",false,"","results_discussion","It is worth mentioning that the equivalent oxygen of the maximum bending strength data presented in Figure 6.108 is about 0.47 wt.%."],["oa:W1577649195","Ti-3Al-2.5V","carbon pick-up",0.05,null,null,null,"wt%","","sintering with graphite mould","","","",false,"","results_discussion","About the contaminations from the processing, carbon pick–up along the thickness of the sample in contact with the graphite mould leads to an increment of the final content of this element up to 0.05 wt.%, equals to the limit specified for this alloy."],["oa:W1577649195","Ti64-PA","oxygen",0.6,0.6,0.6,null,"wt%","","1250°C/2h","","","",false,"","results_discussion","The percentage of oxygen (Figure 6.112) found in the sintered specimens of Ti64– PA stays almost constant at 0.60 wt.% for 1250ºC and 1300ºC independently of the dwell time and it increases significantly to 0.75 wt.% or 0.83 wt.% at 1350°C for 2 hours or 4 hours of sintering time, respectively."],["oa:W1577649195","Ti64-PA","oxygen",0.6,0.6,0.6,null,"wt%","","1300°C/2h","","","",false,"","results_discussion","The percentage of oxygen (Figure 6.112) found in the sintered specimens of Ti64– PA stays almost constant at 0.60 wt.% for 1250ºC and 1300ºC independently of the dwell time and it increases significantly to 0.75 wt.% or 0.83 wt.% at 1350°C for 2 hours or 4 hours of sintering time, respectively."],["oa:W1577649195","Ti64-PA","oxygen",0.75,0.75,0.75,null,"wt%","","1350°C/2h","","","",false,"","results_discussion","The percentage of oxygen (Figure 6.112) found in the sintered specimens of Ti64– PA stays almost constant at 0.60 wt.% for 1250ºC and 1300ºC independently of the dwell time and it increases significantly to 0.75 wt.% or 0.83 wt.% at 1350°C for 2 hours or 4 hours of sintering time, respectively."],["oa:W1577649195","Ti64-PA","oxygen",0.83,0.83,0.83,null,"wt%","","1350°C/4h","","","",false,"","results_discussion","The percentage of oxygen (Figure 6.112) found in the sintered specimens of Ti64– PA stays almost constant at 0.60 wt.% for 1250ºC and 1300ºC independently of the dwell time and it increases significantly to 0.75 wt.% or 0.83 wt.% at 1350°C for 2 hours or 4 hours of sintering time, respectively."],["oa:W1577649195","Ti64–PA","oxygen content",0.2,null,null,null,"wt%","","","","","",false,"","results_discussion","It is worth mentioning that there is always, at least, a 0.20 wt.% and a 0.12 wt.% oxygen pick–up for Ti64–PA and Ti64–MA, respectively, with respect to the initial content of the powder which will probably affect significantly the mechanical properties."],["oa:W1577649195","Ti64–MA","oxygen content",0.12,null,null,null,"wt%","","","","","",false,"","results_discussion","It is worth mentioning that there is always, at least, a 0.20 wt.% and a 0.12 wt.% oxygen pick–up for Ti64–PA and Ti64–MA, respectively, with respect to the initial content of the powder which will probably affect significantly the mechanical properties."],["oa:W1577649195","Ti-6Al-4V","Oxygen Content",0.42,0.42,0.42,null,"wt%","","hot-pressed","","","",false,"","results_discussion","As it can be seen in Figure 6.150, oxygen content remains constant with the increasing of the processing temperature and there is few oxygen pick–up with respect to the initial content of the starting powder for both Ti64–PA and the maximum oxygen content is always approximately 0.42 wt.%."],["oa:W1577649195","Ti-6Al-4V","Carbon Content",0.03,0.03,0.03,null,"wt%","","hot-pressed","","","",false,"","results_discussion","Concerning carbon content, this seems to remain constant at 0.03 wt.% for Ti64– PA and 0.06 wt.% for Ti64–MA independently of the temperature used."],["oa:W1577649195","Ti-6Al-4V","Carbon Content",0.06,0.06,0.06,null,"wt%","","hot-pressed","","","",false,"","results_discussion","Concerning carbon content, this seems to remain constant at 0.03 wt.% for Ti64– PA and 0.06 wt.% for Ti64–MA independently of the temperature used."],["oa:W1577649195","Ti64-PA","equivalent oxygen content",0.66,null,null,null,"wt%","","","","","",false,"","results_discussion","About this, it is worth mentioning that the lowest equivalent oxygen content found for P&S specimens is higher than the mean values used for the comparison (0.54 wt.%), being 0.66 wt.% and 0.58 wt.% for Ti64–PA and Ti64–MA, respectively."],["oa:W1577649195","Ti64-MA","equivalent oxygen content",0.58,null,null,null,"wt%","","","","","",false,"","results_discussion","About this, it is worth mentioning that the lowest equivalent oxygen content found for P&S specimens is higher than the mean values used for the comparison (0.54 wt.%), being 0.66 wt.% and 0.58 wt.% for Ti64–PA and Ti64–MA, respectively."],["oa:W1577649195","Ti-6Al-7Nb","oxygen content",0.475,0.3,0.65,null,"wt%","","","","","",false,"","results_discussion","As it can be seen in Figure 6.169, oxygen content increases with the sintering temperature whereas nitrogen content stays approximately constant."],["oa:W1577649195","Ti-6Al-7Nb","oxygen content",0.475,0.3,0.65,null,"wt%","","","","","",false,"","results_discussion","As it can be seen in Figure 6.169, oxygen content increases with the sintering temperature whereas nitrogen content stays approximately constant."],["oa:W1577649195","Ti-6Al-7Nb","oxygen content",0.34,null,null,null,"wt%","","inductive hot-pressing (IHP) 1100°C – 50MPa – 15 min","","","",false,"","results_discussion","The chemical analysis (Figure 6.206) reveals that the oxygen content of the samples processed at 1100°C is slightly higher compared to 1300°C and to the initial powder content, indicating that there is no oxygen pick–up."],["oa:W1577649195","Ti-6Al-7Nb","oxygen content",0.3,null,null,null,"wt%","","inductive hot-pressing (IHP) 1300°C","","","",false,"","results_discussion","The chemical analysis (Figure 6.206) reveals that the oxygen content of the samples processed at 1100°C is slightly higher compared to 1300°C and to the initial powder content, indicating that there is no oxygen pick–up."],["oa:W1577649195","Ti-6Al-7Nb","oxygen content",0.34,null,null,null,"wt%","","inductive hot-pressing (IHP) 1100°C – 50MPa – 15 min","","","",false,"","results_discussion","For nitrogen the behaviour is the opposite since the percentage of this element increases with the processing temperature and, therefore, it is at 1300°C where its content is higher."],["oa:W1577649195","Ti-6Al-7Nb","oxygen content",0.3,null,null,null,"wt%","","inductive hot-pressing (IHP) 1300°C","","","",false,"","results_discussion","For nitrogen the behaviour is the opposite since the percentage of this element increases with the processing temperature and, therefore, it is at 1300°C where its content is higher."],["oa:W1577649195","Ti-6Al-7Nb","oxygen content",0.34,null,null,null,"wt%","","inductive hot-pressing (IHP) 1100°C – 50MPa – 15 min","","","",false,"","results_discussion","For nitrogen the behaviour is the opposite since the percentage of this element increases with the processing temperature and, therefore, it is at 1300°C where its content is higher."],["oa:W1577649195","Ti-6Al-7Nb","oxygen content",0.3,null,null,null,"wt%","","inductive hot-pressing (IHP) 1300°C","","","",false,"","results_discussion","For nitrogen the behaviour is the opposite since the percentage of this element increases with the processing temperature and, therefore, it is at 1300°C where its content is higher."],["oa:W1577649195","Ti-6Al-7Nb","equivalent oxygen content",0.54,null,null,null,"wt%","","HIP","","","",false,"","results_discussion","Diseño y Procesado de Aleaciones de Titanio mediante Técnicas Pulvimetalúrgicas Avanzadas 370 The only exception on this trend is the hardness of the HIPed samples but, here, there is a quite important effect from the contaminants since the lowest equivalent oxygen found was 0.54 wt.%, which brings the hardness to 340 HV30."],["oa:W1577649195","Ti-6Al-7Nb","equivalent oxygen content",0.51,null,null,null,"wt%","","","","","",false,"","results_discussion","An equivalent oxygen content of 0.51 wt.%, common to the diverse methods with the exception of HIP (0.56 wt.%), was determined and the comparison of the maximum bending strength values is presented in Figure 6.211."],["oa:W1577649195","Ti-6Al-7Nb","equivalent oxygen content",0.56,null,null,null,"wt%","","HIP","","","",false,"","results_discussion","An equivalent oxygen content of 0.51 wt.%, common to the diverse methods with the exception of HIP (0.56 wt.%), was determined and the comparison of the maximum bending strength values is presented in Figure 6.211."],["oa:W1577649195","Ti-6Al-7Nb","equivalent oxygen content",0.55,null,null,null,"wt%","","","","","",false,"","results_discussion","It is worth mentioning that the equivalent oxygen content of the samples whose flexural data are shown in Figure 6.212 is approximately 0.55 wt.%."],["oa:W1577649195","Ti-6Al-7Nb","Oeq.",0.58,null,null,null,"wt%","","","","","",false,"","results_discussion","It is worth mentioning that the lower deformation of the HIPed components is also affected by a slightly higher Oeq. which is equals to 0.58 wt.%, whilst the removal of the outer layer in hot–pressed samples is beneficial to increase the ductility."],["oa:W1583498654","","oxygen content",2.14,null,null,null,"wt%","","","","","",false,"out_of_range","results_discussion",""],["oa:W1583498654","","oxygen content",1.85,null,null,null,"wt%","","","","","",false,"","results_discussion",""],["oa:W165629646","HDH Ti-6Al-4V","oxygen content",0.5,null,null,null,"%","","as-forged","","","",false,"unit_mismatch","abstract",""],["oa:W165629646","GA Ti-6Al-4V","oxygen content",0.5,null,null,null,"%","","as-forged","","","",false,"unit_mismatch","abstract",""],["oa:W165629646","","oxygen content",0.5,null,null,null,"%","","","","","",false,"unit_mismatch","discussion",""],["oa:W165629646","Ti-6Al-4V","oxygen content",0.41,0.41,0.41,null,"%","","as-sintered","","","",false,"unit_mismatch","conclusions",""],["oa:W165629646","Ti-6Al-4V","oxygen content",0.5,null,null,null,"wt%","","","","","",false,"","discussion",""],["oa:W165629646","Ti-6Al-4V","oxygen content",0.13,null,null,null,"wt%","","","","","",false,"","discussion",""],["oa:W165629646","HDH Ti-6Al-4V","oxygen content",0.52,null,null,null,"%","","forged at 1350 °C","","","",false,"unit_mismatch","discussion",""],["oa:W165629646","GA Ti-6Al-4V","oxygen content",0.14,null,null,null,"%","","forged at 1350 °C","","","",false,"unit_mismatch","discussion",""],["oa:W165629646","Ti-6Al-4V","oxygen content",0.36,null,null,null,"%","","","","","",false,"unit_mismatch","conclusions",""],["oa:W1999397071","Ti-8Al-1Mo-1V","hydrogen content",90.0,null,null,null,"ppm","427' C","","","fusion chemical test","",false,"","results_discussion",""],["oa:W2003382162","CP-Ti Grade 2","oxygen content",20.0,null,null,null,"at%","","","","AES","",false,"","results",""],["oa:W2003382162","CP-Ti Grade 2","oxygen content",20.0,null,null,null,"at%","","","","AES","",false,"","results",""],["oa:W2003382162","CP-Ti Grade 2","oxygen content",15.0,null,null,null,"at%","","","","AES","",false,"","results",""],["oa:W2003382162","CP-Ti Grade 2","oxygen content",33.0,null,null,null,"at%","","","","AES","",false,"","discussion",""],["oa:W2003382162","CP-Ti Grade 2","oxygen concentration",40.0,null,null,null,"at%","","","","AES","",false,"","results",""],["oa:W2003382162","CP-Ti Grade 2","oxygen concentration",35.0,null,null,null,"at%","","","","AES","",false,"","results",""],["oa:W2003382162","CP-Ti Grade 2","oxygen concentration",30.0,null,null,null,"at%","","","","AES","",false,"","results",""],["oa:W2003382162","CP-Ti Grade 2","oxygen content",33.0,null,null,null,"at%","","","","AES","",false,"","results",""],["oa:W2007468810","Ti-45Al-5Nb-0.5C","x",0.0026,null,null,0.0,"","","","","","",false,"unit_missing","discussion",""],["oa:W2007468810","Ti-45Al-5Nb-0.5C","2 x",0.015,null,null,null,"","","","","","",false,"unit_missing","discussion",""],["oa:W2019689321","Ti-6Al-4V","oxygen content",1970.0,null,null,null,"ppm","","electrolytic","","LECO RO-416DR","",false,"","results_discussion","Elemental composition and homogeneity are essential for titanium alloy properties.[36] Typically, the oxygen content of the electrolytic products was approximately 1970 ppm as measured by the LECO RO-416DR, which was signiﬁcantly lower than that of titanium components produced by powder metallurgy.[16] A lower oxygen content can improve ductility."],["oa:W2031667995","Ti-6Al-4V","oxygenconcentration",39.5,39.5,39.5,null,"ppm","","ELI","","","",false,"","abstract",""],["oa:W2031667995","Ti-6Al-4V","oxygenconcentration",31.9,31.9,31.9,null,"ppm","","ELI","","","",false,"","abstract",""],["oa:W2031667995","Ti-6Al-4V","oxygenconcentration",33.0,33.0,33.0,null,"ppm","","ELI","","","",false,"","abstract",""],["oa:W2031667995","Ti-6Al-4V","oxygenconcentration",3340.0,3340.0,3340.0,null,"ppm","","","","","",false,"","abstract",""],["oa:W2031667995","Ti-6Al-4V","oxygenconcentration",2530.0,2530.0,2530.0,null,"ppm","","","","","",false,"","abstract",""],["oa:W2031667995","Ti-6Al-4V","oxygen concentrations",2255.0,1170.0,3340.0,null,"ppm","","","","","",false,"","abstract",""],["oa:W2031667995","Ti-6Al-4V","oxygenconcentration",1690.0,1690.0,1690.0,null,"ppm","","","","","",false,"","abstract",""],["oa:W2031667995","Ti-6Al-4V","oxygenconcentration",1170.0,1170.0,1170.0,null,"ppm","","","","","",false,"","abstract",""],["oa:W2031667995","Ti-6Al-4V","oxygenconcentration",31.6,31.6,31.6,null,"ppm","","ELI","","","",false,"","abstract",""],["oa:W2032791507","Ti-6Al-4V","oxygen content",0.05,null,null,null,"mass%","","","","","",false,"unit_mismatch","results_discussion",""],["oa:W2045143497","Ti-6Al-4V","nominal oxygen content",0.12,null,null,null,"%","","as-received EBM","","","",false,"unit_mismatch","results","The nominal oxygen content for powder is ~0.12% oxygen, but the recycled EBM powder exhibited an oxygen level of 0.34%, roughly 3 times the nominal content."],["oa:W2045143497","Ti-6Al-4V","oxygen content",0.34,null,null,null,"%","","recycled EBM","","","",false,"unit_mismatch","results","These “variances” are due in part to the fact that the oxygen content for ELI-Ti-6Al-4V powders utilized in this comparative study for EBM versus SLM (LBM) varied significantly."],["oa:W2046425719","","oxygen content",1200.0,null,null,null,"µg/g","","","","","",false,"unit_mismatch","methods","The mean colony grain size is about 80 µm and the oxygen content was analysed to be around 1200 µg/g."],["oa:W2047211260","Ti-14Mo","oxygen content",0.03,null,null,null,"mass%","","quenched from 1223 K","","","",false,"unit_mismatch","methods",""],["oa:W2047211260","Ti-20Mo","oxygen content",0.03,null,null,null,"mass%","","quenched from 1223 K","","","",false,"unit_mismatch","methods",""],["oa:W2047211260","Ti-8Mo","oxygen content",0.03,null,null,null,"mass%","","quenched from 1223 K","","","",false,"unit_mismatch","methods",""],["oa:W2058861095","Ti-15Zr","oxygen content",0.02,0.019,0.021,0.001,"wt%","","","","","",false,"","table","Ti-15Zr\t0.020 ± 0.001\t0.021 ± 0.001\t0.023 ± 0.001\t0.025 ± 0.001"],["oa:W2058861095","Ti-5Zr","oxygen content",0.029,0.028,0.03,0.001,"wt%","","","","","",false,"","table","Ti-5Zr\t0.029 ± 0.001\t0.031 ± 0.001\t0.025 ± 0.001\t0.029 ± 0.001"],["oa:W2058861095","Ti-5Zr","oxygen content",0.025,0.024,0.026,0.001,"wt%","","","","","",false,"","table","Ti-5Zr\t0.029 ± 0.001\t0.031 ± 0.001\t0.025 ± 0.001\t0.029 ± 0.001"],["oa:W2058861095","Ti-5Zr","oxygen content",0.029,0.028,0.03,0.001,"wt%","","","","","",false,"","table","Ti-5Zr\t0.029 ± 0.001\t0.031 ± 0.001\t0.025 ± 0.001\t0.029 ± 0.001"],["oa:W2058861095","Ti-10Zr","oxygen content",0.029,0.028,0.03,0.001,"wt%","","","","","",false,"","table","Ti-10Zr\t0.029 ± 0.001\t0.029 ± 0.001\t0.031 ± 0.001\t0.038 ± 0.001"],["oa:W2058861095","Ti-10Zr","oxygen content",0.029,0.028,0.03,0.001,"wt%","","","","","",false,"","table","Ti-10Zr\t0.029 ± 0.001\t0.029 ± 0.001\t0.031 ± 0.001\t0.038 ± 0.001"],["oa:W2058861095","Ti-10Zr","oxygen content",0.031,0.03,0.032,0.001,"wt%","","","","","",false,"","table","Ti-10Zr\t0.029 ± 0.001\t0.029 ± 0.001\t0.031 ± 0.001\t0.038 ± 0.001"],["oa:W2058861095","Ti-10Zr","oxygen content",0.038,0.037,0.039,0.001,"wt%","","","","","",false,"","table","Ti-10Zr\t0.029 ± 0.001\t0.029 ± 0.001\t0.031 ± 0.001\t0.038 ± 0.001"],["oa:W2058861095","Ti-5Zr","oxygen content",0.031,0.03,0.032,0.001,"wt%","","","","","",false,"","table","Ti-5Zr\t0.029 ± 0.001\t0.031 ± 0.001\t0.025 ± 0.001\t0.029 ± 0.001"],["oa:W2058861095","Ti-15Zr","oxygen content",0.021,0.02,0.022,0.001,"wt%","","","","","",false,"","table","Ti-15Zr\t0.020 ± 0.001\t0.021 ± 0.001\t0.023 ± 0.001\t0.025 ± 0.001"],["oa:W2058861095","Ti-15Zr","oxygen content",0.023,0.022,0.024,0.001,"wt%","","","","","",false,"","table","Ti-15Zr\t0.020 ± 0.001\t0.021 ± 0.001\t0.023 ± 0.001\t0.025 ± 0.001"],["oa:W2058861095","Ti-15Zr","oxygen content",0.025,0.024,0.026,0.001,"wt%","","","","","",false,"","table","Ti-15Zr\t0.020 ± 0.001\t0.021 ± 0.001\t0.023 ± 0.001\t0.025 ± 0.001"],["oa:W2060080404","CP-Ti Grade 2","Oxygen Content (mass%)",0.149,null,null,null,"mass%","","mechanically milled for 3.6 ks","","inert gas fusion–infrared absorption method","",false,"unit_mismatch","results_discussion",""],["oa:W2060080404","CP-Ti Grade 2","Oxygen Content (mass%)",0.119,null,null,null,"mass%","","mechanically milled for 90 ks","","inert gas fusion–infrared absorption method","",false,"unit_mismatch","results_discussion",""],["oa:W2060080404","CP-Ti Grade 2","Oxygen Content (mass%)",0.211,null,null,null,"mass%","","mechanically milled for 0 s","","inert gas fusion–infrared absorption method","",false,"unit_mismatch","results_discussion",""],["oa:W2064687670","","oxygen content",0.26,null,null,null,"wt%","","","","","",false,"","results_discussion",""],["oa:W2064687670","","oxygen content",100.0,null,null,null,"ppm","","","","","",false,"","results_discussion",""],["oa:W2068425895","","content of indium in layer 2",8.1,null,null,null,"at%","","","","EDS","",false,"","results_discussion","According to the results of EDS, the content of indium in layer 2 is about 8.1 at%, and the thickness of layer 2 is about 50 nm."],["oa:W2070942693","Ti-6Al-4V","oxygen content",0.56,null,null,null,"%","","","","","",false,"unit_mismatch","results_discussion","There is clear decrease of both porosity (from 1.25 to 0.35%) and oxygen content (from 1.27 to 0.56%) with increase of spray distance from 120 to 200 mm for the coatings formed with particles at higher temperature, i.e., with nitrogen ﬂow rate of 0.5 dm3/min."],["oa:W2070942693","Ti-6Al-4V","oxygen content",0.27,null,null,null,"%","","","","","",false,"unit_mismatch","conclusions","More speciﬁcally, at a porosity level of 1.1% oxygen content of 0.27% was achieved."],["oa:W2083294689","Ti-6Al-4V","nitrogen",0.003,null,null,null,"wt%","","","","","",false,"","methods",""],["oa:W2083294689","Ti-6Al-4V","nitrogen",0.009,null,null,null,"wt%","","","","","",false,"","methods",""],["oa:W2083294689","Ti-6Al-4V","oxygen",0.16,null,null,null,"wt%","","","","","",false,"","methods",""],["oa:W2083294689","Ti-6Al-4V","oxygen",0.14,null,null,null,"wt%","","","","","",false,"","methods",""],["oa:W2083294689","Ti-6Al-4V","oxygen",0.17,null,null,null,"wt%","","","","","",false,"","methods",""],["oa:W2084359057","Ti-6Al-4V","oxygen content",0.45,null,null,null,"wt%","","","","","",false,"","abstract",""],["oa:W2084359057","Ti-6Al-4V","nitrogen content",0.03,null,null,null,"wt%","","pressed and sintered","","inert gas fusion","",false,"","abstract",""],["oa:W2084359057","Ti-6Al-4V","oxygen content",0.45,null,null,null,"wt%","","pressed and sintered","","inert gas fusion","",false,"","abstract",""],["oa:W2084359057","Ti-3Al-2.5V","oxygen content",0.45,null,null,null,"wt%","","pressed and sintered","","inert gas fusion","",false,"","abstract",""],["oa:W2084359057","Ti-3Al-2.5V","nitrogen content",0.03,null,null,null,"wt%","","pressed and sintered","","inert gas fusion","",false,"","abstract",""],["oa:W208787446","CP-Ti Grade 2","oxygen_content",0.25,null,null,null,"wt%","","","","","",false,"","methods",""],["oa:W208787446","CP-Ti Grade 2","0.25% O",0.25,null,null,null,"wt%","","","","","",false,"","methods",""],["oa:W208787446","CP-Ti Grade 2","0.25% O",0.25,null,null,null,"wt%","","","","","",false,"","methods",""],["oa:W208787446","CP-Ti Grade 2","0.25% O",0.25,null,null,null,"wt%","","","","","",false,"","methods",""],["oa:W208787446","CP-Ti Grade 2","0.25% O",0.25,null,null,null,"wt%","","","","","",false,"","methods",""],["oa:W208787446","CP-Ti Grade 2","0.25% O",0.25,null,null,null,"wt%","","","","","",false,"","methods",""],["oa:W2088299660","Ti-6Al-4V","oxygen content",0.15,null,null,null,"","","","","","",false,"unit_missing","results_discussion",""],["oa:W2090898814","pure Ti","Carbon solid solution",219.0,null,null,null,"","","extruded","","","",false,"unit_missing","methods",""],["oa:W2090898814","pure Ti","Carbon solid solution",256.0,null,null,null,"","","extruded","","","",false,"unit_missing","methods",""],["oa:W2090898814","pure Ti","Carbon solid solution",421.0,null,null,null,"","","extruded","","","",false,"unit_missing","methods",""],["oa:W2100216734","TiAl","oxygen content",1.7,null,null,null,"wt%","","","","LECO combustion technique","",false,"","results_discussion",""],["oa:W2100216734","TiAl","oxygen content",2.5,null,null,null,"wt%","","","","LECO combustion technique","",false,"out_of_range","results_discussion",""],["oa:W2100216734","TiAl","oxygen content",3.1,null,null,null,"wt%","","","","LECO combustion technique","",false,"out_of_range","results_discussion",""],["oa:W2100216734","TiAl","oxygen content",5.9,null,null,null,"at%","","","","","",false,"","results_discussion",""],["oa:W2100216734","TiAl","oxygen content",26.0,null,null,null,"at%","","","","","",false,"","results_discussion",""],["oa:W2100216734","TiAl","oxygen content",1.4,null,null,null,"at%","","","","","",false,"","results_discussion",""],["oa:W2102554772","Ti-5Al-5Mo-5V-3Cr","atomic composition",14.0,null,null,null,"at%","","300 °C/8 h","","atom probe tomography","",false,"","conclusions",""],["oa:W2102554772","Ti-5Al-5Mo-5V-3Cr","atomic composition",10.0,null,null,null,"at%","","300 °C/8 h","","atom probe tomography","",false,"","conclusions",""],["oa:W2105238322","","oxygen equivalents",0.37,0.33,0.41,null,"wt%","","","","","",false,"","results_discussion","The oxygen equivalents of all the as-sintered alloys were in the range of 0.33~0.41 wt.%, which were found to be lower than the critical value above which the ductility decreases dramatically."],["oa:W2105238322","Ti-10Nb","solubility of carbon",0.161,null,null,null,"wt%","723 °C","","","","",false,"","results_discussion","As shown in Fig. 11, with increasing temperature, the solubility of carbon in Ti-10Nb and Ti-22Nb increases, reaching a maximum of 0.161 wt.% at 723 °C and 0.089 wt.% at 641 °C, respectively."],["oa:W2105238322","Ti-22Nb","solubility of carbon",0.089,null,null,null,"wt%","641 °C","","","","",false,"","results_discussion","As shown in Fig. 11, with increasing temperature, the solubility of carbon in Ti-10Nb and Ti-22Nb increases, reaching a maximum of 0.161 wt.% at 723 °C and 0.089 wt.% at 641 °C, respectively."],["oa:W2105238322","Ti-10Nb","solubility of carbon",0.051,null,null,null,"wt%","812 °C","","","","",false,"","results_discussion","At higher temperatures, the solubility of carbon decreases to 0.051 wt.% at 812 °C for Ti-10Nb and to 0.021 wt.% at 735 °C for Ti-22Nb."],["oa:W2105238322","Ti-22Nb","solubility of carbon",0.021,null,null,null,"wt%","735 °C","","","","",false,"","results_discussion","At higher temperatures, the solubility of carbon decreases to 0.051 wt.% at 812 °C for Ti-10Nb and to 0.021 wt.% at 735 °C for Ti-22Nb."],["oa:W2109685672","Ti-6Al-4V","Hydrogen concentration",70.0,null,null,null,"ppm","room temperature","","","laser microprobe","",false,"","results_discussion",""],["oa:W2109685672","Ti-6Al-4V","Hydrogen concentration",3800.0,null,null,null,"ppm","room temperature","","","laser microprobe","",false,"","results_discussion",""],["oa:W2133254921","Ti-23Nb-2Zr-0.7Ta-0.5N","N after nitration",33.0,33.0,33.0,null,"at%","","nitration","","EDX","",false,"","results_discussion","The EDX elemental analysis () detected the alloy elements and nitrogen, with a minor presence of N in the original alloy, clearly growing up after nitration to about 33 at.%, according to the EDX quantitative analysis, a value in line although slightly lower than what is given by XPS measurements."],["oa:W2137993870","Ti-15 wt pct Mo","oxygen content",0.0001,null,null,null,"wt%","1073 K (800 °C)","oxidized at 1073 K (800 °C)","","","",false,"","results",""],["oa:W2137993870","Ti-15 wt pct Mo-1 wt pct Fe","oxygen content",0.0001,null,null,null,"wt%","1073 K (800 °C)","oxidized at 1073 K (800 °C)","","","",false,"","results",""],["oa:W2137993870","Ti-15 wt pct Mo","oxygen content",0.0001,null,null,null,"wt%","1073 K (800 °C)","oxidized at 1073 K (800 °C)","","","",false,"","results",""],["oa:W2137993870","Ti-15 wt pct Mo-1 wt pct Fe","oxygen content",0.0001,null,null,null,"wt%","1073 K (800 °C)","oxidized at 1073 K (800 °C)","","","",false,"","results",""],["oa:W2137993870","Ti-15 wt pct Mo-1 wt pct Fe","oxygen content",0.0001,null,null,null,"wt%","1073 K (800 °C)","oxidized at 1073 K (800 °C)","","","",false,"","discussion",""],["oa:W2137993870","Ti-15 wt pct Mo","oxygen content",0.0001,null,null,null,"wt%","1073 K (800 °C)","oxidized at 1073 K (800 °C)","","","",false,"","discussion",""],["oa:W2141247688","Ti-6Al-4V","oxygen content",0.16,null,null,null,"wt%","","as-built SLM","","instrumental gas analysis","",false,"","methods",""],["oa:W2141247688","Ti-6Al-4V","oxygen content",0.1575,0.142,0.173,null,"wt%","","as-built SLM","","instrumental gas analysis","",false,"","methods",""],["oa:W2141247688","Ti-6Al-4V","oxygen content",0.16,null,null,null,"wt%","","as-fabricated SMD","","instrumental gas analysis","",false,"","discussion",""],["oa:W2141824150","Ti-6Al-4V","oxygen ranging between",49.0,49.0,64.0,null,"at%","","","","EDX analysis","",false,"","results_discussion",""],["oa:W2150950116","α-Ti-1.6V","oxygen concentration",0.07,null,null,null,"wt%","","","","","",false,"","methods",""],["oa:W2160374549","Ti40Zr40Ni20","H",0.7,null,null,null,"wt%","","523 K, 1 MPa","","","",false,"","results_discussion","Alloy Hydrogenation condition Phase wt. % H Reference Ti40Zr40Ni20 523 K, 1 MPa ICQ 0.7 11 Ti45Zr38Ni17 303 K, 1 MPa C14 Laves phase + ICQ+β(Ti,Zr) 1.5 3 Ti45Zr38Ni17 333 K, 1 MPa C14 Laves phase + ICQ+β(Ti,Zr) 2.9 3 Ti53Zr27Ni20 573 K, 4.5 MPa ICQ 1.7 7 Ti58Zr24Ni18 573 K, 4.5 MPa C14 Laves phase + ICQ 1.8 7 Ti53Zr27Ni20 623 K, 4 MPa ICQ 3.2 this work Ti50Ni50 623 K, 4 MPa Crystalline 2.4 this work 2013; 16(3) 681"],["oa:W2160374549","Ti45Zr38Ni17","H",1.5,null,null,null,"wt%","","303 K, 1 MPa","C14 Laves phase + ICQ+β(Ti,Zr)","","",false,"","results_discussion","Alloy Hydrogenation condition Phase wt. % H Reference Ti40Zr40Ni20 523 K, 1 MPa ICQ 0.7 11 Ti45Zr38Ni17 303 K, 1 MPa C14 Laves phase + ICQ+β(Ti,Zr) 1.5 3 Ti45Zr38Ni17 333 K, 1 MPa C14 Laves phase + ICQ+β(Ti,Zr) 2.9 3 Ti53Zr27Ni20 573 K, 4.5 MPa ICQ 1.7 7 Ti58Zr24Ni18 573 K, 4.5 MPa C14 Laves phase + ICQ 1.8 7 Ti53Zr27Ni20 623 K, 4 MPa ICQ 3.2 this work Ti50Ni50 623 K, 4 MPa Crystalline 2.4 this work 2013; 16(3) 681"],["oa:W2160374549","Ti45Zr38Ni17","H",2.9,null,null,null,"wt%","","333 K, 1 MPa","C14 Laves phase + ICQ+β(Ti,Zr)","","",false,"out_of_range","results_discussion","Alloy Hydrogenation condition Phase wt. % H Reference Ti40Zr40Ni20 523 K, 1 MPa ICQ 0.7 11 Ti45Zr38Ni17 303 K, 1 MPa C14 Laves phase + ICQ+β(Ti,Zr) 1.5 3 Ti45Zr38Ni17 333 K, 1 MPa C14 Laves phase + ICQ+β(Ti,Zr) 2.9 3 Ti53Zr27Ni20 573 K, 4.5 MPa ICQ 1.7 7 Ti58Zr24Ni18 573 K, 4.5 MPa C14 Laves phase + ICQ 1.8 7 Ti53Zr27Ni20 623 K, 4 MPa ICQ 3.2 this work Ti50Ni50 623 K, 4 MPa Crystalline 2.4 this work 2013; 16(3) 681"],["oa:W2160374549","Ti53Zr27Ni20","H",1.7,null,null,null,"wt%","","573 K, 4.5 MPa","ICQ","","",false,"","results_discussion","Alloy Hydrogenation condition Phase wt. % H Reference Ti40Zr40Ni20 523 K, 1 MPa ICQ 0.7 11 Ti45Zr38Ni17 303 K, 1 MPa C14 Laves phase + ICQ+β(Ti,Zr) 1.5 3 Ti45Zr38Ni17 333 K, 1 MPa C14 Laves phase + ICQ+β(Ti,Zr) 2.9 3 Ti53Zr27Ni20 573 K, 4.5 MPa ICQ 1.7 7 Ti58Zr24Ni18 573 K, 4.5 MPa C14 Laves phase + ICQ 1.8 7 Ti53Zr27Ni20 623 K, 4 MPa ICQ 3.2 this work Ti50Ni50 623 K, 4 MPa Crystalline 2.4 this work 2013; 16(3) 681"],["oa:W2160374549","Ti58Zr24Ni18","H",1.8,null,null,null,"wt%","","573 K, 4.5 MPa","C14 Laves phase + ICQ","","",false,"","results_discussion","Alloy Hydrogenation condition Phase wt. % H Reference Ti40Zr40Ni20 523 K, 1 MPa ICQ 0.7 11 Ti45Zr38Ni17 303 K, 1 MPa C14 Laves phase + ICQ+β(Ti,Zr) 1.5 3 Ti45Zr38Ni17 333 K, 1 MPa C14 Laves phase + ICQ+β(Ti,Zr) 2.9 3 Ti53Zr27Ni20 573 K, 4.5 MPa ICQ 1.7 7 Ti58Zr24Ni18 573 K, 4.5 MPa C14 Laves phase + ICQ 1.8 7 Ti53Zr27Ni20 623 K, 4 MPa ICQ 3.2 this work Ti50Ni50 623 K, 4 MPa Crystalline 2.4 this work 2013; 16(3) 681"],["oa:W2160374549","Ti53Zr27Ni20","H",3.2,null,null,null,"wt%","","623 K, 4 MPa","ICQ","","",false,"out_of_range","results_discussion","Alloy Hydrogenation condition Phase wt. % H Reference Ti40Zr40Ni20 523 K, 1 MPa ICQ 0.7 11 Ti45Zr38Ni17 303 K, 1 MPa C14 Laves phase + ICQ+β(Ti,Zr) 1.5 3 Ti45Zr38Ni17 333 K, 1 MPa C14 Laves phase + ICQ+β(Ti,Zr) 2.9 3 Ti53Zr27Ni20 573 K, 4.5 MPa ICQ 1.7 7 Ti58Zr24Ni18 573 K, 4.5 MPa C14 Laves phase + ICQ 1.8 7 Ti53Zr27Ni20 623 K, 4 MPa ICQ 3.2 this work Ti50Ni50 623 K, 4 MPa Crystalline 2.4 this work 2013; 16(3) 681"],["oa:W2160374549","Ti50Ni50","H",2.4,null,null,null,"wt%","","623 K, 4 MPa","Crystalline","","",false,"out_of_range","results_discussion","Alloy Hydrogenation condition Phase wt. % H Reference Ti40Zr40Ni20 523 K, 1 MPa ICQ 0.7 11 Ti45Zr38Ni17 303 K, 1 MPa C14 Laves phase + ICQ+β(Ti,Zr) 1.5 3 Ti45Zr38Ni17 333 K, 1 MPa C14 Laves phase + ICQ+β(Ti,Zr) 2.9 3 Ti53Zr27Ni20 573 K, 4.5 MPa ICQ 1.7 7 Ti58Zr24Ni18 573 K, 4.5 MPa C14 Laves phase + ICQ 1.8 7 Ti53Zr27Ni20 623 K, 4 MPa ICQ 3.2 this work Ti50Ni50 623 K, 4 MPa Crystalline 2.4 this work 2013; 16(3) 681"],["oa:W2160374549","Ti53Zr27Ni20","H",3.2,null,null,null,"wt%","","","","","",false,"out_of_range","conclusions","The Ti53Zr27Ni20 sample absorbed 3.2 wt. % and Ti50Ni50 sample absorbed 2.4 wt. % of hydrogen making them potentially adequate materials for hydrogen storage."],["oa:W2160374549","Ti50Ni50","H",2.4,null,null,null,"wt%","","","","","",false,"out_of_range","conclusions","The Ti53Zr27Ni20 sample absorbed 3.2 wt. % and Ti50Ni50 sample absorbed 2.4 wt. % of hydrogen making them potentially adequate materials for hydrogen storage."],["oa:W2172816474","","oxygen concentration",0.23,null,null,null,"mass%","","","","","",false,"unit_mismatch","conclusions",""],["oa:W2174641842","Ti-Al","at % Ta",25.0,null,null,1.0,"at%","","","","","",false,"","results_discussion",""],["oa:W2176826215","Ti-6Al-4V","concentration",12.0,12.0,12.0,null,"wt%","","","","","",false,"out_of_range","results_discussion","Its concentration was 12%wt after etching."],["oa:W2197557082","CP-Ti Grade 4","hydrogen content",15.0,null,null,null,"ppm","","","","","",false,"","methods",""],["oa:W2197557082","CP-Ti Grade 4","hydrogen content",11.0,null,null,null,"ppm","","","","","",false,"","methods",""],["oa:W2197557082","CP-Ti Grade 2","oxygen content",1600.0,null,null,null,"ppm","","","","","",false,"","conclusions",""],["oa:W2197557082","CP-Ti Grade 4","oxygen content",3200.0,null,null,null,"ppm","","","","","",false,"","conclusions",""],["oa:W2208250437","Ti-6Al-4V","Oxygen content (%)",0.205,0.17,0.326,null,"%","","","","","",false,"unit_mismatch","methods",""],["oa:W2291586880","Ti-6Al-4V","Ti",38.63,null,null,14.47,"","","","","","",false,"unit_missing","conclusions",""],["oa:W2291586880","Ti-6Al-4V","Ti",22.73,null,null,2.23,"","","","","","",false,"unit_missing","conclusions",""],["oa:W2339772950","Ti-6Al-4V","O content",44.0,null,null,null,"at%","","","","EDS","",false,"","results",""],
