Repository: akhtar07/tisci-explorer

# TiSci Explorer

A read-only, static explorer for **TiSci**, an autonomous research agent for titanium alloys. TiSci reads the
titanium-alloy literature, builds a knowledge graph and a table of measured values, proposes hypotheses where the
graph has gaps, and tests them with DFT (MACE / VASP) and the ICME-lite multiscale chain.

**Live site:** https://akhtar07.github.io/tisci-explorer/

The site has seven sections:

| Section | What it shows |
|---|---|
| Overview | Corpus → graph → facts → hypotheses → verdicts, with the snapshot's counts |
| Worked example | One full loop for W in α-Ti: graph path, hypothesis, novelty check, DFT test, verdict, follow-up, DAMASK |

File: data/facts/porosity.json (part 2 of 17)
"results","For the face-centred cubic structure, a porosity of 80–85% just achieved the acceptable stress levels."],["doi:10.3389/fbioe.2022.1022310","Ti-6Al-4V","porosity",91.0,90.0,92.0,null,"%","","","","","",false,"out_of_range","results","The body-centred cubic structure resulted in an optimal solution as acceptable stress levels were achieved for up to 90–92% porosity during simulations."],["doi:10.3389/fcell.2021.750948","Ti-6Al-4V","porosity",82.63,null,null,null,"%","","","","","",false,"out_of_range","results","The pore diameter of the Ti6Al4V and Ti2448 scaffolds was 1,000 µm, and the porosity was 82.63%."],["doi:10.3389/fcell.2021.750948","Ti-24Nb-4Zr-8Sn","porosity",82.63,null,null,null,"%","","","","","",false,"out_of_range","results","The pore diameter of the Ti6Al4V and Ti2448 scaffolds was 1,000 µm, and the porosity was 82.63%."],["doi:10.3389/fcell.2021.750948","Ti-6Al-4V","Porosity (%)",82.63,null,null,null,"%","","","","","",false,"out_of_range","table","Ti6Al4V\t1,000\t82.63%\t16.1\t11.64 ± 0.26"],["doi:10.3389/fcell.2021.750948","Ti-24Nb-4Zr-8Sn","Porosity (%)",82.63,null,null,null,"%","","","","","",false,"out_of_range","table","Ti2448\t1,000\t82.63%\t1.92\t20.21 ± 0.11"],["doi:10.3390/ma10070726","P_Ti_50","porosity",43.91,null,null,null,"%","","","","Archimedes method","",false,"","abstract","Overall, a load-bearable P_Ti with a highly porous structure (e.g., P_Ti_50 with a porosity of 43.91% and a pore size around 340 μm) and considerable compressive strength could be obtained through the current process."],["doi:10.3390/ma10070726","Ti_1000_50","porosity",43.91,null,null,1.8,"%","","","","","",false,"","results_discussion","In this study, the sample Ti_1000_50 had a compressive strength of 73 MPa and a measured porosity of 43.91 ± 1.8%."],["doi:10.3390/ma11050669","NbMoTaWVTi","volume fraction",16.1,null,null,null,"%","","","","","",false,"","results_discussion","The average size and volume fraction of FCC particles are measured to be 0.64 μm and 16.1%, respectively."],["doi:10.3390/ma11050669","NbMoTaWVTi","volume fraction",3.0,null,null,null,"%","","","","","",false,"","results_discussion","The thickness of BCC2 phase is measured to be about 60~250 nm, and the volume fraction of BCC2 is estimated to be about 3%."],["doi:10.3390/ma11071244","Ti-22Al-25Nb","Vtotal",38.63,null,null,1.8,"%","","S.T. 760°C","","","",false,"","table","\t760\t38.63 ± 1.8\t1.64 ± 0.25\t2.83 ± 0.26\t0.13 ± 0.003\t4.27 ± 0.16"],["doi:10.3390/ma11071244","Ti-22Al-25Nb","Vtotal",43.71,null,null,2.1,"%","","S.T. 960°C, A.T. 800°C","","","",false,"","table","960\t800\t43.71 ± 2.1\t2.58 ± 0.32\t2.19 ± 0.21\t0.31 ± 0.007\t4.62 ± 0.18"],["doi:10.3390/ma11071244","Ti-22Al-25Nb","Vtotal",50.73,null,null,2.3,"%","","S.T. 840°C","","","",false,"","table","\t840\t50.73 ± 2.3\t3.94 ± 0.37\t1.64 ± 0.18\t0.45 ± 0.009\t5.03 ± 0.22"],["doi:10.3390/ma11091573","CP-Ti Grade 2","porosity",36.0,null,null,null,"%","","sintered at 1250 °C","","","",false,"","abstract","Sintering at 1250 °C produced scaffolds with 36% porosity and more than 90% interconnected pores, a compressive yield stress of 220 MPa and a Young’s modulus of 7.80 GPa, all suitable for bone tissue engineering."],["doi:10.3390/ma11091573","CP-Ti Grade 2","porosity",36.0,null,null,null,"%","","","","","",false,"","results_discussion","USA) the porosity was measured to be approximately 36%, which is very close to the results obtained from the Archimedes method."],["doi:10.3390/ma11091573","CP-Ti Grade 2","porosity",6.0,null,null,null,"%","","","","","",false,"","results_discussion","As seen in , the porosity of the sample sintered at 1150 °C is about 6.0% more than the sample sintered at 1250 °C."],["doi:10.3390/ma11091573","Ti-1150","porosity",40.0,null,null,null,"%","","","","","",false,"","results_discussion","For example, the Ip value of the sample Ti-1150 was higher than that of the sample Ti-1250 in due to the higher porosity of Ti-1150 ()."],["doi:10.3390/ma11091573","Ti-1250","porosity",40.0,null,null,null,"%","","","","","",false,"","results_discussion","For example, the Ip value of the sample Ti-1150 was higher than that of the sample Ti-1250 in due to the higher porosity of Ti-1150 ()."],["doi:10.3390/ma11091573","CP-Ti Grade 2","porosity",40.0,null,null,null,"%","","sintered at 1250 °C for 120 min","","","",false,"","conclusions","- (1)MIM is able to manufacture porous biomedical titanium scaffolds with controlled shrinkage, density, porosity and a highly interconnected pore structure; - (2)Uniform shrinkage of around 12.0% was observed in all dimensions of the scaffold samples after sintering at 1250 °C or 1300 °C; - (3)Samples sintered at 1250 °C for 120 min achieved mechanical properties that are very close to those of human cortical bone; - (4)The corrosion resistance of scaffold titanium samples sintered at 1250 °C a"],["doi:10.3390/ma11091573","CP-Ti Grade 2","porosity",40.0,null,null,null,"%","","sintered at 1150 °C","","","",false,"","conclusions","- (1)MIM is able to manufacture porous biomedical titanium scaffolds with controlled shrinkage, density, porosity and a highly interconnected pore structure; - (2)Uniform shrinkage of around 12.0% was observed in all dimensions of the scaffold samples after sintering at 1250 °C or 1300 °C; - (3)Samples sintered at 1250 °C for 120 min achieved mechanical properties that are very close to those of human cortical bone; - (4)The corrosion resistance of scaffold titanium samples sintered at 1250 °C a"],["doi:10.3390/ma11091573","CP-Ti Grade 2","Overall Porosity",42.5,null,null,null,"%","","","","","",false,"","table","1150\t9.54 ± 0.65\t9.81 ± 0.47\t2.60 ± 0.05\t42.5\t40.6\t95.5"],["doi:10.3390/ma11091573","CP-Ti Grade 2","Open Porosity",40.6,null,null,null,"%","","","","","",false,"","table","1150\t9.54 ± 0.65\t9.81 ± 0.47\t2.60 ± 0.05\t42.5\t40.6\t95.5"],["doi:10.3390/ma11091573","CP-Ti Grade 2","Pore Interconnectivity",95.5,null,null,null,"%","","","","","",false,"out_of_range","table","1150\t9.54 ± 0.65\t9.81 ± 0.47\t2.60 ± 0.05\t42.5\t40.6\t95.5"],["doi:10.3390/ma11091573","CP-Ti Grade 2","Overall Porosity",36.5,null,null,null,"%","","","","","",false,"","table","1250\t12.38 ± 0.77\t12.62 ± 0.71\t2.86 ± 0.05\t36.5\t33.4\t91.5"],["doi:10.3390/ma11091573","CP-Ti Grade 2","Open Porosity",33.4,null,null,null,"%","","","","","",false,"","table","1250\t12.38 ± 0.77\t12.62 ± 0.71\t2.86 ± 0.05\t36.5\t33.4\t91.5"],["doi:10.3390/ma11091573","CP-Ti Grade 2","Pore Interconnectivity",91.5,null,null,null,"%","","","","","",false,"out_of_range","table","1250\t12.38 ± 0.77\t12.62 ± 0.71\t2.86 ± 0.05\t36.5\t33.4\t91.5"],["doi:10.3390/ma11091573","CP-Ti Grade 2","Overall Porosity",34.4,null,null,null,"%","","","","","",false,"","table","1300\t13.04 ± 0.69\t13.21 ± 0.65\t2.96 ± 0.03\t34.4\t33.8\t98.2"],["doi:10.3390/ma11091573","CP-Ti Grade 2","Open Porosity",33.8,null,null,null,"%","","","","","",false,"","table","1300\t13.04 ± 0.69\t13.21 ± 0.65\t2.96 ± 0.03\t34.4\t33.8\t98.2"],["doi:10.3390/ma11091573","CP-Ti Grade 2","Pore Interconnectivity",98.2,null,null,null,"%","","","","","",false,"out_of_range","table","1300\t13.04 ± 0.69\t13.21 ± 0.65\t2.96 ± 0.03\t34.4\t33.8\t98.2"],["doi:10.3390/ma11122510","CP-Ti Grade 2","porosity",13.42,1.24,24.6,null,"%","room temperature","","","compression test","0.5 mm/min",false,"","abstract","The results showed that there were no new phases occurring in porous titanium with porosity of 1.24–24.6% after sintering."],["doi:10.3390/ma11122510","CP-Ti Grade 2","porosity",22.91,null,null,null,"%","","","","","",false,"","results_discussion","As a result, when the sintering temperature was 800 °C, 900 °C and 1000 °C, the porosity was 22.91%, 7.58% and 2.25%, respectively, and the porosity of the sample showed a decrease as the sintering temperature increased."],["doi:10.3390/ma11122510","CP-Ti Grade 2","porosity",7.58,null,null,null,"%","","","","","",false,"","results_discussion","As a result, when the sintering temperature was 800 °C, 900 °C and 1000 °C, the porosity was 22.91%, 7.58% and 2.25%, respectively, and the porosity of the sample showed a decrease as the sintering temperature increased."],["doi:10.3390/ma11122510","CP-Ti Grade 2","porosity",2.25,null,null,null,"%","","","","","",false,"","results_discussion","As a result, when the sintering temperature was 800 °C, 900 °C and 1000 °C, the porosity was 22.91%, 7.58% and 2.25%, respectively, and the porosity of the sample showed a decrease as the sintering temperature increased."],["doi:10.3390/ma12050743","Aluminum 7075-T6","Poisson’s Ratio ν",0.345,null,null,null,"","","T6","","","",false,"unit_missing","table","72,000 MPa\t0.345\t545 MPa\t654 MPa"],["doi:10.3390/ma12223751","T","Porosity",0.31,null,null,null,"%","","","","","",false,"","table","T\t6.71 ± 0.23\t356 ± 9\t317 ± 6\t4.04\t0.31"],["doi:10.3390/ma12223751","TB","Porosity",0.34,null,null,null,"%","","","","","",false,"","table","TB\t8.97 ± 0.41\t873 ± 8\t535 ± 8\t3.70\t0.34"],["doi:10.3390/ma12234006","TiB","Target Volume Fraction of TiB(%)",0.0,null,null,null,"%","","","","","",false,"","table","Layer1\t0\t0\t0\t0\t0\t100\t9.00"],["doi:10.3390/ma12234006","TiB2","Calculated Volume Fraction (%)",0.0,null,null,null,"%","","","","","",false,"","table","Layer1\t0\t0\t0\t0\t0\t100\t9.00"],["doi:10.3390/ma12234006","TiB","Target Volume Fraction of TiB(%)",20.0,null,null,null,"%","","","","","",false,"","table","Layer2\t20\t24.4\t0\t23.3\t0\t76.7\t7.89"],["doi:10.3390/ma12234006","TiB2","Calculated Volume Fraction (%)",24.4,null,null,null,"%","","","","","",false,"","table","Layer2\t20\t24.4\t0\t23.3\t0\t76.7\t7.89"],["doi:10.3390/ma12234006","TiB","Target Volume Fraction of TiB(%)",40.0,null,null,null,"%","","","","","",false,"","table","Layer3\t40\t45.7\t0\t44.2\t0\t55.8\t7.52"],["doi:10.3390/ma12234006","TiB2","Calculated Volume Fraction (%)",45.7,null,null,null,"%","","","","","",false,"","table","Layer3\t40\t45.7\t0\t44.2\t0\t55.8\t7.52"],["doi:10.3390/ma12234006","TiB","Target Volume Fraction of TiB(%)",60.0,null,null,null,"%","","","","","",false,"","table","Layer4\t60\t61.6\t0\t60.2\t0\t39.8\t7.36"],["doi:10.3390/ma12234006","TiB2","Calculated Volume Fraction (%)",61.6,null,null,null,"%","","","","","",false,"out_of_range","table","Layer4\t60\t61.6\t0\t60.2\t0\t39.8\t7.36"],["doi:10.3390/ma12234006","TiB","Target Volume Fraction of TiB(%)",80.0,null,null,null,"%","","","","","",false,"out_of_range","table","Layer5\t80\t76.5\t2.2\t75.5\t2.2\t22.3\t7.22"],["doi:10.3390/ma12234006","TiB2","Calculated Volume Fraction (%)",76.5,null,null,null,"%","","","","","",false,"out_of_range","table","Layer5\t80\t76.5\t2.2\t75.5\t2.2\t22.3\t7.22"],["doi:10.3390/ma12234006","TiB","Target Volume Fraction of TiB(%)",100.0,null,null,null,"%","","","","","",false,"out_of_range","table","Layer6\t100\t73.0\t16.0\t72.5\t15.9\t11.6\t7.03"],["doi:10.3390/ma12234006","TiB2","Calculated Volume Fraction (%)",73.0,null,null,null,"%","","","","","",false,"out_of_range","table","Layer6\t100\t73.0\t16.0\t72.5\t15.9\t11.6\t7.03"],["doi:10.3390/ma13184123","Ti-6Al-7Nb","porosity",56.0,null,null,null,"%","","as-built SLM","","","",false,"","abstract","The resulted porosity of these lattice structures was approximately 56%, and the pore size ranged from 0.40 to 0.91 mm."],["doi:10.3390/ma13184123","Ti-6Al-7Nb","porosity",60.0,null,null,null,"%","","","","","",true,"","results_discussion","The porosity of lattice models was calculated theoretically by Creo Parametric program, and it was 60% for all of them."],["doi:10.3390/ma13184123","Ti-6Al-7Nb","real porosity",56.0,null,null,null,"%","","","","","",false,"","results_discussion","After SLM manufacturing, the lattice specimens have a real porosity approximately 56%."],["doi:10.3390/ma13184123","Ti-6Al-7Nb","56% porosity",56.0,null,null,null,"%","","as-built SLM","","","",false,"","conclusions","The established SLM parameters allowed for stable manufacturing, and the Ti6Al7Nb specimens were fabricated with 56% porosity."],["doi:10.3390/ma13245662","","Registered and Merged Image",0.68,null,null,null,"%","","","","","",false,"","table","Parameter set\t1\t0.68\t\t0.59"],["doi:10.3390/ma13245662","","Porosity of Reference Monolithic Samples (%)",0.59,null,null,null,"%","","","","","",false,"","table","Parameter set\t1\t0.68\t\t0.59"],["doi:10.3390/ma13245662","","Registered and Merged Image",0.63,null,null,null,"%","","","","","",false,"","table","2\t0.63\t\t0.12"],["doi:10.3390/ma13245662","","Porosity of Reference Monolithic Samples (%)",0.12,null,null,null,"%","","","","","",false,"","table","2\t0.63\t\t0.12"],["doi:10.3390/ma13245662","","Registered and Merged Image",0.62,null,null,null,"%","","","","","",false,"","table","3\t0.62\t\t0.10"],["doi:10.3390/ma13245662","","Porosity of Reference Monolithic Samples (%)",0.1,null,null,null,"%","","","","","",false,"","table","3\t0.62\t\t0.10"],["doi:10.3390/ma13245662","","Registered and Merged Image",0.56,null,null,null,"%","","","","","",false,"","table","4\t0.56\t\t0.03"],["doi:10.3390/ma13245662","","Porosity of Reference Monolithic Samples (%)",0.03,null,null,null,"%","","","","","",false,"","table","4\t0.56\t\t0.03"],["doi:10.3390/ma13245662","","Registered and Merged Image",0.09,null,null,null,"%","","","","","",false,"","table","5\t0.09\t\t0.04"],["doi:10.3390/ma13245662","","Porosity of Reference Monolithic Samples (%)",0.04,null,null,null,"%","","","","","",false,"","table","5\t0.09\t\t0.04"],["doi:10.3390/ma13245786","Ti-6Al-4V","porosity",0.3,null,null,null,"%","","","","Archimedes’ method","",false,"","methods","The remaining porosity of the specimens was measured by Archimedes’ method of below σ=0.3% (arithmetic mean over 5 measurements)."],["doi:10.3390/ma14195492","CP-Ti Grade 2","porosity",0.2,0.2,0.2,null,"%","","","","ImageJ","",false,"","abstract","The standoff distance also influenced the coating porosity, which first decreased to a minimum level of 0.2% and then increased significantly to 9.8%."],["doi:10.3390/ma14195492","CP-Ti Grade 2","porosity",9.8,9.8,9.8,null,"%","","","","ImageJ","",false,"","abstract","The standoff distance also influenced the coating porosity, which first decreased to a minimum level of 0.2% and then increased significantly to 9.8%."],["doi:10.3390/ma14195492","Ti","porosity",10.5,8.9,12.1,null,"%","","","","","",false,"","results_discussion","Moy et al. [] reported porosity in the range of 8.9–12.1% for coatings sprayed using powder with an average particle size of 22 μm."],["doi:10.3390/ma14195492","Ti","porosity",20.0,20.0,20.0,null,"%","","","","","",false,"","results_discussion","The porosity of cold-sprayed Ti coatings exceeding 20% is reported by Marrocco et al. []."],["doi:10.3390/ma14195492","Ti","porosity",0.0,0.0,0.0,null,"","","","","","",false,"unit_missing","results_discussion","On the other hand, only slight porosity in the form of very small points can be found in the coating sprayed at the distance of 70 mm (b)."],["doi:10.3390/ma14195492","Ti","porosity",5.0,null,null,null,"%","","","","","",false,"","conclusions","At the closest distance of 20 mm, the porosity was 5%."],["doi:10.3390/ma14195492","Ti","porosity",0.2,null,null,null,"%","","","","","",false,"","conclusions","Then, at the distance of 70 mm, it dropped to the lowest level of 0.2%."],["doi:10.3390/ma14195492","Ti","porosity",9.8,null,null,null,"%","","","","","",false,"","conclusions","Increasing the standoff distance to 100 mm caused its most significant increase to 9.8%. - The mechanical properties of the deposit (microhardness, nanohardness, modulus of elasticity) also depend significantly on the standoff distance."],["doi:10.3390/ma14205908","Ti-6Al-4V","porosity",0.55,0.5,0.6,null,"%","room temperature","","","tensile test","0.00025 s−1",false,"","results","This conclusion is also supported by the results of the tensile tests, presented in , and the obtained relative density (average between 99.4 and 99.5%) and porosity (average between 0.5 and 0.6%), higher than imposed values (min."],["doi:10.3390/ma14216609","","porosity",25.0,20.0,30.0,null,"%","","","","","",false,"","results_discussion","For the inside zone, composed of the same material, similar levels of porosity were observed for all three sample types, between 20 and 30%."],["doi:10.3390/ma14216609","Zr-Ti/Ta-Ti450","porosity",22.0,22.0,22.0,null,"%","","","","planimetric method","",false,"","results_discussion","In the Zr-Ti/Ta-Ti450 sample, more than 22% of the pores were larger than 500 μm2."],["doi:10.3390/ma14216609","Zr-Ti/Ta-Ti1000","porosity",7.0,7.0,7.0,null,"%","","","","planimetric method","",false,"","results_discussion","In the case of the Zr-Ti/Ta-Ti1000 sample, the amount of these pores was 7% and, for the Zr-Ti/Zr-Ti sample, it was 25%."],["doi:10.3390/ma14216609","Zr-Ti/Zr-Ti","porosity",25.0,25.0,25.0,null,"%","","","","planimetric method","",false,"","results_discussion","In the case of the Zr-Ti/Ta-Ti1000 sample, the amount of these pores was 7% and, for the Zr-Ti/Zr-Ti sample, it was 25%."],["doi:10.3390/ma14216609","Zr-Ti/Ta-Ti450","porosity",7.0,null,null,null,"%","","","","","",false,"","results_discussion","For the Zr-Ti/Ta-Ti450 sample, the porosity of this region was 7% while, for the Zr-Ti/Ta-Ti1000 sample, it was 6%."],["doi:10.3390/ma14216609","Zr-Ti/Ta-Ti1000","porosity",6.0,null,null,null,"%","","","","","",false,"","results_discussion","For the Zr-Ti/Ta-Ti450 sample, the porosity of this region was 7% while, for the Zr-Ti/Ta-Ti1000 sample, it was 6%."],["doi:10.3390/ma14216609","Ti-50Zr","volume fraction of pores",12.0,null,null,null,"%","","","","","",false,"","results_discussion","In contrast, for the sample in which the transition zone was a mixture of Ti-50Zr wt.%, the volume fraction of pores was 12%."],["doi:10.3390/ma14216609","Zr-Ti/Ta-Ti450","volume fraction of pores",44.0,null,null,null,"%","","","","","",false,"","results_discussion","The volume fraction of pores in the outer zone was 44% for the Zr-Ti/Ta-Ti450 and Zr-Ti/Zr-Ti samples."],["doi:10.3390/ma14216609","Zr-Ti/Zr-Ti","volume fraction of pores",44.0,null,null,null,"%","","","","","",false,"","results_discussion","The volume fraction of pores in the outer zone was 44% for the Zr-Ti/Ta-Ti450 and Zr-Ti/Zr-Ti samples."],["doi:10.3390/ma14216609","Zr-Ti/Ta-Ti450","percentage of pores with cross-section area larger than 500 μm2",28.0,null,null,null,"%","","","","","",false,"","results_discussion","The Zr-Ti/Ta-Ti450 sample showed more than 28% of these pores."],["doi:10.3390/ma14216609","Zr-Ti/Ta-Ti1000","percentage of pores with cross-section area larger than 500 μm2",14.0,null,null,null,"%","","","","","",false,"","results_discussion","In the case of the Zr-Ti/Ta-Ti1000 sample, the amount of these pores was 14% in the outer region while, for the Zr-Ti/Zr-Ti sample, it was 10%."],["doi:10.3390/ma14216609","Zr-Ti/Zr-Ti","percentage of pores with cross-section area larger than 500 μm2",10.0,null,null,null,"%","","","","","",false,"","results_discussion","In the case of the Zr-Ti/Ta-Ti1000 sample, the amount of these pores was 14% in the outer region while, for the Zr-Ti/Zr-Ti sample, it was 10%."],["doi:10.3390/ma14216609","Zr-Ti/Ta-Ti450","percentage of pores with Feret diameter greater than 100 um",21.0,null,null,null,"%","","","","","",false,"","results_discussion","The Zr-Ti/Ta-Ti450 sample showed more than 21% of these pores, the Zr-Ti/Ta-Ti1000 samples had over 12% in the outer region and, for the Zr-Ti/Zr-Ti sample, it was 10%."],["doi:10.3390/ma14216609","Zr-Ti/Ta-Ti1000","percentage of pores with Feret diameter greater than 100 um",12.0,null,null,null,"%","","","","","",false,"","results_discussion","The Zr-Ti/Ta-Ti450 sample showed more than 21% of these pores, the Zr-Ti/Ta-Ti1000 samples had over 12% in the outer region and, for the Zr-Ti/Zr-Ti sample, it was 10%."],["doi:10.3390/ma14216609","Zr-Ti/Zr-Ti","percentage of pores with Feret diameter greater than 100 um",10.0,null,null,null,"%","","","","","",false,"","results_discussion","The Zr-Ti/Ta-Ti450 sample showed more than 21% of these pores, the Zr-Ti/Ta-Ti1000 samples had over 12% in the outer region and, for the Zr-Ti/Zr-Ti sample, it was 10%."],["doi:10.3390/ma15031105","Ti-6Al-4V","porosity",0.12,null,null,null,"%","","","","","",false,"","results_discussion","The hatching strategy yielded the lowest porosity values with 0.12%."],["doi:10.3390/ma15031105","Ti-6Al-4V","porosity",0.42,null,null,null,"%","","","","","",false,"","results_discussion","Compared to the perimeter strategy, the perimeter fill strategy reduced the porosity effectively but still resulted in 0.42% porosity."],["doi:10.3390/ma15062130","Ti-20Nb-5Zr","porosity",60.0,60.0,60.0,null,"%","","","","","",false,"","abstract","Titanium foam porosity up to approximately 60% and wide pore size distribution were successfully prepared."],["doi:10.3390/ma15062130","Ti-20Nb-5Zr","porosity",60.0,60.0,60.0,null,"%","","","","","",false,"","methods","Based on our previous studies, we decided to investigate the alloy with 30% of Mg, which corresponded to 60% of final foam porosity []."],["doi:10.3390/ma15062130","Ti-20Nb-5Zr","porosity level",0.0,0.0,0.0,null,"","","","","optical microscope","",false,"unit_missing","methods","The porosity level was examined by a GX51 (Olympus, Tokyo, Japan) optical microscope on polished, unetched samples and image analysis by Stream Start and GIMP software."],["doi:10.3390/ma15062130","Ti-20Nb-5Zr","porosity",1.4,null,null,null,"%","500 °C","","","","",false,"","results_discussion","In temperatures below the boiling point of Mg (, 500 and 800 °C) the typical mechanisms of densification took place, resulting in decrease of porosity from 4.8 to 1.4%, respectively, with characteristic more rounded pores."],["doi:10.3390/ma15062130","Ti-20Nb-5Zr","porosity",4.8,null,null,null,"%","800 °C","","","","",false,"","results_discussion","In temperatures below the boiling point of Mg (, 500 and 800 °C) the typical mechanisms of densification took place, resulting in decrease of porosity from 4.8 to 1.4%, respectively, with characteristic more rounded pores."],["doi:10.3390/ma15062130","Ti-20Nb-5Zr","porosity",25.7,null,null,null,"%","","","","","",false,"","results_discussion","The porosity level reached 25.7%."],["doi:10.3390/ma15062130","Ti-20Nb-5Zr","porosity",38.3,null,null,null,"%","1100 °C","","","","",false,"","results_discussion","It increased with increasing temperature (38.3%/1100 °C) and finally reached 58.6% after sintering at 1300 °C for 4 h."],["doi:10.3390/ma15062130","Ti-20Nb-5Zr","porosity",58.6,null,null,null,"%","1300 °C","","","","",false,"","results_discussion","It increased with increasing temperature (38.3%/1100 °C) and finally reached 58.6% after sintering at 1300 °C for 4 h."],["doi:10.3390/ma15062130","Ti-20Nb-5Zr","total porosity",58.0,null,null,null,"%","","","","","",false,"","results_discussion","The total porosity was approximately 58%, which nicely corresponded to the designed value (60%)."],["doi:10.3390/ma15062130","Ti-20Nb-5Zr","powder yield",92.0,null,null,null,"%","","","","","",false,"out_of_range","conclusions","More than 92% of powder yield was achieved.Mechanical alloying was beneficial in the synthesis of nanocrystalline Ti-Nb-Zr-Mg alloys.Thermal dealloying of magnesium resulted in the formation of a porous interconnected scaffold.Electrochemical treatment of prepared foams resulted in improvement of surface development and could improve biological and antibacterial properties."],["doi:10.3390/ma15113876","","porosity content",1.8,null,null,null,"%","","","","OM","",false,"","results","The observation of higher porosity contents for the 1.4 m/s LBS condition is attributed to the lack of laser energy input in the melt pool during the AM [], wherein the insufficient energy causes LOF with the unfused powders between layers or within layers."],["doi:10.3390/ma15113876","","porosity content",1.1,null,null,null,"%","","","","OM","",false,"","results","Under LBS conditions between 0.92 m/s and 1.16 m/s (medium LBS condition), the average grain size and texture intensity along the 101 direction were 68 μm and 2.6 μm, respectively, and almost no pores were observed (porosity content: 1.1%)."],["doi:10.3390/ma15113876","","porosity content",7.0,null,null,null,"%","","","","","",false,"","results","As the LBS further increased (high LBS condition), the average grain size (53 μm) and texture intensity (1.9 along the 101 direction) decreased, i.e., textures were more random, and submillimeter-scale LOF porosity (porosity content: 7.0%) occurred."],["doi:10.3390/ma15113876","","Average porosity content (%)",1.8,null,null,null,"%","","","","","",false,"","table","Average porosity content (%)\t1.8\t1.1\t7.0"],["doi:10.3390/ma15113876","","Average porosity content (%)",1.1,null,null,null,"%","","","","","",false,"","table","Average porosity content (%)\t1.8\t1.1\t7.0"],["doi:10.3390/ma15113876","","Average porosity content (%)",7.0,null,null,null,"%","","","","","",false,"","table","Average porosity content (%)\t1.8\t1.1\t7.0"],["doi:10.3390/ma15196548","Ti-30Ta","residual porosity",10.0,null,null,null,"%","","","","SEM","",false,"","results_discussion","The residual porosity in samples without pore formers was roughly estimated from SEM images as follow: 3%, 6%, 8% and 10% for samples with 0, 20, 25 and 30 wt.% of Ta, respectively."],["doi:10.3390/ma15196548","Ti20Ta","volume fractions of remaining particles",0.43,null,null,null,"%","","","","","",false,"","results_discussion","The volume fractions of remaining particles are 0.43, 0.85 and 1.55%, for the Ti20Ta, Ti25Ta and Ti30Ta samples, respectively."],["doi:10.3390/ma15196548","Ti30Ta","volume fractions of remaining particles",1.55,null,null,null,"%","","","","","",false,"","results_discussion","The volume fractions of remaining particles are 0.43, 0.85 and 1.55%, for the Ti20Ta, Ti25Ta and Ti30Ta samples, respectively."],["doi:10.3390/ma15196548","Ti-0Ta","residual porosity",3.0,null,null,null,"%","","","","SEM","",false,"","results_discussion","The residual porosity in samples without pore formers was roughly estimated from SEM images as follow: 3%, 6%, 8% and 10% for samples with 0, 20, 25 and 30 wt.% of Ta, respectively."],["doi:10.3390/ma15196548","Ti-25Ta","residual porosity",8.0,null,null,null,"%","","","","SEM","",false,"","results_discussion","The residual porosity in samples without pore formers was roughly estimated from SEM images as follow: 3%, 6%, 8% and 10% for samples with 0, 20, 25 and 30 wt.% of Ta, respectively."],["doi:10.3390/ma15196548","Ti-xTa","volume fraction of pores",58.0,null,null,null,"%","","sintered at 1260 °C, 40 vol.% salt","","","",false,"","results_discussion","This increment is due to different features of the porosity, first the volume fraction of pores increases from 42 to 58%."],["doi:10.3390/ma15196548","Ti-xTa","volume fraction of pores",42.0,null,null,null,"%","","sintered at 1260 °C, 30 vol.% salt","","","",false,"","results_discussion","This increment is due to different features of the porosity, first the volume fraction of pores increases from 42 to 58%."],["doi:10.3390/ma15196548","Ti25Ta","volume fractions of remaining particles",0.85,null,null,null,"%","","","","","",false,"","results_discussion","The volume fractions of remaining particles are 0.43, 0.85 and 1.55%, for the Ti20Ta, Ti25Ta and Ti30Ta samples, respectively."],["doi:10.3390/ma15196548","Ti-20Ta","residual porosity",6.0,null,null,null,"%","","","","SEM","",false,"","results_discussion","The residual porosity in samples without pore formers was roughly estimated from SEM images as follow: 3%, 6%, 8% and 10% for samples with 0, 20, 25 and 30 wt.% of Ta, respectively."],["doi:10.3390/ma16031054","Ti-60.94Zr-36.72Mo","porosity",0.395,0.11,0.68,null,"%","","","","","",false,"","results_discussion","More detailed statistics exhibit that the average porosity of the designed alloys gradually increases as the Mo content increases, the values are in the range of 0.11–0.68%, higher than (0.06%) without Mo addition."],["doi:10.3390/ma16113901","Ti-4Al-3V","low defect content",0.0,null,null,null,"","","as-built EBM","","","",false,"unit_missing","conclusions","The investigations that were carried out on the structure and properties of titanium alloy samples, obtained using wire additive electron beam technology with a welding wire with a composition of Ti-4Al-3V, show a large grain size, low defect content, and low strength."],["doi:10.3390/ma16114061","7050 Aluminum Alloy","Poisson’s ratio",0.346,null,null,null,"","","","","","",false,"unit_missing","table","Poisson’s ratio\t0.346"],["doi:10.3390/ma16124240","Ti-10Nb-10Zr","porosities",23.0,21.0,25.0,null,"%","","sintered at 1200 °C for 6 h","","","",false,"","abstract","The alloys were fabricated by powder metallurgy with two categories of porosities, i.e., 21–25% and 50–56%, respectively."],["doi:10.3390/ma16124240","Ti-20Nb-10Zr","porosities",53.0,50.0,56.0,null,"%","","sintered at 1200 °C for 6 h","","","",false,"","abstract","The alloys were fabricated by powder metallurgy with two categories of porosities, i.e., 21–25% and 50–56%, respectively."],["doi:10.3390/ma16124240","Ti-10Nb-10Zr","porosity",10.0,10.0,85.0,null,"%","","sintered at 1500 °C","","","",false,"","results","In this regard, average pore sizes of the sintered alloys increased from 67 μm to 117 μm for Ti-10Nb-10Zr and 82 μm to 143 μm for Ti-20Nb-10Zr, as a consequence of the solid-state sintering."],["doi:10.3390/ma16124240","Ti-20Nb-10Zr","porosity",10.0,10.0,85.0,null,"%","","sintered at 1500 °C","","","",false,"","results","In this regard, average pore sizes of the sintered alloys increased from 67 μm to 117 μm for Ti-10Nb-10Zr and 82 μm to 143 μm for Ti-20Nb-10Zr, as a consequence of the solid-state sintering."],["doi:10.3390/ma16124240","","porosity",22.5,20.0,25.0,null,"%","","","","","",false,"","discussion","Accordingly, the alloys achieved in this study were fabricated by powder metallurgy with two categories of porosities, i.e., 20–25% and 50–56%, respectively."],["doi:10.3390/ma16124240","","porosity",53.0,50.0,56.0,null,"%","","","","","",false,"","discussion","Accordingly, the alloys achieved in this study were fabricated by powder metallurgy with two categories of porosities, i.e., 20–25% and 50–56%, respectively."],["doi:10.3390/ma16247514","","Porosity",0.01,0.0,0.02,null,"%","","as-built SLM","","","",false,"","table","Concept laser\tSLM\t300 × 350 × 300\t200 or 400 W\t5–15\t10–100\tLow than 2%"],["doi:10.3390/ma16247514","","Porosity",0.005,0.0,0.01,null,"%","","as-built EBM","","","",false,"","table","Arcam AB\tEBM\t200 × 200 × 350\t7 kW electron beam\t20\t50–200\tLow than 1%"],["doi:10.3390/ma16247514","","Porosity",3.5,2.0,5.0,null,"%","","as-built DMLS","","","",false,"","table","EOS\tDMLS\t250 × 250 × 325\t200–400 W Yb-fiber laser\t5–16\t20–100\t2–5%"],["doi:10.3390/ma16247558","TiZrHfMoCrCo","proportion of the second Laves phase C15",25.0,null,null,null,"%","","post-HPT treatment","","","",false,"","results_discussion","The evaluation revealed the disappearance of the Laves phase C14 post-HPT treatment, while the proportion of the second Laves phase C15 remained relatively unchanged at approximately 25%."],["doi:10.3390/ma17051217","CP-Ti Grade 1","volume percentage of porosity",2.32,1.18,3.46,null,"%","","","","","",false,"","results_discussion","The volume percentage of porosity was calculated based on the cross-sections and was found to range from 1.18% to 3.46% for shielding-gas flows of 18 dm3/min and 4 dm3/min, respectively."],["doi:10.3390/ma17184486","Ti-42.3Zr-28Cu-8.3Nb-4.7Ni","dendritic volume fraction",55.0,null,null,2.0,"%","","","","","",false,"","results","The dendritic volume fraction, the dendritic span and the average secondary arm size were measured to be 55 ± 2%, ~30 μm and ~5 μm, respectively."],["doi:10.3390/ma18122806","Ti-22Al-25Nb","porosity",0.29,null,null,null,"%","","as-built SLM + HIP (1100 °C + 300 MPa)/3 h","","","",false,"","abstract","The results indicate that following (1100 °C + 300 MPa)/3 h-HIP, the specimen densities have risen to 99.71%, porosity has markedly decreased, and internal flaws have been eradicated."],["doi:10.3390/ma18153479","Scalmalloy®","porosity",0.537,null,null,null,"%","","","","","",true,"","results_discussion","When only the porosity is taken into account, a scan speed of 400 mm/s and a hatch distance of 0.14 mm are predicted to be oriented toward a better final result, i.e., 0.537% of porosity (a)."],["doi:10.3390/ma18153479","Scalmalloy®","porosity",0.458,null,null,0.098,"%","","","","","",false,"","results_discussion","The predicted porosity falls in the range of the standard deviation of the measured result for the closest parameter set, i.e., 0.458 ± 0.098% when using a scan speed of 400 mm/s, a hatch distance of 0.13 mm, and considering a downskin power of 80 W."],["doi:10.3390/ma6114930","Ti40Zr20Hf20Fe20","v",0.359,null,null,0.001,"","","as-cast","","","",false,"unit_missing","table","Ti40Zr20Hf20Fe20\t0.359 ± 0.001\t102.2 ± 0.3\t37.6 ± 0.3\t132.3 ± 1.7"],["doi:10.3390/ma6114930","Ti-6Al-4V","v",0.326,null,null,0.003,"","","as-cast","","","",false,"unit_missing","table","Ti–6Al–4V\t0.326 ± 0.003\t111.5 ± 1.1\t42.0 ± 0.4\t106.6 ± 1.1"],["doi:10.3390/ma6125700","Ti-40Nb","total porosity (pT)",17.0,null,null,1.0,"%","","as-built SLM","","","",false,"","conclusions","- -In the SLM-fabricated material, there was a small amount of α or α′′ as a second phase in the β matrix, whereas hot-pressed material comprised (α + β) mixture with ω phase precipitation. - -In the SLM-fabricated material, porosity was formed by contamination of the powder with O, C, and N during the mechanical alloying, resulting in total porosity (pT) of 17% ± 1%, whereas in the hot-pressed material, porosity was formed between the powder particles, resulting in pT of 3% ± 0.4%."],["doi:10.3390/ma6125700","Ti-40Nb","total porosity (pT)",3.0,null,null,0.4,"%","","hot-pressed","","","",false,"","conclusions","- -In the SLM-fabricated material, there was a small amount of α or α′′ as a second phase in the β matrix, whereas hot-pressed material comprised (α + β) mixture with ω phase precipitation. - -In the SLM-fabricated material, porosity was formed by contamination of the powder with O, C, and N during the mechanical alloying, resulting in total porosity (pT) of 17% ± 1%, whereas in the hot-pressed material, porosity was formed between the powder particles, resulting in pT of 3% ± 0.4%."],["doi:10.3390/ma6125700","Ti-40Nb","porosity",17.0,16.0,18.0,1.0,"%","","SLM-fabricated","","","",false,"","results_discussion","The porosity (pT) for the SLM-fabricated cylinders was 17% ± 1% (median = 17.0%; variance: 0.4%), which is in good agreement with the value obtained using density determined by simply dividing the mass of the cylinder by its volume."],["doi:10.3390/ma6125700","Ti-40Nb","pT",3.0,2.6,3.4,0.4,"%","","hot-pressed","","","",false,"","results_discussion","For hot-pressed cylinders, the size of the micropores and pT were 3–12 µm and 3% ± 0.4% (median = 3.0%; variance = 0.06%), respectively. pT for SLM-fabricated cylinders was significantly higher than that for hot-pressed cylinders (p = 0.01)."],["doi:10.3390/ma6125700","Ti-40Nb","total porosity",17.0,16.0,18.0,1.0,"%","","as-built SLM","","Archimedes method","",false,"","abstract","The total porosity, compressive strength, and compressive elastic modulus of the SLM-fabricated material were determined as 17% ± 1%, 968 ± 8 MPa, and 33 ± 2 GPa, respectively."],["doi:10.3390/ma6125700","Ti-40Nb","total porosity",3.0,1.0,5.0,2.0,"%","","hot-pressed","","Archimedes method","",false,"","abstract","The comparable results for the hot-pressed material were 3% ± 2%, 1400 ± 19 MPa, and 77 ± 3 GPa."],["doi:10.3390/ma8125441","Ti23Mo 3BG","porosity",9.0,null,null,null,"%","","bulk","","","",false,"","results","The porosity of bulk Ti23Mo 3BG nanocomposite is about 9%."],["doi:10.3390/mi15010038","Ti30Ta","Poisson’s ratio",0.32,null,null,null,"","","","","","",false,"unit_missing","table","Poisson’s ratio\t\t0.32"],["doi:10.3390/s24154959","Ti-6Al-4V","percentage of the surface area containing detected pores",5.2,null,null,null,"%","","as-built SLM","","","",false,"","abstract","The average percentage of the surface area containing detected pores for microstructure samples printed with laser parameters (laser power (W) _ hatch distance (µm) _ point distance (µm)) 175_ 80_80 was found to be 5.2%, while for 225_120_120, it was 4.2%, and for 275_160_160, it was 3.8%."],["doi:10.3390/s24154959","Ti-6Al-4V","percentage of the surface area containing detected pores",4.2,null,null,null,"%","","as-built SLM","","","",false,"","abstract","The average percentage of the surface area containing detected pores for microstructure samples printed with laser parameters (laser power (W) _ hatch distance (µm) _ point distance (µm)) 175_ 80_80 was found to be 5.2%, while for 225_120_120, it was 4.2%, and for 275_160_160, it was 3.8%."],["doi:10.3390/s24154959","Ti-6Al-4V","percentage of the surface area containing detected pores",3.8,null,null,null,"%","","as-built SLM","","","",false,"","abstract","The average percentage of the surface area containing detected pores for microstructure samples printed with laser parameters (laser power (W) _ hatch distance (µm) _ point distance (µm)) 175_ 80_80 was found to be 5.2%, while for 225_120_120, it was 4.2%, and for 275_160_160, it was 3.8%."],["doi:10.3390/s24154959","Ti-6Al-4V","surface area containing detected pores",5.2,null,null,null,"%","","as-built SLM","","","",false,"","results","The average percentage of the surface area containing detected pores for microstructure samples printed with laser parameters 175_80_80 was found to be 5.2%, while for 225_120_120 it was 4.2%, and for 275_160_160, it was 3.8%."],["doi:10.3390/s24154959","Ti-6Al-4V","surface area containing detected pores",4.2,null,null,null,"%","","as-built SLM","","","",false,"","results","The average percentage of the surface area containing detected pores for microstructure samples printed with laser parameters 175_80_80 was found to be 5.2%, while for 225_120_120 it was 4.2%, and for 275_160_160, it was 3.8%."],["doi:10.3390/s24154959","Ti-6Al-4V","surface area containing detected pores",3.8,null,null,null,"%","","as-built SLM","","","",false,"","results","The average percentage of the surface area containing detected pores for microstructure samples printed with laser parameters 175_80_80 was found to be 5.2%, while for 225_120_120 it was 4.2%, and for 275_160_160, it was 3.8%."],["doi:10.34626/5nvf-hy63","CP-Ti Grade 2","porosity",3.0,2.0,4.0,null,"%","","","","","",false,"","results_discussion",""],["doi:10.34626/5nvf-hy63","CP-Ti Grade 2","porosity",4.5,2.0,7.0,null,"%","","","","","",false,"","results_discussion",""],["doi:10.34626/5nvf-hy63","CP-Ti Grade 2","porosity",0.05,null,null,null,"%","","","","","",false,"","results_discussion",""],["doi:10.5287/ora-nodv5z2pz","Ti-6Al-4V","pores inside the sample",0.0,null,null,null,"","","","","","",false,"unit_missing","conclusions",""],["doi:10.5287/ora-nodv5z2pz","Ti-6Al-4V","porosity distribution",0.0,null,null,null,"","","","","","",false,"unit_missing","conclusions",""],["doi:10.5287/ora-nodv5z2pz","Ti-6Al-4V","segmented cross-sectional XCT slice",0.0,null,null,null,"","","","","","",false,"unit_missing","conclusions",""],["doi:10.5287/ora-nodv5z2pz","Ti-6Al-4V","processing-induced porosity",172.0,null,null,null,"","","","","","",false,"unit_missing","conclusions",""],["doi:10.5287/ora-rywmwyy0x","Ti-6Al-4V","pixels assigned different grains",4.3,null,null,1.0,"%","","","","","",false,"","discussion","On average 4.3 ± 1.0 % of pixels were assigned different grains when pairs of registered datasets were compared."],["doi:10.5287/ora-rywmwyy0x","Ti-6Al-4V","pixels assigned different grains",3.9,null,null,0.5,"%","","","","","",false,"","discussion",
