Repository: akhtar07/tisci-explorer

# TiSci Explorer

A read-only, static explorer for **TiSci**, an autonomous research agent for titanium alloys. TiSci reads the
titanium-alloy literature, builds a knowledge graph and a table of measured values, proposes hypotheses where the
graph has gaps, and tests them with DFT (MACE / VASP) and the ICME-lite multiscale chain.

**Live site:** https://akhtar07.github.io/tisci-explorer/

The site has seven sections:

| Section | What it shows |
|---|---|
| Overview | Corpus → graph → facts → hypotheses → verdicts, with the snapshot's counts |
| Worked example | One full loop for W in α-Ti: graph path, hypothesis, novelty check, DFT test, verdict, follow-up, DAMASK |

File: data/facts/reduction_of_area.json (part 2 of 5)
temperature","forged + salt quenched","","tensile test","",false,"","results_discussion",""],["ia:DTIC_ADA218149","Alloy 3","RA values",80.0,null,null,null,"%","room temperature","","","","",false,"","results_discussion",""],["ia:DTIC_ADA220714","Ti-8AI(s)","reduction_of_area",109.0,null,null,2.8,"%","673 K","","","tensile test","",false,"out_of_range","results",""],["ia:DTIC_ADA220714","Ti-8AI(a)","reduction_of_area",100.0,null,null,4.3,"%","673 K","","","tensile test","",false,"","results",""],["ia:DTIC_ADA226627","Ti3Al","reduction of area",0.0,null,null,null,"","","100 hour thermal exposure at 705°C","","","",false,"unit_missing","conclusions",""],["ia:DTIC_ADA228217","","percentage contact",85.0,null,null,null,"%","","","","","",false,"","conclusions",""],["ia:DTIC_ADA228217","","percentage contact",93.0,null,null,null,"%","","","","","",false,"","conclusions",""],["ia:DTIC_ADA258884","Ti-25%Al-10%Nb-3%V-1%Mo","reduction of area",25.0,null,null,null,"%","room temperature","Heat Treatment C","","tensile test","8.33 X 10-5 mm/mm",false,"","conclusions",""],["ia:DTIC_ADA263095","Ti-25Al-10Nb-3B-1Mo","reduction of area values",26.0,-35.0,87.0,null,"%","","","10/F","","",false,"","results",""],["ia:DTIC_ADA263095","Ti-25Al-10Nb-3B-1Mo","reductions of area",0.0,null,null,null,"%","","","0/C","","",false,"","results",""],["ia:DTIC_ADA273731","Ti-15V-3Cr-3Sn-3Al","Reduction from E1",15.02,null,null,null,"%","300 °C","","","","",false,"","results",""],["ia:DTIC_ADA273731","Ti-15V-3Cr-3Sn-3Al","Reduction from Ei)",23.26,null,null,null,"%","300 °C","","","","",false,"","results",""],["ia:DTIC_ADA273731","Ti-15V-3Cr-3Sn-3Al","stiffness reduction",4.6,null,null,null,"%","370 °C","","","","",false,"","results",""],["ia:DTIC_ADA273731","Ti-15V-3Cr-3Sn-3Al","stiffness reduction",11.0,null,null,null,"%","300 °C","","","","",false,"","results",""],["ia:DTIC_ADA273731","Ti-15V-3Cr-3Sn-3Al","stiffness reduction",4.9,null,null,null,"%","300 °C","","","","",false,"","results",""],["ia:DTIC_ADA278875","Ti-24-11","RA",3.8,null,null,null,"%","","","","","",false,"","results",""],["ia:DTIC_ADA278875","Ti-25-17-1","RA",6.6,null,null,null,"%","","","","","",false,"","results",""],["ia:DTIC_ADA284984","85A-15S","room tensile strength retained",90.0,null,null,null,"%","1250 °C","","","","",false,"","abstract",""],["ia:DTIC_ADA382831","","Reduction of area, percent.",27.5,55.0,2.5,null,"%","","","","","",false,"","discussion",""],["ia:DTIC_ADA382831","","Reductionofarea",18.0,null,null,null,"%","room temperature","","","tensile test","",false,"","methods",""],["ia:DTIC_ADA384817","Ti-CP, grade 2","Reduction in Area, %",33.0,null,null,null,"%","","","","tensile test","",false,"","results_discussion",""],["ia:DTIC_ADA393455","Ti-6Al-4V","Reduction in Area",0.2,null,null,null,"","","","","","",false,"unit_missing","discussion",""],["ia:DTIC_ADA426375","Ti-6Al-4V","RA",62.0,null,null,null,"%","room temperature","as-built SMC","","tensile test","",false,"","conclusions",""],["ia:DTIC_ADA426375","Ti-6Al-4V","RA",61.0,null,null,null,"%","room temperature","as-built SMC","","tensile test","",false,"","conclusions",""],["ia:DTIC_ADA426375","Ti-6Al-4V","Reduction in area (%)",40.0,null,null,null,"%","450 °C","warm rolled, 90% reduction, 450°C","","","10-2/s",false,"","methods",""],["ia:DTIC_ADA426375","Ti-6Al-4V","Reduction in area (%)",50.0,null,null,null,"%","500 °C","warm rolled, 90% reduction, 500°C","","","10-2/s",false,"","methods",""],["ia:DTIC_ADA426375","Ti-6Al-4V","Reduction in area (%)",60.0,null,null,null,"%","550 °C","warm rolled, 90% reduction, 550°C","","","10-2/s",false,"","methods",""],["ia:DTIC_ADA426375","Ti-6Al-4V","Reduction in area (%)",70.0,null,null,null,"%","600 °C","warm rolled, 90% reduction, 600°C","","","10-2/s",false,"","methods",""],["ia:DTIC_ADA426375","Ti-6Al-4V","Reduction in area (%)",80.0,null,null,null,"%","650 °C","warm rolled, 90% reduction, 650°C","","","10-2/s",false,"","methods",""],["ia:DTIC_ADA426375","Ti-6Al-4V","Reduction in area (%)",90.0,null,null,null,"%","700 °C","warm rolled, 90% reduction, 700°C","","","10-2/s",false,"","methods",""],["ia:DTIC_ADA426375","Ti-6Al-4V","Reduction in area (%)",100.0,null,null,null,"%","750 °C","warm rolled, 90% reduction, 750°C","","","10-2/s",false,"","methods",""],["ia:DTIC_ADA430238","Ti-5111","reduction of area",30.0,null,null,null,"%","room temperature","hot-rolled, annealed at 955°C/1h + air cooled","bimodal","tensile test","10-3/s",false,"","results_discussion",""],["ia:DTIC_ADA430238","Ti-5111","RA",15.8,null,null,null,"%","room temperature","P3-annealed and rapidly cooled","","tensile test","",false,"","results_discussion",""],["ia:DTIC_ADA430238","Ti-5111","RA",15.3,null,null,null,"%","room temperature","vacuum anneal","","tensile test","",false,"","results_discussion",""],["ia:DTIC_ADA433602","Ti-6Al-4V","Ψ",42.0,null,null,null,"%","","","","","",false,"","results",""],["ia:DTIC_ADA464564","Ti-6Al-4V","RA",20.7,null,null,null,"%","","rolled","","","",false,"","conclusions",""],["ia:DTIC_ADA464564","Ti64-1.55B","RA",1.0,null,null,null,"%","","as-cast","","tensile test","",false,"","conclusions",""],["ia:DTIC_ADA504012","PM Ti-6Al-4V","Reduction of Area",33.5,31.0,36.0,null,"%","","as-sintered","","","",false,"","results",""],["ia:DTIC_ADA519189","Ti-6Al-4V","reduction of area",31.7,null,null,null,"%","room temperature","","","tensile test","70",false,"","other",""],["ia:DTIC_ADA519189","Ti-6Al-4V","reduction of area",33.7,null,null,null,"%","room temperature","","","tensile test","70",false,"","other",""],["ia:DTIC_ADA524339","CP-Ti Grade 2","reduction of area",60.0,null,null,null,"%","","initial (annealed)","","","",false,"","results_discussion",""],["ia:DTIC_ADA524339","CP-Ti Grade 2","reduction of area",60.0,null,null,null,"%","","LRHT-treated (100% heated above Tβ)","","","",false,"","results_discussion",""],["ia:DTIC_ADA524339","Ti-6Al-4V","redaction in area",45.0,45.0,50.0,null,"%","room temperature","LRHT + WQ","","tensile test","",false,"","results_discussion",""],["ia:DTIC_ADA524339","Ti-6Al-4V","RA, %",25.8,null,null,null,"%","room temperature","initial, annealed 1050°C, 1h/FC","lamellar","tensile test","",false,"","results_discussion",""],["ia:DTIC_ADA524339","Ti-6Al-4V","RA, %",28.6,null,null,null,"%","room temperature","+ LRHT: 4kWt, 5 sec/WQ: +550°C, 6h","","tensile test","",false,"","results_discussion",""],["ia:DTIC_ADA524339","Ti-6Al-4V","RA, %",32.3,null,null,null,"%","room temperature","+ LRHT: 4 kW, 5 sec/WQ(x2) +550°C, 6h","","tensile test","",false,"","results_discussion",""],["ia:DTIC_ADA528701","Ti-6Al-4V","reduction of area",40.0,null,null,null,"%","","","","","",false,"","abstract",""],["ia:DTIC_ADA528701","Ti-6Al-4V","Reduction of Area",9.2,null,null,null,"%","room temperature","mill annealed","","tensile test","",false,"","abstract",""],["ia:DTIC_ADA528701","Ti-6Al-4V","Reduction of Area",21.0,null,null,null,"%","room temperature","as built","","tensile test","",false,"","abstract",""],["ia:DTIC_ADB088421","","reduction in area",4.0,4.0,4.0,null,"%","","","","","",false,"","results",""],["ia:NASA_NTRS_Archive_19660014184","","Reduction in Area, per cent",50.0,null,null,null,"%","","uncoated","","tensile test","",false,"","results",""],["ia:NASA_NTRS_Archive_19660014184","","Reduction in Area, per cent",50.0,null,null,null,"%","","hard-coated","","tensile test","",false,"","results",""],["ia:NASA_NTRS_Archive_19660015717","","Reduction in Area",10.0,null,null,null,"percent","room temperature","","","tensile test","0",false,"unit_mismatch","methods",""],["ia:NASA_NTRS_Archive_19660016988","","tensile reduction in area",50.0,null,null,null,"percent","","","","","",false,"unit_mismatch","methods",""],["ia:NASA_NTRS_Archive_19690010595","Ti-6Al-4V","Reduction in Area, percent",31.0,null,null,null,"percent","room temperature","","","tensile test","0.005 inch per minute to yield, then 0.05 inch per minute to failure",false,"unit_mismatch","results",""],["ia:NASA_NTRS_Archive_19690028058","CP-Ti Grade 2","reduction of area",20.0,20.0,20.0,null,"%","17 K","","","tensile test","",false,"","discussion",""],["ia:NASA_NTRS_Archive_19690028058","CP-Ti Grade 2","reduction of area",22.0,22.0,22.0,null,"%","17 K","","","tensile test","",false,"","discussion",""],["ia:NASA_NTRS_Archive_19690028058","CP-Ti Grade 2","reduction of area",20.0,20.0,20.0,null,"%","17 K","","","tensile test","",false,"","discussion",""],["ia:NASA_NTRS_Archive_19690028058","CP-Ti Grade 2","reduction of area",22.0,22.0,22.0,null,"%","17 K","","","tensile test","",false,"","discussion",""],["ia:NASA_NTRS_Archive_19690028058","Ti-5Al-2.5Sn","reduction of area",0.0,null,null,null,"","17 K","","","","",false,"unit_missing","discussion",""],["ia:NASA_NTRS_Archive_19690028058","Ti-6Al-4V","reduction of area",40.0,40.0,45.0,null,"%","17 K","annealed","","tensile test","",false,"","discussion",""],["ia:NASA_NTRS_Archive_19690028058","Ti-6Al-4V","reduction of area",30.0,30.0,35.0,null,"%","17 K","aged","","tensile test","",false,"","discussion",""],["ia:NASA_NTRS_Archive_19690028058","Ti-5Al-2.5Sn","Reductic of area, percent",30.0,null,null,null,"%","17 K","","","tensile test","",false,"","other",""],["ia:NASA_NTRS_Archive_19690028058","Ti-6Al-4V","Reduction of area, percent",39.4,null,null,null,"%","17 K","annealed","","tensile test","",false,"","other",""],["ia:NASA_NTRS_Archive_19690028058","Ti-6Al-4V","Reduction of area, percent",38.6,null,null,null,"%","17 K","aged","","tensile test","",false,"","other",""],["ia:NASA_NTRS_Archive_19690030857","Ti-6Al-4V","reduction in area",33.0,null,null,null,"%","room temperature","","","tensile test","0.005 inch per minute",false,"","conclusions",""],["ia:NASA_NTRS_Archive_19700016330","Ti-6Al-4V","reduction of area",20.0,15.0,25.0,null,"%","17 K","annealed","","tensile test","",false,"","methods",""],["ia:NASA_NTRS_Archive_19700016330","Ti-6Al-4V","reduction of area",20.0,15.0,25.0,null,"%","17 K","aged","","tensile test","",false,"","methods",""],["ia:NASA_NTRS_Archive_19710007873","Ti-6Al-4V","reduction of area",25.0,null,null,null,"%","427' C","","","tensile test","lX10m4 cm/min",false,"","results_discussion",""],["ia:NASA_NTRS_Archive_19710007873","Ti-6Al-4V","reduction of area",90.0,null,null,null,"%","371' C","","","tensile test","lXlO-' cm/min",false,"","results_discussion",""],["ia:NASA_NTRS_Archive_19710007873","Ti-6Al-4V","reduction of area",2500.0,null,null,null,"ppm","","","","","",false,"unit_mismatch","results_discussion",""],["ia:NASA_NTRS_Archive_19710007873","Ti-6Al-4V","reduction of area",9000.0,9000.0,12000.0,null,"ppm","","","","","",false,"unit_mismatch","results_discussion",""],["ia:NASA_NTRS_Archive_19710016169","Ti-6Al-2Sn-4Zr-2Mo","reduction of area",12.0,10.0,14.0,null,"%","","","","","",false,"","results_discussion",""],["ia:NASA_NTRS_Archive_19710016169","Ti-6Al-2Sn-4Zr-2Mo","reduction of area",75.0,60.0,90.0,null,"%","","","","","",false,"","results_discussion",""],["ia:NASA_NTRS_Archive_19710016169","Ti-6Al-2Sn-4Zr-2Mo","reduction of area",67.5,58.0,77.0,null,"%","","","","","",false,"","results_discussion",""],["ia:NASA_NTRS_Archive_19720010029","Ti-5Al-2.5Sn","AREA REDUCT ION, %",30.4,null,null,2.6,"%","","","","","",false,"","conclusions",""],["ia:NASA_NTRS_Archive_19720010029","Ti-5Al-2.5Sn","AREA REDUCT ION, %",29.5,null,null,5.0,"%","","","","","",false,"","conclusions",""],["ia:NASA_NTRS_Archive_19720010029","Ti-5Al-2.5Sn","AREA REDUCT ION, %",23.2,null,null,3.4,"%","","","","","",false,"","conclusions",""],["ia:NASA_NTRS_Archive_19720010029","Ti-5Al-2.5Sn","AREA REDUCT ION, %",27.0,null,null,1.5,"%","","","","","",false,"","conclusions",""],["ia:NASA_NTRS_Archive_19720022814","Ti-6Al-4V","Red of Area (%)",24.3,21.0,31.0,2.76,"%","","STA","","","",false,"","abstract",""],["ia:NASA_NTRS_Archive_19720022814","Ti-6Al-4V","Red. of Area (%)",21.8,20.0,31.0,1.98,"%","","STA","","","",false,"","abstract",""],["ia:NASA_NTRS_Archive_19740009174","Ti-6Al-2Sn-4Zr-2Mo","residual apparent reduction in area",3.6,null,null,null,"%","922 K (1200 °F)","","","tensile test","",false,"","results",""],["ia:NASA_NTRS_Archive_19740012127","Ti-6Al-4V","% Reduction of Area",18.0,null,null,null,"%","140 °R","annealed for 100 min at 540 °R","","tensile test","",false,"","conclusions",""],["ia:NASA_NTRS_Archive_19740012127","Ti-6Al-4V","% Reduction of Area",4.9,null,null,null,"%","140 °R","annealed for 100 min at 540 °R","","tensile test","",false,"","conclusions",""],["ia:NASA_NTRS_Archive_19740012127","Ti-6Al-4V","% Reduction of Area",9.0,null,null,null,"%","140 °R","annealed for 100 min at 540 °R","","tensile test","",false,"","conclusions",""],["ia:NASA_NTRS_Archive_19740020881","Ti-8Al-1Mo-1V","Reduction in Area (%)",17.3,null,null,null,"%","room temperature","aged","","tensile test","0.140 min⁻¹",false,"","results",""],["ia:NASA_NTRS_Archive_19740020881","Ti-8Al-1Mo-1V","Reduction in Area (%)",17.3,null,null,null,"%","room temperature","aged","","tensile test","0.14 min⁻¹",false,"","results",""],["ia:NASA_NTRS_Archive_19740020881","Ti-8Al-1Mo-1V","Reduction in Area (%)",17.3,null,null,null,"%","room temperature","aged","","tensile test","",false,"","discussion",""],["ia:NASA_NTRS_Archive_19750012451","","reduction of area",18.0,18.0,null,null,"%","","","","","",false,"","results_discussion",""],["ia:NASA_NTRS_Archive_19750012451","","reduction of area",18.0,18.0,null,null,"%","","","","","",false,"","results_discussion",""],["ia:NASA_NTRS_Archive_19750012451","","reduction of area",80.0,70.0,90.0,null,"%","","","","","",false,"","results_discussion",""],["ia:NASA_NTRS_Archive_19750018024","Ti-8Al-1Mo-1V","Reduction in Area (%)",17.3,null,null,null,"%","room temperature","","","tensile test","3/min",false,"","results",""],["ia:NASA_NTRS_Archive_19750018024","Ti-8Al-1Mo-1V","Reduction in Area (%)",20.0,null,null,null,"%","room temperature","","","tensile test","3/min",false,"","results",""],["ia:NASA_NTRS_Archive_19750018024","Ti-8Al-1Mo-1V","Reduction in Area (%)",19.0,null,null,null,"%","room temperature","","","tensile test","3/min",false,"","results",""],["ia:NASA_NTRS_Archive_19760020309","Ti-6Al-4V","%",22.6,null,null,null,"%","room temperature","thick","","tensile test","",false,"","methods",""],["ia:NASA_NTRS_Archive_19760020309","Ti-6Al-4V","%",19.6,null,null,null,"%","room temperature","thin","","tensile test","",false,"","methods",""],["ia:NASA_NTRS_Archive_19760020309","Ti-5Al-2.5Sn","%",16.7,null,null,null,"%","room temperature","thick","","tensile test","",false,"","methods",""],["ia:NASA_NTRS_Archive_19760020309","Ti-5Al-2.5Sn","%",16.6,null,null,null,"%","room temperature","thin","","tensile test","",false,"","methods",""],["ia:NASA_NTRS_Archive_19760020309","Ti-6Al-4V","R.A., %",44.0,null,null,null,"%","room temperature","annealed","fine","tensile test","",false,"","methods",""],["ia:NASA_NTRS_Archive_19760020309","Ti-6Al-4V","R.A., %",25.0,null,null,null,"%","room temperature","annealed","coarse","tensile test","",false,"","methods",""],["ia:NASA_NTRS_Archive_19770013263","Ti-5Al-2.5Sn","%RA",34.6,null,null,null,"%","room temperature","PANCAKE FORGINGS (+t°96T)","","","",false,"","methods",""],["ia:NASA_NTRS_Archive_19770013263","Ti-6Al-2.5Sn","%RA",27.7,null,null,null,"%","room temperature","","","","",false,"","methods",""],["ia:NASA_NTRS_Archive_19770013263","Ti-6Al-2.5Sn","%RA",20.2,null,null,null,"%","room temperature","","","","",false,"","methods",""],["ia:NASA_NTRS_Archive_19820010496","Rene' 95","reduction of area",17.0,null,null,null,"%","","HIP and heat treated","","","",true,"","methods",""],["ia:NASA_NTRS_Archive_19820010496","MERL 76","reduction of area",3.8,null,null,null,"%","","second iteration","","","",false,"","methods",""],["ia:NASA_NTRS_Archive_19820010496","Rene' 95","reduction of area",50.0,null,null,null,"%","","solution heat treated at 1175°C, aged at 760°C (1400°F)","","","",false,"","methods",""],["ia:NASA_NTRS_Archive_19820010496","MERL 76","reduction of area",50.0,50.0,50.0,null,"%","","solution treatment at 1165°C + age at 760°C","","tensile test","",false,"","methods",""],["ia:NASA_NTRS_Archive_19820010496","PA-101","reduction of areas",1.0,null,null,null,"%","","","","","",false,"","methods",""],["ia:NASA_NTRS_Archive_19820010496","MERL 76","reduction area",1.0,null,null,null,"%","","","","","",false,"","methods",""],["ia:NASA_NTRS_Archive_19820010496","AF-115","reduction of area",20.0,null,null,null,"%","760°C","second heat treatment iteration","","tensile test","",false,"","methods",""],["ia:NASA_NTRS_Archive_19910015881","","reduction in area",43.0,null,null,null,"%","427°C","","","","",false,"","results",""],["ia:NASA_NTRS_Archive_19930000884","Ti-6Al-4V","R__AA",15.2,null,null,null,"%","70 °F","","","tensile test","",false,"","abstract",""],["ia:NASA_NTRS_Archive_19930000884","Ti-6Al-4V","R__AA",8.7,null,null,null,"%","-423 °F","","","tensile test","",false,"","abstract",""],["ia:NASA_NTRS_Archive_19930000884","Ti-5Al-2.5Sn","R__AA",24.6,null,null,null,"%","70 °F","","","tensile test","",false,"","abstract",""],["ia:NASA_NTRS_Archive_19930000884","Ti-5Al-2.5Sn","R__AA",11.7,null,null,null,"%","-423 °F","","","tensile test","",false,"","abstract",""],["ia:NASA_NTRS_Archive_20000067654","Ti-1.25Al-0.8V","reduction_of_area",1170.0,1170.0,1170.0,7.3,"%","","as-cast","","","7.4 x 10^-3 s^-1",false,"out_of_range","conclusions",""],["ia:NASA_NTRS_Archive_20000067654","Ti-1.25Al-0.8V","reduction_of_area",841.0,841.0,841.0,null,"%","","as-cast","","","7.4 x 10^-3 s^-1",false,"out_of_range","conclusions",""],["ia:NASA_NTRS_Archive_20070031907","CP-Ti Grade 2","reduction of area",55.5,null,null,null,"%","room temperature","as-received","","tensile test","0.005/min",false,"","abstract",""],["ia:NASA_NTRS_Archive_20070031907","CP-Ti Grade 2","reduction of area",53.0,null,null,null,"%","room temperature","550 K/5000 h","","tensile test","0.005/min",false,"","abstract",""],["ia:NASA_NTRS_Archive_20070031907","CP-Ti Grade 2","reduction of area",52.0,null,null,null,"%","room temperature","650 K/5000 h","","tensile test","0.005/min",false,"","abstract",""],["ia:NASA_NTRS_Archive_20130001734","CP-Ti Grade 2","Reduction of Area",45.0,45.0,45.0,2.2,"%","550 K","as received","","tensile test","",false,"","results",""],["ia:NASA_NTRS_Archive_20140008853","Ti-6Al-4V","Reduction in area",42.6,null,null,null,"percent","room temperature","","","tensile test","0.001 s–1",false,"unit_mismatch","methods",""],["ia:NASA_NTRS_Archive_20140008853","Ti-6Al-4V","Reduction in area",44.9,null,null,null,"percent","room temperature","","","tensile test","0.001 s–1",false,"unit_mismatch","methods",""],["ia:cia-readingroom-document-cia-rdp86-00513r001134900017-6","VT14","a necking of 40-50%",45.0,40.0,50.0,null,"%","","annealed at 750-850°C, air-cooled","","","",false,"","other",""],["ia:nasa_techdoc_19670002432","VT-10","reduction in area",0.0,null,null,null,"","","","","","",false,"unit_missing","methods",""],["ia:nasa_techdoc_19670002432","AT-3","reduction in area_",42.5,null,null,null,"%","","annealed at 900°C","","","",false,"","conclusions",""],["ia:nasa_techdoc_19670002432","AT-3","reduction in area_",34.8,null,null,null,"%","","annealed at 1000°C","","","",false,"","conclusions",""],["ia:nasa_techdoc_19670002432","AT-3","reduction in area",70.0,60.0,80.0,null,"%","","","","","",false,"","conclusions",""],["ia:nasa_techdoc_19670002432","AT-3","reduction in area",54.0,null,null,null,"%","300 °C","annealed 800-850°C/30 min","","tensile test","",false,"","conclusions",""],["ia:nasa_techdoc_19670002432","AT-3","reduction in area_",34.8,null,null,null,"%","","annealed at 1100°C","","","",false,"","conclusions",""],["ia:nasa_techdoc_19670002432","AT-3","reduction in area_",63.5,null,null,null,"%","","annealed at 850°C","","","",false,"","conclusions",""],["ia:nasa_techdoc_19670002432","VT-3-1","reduction in area",28.4,null,null,null,"%","room temperature","hardened, annealed at 900°C/6h + H2 added","","tensile test","4 mm/min",false,"","methods",""],["ia:nasa_techdoc_19670002432","VT-3-1","reduction in area",7.3,null,null,null,"%","room temperature","hardened, annealed at 900°C/6h + H2 added","","tensile test","4 mm/min",false,"","methods",""],["ia:nasa_techdoc_19670002432","AT-6","reduction of area",50.0,40.0,60.0,null,"","","air-hardened","","","",false,"unit_missing","conclusions",""],["ia:nasa_techdoc_19670002432","AT-3","reducLiu, h_ arca",51.5,51.0,52.0,null,"%","","","","","",false,"","conclusions",""],["ia:nasa_techdoc_19670002432","VT-3-1","reduction in area",20.3,null,null,null,"%","room temperature","hardened, annealed at 900°C/6h + H2 added, aged at room temperature for 90 days","","tensile test","4 mm/min",false,"","methods",""],["ia:nasa_techdoc_19670002432","VT-3-1","reduction in area",37.9,null,null,null,"%","room temperature","hardened, annealed at 900°C/6h + H2 added","","tensile test","4 mm/min",false,"","methods",""],["ia:nasa_techdoc_19670002432","AT-8","reduction in area",83.0,81.0,85.0,null,"%","600 °C","annealed at 950°C","","","",false,"","methods",""],["ia:nasa_techdoc_19670002432","AT-3","reduction in area",70.75,62.8,78.7,null,"%","","","","","",false,"","methods",""],["ia:nasa_techdoc_19670002432","AT-8","reduction in area",54.0,51.0,57.0,null,"%","","annealed at 900°C and 950°C","","","",false,"","methods",""],["ia:nasa_techdoc_19670002432","AT-8","reduction in area",68.0,null,null,null,"%","","annealed at 900°C and 950°C","","","",false,"","methods",""],["ia:nasa_techdoc_19670002432","AT-8","reduction in area",65.067,60.4,68.0,null,"%","","","","","",false,"","methods",""],["ia:nasa_techdoc_19670002432","AT-3","-35",-35.0,null,null,null,"%","400 °C","annealed 800-850°C/30 min","","tensile test","",false,"out_of_range","conclusions",""],["ia:nasa_techdoc_19670002432","AT-6","reduction in area",88.5,87.0,90.0,null,"%","600 °C","","","","",false,"","methods",""],["ia:nasa_techdoc_19670002432","AT-3","reduction in area",73.0,73.0,73.0,null,"%","","","","","",false,"","methods",""],["ia:nasa_techdoc_19670002432","AT-3","reduction in area",76.0,76.0,76.0,null,"%","500 °C","","","","",false,"","methods",""],["ia:nasa_techdoc_19670002432","AT-3","reduction in area_",49.5,null,null,null,"%","","annealed at 950°C","","","",false,"","conclusions",""],["ia:nasa_techdoc_19670002432","VT-10","reduction in area",0.0,null,null,null,"","","","","","",false,"unit_missing","methods",""],["ia:nasa_techdoc_19670002432","AT-3","-29",-29.0,null,null,null,"%","200 °C","annealed 800-850°C/30 min","","tensile test","",false,"out_of_range","conclusions",""],["ia:nasa_techdoc_19670002432","AT-3","-36",-36.0,null,null,null,"%","350 °C","annealed 800-850°C/30 min","","tensile test","",false,"out_of_range","conclusions",""],["ia:nasa_techdoc_19670002432","AT-3","reduction in area",67.35,64.8,69.9,null,"%","400 °C","","","","",false,"","methods",""],["ia:nasa_techdoc_19670002432","","reduction of area",0.45,0.3,0.6,null,"reduction","","","","","",false,"unit_mismatch","methods",""],["ia:nasa_techdoc_19670002432","AT-8","reducLiu, h_ arca",45.0,38.0,51.0,null,"%","","","","","",false,"","conclusions",""],["ia:nasa_techdoc_19700015354","","properties of its welded joints reach",95.0,94.0,96.0,null,"%","","","","","",false,"","conclusions",""],["ia:nasa_techdoc_19700015354","","reduction of area",8.0,7.0,9.0,null,"%","room temperature","aged after TMT","","tensile test","2 mm/min",false,"","methods",""],["ia:pub_usgov-bmines-information-circular_7791","Ti-8Mn","reduction in area",65.0,null,null,null,"sq.in.","","annealed","","","",false,"unit_mismatch","part 1",""],["ia:pub_usgov-bmines-information-circular_7791","CP-Ti Grade 3","reduction in area",80.0,null,null,null,"sq.in.","","annealed","","","",false,"unit_mismatch","part 1",""],["ntrs:19660014184","","Reduction in Area, per cent",50.0,null,null,null,"%","","uncoated","","tensile test","",false,"","results",""],["ntrs:19660016988","","Reduction in Area, 0.2 Per Cent",165.0,null,null,null,"percent","","As shear formed","","","",false,"unit_mismatch","methods",""],["ntrs:19660016988","","tensile reduction in area",50.0,null,null,null,"percent","","","","","",false,"unit_mismatch","methods",""],["ntrs:19690003898","Ti-6Al-4V","RA",40.0,40.0,40.0,null,"%","","annealed 1775°F/4h","","","",false,"","conclusions",""],["ntrs:19690003898","Ti-6Al-4V","RA",38.0,32.0,44.0,null,"%","","heat treated","","","",false,"","conclusions",""],["ntrs:19690003898","Ti-5Al-2.5Sn","RA",35.5,26.0,45.0,null,"%","","","","","",false,"","conclusions",""],["ntrs:19690006499","Ti-4Al","RA",45.0,null,null,null,"%","","1450°F, 6 hrs, AQ","","","",false,"","methods",""],["ntrs:19690010414","Ti-6Al-4V","Area Reduction (%)",15.7,null,null,null,"%","","alpha forging","","tensile test","0.004 inch/inch/min",false,"","methods",""],["ntrs:19690028223","Ti-6Al-4V","RA",38.0,32.0,44.0,null,"percent","","","","","",false,"unit_mismatch","conclusions",""],["ntrs:19690028223","Ti-5Al-2.5Sn","RA",35.5,26.0,45.0,null,"percent","","","","","",false,"unit_mismatch","conclusions",""],["ntrs:19690028223","","reduction in area",40.0,40.0,40.0,null,"percent","","annealed 1775°F/4h","","","",false,"unit_mismatch","conclusions",""],["ntrs:19690030857","Ti-6Al-4V","reduction in area",33.0,null,null,null,"%","room temperature","","","tensile test","0.005 inch per minute",false,"","conclusions",""],["ntrs:19700016330","Ti-6Al-4V","reduction of area",20.0,15.0,25.0,null,"%","17 K","annealed","","tensile test","",false,"","methods",""],["ntrs:19700016330","Ti-6Al-4V","reduction of area",20.0,15.0,25.0,null,"%","17 K","aged","","tensile test","",false,"","methods",""],["ntrs:19710007873","Ti-6Al-4V","reduction of area",25.0,null,null,null,"%","427' C","","","tensile test","lX10m4 cm/min",false,"","results_discussion",""],["ntrs:19710007873","Ti-6Al-4V","reduction of area",90.0,null,null,null,"%","371' C","","","tensile test","lXlO-' cm/min",false,"","results_discussion",""],["ntrs:19710007873","Ti-6Al-4V","reduction of area",2500.0,2500.0,2500.0,null,"ppm","","","","","",false,"unit_mismatch","results_discussion",""],["ntrs:19710007873","Ti-6Al-4V","reduction of area",9000.0,9000.0,12000.0,null,"ppm","","","","","",false,"unit_mismatch","results_discussion",""],["ntrs:19710024252","","Reduction in Area",4.0,null,null,null,"%","","","","","",false,"","conclusions",""],["ntrs:19710024252","","Reduction in Area",160.0,null,null,null,"%","","","","","",false,"out_of_range","conclusions",""],["ntrs:19740020881","Ti-8Al-1Mo-1V","Reduction in Area (%)",17.3,null,null,null,"%","","","","","",false,"","discussion",""],["ntrs:19740020881","Ti-8Al-1Mo-1V","Reduction in Area (%)",20.0,null,null,null,"%","","","","","",false,"","discussion",""],["ntrs:19740020881","Ti-8Al-1Mo-1V","Reduction in Area (%)",19.0,null,null,null,"%","","","","","",false,"","discussion",""],["ntrs:19740020881","","reduction area",60.0,null,null,null,"%","","","","","1.0 in/min",false,"","discussion",""],["ntrs:19740020881","","reduction area",12.0,null,null,null,"%","","","","","0.005 in/min",false,"","discussion",""],["ntrs:19750012451","","reduction of area",18.0,18.0,null,null,"%","","","","","",false,"","results_discussion",""],["ntrs:19750012451","","reduction of area",18.0,18.0,null,null,"%","","","","","",false,"","results_discussion",""],["ntrs:19750012451","","reduction of area",80.0,70.0,90.0,null,"%","","","","","",false,"","results_discussion",""],["ntrs:19930000884","Ti-6Al-4V","Percent Reduction of Area",15.2,null,null,null,"%","70 °F","annealed at 1,350 °F for 2 h","","tensile test","",false,"","abstract",""],["ntrs:19930000884","Ti-6Al-4V","Percent Reduction of Area",8.7,null,null,null,"%","-423 °F","annealed at 1,350 °F for 2 h","","tensile test","",false,"","abstract",""],["ntrs:19930000884","Ti-5Al-2.5Sn","Percent Reduction of Area",24.6,null,null,null,"%","70 °F","annealed at 1,350 °F for 2 h","","tensile test","",false,"","abstract",""],["ntrs:19930000884","Ti-5Al-2.5Sn","Percent Reduction of Area",11.7,null,null,null,"%","-423 °F","annealed at 1,350 °F for 2 h","","tensile test","",false,"","abstract",""],["ntrs:20080013349","","Reduction of Area, %",48.0,37.0,66.0,null,"%","room temperature","","","","",false,"","abstract",""],["ntrs:20150006942","Cronidur 30","RA (%)",1.6,null,null,null,"%","","","","tensile test","",false,"","methods",""],["ntrs:20150006942","Cronidur 30","RA (%)",1.6,null,null,null,"%","","","","tensile test","",false,"","methods",""],["ntrs:20250001477","","average directional roughness (Ra)",91.0,91.0,91.0,null,"%","","","","","",false,"","methods",""],["ntrs:20250001477","","average directional roughness (Ra)",44.0,44.0,44.0,null,"%","","","","","",false,"","methods",""],["ntrs:20250001477","","average directional roughness (Ra)",18.0,18.0,18.0,null,"%","","","","","",false,"","methods",""],["ntrs:20250001477","Inconel 718","average directional roughness (Ra)",83.0,83.0,83.0,null,"%","","as-built L-PBF","","","",false,"","methods",""],["ntrs:20250001477","Hastelloy X","average directional roughness (Ra)",83.0,83.0,83.0,null,"%","","as-built L-PBF","","","",false,"","methods",""],["ntrs:20250001477","Hastelloy X","average directional roughness (Ra)",83.0,83.0,83.0,null,"%","","as-built L-PBF","","","",false,"","methods",""],["ntrs:20250001477","","average directional roughness (Ra)",80.1,80.1,80.1,null,"%","","","","","",false,"","methods",""],["oa:W1489651684","","percent reduction in area",13.0,null,null,null,"%","","","","","",false,"","part 1",""],["oa:W1517698084","Ti-6Al-4V","reduction in area",20.0,20.0,20.0,null,"%","room temperature","β annealed, thermally hydrogenated at 1273 K for 7.2 ks","","tensile test","1.67x10-5m/s",false,"","results_discussion",""],["oa:W1517698084","Ti-6Al-4V","reduction in area",0.0,0.0,0.0,null,"%","room temperature","β annealed, thermally hydrogenated at 1273 K for 7.2 ks","","tensile test","",false,"","results_discussion",""],["oa:W1519254253","Ti-6Al-4V","% Reduction in Area",14.2,null,null,null,"%","room temperature","HIPed and furnace cooled","","tensile test","0.005 in/in/min",false,"","conclusions",""],["oa:W1519254253","Ti-6Al-4V","% reduction in area",16.75,6.3,27.2,null,"%","","LENSTM deposited, HIPed, furnace cooled","","","",false,"","conclusions",""],["oa:W1519254253","Ti-6Al-4V","% Reduction in Area",11.35,5.8,16.9,null,"%","","HIP+AC","","","",false,"","conclusions",""],["oa:W1519254253","Ti-6Al-4V","% R.A.",12.4,3.3,21.5,null,"%","","HIPed, beta solutionized, air cooled","","","",false,"","conclusions",""],["oa:W1519254253","Ti-555+xB","% Reduction in Area",7.7,0.1,15.3,null,"%","","HIPed, furnace cooled","","","",false,"","conclusions",""],["oa:W1519254253","Ti-555+xB","% R.A.",9.0,0.0,18.0,null,"%","","HIP+FC","","","",false,"","conclusions",""],["oa:W1519254253","Ti-555+xB","% Reduction in Area",13.8,9.0,18.6,null,"%","","HIPed, air cooled","","","",false,"","conclusions",""],["oa:W1519254253","Ti-555+x B","% R.A.",7.15,0.1,14.2,null,"%","","HIP+AC","","","",false,"","conclusions",""],["oa:W1519254253","Ti-555+x B","% R.A.",6.0,null,null,null,"%","","HIP","","","",false,"","conclusions",""],["oa:W1519254253","Ti-555+x B","% R.A.",10.0,null,null,null,"%","","HIP","","","",false,"","conclusions",""],["oa:W1519254253","Ti-6Al-4V","% RA",89.0,null,null,null,"%","","HIP+FC","","","",false,"","conclusions",""],["oa:W1519254253","Ti-555+x B HIP","% RA",27.42,null,null,null,"%","","","","","",false,"","conclusions",""],["oa:W1519254253","Ti-555","Ductility",12.0,6.0,16.0,null,"%","","HIP+AC","","","",false,"","conclusions",""],["oa:W1525305573","Ti-6Al-4V","Redução de área",55.0,45.0,65.0,null,"%","","","","","",false,"","abstract",""],["oa:W1525305573","Ti-6Al-4V","Redução de área",25.0,20.0,30.0,null,"%","","","","","",false,"","abstract",""],["oa:W1525305573","Ti-6Al-4V","faixa de 19,9% (300MPa) a 30% (222MPa)",24.95,19.9,30.0,null,"%","600 °C","nitreted","","","",false,"","abstract",""],["oa:W1532163424","Ti-10V-2Fe-3Al","Z",10.0,10.0,10.0,null,"%","room temperature","forged and thermally treated","","tensile test","",false,"","conclusions",""],["oa:W1532163424","Ti-10V-2Fe-3Al","Z",10.0,10.0,10.0,null,"%","room temperature","forged and thermally treated","","tensile test","",false,"","conclusions",""],["oa:W1532163424","Ti-10V-2Fe-3Al","Z",10.0,10.0,10.0,null,"%","room temperature","forged and thermally treated","","tensile test","",false,"","conclusions",""],["oa:W1654190364","Ti-6Al-4V","ψ, %",15.4,null,null,null,"%","","","","","",false,"","results",""],["oa:W165629646","Ti-6Al-4V","RA",15.0,15.0,15.0,null,"%","room temperature","as-sintered","","tensile test","",false,"","conclusions",""],["oa:W1836561899","Ti-6Al-4V","reconstruction percentage",18.1,null,null,null,"%","body temperature","","","biomimetic test","",false,"","results_discussion","The highest reconstruction percentage for the oxides grown in 5.0 V was 18.1% (after 30 days)."],["oa:W1836561899","Ti-6Al-4V","reconstruction degree",2.0,null,null,null,"%","room temperature","","","immersion test","",false,"","results_discussion","Immersion Time Reconstruction Degree 1 hour 2.0% 10 days 13.1% 30 days 18.1% 90 days 13.8%"],["oa:W1836561899","Ti-6Al-4V","reconstruction degree",13.1,null,null,null,"%","room temperature","","","immersion test","",false,"","results_discussion","Immersion Time Reconstruction Degree 1 hour 2.0% 10 days 13.1% 30 days 18.1% 90 days 13.8%"],["oa:W1836561899","Ti-6Al-4V","reconstruction degree",18.1,null,null,null,"%","room temperature","","","immersion test","",false,"","results_discussion","Immersion Time Reconstruction Degree 1 hour 2.0% 10 days 13.1% 30 days 18.1% 90 days 13.8%"],["oa:W1836561899","Ti-6Al-4V","reconstruction degree",13.8,null,null,null,"%","room temperature","","","immersion test","",false,"","results_discussion","Immersion Time Reconstruction Degree 1 hour 2.0% 10 days 13.1% 30 days 18.1% 90 days 13.8%"],["oa:W1849694862","Ti-14.8V","area reduction",60.0,null,null,null,"%","","α + β phase field at 973K","","","",false,"","methods",""],["oa:W1964987145","Ti-6Al-4V","reduction of area",20.0,10.0,30.0,null,"%","","","","","",false,"","results",""],["oa:W1964987145","Ti-8Al-1Er","reduction of area",10.0,10.0,10.0,null,"%","","","","","",false,"","results",""],["oa:W1964987145","","reduction of area",-20.0,null,null,null,"%","","","","","",false,"out_of_range","results",""],["oa:W1964987145","","Reduction of area",949.0,991.0,997.0,null,"%","","","","","",false,"out_of_range","results",""],["oa:W1973704993","Ti-35.5Nb-5.7Ta","Z",63.4,null,null,null,"%","","thermal treatment A","","tensile test","",false,"","results_discussion",""],["oa:W1973704993","Ti-35.5Nb-5.7Ta","Z",49.2,null,null,null,"%","","thermal treatment B","","tensile test","",false,"","results_discussion",""],["oa:W1973704993","Ti-35.5Nb-5.7Ta","Z",7.03,null,null,null,"%","","thermal treatment C","","tensile test","",false,"","results_discussion",""],["oa:W1975733257","Ti-6Al-2Sn-4Zr-2Mo","reduction of area",10.0,10.0,14.0,null,"%","755 K","","","","",false,"","results_discussion",""],["oa:W1975733257","Ti-6Al-2Sn-4Zr-2Mo","reduction of area",47.0,47.0,47.0,null,"%","","","","tensile test","",false,"","results_discussion",""],["oa:W1975733257","Ti-6Al-2Sn-4Zr-2Mo","reduction of area",75.0,75.0,75.0,null,"%","","","","","",false,"","results_discussion",""],["oa:W1975733257","Ti-6Al-2Sn-4Zr-2Mo","reduction of area",67.5,58.0,77.0,null,"%","","","","","",false,"","results_discussion",""],["oa:W1995023303","Ti-6Al-4V","Ra",71.0,null,null,null,"%","","coarsely blasted with Al2O3 particles (500µm in size)","","contact profilometry","",false,"","methods",""],["oa:W1999397071","Ti-8Al-1Mo-1V","reduction of area",25.0,null,null,null,"%","427' C","","","tensile test","1X10m4 cm/min",false,"","results_discussion",""],["oa:W1999397071","Ti-8Al-1Mo-1V","reduction of area",90.0,null,null,null,"%","371' C","","","tensile test","lXlO-' cm/min",false,"","results_discussion",""],["oa:W1999397071","Ti-8Al-1Mo-1V","reduction of area",2500.0,null,null,null,"ppm","","","","","",false,"unit_mismatch","results_discussion",""],["oa:W1999397071","Ti-8Al-1Mo-1V","reduction of area",9000.0,9000.0,12000.0,null,"ppm","","","","","",false,"unit_mismatch","results_discussion",""],["oa:W2005012187","Ti-6Al-4V","area reduction",60.0,null,null,null,"%","room temperature","SMC","","tensile test","",false,"","conclusions",""],["oa:W2005012187","Ti-6Al-4V","area reduction",32.0,null,null,null,"%","room temperature","MC","","tensile test","",false,"","conclusions",""],["oa:W2005528295","Ti-15%Sn-4%Nb-2%Ta-0.2%Pd","reduction of area",20.0,20.0,25.0,null,"%","room temperature","","","","",false,"","methods",""],["oa:W2010141166","","reduction of area",18.0,18.0,18.0,null,"%","","","","","",false,"","results_discussion",""],["oa:W2010141166","","reduction of area",80.0,70.0,90.0,null,"%","","","","","",false,"","results_discussion",""],["oa:W2010141166","","reduction of area",18.0,18.0,18.0,null,"%","","","","","",false,"","results_discussion",""],["oa:W2020073826","VT6S","Reduction of area",30.3,null,null,null,"%","","as-received","","","",false,"","methods",""],["oa:W2020859533","","reduction of area",0.0,null,null,null,"","400-500 °C","","","tensile test","",false,"unit_missing","results_discussion",""],["oa:W2037445359","Ti-23Nb-2Zr-1.2O-0.7Ta","Reduction in area (%)",80.0,null,null,null,"%","","","","","",false,"","results",""],["oa:W2045168235","CP-Ti Grade 2","ax 12.2 (1.7) 11.3 (1.3) 3.6 (1.4)",12.2,null,null,1.7,"%","","as-built SLM","","","",false,"","methods",""],["oa:W2045168235","CP-Ti Grade 2","ax 12.2 (1.7) 11.3 (1.3) 3.6 (1.4)",11.3,null,null,1.3,"%","","as-built SLM","","","",false,"","methods",""],["oa:W2045168235","CP-Ti Grade 2","ax 12.2 (1.7) 11.3 (1.3) 3.6 (1.4)",3.6,null,null,1.4,"%","","as-built SLM","","","",false,"","methods",""],["oa:W2046425719","Ti-6Al-4V","500",500.0,null,null,null,"%","","HIP 1350°C","","","",false,"out_of_range","methods","Ti64+HIP 1350 °C 841 937 17 500 Ti64-B 1400 °C 787 902 12 640 ASTM B348 grade 23 n.a. > 760 > 825 > 10 n.a."],["oa:W2060104902","Ti-6Al-4V","Reduction of Area",33.0,null,null,null,"%","","","","","",false,"","methods",""],["oa:W2060104902","Ti-6Al-4V","Reduction of Area",25.0,null,null,null,"%","","","","","",false,"","methods",""],["oa:W2060104902","Ti-6Al-4V","Reduction of Area",39.2,null,null,null,"%","","","","","",false,"","methods",""],["oa:W2069838592","Ti-6Al-4V","Reduction of area",40.0,null,null,null,"%","","1203 K, 3.6 ks (1 hr), AC → 978 K, 7.2 ks (2 hrs), AC","","","",false,"","methods",""],["oa:W2084512311","Ti-15Zr-4Nb-4Ta","R.A.",0.0,null,null,null,"","","","","high-temperature tensile test","",false,"unit_missing","results_discussion","To compare the hot forgeabilities of the Ti-15Zr-4Nb-4Ta and Ti-6Al-4V alloys, a high-temperature tensile test and three types of Gleeble test (one tensile Gleeble and two compressive Gleeble tests) were conducted. shows the effects of test temperature on the high-temperature mechanical properties (σ0.2%PS, σmax, T.E. and R.A.) of Ti-15Zr-4Nb-4Ta alloy B."],["oa:W2084512311","Ti-6Al-4V","R.A.",60.0,60.0,60.0,null,"%","","","","","",false,"","results_discussion","In the Ti-6Al-4V alloy, an R.A. of more than 60% is required as an indication of the hot forgeability of the Ti-6Al-4V alloy []."],["oa:W2085592999","Ti-15V-3Cr-3Sn-3Al","RA (%)",22.0,null,null,null,"%","room temperature","Solution Treatment (ST): 800°C x 20min Water Quenching Aging (OA): 500°C x 100h Air Cooling","","tensile test","",false,"","abstract",""],["oa:W2088818611","Ti-6Al-4V","mean roughness Ra (Rz)",720.0,null,null,null,"%","","shot peened","","","",false,"out_of_range","results","Shot peening and laser shock peening increased the mean roughness Ra (Rz) of the shot peened and laser peened surfaces by over 720% (650%) when compared to the ‘as annealed’ condition (p < 0.01) (Fig 10)."],["oa:W2088818611","Ti-6Al-4V","mean roughness Ra (Rz)",650.0,null,null,null,
