Repository: akhtar07/tisci-explorer

# TiSci Explorer

A read-only, static explorer for **TiSci**, an autonomous research agent for titanium alloys. TiSci reads the
titanium-alloy literature, builds a knowledge graph and a table of measured values, proposes hypotheses where the
graph has gaps, and tests them with DFT (MACE / VASP) and the ICME-lite multiscale chain.

**Live site:** https://akhtar07.github.io/tisci-explorer/

The site has seven sections:

| Section | What it shows |
|---|---|
| Overview | Corpus → graph → facts → hypotheses → verdicts, with the snapshot's counts |
| Worked example | One full loop for W in α-Ti: graph path, hypothesis, novelty check, DFT test, verdict, follow-up, DAMASK |

File: data/facts/relative_density.json (part 2 of 10)
density after heat treatment at 1100 oC (%)",55.3,null,null,null,"%","","heat treatment at 1100 °C","","","",false,"","discussion","Parameters 3 g Ti6Al4V +1.02g NaCl 3 g Ti6Al4V +1.6 g NaCl 3 g Ti6Al4V +2.2 g NaCl 3 g Ti6Al4V +3.4 g NaCl Density after PECS at 700 oC (g/cm3) 2.32 1.88 1.60 1.22 Density after heat treatment at 1100 oC(g/cm3) 2.45 2.02 1.74 1.33 Relative density after PECS at 700 oC (%) 52.4 42.4 36.1 27.5 Porosity after PECS at 700 oC (%) 47.6 57.6 63.9 72.5 Relative density after heat treatment at 1100 oC (%) 55.3 45.6 39.3 30.0 Porosity after PECS at 1100 oC (%) 44.7 54.4 60.7 70.0 Increments in density 5.6"],["oa:W1577649195","","densidad relativa",98.0,null,null,null,"%","","","","","",false,"","abstract","Sin embargo esto no es suficiente ya que se precisa conseguir una densidad relativa superior al 98% con respecto al valor teórico[141, 142]."],["oa:W1577649195","","densidad relativa",95.0,null,null,null,"%","","","","","",false,"","abstract","En el caso del titanio y de sus aleaciones, la densidad relativa alcanzable a partir de un polvo de mezcla elemental normalmente no supera el 95%[143]."],["oa:W1577649195","","densidad relativa",92.0,null,null,null,"%","","","","","",false,"","abstract","Para este último caso se recomienda que la densidad relativa de los sinterizados no sea inferior al 92% del valor teórico ya que este valor corresponde a la formación de una estructura porosa compuesta exclusivamente por porosidad cerrada[144], la única que puede ser eliminada mediante el procesado de HIP sin encapsulación."],["oa:W1577649195","Ti-6Al-4V","Densidad relativa",94.0,null,null,null,"%","","HIP","","","",false,"","abstract","Propiedades tras conformado (P&S) Densidades relativas del 94%, resistencia a tracción entre 800 MPa y 966 MPa y deformaciones entre 3% y 6% Tratamiento secundario de HIP a 900ºC, 100 MPa durante 2 horas."],["oa:W1577649195","Ti-6Al-4V","Densidad relativa",99.0,null,null,null,"%","","HIP","","","",false,"","abstract","Propiedades tras conformado (HIP) Densidad relativa después del post–procesado alrededor del 99%."],["oa:W1577649195","","Densidades relativas",99.0,null,null,null,"%","","HP","","","",false,"","abstract","Propiedades tras Conformado (HP) Densidades relativas mayores de 98% y propiedades mecánicas, resistencia a tracción y deformación, satisfactorias pero altamente variables debido a la contaminación por oxigeno y nitrógeno Densidades relativas del 99%."],["oa:W1577649195","","Densidad relativa variable entre",96.4,93.0,99.8,null,"%","","HP","","","",false,"","abstract","Diseño y Procesado de Aleaciones de Titanio mediante Técnicas Pulvimetalúrgicas Avanzadas 61 Propiedades tras Conformado (HP) Densidad relativa variable entre 93% y 99,8% de la teórica."],["oa:W1577649195","","densidad relativa superior al",98.0,98.0,null,null,"%","","SLS","","","",false,"","abstract","En particular, el SLS fue utilizado para producir piezas con una capa exterior con densidad relativa superior al 98% e interior con densidad relativa superior al 80%."],["oa:W1577649195","","densidad relativa superior al",80.0,80.0,null,null,"%","","SLS","","","",false,"","abstract","En particular, el SLS fue utilizado para producir piezas con una capa exterior con densidad relativa superior al 98% e interior con densidad relativa superior al 80%."],["oa:W1577649195","","obtener piezas completamente densas",100.0,null,null,null,"%","","HIP 925°C/4h","","","",false,"","abstract","Esta “preforma” fue posteriormente sometida a un ciclo de HIP a 925ºC durante 4 horas empleando una presión de 93 MPa para obtener piezas completamente densas[200]."],["oa:W1577649195","","relative density",86.0,null,null,null,"%","","","","","",false,"","methods","Analysing Figure 3.11 (left) it can be seen that the 2nd batch has the lowest compressibility while the 3rd batch presented the highest one, reaching values of relative density as high as 86% at 700 MPa."],["oa:W1577649195","","green density",72.0,null,null,null,"%","","","","","",false,"","methods","Diseño y Procesado de Aleaciones de Titanio mediante Técnicas Pulvimetalúrgicas Avanzadas 135 Similar results were obtained by Wei et al.[10] using a HDH powder with a mean particle size of 56 µm (purity > 99.2%) and uniaxial die pressing even if the authors do not specify the pressure employed whereas El Kadiri et al.[11] obtained a green density of 72% compacting an HDH elemental titanium powder with particle size lower than 45 µm."],["oa:W1577649195","","Relative Density",97.0,null,null,null,"%","","","","","",false,"","methods","Comparing the relative density results obtained (Figure 4.6) it can be noticed that specimens sintered on ZrO2 have always higher density, approximately 4%, than those sintered on alumina plate, which is in agreement with the shrinkage data."],["oa:W1577649195","Ti HDH","Relative Density",82.0,null,null,null,"%","","","","","",false,"","methods","82 85 88 91 94 97 100 800 1000 1200 1400 Sintering Temperature [ºC] ρr [%] Ti HDH Ti67-MA Relative Density 800 1000 1200 1400"],["oa:W1577649195","Ti67-MA","Relative Density",85.0,null,null,null,"%","","","","","",false,"","methods","82 85 88 91 94 97 100 800 1000 1200 1400 Sintering Temperature [ºC] ρr [%] Ti HDH Ti67-MA Relative Density 800 1000 1200 1400"],["oa:W1577649195","Ti67-MA","Relative Density",88.0,null,null,null,"%","","","","","",false,"","methods","82 85 88 91 94 97 100 800 1000 1200 1400 Sintering Temperature [ºC] ρr [%] Ti HDH Ti67-MA Relative Density 800 1000 1200 1400"],["oa:W1577649195","Ti67-MA","Relative Density",91.0,null,null,null,"%","","","","","",false,"","methods","82 85 88 91 94 97 100 800 1000 1200 1400 Sintering Temperature [ºC] ρr [%] Ti HDH Ti67-MA Relative Density 800 1000 1200 1400"],["oa:W1577649195","Ti67-MA","Relative Density",94.0,null,null,null,"%","","","","","",false,"","methods","82 85 88 91 94 97 100 800 1000 1200 1400 Sintering Temperature [ºC] ρr [%] Ti HDH Ti67-MA Relative Density 800 1000 1200 1400"],["oa:W1577649195","Ti67-MA","Relative Density",97.0,null,null,null,"%","","","","","",false,"","methods","82 85 88 91 94 97 100 800 1000 1200 1400 Sintering Temperature [ºC] ρr [%] Ti HDH Ti67-MA Relative Density 800 1000 1200 1400"],["oa:W1577649195","Ti67-MA","Relative Density",100.0,null,null,null,"%","","","","","",false,"","methods","82 85 88 91 94 97 100 800 1000 1200 1400 Sintering Temperature [ºC] ρr [%] Ti HDH Ti67-MA Relative Density 800 1000 1200 1400"],["oa:W1577649195","","relative density",94.0,null,null,null,"%","","sintering temperature of 1300ºC","","","",false,"","methods","Based on the results of this preliminary sinterability study, the sintering temperature range was narrowed around the sintering temperature of 1300ºC, which permits to obtain relative density of approximately 94%, the highest maximum bending strength and flexural strain as well as a homogenous microstructure, to study the influence of the sintering time whose results are discussed in Chapter 6."],["oa:W1577649195","","relative density",95.0,null,null,null,"%","","","","","",false,"","results_discussion","Generally speaking, the relative density of three–point bending test samples (Figure 6.2–left) increases with the sintering temperature and it is higher for longer dwell time."],["oa:W1577649195","","relative density",95.0,null,null,null,"%","","","","","",false,"","results_discussion","Diseño y Procesado de Aleaciones de Titanio mediante Técnicas Pulvimetalúrgicas Avanzadas 180 The results shown in Figure 6.2 agrees with that found during the study of the influence of the sintering temperature (see Figure 5.2) and reveals that doubling the sintering time from 2 hours to 4 hours does not increase the relative density that much to justify the higher production cost which results from a prolonged processing time."],["oa:W1577649195","","relative density",97.5,97.0,98.0,null,"%","","","","","",false,"","results_discussion","As it can be seen in Figure 6.18, HIP induces a slight increase in relative density, of approximately 1% to 2% compared to P&S components reaching values in between 97% and 98%, and there is not a significant influence of the parameters studied."],["oa:W1577649195","Ti","Relative Density",96.5,93.0,100.0,null,"%","","inductive hot-pressed","","","",false,"","results_discussion","Relative Density 93 94 95 96 97 98 99 100 1100 1300 Hot–pressing Temperature [ºC] ρr [%] Ti HDH: P&S (1300ºC–4h) ρr"],["oa:W1577649195","","Relative Density",98.0,null,null,null,"%","","IHP 1300°C–50MPa–15'","","","",false,"","results_discussion","93 94 95 96 97 98 99 100 IHP (1300ºC–50MPa–15') HP (1300ºC–30MPa–30') P&S + HIP (850ºC–200MPa–20') P&S (1350ºC–4h) Relative Density [%]"],["oa:W1577649195","","Relative Density",97.0,null,null,null,"%","","HP 1300°C–30MPa–30'","","","",false,"","results_discussion","93 94 95 96 97 98 99 100 IHP (1300ºC–50MPa–15') HP (1300ºC–30MPa–30') P&S + HIP (850ºC–200MPa–20') P&S (1350ºC–4h) Relative Density [%]"],["oa:W1577649195","","Relative Density",96.0,null,null,null,"%","","P&S + HIP 850°C–200MPa–20'","","","",false,"","results_discussion","93 94 95 96 97 98 99 100 IHP (1300ºC–50MPa–15') HP (1300ºC–30MPa–30') P&S + HIP (850ºC–200MPa–20') P&S (1350ºC–4h) Relative Density [%]"],["oa:W1577649195","","Relative Density",97.0,null,null,null,"%","","P&S 1350°C–4h","","","",false,"","results_discussion","93 94 95 96 97 98 99 100 IHP (1300ºC–50MPa–15') HP (1300ºC–30MPa–30') P&S + HIP (850ºC–200MPa–20') P&S (1350ºC–4h) Relative Density [%]"],["oa:W1577649195","Ti","maximum relative density",97.0,null,null,null,"%","","P&S","","","",false,"","results_discussion","6.1.6 – Partial Conclusions Based on the results of the study of processing elemental titanium by different P/M techniques, it can be concluded that: Uniaxial Pressing and Sintering (P&S): near–net shape titanium components with a final maximum relative density of approximately 97% can be obtained with the simplest P/M approach even if precautions should be taken during their design regarding the shrinkage induced by the sintering step that can be as high as 14.5% in volume."],["oa:W1577649195","Ti32–PA","relative density",69.0,null,null,0.75,"%","","","","","",false,"","results_discussion","6.2.1 – Uniaxial Pressing and Sintering (P&S) 6.2.1.1 – Relative Density To better understand and explain the results of relative density obtained (Figure 6.51), it is interesting to know that the green density of Ti32–PA (69.00% ± 0.75%) results to be much lower compared to Ti32–MA (86.64% ± 0.24%), in agreement with the compressibility test results (see Section 3.2.5)."],["oa:W1577649195","Ti32–MA","relative density",86.64,null,null,0.24,"%","","","","","",false,"","results_discussion","6.2.1 – Uniaxial Pressing and Sintering (P&S) 6.2.1.1 – Relative Density To better understand and explain the results of relative density obtained (Figure 6.51), it is interesting to know that the green density of Ti32–PA (69.00% ± 0.75%) results to be much lower compared to Ti32–MA (86.64% ± 0.24%), in agreement with the compressibility test results (see Section 3.2.5)."],["oa:W1577649195","","relative density",0.0,null,null,null,"","","","","","",false,"unit_missing","results_discussion","As expected, the relative density (Figure 6.51) increases with the sintering temperature and it is a little bit higher for longer processing time."],["oa:W1577649195","Ti32–PA","relative density",82.86,null,null,0.57,"%","","","","","",false,"","results_discussion","Tensile test specimens with “dogbone” geometry were produced for both Ti32–PA and Ti32–MA using a pressure of 700 MPa reaching a green density of 82.86% ± 0.57% for Ti32–PA and 86.34% ± 0.39% for Ti32–MA."],["oa:W1577649195","Ti32–MA","relative density",86.34,null,null,0.39,"%","","","","","",false,"","results_discussion","Tensile test specimens with “dogbone” geometry were produced for both Ti32–PA and Ti32–MA using a pressure of 700 MPa reaching a green density of 82.86% ± 0.57% for Ti32–PA and 86.34% ± 0.39% for Ti32–MA."],["oa:W1577649195","Ti32–PA","Relative Density",92.0,null,null,null,"%","","1250–2h","","","",false,"","results_discussion","Relative Density 92 93 94 95 96 97 98 99 1250–2h 1300–2h 1350–2h Sintering Conditions ρr [%] Ti32–PA Ti32–MA"],["oa:W1577649195","Ti32–PA","Relative Density",93.0,null,null,null,"%","","1300–2h","","","",false,"","results_discussion","Relative Density 92 93 94 95 96 97 98 99 1250–2h 1300–2h 1350–2h Sintering Conditions ρr [%] Ti32–PA Ti32–MA"],["oa:W1577649195","Ti32–PA","Relative Density",94.0,null,null,null,"%","","1350–2h","","","",false,"","results_discussion","Relative Density 92 93 94 95 96 97 98 99 1250–2h 1300–2h 1350–2h Sintering Conditions ρr [%] Ti32–PA Ti32–MA"],["oa:W1577649195","Ti32–MA","Relative Density",95.0,null,null,null,"%","","1250–2h","","","",false,"","results_discussion","Relative Density 92 93 94 95 96 97 98 99 1250–2h 1300–2h 1350–2h Sintering Conditions ρr [%] Ti32–PA Ti32–MA"],["oa:W1577649195","Ti32–MA","Relative Density",96.0,null,null,null,"%","","1300–2h","","","",false,"","results_discussion","Relative Density 92 93 94 95 96 97 98 99 1250–2h 1300–2h 1350–2h Sintering Conditions ρr [%] Ti32–PA Ti32–MA"],["oa:W1577649195","Ti32–MA","Relative Density",97.0,null,null,null,"%","","1350–2h","","","",false,"","results_discussion","Relative Density 92 93 94 95 96 97 98 99 1250–2h 1300–2h 1350–2h Sintering Conditions ρr [%] Ti32–PA Ti32–MA"],["oa:W1577649195","Ti32–PA","Relative density",94.5,92.0,99.0,null,"%","","","","","",false,"","results_discussion","Diseño y Procesado de Aleaciones de Titanio mediante Técnicas Pulvimetalúrgicas Avanzadas 229 Figure 6.52 – Relative density as a function of the sintering temperature for Ti32–PA and Ti32–MA tensile specimens (sintering time: 2h)."],["oa:W1577649195","Ti32–MA","Relative density",94.5,92.0,99.0,null,"%","","","","","",false,"","results_discussion","Diseño y Procesado de Aleaciones de Titanio mediante Técnicas Pulvimetalúrgicas Avanzadas 229 Figure 6.52 – Relative density as a function of the sintering temperature for Ti32–PA and Ti32–MA tensile specimens (sintering time: 2h)."],["oa:W1577649195","Ti32–PA","relative density",94.5,92.0,99.0,null,"%","","","","","",false,"","results_discussion","When considering Ti32–PA, it should be noted that the final relative density of sintered tensile specimens is, on average, 2.5% higher compared to the rectangular samples due to the greater pressure used to press them."],["oa:W1577649195","Ti-3Al-2.5V","relative density",93.5,92.0,95.0,null,"%","","","","","",false,"","results_discussion","The values of relative density of the tensile test specimens made out of Ti–3Al– 2.5V alloy shown in Figure 6.52 are, in general, 1–1.5% lower than the values obtained from elemental titanium powders (Figure 6.2–right) whilst the values for the three–point bending test of the Ti32–MA (Figure 6.51) are similar to that of elemental titanium (Figure 6.2–left)."],["oa:W1577649195","Ti32–PA","relative density",92.0,92.0,92.0,null,"%","","1250°C – 2h","","","",false,"","results_discussion","Diseño y Procesado de Aleaciones de Titanio mediante Técnicas Pulvimetalúrgicas Avanzadas 243 On the other side, as expected, it can be seen that the total amount of residual porosity diminishes with the temperature and it is higher for Ti32–PA in agreement with the relative density data."],["oa:W1577649195","Ti32–PA","relative density",93.0,93.0,93.0,null,"%","","1300°C – 2h","","","",false,"","results_discussion","Diseño y Procesado de Aleaciones de Titanio mediante Técnicas Pulvimetalúrgicas Avanzadas 243 On the other side, as expected, it can be seen that the total amount of residual porosity diminishes with the temperature and it is higher for Ti32–PA in agreement with the relative density data."],["oa:W1577649195","Ti32–PA","relative density",94.0,94.0,94.0,null,"%","","1350°C – 2h","","","",false,"","results_discussion","Diseño y Procesado de Aleaciones de Titanio mediante Técnicas Pulvimetalúrgicas Avanzadas 243 On the other side, as expected, it can be seen that the total amount of residual porosity diminishes with the temperature and it is higher for Ti32–PA in agreement with the relative density data."],["oa:W1577649195","Ti32–MA","relative density",92.0,92.0,92.0,null,"%","","1250°C – 2h","","","",false,"","results_discussion","Diseño y Procesado de Aleaciones de Titanio mediante Técnicas Pulvimetalúrgicas Avanzadas 243 On the other side, as expected, it can be seen that the total amount of residual porosity diminishes with the temperature and it is higher for Ti32–PA in agreement with the relative density data."],["oa:W1577649195","Ti32–MA","relative density",93.0,93.0,93.0,null,"%","","1300°C – 2h","","","",false,"","results_discussion","Diseño y Procesado de Aleaciones de Titanio mediante Técnicas Pulvimetalúrgicas Avanzadas 243 On the other side, as expected, it can be seen that the total amount of residual porosity diminishes with the temperature and it is higher for Ti32–PA in agreement with the relative density data."],["oa:W1577649195","Ti32–MA","relative density",94.0,94.0,94.0,null,"%","","1350°C – 2h","","","",false,"","results_discussion","Diseño y Procesado de Aleaciones de Titanio mediante Técnicas Pulvimetalúrgicas Avanzadas 243 On the other side, as expected, it can be seen that the total amount of residual porosity diminishes with the temperature and it is higher for Ti32–PA in agreement with the relative density data."],["oa:W1577649195","Ti32–PA","relative density",96.0,96.0,96.0,null,"%","","","","","",false,"","results_discussion","Diseño y Procesado de Aleaciones de Titanio mediante Técnicas Pulvimetalúrgicas Avanzadas 251 As it can be seen in Figure 6.77, the introduction of a secondary processing of HIP induces, on average, an increment in terms of relative density of 4.5% and 1% for Ti32–PA and Ti32–MA with respect to P&S samples."],["oa:W1577649195","Ti32–MA","relative density",97.0,97.0,97.0,null,"%","","","","","",false,"","results_discussion","Diseño y Procesado de Aleaciones de Titanio mediante Técnicas Pulvimetalúrgicas Avanzadas 251 As it can be seen in Figure 6.77, the introduction of a secondary processing of HIP induces, on average, an increment in terms of relative density of 4.5% and 1% for Ti32–PA and Ti32–MA with respect to P&S samples."],["oa:W1577649195","Ti32-PA","relative density",97.5,97.0,98.0,null,"%","","hot-pressed","","","",false,"","results_discussion","As it can be seen in Figure 6.90, the relative density of hot–pressed samples increases with the processing temperature, where the values range between 97% and 98%."],["oa:W1577649195","Ti32-MA","relative density",98.5,98.0,99.0,null,"%","","hot-pressed","","","",false,"","results_discussion","Compared to pressing and sintering samples, the consolidation of Ti32–MA by means of hot–pressing leads to a slightly higher relative density of approximately 1% reaching maximum values of 98%."],["oa:W1577649195","Ti32-PA","Relative Density",96.0,null,null,null,"%","","P&S (1300ºC–4h)","","","",false,"","results_discussion","Relative Density 93 94 95 96 97 98 99 100 900 1100 1300 Hot–pressing Temperature [ºC] ρr [%] Ti32–PA Ti32–MA Ti32–PA: P&S (1300ºC–4h) Ti32–MA: P&S (1300ºC–4h)"],["oa:W1577649195","Ti32-MA","Relative Density",96.0,null,null,null,"%","","P&S (1300ºC–4h)","","","",false,"","results_discussion","Relative Density 93 94 95 96 97 98 99 100 900 1100 1300 Hot–pressing Temperature [ºC] ρr [%] Ti32–PA Ti32–MA Ti32–PA: P&S (1300ºC–4h) Ti32–MA: P&S (1300ºC–4h)"],["oa:W1577649195","Ti-3Al-2.5V","relative density",99.0,null,null,null,"%","","conventional hot-pressing","","","",false,"","results_discussion","The relative density obtained by processing the Ti–3Al–2.5V alloy by conventional hot–pressing is somewhat lower (approximately 1%) than that of elemental titanium (Figure 6.31) most probably due to the fact that some of the thermal energy in invested in the diffusion of the alloying elements instead of in the densification of the material."],["oa:W1577649195","Ti32–PA","Relative Density",98.0,98.0,98.0,null,"%","","inductive hot-pressing 1300°C","","","",false,"","results_discussion","Only in the case of Ti32–PA hot–pressed at 1300°C, the final relative density is only slightly higher than 98% (Figure 6.101)."],["oa:W1577649195","Ti-3Al-2.5V","Relative Density",100.0,100.0,100.0,null,"%","","inductive hot-pressing","","","",false,"","results_discussion","As it can be seen in Figure 6.101, the processing of the Ti–3Al–2.5V alloy by means of inductive hot–pressing allows to attain fully dense materials, with 1% maximum of residual porosity."],["oa:W1577649195","","relative density",100.0,null,null,null,"%","","","","","",false,"","results_discussion","Analysing the data shown in Figure 6.106, it can be seen that the HIP process leads to an increment of the relative density with respect to P&S materials but it does not allow to reach fully dense materials due to the open porosity present in the samples [28]."],["oa:W1577649195","","relative density",100.0,null,null,null,"%","","","","","",false,"","results_discussion","Comparing the powder production route, it seems that the mixing of elemental titanium powder with a prealloyed Ti–6Al–4V powder (Ti32–PA) permits to reach slightly higher final relative density with respect to the master alloy addition approach (Ti32–MA) most probably because less thermal energy is invested in diffusion processes."],["oa:W1577649195","Ti32–PA","Relative Density [%]",96.5,93.0,99.0,null,"%","","P&S (1350ºC–2h)","","tensile test","",false,"","results_discussion","93 94 95 96 97 98 99 100 IHP (1100ºC–50MPa–15') HP (1300ºC–30MPa–30') P&S + HIP (1000ºC–100MPa–20') P&S (1350ºC–2h) (Tensile) P&S (1350ºC–4h) (Bending) IHP (1100ºC–50MPa–15') HP (1300ºC–30MPa–30') P&S + HIP (1000ºC–100MPa–20') P&S (1350ºC–2h) (Tensile) P&S (1300ºC–4h) (Bending) Relative Density [%] Ti32–PA Ti32–MA"],["oa:W1577649195","Ti32–MA","Relative Density [%]",95.5,94.0,97.0,null,"%","","P&S (1350ºC–2h)","","tensile test","",false,"","results_discussion","93 94 95 96 97 98 99 100 IHP (1100ºC–50MPa–15') HP (1300ºC–30MPa–30') P&S + HIP (1000ºC–100MPa–20') P&S (1350ºC–2h) (Tensile) P&S (1350ºC–4h) (Bending) IHP (1100ºC–50MPa–15') HP (1300ºC–30MPa–30') P&S + HIP (1000ºC–100MPa–20') P&S (1350ºC–2h) (Tensile) P&S (1300ºC–4h) (Bending) Relative Density [%] Ti32–PA Ti32–MA"],["oa:W1577649195","Ti32–PA","Relative Density [%]",97.5,96.0,99.0,null,"%","","P&S (1350ºC–4h)","","bending test","",false,"","results_discussion","93 94 95 96 97 98 99 100 IHP (1100ºC–50MPa–15') HP (1300ºC–30MPa–30') P&S + HIP (1000ºC–100MPa–20') P&S (1350ºC–2h) (Tensile) P&S (1350ºC–4h) (Bending) IHP (1100ºC–50MPa–15') HP (1300ºC–30MPa–30') P&S + HIP (1000ºC–100MPa–20') P&S (1350ºC–2h) (Tensile) P&S (1300ºC–4h) (Bending) Relative Density [%] Ti32–PA Ti32–MA"],["oa:W1577649195","Ti32–MA","Relative Density [%]",96.5,95.0,98.0,null,"%","","P&S (1350ºC–4h)","","bending test","",false,"","results_discussion","93 94 95 96 97 98 99 100 IHP (1100ºC–50MPa–15') HP (1300ºC–30MPa–30') P&S + HIP (1000ºC–100MPa–20') P&S (1350ºC–2h) (Tensile) P&S (1350ºC–4h) (Bending) IHP (1100ºC–50MPa–15') HP (1300ºC–30MPa–30') P&S + HIP (1000ºC–100MPa–20') P&S (1350ºC–2h) (Tensile) P&S (1300ºC–4h) (Bending) Relative Density [%] Ti32–PA Ti32–MA"],["oa:W1577649195","Ti32–PA","Relative Density [%]",98.5,97.0,100.0,null,"%","","IHP (1100ºC–50MPa–15')","","","",false,"","results_discussion","93 94 95 96 97 98 99 100 IHP (1100ºC–50MPa–15') HP (1300ºC–30MPa–30') P&S + HIP (1000ºC–100MPa–20') P&S (1350ºC–2h) (Tensile) P&S (1350ºC–4h) (Bending) IHP (1100ºC–50MPa–15') HP (1300ºC–30MPa–30') P&S + HIP (1000ºC–100MPa–20') P&S (1350ºC–2h) (Tensile) P&S (1300ºC–4h) (Bending) Relative Density [%] Ti32–PA Ti32–MA"],["oa:W1577649195","Ti32–MA","Relative Density [%]",97.5,96.0,99.0,null,"%","","IHP (1100ºC–50MPa–15')","","","",false,"","results_discussion","93 94 95 96 97 98 99 100 IHP (1100ºC–50MPa–15') HP (1300ºC–30MPa–30') P&S + HIP (1000ºC–100MPa–20') P&S (1350ºC–2h) (Tensile) P&S (1350ºC–4h) (Bending) IHP (1100ºC–50MPa–15') HP (1300ºC–30MPa–30') P&S + HIP (1000ºC–100MPa–20') P&S (1350ºC–2h) (Tensile) P&S (1300ºC–4h) (Bending) Relative Density [%] Ti32–PA Ti32–MA"],["oa:W1577649195","Ti32–PA","Relative Density [%]",99.5,98.0,101.0,null,"%","","HP (1300ºC–30MPa–30')","","","",false,"","results_discussion","93 94 95 96 97 98 99 100 IHP (1100ºC–50MPa–15') HP (1300ºC–30MPa–30') P&S + HIP (1000ºC–100MPa–20') P&S (1350ºC–2h) (Tensile) P&S (1350ºC–4h) (Bending) IHP (1100ºC–50MPa–15') HP (1300ºC–30MPa–30') P&S + HIP (1000ºC–100MPa–20') P&S (1350ºC–2h) (Tensile) P&S (1300ºC–4h) (Bending) Relative Density [%] Ti32–PA Ti32–MA"],["oa:W1577649195","Ti32–MA","Relative Density [%]",98.5,97.0,100.0,null,"%","","HP (1300ºC–30MPa–30')","","","",false,"","results_discussion","93 94 95 96 97 98 99 100 IHP (1100ºC–50MPa–15') HP (1300ºC–30MPa–30') P&S + HIP (1000ºC–100MPa–20') P&S (1350ºC–2h) (Tensile) P&S (1350ºC–4h) (Bending) IHP (1100ºC–50MPa–15') HP (1300ºC–30MPa–30') P&S + HIP (1000ºC–100MPa–20') P&S (1350ºC–2h) (Tensile) P&S (1300ºC–4h) (Bending) Relative Density [%] Ti32–PA Ti32–MA"],["oa:W1577649195","Ti32–PA","Relative Density [%]",99.5,98.0,101.0,null,"%","","P&S + HIP (1000ºC–100MPa–20')","","","",false,"","results_discussion","93 94 95 96 97 98 99 100 IHP (1100ºC–50MPa–15') HP (1300ºC–30MPa–30') P&S + HIP (1000ºC–100MPa–20') P&S (1350ºC–2h) (Tensile) P&S (1350ºC–4h) (Bending) IHP (1100ºC–50MPa–15') HP (1300ºC–30MPa–30') P&S + HIP (1000ºC–100MPa–20') P&S (1350ºC–2h) (Tensile) P&S (1300ºC–4h) (Bending) Relative Density [%] Ti32–PA Ti32–MA"],["oa:W1577649195","Ti32–MA","Relative Density [%]",98.5,97.0,100.0,null,"%","","P&S + HIP (1000ºC–100MPa–20')","","","",false,"","results_discussion","93 94 95 96 97 98 99 100 IHP (1100ºC–50MPa–15') HP (1300ºC–30MPa–30') P&S + HIP (1000ºC–100MPa–20') P&S (1350ºC–2h) (Tensile) P&S (1350ºC–4h) (Bending) IHP (1100ºC–50MPa–15') HP (1300ºC–30MPa–30') P&S + HIP (1000ºC–100MPa–20') P&S (1350ºC–2h) (Tensile) P&S (1300ºC–4h) (Bending) Relative Density [%] Ti32–PA Ti32–MA"],["oa:W1577649195","Ti32–PA","relative density",96.5,95.0,98.0,null,"%","","P&S (1350ºC–4h)","","bending test","",false,"","results_discussion","Diseño y Procesado de Aleaciones de Titanio mediante Técnicas Pulvimetalúrgicas Avanzadas 276 The only exception noticeable in Figure 6.106 is the relative density of P&S three– point bending test samples of Ti32–PA which is lower than Ti32–MA but this is due to the lower pressure employed during the compaction of the rectangular shaped specimens."],["oa:W1577649195","Ti32–MA","relative density",96.5,95.0,98.0,null,"%","","P&S (1350ºC–4h)","","bending test","",false,"","results_discussion","Diseño y Procesado de Aleaciones de Titanio mediante Técnicas Pulvimetalúrgicas Avanzadas 276 The only exception noticeable in Figure 6.106 is the relative density of P&S three– point bending test samples of Ti32–PA which is lower than Ti32–MA but this is due to the lower pressure employed during the compaction of the rectangular shaped specimens."],["oa:W1577649195","Ti32–PA","relative density",93.0,null,null,null,"%","","P&S","","","",false,"","results_discussion","As it can be seen in Figure 6.109, the lowest values of flexural strain for Ti32–PA is obtained in the pressing and sintering approach due to the fact that these samples have quite low relative density of approximately 93%."],["oa:W1577649195","Ti-3Al-2.5V","relative density",97.0,null,null,null,"%","","uniaxial pressing and sintering","","","",false,"","results_discussion","Diseño y Procesado de Aleaciones de Titanio mediante Técnicas Pulvimetalúrgicas Avanzadas 279 6.2.6 – Partial Conclusions Based on the results of the study of processing of the Ti–3Al–2.5V alloy by different P/M techniques, it can be concluded that: Uniaxial Pressing and Sintering (P&S): the processing of the Ti–3Al–2.5V alloy by means of pressing and sintering allows reaching final relative density as high as 97% with a mean shrinkage of the components of 4.5% during sintering."],["oa:W1577649195","Ti-3Al-2.5V","relative density",1.0,null,null,null,"%","","HIP after sintering","","","",false,"out_of_range","results_discussion","Hot Isostatic Pressing (HIP): the post–processing by HIP of sintered components does not permit to obtain fully dense materials due to open porosity present in the specimen but it increases the relative density in approximately 1%."],["oa:W1577649195","Ti64–PA","relative density",72.13,null,null,0.5,"%","","","","","",false,"","results_discussion","More in detail, green density mean values are 72.13 ± 0.50% for Ti64–PA (pressed at 400 MPa) and 85.85 ± 0.22% for Ti64–MA (pressed at 700 MPa) due to the different compacting pressure whilst the volume variation induced by sintering increases either with the increment of the sintering temperature or time for both Ti64–PA and Ti64–MA."],["oa:W1577649195","Ti64–MA","relative density",85.85,null,null,0.22,"%","","","","","",false,"","results_discussion","More in detail, green density mean values are 72.13 ± 0.50% for Ti64–PA (pressed at 400 MPa) and 85.85 ± 0.22% for Ti64–MA (pressed at 700 MPa) due to the different compacting pressure whilst the volume variation induced by sintering increases either with the increment of the sintering temperature or time for both Ti64–PA and Ti64–MA."],["oa:W1577649195","Ti64–PA","densification",74.0,null,null,null,"%","","","","","",false,"","results_discussion","The densification of the specimens increases with sintering temperature and time and, once again, the values obtained for prealloyed powder (74% on average) are much greater compared to master alloy addition powder (59% on average)."],["oa:W1577649195","Ti64–MA","densification",59.0,null,null,null,"%","","","","","",false,"","results_discussion","The densification of the specimens increases with sintering temperature and time and, once again, the values obtained for prealloyed powder (74% on average) are much greater compared to master alloy addition powder (59% on average)."],["oa:W1577649195","Ti-6Al-4V","relative density",95.5,95.0,96.0,null,"%","","","","","",false,"","results_discussion","Apart from Ti64–PA sintered at 1250°C either 2 hours or 4 hours, relative density values for the Ti–6Al–4V alloy ranges between 95% and 96%, similar to that obtained by other authors using elemental titanium powders (sponge or HDH) blended with elemental powders[20, 52-54] or master alloys[3, 53, 55, 56]."],["oa:W1577649195","Ti64–PA","green density",81.98,null,null,0.49,"%","","","","","",false,"","results_discussion","The green density of tensile test samples is 81.98% ± 0.49% for Ti64–PA and 86.56% ± 0.38% for Ti64–MA, respectively."],["oa:W1577649195","Ti64–MA","green density",86.56,null,null,0.38,"%","","","","","",false,"","results_discussion","The green density of tensile test samples is 81.98% ± 0.49% for Ti64–PA and 86.56% ± 0.38% for Ti64–MA, respectively."],["oa:W1577649195","Ti64-PA","Relative Density",94.0,94.0,94.0,null,"%","","","","","",false,"","results_discussion","Moreover, the final relative density of the Ti64–PA alloy is, normally, at least, 1% higher than Ti64–MA, which starts from a higher green density but undergoes a much lower shrinkage."],["oa:W1577649195","Ti64-MA","Relative Density",93.0,93.0,93.0,null,"%","","","","","",false,"","results_discussion","Moreover, the final relative density of the Ti64–PA alloy is, normally, at least, 1% higher than Ti64–MA, which starts from a higher green density but undergoes a much lower shrinkage."],["oa:W1577649195","Ti64–PA","relative density",92.5,null,null,null,"%","","sintered at 1250ºC–2h","","","",false,"","results_discussion","Moreover, for Ti64–PA sintered at 1250ºC–2h accounts also the low relative density (92.5%)."],["oa:W1577649195","Ti-6Al-4V","relative density",97.0,96.0,98.0,null,"%","","sintered at 1250°C/2h + HIP-3","","","",false,"","results_discussion","As it can be seen in Figure 6.136, the application of a post–processing HIP cycle to sintered Ti–6Al–4V samples leads to an increment of the relative density of 1% minimum (HIP–3)."],["oa:W1577649195","Ti-6Al-4V","relative density",98.0,98.0,98.0,null,"%","","sintered at 1250°C/2h + HIP-1","","","",false,"","results_discussion","On the other side, using a temperature of 1000ºC (HIP–1), a longer dwell time (HIP–2) or a higher pressure (HIP–4) induces a further increment of the relative density reaching values close to 98%."],["oa:W1577649195","Ti-6Al-4V","relative density",98.0,98.0,98.0,null,"%","","sintered at 1250°C/2h + HIP-2","","","",false,"","results_discussion","On the other side, using a temperature of 1000ºC (HIP–1), a longer dwell time (HIP–2) or a higher pressure (HIP–4) induces a further increment of the relative density reaching values close to 98%."],["oa:W1577649195","Ti-6Al-4V","relative density",98.0,98.0,98.0,null,"%","","sintered at 1250°C/2h + HIP-4","","","",false,"","results_discussion","On the other side, using a temperature of 1000ºC (HIP–1), a longer dwell time (HIP–2) or a higher pressure (HIP–4) induces a further increment of the relative density reaching values close to 98%."],["oa:W1577649195","Ti-6Al-4V","relative density",97.5,97.0,98.0,null,"%","","sintered at 1250°C/2h + HIP-2","","","",false,"","results_discussion","Diseño y Procesado de Aleaciones de Titanio mediante Técnicas Pulvimetalúrgicas Avanzadas 304 Comparing the P/M approach, the final relative density of bending samples (Figure 6.136 – right) reaches similar values for the two types of materials (PA and MA) but all the HIP cycles provoke higher densification in Ti64–PA than in Ti64–MA, as sintered relative density of Ti64–PA was lower."],["oa:W1577649195","Ti-6Al-4V","relative density",97.5,97.0,98.0,null,"%","","sintered at 1250°C/2h + HIP","","","",false,"","results_discussion","This is confirmed when analysing the densification of “dogbone” specimens (Figure 6.136–right) where both materials processed with the same conditions reach values of relative density of 97–98% after HIP."],["oa:W1577649195","Ti64–PA","relative density",0.975,0.97,0.98,null,"%","","HIP–1:1000°C–100MPa–20 min","","","",false,"out_of_range","results_discussion","The final relative density of Ti64–PA and Ti64–MA (Figure 6.149) does not seem to be greatly influenced by the hot–pressing temperature employed, since the values are all within the 97–98% range."],["oa:W1577649195","Ti64–MA","relative density",0.975,0.97,0.98,null,"%","","HIP–1:1000°C–100MPa–20 min","","","",false,"out_of_range","results_discussion","The final relative density of Ti64–PA and Ti64–MA (Figure 6.149) does not seem to be greatly influenced by the hot–pressing temperature employed, since the values are all within the 97–98% range."],["oa:W1577649195","Ti64–PA","relative density",0.975,0.97,0.98,null,"%","","HIP–2: 1000°C – 100MPa – 2h","","","",false,"out_of_range","results_discussion","The final relative density of Ti64–PA and Ti64–MA (Figure 6.149) does not seem to be greatly influenced by the hot–pressing temperature employed, since the values are all within the 97–98% range."],["oa:W1577649195","Ti64–MA","relative density",0.975,0.97,0.98,null,"%","","HIP–2: 1000°C – 100MPa – 2h","","","",false,"out_of_range","results_discussion","The final relative density of Ti64–PA and Ti64–MA (Figure 6.149) does not seem to be greatly influenced by the hot–pressing temperature employed, since the values are all within the 97–98% range."],["oa:W1577649195","Ti64–PA","relative density",0.975,0.97,0.98,null,"%","","HIP–3: 850°C–100MPa–20 min","","","",false,"out_of_range","results_discussion","The final relative density of Ti64–PA and Ti64–MA (Figure 6.149) does not seem to be greatly influenced by the hot–pressing temperature employed, since the values are all within the 97–98% range."],["oa:W1577649195","Ti64–MA","relative density",0.975,0.97,0.98,null,"%","","HIP–3: 850°C–100MPa–20 min","","","",false,"out_of_range","results_discussion","The final relative density of Ti64–PA and Ti64–MA (Figure 6.149) does not seem to be greatly influenced by the hot–pressing temperature employed, since the values are all within the 97–98% range."],["oa:W1577649195","Ti64–PA","relative density",0.975,0.97,0.98,null,"%","","HIP–4: 850°C–200MPa–20 min","","","",false,"out_of_range","results_discussion","The final relative density of Ti64–PA and Ti64–MA (Figure 6.149) does not seem to be greatly influenced by the hot–pressing temperature employed, since the values are all within the 97–98% range."],["oa:W1577649195","Ti64–MA","relative density",0.975,0.97,0.98,null,"%","","HIP–4: 850°C–200MPa–20 min","","","",false,"out_of_range","results_discussion","The final relative density of Ti64–PA and Ti64–MA (Figure 6.149) does not seem to be greatly influenced by the hot–pressing temperature employed, since the values are all within the 97–98% range."],["oa:W1577649195","Ti-6Al-4V","Relative Density",98.0,98.0,98.0,null,"%","","hot-pressed (1300°C-4h)","","","",false,"","results_discussion","Relative Density 93 94 95 96 97 98 99 100 900 1100 1300 Hot–pressing Temperature [ºC] ρr [%] Ti64–PA Ti64–MA Ti64–PA: P&S (1300ºC–4h) Ti64–MA: P&S (1300ºC–4h)"],["oa:W1577649195","Ti64-PA","relative density",96.0,null,null,null,"%","","P&S 1300°C/4h","","","",false,"","results_discussion","From the data shown in Figure 6.164, it can be seen that the conventional P/M route of pressing and sintering permits to obtain values of relative density as high as 96%."],["oa:W1577649195","Ti64-MA","relative density",96.0,null,null,null,"%","","P&S 1300°C/4h","","","",false,"","results_discussion","From the data shown in Figure 6.164, it can be seen that the conventional P/M route of pressing and sintering permits to obtain values of relative density as high as 96%."],["oa:W1577649195","Ti-6Al-4V","relative density",98.0,null,null,null,"%","","hot-pressed","","","",false,"","results_discussion","Similar results to HIP in terms of relative density (almost 98%) can be obtained by processing the Ti–6Al–4V powder by conventional hot–pressing due to the simultaneous application of a uniaxial pressure during sintering."],["oa:W1577649195","Ti-6Al-4V","relative density",0.0,null,null,null,"","","inductive hot-pressing","","","",false,"unit_missing","results_discussion","Furthermore, it can be noticed that, apart from the inductive hot– pressing process, Ti64–MA reaches slightly lower final relative density than Ti64–PA."],["oa:W1577649195","Ti-6Al-4V","Relative Density [%]",93.0,null,null,null,"%","","IHP (1300ºC–50MPa–15')","","","",false,"","results_discussion","93 94 95 96 97 98 99 100 IHP (1300ºC–50MPa–15') HP (1300ºC–30MPa–30') P&S + HIP (1000ºC–100MPa–20') P&S (1350ºC–2h) (Tensile) P&S (1350ºC–4h) (Bending) IHP (1100ºC–50MPa–15') HP (1100ºC–30MPa–1h) P&S + HIP (1000ºC–100MPa–20') P&S (1350ºC–2h) (Tensile) P&S (1350ºC–4h) (Bending) Relative Density [%] Ti64–PA Ti64–MA"],["oa:W1577649195","Ti-6Al-4V","Relative Density [%]",94.0,null,null,null,"%","","HP (1300ºC–30MPa–30')","","","",false,"","results_discussion","93 94 95 96 97 98 99 100 IHP (1300ºC–50MPa–15') HP (1300ºC–30MPa–30') P&S + HIP (1000ºC–100MPa–20') P&S (1350ºC–2h) (Tensile) P&S (1350ºC–4h) (Bending) IHP (1100ºC–50MPa–15') HP (1100ºC–30MPa–1h) P&S + HIP (1000ºC–100MPa–20') P&S (1350ºC–2h) (Tensile) P&S (1350ºC–4h) (Bending) Relative Density [%] Ti64–PA Ti64–MA"],["oa:W1577649195","Ti-6Al-4V","Relative Density [%]",95.0,null,null,null,"%","","P&S + HIP (1000ºC–100MPa–20')","","","",false,"","results_discussion","93 94 95 96 97 98 99 100 IHP (1300ºC–50MPa–15') HP (1300ºC–30MPa–30') P&S + HIP (1000ºC–100MPa–20') P&S (1350ºC–2h) (Tensile) P&S (1350ºC–4h) (Bending) IHP (1100ºC–50MPa–15') HP (1100ºC–30MPa–1h) P&S + HIP (1000ºC–100MPa–20') P&S (1350ºC–2h) (Tensile) P&S (1350ºC–4h) (Bending) Relative Density [%] Ti64–PA Ti64–MA"],["oa:W1577649195","Ti-6Al-4V","Relative Density [%]",96.0,null,null,null,"%","","P&S (1350ºC–2h) (Tensile)","","","",false,"",
