Repository: akhtar07/tisci-explorer

# TiSci Explorer

A read-only, static explorer for **TiSci**, an autonomous research agent for titanium alloys. TiSci reads the
titanium-alloy literature, builds a knowledge graph and a table of measured values, proposes hypotheses where the
graph has gaps, and tests them with DFT (MACE / VASP) and the ICME-lite multiscale chain.

**Live site:** https://akhtar07.github.io/tisci-explorer/

The site has seven sections:

| Section | What it shows |
|---|---|
| Overview | Corpus → graph → facts → hypotheses → verdicts, with the snapshot's counts |
| Worked example | One full loop for W in α-Ti: graph path, hypothesis, novelty check, DFT test, verdict, follow-up, DAMASK |

File: data/facts/shear_modulus.json (part 2 of 3)
"shear band angle",0.0,null,null,null,"","-161°C","mill annealed","","","",false,"unit_missing","conclusions",""],["oa:W2944536200","H3","G",45.9,null,null,0.1,"GPa","","as-built","","","",false,"","table","H3\t4422 ± 3\t6233 ± 4\t3222 ± 2\t121.0 ± 0.3\t45.9 ± 0.1\t0.318 ± 0.006"],["oa:W2944536200","A3","G",45.7,null,null,0.1,"GPa","","as-built","","","",false,"","table","A3\t4422 ± 3\t6201 ± 1\t3213 ± 2\t120.2 ± 0.3\t45.7 ± 0.1\t0.316 ± 0.005"],["oa:W2944536200","O3","G",45.6,null,null,0.1,"GPa","","as-built","","","",false,"","table","O3\t4222 ± 3\t6212 ± 14\t3211 ± 2\t120.1 ± 0.4\t45.6 ± 0.1\t0.318 ± 0.007"],["oa:W2953343124","Ti4522XD","internal shear stresses",0.34,null,null,null,"GPa","","","lamellar","","",false,"out_of_range","discussion",""],["oa:W2953343124","TiAl","Shear moduli",70.0,null,null,null,"GPa","room temperature","","","","",false,"","methods",""],["oa:W2953343124","TiAl","Shear moduli",57.0,null,null,null,"GPa","room temperature","","","","",false,"","methods",""],["oa:W2953343124","Ti4522XD","internal shear stresses",0.23,null,null,null,"GPa","","","lamellar","","",false,"out_of_range","discussion",""],["oa:W2957798931","Ti-6Al-4V","ܩሺ଴଴଴ଵሻ",46.5,null,null,null,"GPa","","monocrystalline α","","","",false,"","discussion",""],["oa:W2957798931","Ti-6Al-4V","ܩሺ଴ଵଵഥ଴ሻ",39.9,null,null,null,"GPa","","monocrystalline α","","","",false,"","discussion",""],["oa:W2957798931","Ti","G",40.4,null,null,null,"GPa","room temperature","single crystal","","torsion test","",false,"","discussion",""],["oa:W2957798931","Ti-6Al-4V","G",42.0,null,null,null,"GPa","","","","","",false,"","discussion",""],["oa:W2969196847","","maximum shear strength",0.227,null,null,null,"GPa","","","","","",false,"out_of_range","abstract",""],["oa:W2972479164","Ti-6Al-4V","shear strength",20.0,null,null,null,"GPa","","","","","",false,"unit_suspect","methods",""],["oa:W2981898548","","NaTESI, vertical and * meshed surfaces",15.0,null,null,null,"GPa","","","","","",false,"unit_suspect","discussion",""],["oa:W2981898548","","apparent shear strength",11.38,null,null,null,"GPa","","","","","",false,"unit_suspect","discussion",""],["oa:W2981898548","","apparent shear strength",14.07,null,null,null,"GPa","","","","","",false,"unit_suspect","discussion",""],["oa:W2985235952","Ti-6Al-4V","τ",78.0,71.0,85.0,7.0,"GPa","","","","","",false,"unit_suspect","results_discussion",""],["oa:W2985235952","Ti-6Al-4V","τ",-0.078,-0.085,-0.071,0.007,"GPa","","","","","",false,"out_of_range","results_discussion",""],["oa:W2985235952","Ti-6Al-4V","σ33",-0.487,null,null,0.041,"GPa","","","","","",false,"out_of_range","results_discussion",""],["oa:W2985235952","Ti-6Al-4V","σ11",43.0,null,null,19.0,"GPa","","","","","",false,"unit_suspect","results_discussion",""],["oa:W2991214449","Ti-6Al-4V","Shear Modulus/GPa",44.0,null,null,null,"GPa","","","","","",false,"","table","Ti6Al4V\t4.44\t0.34\t109\t44"],["oa:W2994066321","TiAl/SS400","shear fracture stress",100.0,null,null,null,"GPa","","bonded at 600°C for 60 min","","","",false,"unit_suspect","conclusions",""],["oa:W2994066321","TiAl/SS400","shear fracture stress",0.2,null,null,null,"GPa","","bonded at 800°C for 60 min","","","",false,"out_of_range","conclusions",""],["oa:W2994066321","TiAl/SS400","shear fracture stress",0.17,null,null,null,"GPa","","bonded at 700°C for 60 min","","","",false,"out_of_range","conclusions",""],["oa:W3001946923","titanium alloys","c44",50.0,null,null,null,"GPa","","","","CPFEM prediction","",true,"","conclusions",""],["oa:W3014606598","Ti-7Mo-3Nb-3Cr-3Al","GPa",16.0,null,null,null,"GPa","700 °C","","","in-situ hot compression with neutron diffraction","",false,"","methods",""],["oa:W3037744254","","shear modulus",126.0,null,null,7.0,"GPa","","","","","",false,"out_of_range","results","5 Vol.:(0123456789) Scientific Reports | (2020) 10:10523 | https://doi.org/10.1038/s41598-020-67434-3 www.nature.com/scientificreports/ temperature, were determined to be 107 ± 2 GPa and 126 ± 7 GPa, respectively."],["oa:W3046017444","Ti-Al-Sn-Zr-Mo-Nb-Si","Gm",45.1,null,null,null,"GPa","","","","","",false,"","discussion","The strengthening of composite due to mismatch in CTE can be expressed as []:(12)ΔσCTE=αGmb12ΔT(CTi−Cr)Vrbdr, where ΔσCTE is the improved yield strength due to CTE mismatch, α is a constant of 1.25 [], Gm is the shear modulus of matrix (45.1 GPa []), b is burger vector of matrix (~0.29 nm []), ΔT is the change in temperature (980 °C), CTi is the CTE of composite matrix (11.6 × 10−6 °C−1), Cr is the CTE of GO (−8 × 10−6 °C−1 of graphene is used here), dr is the average size of GO (10 μm)."],["oa:W3095377085","TiMo20Zr7Ta15Six","shear modulus",28.285,24.7,31.87,null,"GPa","","","","","",false,"","abstract","The β-type TiMo20Zr7Ta15Six alloys had a good compression strength of over 800 MPa, lower Young modulus (69.11–89.03 GPa) and shear modulus (24.70–31.87 GPa), all offering advantages for use in medical applications."],["oa:W3095377085","TiMo20Zr7Ta15Six","G",24.7,24.7,24.7,null,"GPa","","","","","",false,"","results_discussion","presents the elastic properties according to , for samples studied, showing that these values reached a minimum for Si content of 0.75 wt.%, as ν = 0.39 and G = 24.70 GPa."],["oa:W3095377085","TiMo20Zr7Ta15Six","shear modulus",28.285,24.7,31.87,null,"GPa","","","","","",false,"","conclusions","The test results verified that TiMo20Zr7Ta15Six alloys have good mechanical behavior, with a Young modulus in the range of 69.11 to 89.03 GPa, and shear modulus from 24.70 to 31.87 GPa."],["oa:W3098093581","CP-Ti Grade 2","shear modulus of G = 40 GPa",40.0,null,null,null,"GPa","","","","","",false,"","results","shear modulus of G = 40 GPa and Burgers vector of b = 0.295 nm for cp-Ti,[11] the driving force p for recrystallization was calculated to be 2.45 9 106 J/m3 based on the relation[12]: p ¼ 1 2 qGb2: ½1\u0003 Fig. 3—Bright-ﬁeld TEM micrographs and SAD patterns of post-annealed MDF cp-Ti: (a) and (b) 4 h at 500 \u0002C, (c) 2 h at 600 \u0002C, (d) 4 h at 600 \u0002C, (e) 2 h at 800 \u0002C, (f) 4 h at 800 \u0002C, and (g) micro-hardness changes as a function of annealing time."],["oa:W3098093581","CP-Ti Grade 2","shear modulus",40.0,null,null,null,"GPa","","as-MDF","","","",true,"","discussion","The stress required is thus calculated as rxy = 455.3 to 227.6 MPa according to Eq. [2]."],["oa:W3107371599","Ti-6Al-4V","shear modulus",44000000000.0,null,null,null,"N/m2","","","","","",false,"unit_mismatch","results",""],["oa:W3117571005","Ti-6Al-4V","Shear Strength",0.55,null,null,null,"GPa","","","","","",false,"out_of_range","table","Shear Strength\t550\tMPa"],["oa:W3127672986","CFRP","Shear Strength (GPa)",0.125,0.09,0.16,null,"GPa","","","","","",false,"out_of_range","table","CFRP\t2.35\t140\t1.9\t1.57\t2.24\t0.09–0.16\t0.086"],["oa:W3127672986","Ti-6Al-4V","Shear Strength (GPa)",0.57,null,null,null,"GPa","","","","","",false,"out_of_range","table","Ti-6Al-4V\t1.004\t115\t15\t0.903\t0.928\t0.57\t–"],["oa:W3135539228","Ti-6Al-4V","τshear",0.0007,0.0007,0.0007,0.0001,"GPa","","","","","",false,"out_of_range","results_discussion",""],["oa:W3147309253","Ti-Ni","shear strength",0.343,null,null,null,"GPa","","hot-rolled 800°C","","","",false,"out_of_range","results_discussion","For a rolling temperature of 800°C, the shear strength is equal to approximately 343 MPa."],["oa:W3147309253","Ti-Ni","shear strength",0.47,null,null,null,"GPa","","hot-rolled 850°C","","","",false,"out_of_range","results_discussion","However, the shear strength increases to a maximum value of 470 MPa in the sample processed at a rolling temperature of 850°C."],["oa:W3147309253","Ti-Ni","shear strength",0.386,null,null,null,"GPa","","hot-rolled 900°C","","","",false,"out_of_range","results_discussion","Interestingly, however, the shear strength reduces to approximately 386 MPa as the bonding temperature is further increased to 900°C."],["oa:W3159624590","Ti-6Al-4V","G",45.0,null,null,null,"GPa","","","","","",false,"","results_discussion","12 Vol:.(1234567890) Scientific Reports | (2021) 11:9345 | https://doi.org/10.1038/s41598-021-87705-x www.nature.com/scientificreports/ The value of G = 45 GPa and b = 0.255 nm."],["oa:W3168682037","Ti-6Al-4V","Módulo de elasticidade transversal",44.0,null,null,null,"GPa","","","","","",false,"","abstract",""],["oa:W3175521929","Ti-6Al-4V","Shear modulus (GPa)",37.5,null,null,null,"GPa","","","","","",false,"","results","Table 1 Material properties of Ti6Al4V alloy Material property/ direction X/ XY Y/ YZ Z/XZ Young’s modulus (GPa) 124.2 121.9 124.1 Shear modulus (GPa) 37.5 41.8 42.0 Tension yield stress (MPa) 983.7 980.9 964.2 Torsion yield stress (MPa) 588.6 525.8 571.1 Poisson’s ratio 0.26 0.25 0.26 Table 2 Parameters of Hill’s plasticity model of Ti6Al4V Parameter type F G H L M N Ti6Al4V 0.515 0.510 0.479 1.724 1.461 1.375 2124 Int J Adv Manuf Technol (2021) 117:2117–2132"],["oa:W3175521929","Ti-6Al-4V","Shear modulus (GPa)",41.8,null,null,null,"GPa","","","","","",false,"","results","Table 1 Material properties of Ti6Al4V alloy Material property/ direction X/ XY Y/ YZ Z/XZ Young’s modulus (GPa) 124.2 121.9 124.1 Shear modulus (GPa) 37.5 41.8 42.0 Tension yield stress (MPa) 983.7 980.9 964.2 Torsion yield stress (MPa) 588.6 525.8 571.1 Poisson’s ratio 0.26 0.25 0.26 Table 2 Parameters of Hill’s plasticity model of Ti6Al4V Parameter type F G H L M N Ti6Al4V 0.515 0.510 0.479 1.724 1.461 1.375 2124 Int J Adv Manuf Technol (2021) 117:2117–2132"],["oa:W3175521929","Ti-6Al-4V","Shear modulus (GPa)",42.0,null,null,null,"GPa","","","","","",false,"","results","Table 1 Material properties of Ti6Al4V alloy Material property/ direction X/ XY Y/ YZ Z/XZ Young’s modulus (GPa) 124.2 121.9 124.1 Shear modulus (GPa) 37.5 41.8 42.0 Tension yield stress (MPa) 983.7 980.9 964.2 Torsion yield stress (MPa) 588.6 525.8 571.1 Poisson’s ratio 0.26 0.25 0.26 Table 2 Parameters of Hill’s plasticity model of Ti6Al4V Parameter type F G H L M N Ti6Al4V 0.515 0.510 0.479 1.724 1.461 1.375 2124 Int J Adv Manuf Technol (2021) 117:2117–2132"],["oa:W3176555710","Ti-6Al-4V","G13",35.419,null,null,null,"GPa","20 °C","","","","",false,"","methods","Parameters at 20 °C Unit Basal Prismatic Elastic E1 MPa 115302 E3 MPa 146100 G13 MPa 35419 ν12"],["oa:W3184396240","Ti-6Al-4V","Shear Modulus",40.0,null,null,null,"GPa","","","","","",false,"","methods","Table 1 Ti6Al4V chemical composition Element Al V O Fe C H N Ti Weight(%) 5.72 4.1 0.1 0.004 0.02 0.005 0.022 Balance Table 2 Ti6Al4V mechanical properties Young Shear Ultimate Tensile Hardness Poisson Modulus Modulus Strength Ratio 110GPa 40GPa 1020MPa 348HV 0.34 2.2 Test Plan Three machining conditions were compared as below: 1) rapeseed oil + graphene + sulfur-based EP additive, 2) rapeseed oil + sulfur-based EP additive, and 3) rapeseed oil."],["oa:W3198207526","CP-Ti Grade 2","Shear",37.0,null,null,null,"GPa","","","hexagonal close-packed","","",false,"","methods",""],["oa:W3198207526","CP-Ti Grade 2","Shear",37.0,null,null,null,"GPa","","","body-centered cubic","","",false,"","methods",""],["oa:W3202380035","Ti-38Nb-5Zr-2Sn-2Ta","Md",2.455,null,null,null,"","","","","","",false,"unit_missing","methods","Based on the above-mentioned analysis and the calculations of Bo, Md, e/a, [Mo]eq experimental alloy Ti-38Nb-2Ta-5Zr-2Sn (TNTZS) having the following parameters: Bo = 2.876; Md = 2.455; e/a = 4.26; [Mo]eq = 11 has been proposed."],["oa:W3205780239","","shear strength",0.275,null,null,0.004,"GPa","","","","","",false,"out_of_range","results_discussion","When the holding time was 3 min, the average shear strength of 275 MPa with the minimum standard deviation of 4 MPa was the lowest among the tested samples."],["oa:W3205780239","","shear strength",0.315,null,null,null,"GPa","","","","","",false,"out_of_range","results_discussion","The maximum shear strength of 315 MPa was achieved in the specimen brazed for 60 min."],["oa:W3205780239","","Average Shear Strength",0.275,null,null,0.004,"GPa","","","","","",false,"out_of_range","table","1243 K\t3 min\t275 ± 4 MPa"],["oa:W3205780239","","Average Shear Strength",0.294,null,null,0.01,"GPa","","","","","",false,"out_of_range","table","30 min\t294 ± 10 MPa"],["oa:W3205780239","","Average Shear Strength",0.315,null,null,0.008,"GPa","","","","","",false,"out_of_range","table","60 min\t315 ± 8 MPa"],["oa:W3209626512","","𝐺𝑚",45.0,null,null,null,"GPa","","","","[80]","",false,"","discussion",""],["oa:W3209626512","","45 GPa",45.0,null,null,null,"GPa","","","","","",false,"","results_discussion",""],["oa:W3213624675","Ti-6Al-4V","τxy",41.1,null,null,null,"GPa","373 K","","","FEA simulation","",true,"unit_suspect","methods","If the peak τxy values of 41.1, 109, 212.9 MPa (all measured for AlN coating) are examined, from 373 K (Figure 6a) to 873 K (Figure 6e), an increasing pattern can be seen for both average τxy and magnitude of the affected zone."],["oa:W3213624675","Ti-6Al-4V","τxy",0.109,null,null,null,"GPa","573 K","","","FEA simulation","",true,"out_of_range","methods","If the peak τxy values of 41.1, 109, 212.9 MPa (all measured for AlN coating) are examined, from 373 K (Figure 6a) to 873 K (Figure 6e), an increasing pattern can be seen for both average τxy and magnitude of the affected zone."],["oa:W3213624675","Ti-6Al-4V","τxy",0.2129,null,null,null,"GPa","873 K","","","FEA simulation","",true,"out_of_range","methods","If the peak τxy values of 41.1, 109, 212.9 MPa (all measured for AlN coating) are examined, from 373 K (Figure 6a) to 873 K (Figure 6e), an increasing pattern can be seen for both average τxy and magnitude of the affected zone."],["oa:W3213624675","Ti-6Al-4V","τxy",0.0013,null,null,null,"GPa","373 K","","","FEA simulation","",true,"out_of_range","methods","In a similar vein, if the lowest τxy values (all measured for Al2O3 coating) are taken into consideration, while 1.3 MPa is found at 373 K (Figure 6b), 2.2 and 3.7 MPa are calculated at 573 K (Fig 6d) and 873 K (Figure 6f) respectively."],["oa:W3213624675","Ti-6Al-4V","τxy",0.0022,null,null,null,"GPa","573 K","","","FEA simulation","",true,"out_of_range","methods","In a similar vein, if the lowest τxy values (all measured for Al2O3 coating) are taken into consideration, while 1.3 MPa is found at 373 K (Figure 6b), 2.2 and 3.7 MPa are calculated at 573 K (Fig 6d) and 873 K (Figure 6f) respectively."],["oa:W3213624675","Ti-6Al-4V","τxy",0.0037,null,null,null,"GPa","873 K","","","FEA simulation","",true,"out_of_range","methods","In a similar vein, if the lowest τxy values (all measured for Al2O3 coating) are taken into consideration, while 1.3 MPa is found at 373 K (Figure 6b), 2.2 and 3.7 MPa are calculated at 573 K (Fig 6d) and 873 K (Figure 6f) respectively."],["oa:W3216574979","Ti-6Al-4V","Shear modulus",44.0,null,null,null,"GPa","","","","","",false,"","table","Shear modulus (GPa)\t44"],["oa:W4200422510","","shear modulus of Al",25.4,null,null,null,"GPa","room temperature","","","","",false,"","discussion","The shear modulus of Al is 25.4 GPa at room temperature. e is estimated to be 0.38 for Mg in an Al-Mg alloy [2]."],["oa:W4210673946","Ti-6Al-4V","kayma dayanımı",0.0027,null,null,null,"GPa","","","","","",false,"out_of_range","abstract",""],["oa:W4210673946","Ti-6Al-4V","kayma dayanımı",0.0044,null,null,null,"GPa","","sandblasted","","","",false,"out_of_range","abstract",""],["oa:W4210673946","Ti-6Al-4V","kayma dayanımı",0.0075,null,null,null,"GPa","","sandblasted + laser patterning","","","",false,"out_of_range","abstract",""],["oa:W4210747299","dual-phase Ti alloy","maximum shear stress",2.016,null,null,null,"GPa","room temperature","as-received, forged at 920°C, annealed at Tβ of 960°C","equiaxed αp, coalesced secondary alpha phases (αs)","SHPB test","1.8 × 104 s−1",false,"out_of_range","results_discussion","In particular, at the strain rate of 1.8 × 104 s−1, this alloy presents a maximum shear stress as high as 2016 MPa at the plastic deformation stage, indicating an excellent damage tolerance capability, as shown in Figure 3A."],["oa:W4210747299","dual-phase Ti alloy","maximum shear stress",2.23,null,null,null,"GPa","room temperature","as-received, forged at 920°C, annealed at Tβ of 960°C","equiaxed αp, coalesced secondary alpha phases (αs)","SHPB test","2.0 × 104 s−1",false,"out_of_range","results_discussion","The shear stress increases with the improved shear strain and reaches a maximum as high as 2230 MPa with the shear strain of 0.123."],["oa:W4210747299","dual-phase Ti alloy","shear stress decrease",0.118,null,null,null,"GPa","room temperature","as-received, forged at 920°C, annealed at Tβ of 960°C","equiaxed αp, coalesced secondary alpha phases (αs)","SHPB test","2.0 × 104 s−1",false,"out_of_range","results_discussion","In the range of shear strain from 0.123 to 0.165, the shear stress slowly decreased from the peak by 118 MPa attributing to the thermal softening during the adiabatic shear."],["oa:W4210747299","dual-phase Ti alloy","shear stress",2.267,null,null,null,"GPa","","","","","2.0 × 104 s−1",false,"out_of_range","results_discussion","At the strain rate of 2.0 × 104 s−1, the shear stress increases with the improved shear strain and reaches a maximum as high as 2267 MPa with the shear strain of 0.111."],["oa:W4210747299","dual-phase Ti alloy","stress",2.235,null,null,null,"GPa","","","","","2.3 × 104 s−1",false,"out_of_range","results_discussion","The stress reaches a peak of 2235 MPa at the strain of 0.099."],["oa:W4213122252","","shear strength",10.0,null,null,null,"GPa","","","","","",false,"unit_suspect","part 4","The highest shear strength value is obtained for the joint produced at 800 ˝C for 60 min under a pressure of 10 MPa using Ni/Ti multilayers with 30 nm of bilayer thickness."],["oa:W4213122252","","shear strength",0.4695,null,null,null,"GPa","","","","","",false,"out_of_range","part 13","The maximum shear strength was 469.5 MPa."],["oa:W4220742188","Ti-6Al-4V","specific values",11.5,7.0,16.0,null,"GPa","","","","","",false,"","results_discussion","The specific values from the individual measurements are in the range from 7 to 16 GPa."],["oa:W4225006114","Ti-6Al-7Nb","indentation modulus, EIT",180.0,null,null,null,"GPa","","oxidized at 800 °C","","nanoindentation","",false,"out_of_range","conclusions","The highest values of the EIT parameter (about 180 GPa) were obtained on the Ti-6Al-7Nb alloy, after oxidation at temperatures of 750 °C and 800 °C."],["oa:W4225006114","Ti-6Al-7Nb","indentation modulus, EIT",180.0,null,null,null,"GPa","","oxidized at 750 °C","","nanoindentation","",false,"out_of_range","conclusions","The highest values of the EIT parameter (about 180 GPa) were obtained on the Ti-6Al-7Nb alloy, after oxidation at temperatures of 750 °C and 800 °C."],["oa:W4230776139","Ti-Ni","shear strength",0.343,null,null,null,"GPa","","hot-rolled 800°C","","","",false,"out_of_range","results_discussion","For a rolling temperature of 800°C, the shear strength is equal to approximately 343 MPa."],["oa:W4230776139","Ti-Ni","shear strength",0.386,null,null,null,"GPa","","hot-rolled 900°C","","","",false,"out_of_range","results_discussion","Interestingly, however, the shear strength reduces to approximately 386 MPa as the bonding temperature is further increased to 900°C."],["oa:W4230776139","Ti-Ni","shear strength",0.47,null,null,null,"GPa","","hot-rolled 850°C","","","",false,"out_of_range","results_discussion","However, the shear strength increases to a maximum value of 470 MPa in the sample processed at a rolling temperature of 850°C."],["oa:W4253782002","TiAl47","shear strength",0.2,null,null,null,"GPa","","diffusion-brazed at 850°C, 1 min","","","",false,"out_of_range","conclusions",""],["oa:W4281259942","CP-Ti Grade 2","Shear modulus",45.0,null,null,null,"GPa","","","","","",false,"","table","Metric\t145\t344 MPa\t275-410 MPa\t20 %\t105 GPa\t0.37\t45 GPa"],["oa:W4281632506","Ti-1023","shear stress",103.0,null,null,null,"","","","","high-temperature Hopkinson torsion bar","103",false,"unit_missing","results","Shear Stress-Strain Curves shows the shear stress-strain curves of the Ti-1023 alloy after dynamical torsion at different temperatures with a strain rate of 103."],["oa:W4281632506","Ti-1023","shear-yield stress",103.0,null,null,null,"","500–700 °C","","","high-temperature Hopkinson torsion bar","",false,"unit_missing","results","However, in the temperature range of 500–700 °C, the shear-yield stress increases with the increase of temperature."],["oa:W4285104636","","l",46.7,null,null,null,"GPa","","","","","",false,"","discussion","Orowan’s model [40] is generally used to describe the strengthening contribution as follows: rP ¼ aMlb Nd ð Þ 1=2 ð5Þ where a is the obstacle strength of the precipitates, M is Taylor factor (3.06 [40] for polycrystalline bcc metals), l is the shear modulus of the matrix (46.7 GPa [41]), b is the magnitude of Burgers vector (0.26 nm [41]), N is the number density of precipitates, and d is the average diameter of precipitates shown in Fig. 5."],["oa:W4296644234","Ti-6Al-4V","shear modulus",0.0,null,null,null,"","","annealed at 723 K, 30 min","","","",false,"unit_missing","results_discussion",""],["oa:W4296644234","Ti-6Al-4V","shear modulus",15.0,null,null,null,"%","293…600 K","","","","",false,"unit_mismatch","results_discussion",""],["oa:W4296644234","Ti-6Al-4V","shear modulus",0.0,null,null,null,"","","after rolling by 42%","","","",false,"unit_missing","results_discussion",""],["oa:W4296644234","Ti-6Al-4V","shear modulus",0.0,null,null,null,"","","after rolling by 60%","","","",false,"unit_missing","results_discussion",""],["oa:W4296644234","Ti-6Al-4V","shear modulus",0.0,null,null,null,"","","after QHE by 20%","","","",false,"unit_missing","results_discussion",""],["oa:W4296644234","Ti-6Al-4V","shear modulus",0.0,null,null,null,"","","after rolling by 42%","","","",false,"unit_missing","results_discussion",""],["oa:W4296644234","Ti-6Al-4V","shear modulus",0.0,null,null,null,"","","after rolling by 60%","","","",false,"unit_missing","results_discussion",""],["oa:W4296644234","Ti-6Al-4V","shear modulus",0.0,null,null,null,"","","after QHE by 21%","","","",false,"unit_missing","results_discussion",""],["oa:W4296644234","Ti-6Al-4V","shear modulus",0.0,null,null,null,"","650 K","rolled by 60%","","","",false,"unit_missing","results_discussion",""],["oa:W4296644234","Ti-6Al-4V","shear modulus",5.0,null,null,null,"GPa","500…600 K","nanostructured","","","",false,"out_of_range","conclusions",""],["oa:W4296644234","Ti-6Al-4V","shear modulus",0.0,null,null,null,"","","UFG state","","","",false,"unit_missing","results_discussion",""],["oa:W4296644234","Ti-6Al-4V","shear modulus",1.21,null,null,null,"%","","","","","",false,"unit_mismatch","results_discussion",""],["oa:W4306158205","","shear strength",29.1,null,null,null,"GPa","","800 nm, 740 °C","AlMg intermetallic compound (Al12Mg17 or Al3Mg2+Al12Mg17)","","",false,"unit_suspect","results","When the interface product is AlMg intermetallic compound (Al12Mg17 or Al3Mg2+Al12Mg17), the shear strength is the worst, which are 28.5 MPa (400 nm, 720 °C) and 29.1 MPa (800 nm, 740 °C), respectively."],["oa:W4306158205","","shear strength",28.5,null,null,null,"GPa","","400 nm, 720 °C","AlMg intermetallic compound (Al12Mg17 or Al3Mg2+Al12Mg17)","","",false,"unit_suspect","results","When the interface product is AlMg intermetallic compound (Al12Mg17 or Al3Mg2+Al12Mg17), the shear strength is the worst, which are 28.5 MPa (400 nm, 720 °C) and 29.1 MPa (800 nm, 740 °C), respectively."],["oa:W4306158205","","average shear strength",73.5,null,null,null,"GPa","","800 nm, 730 °C","α-Al(Mg) + Al3Mg2","","",false,"unit_suspect","results","When the intermetallic compound is α-Al(Mg) +Al3Mg2 (800 nm, 730 °C), the average shear strength is 73.5 MPa."],["oa:W4306158205","","shear strength",93.6,null,null,null,"GPa","","800 nm, 720 °C","α-Al(Mg) solid solution","","",false,"unit_suspect","results","When the interface product is α-Al(Mg) solid solution with low hardness (800 nm, 720 °C), the shear strength is relatively high (93.6 MPa)."],["oa:W4310484189","TiAl/316L","shear strength",0.161,null,null,null,"GPa","750 °C","brazed at 1100 °C","","shear test","",false,"out_of_range","results_discussion","Figure 10 shows that the shear strength of the joint at room temperature and 750 °C was 240 MPa and 161 MPa, respectively, when the brazing temperature was increased to 1100 °C."],["oa:W4310484189","TiAl/316L","shear strength",0.29,null,null,null,"GPa","room temperature","brazed at 1090°C","","shear test","",false,"out_of_range","results_discussion","The shear strength at room temperature and 750 °C reaches 290MPa and 180 MPa respectively, which are equivalent to 0.71 and 0.51 of that at room temperature and 750 °C of TiAl alloy."],["oa:W4310484189","TiAl/316L","shear strength",0.18,null,null,null,"GPa","750 °C","brazed at 1090°C","","shear test","",false,"out_of_range","results_discussion","The shear strength at room temperature and 750 °C reaches 290MPa and 180 MPa respectively, which are equivalent to 0.71 and 0.51 of that at room temperature and 750 °C of TiAl alloy."],["oa:W4310484189","TiAl/316L","shear strength",0.24,null,null,null,"GPa","room temperature","brazed at 1100 °C","","shear test","",false,"out_of_range","results_discussion","Figure 10 shows that the shear strength of the joint at room temperature and 750 °C was 240 MPa and 161 MPa, respectively, when the brazing temperature was increased to 1100 °C."],["oa:W4313636661","Aluminum 6061 alloy","Shear strength",0.207,null,null,null,"GPa","","","","","",false,"out_of_range","methods","Mechanical properties of the materials Parameters Aluminum 6061 alloy Titanium Ti- 6Al-4V alloy Density 2700 kg/𝑚3 4500 kg/𝑚3 Tensile strength 310 MPa 1050 MPa Yield strength 276 MPa 827 MPa Shear strength 207 MPa 550 MPa Fatigue strength 96.5 MPa 510 MPa Elastic modulus 68.9 GPa 114 GPa Poisson's ratio 0.33 0.34 Figure 1."],["oa:W4313636661","Titanium Ti-6Al-4V alloy","Shear strength",0.55,null,null,null,"GPa","","","","","",false,"out_of_range","methods","Mechanical properties of the materials Parameters Aluminum 6061 alloy Titanium Ti- 6Al-4V alloy Density 2700 kg/𝑚3 4500 kg/𝑚3 Tensile strength 310 MPa 1050 MPa Yield strength 276 MPa 827 MPa Shear strength 207 MPa 550 MPa Fatigue strength 96.5 MPa 510 MPa Elastic modulus 68.9 GPa 114 GPa Poisson's ratio 0.33 0.34 Figure 1."],["oa:W4317468920","Ti-6Al-4V","Shear modulus",42.0,null,null,null,"GPa","room temperature","","","tensile test","",false,"","methods","Tensile strength 895 MPa Poisson’s ratio 0.31 Yield strength 750 MPa Elastic modulus 112 GPa Shear modulus 42 GPa Elongation at break 14% Welding current 80-85 amp Filler material ER Ti-5 Shielding gas Argon Heat input 1.20 kJ/mm travel speed 62 mm/min Voltage 10-12 volts Filler material dia 1.5 -2 mm Type of shielding Argon Shielding gas flow 8 -6 lit /min Electrode Tungsten 185 185"],["oa:W4321126020","Ti-22Al-25Nb","G(GPa)",43.5,null,null,null,"GPa","24 °C","","","dynamic (acoustic resonance) method","",false,"","methods","Table 3: Elastic modulus, shear modulus and Poisson’s ratio of Ti2AlNb alloy Temperature, T(oC) E(GPa) G(GPa) ν 24 113.2 43.5 0.301 500 103.7 39.5 0.313 600 99.7 37.9 0.315 700 95.0 36.1 0.316 2.3.2 High Temperature Fatigue Tests of Standard Open-Hole Specimens As the operating temperature range of Ti2AlNb alloy subcomponents includes 500°C∼700°C, the standard open-hole specimen was selected for the test, as shown in Fig. 1."],["oa:W4321126020","Ti-22Al-25Nb","G(GPa)",39.5,null,null,null,"GPa","500 °C","","","dynamic (acoustic resonance) method","",false,"","methods","Table 3: Elastic modulus, shear modulus and Poisson’s ratio of Ti2AlNb alloy Temperature, T(oC) E(GPa) G(GPa) ν 24 113.2 43.5 0.301 500 103.7 39.5 0.313 600 99.7 37.9 0.315 700 95.0 36.1 0.316 2.3.2 High Temperature Fatigue Tests of Standard Open-Hole Specimens As the operating temperature range of Ti2AlNb alloy subcomponents includes 500°C∼700°C, the standard open-hole specimen was selected for the test, as shown in Fig. 1."],["oa:W4321126020","Ti-22Al-25Nb","G(GPa)",37.9,null,null,null,"GPa","600 °C","","","dynamic (acoustic resonance) method","",false,"","methods","Table 3: Elastic modulus, shear modulus and Poisson’s ratio of Ti2AlNb alloy Temperature, T(oC) E(GPa) G(GPa) ν 24 113.2 43.5 0.301 500 103.7 39.5 0.313 600 99.7 37.9 0.315 700 95.0 36.1 0.316 2.3.2 High Temperature Fatigue Tests of Standard Open-Hole Specimens As the operating temperature range of Ti2AlNb alloy subcomponents includes 500°C∼700°C, the standard open-hole specimen was selected for the test, as shown in Fig. 1."],["oa:W4321126020","Ti-22Al-25Nb","G(GPa)",36.1,null,null,null,"GPa","700 °C","","","dynamic (acoustic resonance) method","",false,"","methods","Table 3: Elastic modulus, shear modulus and Poisson’s ratio of Ti2AlNb alloy Temperature, T(oC) E(GPa) G(GPa) ν 24 113.2 43.5 0.301 500 103.7 39.5 0.313 600 99.7 37.9 0.315 700 95.0 36.1 0.316 2.3.2 High Temperature Fatigue Tests of Standard Open-Hole Specimens As the operating temperature range of Ti2AlNb alloy subcomponents includes 500°C∼700°C, the standard open-hole specimen was selected for the test, as shown in Fig. 1."],["oa:W4377866069","","C13 − C44",-24.0,null,null,null,"GPa","","","","","",true,"out_of_range","results",""],["oa:W4377866069","","C13 − C44",-32.0,null,null,null,"GPa","","","","","",true,"out_of_range","results",""],["oa:W4385503599","Ti-25Mo","GA",98.0,null,null,null,"GPa","","","","","",true,"","discussion",""],["oa:W4386996619","Ti-6Al-4V","shear modulus",0.0,null,null,null,"","","as-built EBM","","ultrasonic wave velocity","",true,"unit_missing","results_discussion","Both longitudinal and shear waveforms were collected from the raster and random samples, from which, along with the density and thickness measurements of the samples tested, the elastic modulus, Poisson’s ratio, shear modulus, and bulk modulus can be calculated using Equations (1)–(4)."],["oa:W4386996619","Random","Shear Modulus",43.5,null,null,null,"GPa","","","","ultrasonic testing","",false,"","table","Random\t4380\t6120\t3150\t115.0\t0.320\t43.5\t106.4"],["oa:W4386996619","Raster","Shear Modulus",44.4,null,null,null,"GPa","","","","ultrasonic testing","",false,"","table","Raster\t4420\t6220\t3170\t117.6\t0.325\t44.4\t111.9"],["oa:W4391213858","Ti-6Al-4V","Shear modulus ( )",44.3,null,null,null,"GPa","room temperature","","","FE simulation","",true,"","methods","Page 8/23 Table 1 Parameter values and equations used in the FE simulation Elastic Properties Elastic modulus ( ) Shear modulus ( ) Poison's ratio ) ) 0.34 Thermoplastic & creep properties Temperature ( ) Flow stress ( ) Creep exponent Dorn’s constant ( ) 750 3.20 850 2.80 950 2.94 Ultrasonic constants Vibration amplitude Ultrasonic frequency Ti-6Al-4V density Sound speed 25 4430 4987 Contact/Friction condition Coefficient of Friction Model"],["oa:W4391462823","Ti-5Al-2V","G = 43.6 GPa is the shear modulus of titanium",43.6,43.6,43.6,null,"GPa","","","","","",false,"","discussion",""],["oa:W4391545738","","shear strength",81.51,null,null,null,"GPa","","","","torsion test","",false,"unit_suspect","abstract","The results of the torsion test showed that the welded sample has the highest shear strength of 81.51 MPa and also the highest corrosion resistance among other samples at a rotation speed of 1200 rpm and a friction time of 4 seconds."],["oa:W4391545808","Ti-6Al-4V","shear strength",34.66,null,null,null,"GPa","1050 °C","1050°C/15min","","","",false,"unit_suspect","abstract","It can be seen that at a constant temperature of 1050°C, increasing the time from 15 to 30 minutes decreases the shear strength from 34.66 to 29.39 MPa."],["oa:W4391545808","Ti-6Al-4V","shear strength",29.39,null,null,null,"GPa","1050 °C","1050°C/30min","","","",false,"unit_suspect","abstract","It can be seen that at a constant temperature of 1050°C, increasing the time from 15 to 30 minutes decreases the shear strength from 34.66 to 29.39 MPa."],["oa:W4391545808","Ti-6Al-4V","strength",34.66,null,null,null,"GPa","1050 °C","1050°C/15min","","","",false,"unit_suspect","abstract","Formation of brittle intermetallic compounds like NiTi2 and FeTi2 increase strength and promote brittle fracture.At a fixed time of 15 minutes, increasing the temperature from 1050 to 1100 °C causes the strength to increase from 34.66 to 38.46 MPa."],["oa:W4391545808","Ti-6Al-4V","strength",38.46,null,null,null,"GPa","1100 °C","1100°C/15min","","","",false,"unit_suspect","abstract","Formation of brittle intermetallic compounds like NiTi2 and FeTi2 increase strength and promote brittle fracture.At a fixed time of 15 minutes, increasing the temperature from 1050 to 1100 °C causes the strength to increase from 34.66 to 38.46 MPa."],["oa:W4392120341","VNbMoTaW","0 K shear modulus",74.0,null,null,null,"GPa","0 K","","","first-principles calculations","",true,"","results","In this study, G along <111> on {110} plane (which is the orientation used for the CRSS) was determined at 0 K using ﬁrst-principles calculations: 74.0 for VNbMoTaW and 28.8 GPa for TiZrNbHfTa (more on this later); melting temperatures (Tm) were taken from earlier work10: 2682 and 2155 K."],["oa:W4392120341","TiZrNbHfTa","0 K shear modulus",28.8,null,null,null,"GPa","0 K","","","first-principles calculations","",true,"","results","In this study, G along <111> on {110} plane (which is the orientation used for the CRSS) was determined at 0 K using ﬁrst-principles calculations: 74.0 for VNbMoTaW and 28.8 GPa for TiZrNbHfTa (more on this later); melting temperatures (Tm) were taken from earlier work10: 2682 and 2155 K."],["oa:W4392120341","TiZrNbHfTa","G",0.0,null,null,null,"","0 K","","","","",true,"unit_missing","results","The elastic constants of TiZrNbHfTa are much smaller than those of VNbMoTaW (note that G is the shear modulus along <111>)."],["oa:W4392120341","VNbMoTaW","G",0.0,null,null,null,"","0 K","","","","",true,"unit_missing","results","The elastic constants of TiZrNbHfTa are much smaller than those of VNbMoTaW (note that G is the shear modulus along <111>)."],["oa:W4392305326","Ti-5Al-5Mo-5V-3Cr","C1122",110.0,null,null,null,"GPa","","","","","",false,"out_of_range","conclusions",""],["oa:W4392305326","Ti-5Al-5Mo-5V-3Cr","C1212",36.0,null,null,null,"GPa","","","","","",false,"","conclusions",""],["oa:W4392305326","Ti-5Al-5Mo-5V-3Cr","C1122",99.4,null,null,null,"GPa","","","","","",false,"","conclusions",""],["oa:W4392305326","Ti-5Al-5Mo-5V-3Cr","C1133",68.8,null,null,null,"GPa","","","","","",false,"","conclusions",""],["oa:W4392305326","Ti-5Al-5Mo-5V-3Cr","C2323",31.6,null,null,null,"GPa","","","","","",false,"","conclusions",""],["oa:W4392310217","Ti-4Al-22V","c44",50.0,null,null,null,"GPa","","","","","",false,"","results",""],["oa:W4393303947","Ti-35Nb","Elastic constant, C44",55.0,null,null,null,"GPa","","as-built SLM","","","",false,"","methods",""],["oa:W4393306350","Ti-6Al-4V","Shear Modulus",44.4,null,null,null,"GPa","","","","ultrasonic testing","",false,"","abstract",""],["oa:W4393351804","Ti-6Al-4V","G",29.2,null,null,null,"GPa","750 °C","equiaxed","equiaxed α","","",false,"","methods",""],["oa:W4393351804","Ti-6Al-4V","G",23.1,null,null,null,"GPa","950 °C","equiaxed","equiaxed α","","",false,"","methods",""],["oa:W4393351804","Ti-10V-2Fe-3Al","G",17.7,null,null,null,"GPa","750 °C","equiaxed","equiaxed α","","",false,"","methods",""],["oa:W4393351804","Ti-10V-2Fe-3Al","G",16.5,null,null,null,"GPa","950 °C","equiaxed","equiaxed α","","",false,"","methods",""],["oa:W4396762409","ZTC4","Shrinkage of Phase Transition",0.0448,null,null,null,"","","","","","",false,"unit_missing","table","0.13\t335.62\t1650\t1600\t0.65\t1.4\t0.04476\t2.2102 × 10−5"],["oa:W4400098826","Ti-6Al-4V","safety factor against failure",10.75,null,null,null,"","","","","FEA","",true,"unit_missing","abstract","Conclusions: Based on this study, the maximum safety factor against failure (N) [ratio of 0.2% of yield strength (σy) to the Von-Mises stress (σv)] was observed as 10.75, 11.38, and 15.89, respectively, for tensile, compression, and torsional loading in the case of Ti-6Al-4V."],["oa:W4400098826","Ti-6Al-4V","safety factor against failure",11.38,null,null,null,"","","","","FEA","",true,"unit_missing","abstract","Conclusions: Based on this study, the maximum safety factor against failure (N) [ratio of 0.2% of yield strength (σy) to the Von-Mises stress (σv)] was observed as 10.75, 11.38, and 15.89, respectively, for tensile, compression, and torsional loading in the case of Ti-6Al-4V."],["oa:W4400098826","Ti-6Al-4V","safety factor against failure",15.89,null,null,null,"","","","","FEA","",true,"unit_missing","abstract","Conclusions: Based on this study, the maximum safety factor against failure (N) [ratio of 0.2% of yield strength (σy) to the Von-Mises stress (σv)] was observed as 10.75, 11.38, and 15.89, respectively, for tensile, compression, and torsional loading in the case of Ti-6Al-4V."],["oa:W4400267637","Ti_x(HfNbTaZr)_(1-x)/4","C44",62.4,null,null,null,"GPa","0 K","","","energy-strain approach","",true,"","results_discussion",""],["oa:W4401078142","Ti-6Al-4V","shear strength",0.284,null,null,null,"GPa","room temperature","930 °C/10 min","","","",false,"out_of_range","results_discussion","Compared with the joint brazed with the traditional equiatomic high-entropy brazing alloy, which has a room-temperature and high-temperature shear strength of 284 MPa and 263 MPa, the joint strength increased by about 66% and 48%."],["oa:W4401078142","Ti-6Al-4V","shear strength",0.389,null,null,null,"GPa","450 °C","970 °C/10 min","","","",false,"out_of_range","results_discussion","When the brazing parameter was 970 °C/10 min, the room-temperature and high-temperature shear strength of the TC4 joint brazed with Ti35Zr25Ni15Cu20Sn5 was 472 MPa and 389 MPa."],["oa:W4401078142","Ti-6Al-4V","shear strength",0.472,null,null,null,"GPa","room temperature","970 °C/10 min","","","",false,"out_of_range","results_discussion","When the brazing parameter was 970 °C/10 min, the room-temperature and high-temperature shear strength of the TC4 joint brazed with Ti35Zr25Ni15Cu20Sn5 was 472 MPa and 389 MPa."],["oa:W4401078142","Ti-6Al-4V","shear strength",0.263,null,null,null,"GPa","450 °C","930 °C/10 min","","","",false,"out_of_range","results_discussion","Compared with the joint brazed with the traditional equiatomic high-entropy brazing alloy, which has a room-temperature and high-temperature shear strength of 284 MPa and 263 MPa, the joint strength increased by about 66% and 48%."],["oa:W4401252355","Ti-6Al-4V","shear strength",0.1322,null,null,null,"GPa","","vacuum brazed with AgCuTi foil","heterogeneous","","",false,"out_of_range","conclusions","The resulting joint demonstrated a shear strength of up to 132.2 MPa, which was attributed to the synergistic effects of the various phase compositions present in each region.(3)Crack nucleation was predominantly observed within region IV, subsequently propagating through the reaction layer via a cleavage mechanism."],["oa:W4401252355","","shear strength",0.1308,null,null,null,"GPa","","","","","",false,"out_of_range","results_discussion","The maximum load was 4710.4 N, which corresponded to a shear strength of 130.8 MPa. and compare the average shear strength of 132.2 MPa with the shear strength of sapphire/metal joints from various existing studies."],["oa:W4401252355","Ti-6Al-4V","Shear Strength",0.1322,null,null,null,"GPa","","","","brazing","",false,"out_of_range","table","Sapphire/TC4\tBrazing\t132.2 MPa\t2024\tThis work"],["oa:W4401252355","Ti-6Al-4V","Shear Strength",0.121,null,null,null,"GPa","","","","diffusion bonding","",false,"out_of_range","table","Sapphire/TC4\tDiffusion bonding\t121 MPa\t2022\t[]"],["oa:W4401252355","Ti-6Al-4V","Shear Strength",29.1,null,null,null,"GPa","","","","brazing","",false,"unit_suspect","table","Sapphire/TC4\tBrazing\t29.1 MPa\t2019\t[]"],["oa:W4401818868","Ti-6Al-4V","μ",
