Repository: akhtar07/tisci-explorer

# TiSci Explorer

A read-only, static explorer for **TiSci**, an autonomous research agent for titanium alloys. TiSci reads the
titanium-alloy literature, builds a knowledge graph and a table of measured values, proposes hypotheses where the
graph has gaps, and tests them with DFT (MACE / VASP) and the ICME-lite multiscale chain.

**Live site:** https://akhtar07.github.io/tisci-explorer/

The site has seven sections:

| Section | What it shows |
|---|---|
| Overview | Corpus → graph → facts → hypotheses → verdicts, with the snapshot's counts |
| Worked example | One full loop for W in α-Ti: graph path, hypothesis, novelty check, DFT test, verdict, follow-up, DAMASK |

File: data/facts/strain_rate_sensitivity.json (part 2 of 3)
500 MPa in the elasto-plastic range, and is reduced to 0.001 in the unloaded condition (which would correspond to the case of a macroscopic residual stress equal to 0)."],["oa:W2622199706","Ti-6Al-4V","maximal strain value",0.004,null,null,null,"","","","","","",false,"unit_missing","results","The influence of the imposed macroscopic stress on the maximal strain value is quite clear: this maximal value is close to 0.002 for an imposed stress equal to 200 MPa in the elastic range (after the establishment of plastic residual stresses (Point 4) or not (Point 1)), whereas it reaches 0.004 for an imposed stress close to 500 MPa in the elasto-plastic range, and is reduced to 0.001 in the unloaded condition (which would correspond to the case of a macroscopic residual stress equal to 0)."],["oa:W2622199706","Ti-6Al-4V","maximal strain value",0.001,null,null,null,"","","","","","",false,"unit_missing","results","The influence of the imposed macroscopic stress on the maximal strain value is quite clear: this maximal value is close to 0.002 for an imposed stress equal to 200 MPa in the elastic range (after the establishment of plastic residual stresses (Point 4) or not (Point 1)), whereas it reaches 0.004 for an imposed stress close to 500 MPa in the elasto-plastic range, and is reduced to 0.001 in the unloaded condition (which would correspond to the case of a macroscopic residual stress equal to 0)."],["oa:W2741795266","Ti-6Al-4V","strain",0.023,null,null,null,"","","HPT","martensitic α'","","",false,"unit_missing","methods",""],["oa:W2741795266","Ti-6Al-4V","strain",0.019,null,null,null,"","","HPT","equiaxed α","","",false,"unit_missing","methods",""],["oa:W2742544827","Ti-6Al-4V","strain rate sensitivity (m)",0.3,null,null,null,"","","","","","",false,"unit_missing","results_discussion",""],["oa:W2742544827","Ti-6Al-4V","strain rate sensitivity",0.3,null,null,null,"","","","","","0.1",false,"unit_missing","conclusions",""],["oa:W2742544827","Ti-6Al-4V","m value",0.4,null,null,null,"","","","","","",false,"unit_missing","results_discussion",""],["oa:W2742544827","Ti-6Al-4V","m value",0.66,null,null,null,"","700 °C","","","tensile strain rate jump test","",false,"unit_missing","results_discussion",""],["oa:W2742544827","Ti-6Al-4V","m value",0.3,null,null,null,"","700 °C","","","tensile strain rate jump test","",false,"unit_missing","results_discussion",""],["oa:W2743715478","","m-parameter",1.0,null,null,null,"","200°C","","","tensile test","10−4 s−1",false,"unit_missing","results","The m-parameter for samples deformed at 250°C is lower in the initial stage of the deformation, while the m-parameter for samples deformed at 200°C is the highest at the true strain ε > 1."],["oa:W2743715478","","m-parameter",0.3,null,null,null,"","250°C","","","tensile test","10−4 s−1",false,"unit_missing","results","The m-parameter for samples deformed at 250°C is lower in the initial stage of the deformation, while the m-parameter for samples deformed at 200°C is the highest at the true strain ε > 1."],["oa:W2743715478","","m-parameter",0.5,null,null,null,"","200 °C","annealed up to 660°C","partly recrystallized","","5 × 10^-4 s^-1",false,"unit_missing","results","At intermediate temperatures of 175 and 200°C, the range of m > 0.5 extends to strain rates of 5 × 10−4 s−1."],["oa:W2743715478","","m-parameter",0.5,null,null,null,"","175 °C","annealed up to 660°C","partly recrystallized","","5 × 10^-4 s^-1",false,"unit_missing","results","At intermediate temperatures of 175 and 200°C, the range of m > 0.5 extends to strain rates of 5 × 10−4 s−1."],["oa:W2743715478","","m-parameter",0.5,null,null,null,"","175 °C","annealed up to 660°C","partly recrystallized","","10^-4 s^-1",false,"unit_missing","results","Material exhibits the superplastic behavior (m > 0.5) at all studied temperatures and strain rates up to 10−4 s−1."],["oa:W2743715478","","m-parameter",0.5,null,null,null,"","250 °C","annealed up to 660°C","partly recrystallized","","10^-4 s^-1",false,"unit_missing","results","Material exhibits the superplastic behavior (m > 0.5) at all studied temperatures and strain rates up to 10−4 s−1."],["oa:W2743715478","","m-parameter",0.5,null,null,null,"","200 °C","annealed up to 660°C","partly recrystallized","","10^-4 s^-1",false,"unit_missing","results","Material exhibits the superplastic behavior (m > 0.5) at all studied temperatures and strain rates up to 10−4 s−1."],["oa:W2783977925","CP-Ti50A","strain rate",0.0,null,null,null,"","","","","","",false,"unit_missing","conclusions","The highest level of anelastic strain recovery (& 10% of the total springback) was measured for the samples with their length along the RD. • The magnitude of anelastic strain recovery is almost equal to the level of strain recovery caused by the degradation in Young’s modulus as a function of plastic deformation. • The level of measured total springback differs for different directions and increases by increasing strain rate during plastic deformation. • The Chord modulus is found to be more ef"],["oa:W2784881340","DV4","m",0.4922,null,null,0.1184,"","","","","","",false,"unit_missing","discussion",""],["oa:W2784881340","DV2","m",0.49,null,null,0.1211,"","","","","","",false,"unit_missing","discussion",""],["oa:W2784881340","DV4","m",0.34,null,null,0.234,"","","","","","",false,"unit_missing","discussion",""],["oa:W2784881340","DV2","m",0.357,null,null,0.163,"","","","","","",false,"unit_missing","discussion",""],["oa:W2784881340","DV0","m",0.986,null,null,0.4756,"","","","","","",false,"unit_missing","discussion",""],["oa:W2784881340","DV1","m",0.142,null,null,0.0256,"","","","","","",false,"unit_missing","discussion",""],["oa:W2788969687","Ti-5Al-5Mo-5V-3Cr","ε < 0.03",0.03,null,null,null,"","room temperature","β-quenched","","uniaxial compression","",false,"unit_missing","discussion","Thereafter, formation of β-subgrain cells becomes relevant at σ > 800MPa/ε < 0.03 (Fig. 6c)."],["oa:W2788969687","Ti-5Al-5Mo-5V-3Cr","ε ~ 0.021",0.021,null,null,null,"","room temperature","β-quenched","","uniaxial compression","",false,"unit_missing","results","A decrease and increase of ~ 30vol% in the volume fractions of β and α″, respectively, takes place from σ ~ 700MPa/ε ~ 0.021 up to σ = 930MPa/ε = 0.041, reflecting the previously mentioned stress-induced β →α″ transformation during compression of the β-quenched Ti-5553 alloy."],["oa:W2788969687","Ti-5Al-5Mo-5V-3Cr","ε = 0.041",0.041,null,null,null,"","room temperature","β-quenched","","uniaxial compression","",false,"unit_missing","results","A decrease and increase of ~ 30vol% in the volume fractions of β and α″, respectively, takes place from σ ~ 700MPa/ε ~ 0.021 up to σ = 930MPa/ε = 0.041, reflecting the previously mentioned stress-induced β →α″ transformation during compression of the β-quenched Ti-5553 alloy."],["oa:W2795990093","alpha-titanium","strain rate sensitivity",0.1,null,null,null,"%","room temperature","","equiaxed α","","",false,"unit_mismatch","front",""],["oa:W2883837899","Ti-6Al-4V","m value",0.07,null,null,null,"","1023 K","","","","5 × 10−3 s−1",false,"unit_missing","results_discussion","The m value corresponding to the δ value of 82% at 1023 K with a strain rate of 5 × 10−3 s−1 is 0.23 smaller than 0.3, implying no superplasticity occurs."],["oa:W2883837899","Ti-6Al-4V","strain rate sensitivity exponent (m)",0.375,0.23,0.52,null,"","973–1123 K","","","","5 × 10−4–10−3 s−1",false,"unit_missing","conclusions","The results demonstrate that Ti-6Al-4V alloy shows excellent superplasticity in the temperature ranging from 973 to 1123 K over a strain rate 5 × 10−4–10−3 s−1, where the strain rate sensitivity exponent (m) varies from 0.23 to 0.52 and the deformation activation energy (Q) falls in the range of 106.70–402.61 kJ/mol."],["oa:W2884935799","Ti54M","m value",0.5,null,null,null,"","below 850 °C","","","strain rate jump test","",false,"unit_missing","results_discussion",""],["oa:W2884935799","Ti-6Al-2Sn-4Zr-2Mo","strain rate sensitivity",0.5,null,null,null,"","","","","","",false,"unit_missing","results_discussion",""],["oa:W2884935799","Ti-6Al-4V","m value",0.5,null,null,null,"","","","","strain rate jump test","",false,"unit_missing","results_discussion",""],["oa:W2884935799","Ti-6Al-2Sn-4Zr-2Mo","m value",0.5,null,null,null,"","","","","strain rate jump test","",false,"unit_missing","results_discussion",""],["oa:W2884935799","Ti54M","maximum strain rate sensitivity",0.66,null,null,null,"","","","","","",false,"unit_missing","conclusions",""],["oa:W2898073550","TA15","n’",5.6875,null,null,null,"","","","","","",false,"unit_missing","results_discussion","The averages of n’ and β were 5.6875 and 0.0384 MPa−1, respectively.(8)n′=[∂lnε˙∂lnσ]T (9)β=[∂lnε˙∂σ]T"],["oa:W2900891318","Ti-8.5Cr-1.5Sn","strain-hardening rate",0.0,null,null,null,"","","","","","",false,"unit_missing","methods","Many β titanium alloys with excellent mechanical properties have been designed based on the d-electron theory, such as Ti-8.5Cr-1.5Sn (wt.%) alloy with extra high strain-hardening rate and Ti-6Cr-4Mo-2Al-2Sn-1Zr (wt.%) alloy with high product of strength and elongation of 42.6 GPa% [,]."],["oa:W2906114417","Ti2AlNb-based alloy","strain rate sensitivity coefficient",0.33,null,null,null,"","960 °C","","","tensile test","2 × 10−4 – 2 × 10−3 s−1",false,"unit_missing","results_discussion","At 960°C, the strain rate sensitivity coefficient for Ti2AlNb-based alloy exceeded 0.33 at strain rates of 2 × 10−4 – 2 × 10−3 s−1."],["oa:W2923074521","Ti55531","constant k",1.01,null,null,null,"","","650 °C ageing","","experimental results","",false,"unit_missing","discussion","The constant k is 1.01, acquired by the experimental results of 650 °C ageing Ti55531 micropillars, and the fitting detail is shown in Supplementary Fig. S3."],["oa:W292793121","","n",9.4,null,null,null,"","786 K","","","creep simulation","constant load",true,"unit_missing","results",""],["oa:W292793121","","n",9.0,null,null,null,"","786 K","","","creep simulation","constant load",true,"unit_missing","results",""],["oa:W292793121","","n",9.4,null,null,null,"","786 K","","","creep simulation","constant load",true,"unit_missing","results",""],["oa:W2937039513","","m value",0.33,null,null,null,"%","15°C","","","","",false,"unit_mismatch","methods",""],["oa:W2937039513","Ti-6Al-4V","m",0.015,null,null,null,"","-140°C","β annealed","","","",false,"unit_missing","conclusions",""],["oa:W2937039513","Ti-6Al-4V","m",0.02,null,null,null,"","15°C","β annealed","","","",false,"unit_missing","conclusions",""],["oa:W2937039513","Ti-6Al-4V","strain rate sensitivity",0.0,null,null,null,"","-161°C","mill annealed","","","",false,"unit_missing","conclusions",""],["oa:W2937039513","Ti-6Al-4V","strain rate sensitivity",9.3,null,null,null,"%","16°C","β annealed","","","10 times increase",false,"unit_mismatch","conclusions",""],["oa:W2937039513","Ti-6Al-4V","strain rate sensitivity",4.8,null,null,null,"%","-160°C","β annealed","","","10 times increase",false,"unit_mismatch","conclusions",""],["oa:W2942679237","WAAM Ti-6Al-4V","strain hardening exponent",0.125,null,null,null,"","","","","","",false,"unit_missing","methods","Modulus of elasticity, E (GPa) Cyclic strength coefficient K′ (MPa) Strain hardening exponent n′ Fatigue strength coefficient σf′ (MPa) Fatigue strength exponent b 116 1582 0.125 1470 −0.068 3.3 Porosity characterisation Porosity size and distribution play an important role in fatigue life, particularly when pores are close to the surface and/or pore sizes are larger than the surrounding microstructural dimensions [42]."],["oa:W2945270320","Ti-6Al-4V","strain rate C",0.06,null,null,null,"","","","","","",false,"unit_missing","methods","The material yield stress constant A = 1343MPa given in Equation 1, the hardening modulus of the material B = 1092MPa, the hardening coefficient n = 0.22, the strain rate C = 0.06, the thermal softening coefficient of the material is m = 1.82 [8]."],["oa:W2946190355","CP-Ti Grade 2","strain hardening coefficient",0.0,null,null,null,"","","","","","",false,"unit_missing","results_discussion","It is also clear that the activity of pyramidal slip with high critical resolved shear stress (CRSS) compared to prism slip is much higher in 90T compared to 0T and 45T orientation, which results in lower strain hardening coefficient of 90T with high yield strength as reported in Table 4."],["oa:W2946460749","Ti-6Al-4V","m",0.175,0.15,0.2,null,"","880°C to 950°C","","","","",false,"unit_missing","methods",""],["oa:W2946460749","Ti-6Al-4V","m value",0.15,0.15,0.15,null,"","950 °C","","","uniaxial compression test","",false,"unit_missing","methods",""],["oa:W2947486466","Ti-6Al-4V","m = 0.65",0.65,null,null,null,"","825 °C","annealed","","","1 × 10−3 s−1",false,"unit_missing","discussion","Considering both temperatures at a constant strain rate of 1 × 10−3 s−1, the samples exhibited high strain rate sensitivity m = 0.65 with a diﬀerence in strain hardening behaviour."],["oa:W2947486466","Ti-6Al-4V","strain hardening coeﬃcient",0.0,null,null,null,"","825 °C","","","","1 × 10−3 s−1",false,"unit_missing","conclusions","Due to the ﬁne-structure and its stability during superplastic deformation, a maximum elongation–to-failure of 635% and stable ﬂow with strain hardening coeﬃcient close to zero were achieved at a constant strain rate of 1 × 10−3 s−1 and a temperature of 825 ◦C."],["oa:W2947486466","Ti-6Al-4V","m-value",0.5,0.5,0.5,null,"","825–900 °C","","","tensile test","1 × 10−3 s−1",false,"unit_missing","results","Materials 2019, 12, 1756 5 of 20 1 × 10−3 s−1 in a temperature range of 825–900 ◦C (Figure 2b)."],["oa:W2947486466","Ti-6Al-4V","m-value",0.45,null,null,null,"","800–900 °C","annealed","","","6 × 10−4–3 × 10−3 s−1",false,"unit_missing","conclusions","For the β-grains, a signiﬁcant temperature-induced grain growth by 2 folds was observed in a temperature range of 850–900 ◦C. • The alloy demonstrated superplasticity in a strain rate range of 6 × 10−4–3 × 10−3 s−1 and in a temperature range of 800–900 ◦C."],["oa:W2955783458","Ti-6Al-4V","n",0.073,null,null,null,"","room temperature","","","compression test","0.05 s-1",false,"unit_missing","methods",""],["oa:W2955783458","Ti-6Al-4V","cθ c",1.0,null,null,null,"","","","","","",false,"unit_missing","methods",""],["oa:W2955783458","Ti-6Al-4V","η0",-0.333,null,null,null,"","","","","","",false,"unit_missing","methods",""],["oa:W2955783458","Ti-6Al-4V","m",0.4,null,null,null,"","room temperature","","","compression test","0.05 s-1",false,"unit_missing","methods",""],["oa:W2967835174","Ti-6Al-4V","Average strain increment during dwell",0.0008,0.0007,0.0008,null,"","room temperature","as-built SLM","","dwell fatigue test","",false,"unit_missing","table","Average strain increment during dwell\t0.0007\t0.0008"],["oa:W2967835174","Ti-6Al-4V","Plastic strain after 1-cycle test",0.0012,0.001,0.0014,null,"","room temperature","as-built SLM","","dwell fatigue test","",false,"unit_missing","table","Plastic strain after 1-cycle test\t0.0010\t0.0014"],["oa:W2967835174","Ti-6Al-4V","Mean of strain concentration factor",2.305,1.96,2.65,null,"","room temperature","as-built SLM","","dwell fatigue test","",false,"unit_missing","table","Mean of strain concentration factor\t1.96\t2.65"],["oa:W2967835174","Ti-6Al-4V","Fluctuation of strain concentration factor",2.005,1.9,2.11,null,"","room temperature","as-built SLM","","dwell fatigue test","",false,"unit_missing","table","Fluctuation of strain concentration factor\t1.90–2.11\t2.33–2.94"],["oa:W2967835174","Ti-6Al-4V","Fluctuation of maximum strain with 10s filter during dwell",0.0181,0.0173,0.0189,null,"","room temperature","as-built SLM","","dwell fatigue test","",false,"unit_missing","table","Fluctuation of maximum strain with 10s filter during dwell\t0.0173–0.0189\t0.0334–0.0438"],["oa:W2967835174","Ti-6Al-4V","plastic strain increment",0.0008,null,null,null,"","","","","","",false,"unit_missing","abstract","The plastic strain increment is 0.0007 during the displacement holding time of 591s in the smoothed specimen at maximum stress of 900 MPa., and 0.0008 during the displacement holding time of 593s in the cracked specimen at maximum stress of 870 MPa."],["oa:W2967835174","Ti-6Al-4V","Fluctuation of maximum strain during dwell",0.0199,0.0148,0.0251,null,"","room temperature","as-built SLM","","dwell fatigue test","",false,"unit_missing","table","Fluctuation of maximum strain during dwell\t0.0148–0.0251\t0.0290–0.0498"],["oa:W2967835174","Ti-6Al-4V","Fluctuation of average strain during dwell",0.0089,0.0082,0.0096,null,"","room temperature","as-built SLM","","dwell fatigue test","",false,"unit_missing","table","Fluctuation of average strain during dwell\t0.0082–0.0096\t0.0140–0.0154"],["oa:W2967835174","Ti-6Al-4V","plastic strain increment",0.0007,null,null,null,"","","","","","",false,"unit_missing","abstract","The plastic strain increment is 0.0007 during the displacement holding time of 591s in the smoothed specimen at maximum stress of 900 MPa., and 0.0008 during the displacement holding time of 593s in the cracked specimen at maximum stress of 870 MPa."],["oa:W2969621434","Ti-5Al-2V","n",4.3,4.3,4.3,null,"","","","","","",false,"unit_missing","discussion",""],["oa:W2972588246","Ti-10V-2Fe-3Al","strain rate sensitivity parameter",0.25,null,null,null,"","","as-pressed","","processing map analysis","",false,"unit_missing","results","The processing maps are composed of parameter g (Eq. [4]), which represents the eﬃciency of the power dissipation, and parameter n (Eq. [5]) representing ﬂow instability criterion: g ¼ J Jmax ¼ 2m m þ 1 ½4\u0004 n ¼ @ ln m mþ1 \u0002 \u0003 @ ln _eð Þ þ m<0 ½5\u0004 where m (Eq. [6]) is the strain rate sensitivity parameter deﬁned at a constant value of temperature and strain as m ¼ @ log r @ log _e \u0004 \u0005 T;e ½6\u0004 If parameter n has a negative value, microstructural ﬂow instabilities, such as adiabatic shear bands (AS"],["oa:W2974635549","Ti-5Al-2Sn-2Zr-4Mo-4Cr","strain-rate sensitivity coefﬁcient m",0.05,null,null,null,"","room temperature","as-received","","tensile test","10 s-1",false,"unit_missing","methods",""],["oa:W2981668706","Ti-6Al-4V","ε",0.21,0.11,0.31,null,"","860 °C","860 °C","","","5 × 10−4",false,"unit_missing","table","ε\t0.11–0.31\t0.10–0.38\t0.09–0.46\t0.14–0.57"],["oa:W2981668706","Ti-6Al-4V","ε",0.275,0.09,0.46,null,"","860 °C","860 °C","","","5 × 10−3",false,"unit_missing","table","ε\t0.11–0.31\t0.10–0.38\t0.09–0.46\t0.14–0.57"],["oa:W2981668706","Ti-6Al-4V","ε",0.24,0.1,0.38,null,"","860 °C","860 °C","","","10−3",false,"unit_missing","table","ε\t0.11–0.31\t0.10–0.38\t0.09–0.46\t0.14–0.57"],["oa:W2981668706","Ti-6Al-4V","m",0.45,0.17,0.73,null,"","800–890 °C","as-received","","","5 × 10−4–0.05 s−1",false,"unit_missing","conclusions","(1) The m of Ti–6Al–4V at 800–890 °C with a strain rate of 5 × 10−4–0.05 s−1 and strain of 0.6 was 0.17–0.73, and the Q-value was 328.88–546.90 KJ/mol."],["oa:W2981668706","Ti-6Al-4V","ε",0.355,0.14,0.57,null,"","860 °C","860 °C","","","5 × 10−2",false,"unit_missing","table","ε\t0.11–0.31\t0.10–0.38\t0.09–0.46\t0.14–0.57"],["oa:W2982138782","Ti-6Al-4V","Strain Rate Sensitivity of σ* (n)",0.0155,null,null,null,"","","EBM","","","",false,"unit_missing","table","EBM/Ti6Al4V\t0.0155\t0.5839"],["oa:W2982138782","Ti-6Al-4V","Strain Rate Sensitivity of E*",0.0005,null,null,null,"","","EBM","","","",false,"unit_missing","table","EBM/Ti6Al4V\t0.0005\t0.0056"],["oa:W2986751225","","taux d’écrouissage",0.0,null,null,null,"","","","","","",false,"unit_missing","conclusions",""],["oa:W2989613103","Ti-6Al-4V","Viscoplastic parameter, M",0.033,null,null,null,"-","","","","","",false,"","methods",""],["oa:W2989613103","Ti-6Al-4V","Isotropic hardening exponent, n",0.563,null,null,null,"-","","","","","",false,"","methods",""],["oa:W2990898648","Ti-15Mo-3Al-2.7Nb-0.2Si","SHR",0.01,null,null,null,"","room temperature","aged at 500 °C for 8 h","","tensile test","",false,"unit_missing","results","7 Scientific Reports | (2019) 9:17628 | https://doi.org/10.1038/s41598-019-54114-0 www.nature.com/scientificreports www.nature.com/scientificreports/ A high SHR occurred in the alloy aged at 500 °C during the initial tensile stage, due that many αWM precipitates and GBs hindered dislocation movement and produced pinning effect."],["oa:W2996263273","Ti-6Al-4V","n",0.316,null,null,null,"","","","","","",false,"unit_missing","table","874\t583\t0.316\t0.003\t0.95"],["oa:W3004369596","Ti-6Al-4V","Strain Rate Sensitivity (m)",0.005,null,null,null,"","","","","","",false,"unit_missing","methods",""],["oa:W3004369596","Ti-6Al-4V","strain-rate sensitivity",0.35,0.2,0.5,null,"","","","very fine α grain size (≤ 0.3 μm)","","",false,"unit_missing","results",""],["oa:W3004606294","","elastic strain",0.008,null,null,null,"","","","","","",false,"unit_missing","results",""],["oa:W3004606294","","macroscopic engineering strain",0.0065,null,null,null,"","","","","","",false,"unit_missing","results",""],["oa:W3004606294","","mean strain",0.018,null,null,null,"","","","","","",false,"unit_missing","results",""],["oa:W3004606294","LFW–AW–PC–2","maximum local εPP strain",0.11,null,null,null,"","","","","tensile test","",false,"unit_missing","results",""],["oa:W3015404688","Ti-6Al-4V","应变率敏感性",0.43,null,null,null,"","","","","theoretical calculation","",true,"unit_missing","abstract",""],["oa:W3022509747","Ti-36Nb-2Ta-3Zr-0.3O","Maximum Hencky strain εyy",0.4922,null,null,null,"","","","","","10−1 s−1",false,"unit_missing","results","Fig. 16 Deformation rate tensor Dyy versus displacement curves for selected points of Gum Metal under tension at five strain rates: 10−5 s−1; 10−4 s−1, 10−3 s−1, 10−2 s−1 and 10−1 s−1 Table 3 Maximum εyy and Dyy for each strain rate Strain rate (s−1) Maximum Hencky strain εyy Maximum deformation rate tensor Dyy (s−1) 10−5 0.5487 0.5461 × 10−3 10−4 0.5351 2.6816 × 10−3 10−3 0.5461 10.4878 × 10−3 10−2 0.4878 0.2385 10−1 0.4922 1.6879 Fig. 17 SEM fractographs of Gum Metal subjected to tension at st"],["oa:W3022509747","Ti-36Nb-2Ta-3Zr-0.3O","Maximum Hencky strain εyy",0.4878,null,null,null,"","","","","","10−2 s−1",false,"unit_missing","results","Fig. 16 Deformation rate tensor Dyy versus displacement curves for selected points of Gum Metal under tension at five strain rates: 10−5 s−1; 10−4 s−1, 10−3 s−1, 10−2 s−1 and 10−1 s−1 Table 3 Maximum εyy and Dyy for each strain rate Strain rate (s−1) Maximum Hencky strain εyy Maximum deformation rate tensor Dyy (s−1) 10−5 0.5487 0.5461 × 10−3 10−4 0.5351 2.6816 × 10−3 10−3 0.5461 10.4878 × 10−3 10−2 0.4878 0.2385 10−1 0.4922 1.6879 Fig. 17 SEM fractographs of Gum Metal subjected to tension at st"],["oa:W3022509747","Ti-36Nb-2Ta-3Zr-0.3O","Maximum Hencky strain εyy",0.5461,null,null,null,"","","","","","10−3 s−1",false,"unit_missing","results","Fig. 16 Deformation rate tensor Dyy versus displacement curves for selected points of Gum Metal under tension at five strain rates: 10−5 s−1; 10−4 s−1, 10−3 s−1, 10−2 s−1 and 10−1 s−1 Table 3 Maximum εyy and Dyy for each strain rate Strain rate (s−1) Maximum Hencky strain εyy Maximum deformation rate tensor Dyy (s−1) 10−5 0.5487 0.5461 × 10−3 10−4 0.5351 2.6816 × 10−3 10−3 0.5461 10.4878 × 10−3 10−2 0.4878 0.2385 10−1 0.4922 1.6879 Fig. 17 SEM fractographs of Gum Metal subjected to tension at st"],["oa:W3022509747","Ti-36Nb-2Ta-3Zr-0.3O","Maximum Hencky strain εyy",0.5351,null,null,null,"","","","","","10−4 s−1",false,"unit_missing","results","Fig. 16 Deformation rate tensor Dyy versus displacement curves for selected points of Gum Metal under tension at five strain rates: 10−5 s−1; 10−4 s−1, 10−3 s−1, 10−2 s−1 and 10−1 s−1 Table 3 Maximum εyy and Dyy for each strain rate Strain rate (s−1) Maximum Hencky strain εyy Maximum deformation rate tensor Dyy (s−1) 10−5 0.5487 0.5461 × 10−3 10−4 0.5351 2.6816 × 10−3 10−3 0.5461 10.4878 × 10−3 10−2 0.4878 0.2385 10−1 0.4922 1.6879 Fig. 17 SEM fractographs of Gum Metal subjected to tension at st"],["oa:W3022509747","Ti-36Nb-2Ta-3Zr-0.3O","Maximum Hencky strain εyy",0.5487,null,null,null,"","","","","","10−5 s−1",false,"unit_missing","results","Fig. 16 Deformation rate tensor Dyy versus displacement curves for selected points of Gum Metal under tension at five strain rates: 10−5 s−1; 10−4 s−1, 10−3 s−1, 10−2 s−1 and 10−1 s−1 Table 3 Maximum εyy and Dyy for each strain rate Strain rate (s−1) Maximum Hencky strain εyy Maximum deformation rate tensor Dyy (s−1) 10−5 0.5487 0.5461 × 10−3 10−4 0.5351 2.6816 × 10−3 10−3 0.5461 10.4878 × 10−3 10−2 0.4878 0.2385 10−1 0.4922 1.6879 Fig. 17 SEM fractographs of Gum Metal subjected to tension at st"],["oa:W3033765716","Ti-6Al-4V","déformation égale à 0,1 %",0.001,null,null,null,"","","","","calcul par éléments finis","",true,"unit_missing","discussion",""],["oa:W3034322502","Ti-6Al-4V","strain rate sensitivity",2.67,2.67,2.67,null,"%","room temperature","UDR","","tensile test","",false,"unit_mismatch","conclusions",""],["oa:W3034322502","Ti-6Al-4V","strain rate sensitivity",1.64,1.64,1.64,null,"%","room temperature","UDR","","tensile test","",false,"unit_mismatch","conclusions",""],["oa:W3034322502","Ti-6.5Al","m",0.0161,null,null,null,"","","","","","",false,"unit_missing","discussion",""],["oa:W3034322502","Ti-6Al-4V","m",0.0162,null,null,null,"","","","","","",false,"unit_missing","discussion",""],["oa:W3034322502","Ti-6.5Al","Strain Rate Sensitivity Parameter (m)",0.021,null,null,null,"","room temperature","","","tensile test","",false,"unit_missing","discussion",""],["oa:W3034322502","Ti-6Al-4V","strain rate sensitivity",0.92,0.92,0.92,null,"%","room temperature","UDR","","tensile test","",false,"unit_mismatch","conclusions",""],["oa:W3034322502","Ti-3Al","Strain Rate Sensitivity Parameter (m)",0.0313,null,null,null,"","room temperature","","","tensile test","",false,"unit_missing","discussion",""],["oa:W3034322502","Ti-0Al","Strain Rate Sensitivity Parameter (m)",0.0168,null,null,null,"","room temperature","","","tensile test","",false,"unit_missing","discussion",""],["oa:W3041438598","Ti-6Al-4V","Strain",4.5,null,null,null,"","","","","","",false,"unit_missing","conclusions",""],["oa:W3041438598","Ti-6Al-4V","Strain",5.3,null,null,null,"","","","","","",false,"unit_missing","conclusions",""],["oa:W3095030587","Ti-6Al-4V","strain-hardening exponent",0.0,null,null,null,"","800 °C","","","","",false,"unit_missing","methods",""],["oa:W3095030587","Ti-6Al-4V","strain-hardening exponent (n)",0.0111,null,null,null,"","800 °C","hybrid manufactured","","tensile test","",false,"unit_missing","methods",""],["oa:W3095030587","Ti-6Al-4V","strain-hardening exponent (n)",0.0993,null,null,null,"","600 °C","hybrid manufactured","","tensile test","",false,"unit_missing","methods",""],["oa:W3095030587","Ti-6Al-4V","strain-hardening exponent (n)",0.1561,null,null,null,"","400 °C","hybrid manufactured","","tensile test","",false,"unit_missing","methods",""],["oa:W3103523058","CP-Ti Grade 1","Strain rate sensitivity",0.015,null,null,null,"","145 °C","","","lattice strain relaxation","",false,"unit_missing","results_discussion",""],["oa:W3103523058","","Averaged SRS values",0.014,null,null,null,"","room temperature","","","lattice strain relaxation","",false,"unit_missing","results_discussion",""],["oa:W3103523058","CP-Ti Grade 1","Strain rate sensitivity",0.013,null,null,null,"","75 °C","","","lattice strain relaxation","",false,"unit_missing","results_discussion",""],["oa:W3103523058","CP-Ti Grade 1","Strain rate sensitivity",0.011,null,null,null,"","room temperature","","","lattice strain relaxation","",false,"unit_missing","results_discussion",""],["oa:W3103523058","CP-Ti Grade 4","Strain rate sensitivity",0.016,null,null,null,"","145 °C","","","lattice strain relaxation","",false,"unit_missing","results_discussion",""],["oa:W3103523058","CP-Ti Grade 4","Strain rate sensitivity",0.014,null,null,null,"","75 °C","","","lattice strain relaxation","",false,"unit_missing","results_discussion",""],["oa:W3103523058","CP-Ti Grade 4","Strain rate sensitivity",0.012,null,null,null,"","room temperature","","","lattice strain relaxation","",false,"unit_missing","results_discussion",""],["oa:W3103523058","CP-Ti Grade 4","Strain rate sensitivity",0.018,null,null,null,"","250 °C","","","lattice strain relaxation","",false,"unit_missing","results_discussion",""],["oa:W3116130815","Ti-45Al-2B-2Mn-2Nb","strain rate sensitivity exponent",0.025,0.0,0.05,null,"","","","","","",false,"unit_missing","conclusions","The strain rate sensitivity exponent, which ranged between 0 to 0.05, was not strongly dependent on true stress and increased with increasing temperature."],["oa:W3118246186","Ti-6Al-4V","equivalent von-Mises strain (ϵvm)",0.0036,null,null,null,"","","","","CPFEM prediction","",true,"unit_missing","results_discussion","The analysis gave a maximum equivalent von-Mises stress (σvm) and strain (ϵvm) of 387.3 MPa [Fig. 4] and 3.62 x 10-3 in the implant and 11.54 MPa [Fig. 5] and 0.02 in lattice structure."],["oa:W3118246186","Ti-6Al-4V","equivalent von-Mises strain (ϵvm)",0.02,null,null,null,"","","","","CPFEM prediction","",true,"unit_missing","results_discussion","The analysis gave a maximum equivalent von-Mises stress (σvm) and strain (ϵvm) of 387.3 MPa [Fig. 4] and 3.62 x 10-3 in the implant and 11.54 MPa [Fig. 5] and 0.02 in lattice structure."],["oa:W3118583676","Ti-6Al-4V","strain rate sensitivity",0.003,null,null,null,"s-1","500–700 °C","annealed","equiaxed","isothermal compression test","0.003, 0.01, 0.03 s−1",false,"unit_mismatch","methods","Isothermal compression tests were conducted using a Gleeble-3800 simulator in the temperature range of 500–700 °C under constant true strain rates of 0.003, 0.01, and 0.03 s−1, respectively."],["oa:W3118583676","Ti-6Al-4V","strain rate sensitivity",0.01,null,null,null,"s-1","500–700 °C","four-pass ECAP","","isothermal compression test","0.003, 0.01, 0.03 s−1",false,"unit_mismatch","methods","Isothermal compression tests were conducted using a Gleeble-3800 simulator in the temperature range of 500–700 °C under constant true strain rates of 0.003, 0.01, and 0.03 s−1, respectively."],["oa:W3118583676","Ti-6Al-4V","strain rate sensitivity",0.03,null,null,null,"s-1","500–700 °C","four-pass ECAP","","isothermal compression test","0.003, 0.01, 0.03 s−1",false,"unit_mismatch","methods","Isothermal compression tests were conducted using a Gleeble-3800 simulator in the temperature range of 500–700 °C under constant true strain rates of 0.003, 0.01, and 0.03 s−1, respectively."],["oa:W3118583676","Ti-6Al-4V","strain rate sensitivity",0.003,null,null,null,"s-1","500–700 °C","annealed","equiaxed","isothermal compression test","0.003, 0.01, 0.03 s−1",false,"unit_mismatch","methods","The samples were heated to the deformation temperatures at a heating rate of 10 °C·s−1, held for 5 min to homogenize the temperature throughout the specimens, and then pressed to reduce the height by 50% under a constant strain rate condition."],["oa:W3118583676","Ti-6Al-4V","strain rate sensitivity",0.01,null,null,null,"s-1","500–700 °C","four-pass ECAP","","isothermal compression test","0.003, 0.01, 0.03 s−1",false,"unit_mismatch","methods","The samples were heated to the deformation temperatures at a heating rate of 10 °C·s−1, held for 5 min to homogenize the temperature throughout the specimens, and then pressed to reduce the height by 50% under a constant strain rate condition."],["oa:W3118583676","Ti-6Al-4V","strain rate sensitivity",0.03,null,null,null,"s-1","500–700 °C","four-pass ECAP","","isothermal compression test","0.003, 0.01, 0.03 s−1",false,"unit_mismatch","methods","The samples were heated to the deformation temperatures at a heating rate of 10 °C·s−1, held for 5 min to homogenize the temperature throughout the specimens, and then pressed to reduce the height by 50% under a constant strain rate condition."],["oa:W3118583676","Ti-6Al-4V","strain rate sensitivity",0.003,null,null,null,"s-1","500–700 °C","annealed","equiaxed","isothermal compression test","0.003, 0.01, 0.03 s−1",false,"unit_mismatch","methods","The samples were heated to the deformation temperatures at a heating rate of 10 °C·s−1, held for 5 min to homogenize the temperature throughout the specimens, and then pressed to reduce the height by 50% under a constant strain rate condition."],["oa:W3118583676","Ti-6Al-4V","strain rate sensitivity",0.01,null,null,null,"s-1","500–700 °C","four-pass ECAP","","isothermal compression test","0.003, 0.01, 0.03 s−1",false,"unit_mismatch","methods","The samples were heated to the deformation temperatures at a heating rate of 10 °C·s−1, held for 5 min to homogenize the temperature throughout the specimens, and then pressed to reduce the height by 50% under a constant strain rate condition."],["oa:W3118583676","Ti-6Al-4V","strain rate sensitivity",0.03,null,null,null,"s-1","500–700 °C","four-pass ECAP","","isothermal compression test","0.003, 0.01, 0.03 s−1",false,"unit_mismatch","methods","The samples were heated to the deformation temperatures at a heating rate of 10 °C·s−1, held for 5 min to homogenize the temperature throughout the specimens, and then pressed to reduce the height by 50% under a constant strain rate condition."],["oa:W3118620114","Ti-6Al-4V","n",15.0,null,null,null,"","","treated (TTh 1)","martensitic α'","","",false,"unit_missing","conclusions",""],["oa:W3119563881","Ti-6Al-4V","m",0.52,null,null,null,"","923 K","","","","10−3 s−1",false,"unit_missing","results_discussion","Temperature T, K Initial strain rate _ε, s−1 Strain rate sensitivity exponent m Tension to failure δ, % 923 10−3 0.52 790 923 5 × 10−3 0.51 735 923 5 × 10−2 0.46 460 Frontiers in Materials | www.frontiersin.org January 2021 | Volume 7 | Article 606092 4 Liu et al. Dislocation-Controlled Superplastic Deformation"],["oa:W3119563881","Ti-6Al-4V","m",0.51,null,null,null,"","923 K","","","","5 × 10−3 s−1",false,"unit_missing","results_discussion","Temperature T, K Initial strain rate _ε, s−1 Strain rate sensitivity exponent m Tension to failure δ, % 923 10−3 0.52 790 923 5 × 10−3 0.51 735 923 5 × 10−2 0.46 460 Frontiers in Materials | www.frontiersin.org January 2021 | Volume 7 | Article 606092 4 Liu et al. Dislocation-Controlled Superplastic Deformation"],["oa:W3119563881","Ti-6Al-4V","m",0.46,null,null,null,"","923 K","","","","5 × 10−2 s−1",false,"unit_missing","results_discussion","Temperature T, K Initial strain rate _ε, s−1 Strain rate sensitivity exponent m Tension to failure δ, % 923 10−3 0.52 790 923 5 × 10−3 0.51 735 923 5 × 10−2 0.46 460 Frontiers in Materials | www.frontiersin.org January 2021 | Volume 7 | Article 606092 4 Liu et al. Dislocation-Controlled Superplastic Deformation"],["oa:W3119563881","Ti-6Al-4V","strain rate sensitivity index m",0.46,null,null,null,"","923 K","","","tensile test","5 × 10−2 s−1",false,"unit_missing","results_discussion","At the strain rate of 5 × 10−2 −1, the interval of steady-state rheological stress on the stress-strain curves was signiﬁcantly shortened, the peak stress and steady-state stress both signiﬁcantly increased, the strain rate sensitivity index m was 0.46 (Table 3), and the tension rate dropped by 490%."],["oa:W3131134186","Ti-4.5Al-3V-2Mo-2Fe","m value",0.43,null,null,null,"","","","","","",false,"unit_missing","results_discussion","Compared with the SP700 alloy (m value is 0.43), the SP700Zr alloy has a much larger m value of 0.48, which is more approximate to 0.5."],["oa:W3131134186","SP700Zr","m value",0.48,null,null,null,"","","","","","",false,"unit_missing","results_discussion","Compared with the SP700 alloy (m value is 0.43), the SP700Zr alloy has a much larger m value of 0.48, which is more approximate to 0.5."],["oa:W3158179505","CP-Ti Grade 2","C",0.0862,null,null,null,"","775 K","","","Khan–Huang–Liang model","",true,"unit_missing","results","A[MPa] B [MPa] C m n0 n1 775 K 168,725 342,75 0,086163 48,8 0,413033 3,888333 875 K 116,225 921,925 9,61E-05 19,09125 0,217563 5,620375 Similarly to JC model, ﬁtting procedure works best for the inelastic deformation."],["oa:W3158179505","CP-Ti Grade 2","C",0.0001,null,null,null,"","875 K","","","Khan–Huang–Liang model","",true,"unit_missing","results","A[MPa] B [MPa] C m n0 n1 775 K 168,725 342,75 0,086163 48,8 0,413033 3,888333 875 K 116,225 921,925 9,61E-05 19,09125 0,217563 5,620375 Similarly to JC model, ﬁtting procedure works best for the inelastic deformation."],["oa:W3163568778","Ti-6Al-4V","stress exponent ‘n’ (where n = 1/m is the reciprocal ratio of the strain rate sensitivity ‘m’)",1.6,null,null,null,"","","","","","",false,"unit_missing","discussion",""],["oa:W3163568778","Ti-6Al-4V","stress exponent ‘n’ (where n = 1/m is the reciprocal ratio of the strain rate sensitivity ‘m’)",2.8,null,null,null,"","","","","","",false,"unit_missing","discussion",""],["oa:W3187819320","CP-Ti Grade 2","C",0.0187,null,null,null,"","23 °C","","","Johnson-Cook model","1",true,"unit_missing","table","GRADE 2\t390\t815\t0.0187\t0.685\t0.3"],["oa:W3187819320","CP-Ti Grade 2","m",0.685,null,null,null,"","23 °C","","","Johnson-Cook model","1",true,"unit_missing","table","GRADE 2\t390\t815\t0.0187\t0.685\t0.3"],["oa:W3187819320","CP-Ti Grade 2","n",0.3,null,null,null,"","23 °C","","","Johnson-Cook model","1",true,"unit_missing","table","GRADE 2\t390\t815\t0.0187\t0.685\t0.3"],["oa:W3205782796","Ti6Al4V-ELI","strain rate sensitivity",33.0,null,null,null,"ms-1","","","","","",false,"unit_mismatch","results_discussion",""],["oa:W3205782796","Ti6Al4V-ELI","strain hardening rate normalized by the Young Modulus",0.06,null,null,null,"","","","","","106 s−1",false,"unit_missing","results_discussion",""],["oa:W3207393808","TC21","n",0.35,null,null,null,"","","","","","",false,"unit_missing","table","n\t0.35"],["oa:W3207393808","TC21","C",0.22,null,null,null,"","","","","","",false,"unit_missing","table","C\t0.22"],["oa:W3209416529","Ti-6Al-4V","strain rate sensitivity",0.0,null,null,null,"","","HT","","","",false,"unit_missing","conclusions","- The static tensile properties of HT- and HIP-treated SLM Ti-6Al-4V were similar and comparable to their wrought counterparts. - The HT- and HIP-treated SLM Ti-6Al-4V alloys showed higher LCF lives than most AM Ti-6Al-4V samples in the literature and even better LCF properties than the standard wrought samples at lower strain amplitudes. - The material underwent obvious cyclic strain-softening behavior at all strain levels from 0.8% to 2.0%."],["oa:W3209416529","Ti-6Al-4V","strain rate sensitivity",0.0,null,null,null,"","","HIP","","","",false,"unit_missing","conclusions","- The static tensile properties of HT- and HIP-treated SLM Ti-6Al-4V were similar and comparable to their wrought counterparts. - The HT- and HIP-treated SLM Ti-6Al-4V alloys showed higher LCF lives than most AM Ti-6Al-4V samples in the literature and even better LCF properties than the standard wrought samples at lower strain amplitudes. - The material underwent obvious cyclic strain-softening behavior at all strain levels from 0.8% to 2.0%."],["oa:W3209626512","","𝜀𝑇−𝑚",0.0094,null,null,null,"","","","","Measured","",false,"unit_missing","discussion",""],["oa:W3210471411","Ti-6Al","strain-hardening rate",0.0,null,null,null,"","liquid nitrogen","","","tensile test","10^-3 s^-1",false,"unit_missing","results_discussion","Interestingly, and in contrast to the behavior of Ti-xO, increasing the oxygen content of Ti-6Al-yO alloys from y = 0.1 to y = 0.3 also improves the strain-hardening rate, leading to higher strength and greater tensile ductility."],["oa:W3216574979","Ti-6Al-4V","PEEQ strain",0.53,null,null,null,"","","","","FE Simulation","",true,"unit_missing","results_discussion","The maximum values of the parameters are the reduced HMH stress of 1233 MPa and PEEQ strain of 0.53."],["oa:W3216574979","Ti-6Al-4V","PEEQ strain",0.5306,null,null,null,"","","","","FE Simulation","",true,"unit_missing","results_discussion","The maximum values in this simulation were an HMH stress of
