Repository: akhtar07/tisci-explorer

# TiSci Explorer

A read-only, static explorer for **TiSci**, an autonomous research agent for titanium alloys. TiSci reads the
titanium-alloy literature, builds a knowledge graph and a table of measured values, proposes hypotheses where the
graph has gaps, and tests them with DFT (MACE / VASP) and the ICME-lite multiscale chain.

**Live site:** https://akhtar07.github.io/tisci-explorer/

The site has seven sections:

| Section | What it shows |
|---|---|
| Overview | Corpus → graph → facts → hypotheses → verdicts, with the snapshot's counts |
| Worked example | One full loop for W in α-Ti: graph path, hypothesis, novelty check, DFT test, verdict, follow-up, DAMASK |

File: data/facts/surface_roughness.json (part 2 of 35)
[µm]",3.813,null,null,null,"µm","","Impeller 1","","","",false,"","table","Impeller 1\t0.532\t3.843\t3.813\t33.573"],["doi:10.3390/ma14205908","Ti-6Al-4V","Ra",7.86,null,null,null,"µm","","","","roughness evaluation","",false,"","results","A roughness evaluation () was also performed for the two finished halves of the impeller, and a mean value for the shroud was found at Ra 3.81 μm and for the disc at Ra 0.87 μm, as compared to as-printed values of Ra 7.86 μm for the shroud and Ra 8.13 μm for the disc."],["doi:10.3390/ma14205908","Ti-6Al-4V","Rz [µm]",3.843,null,null,null,"µm","","Impeller 1","","","",false,"","table","Impeller 1\t0.532\t3.843\t3.813\t33.573"],["doi:10.3390/ma14205908","Ti-6Al-4V","Ra",3.81,null,null,null,"µm","","","","roughness evaluation","",false,"","results","A roughness evaluation () was also performed for the two finished halves of the impeller, and a mean value for the shroud was found at Ra 3.81 μm and for the disc at Ra 0.87 μm, as compared to as-printed values of Ra 7.86 μm for the shroud and Ra 8.13 μm for the disc."],["doi:10.3390/ma14205908","Ti-6Al-4V","Ra [µm]",0.532,null,null,null,"µm","","Impeller 1","","","",false,"","table","Impeller 1\t0.532\t3.843\t3.813\t33.573"],["doi:10.3390/ma14205908","Ti-6Al-4V","Rz [µm]",45.898,null,null,null,"µm","","as-printed impeller","","","",false,"","table","As-printed impeller\t7.8681\t60.9075\t8.138\t45.898"],["doi:10.3390/ma14205908","Ti-6Al-4V","Ra",0.9,null,null,null,"µm","","","","AFM","",false,"","discussion","Compared with [] where the roughness after AFM process for the shroud was found at Ra 3.85 μm and for the disc at Ra 0.66 μm, after optimization approaches applied in the current study, the roughness for the shroud was improved (Ra 2.7 μm), and it was slightly increased for the disc Ra 0.9 μm; however, a better protection was found for the blade geometry of the closed impeller after process optimization."],["doi:10.3390/ma14205908","Ti-6Al-4V","Ra [µm]",7.8681,null,null,null,"µm","","as-printed impeller","","","",false,"","table","As-printed impeller\t7.8681\t60.9075\t8.138\t45.898"],["doi:10.3390/ma14205908","Ti-6Al-4V","Rz [µm]",60.9075,null,null,null,"µm","","as-printed impeller","","","",false,"","table","As-printed impeller\t7.8681\t60.9075\t8.138\t45.898"],["doi:10.3390/ma14205908","Ti-6Al-4V","Ra [µm]",8.138,null,null,null,"µm","","as-printed impeller","","","",false,"","table","As-printed impeller\t7.8681\t60.9075\t8.138\t45.898"],["doi:10.3390/ma15031236","","Rz",35.0,35.0,35.0,null,"µm","","","","","",false,"","conclusions","The surface roughness was defined as a function of the inclination angle, leading to approximately Ra = 1.5–2.0 μm and Rz = 7.5–12 μm for finished undercut surfaces, increasing strongly to approximately Ra = 5.5 μm and Rz = 35 μm for roughed only surfaces."],["doi:10.3390/ma15031236","","Ra",5.5,5.5,5.5,null,"µm","","","","","",false,"","conclusions","The surface roughness was defined as a function of the inclination angle, leading to approximately Ra = 1.5–2.0 μm and Rz = 7.5–12 μm for finished undercut surfaces, increasing strongly to approximately Ra = 5.5 μm and Rz = 35 μm for roughed only surfaces."],["doi:10.3390/ma15031236","","Rz",9.75,7.5,12.0,null,"µm","","","","","",false,"","conclusions","The surface roughness was defined as a function of the inclination angle, leading to approximately Ra = 1.5–2.0 μm and Rz = 7.5–12 μm for finished undercut surfaces, increasing strongly to approximately Ra = 5.5 μm and Rz = 35 μm for roughed only surfaces."],["doi:10.3390/ma15031236","","Ra",1.75,1.5,2.0,null,"µm","","","","","",false,"","conclusions","The surface roughness was defined as a function of the inclination angle, leading to approximately Ra = 1.5–2.0 μm and Rz = 7.5–12 μm for finished undercut surfaces, increasing strongly to approximately Ra = 5.5 μm and Rz = 35 μm for roughed only surfaces."],["doi:10.3390/ma15031236","","Ra",2.5,null,null,null,"µm","","","","laser scanning microscope","",false,"","results_discussion","As outlined in , the roughing cutter removes 120 μm of the material allowance, while the finishing cutter only ablates 30 μm."],["doi:10.3390/ma15113876","","surfaces polished down to",0.04,null,null,null,"µm","","","","","",false,"","methods","In these procedures, additional mechanical polishing with diamond suspensions was performed on surfaces, down to 0.04 μm."],["doi:10.3390/ma15113876","","initial Ra",5.0,null,null,null,"µm","","","","","",false,"","methods","To avoid this problem, the tested samples were treated via wire electrical discharge machining, wherein the arithmetic mean roughness (Ra) of the surfaces was smoothed to approximately 0.33 μm (initial Ra: approximately 5.0 μm)."],["doi:10.3390/ma15113876","","arithmetic mean roughness (Ra)",0.33,null,null,null,"µm","","","","","",false,"","methods","To avoid this problem, the tested samples were treated via wire electrical discharge machining, wherein the arithmetic mean roughness (Ra) of the surfaces was smoothed to approximately 0.33 μm (initial Ra: approximately 5.0 μm)."],["doi:10.3390/ma15134607","Ti-6Al-4V","Sphericity",0.982,null,null,null,"","","","","","",false,"unit_missing","table","Ti6Al4V\t0.982\t12.3\t16.3\t18.5\t21.2"],["doi:10.3390/ma15134607","Ti-6Al-4V","Flowability/s",12.3,null,null,null,"","","","","","",false,"unit_missing","table","Ti6Al4V\t0.982\t12.3\t16.3\t18.5\t21.2"],["doi:10.3390/ma15176118","Ti","Ra",0.98,0.98,0.98,null,"µm","","","","AFM","",false,"","results_discussion","Similarly, it was after the phosphate-fluoride process (Ra = 0.98 µm)."],["doi:10.3390/ma15176118","Al","Ra",0.78,0.78,0.78,null,"µm","","","","AFM","",false,"","results_discussion","It was noted that the highest average roughness (Ra), as the primary roughness parameter, was for aluminium after sandblasting (Ra = 0.78 µm)."],["doi:10.3390/ma15176118","Ti","Ra",1.14,1.14,1.14,null,"µm","","","","AFM","",false,"","results_discussion","In the case of titanium, the highest roughness was for sandblasting (Ra = 1.14 µm)."],["doi:10.3390/ma15176118","Ti","Ra",0.33,0.28,0.38,null,"µm","","","","AFM","",false,"","results_discussion","For aluminium, they were approx. 0.19 µm, and for titanium from 0.28 µm to 0.38 µm."],["doi:10.3390/ma15176118","Al","Ra",0.39,0.39,0.39,null,"µm","","","","AFM","",false,"","results_discussion","An equally low roughness value was for aluminium subjected to chromic acid anodizing (CAA), (Ra = 0.17 µm), while the intermediate values were after sulphuric acid anodizing (SAA), (Ra = 0.39 µm)."],["doi:10.3390/ma15176118","Al","Ra",0.07,0.07,0.07,null,"µm","","","","AFM","",false,"","results_discussion","On the other hand, the lowest value was for P2 etching (Ra = 0.07 µm)."],["doi:10.3390/ma15176118","Al","Ra",0.17,0.17,0.17,null,"µm","","","","AFM","",false,"","results_discussion","An equally low roughness value was for aluminium subjected to chromic acid anodizing (CAA), (Ra = 0.17 µm), while the intermediate values were after sulphuric acid anodizing (SAA), (Ra = 0.39 µm)."],["doi:10.3390/ma15186264","Ti-6Al-2Sn-4Zr-6Mo","average surface roughness (Sa)",90.7,null,null,null,"µm","200–500 °C","","","profilometry","",false,"","results_discussion","a–d show that at both 200–500 °C and 200–550 °C, IP test conditions result in a rougher fracture surface with average surface roughness (Sa) values of 90.7 µm and 95.2 µm, respectively."],["doi:10.3390/ma15186264","Ti-6Al-2Sn-4Zr-6Mo","average surface roughness (Sa)",95.2,null,null,null,"µm","200–550 °C","","","profilometry","",false,"","results_discussion","a–d show that at both 200–500 °C and 200–550 °C, IP test conditions result in a rougher fracture surface with average surface roughness (Sa) values of 90.7 µm and 95.2 µm, respectively."],["doi:10.3390/ma15186264","Ti-6Al-2Sn-4Zr-6Mo","average surface roughness (Sa)",42.74,null,null,null,"µm","200–500 °C","","","profilometry","",false,"","results_discussion","This is more than double that of the OP test conditions which have Sa values of 42.74 µm and 39.71 µm, respectively, and further supports the findings that there is a difference in fracture mechanism between IP and OP test conditions."],["doi:10.3390/ma15186264","Ti-6Al-2Sn-4Zr-6Mo","average surface roughness (Sa)",39.71,null,null,null,"µm","200–550 °C","","","profilometry","",false,"","results_discussion","This is more than double that of the OP test conditions which have Sa values of 42.74 µm and 39.71 µm, respectively, and further supports the findings that there is a difference in fracture mechanism between IP and OP test conditions."],["doi:10.3390/ma16031054","Ti-60.94Zr-36.72Mo","Ra value",1.635,1.13,2.14,null,"µm","","","","","",false,"","results_discussion","The results indicate that the surface roughness has a clear dependence on Mo content, namely, increasing Mo content increases the Ra value from 1.13 μm to 2.14 μm ()."],["doi:10.3390/ma16031054","Ti-60.94Zr-36.72Mo","Ra value",0.47,0.47,0.47,null,"µm","","","","","",false,"","results_discussion","Compared with the Ra value (0.47 μm) of the Ti-Zr congruent alloy, those of the designed alloys are much higher, which suggests that Mo addition decreases the formability."],["doi:10.3390/ma16165702","Ti-5Al-2Sn-2Zr-4Mo-4Cr","surface roughness",0.066,0.063,0.069,null,"µm","room temperature","","","atomic force microscope","",false,"","methods","The surface roughness of the sample was measured using an atomic force microscope as being 63–69 nm, ensuring the surface roughness and flatness of the sample."],["doi:10.3390/ma16247514","","Surface Roughness",10.5,5.0,16.0,null,"µm","","as-built DMLS","","","",false,"","table","EOS\tDMLS\t250 × 250 × 325\t200–400 W Yb-fiber laser\t5–16\t20–100\t2–5%"],["doi:10.3390/ma16247514","","Surface Roughness",10.0,5.0,15.0,null,"µm","","as-built SLM","","","",false,"","table","Concept laser\tSLM\t300 × 350 × 300\t200 or 400 W\t5–15\t10–100\tLow than 2%"],["doi:10.3390/ma16247514","","Surface Roughness",20.0,20.0,20.0,null,"µm","","as-built EBM","","","",false,"","table","Arcam AB\tEBM\t200 × 200 × 350\t7 kW electron beam\t20\t50–200\tLow than 1%"],["doi:10.3390/ma16247558","TiZrHfMoCrCo","diagonal size of the indentation",4.5,null,null,null,"µm","","","","nanoindentation","",false,"","results_discussion","At the 200 g load, the average diagonal size of the indentation was approximately 50 µm, while at 10 g, it was reduced to 4.5 µm."],["doi:10.3390/ma16247558","TiZrHfMoCrCo","diagonal size of the indentation",50.0,null,null,null,"µm","","","","nanoindentation","",false,"","results_discussion","At the 200 g load, the average diagonal size of the indentation was approximately 50 µm, while at 10 g, it was reduced to 4.5 µm."],["doi:10.3390/ma17184486","Ti-42.3Zr-28Cu-8.3Nb-4.7Ni","step sizes",0.05,null,null,null,"µm","","","","","",false,"","discussion","In addition, slip steps with step sizes of ~50 nm were formed in the interface between the crystalline dendrites and the glassy matrix after deformation, as presented in d."],["doi:10.3390/ma17184486","Ti-42.3Zr-28Cu-8.3Nb-4.7Ni","height",0.48,null,null,null,"µm","","","","","",false,"","results","The width of the shear steps is within a few microns, and its height is around 480 nm. h clearly shows the formation and propagation of slip bands within crystalline dendrites and interfacial area."],["doi:10.3390/ma17184486","Ti-42.3Zr-28Cu-8.3Nb-4.7Ni","width of the shear steps",3.0,null,null,null,"µm","","","","","",false,"","results","The width of the shear steps is within a few microns, and its height is around 480 nm. h clearly shows the formation and propagation of slip bands within crystalline dendrites and interfacial area."],["doi:10.3390/ma18030628","","Ra",19.13,null,null,null,"µm","","","","","",false,"","results_discussion","The side Ra values of the IFLS are higher by 37.98%, 66.98%, and 74.87% compared with the MTLS at different θ values."],["doi:10.3390/ma18030628","","Ra",18.93,null,null,null,"µm","","","","","",false,"","results_discussion","For the IFLS, the surface and bottom Ra values are nearly identical, with average values of 19.91 μm and 18.93 μm, respectively."],["doi:10.3390/ma18030628","","Ra",19.91,null,null,null,"µm","","","","","",false,"","results_discussion","For the IFLS, the surface and bottom Ra values are nearly identical, with average values of 19.91 μm and 18.93 μm, respectively."],["doi:10.3390/ma18030628","","Ra",19.13,null,null,null,"µm","","","","","",false,"","results_discussion","The average Ra of the side is 19.13 μm, which is lower due to the smaller gaps between the layers."],["doi:10.3390/ma18030628","","Ra",23.97,null,null,null,"µm","","","","","",false,"","results_discussion","The average Ra of the bottom is 23.97 μm, primarily because a base is required during the forming process, and the bottom surface is in contact with the base."],["doi:10.3390/ma18030628","","surface roughness (Ra)",23.46,null,null,null,"µm","room temperature","","","surface roughness tester","",false,"","results_discussion","The average Ra of the surface is 23.46 μm, which is larger due to the non-integer ratio between the strut thickness and filament width, leading to the formation of gaps."],["doi:10.3390/ma18153479","Scalmalloy®","top skin",147.0,null,null,null,"µm","","","","","",false,"","results_discussion","In general, the sample produced with 80 W downskin power showed mean values in closer agreement with the predicted values, i.e., 0.113 mm for the inclined strut and 0.147 mm for the top skin."],["doi:10.3390/ma18153479","Scalmalloy®","inclined strut",113.0,null,null,null,"µm","","","","","",false,"","results_discussion","In general, the sample produced with 80 W downskin power showed mean values in closer agreement with the predicted values, i.e., 0.113 mm for the inclined strut and 0.147 mm for the top skin."],["doi:10.3390/ma18153479","Scalmalloy®","deviation",16.0,null,null,null,"µm","","","","","",true,"","results_discussion","Although the predicted value of 0.016 mm falls within the experimental standard deviation range, it differs notably from the measured values of −0.006 ± 0.043 mm and −0.003 ± 0.037 mm for 80 W and 120 W, respectively, which also show significantly high standard deviation."],["doi:10.3390/ma18153479","Scalmalloy®","deviation",-3.0,null,null,37.0,"µm","","","","","",false,"out_of_range","results_discussion","Although the predicted value of 0.016 mm falls within the experimental standard deviation range, it differs notably from the measured values of −0.006 ± 0.043 mm and −0.003 ± 0.037 mm for 80 W and 120 W, respectively, which also show significantly high standard deviation."],["doi:10.3390/ma18153479","Scalmalloy®","deviation",-6.0,null,null,43.0,"µm","","","","","",false,"out_of_range","results_discussion","Although the predicted value of 0.016 mm falls within the experimental standard deviation range, it differs notably from the measured values of −0.006 ± 0.043 mm and −0.003 ± 0.037 mm for 80 W and 120 W, respectively, which also show significantly high standard deviation."],["doi:10.3390/ma18153479","Scalmalloy®","top skin deviation",175.0,null,null,86.0,"µm","","","","","",false,"","results_discussion","It can be observed that the predicted values lie within the experimental ranges for both samples, which exhibited an inclined strut deviation of 0.116 ± 0.061 mm and 0.083 ± 0.060 mm and a top skin deviation of 0.142 ± 0.110 mm and 0.175 ± 0.086 mm for 80 W and 120 W, respectively."],["doi:10.3390/ma18153479","Scalmalloy®","inclined strut deviation",83.0,null,null,60.0,"µm","","","","","",false,"","results_discussion","It can be observed that the predicted values lie within the experimental ranges for both samples, which exhibited an inclined strut deviation of 0.116 ± 0.061 mm and 0.083 ± 0.060 mm and a top skin deviation of 0.142 ± 0.110 mm and 0.175 ± 0.086 mm for 80 W and 120 W, respectively."],["doi:10.3390/ma18153479","Scalmalloy®","top skin deviation",142.0,null,null,110.0,"µm","","","","","",false,"","results_discussion","It can be observed that the predicted values lie within the experimental ranges for both samples, which exhibited an inclined strut deviation of 0.116 ± 0.061 mm and 0.083 ± 0.060 mm and a top skin deviation of 0.142 ± 0.110 mm and 0.175 ± 0.086 mm for 80 W and 120 W, respectively."],["doi:10.3390/ma18153479","Scalmalloy®","inclined strut deviation",116.0,null,null,61.0,"µm","","","","","",false,"","results_discussion","It can be observed that the predicted values lie within the experimental ranges for both samples, which exhibited an inclined strut deviation of 0.116 ± 0.061 mm and 0.083 ± 0.060 mm and a top skin deviation of 0.142 ± 0.110 mm and 0.175 ± 0.086 mm for 80 W and 120 W, respectively."],["doi:10.3390/ma19102090","Ti-5Al-2Sn-2Zr-4Mo-4Cr","Ra",1.729,null,null,null,"µm","","","","","",false,"","results","Compared with the 0.35 mmN specimen, RSP not only increased the surface CRS from 776.3 to 812.7 MPa but also extended the affected depth from approximately 124 to 150 μm."],["doi:10.3390/ma19102090","Ti-5Al-2Sn-2Zr-4Mo-4Cr","Ra",1.729,null,null,null,"µm","","","","","",false,"","results","For all SP- and RSP-treated specimens, residual stress distributions exhibited a typical hook-shaped pattern, in which the maximum CRS values of 841–1005 MPa occurred at roughly 20 μm beneath the surface."],["doi:10.3390/ma19102090","Ti-5Al-2Sn-2Zr-4Mo-4Cr","Ra",1.036,null,null,null,"µm","","","","","",false,"","results","The re-peening treatment effectively smoothed the initial peening indentations and mitigated surface damage (i,j), resulting in a 40.1% reduction in Ra value."],["doi:10.3390/ma19102090","Ti-5Al-2Sn-2Zr-4Mo-4Cr","Ra",1.299,null,null,null,"","","","","","",false,"unit_missing","results","This progressive increase in surface damage yielded Ra values for the 0.25 mmN, 0.35 mmN, and 0.45 mmN specimens that were, respectively, approximately 1.6, 3.0, and 4.9 times greater relative to the BM specimen ()."],["doi:10.3390/ma19102090","Ti-5Al-2Sn-2Zr-4Mo-4Cr","Ra",0.798,null,null,null,"","","","","","",false,"unit_missing","results","As a result, the surface roughness was reduced, with the Ra value falling to approximately 40.1% lower than that of the 0.35 mmN specimen ()."],["doi:10.3390/ma19102090","Ti-5Al-2Sn-2Zr-4Mo-4Cr","Ra",2.545,null,null,null,"µm","","","","","",false,"","discussion","However, it also exhibited excessively high surface roughness (Ra: 2.545 μm) along with severe surface damage (g,h)."],["doi:10.3390/ma19102090","Ti-5Al-2Sn-2Zr-4Mo-4Cr","surface roughness (Ra)",0.207,0.169,0.245,null,"µm","","","","","",false,"","discussion","The surface roughness (Ra) of the RSP + P specimen was significantly reduced to a range of 0.169–0.245 μm, which is considerably lower than that of the BM specimen."],["doi:10.3390/ma19102090","Ti-5Al-2Sn-2Zr-4Mo-4Cr","Ra",2.1217,null,null,null,"","","","","","",false,"unit_missing","results","This progressive increase in surface damage yielded Ra values for the 0.25 mmN, 0.35 mmN, and 0.45 mmN specimens that were, respectively, approximately 1.6, 3.0, and 4.9 times greater relative to the BM specimen ()."],["doi:10.3390/ma19102090","Ti-5Al-2Sn-2Zr-4Mo-4Cr","Ra",0.433,null,null,null,"µm","","","","","",false,"","results","As shown in a,b, the BM specimen surface retains distinct mechanical polishing marks, featuring an Ra value of 0.433 μm and an Rz value of 9.292 μm ()."],["doi:10.3390/ma19102090","Ti-5Al-2Sn-2Zr-4Mo-4Cr","Ra",1.729,null,null,null,"µm","","","","","",false,"","results","For all SP- and RSP-treated specimens, residual stress distributions exhibited a typical hook-shaped pattern, in which the maximum CRS values of 841–1005 MPa occurred at roughly 20 μm beneath the surface."],["doi:10.3390/ma19102090","Ti-5Al-2Sn-2Zr-4Mo-4Cr","Rz",9.292,null,null,null,"µm","","","","","",false,"","results","As shown in a,b, the BM specimen surface retains distinct mechanical polishing marks, featuring an Ra value of 0.433 μm and an Rz value of 9.292 μm ()."],["doi:10.3390/ma19102090","Ti-5Al-2Sn-2Zr-4Mo-4Cr","surface roughness",0.0,null,null,null,"","","","","confocal laser scanning microscope","",false,"unit_missing","methods","A confocal laser scanning microscope (C130, Lasertec Corporation, Yokohama, Japan) was employed to explore the three-dimensional (3D) surface topography and surface roughness."],["doi:10.3390/ma19102090","Ti-5Al-2Sn-2Zr-4Mo-4Cr","Ra",0.6928,null,null,null,"","","","","","",false,"unit_missing","results","This progressive increase in surface damage yielded Ra values for the 0.25 mmN, 0.35 mmN, and 0.45 mmN specimens that were, respectively, approximately 1.6, 3.0, and 4.9 times greater relative to the BM specimen ()."],["doi:10.3390/ma7127925","Ti-6Al-4V","Ra",0.2,0.2,0.2,null,"µm","","LSP","","","",false,"","table","Ti-6Al-4V\t0.04\t0.20\t1.40\tLiu and Hill []"],["doi:10.3390/ma7127925","Ti-6Al-4V","Ra",1.4,1.4,1.4,null,"µm","","SP","","","",false,"","table","Ti-6Al-4V\t0.04\t0.20\t1.40\tLiu and Hill []"],["doi:10.3390/ma7127925","A356","Ra",1.1,1.1,1.1,null,"µm","","LSP","","","",false,"","table","A356\t0.70\t1.10\t5.80\tPeyre et al. []"],["doi:10.3390/ma7127925","A356","Ra",0.7,0.7,0.7,null,"µm","","","","","",false,"","table","A356\t0.70\t1.10\t5.80\tPeyre et al. []"],["doi:10.3390/ma7127925","AA7075","Ra",1.3,1.3,1.3,null,"µm","","LSP","","","",false,"","table","AA7075\t0.60\t1.30\t5.70\tPeyre et al. []"],["doi:10.3390/ma7127925","316L SS","Ra",1.15,1.15,1.15,null,"µm","","LSP","","","",false,"","table","316L SS\t0.05\t1.15\t1.40\tPeyre et al. []"],["doi:10.3390/ma7127925","316L SS","Ra",0.05,0.05,0.05,null,"µm","","","","","",false,"","table","316L SS\t0.05\t1.15\t1.40\tPeyre et al. []"],["doi:10.3390/ma7127925","Ti-6Al-4V","Ra",0.04,0.04,0.04,null,"µm","","","","","",false,"","table","Ti-6Al-4V\t0.04\t0.20\t1.40\tLiu and Hill []"],["doi:10.3390/ma7127925","A356","Ra",5.8,5.8,5.8,null,"µm","","SP","","","",false,"","table","A356\t0.70\t1.10\t5.80\tPeyre et al. []"],["doi:10.3390/ma7127925","AA7075","Ra",5.7,5.7,5.7,null,"µm","","SP","","","",false,"","table","AA7075\t0.60\t1.30\t5.70\tPeyre et al. []"],["doi:10.3390/ma7127925","316L SS","Ra",1.4,1.4,1.4,null,"µm","","SP","","","",false,"","table","316L SS\t0.05\t1.15\t1.40\tPeyre et al. []"],["doi:10.3390/ma7127925","AA7075","Ra",0.6,0.6,0.6,null,"µm","","","","","",false,"","table","AA7075\t0.60\t1.30\t5.70\tPeyre et al. []"],["doi:10.3390/ma8125441","Ti23Mo 3BG","Rt",11.29,null,null,null,"µm","","bulk","","","",false,"","results","The bulk Ti23Mo 3BG nanocomposite had Ra, Rt and Rz values of approximately 0.29, 11.29 and 8.24 μm, respectively ()."],["doi:10.3390/ma8125441","Ti23Mo 3BG","Ra",0.29,null,null,null,"µm","","bulk","","","",false,"","results","The bulk Ti23Mo 3BG nanocomposite had Ra, Rt and Rz values of approximately 0.29, 11.29 and 8.24 μm, respectively ()."],["doi:10.3390/ma8125441","Ti23Mo 3BG","Rt",11.29,null,null,null,"µm","","bulk","","","",false,"","discussion","The bulk nanostructured Ti23Mo 3BG nanocomposite had Ra, Rt and Rz values of around 0.29, 11.29 and 8.24 μm, respectively."],["doi:10.3390/ma8125441","Ti23Mo 3BG","Ra",156.175,35.8,276.55,null,"µm","","etched and Ca-P deposited","","","",false,"","results","This sample surface had an average surface roughness with Ra, Rt and Rz values in the range of 35.80–276.55 μm."],["doi:10.3390/ma8125441","Ti23Mo 3BG","Ra",0.29,null,null,null,"µm","","bulk","","","",false,"","discussion","The bulk nanostructured Ti23Mo 3BG nanocomposite had Ra, Rt and Rz values of around 0.29, 11.29 and 8.24 μm, respectively."],["doi:10.3390/ma8125441","Ti23Mo 3BG","Rz",156.175,35.8,276.55,null,"µm","","etched and Ca-P deposited","","","",false,"","results","This sample surface had an average surface roughness with Ra, Rt and Rz values in the range of 35.80–276.55 μm."],["doi:10.3390/ma8125441","Ti23Mo 3BG","Rt",156.175,35.8,276.55,null,"µm","","etched and Ca-P deposited","","","",false,"","results","This sample surface had an average surface roughness with Ra, Rt and Rz values in the range of 35.80–276.55 μm."],["doi:10.3390/ma8125441","Ti23Mo-45S5","arithmetic mean roughness",0.8,null,null,null,"µm","","","","3D optical profiler","",false,"","methods","Using the 3D optical profiler, the following standard roughness parameters were estimated: arithmetic mean roughness (μm)—Ra, maximum height of the profile (μm)—Rt, ten point mean roughness (μm)—Rz and hybrid 3D parameters: root mean square (°)—Sdq, surface area ratio gradient (%)—Sdr."],["doi:10.3390/ma8125441","Ti23Mo 3BG","average surface roughness",156.175,35.8,276.55,null,"µm","","etched and Ca-P deposited","","","",false,"","conclusions","The following conclusions can be withdrawn: (1) etching improves porosity of the surface; (2) Ti23Mo 3BG nanocomposite after etching and Ca-P deposition had an average surface roughness in the 35.80–276.55 μm range; (3) the corrosion resistance significantly changes after the electrochemical treatment and Ca-P deposition; (4) noticeable difference in the morphology of the NHOst cells on porous and polished materials is observed in SEM, even after one day of cell culturing; (5) the rough, electro"],["doi:10.3390/ma8125441","Ti23Mo-45S5","maximum height of the profile",5.2,null,null,null,"µm","","","","3D optical profiler","",false,"","methods","Using the 3D optical profiler, the following standard roughness parameters were estimated: arithmetic mean roughness (μm)—Ra, maximum height of the profile (μm)—Rt, ten point mean roughness (μm)—Rz and hybrid 3D parameters: root mean square (°)—Sdq, surface area ratio gradient (%)—Sdr."],["doi:10.3390/ma8125441","Ti23Mo 3BG","Rz",8.24,null,null,null,"µm","","bulk","","","",false,"","results","The bulk Ti23Mo 3BG nanocomposite had Ra, Rt and Rz values of approximately 0.29, 11.29 and 8.24 μm, respectively ()."],["doi:10.3390/ma8125441","Ti23Mo-45S5","ten point mean roughness",4.1,null,null,null,"µm","","","","3D optical profiler","",false,"","methods","Using the 3D optical profiler, the following standard roughness parameters were estimated: arithmetic mean roughness (μm)—Ra, maximum height of the profile (μm)—Rt, ten point mean roughness (μm)—Rz and hybrid 3D parameters: root mean square (°)—Sdq, surface area ratio gradient (%)—Sdr."],["doi:10.3390/ma8125441","Ti23Mo 3BG","Rz",8.24,null,null,null,"µm","","bulk","","","",false,"","discussion","The bulk nanostructured Ti23Mo 3BG nanocomposite had Ra, Rt and Rz values of around 0.29, 11.29 and 8.24 μm, respectively."],["doi:10.3390/ma8125441","Ti23Mo 3BG","Ra, Rt and Rz",24.445,6.42,42.47,null,"µm","","etched","","","",false,"","discussion","The etched Ti23Mo 3BG composite had average surface roughnesses, with Ra, Rt and Rz in the 6.42–42.47 μm range."],["doi:10.3390/mi15121457","Ti-Nb-Cr-V-Ni","surface roughness",500.0,null,null,null,"gf","","","","surface profilometry","",false,"unit_mismatch","results","The surface roughness of Ti-Nb-Cr-V-Ni was measured using the surface profilometry equipment (Mitutoyo, SJ-201, Kawasaki, Japan) with 500 gf as the centerline average height (Ra) Of the cutting depth direction."],["doi:10.3390/mi15121457","Ti-Nb-Cr-V-Ni","surface roughness",41.4,null,null,null,"%","","","","","",false,"unit_mismatch","results","The surface roughness of LAM was improved by 41.4% compared to CM."],["doi:10.3390/nano11040918","Ti-Al","oxide layer thickness",0.3,null,null,null,"µm","","","","","",false,"","results_discussion","The oxide layer thickness on the surface of the Ti-Al alloy is not more than 0.3 µm, which characterizes the low oxidizability of the Ti-Al alloy."],["doi:10.3390/s24134183","","variance of surface height",80.0,null,null,null,"µm","room temperature","","","surface profiler","",false,"","methods","The rough surface of Sample C showed a variance of approximately 80 µm while the smooth side had a variance of 1 µm."],["doi:10.3390/s24134183","","variance of surface height",1.0,null,null,null,"µm","room temperature","","","surface profiler","",false,"","methods","The rough surface of Sample C showed a variance of approximately 80 µm while the smooth side had a variance of 1 µm."],["doi:10.3390/s24154959","AlSi10Mg","surface roughness analysis",0.0,null,null,null,"","","as-built SLM","","optical profilometer","",false,"unit_missing","methods","For the analysis of surface roughness, each specimen was subjected to scanning using an optical profilometer, specifically the Profilograph-Profilometer BV-7669M (manufactured by AO “NIIizmereniya”, Moscow, Russia)."],["doi:10.3390/s24154959","AlSi10Mg","surface roughness analysis",54.0,null,null,null,"","","as-built SLM","","","",false,"unit_missing","methods","Surface roughness analysis was conducted on 54 samples fabricated using SLM printing with varying printing parameters."],["doi:10.3390/s24154959","AlSi10Mg","surface roughness values",275.0,null,null,null,"W","","as-built SLM","","","",false,"unit_mismatch","results","It is observed that when the laser power is set to 275 watts and the hatch and point distances are 160 μm, the surface roughness values often reach higher levels compared to the other two printing regimes."],["doi:10.3390/s24154959","AlSi10Mg","surface roughness values",160.0,null,null,null,"µm","","as-built SLM","","","",false,"","results","It is observed that when the laser power is set to 275 watts and the hatch and point distances are 160 μm, the surface roughness values often reach higher levels compared to the other two printing regimes."],["doi:10.3390/s24154959","Ti-6Al-4V","surface roughness",17.0,null,null,null,"%","","as-built SLM","","","",false,"unit_mismatch","discussion","Additionally, a 17% reduction in average surface roughness is observed after solution heat treatment."],["doi:10.3990/1.9789491909429","Ti-6Al-4V","Ra",1.96,null,null,0.63,"µm","","","","","",false,"","discussion",""],["doi:10.3990/1.9789491909429","Ti-6Al-4V","Rq",4.41,null,null,0.59,"µm","","","","","",false,"","discussion",""],["doi:10.3990/1.9789491909429","Ti-6Al-4V","Rq",3.12,null,null,1.77,"µm","","","","","",false,"","discussion",""],["doi:10.3990/1.9789491909429","Ti-6Al-4V","Ra",3.01,null,null,0.44,"µm","","","","","",false,"","discussion",""],["doi:10.3990/1.9789491909429","Ti-6Al-4V","Ra",1.13,null,null,0.25,"µm","","","","","",false,"","discussion",""],["doi:10.3990/1.9789491909429","Ti-6Al-4V","Rq",1.39,null,null,0.25,"µm","","","","","",false,"","discussion",""],["doi:10.3990/1.9789491909429","Ti-6Al-4V","Ra",0.8,null,null,0.27,"µm","","","","","",false,"","discussion",""],["doi:10.3990/1.9789491909429","Ti-6Al-4V","Rq",1.03,null,null,0.36,"µm","","","","","",false,"","discussion",""],["doi:10.3990/1.9789491909429","Ti-6Al-4V","Rq",13.24,null,null,0.9,"µm","","","","","",false,"","discussion",""],["doi:10.3990/1.9789491909429","Ti-6Al-4V","Rq",11.61,null,null,0.41,"µm","","","","","",false,"","discussion",""],["doi:10.3990/1.9789491909429","Ti-6Al-4V","A",18.82,null,null,null,"µm","","","","","",false,"","discussion",""],["doi:10.3990/1.9789491909429","Ti-6Al-4V","A",16.5,null,null,null,"µm","","","","","",false,"","discussion",""],["doi:10.4028/www.scientific.net/msf.561-565.2241","Ti-6Al-4V","Roughness",1.183,null,null,null,"µm","","","","","",false,"","results_discussion",""],["doi:10.4028/www.scientific.net/msf.561-565.2241","Ti-6Al-4V","Roughness",2.493,null,null,null,"µm","","","","","",false,"","results_discussion",""],["doi:10.4028/www.scientific.net/msf.561-565.2241","Ti-6Al-4V","Roughness",3.77,null,null,null,"µm","","","","","",false,"","results_discussion",""],["doi:10.4028/www.scientific.net/msf.561-565.2241","Ti-6Al-4V","Roughness",0.09,null,null,null,"µm","","","","","",false,"","results_discussion",""],["doi:10.4028/www.scientific.net/msf.561-565.2241","Ti-6Al-4V","Roughness",0.06,null,null,null,"µm","","","","","",false,"","results_discussion",""],["doi:10.4028/www.scientific.net/msf.561-565.2241","Ti-6Al-4V","Roughness",0.15,null,null,null,"µm","","","","","",false,"","results_discussion",""],["doi:10.4028/www.scientific.net/msf.561-565.2241","Ti-6Al-4V","Roughness",0.94,null,null,null,"µm","","","","","",false,"","results_discussion",""],["doi:10.4028/www.scientific.net/msf.561-565.2241","Ti-6Al-4V","Roughness",1.98,null,null,null,"µm","","","","","",false,"","results_discussion",""],["doi:10.4028/www.scientific.net/msf.561-565.2241","Ti-6Al-4V","Roughness",0.863,null,null,null,"µm","","","","","",false,"","results_discussion",""],["doi:10.4028/www.scientific.net/msf.561-565.2241","Ti-6Al-4V","Roughness",0.95,null,null,null,"µm","","","","","",false,"","results_discussion",""],["doi:10.5287/ora-nodv5z2pz","Ti-6Al-4V","surface roughness (Ra)",6.6,null,null,null,"","","","","","",false,"unit_missing","conclusions",""],["doi:10.5287/ora-nodv5z2pz","Ti-6Al-4V","Surface roughness (Ra)",0.0,null,null,null,"","","","","","",false,"unit_missing","conclusions",""],["doi:10.5287/ora-nodv5z2pz","Ti-6Al-4V","surface roughness",50.0,null,null,null,"%","","as-built L-PBF","","","",false,"unit_mismatch","discussion",""],["doi:10.5287/ora-nodv5z2pz","Ti-6Al-4V","surface roughness (Ra)",12.5,null,null,null,"µm","","as-built SLM","","","",false,"","discussion",""],["doi:10.5287/ora-rywmwyy0x","Ti-6Al-4V","precision",10.0,null,null,null,"µm","","","","","",false,"","results","This could cut to a specified thickness with consistency and uniformity as well as with a precision of 10 µm."],["doi:10.5445/ir/1000162016","","Oxidschichtdicke",6.9,null,null,null,"µm","","","","","",false,"","abstract",""],["doi:10.5445/ir/1000162016","","Oxidschichtdicke",4.4,null,null,null,"µm","","","","","",false,"","abstract",""],["doi:10.5445/ir/1000162016","","Oxidschichtdicke",2.4,null,null,null,"µm","","","","","",false,"","abstract",""],["doi:10.5445/ir/1000162016","","Oxidschichtdicke",2.2,null,null,null,"µm","","","","","",false,"","abstract",""],["doi:10.5445/ir/1000162016","","Oxidschichtdicke",6.0,null,null,null,"µm","","","","","",false,"","abstract",""],["doi:10.5445/ir/1000162016","","Oxidschichtdicke",3.2,null,null,null,"µm","","","","","",false,"","abstract",""],["hal:pastel-00004274","Ti-6Al-4V","rugosité superficielle",0.07,null,null,null,"µm","","","","","",false,"","discussion",""],["hal:pastel-00004274","Ti-6Al-4V","Φmoyen",0.35,null,null,null,"µm","","","","","",false,"unit_suspect","discussion",""],["hal:pastel-00004274","Ti-6Al-4V","Φmoyen",0.3,null,null,null,"µm","","","","","",false,"unit_suspect","discussion",""],["hal:pastel-00004274","Ti-6Al-4V","Φmoyen",0.57,null,null,null,"µm","","","","","",false,"unit_suspect","discussion",""],["hal:tel-00356622","","coeﬃcient de frottement",0.13,null,null,null,"","700 ℃","","","","0.1 s−1",false,"unit_missing","conclusions",""],["hal:tel-00356622","","coeﬃcient de frottement",0.12,null,null,null,"","800 ℃","","","","0.1 s−1",false,"unit_missing","conclusions",""],["hal:tel-00356622","","coeﬃcient de frottement",0.11,null,null,null,"","775 ℃","","","","0.1 s−1",false,"unit_missing","conclusions",""],["hal:tel-00356622","","coeﬃcient de frottement",0.13,null,null,null,"","750 ℃","","","","0.1 s−1",false,"unit_missing","conclusions",""],["hal:tel-00356622","","coeﬃcient de frottement",0.18,null,null,null,"","650 ℃","","","","0.1 s−1",false,"unit_missing","conclusions",""],["hal:tel-00356622","","coeﬃcient de frottement",0.11,null,null,null,"","750–800 ℃","","","","",false,"unit_missing","conclusions",""],["hal:tel-00665845","Ti-6Al-4V","",0.02,null,null,null,"µm","","","","","",false,"","conclusions",""],["hal:tel-00665845","Ti-6Al-4V","oxydation en surface",0.02,null,null,null,"µm","","","","RBS","",false,"","conclusions",""],["hal:tel-00806691","Ti-6Al-4V","distance focale",5.6,null,null,0.5,"µm","","","","","",false,"unit_suspect","conclusions",""],["hal:tel-01749065","CP-Ti Grade 2","Ra",8.6,null,null,null,"","","","","","",false,"unit_missing","conclusions",""],["hal:tel-01749065","CP-Ti Grade 2","Rz",45.7,null,null,null,"","","","","","",false,"unit_missing","conclusions",""],["hal:tel-01749065","CP-Ti Grade 2","Rq",12.5,null,null,null,"","","","","","",false,"unit_missing","conclusions",""],["hal:tel-02558288","Ti-6Al-4V","Ra",5.0,null,null,null,"µm","","tribofini","","","",false,"","conclusions",""],["hal:tel-02558288","Ti-6Al-4V","Ra",0.035,null,null,null,"µm","","polished","","","",false,"","conclusions",""],["hal:tel-02558288","Ti-6Al-4V","Sz",12.5,10.0,15.0,null,"µm","","","","","",false,"","conclusions",""],["hal:tel-02558288","Ti-6Al-4V","Sa",0.3,0.2,0.4,null,"µm","","","","","",false,"","conclusions",""],["hal:tel-02558288","Ti-6Al-4V","Sa",1.5,1.5,1.5,null,"µm","","tribofinishing","","","",false,"","conclusions",""],["hal:tel-02558288","Ti-6Al-4V","Sa",1.0,1.0,1.0,null,"µm","","","","","",false,"","conclusions",""],["hal:tel-02558288","Ti-6Al-4V","Sa",3.2,3.2,3.2,null,"µm","","sanded","","","",false,"","conclusions",""],["hal:tel-02558288","Ti-6Al-4V","Sa",17.4,17.4,17.4,null,"µm","","","","","",false,"","conclusions",""],["hal:tel-02558288","Ti-6Al-4V","Sa",20.1,20.1,20.1,null,"µm","","","","","",false,"","conclusions",""],["hal:tel-02558288","Ti-6Al-4V","Sa",15.0,10.0,20.0,null,"µm","","","","","",false,"","conclusions",""],["hal:tel-02558288","Ti-6Al-4V","rugosité",1.25,0.1,2.5,null,"µm","","","","","",false,"","conclusions",""],["hal:tel-02558288","Ti-6Al-4V","Ra",5.0,null,null,null,"µm","","","","","",false,"","conclusions",""],["hal:tel-02558288","Ti-6Al-4V","Ra",0.08,null,null,null,"µm","","","","","",false,"","conclusions",""],["hal:tel-02558288","Ti-6Al-4V","Ra",1.0,null,null,null,"µm","","","","","",false,"","conclusions",""],["hal:tel-02558288","Ti-6Al-4V","Ra",11.0,null,null,null,"µm","","as-built SLM","","","",false,"","conclusions",""],["hal:tel-02558288","Ti-6Al-4V","rugosité",0.1,null,null,null,"µm","","","","","",false,"","conclusions",""],["hal:tel-02558288","Ti-6Al-4V","Ra",2.4,null,null,null,"µm","","sanded","","","",false,"","conclusions",""],["hal:tel-02558288","Ti-6Al-4V","Ra",0.1,null,null,null,"µm","","tribofinished","","","",false,"","conclusions",""],["hal:tel-02558288","Ti-6Al-4V","Ra",0.035,null,null,null,"µm","","poli-miroir","","","",false,"","conclusions",""],["hal:tel-02558288","Ti-6Al-4V","Ra",3.0,null,null,null,"µm","","","","","",false,"","conclusions",""],["hal:tel-02558288","Ti-6Al-4V","Ra",11.0,null,null,null,"µm","","brut SLM","","","",false,"","conclusions",""],["hal:tel-02558288","Ti-6Al-4V","Ra",0.1,null,null,null,"µm","","tribofini","","","",false,"","conclusions",""],["hal:tel-02558288","Ti-6Al-4V","Ra",0.035,null,null,null,"µm","","poli-miroir","","","",false,"","conclusions",""],["hal:tel-02558288","Ti-6Al-4V","Ra",0.1,null,null,null,"µm","","tribofini","","","",false,"","conclusions",""],["hal:tel-02558288","Ti-6Al-4V","Ra",2.4,null,null,null,"µm","","sablé","","","",false,"","conclusions",""],["hal:tel-02558288","Ti-6Al-4V","Ra",11.0,null,null,null,"µm","","brut SLM","","","",false,"","conclusions",""],["hal:tel-02558288","Ti-6Al-4V","Ra",5.0,null,null,null,"µm","","","","","",false,"","conclusions",""],["hal:tel-02558288","Ti-6Al-4V","Ra",3.0,null,null,null,"µm","","","","","",false,"","conclusions",""],["hal:tel-02558288","Ti-6Al-4V","Ra",0.035,null,null,null,"µm","","poli-miroir","","","",false,"","conclusions",""],["hal:tel-02558288","Ti-6Al-4V","Sa",0.2,0.0,0.4,null,"µm","","polishing","","","",false,"","conclusions",""],["hal:tel-03198724","Ti-6Al-4V","rugosité",0.5,0.3,4.5,null,"µm","","","","","",false,"","conclusions",""],["hal:tel-03198724","Ti-6Al-4V","rugosités",0.6,null,null,null,"µm","","","","","",false,"","conclusions",""],["hal:tel-05519365","Ti-6Al-4V","Rt",7.6,null,null,null,"µm","","","","rugosimetre Rotary Talysurf","",false,"","conclusions",""],["hal:tel-05519365","Ti-6Al-4V","Ra",0.71,null,null,null,"µm","","","","rugosimetre Rotary Talysurf","",false,"","conclusions",""],["hal:tel-05519365","Ti-6Al-4V","Rt",7.22,null,null,null,"µm","","","","rugosimetre Rotary Talysurf","",false,"","conclusions",""],["hal:tel-05519365","Ti-6Al-4V","Ra",0.27,null,null,null,"µm","","","",
