Repository: akhtar07/tisci-explorer

# TiSci Explorer

A read-only, static explorer for **TiSci**, an autonomous research agent for titanium alloys. TiSci reads the
titanium-alloy literature, builds a knowledge graph and a table of measured values, proposes hypotheses where the
graph has gaps, and tests them with DFT (MACE / VASP) and the ICME-lite multiscale chain.

**Live site:** https://akhtar07.github.io/tisci-explorer/

The site has seven sections:

| Section | What it shows |
|---|---|
| Overview | Corpus → graph → facts → hypotheses → verdicts, with the snapshot's counts |
| Worked example | One full loop for W in α-Ti: graph path, hypothesis, novelty check, DFT test, verdict, follow-up, DAMASK |

File: data/facts/yield_strength.json (part 2 of 51)
Grade 2, R50400",""],["book:toaz_info_1998_materials_properties_handbook_titanium_alloys_pr_ecac4a77a8df205e","CP-Ti Grade 2","yield strength",275.0,275.0,275.0,null,"MPa","room temperature","annealed","","tensile test","",false,"","Forming Properties",""],["book:toaz_info_1998_materials_properties_handbook_titanium_alloys_pr_ecac4a77a8df205e","CP-Ti Grade 4","tensile yield strength",480.0,null,null,null,"MPa","room temperature","","","tensile test","",false,"","Forming Methods",""],["book:toaz_info_1998_materials_properties_handbook_titanium_alloys_pr_ecac4a77a8df205e","","yield strength",862.0,862.0,862.0,null,"MPa","","annealed","","","",false,"","Seamless Tubing",""],["book:toaz_info_1998_materials_properties_handbook_titanium_alloys_pr_ecac4a77a8df205e","Ti-5Al-2.5Sn","Yield strength",868.0,null,null,null,"MPa","25 ºC","annealed, AC","","","",false,"","Stress-Corrosion Cracking",""],["book:toaz_info_1998_materials_properties_handbook_titanium_alloys_pr_ecac4a77a8df205e","Ti-5Al-2.5Sn","Yield strength",889.0,null,null,null,"MPa","25 ºC","STA","","","",false,"","Stress-Corrosion Cracking",""],["book:toaz_info_1998_materials_properties_handbook_titanium_alloys_pr_ecac4a77a8df205e","Ti-5Al-2.5Sn","Yield strength",868.0,null,null,null,"MPa","25 ºC","annealed, WQ","","","",false,"","Stress-Corrosion Cracking",""],["book:toaz_info_1998_materials_properties_handbook_titanium_alloys_pr_ecac4a77a8df205e","Ti-5Al-2.5Sn","Yield strength",827.0,null,null,null,"MPa","25 ºC","annealed, AC","","","",false,"","Stress-Corrosion Cracking",""],["book:toaz_info_1998_materials_properties_handbook_titanium_alloys_pr_ecac4a77a8df205e","","yield strength",703.0,null,null,null,"MPa","","annealed","","","",false,"","Stress-Corrosion Cracking",""],["book:toaz_info_1998_materials_properties_handbook_titanium_alloys_pr_ecac4a77a8df205e","","tensile yield strength",779.0,null,null,null,"MPa","","","","","",false,"","Mechanical Properties",""],["book:toaz_info_1998_materials_properties_handbook_titanium_alloys_pr_ecac4a77a8df205e","Ti-5Al-2.5Sn","yield strength",1392.0,null,null,null,"MPa","room temperature","annealed","","tensile test","",false,"","Low-Temperature Tensile Properties",""],["book:toaz_info_1998_materials_properties_handbook_titanium_alloys_pr_ecac4a77a8df205e","Ti-5Al-2.5Sn","yield strength",1475.0,null,null,null,"MPa","room temperature","annealed","","tensile test","",false,"","Low-Temperature Tensile Properties",""],["book:toaz_info_1998_materials_properties_handbook_titanium_alloys_pr_ecac4a77a8df205e","Ti-5Al-2.5Sn","yield strength",1544.0,null,null,null,"MPa","room temperature","annealed","","tensile test","",false,"","Low-Temperature Tensile Properties",""],["book:toaz_info_1998_materials_properties_handbook_titanium_alloys_pr_ecac4a77a8df205e","Ti-5Al-2.5Sn","yield strength",1661.0,null,null,null,"MPa","room temperature","annealed","","tensile test","",false,"","Low-Temperature Tensile Properties",""],["book:toaz_info_1998_materials_properties_handbook_titanium_alloys_pr_ecac4a77a8df205e","Ti-5Al-2.5Sn","Yield strength(d) MP a",682.0,null,null,null,"MPa","","","","","",false,"","' Fracture Properties",""],["book:toaz_info_1998_materials_properties_handbook_titanium_alloys_pr_ecac4a77a8df205e","Ti-5Al-2.5Sn","Tunsile yield strength ksi",1441.0,null,null,null,"MPa","","RA","","","",false,"","' Fracture Properties",""],["book:toaz_info_1998_materials_properties_handbook_titanium_alloys_pr_ecac4a77a8df205e","Ti-5Al-2.5Sn","Tunsile yield strength ksi",1413.0,null,null,null,"MPa","","RA","","","",false,"","' Fracture Properties",""],["book:toaz_info_1998_materials_properties_handbook_titanium_alloys_pr_ecac4a77a8df205e","Ti-5Al-2.5Sn","Tunsile yield strength ksi",1441.0,null,null,null,"MPa","","RA","","","",false,"","' Fracture Properties",""],["book:toaz_info_1998_materials_properties_handbook_titanium_alloys_pr_ecac4a77a8df205e","Ti-SAl-2.SSn (ELI)","Tensile yield strength",1175.5561,null,null,null,"MPa","-195 ºC","","","","",false,"","ELI Fracture Toughness",""],["book:toaz_info_1998_materials_properties_handbook_titanium_alloys_pr_ecac4a77a8df205e","","Tcnsilc yicld strength",1206.6,null,null,null,"MPa","room temperature","cold-drawn","","tensile test","",false,"","Heat Treatment",""],["book:toaz_info_1998_materials_properties_handbook_titanium_alloys_pr_ecac4a77a8df205e","","Tcnsilc yicld strength",1041.0,null,null,null,"MPa","room temperature","annealed","","tensile test","",false,"","Heat Treatment",""],["book:toaz_info_1998_materials_properties_handbook_titanium_alloys_pr_ecac4a77a8df205e","","Tensile yield strenlrth ksi",844.6,null,null,null,"MPa","room temperature","1150 ºC (2100 ºF), water quench","","tensile test","",false,"","Heat Treatment",""],["book:toaz_info_1998_materials_properties_handbook_titanium_alloys_pr_ecac4a77a8df205e","","Tensile yield strenlrth (0.2o/o)",890.0,null,null,null,"MPa","","760 °C (1400 °F), 2 h, AC","","","",false,"","Heat Treatment",""],["book:toaz_info_1998_materials_properties_handbook_titanium_alloys_pr_ecac4a77a8df205e","","Tensile yield strenlrth (0.2o/o)",910.1079,null,null,null,"MPa","","900 °C (1650 °F), 10 h, AC","","","",false,"","Heat Treatment",""],["book:toaz_info_1998_materials_properties_handbook_titanium_alloys_pr_ecac4a77a8df205e","Ti-6211","tensile yield strength",758.0,null,null,null,"MPa","","as-rolled plate (rolled above beta transus)","","","",false,"","Physical Properties",""],["book:toaz_info_1998_materials_properties_handbook_titanium_alloys_pr_ecac4a77a8df205e","Ti-6211","tensile yield strength",758.0,null,null,null,"MPa","","a-β processed and full annealed","","","",false,"","Physical Properties",""],["book:toaz_info_1998_materials_properties_handbook_titanium_alloys_pr_ecac4a77a8df205e","Ti-6211","compressive yield strength",815.0,null,null,null,"MPa","room temperature","solution treated 1 h, water quenched","","compressive test","",false,"","Physical Properties",""],["book:toaz_info_1998_materials_properties_handbook_titanium_alloys_pr_ecac4a77a8df205e","Ti-6211","yield strength",850.0,850.0,900.0,null,"MPa","room temperature","Widmanstätten α + β, annealed 40 min, water quenched + 500 °C/2 h, AC","Widmanstätten","tensile test","",false,"","Physical Properties",""],["book:toaz_info_1998_materials_properties_handbook_titanium_alloys_pr_ecac4a77a8df205e","Ti-6211","yield MP a",934.2,null,null,null,"MPa","room temperature","as-rolled plate","","","",false,"","Physical Properties",""],["book:toaz_info_1998_materials_properties_handbook_titanium_alloys_pr_ecac4a77a8df205e","Ti-6211","yield MP a",951.5,null,null,null,"MPa","room temperature","as-rolled plate","","","",false,"","Physical Properties",""],["book:toaz_info_1998_materials_properties_handbook_titanium_alloys_pr_ecac4a77a8df205e","Ti-6211","Compressive yield strength MPa",758.0,null,null,null,"MPa","room temperature","as-rolled plate","","","",false,"","Physical Properties",""],["book:toaz_info_1998_materials_properties_handbook_titanium_alloys_pr_ecac4a77a8df205e","Ti-6211","Compressive yield strength MPa",613.0,null,null,null,"MPa","room temperature","as-rolled plate","","","",false,"","Physical Properties",""],["book:toaz_info_1998_materials_properties_handbook_titanium_alloys_pr_ecac4a77a8df205e","Ti-6211","Compressive yield strength MPa",662.0,null,null,null,"MPa","315 °C","as-rolled plate","","","",false,"","Physical Properties",""],["book:toaz_info_1998_materials_properties_handbook_titanium_alloys_pr_ecac4a77a8df205e","Ti-6211","Compressive yield strength MPa",682.0,null,null,null,"MPa","315 °C","as-rolled plate","","","",false,"","Physical Properties",""],["book:toaz_info_1998_materials_properties_handbook_titanium_alloys_pr_ecac4a77a8df205e","Ti-6211","Compressive yield strength MPa",717.0,null,null,null,"MPa","480 °C","as-rolled plate","","","",false,"","Physical Properties",""],["book:toaz_info_1998_materials_properties_handbook_titanium_alloys_pr_ecac4a77a8df205e","Ti-6Al-2Sn-4Zr-2Mo","Tunsile yield strength (0.2% offset)",990.0,null,null,null,"MPa","","","","","",false,"","Mechanical Properties",""],["book:toaz_info_1998_materials_properties_handbook_titanium_alloys_pr_ecac4a77a8df205e","Ti-6Al-2Sn-4Zr-2Mo","Tunsile yield strength (0.2% offset)",1010.0,null,null,null,"MPa","","","","","",false,"","Mechanical Properties",""],["book:toaz_info_1998_materials_properties_handbook_titanium_alloys_pr_ecac4a77a8df205e","Ti-6Al-2Sn-4Zr-2Mo","Tunsile yield strength ksi",1028.0,null,null,null,"MPa","","a + 13 forgcd +STA(a)","","","",false,"","Mechanical Properties",""],["book:toaz_info_1998_materials_properties_handbook_titanium_alloys_pr_ecac4a77a8df205e","Ti-6Al-4V","yield strength",827.5,760.0,895.0,null,"MPa","","mill-annealed","","","",false,"","1 Ti-6Al-4V [0]",""],["book:toaz_info_1998_materials_properties_handbook_titanium_alloys_pr_ecac4a77a8df205e","Ti-6Al-4V","compressive yield strength",1035.0,1035.0,1035.0,null,"MPa","room temperature","STA 925 °C / Q / aged 480–510 °C, 4 h, AC","","compressive test","",false,"","Typical Strengths [1]",""],["book:toaz_info_1998_materials_properties_handbook_titanium_alloys_pr_ecac4a77a8df205e","Ti-6Al-4V","creep of aged sheet",103.5,103.5,103.5,null,"MPa","455 °C","cast, HIPed 2 h at 900 °C, aged 1.5 h at 675 °C","","creep test","",false,"","Typical Strengths [1]",""],["book:toaz_info_1998_materials_properties_handbook_titanium_alloys_pr_ecac4a77a8df205e","Ti-6Al-4V","0.2% proof 'Thnsile Heat strength stress",1123.8454,null,null,null,"MPa","room temperature","","","","",false,"","Typical Strengths [2]",""],["book:toaz_info_1998_materials_properties_handbook_titanium_alloys_pr_ecac4a77a8df205e","Ti-6Al-4V","0.2% proof 'Thnsile Heat strength stress",1075.5821,null,null,null,"MPa","room temperature","","","","",false,"","Typical Strengths [2]",""],["book:toaz_info_1998_materials_properties_handbook_titanium_alloys_pr_ecac4a77a8df205e","Ti-6Al-4V","0.2% proof 'Thnsile Heat strength stress",1027.3188,null,null,null,"MPa","room temperature","","","","",false,"","Typical Strengths [2]",""],["book:toaz_info_1998_materials_properties_handbook_titanium_alloys_pr_ecac4a77a8df205e","Ti-6Al-4V","yield strength",1100.0,null,null,null,"MPa","room temperature","annealed at 800 ºC for 1 h and quenched, then heat treated at 600 ºC for 24 h","equiaxed","","",false,"","Surface and Texture Effects on Fatigue",""],["book:toaz_info_1998_materials_properties_handbook_titanium_alloys_pr_ecac4a77a8df205e","Ti-6Al-4V","TYS",882.5289,null,null,null,"MPa","","annealed sheet","","","",false,"","Effect of Processing",""],["book:toaz_info_1998_materials_properties_handbook_titanium_alloys_pr_ecac4a77a8df205e","Ti-6Al-4V","YS",875.0,null,null,null,"MPa","","annealed extrusions","","","",false,"","Effect of Processing",""],["book:toaz_info_1998_materials_properties_handbook_titanium_alloys_pr_ecac4a77a8df205e","","0.2% yield strengths",840.0,840.0,840.0,null,"MPa","","","","","",false,"","Cast and P/M Fatigue",""],["book:toaz_info_1998_materials_properties_handbook_titanium_alloys_pr_ecac4a77a8df205e","","0.2% yield strengths",925.0,925.0,925.0,null,"MPa","","","","","",false,"","Cast and P/M Fatigue",""],["book:toaz_info_1998_materials_properties_handbook_titanium_alloys_pr_ecac4a77a8df205e","Ti-6Al-4V","Tensile yield strength",844.5,827.0,862.0,null,"MPa","","a+J3, MA","","","",false,"","Flow Stress",""],["book:toaz_info_1998_materials_properties_handbook_titanium_alloys_pr_ecac4a77a8df205e","Ti-6Al-4V","Tensile yield strength",810.0,793.0,827.0,null,"MPa","","a+J3, RA","","","",false,"","Flow Stress",""],["book:toaz_info_1998_materials_properties_handbook_titanium_alloys_pr_ecac4a77a8df205e","Ti-6Al-4V","Tensile yield strength",775.5,758.0,793.0,null,"MPa","","a+J3, RA","","","",false,"","Flow Stress",""],["book:toaz_info_1998_materials_properties_handbook_titanium_alloys_pr_ecac4a77a8df205e","Ti-6Al-4V","Tensile yield strength",827.5,793.0,862.0,null,"MPa","","a+J3, J3A","","","",false,"","Flow Stress",""],["book:toaz_info_1998_materials_properties_handbook_titanium_alloys_pr_ecac4a77a8df205e","Ti-6Al-4V","Tensile yield strength",789.5,758.0,827.0,null,"MPa","","a+J3, J3A","","","",false,"","Flow Stress",""],["book:toaz_info_1998_materials_properties_handbook_titanium_alloys_pr_ecac4a77a8df205e","Ti-6Al-4V","Tensile yield strength",830.5,813.0,848.0,null,"MPa","","J3 preform. a + J3 block, MA","","","",false,"","Flow Stress",""],["book:toaz_info_1998_materials_properties_handbook_titanium_alloys_pr_ecac4a77a8df205e","Ti-6Al-4V","yield strength",0.0,null,null,null,"","","solution treated","","","",false,"unit_missing","Heat Treatrnent",""],["book:toaz_info_1998_materials_properties_handbook_titanium_alloys_pr_ecac4a77a8df205e","Ti-6Al-4V","yield strength",850.0,850.0,850.0,null,"MPa","room temperature","950 ºC/1h + 540 ºC/8h","","tensile test","",false,"","UNS Number: Unassigned",""],["book:toaz_info_1998_materials_properties_handbook_titanium_alloys_pr_ecac4a77a8df205e","Ti-6Al-2Sn-2Zr-2Mo-2Cr-0.25Si","yield strenglh",1083.0,null,null,null,"MPa","","STA 1000°C/8h","","","",false,"","Fatigue-Crack Propagation",""],["book:toaz_info_1998_materials_properties_handbook_titanium_alloys_pr_ecac4a77a8df205e","Ti-6Al-2Sn-2Zr-2Mo-2Cr-0.25Si","yield strength",1130.0,null,null,null,"MPa","20 °C","STA 1000°C/8h","","","",false,"","Fatigue-Crack Propagation",""],["book:toaz_info_1998_materials_properties_handbook_titanium_alloys_pr_ecac4a77a8df205e","Ti-6Al-2Sn-2Zr-2Mo-2Cr-0.25Si","yield strength",1130.0,null,null,null,"MPa","20 °C","STA 1000°C/8h","","","",false,"","Fatigue-Crack Propagation",""],["book:toaz_info_1998_materials_properties_handbook_titanium_alloys_pr_ecac4a77a8df205e","Ti-6Al-2Sn-2Zr-2Mo-2Cr-0.25Si","yield strength",1130.0,null,null,null,"MPa","20 °C","STA 1000°C/8h","","","",false,"","Fatigue-Crack Propagation",""],["book:toaz_info_1998_materials_properties_handbook_titanium_alloys_pr_ecac4a77a8df205e","Ti-6Al-2Sn-2Zr-2Mo-2Cr-0.25Si","yieldstrength",1130.0,null,null,null,"MPa","20 °C","STA 1000°C/8h","","","",false,"","Fatigue-Crack Propagation",""],["book:toaz_info_1998_materials_properties_handbook_titanium_alloys_pr_ecac4a77a8df205e","Ti-6Al-4V","Tensile yield strength (0.2%)",895.0,null,null,null,"MPa","room temperature","solution treated","","tensile test","",false,"","Other Fabrication Methods",""],["book:toaz_info_1998_materials_properties_handbook_titanium_alloys_pr_ecac4a77a8df205e","Ti-6Al-4V","Tensile yield strength (0.2%)",1100.0,null,null,null,"MPa","room temperature","STA","","tensile test","",false,"","Other Fabrication Methods",""],["book:toaz_info_1998_materials_properties_handbook_titanium_alloys_pr_ecac4a77a8df205e","Ti-6Al-4V","Tensile yield strength (0.2%)",860.0,null,null,null,"MPa","room temperature","annealed","","tensile test","",false,"","Other Fabrication Methods",""],["book:toaz_info_1998_materials_properties_handbook_titanium_alloys_pr_ecac4a77a8df205e","Ti-4Al-3Mo-1V","Yield strengths (0.2%)",1117.0,null,null,null,"MPa","room temperature","aged sheet","","tensile test","",false,"","Other Fabrication Methods",""],["book:toaz_info_1998_materials_properties_handbook_titanium_alloys_pr_ecac4a77a8df205e","Ti-4Al-3Mo-1V","Yield strengths (0.2%)",1170.0,null,null,null,"MPa","room temperature","aged sheet","","tensile test","",false,"","Other Fabrication Methods",""],["book:toaz_info_1998_materials_properties_handbook_titanium_alloys_pr_ecac4a77a8df205e","","Thnsile yield strength",1061.0,null,null,null,"MPa","room temperature","Mill annealed 880 °C (1625 °F), 1 h, WQ + 540 °C (1000 °F), 8 h, AC","","tensile test","",false,"","1 Ti-5Al-1.5Fe-1 .4Cr-1.2Mo Ti-155A",""],["book:toaz_info_1998_materials_properties_handbook_titanium_alloys_pr_ecac4a77a8df205e","","Thmile yield strength (0.2%)",860.0,820.0,900.0,null,"MPa","","","","","",false,"","1 Ti-5Al-2.5Fe",""],["book:toaz_info_1998_materials_properties_handbook_titanium_alloys_pr_ecac4a77a8df205e","","Thnsile yield strength",780.0,780.0,780.0,null,"MPa","","","","","",false,"","1 Ti-5Al-2.5Fe",""],["book:toaz_info_1998_materials_properties_handbook_titanium_alloys_pr_ecac4a77a8df205e","","Tunsile yield strength (0.2%)",1006.0,1006.0,1006.0,null,"MPa","146 °C","","","","",false,"","1 Ti-5Al-2.5Fe",""],["book:toaz_info_1998_materials_properties_handbook_titanium_alloys_pr_ecac4a77a8df205e","Ti-5Al-2.5Fe","tensile yield strength",900.0,null,null,null,"MPa","room temperature","forged","","tensile test","",false,"","1 Ti-5Al-2.5Fe",""],["book:toaz_info_1998_materials_properties_handbook_titanium_alloys_pr_ecac4a77a8df205e","","yield strength",830.0,null,null,null,"MPa","room temperature","room temperature, minimum values (no heat treatment specified)","","","",false,"","1 Ti-5Al-5Sn-2Zr-2Mo-0.25Si",""],["book:toaz_info_1998_materials_properties_handbook_titanium_alloys_pr_ecac4a77a8df205e","","yield strength",517.0,null,null,null,"MPa","1000 °F","minimum values: (1000 ºF)","","","",false,"","1 Ti-5Al-5Sn-2Zr-2Mo-0.25Si",""],["book:toaz_info_1998_materials_properties_handbook_titanium_alloys_pr_ecac4a77a8df205e","","Tensile yield strength, MPa(ksi)",844.0,758.0,930.0,null,"MPa","room temperature","","","","",false,"","Mechanical Properties",""],["book:toaz_info_1998_materials_properties_handbook_titanium_alloys_pr_ecac4a77a8df205e","Ti-8Mn","Compressive yield strength",0.0,0.0,0.0,null,"","room temperature","forged, extruded, swaged to 20.8 mm (0.8 in.) diam, heat treated 700 ºC, 6 h, water quenched","","","",false,"unit_missing","Mechanical Properties",""],["book:toaz_info_1998_materials_properties_handbook_titanium_alloys_pr_ecac4a77a8df205e","","TYS",841.0,null,null,null,"MPa","room temperature","","","tensile test","10,000 cycles/min",false,"","Mechanical Properties",""],["book:toaz_info_1998_materials_properties_handbook_titanium_alloys_pr_ecac4a77a8df205e","","TYS",890.0,null,null,null,"MPa","room temperature","","","tensile test","10,000 cycles/min",false,"","Mechanical Properties",""],["book:toaz_info_1998_materials_properties_handbook_titanium_alloys_pr_ecac4a77a8df205e","","TYS",868.0,null,null,null,"MPa","room temperature","","","","",false,"","Mechanical Properties",""],["book:toaz_info_1998_materials_properties_handbook_titanium_alloys_pr_ecac4a77a8df205e","","TYS",868.0,null,null,null,"MPa","room temperature","","","","",false,"","Mechanical Properties",""],["book:toaz_info_1998_materials_properties_handbook_titanium_alloys_pr_ecac4a77a8df205e","","Yield strengths",884.0,65.0,1103.0,null,"MPa","","","","","",false,"","1 Ti-11.5Mo-6Zr-4.5Sn [2]",""],["book:toaz_info_1998_materials_properties_handbook_titanium_alloys_pr_ecac4a77a8df205e","Ti-11.5Mo-6Zr-4.5Sn","yield strength",585.0,550.0,620.0,null,"MPa","","solution treated and aged at 510 °C, 8 h, AC","","","",false,"","1 Ti-11.5Mo-6Zr-4.5Sn [3]",""],["book:toaz_info_1998_materials_properties_handbook_titanium_alloys_pr_ecac4a77a8df205e","","0.2% yield strength",1250.0,null,null,null,"MPa","room temperature","","","tensile test","",false,"","Heat Treatment",""],["book:toaz_info_1998_materials_properties_handbook_titanium_alloys_pr_ecac4a77a8df205e","","1298",1298.0,null,null,null,"","","WQ +500ºC(930ºF) 1 h(salt)","large secondary α","","",false,"unit_missing","Heat Treatment",""],["book:toaz_info_1998_materials_properties_handbook_titanium_alloys_pr_ecac4a77a8df205e","","1239",1239.0,null,null,null,"","","WQ+ 350ºC(660\"F) 1 h","small secondary α","","",false,"unit_missing","Heat Treatment",""],["book:toaz_info_1998_materials_properties_handbook_titanium_alloys_pr_ecac4a77a8df205e","Ti-2Fe-1O","yield strength",965.0,null,null,null,"MPa","","solution treated and aged (STA)","","","",false,"","H igh-Temperature Strength",""],["book:toaz_info_1998_materials_properties_handbook_titanium_alloys_pr_ecac4a77a8df205e","Ti-2Fe-1O","yield strength",1103.0,null,null,12.0,"MPa","","","","","",false,"","H igh-Temperature Strength",""],["book:toaz_info_1998_materials_properties_handbook_titanium_alloys_pr_ecac4a77a8df205e","Ti-2Fe-1O","yield strength",1103.0,null,null,12.0,"MPa","","","","","",false,"","H igh-Temperature Strength",""],["book:toaz_info_1998_materials_properties_handbook_titanium_alloys_pr_ecac4a77a8df205e","Ti-10V-2Fe-3Al","lower strengths",0.0,null,null,null,"","","annealed","","","",false,"unit_missing","H igh-Temperature Strength",""],["book:toaz_info_1998_materials_properties_handbook_titanium_alloys_pr_ecac4a77a8df205e","Ti-10V-2Fe-3Al","lower strengths",0.0,null,null,null,"","","STA","","","",false,"unit_missing","H igh-Temperature Strength",""],["book:toaz_info_1998_materials_properties_handbook_titanium_alloys_pr_ecac4a77a8df205e","Ti-15V-3Cr-3Sn-3Al","Yield strength",1035.0,null,null,null,"MPa","room temperature","","","","",false,"","TI-15-3: Transverse crmp at 425 ·e (800 ºF)",""],["book:toaz_info_1998_materials_properties_handbook_titanium_alloys_pr_ecac4a77a8df205e","","yield strength",1055.0,null,null,null,"MPa","","","","","",false,"","TI-15-3: Transverse crmp at 425 ·e (800 ºF)",""],["book:toaz_info_1998_materials_properties_handbook_titanium_alloys_pr_ecac4a77a8df205e","Ti-15V-3Cr-3Sn-3Al","Thnaile yield streqth",738.0,724.0,765.0,null,"MPa","","annealed","","","0.005 min-1",false,"","TI-15-3: Transverse crmp at 425 ·e (800 ºF)",""],["book:toaz_info_1998_materials_properties_handbook_titanium_alloys_pr_ecac4a77a8df205e","Ti-15V-3Cr-3Sn-3Al","Thnaile yield streqth",752.0,724.0,765.0,null,"MPa","","annealed","","","0.050 min-1",false,"","TI-15-3: Transverse crmp at 425 ·e (800 ºF)",""],["book:toaz_info_1998_materials_properties_handbook_titanium_alloys_pr_ecac4a77a8df205e","Ti-15V-3Cr-3Sn-3Al","Thnaile yield streqth",731.0,724.0,765.0,null,"MPa","","annealed","","","0.100 min-1",false,"","TI-15-3: Transverse crmp at 425 ·e (800 ºF)",""],["book:toaz_info_1998_materials_properties_handbook_titanium_alloys_pr_ecac4a77a8df205e","Beta-21 S","yield",42.0,null,null,12.0,"MPa","room temperature","annealed","","tensile test","",false,"out_of_range","1 TIMETAL ® 21 S",""],["book:toaz_info_1998_materials_properties_handbook_titanium_alloys_pr_ecac4a77a8df205e","","Tunsile yield strength MPa",1310.0,null,null,null,"MPa","room temperature","","","tensile test","",false,"","Mechanical Properties",""],["book:toaz_info_1998_materials_properties_handbook_titanium_alloys_pr_ecac4a77a8df205e","","yield strength",-0.13,null,null,null,"%","","","","","",false,"unit_mismatch","Mechanical Properties",""],["book:toaz_info_1998_materials_properties_handbook_titanium_alloys_pr_ecac4a77a8df205e","Transage 175","flow stress",43.0,null,null,null,"MPa","815 °C","at 815 °C (1500 °F)","","hot tensile test","",false,"out_of_range","Mechanical Properties",""],["book:toaz_info_1998_materials_properties_handbook_titanium_alloys_pr_ecac4a77a8df205e","Transage 175","yield strength",1034.0,null,null,null,"MPa","room temperature","a-β preform forged at 705 °C, 0.42 mm/s, heat treated at 720 °C, 2 h, AC, 480 °C, 24 h, AC","","tensile test","",false,"","Mechanical Properties",""],["book:toaz_info_1998_materials_properties_handbook_titanium_alloys_pr_ecac4a77a8df205e","Transage 175","yield strength",1450.0,null,null,null,"MPa","room temperature","solution anneal at 815 ºC (1500 ºF) for 1/4 to 1 h followed by fan air cooling, then age hardening","","","",false,"","Mechanical Properties",""],["book:toaz_info_1998_materials_properties_handbook_titanium_alloys_pr_ecac4a77a8df205e","Transage 175","Yield strength",895.0,895.0,1450.0,null,"MPa","room temperature","solution anneal followed by aging at 425 to 563 ºC (800 to 1050 ºF)","","","",false,"","Mechanical Properties",""],["book:toaz_info_1998_materials_properties_handbook_titanium_alloys_pr_ecac4a77a8df205e","Transage 175","strength leveis",1170.0,null,null,null,"MPa","room temperature","slow cooling rates imposed by hot isostatic processing facilities and by superplastic forming operations","","","",false,"","Mechanical Properties",""],["book:toaz_info_1998_materials_properties_handbook_titanium_alloys_pr_ecac4a77a8df205e","","0.2%U.",1442.5,1440.0,1445.0,null,"MPa","room temperature","","","","",false,"","UNS: Unassigned",""],["book:toaz_info_1998_materials_properties_handbook_titanium_alloys_pr_ecac4a77a8df205e","Ti-16V-2.5Al","yield strength",1240.0,1240.0,null,null,"MPa","","STA 1.6 mm","","","",false,"","UNS Number: Unassigned",""],["book:toaz_info_1998_materials_properties_handbook_titanium_alloys_pr_ecac4a77a8df205e","","yields stresses",140.0,120.0,160.0,null,"MPa","","","","","",false,"","Physical Properties",""],["book:toaz_info_1998_materials_properties_handbook_titanium_alloys_pr_ecac4a77a8df205e","","yields stresses",75.0,60.0,90.0,null,"MPa","","","","","",false,"","Physical Properties",""],["book:toaz_info_1998_materials_properties_handbook_titanium_alloys_pr_ecac4a77a8df205e","Ti-6Al-4V","compressive yield strength",0.5,null,null,null,"fraction","room temperature","","","","",false,"unit_mismatch","Technical Note 5:· Forming",""],["book:toaz_info_1998_materials_properties_handbook_titanium_alloys_pr_ecac4a77a8df205e","Ti-6Al-4V","compressive yield strength",0.5,null,null,null,"fraction","","","","","2% tensile strain",false,"unit_mismatch","Technical Note 5:· Forming",""],["book:toaz_info_1998_materials_properties_handbook_titanium_alloys_pr_ecac4a77a8df205e","Ti-6Al-4V","log flow stress",850.0,null,null,null,"MPa","BSO°C (1560 ºF)","BSO°C (1560 ºF)","","tensile test","10^-4/s",false,"","Alloy Composition",""],["book:toaz_info_1998_materials_properties_handbook_titanium_alloys_pr_ecac4a77a8df205e","Ti-6Al-4V","strength",34.0,null,null,null,"MPa","","annealed + cooled to 540 °C at 56 °C/h","","","",false,"out_of_range","Annealing",""],["book:toaz_info_1998_materials_properties_handbook_titanium_alloys_pr_ecac4a77a8df205e","Ti-6Al-6V-2Sn","strength",34.0,null,null,null,"MPa","","annealed + cooled to 540 °C at 56 °C/h","","","",false,"out_of_range","Annealing",""],["book:toaz_info_1998_materials_properties_handbook_titanium_alloys_pr_ecac4a77a8df205e","","Tunsile yield strength MPa",1344.0,null,null,null,"MPa","room temperature","","","tensile test","",false,"","Mechanical Properties",""],["book:toaz_info_1998_materials_properties_handbook_titanium_alloys_pr_ecac4a77a8df205e","Transage 129","Tunsile yield strength",1207.0,null,null,null,"MPa","","Aged: 675 ºC (1250 ºF), 2 h, AC","","","",false,"","Working",""],["book:toaz_info_1998_materials_properties_handbook_titanium_alloys_pr_ecac4a77a8df205e","Ti-6Al-4V","Yield strength",1289.3196,null,null,null,"MPa","room temperature","aged: 635 ºC/2h + air cooled","","tensile test","",false,"","Typical Tensile Properties",""],["book:toaz_info_1998_materials_properties_handbook_titanium_alloys_pr_ecac4a77a8df205e","Ti-6Al-4V","Yield strength",1089.3716,null,null,null,"MPa","room temperature","aged: 635 ºC/2h + air cooled","","tensile test","",false,"","Typical Tensile Properties",""],["book:toaz_info_1998_materials_properties_handbook_titanium_alloys_pr_ecac4a77a8df205e","Transage 134","Yield strength",850.0,null,null,null,"MPa","room temperature","solution treated at 815 ºC for 1 hr, followed by air cooling, then aged at 595 ºC for 1 hr, followed by air cooling, plus 480 ºC for 4 hr, followed by air cooling","","tensile test","",false,"","Typical Tensile Properties",""],["book:toaz_info_1998_materials_properties_handbook_titanium_alloys_pr_ecac4a77a8df205e","Transage 129","Tunsile yield strength",313.0,null,null,null,"MPa","","as-welded","","","",false,"","Working",""],["book:toaz_info_1998_materials_properties_handbook_titanium_alloys_pr_ecac4a77a8df205e","","yield strength",1014.0,null,null,null,"MPa","","air cooled from solution heat treatment and age hardened","","","",false,"","Mechanical Properties of Bar",""],["book:toaz_info_1998_materials_properties_handbook_titanium_alloys_pr_ecac4a77a8df205e","Transage 129","Tunsile yield strength",1110.0,null,null,null,"MPa","","Aged: 540 ºC (1000 ºF), 4 h, AC","","","",false,"","Working",""],["book:toaz_info_1998_materials_properties_handbook_titanium_alloys_pr_ecac4a77a8df205e","Transage 134","yield strength",1014.0,null,null,null,"MPa","","815 ºC (1500 ºF) for 1 hr, followed by air cooling; then 550 ºC (1025 ºF) for 2 hr, followed by air cooling","","","",false,"","1 Ti-12V-2.5Al-2Sn-6Zr",""],["book:toaz_info_1998_materials_properties_handbook_titanium_alloys_pr_ecac4a77a8df205e","Ti-6Al-4V","yiek:t strength",917.0,null,null,null,"MPa","","1040 ºC (1900 ºF) for solution heat treatment, water quenching; then 705 ºC (1300 ºF) for aging, air cooling","","","",false,"","1 Ti-12V-2.5Al-2Sn-6Zr",""],["book:toaz_info_1998_materials_properties_handbook_titanium_alloys_pr_ecac4a77a8df205e","","Yield strength",1170.0,null,null,null,"MPa","","","","","",false,"","Typical Tensile Properties",""],["book:toaz_info_1998_materials_properties_handbook_titanium_alloys_pr_ecac4a77a8df205e","Ti-6Al-4V","Yield strength",635.0,null,null,null,"MPa","room temperature","aged: 635 ºC/2h + air cooled","","tensile test","",false,"unit_suspect","Typical Tensile Properties",""],["doi:10.1002/adem.202500285","","σy",2100.0,null,null,null,"MPa","","","","microcantilever bend tests","",false,"out_of_range","methods",""],["doi:10.1002/adem.202500285","Ti","σy",2100.0,null,null,null,"MPa","","","","","",false,"out_of_range","methods",""],["doi:10.1002/adem.202500285","TiN","σy",7900.0,null,null,null,"MPa","","","","","",false,"out_of_range","methods",""],["doi:10.1002/advs.202205085","","yield strength",343.91,null,null,null,"MPa","","","","","",false,"","results_discussion","Summarizing the results, the maximum yield strength was 343.91 MPa, and the ultimate strength was 677.01 MPa."],["doi:10.1002/advs.76407","Nb-Zr-Ti-Ta-Al RHEA","yield strength",1000.0,null,null,null,"MPa","room temperature","annealed at 1123 K for 5 min","","tensile test","",false,"","abstract","The concept is realized in an Nb‐Zr‐Ti‐Ta‐Al RHEA system showing low mass density of 6.48 g/cm3, large uniform tensile elongation of 21.5%, elongation‐to‐failure of 47.8%, and high yield strength exceeding 1.0 GPa at room temperature."],["doi:10.1002/advs.76407","RHEA","tensile yield strength",1032.0,null,null,null,"MPa","room temperature","","","tensile test","",false,"","results","The tensile yield strength of the RHEA (∼1032 MPa) is increased by ∼67.3% compared with that of the base alloy (∼617 MPa)."],["doi:10.1002/advs.76407","base alloy","tensile yield strength",617.0,null,null,null,"MPa","room temperature","","","tensile test","",false,"","results","The tensile yield strength of the RHEA (∼1032 MPa) is increased by ∼67.3% compared with that of the base alloy (∼617 MPa)."],["doi:10.1002/advs.76407","RHEA","specific yield strength",159.3,null,null,null,"MPa·g-1·cm3","room temperature","","","tensile test","",false,"unit_mismatch","results","The specific yield strength, i.e., the ratio of yield strength to mass density of the RHEA approaches 159.3 MPa·g−1·cm3, exceeding those of other reported refractory alloy systems including single‐phase solid solution alloys [, ], single‐phase BCC alloys containing short‐range order (SRO) or local chemical fluctuations (LCFs) [, , ], BCC+B2 dual‐phase alloys [, , ], and BCC‐based alloys reinforced with face‐centered cubic (FCC) or hexagonal close‐packed (HCP) Laves phases [, , , , , ]."],["doi:10.1002/advs.76407","RHEA","yield strength exceeding 1 GPa",1000.0,null,null,null,"MPa","room temperature","","","","",false,"","discussion","The present lightweight RHEA is characterized by extraordinary room temperature tensile ductility (∼47.8%) at yield strength exceeding 1 GPa, as can also be underlined by its unprecedentedly high product of specific yield strength and tensile elongation compared to that of the previous RHEAs (Figure )."],["doi:10.1002/advs.76407","Nb-Zr-Ti-Ta-Al","strengthening from the massive solid solution",731.0,null,null,null,"MPa","","","","","",true,"","discussion","According to quantitative analysis (see details in Note ), the strengthening from the massive solid solution, the grain‐boundary strengthening, and the strengthening from dispersed CGONs are estimated to be ∼731, ∼75, and ∼252 MPa, respectively."],["doi:10.1002/advs.76407","Nb-Zr-Ti-Ta-Al","grain‐boundary strengthening",75.0,null,null,null,"MPa","","","","","",true,"","discussion","According to quantitative analysis (see details in Note ), the strengthening from the massive solid solution, the grain‐boundary strengthening, and the strengthening from dispersed CGONs are estimated to be ∼731, ∼75, and ∼252 MPa, respectively."],["doi:10.1002/advs.76407","Nb-Zr-Ti-Ta-Al","strengthening from dispersed CGONs",252.0,null,null,null,"MPa","","","","","",true,"","discussion","According to quantitative analysis (see details in Note ), the strengthening from the massive solid solution, the grain‐boundary strengthening, and the strengthening from dispersed CGONs are estimated to be ∼731, ∼75, and ∼252 MPa, respectively."],["doi:10.1007/s12540-022-01226-4","Ti-12Mo","σy",607.854,null,null,null,"MPa","room temperature","","","tensile test","",false,"","methods",""],["doi:10.1007/s12540-022-01226-4","Ti-12Mo","true stress",620.0,null,null,null,"MPa","","","","tensile test","0.01 mm/s",true,"","results_discussion",""],["doi:10.1016/j.actamat.2012.09.065","Ti-25Nb-25Ta","critical stress of this first plateau",230.0,null,null,null,"MPa","room temperature","solution treated 950°C/20h + cold rolled 98% + recrystallized 850°C/0.5h + water quenched","martensitic α''","tensile test","10−4 s−1",false,"","results_discussion",""],["doi:10.1016/j.bioactmat.2018.01.004","Ti-3Cu","yield strength",740.0,null,null,null,"MPa","room temperature","solid solution treated","","tensile test","0.5 mm/min",false,"","abstract","Solid solution treatment increased the yield strength from 400 to 740 MPa and improved the antibacterial rate from 33% to 65.2% while aging treatment enhanced the yield strength to 800–850 MPa and antibacterial rate (>91.32%)."],["doi:10.1016/j.bioactmat.2018.01.004","Ti-3Cu","yield strength",825.0,800.0,850.0,null,"MPa","room temperature","aged","","tensile test","0.5 mm/min",false,"","abstract","Solid solution treatment increased the yield strength from 400 to 740 MPa and improved the antibacterial rate from 33% to 65.2% while aging treatment enhanced the yield strength to 800–850 MPa and antibacterial rate (>91.32%)."],["doi:10.1016/j.bioactmat.2018.01.004","Ti-3Cu","yield strength",850.0,null,null,null,"MPa","","T4 treated","","","",false,"","results","After T4 treatment, the yield strength and tensile strength was increased significantly but the elongation was obviously decreased from 30.48% to 6.9%."],["doi:10.1016/j.bioactmat.2018.01.004","Ti-3Cu","yield strength",850.0,null,null,null,"MPa","","T6-36 h","","","",false,"","results","However, when the T6 treatment extended from 24 h to 36 h, the elongation was reduced from 10.35% to 6.07% while the yield strength was nearly the same, about 850 MPa."],["doi:10.1016/j.bioactmat.2018.01.004","Ti-3Cu","tensile yield strength",850.0,850.0,900.0,null,"MPa","room temperature","","","tensile test","",false,"","discussion","As a result, the tensile yield strength and the tensile strength were increased significantly in comparison with the values of Ti-3Cu(F) alloy, displaying the strong solid solution strengthening ability of Cu element, but the plasticity was dramatically reduced on the other hand from 30.48% to 6.94%, as shown in , After T6 treatment, nanoscale Ti2Cu precipitated and distributed uniformly in matrix leads to increases in strength."],["doi:10.1016/j.heliyon.2024.e30108","Ti-6Al-4V","yield strength",566.0,566.0,566.0,null,"MPa","","as-built SLM","","tensile test","",false,"","results","Todai et al. [] found lower yield strength at 45° (566 MPa) compared to 0° (605 MPa) and 90° (587 MPa), but higher elongation [].Table 2Provides information on the studies in this paper."],["doi:10.1016/j.heliyon.2024.e30108","Ti-6Al-4V","yield strength",605.0,605.0,605.0,null,"MPa","","as-built SLM","","tensile test","",false,"","results","Todai et al. [] found lower yield strength at 45° (566 MPa) compared to 0° (605 MPa) and 90° (587 MPa), but higher elongation [].Table 2Provides information on the studies in this paper."],["doi:10.1016/j.heliyon.2024.e30108","Ti-6Al-4V","yield strength",587.0,587.0,587.0,null,"MPa","","as-built SLM","","tensile test","",false,"","results","Todai et al. [] found lower yield strength at 45° (566 MPa) compared to 0° (605 MPa) and 90° (587 MPa), but higher elongation [].Table 2Provides information on the studies in this paper."],["doi:10.1016/j.heliyon.2024.e30108","Ti-6Al-4V","yield strength",7.1,6.6,7.6,0.5,"MPa","","as-built SLM","","tensile test","",false,"out_of_range","results","Alsalla et al. [] 90° samples exhibited lower elongation (7.1 ± 0.5 %), yield strength (7.1 ± 0.5 MPa), and hardness (376.5 ± 5.2 HV) []."],["doi:10.1016/j.heliyon.2024.e30108","Ti-6Al-4V","yield strength",891.0,null,null,14.0,"MPa","","","","","",false,"","results","Liu et al. [] found superior mechanical properties in the 90° impression direction (yield strength: 891 ± 14 MPa, ultimate tensile strength: 987 ± 8 MPa, elongation: 15.7 ± 1.9 %) compared to 0° (yield strength: 869 ± 11 MPa, ultimate tensile strength: 955 ± 7 MPa, elongation: 9.8 ± 2.3 %) []."],["doi:10.1016/j.heliyon.2024.e30108","Ti-6Al-4V","yield strength",869.0,null,null,11.0,"MPa","","","","","",false,"","results","Liu et al. [] found superior mechanical properties in the 90° impression direction (yield strength: 891 ± 14 MPa, ultimate tensile strength: 987 ± 8 MPa, elongation: 15.7 ± 1.9 %) compared to 0° (yield strength: 869 ± 11 MPa, ultimate tensile strength: 955 ± 7 MPa, elongation: 9.8 ± 2.3 %) []."],["doi:10.1016/j.heliyon.2024.e30108","Ti-6Al-4V","yield strength",916.0,null,null,null,"MPa","","","","","",false,"","results","Wang et al. [] reported that 0° had the highest tensile strength (904 MPa) and yield strength (916 MPa), with the highest elongation (17.2 %), while 45° had the lowest values."],["doi:10.1016/j.heliyon.2024.e30108","Ti-6Al-4V","compressive strength",0.0,null,null,null,"","","","","","",false,"unit_missing","discussion","Influence of the 90° angle Implants printed in this direction have higher stiffness, compressive strength, and tensile strength, since the tensile force is applied vertically to the direction in which it was printed, and thus there is no tendency for their layers to separate, as occurs at 0°, since they are positioned perpendicular to the loading direction [,,]."],["doi:10.1016/j.jmps.2016.01.003","CP-Ti Grade 2","yield stress",0.0,null,null,null,"","room temperature","","","uniaxial compression","0.01 s-1",false,"unit_missing","methods",""],["doi:10.1016/j.jmps.2016.01.003","CP-Ti Grade 2","average in-plane yield stresses",0.0,null,null,null,"","room temperature","","","uniaxial compression","0.01 s-1",false,"unit_missing","methods",""],["doi:10.1016/j.jmps.2016.01.003","CP-Ti Grade 2","SN",0.4,null,null,null,"","","","","","",false,"unit_missing","methods",""],["doi:10.1016/j.matlet.2016.04.184","Ti-23Hf-4Sn-3Mo","critical stress for slip",640.0,null,null,null,"MPa","","1173 K/1.8 ks","","tensile test","",false,"","results_discussion",""],["doi:10.1016/j.matlet.2016.04.184","Ti-23Hf-4Sn-3Mo","critical stress for slip",620.0,null,null,null,"MPa","","1073 K/1.8 ks","","tensile test","",false,"","results_discussion",""],["doi:10.1016/j.msea.2019.04.018","Ti-10Mo","0.2% offset yield strength",0.0,null,null,null,"","elevated temperature","","","","",false,"unit_missing","abstract",""],["doi:10.1016/j.msea.2019.04.018","Ti-12Mo","0.2% offset yield strength",0.0,null,null,null,"","elevated temperature","","","","",false,"unit_missing","abstract",""],["doi:10.1016/j.msea.2019.04.018","Ti-15Mo","0.2% offset yield strength",0.0,null,null,null,"","elevated temperature","","","","",false,"unit_missing","abstract",""],["doi:10.1016/j.msea.2019.04.018","Ti-18Mo","0.2% offset yield strength",0.0,null,null,null,"","elevated temperature",
