Repository: akhtar07/tisci-explorer

# TiSci Explorer

A read-only, static explorer for **TiSci**, an autonomous research agent for titanium alloys. TiSci reads the
titanium-alloy literature, builds a knowledge graph and a table of measured values, proposes hypotheses where the
graph has gaps, and tests them with DFT (MACE / VASP) and the ICME-lite multiscale chain.

**Live site:** https://akhtar07.github.io/tisci-explorer/

The site has seven sections:

| Section | What it shows |
|---|---|
| Overview | Corpus → graph → facts → hypotheses → verdicts, with the snapshot's counts |
| Worked example | One full loop for W in α-Ti: graph path, hypothesis, novelty check, DFT test, verdict, follow-up, DAMASK |

File: data/facts/youngs_modulus.json (part 2 of 33)
higher Young’s modulus of (102.47 GPa) compared to (85.92 GPa) for 20Nb-CCA. • Both CCAs showed excellent corrosion resistance in the presence of 3 g of HA inhibitor, where the corrosion rat"],["doi:10.1038/s44455-025-00003-8","Ti-6Al-4V","Elastic modulus",110.0,null,null,null,"GPa","","","","","",false,"","methods","However, the allowed upper and lower limits of its Young’s modulus in the algorithm and considered yield strength are reported in Table ,.Table 2Mechanical properties of human cortical bone tissue, and the implantMaterial propertiesElastic modulus (GPa)Poisson’s ratioYield strength (MPa)Implant (Ti-6AL-4V)1100.3900Cortical bone170.3Compression [130–200]Tension [50–151]"],["doi:10.1038/s44455-025-00003-8","","Young’s modulus",17.0,null,null,null,"GPa","","","","","",false,"out_of_range","methods","In this assembly, the bone section was defined as an isotropic linear elastic material, with a constant Young’s modulus of \\documentclass[12pt]{minimal} \\usepackage{amsmath} \\usepackage{wasysym} \\usepackage{amsfonts} \\usepackage{amssymb} \\usepackage{amsbsy} \\usepackage{mathrsfs} \\usepackage{upgreek} \\setlength{\\oddsidemargin}{-69pt} \\begin{document}$$17\\,{{\\rm{GPa}}}$$\\end{document}17GPa, and Poisson ratio of \\documentclass[12pt]{minimal} \\usepackage{amsmath} \\usepackage{wasysym} \\usepackage{ams"],["doi:10.1038/s44455-025-00003-8","Ti-6Al-4V","Elastic modulus (GPa)",110.0,null,null,null,"GPa","","","","","",false,"","table","Implant (Ti-6AL-4V)\t110\t0.3\t900"],["doi:10.1038/srep05017","CP-Ti Grade 2","elastic moduli",110.0,null,null,null,"GPa","","","","","",true,"","methods","The elastic moduli for the Cu and Ti layers were assumed to be 105 GPa and 110 GPa respectively."],["doi:10.1039/d0ra09356d","Ti-25Ta","stiffness",0.0,null,null,null,"","","","","nano indentation test","",false,"unit_missing","conclusions","Nano indentation test and theoretical calculation show that low content of Ag can significantly enhance the hardness, deformation resistance and stiffness of Ti–25Ta–xAg alloy, but its plasticity and brittleness will be significantly reduced."],["doi:10.1039/d3ra07313k","TiNbTaZrMo","E",24.03,null,null,null,"GPa","","P8","","","",true,"out_of_range","results","P8 with the maximum porosity of 33.4% has the lowest E of 24.03 GPa, which is closer to E values exhibited by human cortical bones typically ranging from 7 to 30 GPa."],["doi:10.1039/d3ra07313k","TiNbTaZrMo","E",0.0,null,null,null,"","","P0","","CPFEM prediction","",true,"unit_missing","methods","A small strain ε (±0.5%) was applied to the fully relaxed supercell to obtain the elastic coefficients, Cij, and compliance tensor, Sij (i, j = 1, 2, 3, 4, 5, and 6) by solving the following set of linear equations:1"],["doi:10.1039/d4ra07460b","m6","elastic moduli",0.0,null,null,null,"","","","","","",true,"unit_missing","conclusions","Reducing the composition of Hf and Zr elements into zero and increasing the composition of Cr and Mo elements into 228 atoms each in m6 resulted in larger elastic moduli (even larger than m5) and large elastic constants (C11 and C44) compared with other models indicating higher hardness with higher fracture toughness and melting temperature."],["doi:10.1039/d4ra07460b","m2","elastic moduli",0.0,null,null,null,"","","","","","",true,"unit_missing","conclusions","Elastic constants (C11 and C44), shear and Young's moduli, Pugh's ratio, and Vicker's hardness increased in m2 comparing to m1."],["doi:10.1080/14686996.2025.2580925","","Young’s modulus",200.0,null,null,null,"GPa","","","","","",false,"","methods","The impact bar is set with a Young’s modulus of 200 GPa, a Poisson’s ratio of 0.3, and a density of 7.85 g/cm3 []."],["doi:10.1080/14786435.2015.1028506","Zr-Nb-Ti-Ta-Hf","apparent Young's modulus",79.0,null,null,null,"GPa","room temperature","","","tensile test","10-4 s-1",false,"","abstract",""],["doi:10.1080/14786435.2015.1028506","Zr-Nb-Ti-Ta-Hf","apparent Young's modulus",0.0,null,null,null,"","","","","","",false,"unit_missing","abstract",""],["doi:10.1103/physrevb.85.144112","Ti0.5Al0.5N","C11",447.0,null,null,null,"GPa","","","","CPFEM prediction","",true,"out_of_range","results_discussion",""],["doi:10.1103/physrevb.85.144112","","C11",447.0,null,null,null,"GPa","","","","CPFEM prediction","",true,"out_of_range","conclusions",""],["doi:10.1103/physrevb.85.144112","","C12",158.0,null,null,null,"GPa","","","","CPFEM prediction","",true,"","conclusions",""],["doi:10.1155/2014/904230","Small","Young's modulus",100.0,null,null,null,"GPa","","","","","",false,"","results","At least 6 specimens per material were tested. “Small” samples show Young's modulus of about 100 GPa, which is close to bulk material []."],["doi:10.1155/2014/904230","Medium","Young's modulus",90.0,null,null,null,"GPa","","","","","",false,"","results","The “Medium” material has a little lower value of about 90 GPa, while Young's modulus value decreases extremely for “Mix” and “Large” (31 and 18 GPa, resp.)."],["doi:10.1155/2014/904230","Mix","Young's modulus",31.0,null,null,null,"GPa","","","","","",false,"","results","The “Medium” material has a little lower value of about 90 GPa, while Young's modulus value decreases extremely for “Mix” and “Large” (31 and 18 GPa, resp.)."],["doi:10.1155/2014/904230","Large","Young's modulus",18.0,null,null,null,"GPa","","","","","",false,"out_of_range","results","The “Medium” material has a little lower value of about 90 GPa, while Young's modulus value decreases extremely for “Mix” and “Large” (31 and 18 GPa, resp.)."],["doi:10.1155/2014/904230","Ti-6Al-4V","Young's moduli",19.5,18.0,21.0,null,"GPa","","","","","",false,"out_of_range","discussion","Young's moduli of about 18–21 GPa and 31–42 GPa for “Large” and “Mix,” respectively, are in a quite close range to that of bone (11–26 GPa) [, ]."],["doi:10.1155/2014/904230","Ti-6Al-4V","Young's moduli",36.5,31.0,42.0,null,"GPa","","","","","",false,"","discussion","Young's moduli of about 18–21 GPa and 31–42 GPa for “Large” and “Mix,” respectively, are in a quite close range to that of bone (11–26 GPa) [, ]."],["doi:10.1155/2018/9398647","Ti-6Al-4V","elastic modulus",110.0,null,null,null,"GPa","","","","","",false,"","methods","The material properties were assumed to be linear, homogeneous, and isotropic and the elastic modulus/Poisson's ratio of Ti6Al4V alloy were 110 GPa/0.35 []."],["doi:10.1186/s12891-021-04520-1","Ti-6Al-4V","modulus of elasticity",113.8,null,null,null,"GPa","","","","","",false,"","methods","Ti6Al4V was used as the material used for titanium scaffolds, and its main physical properties include: mass density 4.43 g/cc, yield tensile strength 880 MPa, ultimate tensile strength 950 MPa, modulus of elasticity 113.8 GPa, compressive yield strength 970 MPa, Poisson’s ratio 0.342 ul, shear strength 44 GPa [–]."],["doi:10.13025/16656","Ti-6Al-4V","maximum von Mises stress",1.4052,1.4052,1.4052,null,"GPa","","","","","",true,"out_of_range","methods","Compared with the homogeneous lattice (Figure 2.15a), a significant decrease of maximum von Mises stress is observed from 1405.2 MPa to 614.9 MPa."],["doi:10.13025/16656","Ti-6Al-4V","maximum von Mises stress",0.6149,0.6149,0.6149,null,"GPa","","","","","",true,"out_of_range","methods","Figure 2.15 Application of FGM on a hip implant (a) Homogeneous structure with a maximum von Mises stress of 1405.2 MPa (b) FGM with a maximum von Mises stress 614.9 MPa [174]."],["doi:10.13025/16656","Ti-6Al-4V","indentation modulus",112.54,null,null,null,"GPa","","as-built","","nanoindentation","",false,"","results","However, a smooth gradient is observed for the elastic modulus, with a peak indentation modulus of 112.54 GPa recorded at 10.26 mm from the bottom of the gauge length."],["doi:10.13025/16656","Ti-6Al-4V","nanoindentation modulus",91.58,null,null,null,"GPa","","as-built","","nanoindentation","",false,"","results","The bottom and top of the gauge length have a nanoindentation modulus of 91.58 GPa and 76.89 GPa, respectively."],["doi:10.13025/16656","Ti-6Al-4V","nanoindentation modulus",76.89,null,null,null,"GPa","","as-built","","nanoindentation","",false,"","results","The bottom and top of the gauge length have a nanoindentation modulus of 91.58 GPa and 76.89 GPa, respectively."],["doi:10.13025/16656","Ti-6Al-4V","Elastic modulus (MPa)",84.745,null,null,null,"GPa","","","","","",false,"","methods","Parameter α’ phase Ref. β phase Ref. Elastic modulus (MPa) & Poisson’s ratio 𝐸11=𝐸22=84745 𝐸33=119789 𝐸12=𝐸21=29022 𝐸13=𝐸31=40000 [197] 𝐸=82000 𝜐= 0.46 [197]"],["doi:10.13025/16656","Ti-6Al-4V","Elastic modulus (MPa)",119.789,null,null,null,"GPa","","","","","",false,"","methods","Parameter α’ phase Ref. β phase Ref. Elastic modulus (MPa) & Poisson’s ratio 𝐸11=𝐸22=84745 𝐸33=119789 𝐸12=𝐸21=29022 𝐸13=𝐸31=40000 [197] 𝐸=82000 𝜐= 0.46 [197]"],["doi:10.13025/16656","Ti-6Al-4V","Elastic modulus (MPa)",29.022,null,null,null,"GPa","","","","","",false,"out_of_range","methods","Parameter α’ phase Ref. β phase Ref. Elastic modulus (MPa) & Poisson’s ratio 𝐸11=𝐸22=84745 𝐸33=119789 𝐸12=𝐸21=29022 𝐸13=𝐸31=40000 [197] 𝐸=82000 𝜐= 0.46 [197]"],["doi:10.13025/16656","Ti-6Al-4V","Elastic modulus (MPa)",40.0,null,null,null,"GPa","","","","","",false,"","methods","Parameter α’ phase Ref. β phase Ref. Elastic modulus (MPa) & Poisson’s ratio 𝐸11=𝐸22=84745 𝐸33=119789 𝐸12=𝐸21=29022 𝐸13=𝐸31=40000 [197] 𝐸=82000 𝜐= 0.46 [197]"],["doi:10.13025/16656","Ti-6Al-4V","Young’s modulus",0.0,null,null,null,"","","","","CPFE module","",true,"unit_missing","discussion","As shown in Figure 5.17, a linear effect of volume fraction on Young’s modulus and yield strength were found from the CPFE module, which follows the ‘Rule of mixtures’ principle [226]."],["doi:10.13025/16656","Ti-6Al-4V","elastic modulus",0.0,null,null,null,"","","","","CPFE module","",true,"unit_missing","discussion","Figure 5.17 (a) Effect of α’ phase content on yield strength and (b) effect of α’ phase content on elastic modulus."],["doi:10.13025/16656","Ti-6Al-4V","stiffer material",0.0,null,null,null,"","","","","","",false,"unit_missing","results","As has been shown in homogenised materials in parameter sets 1 to 9, smaller lath thickness led to stiffer material."],["doi:10.13025/16656","Ti-6Al-4V","Elastic modulus, E",43.043,null,null,null,"GPa","","","","","",false,"","methods","Parameter Value Elastic modulus, E (MPa) 43,043 Poisson’s ratio, υ 0.46 Strain rate sensitivity, 𝑆𝑅𝑆 0.004 Latent hardening factor, q 1.4 Hardening parameters (MPa) ℎ0 = 420, ℎ𝑠 = 60, 𝜏𝑠 = 28, 𝜏0 = 505"],["doi:10.13025/16656","Ti-6Al-4V","indentation modulus",112.54,null,null,null,"GPa","","","","nanoindentation","",false,"","conclusions","Recall Chapter 4, the DE-FGM exhibits higher elastic modulus in the middle section with a peak indentation modulus of 112.54 GPa recorded at 10.26 mm from the bottom of the gauge length."],["doi:10.13025/16656","Ti-6Al-4V","nanoindentation modulus",91.58,null,null,null,"GPa","","","","nanoindentation","",false,"","conclusions","The bottom and top of the gauge length have a nanoindentation modulus of 91.58 GPa and 76.89 GPa, respectively."],["doi:10.13025/16656","Ti-6Al-4V","nanoindentation modulus",76.89,null,null,null,"GPa","","","","nanoindentation","",false,"","conclusions","The bottom and top of the gauge length have a nanoindentation modulus of 91.58 GPa and 76.89 GPa, respectively."],["doi:10.13025/16656","Ti-6Al-4V","Elastic modulus, E (MPa)",129.97,null,null,null,"GPa","","","equiaxed α","","",true,"","methods","Parameter Equiaxed α Martensitic α β phase Elastic modulus, E (MPa) 129, 970 133, 570 64, 170 Poisson’s ratio, υ 0.46 0.46 0.46 Strain rate sensitivity, 𝑚 50 50 50 Latent hardening factor, q 1.4 1.4 1.4 Hardening parameters (MPa) ℎ0 = 1034 ℎ𝑠 = 35 𝜏𝑠 = 48 𝜏0 = 296 ℎ0 = 1034 ℎ𝑠 = 35 𝜏𝑠 = 48 𝜏0 = 296 ℎ0 = 3068 ℎ𝑠 = 37 𝜏𝑠 = 53 𝜏0 = 498 In order to predict the mechanical behaviour of FGM microstructure under a uniaxial tensile test, the plate is loaded in tension horizontally on the right edge with "],["doi:10.13025/16656","Ti-6Al-4V","Elastic modulus, E (MPa)",133.57,null,null,null,"GPa","","","martensitic α'","","",true,"","methods","Parameter Equiaxed α Martensitic α β phase Elastic modulus, E (MPa) 129, 970 133, 570 64, 170 Poisson’s ratio, υ 0.46 0.46 0.46 Strain rate sensitivity, 𝑚 50 50 50 Latent hardening factor, q 1.4 1.4 1.4 Hardening parameters (MPa) ℎ0 = 1034 ℎ𝑠 = 35 𝜏𝑠 = 48 𝜏0 = 296 ℎ0 = 1034 ℎ𝑠 = 35 𝜏𝑠 = 48 𝜏0 = 296 ℎ0 = 3068 ℎ𝑠 = 37 𝜏𝑠 = 53 𝜏0 = 498 In order to predict the mechanical behaviour of FGM microstructure under a uniaxial tensile test, the plate is loaded in tension horizontally on the right edge with "],["doi:10.13025/16656","Ti-6Al-4V","Elastic modulus, E (MPa)",64.17,null,null,null,"GPa","","","β phase","","",true,"","methods","Parameter Equiaxed α Martensitic α β phase Elastic modulus, E (MPa) 129, 970 133, 570 64, 170 Poisson’s ratio, υ 0.46 0.46 0.46 Strain rate sensitivity, 𝑚 50 50 50 Latent hardening factor, q 1.4 1.4 1.4 Hardening parameters (MPa) ℎ0 = 1034 ℎ𝑠 = 35 𝜏𝑠 = 48 𝜏0 = 296 ℎ0 = 1034 ℎ𝑠 = 35 𝜏𝑠 = 48 𝜏0 = 296 ℎ0 = 3068 ℎ𝑠 = 37 𝜏𝑠 = 53 𝜏0 = 498 In order to predict the mechanical behaviour of FGM microstructure under a uniaxial tensile test, the plate is loaded in tension horizontally on the right edge with "],["doi:10.13025/16656","Ti-6Al-4V","elastic modulus",0.0,null,null,null,"","","","equiaxed α","nanoindentation","",false,"unit_missing","results","There is a relatively high deviation in the measured elastic modulus in the β phase, mainly due to the thin β grains (with a thickness of less than 1 µm as can be seen in Figure 7.8) and the interaction between the equiaxed α grains."],["doi:10.13025/16656","Ti-6Al-4V","reduced modulus",0.0,null,null,null,"","","","","nanoindentation","",false,"unit_missing","results","The average hardness and reduced modulus are calculated from the loading curves as shown in Figure 7.11."],["doi:10.13025/16656","Ti-6Al-4V","reduced modulus",0.0,null,null,null,"","","","martensitic α'","nanoindentation","",false,"unit_missing","results","Figure 7.11 Reduced modulus and hardness of the martensitic α (surface) equiaxed α (centre) and grain boundary β phase (centre) from nanoindentation."],["doi:10.13025/16656","Ti-6Al-4V","reduced modulus",0.0,null,null,null,"","","","equiaxed α","nanoindentation","",false,"unit_missing","results","Figure 7.11 Reduced modulus and hardness of the martensitic α (surface) equiaxed α (centre) and grain boundary β phase (centre) from nanoindentation."],["doi:10.13025/16656","Ti-6Al-4V","reduced modulus",0.0,null,null,null,"","","","β phase","nanoindentation","",false,"unit_missing","results","Figure 7.11 Reduced modulus and hardness of the martensitic α (surface) equiaxed α (centre) and grain boundary β phase (centre) from nanoindentation."],["doi:10.1371/journal.pone.0055015","LTI carbon","elastic modulus",14.0,null,null,null,"GPa","","","","","",false,"out_of_range","discussion","Cook et al. concluded that the LTI carbon (14 GPa) implants with the direct implant-bone interface exhibited a greater potential for long-term successful performance compared to the aluminium oxide (350 GPa) implants."],["doi:10.1371/journal.pone.0055015","aluminium oxide","elastic modulus",350.0,null,null,null,"GPa","","","","","",false,"out_of_range","discussion","Cook et al. concluded that the LTI carbon (14 GPa) implants with the direct implant-bone interface exhibited a greater potential for long-term successful performance compared to the aluminium oxide (350 GPa) implants."],["doi:10.1371/journal.pone.0055015","Ti-7.5Mo","elastic modulus",65.0,null,null,null,"GPa","","","","","",false,"","discussion","Lin et al. found that Ti–7.5 Mo alloy with an elastic modulus of 65 GPa promoted new bone formation after being implanted in a rabbit femur."],["doi:10.1371/journal.pone.0055015","Ti-29Nb-13Ta-4.6Zr","elastic modulus",58.0,null,null,null,"GPa","","","","","",false,"","discussion","Sumitomo et al. reported that Ti–29Nb–13Ta–4.6Zr alloy with an elastic modulus of 58 GPa minimised bone absorption and promoted bone reorganisation in the plate fixation of a tibia fracture in rabbit."],["doi:10.1371/journal.pone.0079289","Ti-25Nb","elastic modulus",4.57,null,null,null,"GPa","","","","","",false,"out_of_range","results","Mechanical Performance of Ti-25Nb Alloy The values of elastic modulus of the porous titanium–niobium alloys of the dense group, 40% porosity group, and 70% porosity group were 4.57, 3.74, and 2.23 GPa, respectively."],["doi:10.1371/journal.pone.0079289","Ti-25Nb","elastic modulus",3.74,null,null,null,"GPa","","","","","",false,"out_of_range","results","Mechanical Performance of Ti-25Nb Alloy The values of elastic modulus of the porous titanium–niobium alloys of the dense group, 40% porosity group, and 70% porosity group were 4.57, 3.74, and 2.23 GPa, respectively."],["doi:10.1371/journal.pone.0079289","Ti-25Nb","elastic modulus",2.23,null,null,null,"GPa","","","","","",false,"out_of_range","results","Mechanical Performance of Ti-25Nb Alloy The values of elastic modulus of the porous titanium–niobium alloys of the dense group, 40% porosity group, and 70% porosity group were 4.57, 3.74, and 2.23 GPa, respectively."],["doi:10.18063/ijb.697","Ti-6Al-4V","Young’s modulus (MPa)",110.0,null,null,null,"GPa","","","","","",false,"","table","Ti6Al4V\t110000\t0.3"],["doi:10.18063/ijb.697","","Stiffness (N/mm)",70080.0,null,null,null,"N/mm","","","","","",false,"unit_mismatch","table","Stiffness (N/mm)\t5914\t70080\t11.8"],["doi:10.18063/ijb.697","","Stiffness (N/mm)",19841.0,null,null,null,"N/mm","","","","","",false,"unit_mismatch","table","Stiffness (N/mm)\t1435\t19841\t13.8"],["doi:10.18063/ijb.697","","Stiffness (N-mm/degree)",3.5,null,null,null,"N-mm/degree","","","","","",false,"unit_mismatch","table","Stiffness (N-mm/degree)\t1\t3.5\t3.5"],["doi:10.18063/ijb.v9i2.658","Ti-6Al-4V","elastic modulus",116.52,null,null,null,"GPa","","","","","",false,"","results_discussion","The plate and screw were set as TC4, with an elastic modulus of 116.52e3 MPa, a Poisson’s ratio of 0.31, and a density of 1.92e-6 kg/mm3."],["doi:10.21611/qirt.2020.097","CP-Ti Grade 2","Young modulus",105.0,null,null,null,"GPa","room temperature","","","tensile test","",false,"","methods",""],["doi:10.21611/qirt.2020.098","Ti-6Al-4V","E",114.0,null,null,null,"GPa","","","","","",false,"","methods",""],["doi:10.25560/105320","Ti-6Al-4V","E",114.0,null,null,null,"GPa","600 °C","as-built SLM","","","",false,"","conclusions","Table 7-1: Material properties for Ti-6Al-4V at 600℃ conditions Elastic-Plastic properties Creep properties Creep failure strain 𝐸 𝜐 𝜎𝑦 𝜎𝑈𝑇𝑆 𝐴 𝑛 𝜀𝑓 114 𝐺𝑃𝑎 0.3 258 𝑀𝑃𝑎 304 𝑀𝑃𝑎 2.73 × 10−11 4.23 0.295 7.2.2 Creep damage accumulation model The most generally applied simplified approach for describing the creep damage behavior is the Norton power law creep."],["doi:10.25560/105320","Ti-6Al-4V","elastic modulus",114.0,null,null,null,"GPa","","as-built SLM","","","",false,"","conclusions","The elastic modulus 𝐸, in this material are 114 GPa."],["doi:10.25560/87099","Ti-6Al-4V","Elastic modulus (E)",105.0,95.0,115.0,null,"GPa","room temperature","as-built SLM","","","",false,"","methods","87 Figure 4.15: Elastic modulus (E) for Ti6Al4V struts. .............................................................."],["doi:10.25560/87099","Ti-6Al-4V","elastic modulus",4.45,null,null,null,"GPa","","","","","",false,"out_of_range","results","The BCC structure had a peak in elastic modulus at 4.45 GPa, in direction 1, corresponding with the orientation of the unit cell and the peak SLD measure."],["doi:10.25560/87099","Ti-6Al-4V","stiffness",1.23,null,null,null,"GPa","","","","","",false,"out_of_range","results","CHAPTER 3 63 The stochastic culled structure also bore a superficial resemblance to the SLD measure, with a peak in stiffness in direction 0."],["doi:10.25560/87099","Ti-6Al-4V","elastic modulus",4.45,null,null,null,"GPa","","","","","",false,"out_of_range","discussion","The elastic modulus of the BCC structure had peaks in the same direction 1 as the SLD architecture measure."],["doi:10.25560/87099","Ti-6Al-4V","stiffness",1.23,null,null,null,"GPa","","","","","",false,"out_of_range","discussion","The stochastic culled lattice also had a stiffness peak that corresponded with the SLD measure in direction 0."],["doi:10.25560/87099","Ti-6Al-4V","elastic modulus",2.18,null,null,null,"GPa","","","","","",false,"out_of_range","discussion","Overall, the average elastic modulus for both structures was 2.18 GPa and 1.23 GPa for the BCC and stochastic culled structures respectively."],["doi:10.25560/87099","Ti-6Al-4V","elastic modulus",1.23,null,null,null,"GPa","","","","","",false,"out_of_range","discussion","Overall, the average elastic modulus for both structures was 2.18 GPa and 1.23 GPa for the BCC and stochastic culled structures respectively."],["doi:10.25560/87099","SS316L","Elastic modulus",61.5,null,null,null,"GPa","","","","","",false,"","results","Elastic modulus The average value of E for SS316L was 61.5 GPa, 32% of the bulk value of 190 GPa [257] (Figure 4.14a)."],["doi:10.25560/87099","Ti-6Al-4V","Elastic modulus",37.5,null,null,null,"GPa","","","","","",false,"","results","For Ti6Al4V struts, average E was 37.5 GPa, 30% of the bulk value of 126 GPa [258] (Figure 4.15a)."],["doi:10.25560/87099","SS316L","elastic modulus",61.5,null,null,null,"GPa","room temperature","","","tensile test","",false,"","discussion","For SS316L struts, the elastic modulus was calculated as 61.5 GPa, 32% of the bulk value, lower than the previously reported results 71 GPa, 84 GPa and 140 GPa (37%, 44% and 74% of the bulk value respectively) [201,203,204,240]."],["doi:10.25560/87099","Ti-6Al-4V","elastic modulus E",37.5,null,null,null,"GPa","","as-built laser PBF","","","",false,"","discussion","Less data exists for Ti6Al4V struts, although the elastic modulus E has been calculated before as 102 GPa and 107 GPa, 81-85% of the value [241,242], which is higher than our value, calculated as 37.5 GPa, 30% of the bulk value."],["doi:10.25560/87099","Ti-6Al-4V","elastic modulus",0.5,null,null,null,"GPa","","","","","",false,"out_of_range","results","For Ti6Al4V specimens, the average elastic modulus was reduced with each succeeding variant, going from 680 MPa for variant A to 500 MPa for variant B, and then to 350 MPa for variant C, though the results did overlap in values."],["doi:10.25560/87099","Ti-6Al-4V","elastic modulus",0.35,null,null,null,"GPa","","","","","",false,"out_of_range","results","For Ti6Al4V specimens, the average elastic modulus was reduced with each succeeding variant, going from 680 MPa for variant A to 500 MPa for variant B, and then to 350 MPa for variant C, though the results did overlap in values."],["doi:10.25560/92842","Ti-6Al-2Sn-4Zr-6Mo","Young’s Modulus(GPa)",107.0,null,null,null,"GPa","","β forged","","","",false,"","methods","Experimental Table 3.1: Mechanical properties of Ti-6246 and Ti-64 used in this work, provided by TIMET Ti-6246 UTS (MPa) 0.2% YS (MPa) Young’s Modulus(GPa) RA (%) β forged 1201 1049 107 13 Ti-64 UTS (MPa) 0.2% YS (MPa) Young’s Modulus(GPa) RA(%) TD 1046 953 134 42.5 RD 989 884 125 40.5 ↵grains and 6% β phase formed at the triple points."],["doi:10.25560/92842","Ti-6Al-4V","Young’s Modulus(GPa)",134.0,null,null,null,"GPa","","TD","","","",false,"","methods","Experimental Table 3.1: Mechanical properties of Ti-6246 and Ti-64 used in this work, provided by TIMET Ti-6246 UTS (MPa) 0.2% YS (MPa) Young’s Modulus(GPa) RA (%) β forged 1201 1049 107 13 Ti-64 UTS (MPa) 0.2% YS (MPa) Young’s Modulus(GPa) RA(%) TD 1046 953 134 42.5 RD 989 884 125 40.5 ↵grains and 6% β phase formed at the triple points."],["doi:10.25560/92842","Ti-6Al-4V","Young’s Modulus(GPa)",125.0,null,null,null,"GPa","","RD","","","",false,"","methods","Experimental Table 3.1: Mechanical properties of Ti-6246 and Ti-64 used in this work, provided by TIMET Ti-6246 UTS (MPa) 0.2% YS (MPa) Young’s Modulus(GPa) RA (%) β forged 1201 1049 107 13 Ti-64 UTS (MPa) 0.2% YS (MPa) Young’s Modulus(GPa) RA(%) TD 1046 953 134 42.5 RD 989 884 125 40.5 ↵grains and 6% β phase formed at the triple points."],["doi:10.25560/96384","Ti-24Nb-3Al","Young’s modulus",2.13,2.13,2.13,null,"GPa","130 °C","","","nanoindentation","",false,"out_of_range","conclusions","44 2.13 Orientation dependence of Young’s modulus of the p phase in Ti-24Nb-3Al (at.%) at 130°C; (a) Loading direction (cp) dependence of Young’s modulus in the plane of a 99% rolled sheet; (b) Contour-plot of Young's modulus, after Inamura et al. [119] ....47 2.14 Nb content dependence of the lattice constants of the P and a\" phases, after Kim et al. [65]..................................................................................................................48 8"],["doi:10.25560/96384","Toy 3.5","Young’s modulus",63.5,null,null,null,"GPa","","","","","",false,"","discussion","It is known from Chapter 5 that the Young’s modulus of the Toy 3.5 condition is approximately 63.5 GPa, whereas Figure 6.5 suggests the modulus is approximately 30 GPa."],["doi:10.25560/96384","Ti-22Nb-6Ta","C'",8.0,null,null,null,"GPa","","","","","",false,"out_of_range","discussion","This is supported by the data in Table 5.4, which shows that C' increases from 8 GPa in Ti-22Nb-6Ta (at.%), to 16 GPa in the Toy condition, to 17.5 GPa in the HIPb condition."],["doi:10.25560/96384","Toy","C'",16.0,null,null,null,"GPa","","","","","",false,"out_of_range","discussion","This is supported by the data in Table 5.4, which shows that C' increases from 8 GPa in Ti-22Nb-6Ta (at.%), to 16 GPa in the Toy condition, to 17.5 GPa in the HIPb condition."],["doi:10.25560/96384","HIPb","C'",17.5,null,null,null,"GPa","","","","","",false,"out_of_range","discussion","This is supported by the data in Table 5.4, which shows that C' increases from 8 GPa in Ti-22Nb-6Ta (at.%), to 16 GPa in the Toy condition, to 17.5 GPa in the HIPb condition."],["doi:10.25560/96384","Ti-36Nb-2Ta-3Zr-0.3O","Young’s modulus",17.0,null,null,null,"GPa","","","","","",false,"out_of_range","conclusions","The fitted lattice parameters of the a\" phase are a = 3.250, b = 4.853, c = 4.740 nm. • The relatively high superelastic strain in Gum metal is mainly due to the low Young’s modulus and high yield strain of the p phase, with only a small amount of achievable transformation strain evident in the majority of specimens. • Oxygen has a significant effect on strengthening Gum metal, although it seems to inhibit the amount of transformation strain by increasing C . • Prior deformation aids the formati"],["doi:10.26190/unsworks/22625","Ti-6Al-4V","Elastic Modulus",104.0,null,null,3.7,"GPa","","as-built X","","","",false,"","methods","Sample Yield Strength σYS (MPa) Ultimate Tensile Strength σUTS (MPa) Elastic Modulus E (GPa) ASB X 521 ± 13.1 607 ± 16.5 104 ± 3.7 Z 630 ± 20.6 720 ± 22.5 107 ± 1.1 HIP X 512 ± 14.3 587 ± 21.6 107 ± 6.1"],["doi:10.26190/unsworks/22625","Ti-6Al-4V","Elastic Modulus",107.0,null,null,1.1,"GPa","","as-built Z","","","",false,"","methods","Sample Yield Strength σYS (MPa) Ultimate Tensile Strength σUTS (MPa) Elastic Modulus E (GPa) ASB X 521 ± 13.1 607 ± 16.5 104 ± 3.7 Z 630 ± 20.6 720 ± 22.5 107 ± 1.1 HIP X 512 ± 14.3 587 ± 21.6 107 ± 6.1"],["doi:10.26190/unsworks/22625","Ti-6Al-4V","Elastic Modulus",107.0,null,null,6.1,"GPa","","HIP 730 X","","","",false,"","methods","Sample Yield Strength σYS (MPa) Ultimate Tensile Strength σUTS (MPa) Elastic Modulus E (GPa) ASB X 521 ± 13.1 607 ± 16.5 104 ± 3.7 Z 630 ± 20.6 720 ± 22.5 107 ± 1.1 HIP X 512 ± 14.3 587 ± 21.6 107 ± 6.1"],["doi:10.26190/unsworks/2414","","elastic modulus",45.4,null,null,null,"GPa","room temperature","as-swaged","","tensile test","",false,"","abstract","In terms of properties, the as-swaged Ti alloy exhibited non-linear elasticity during tensile straining, with other properties including low elastic modulus (45.4 GPa), high elastic limit (2.3%), high elongation to failure (8.1%) and high yield strength (880 MPa) and tensile strength (938 MPa)."],["doi:10.26190/unsworks/2414","Ti alloy","elastic modulus",45.3,null,null,null,"GPa","room temperature","96% cold-swaged","","tensile test","",false,"","conclusions","5.7.2 Tensile Properties after Cold Swaging Figure 4.36 showed that the 96% cold-swaged Ti alloy studied in this thesis exhibits high yield and ultimate tensile strengths (880 MPa & 938 MPa, respectively), low elastic modulus (45.3 GPa), large elastic limit of 2.3% and fracture strain of ~8%."],["doi:10.26190/unsworks/2414","","elastic modulus",45.4,null,null,null,"GPa","","","","","",false,"","conclusions","¾ In terms of properties, the highly-swaged Ti alloy exhibited non-linear elasticity during tensile straining, with other properties including low elastic modulus (45.4 GPa), high elastic limit (2.3%), high elongation to failure (8.1%) and high yield strength (880 MPa) and tensile strength (938 MPa)."],["doi:10.26190/unsworks/24767","Ti-6Al-4V","Modulus of Elasticity (GPa)",110.0,null,null,null,"GPa","","","","","",false,"","methods","Items Values Melting point (K) 1667 Boiling Point (K) 3285 Latent Heat of Melting (kJ·kg-1) 436 Latent Heat of Vaporisation (kJ·kg-1) 8960 Specific Heat Capacity (J·kg-1·K-1) 610 Density (kg·m-3) 4420 Reflectivity 0.37-0.49 Thermal Conductivity (W·m-1·K-1) 5.8 Thermal diffusivity (m2/s) at 20°C 2.7×10-6 Modulus of Elasticity (GPa) 110 Ultimate Tensile Strength (MPa) 965 Yield Strength (MPa) 875 Poisson’s ratio 0.31 Elongation (%) 10-15"],["doi:10.3389/fcell.2021.750948","Ti-6Al-4V","elastic modulus",16.1,null,null,null,"GPa","","","","","",false,"out_of_range","results","The elastic modulus of the Ti6Al4V and Ti2448 scaffolds was 16.1 and 1.92 GPa, and the compressive strength was 11.64 ± 0.26 and 20.21 ± 0.11 MPa, respectively."],["doi:10.3389/fcell.2021.750948","Ti-24Nb-4Zr-8Sn","elastic modulus",1.92,null,null,null,"GPa","","","","","",false,"out_of_range","results","The elastic modulus of the Ti6Al4V and Ti2448 scaffolds was 16.1 and 1.92 GPa, and the compressive strength was 11.64 ± 0.26 and 20.21 ± 0.11 MPa, respectively."],["doi:10.3389/fcell.2021.750948","Ti-24Nb-4Zr-8Sn","elastic modulus",0.0,null,null,null,"","","","","","",false,"unit_missing","discussion","For the two kinds of scaffolds with pore size of 1,000 µm and porosity of 82.63%, the compressive strength of Ti2448 scaffold is higher than that of Ti6Al4V scaffold, while the elastic modulus of Ti2448 scaffold is lower than that of Ti6Al4V scaffold."],["doi:10.3389/fcell.2021.750948","Ti-6Al-4V","elastic modulus",0.0,null,null,null,"","","","","","",false,"unit_missing","discussion","For the two kinds of scaffolds with pore size of 1,000 µm and porosity of 82.63%, the compressive strength of Ti2448 scaffold is higher than that of Ti6Al4V scaffold, while the elastic modulus of Ti2448 scaffold is lower than that of Ti6Al4V scaffold."],["doi:10.3389/fcell.2021.750948","Ti-24Nb-4Zr-8Sn","elastic modulus",0.0,null,null,null,"","","","","","",false,"unit_missing","discussion","The elastic modulus of Ti2448 scaffold was similar to that of natural bone ()."],["doi:10.3389/fcell.2021.750948","Ti-6Al-4V","Elastic modulus (Gpa)",16.1,null,null,null,"Gpa","","","","","",false,"unit_mismatch","table","Ti6Al4V\t1,000\t82.63%\t16.1\t11.64 ± 0.26"],["doi:10.3389/fcell.2021.750948","Ti-24Nb-4Zr-8Sn","Elastic modulus (Gpa)",1.92,null,null,null,"Gpa","","","","","",false,"unit_mismatch","table","Ti2448\t1,000\t82.63%\t1.92\t20.21 ± 0.11"],["doi:10.3390/jfb13040259","Ti-18Zr-15Nb","Young’s modulus",33.0,null,null,null,"GPa","","annealed at 525 °C after forging at 700 °C with water quenching","mixed statically and dynamically polygonized substructure of β-phase","","",false,"","abstract","In this state, the alloy demonstrates the best combination of functional properties in this study: a Young’s modulus of ~33 GPa, an ultimate tensile strength of ~600 MPa and a superelastic recovery strain of ~3.4%."],["doi:10.3390/jfb13040259","Ti–Nb–Zr–Sn","Young’s modulus",26.0,26.0,26.0,null,"GPa","","","","","",false,"out_of_range","results","Furthermore, it was experimentally measured for Ti–Nb–Zr–Sn that the <001> and <111> orientations correspond, respectively, to the minimum and maximum Young’s moduli (26 and 87 GPa) []."],["doi:10.3390/jfb13040259","Ti–Nb–Zr–Sn","Young’s modulus",87.0,87.0,87.0,null,"GPa","","","","","",false,"","results","Furthermore, it was experimentally measured for Ti–Nb–Zr–Sn that the <001> and <111> orientations correspond, respectively, to the minimum and maximum Young’s moduli (26 and 87 GPa) []."],["doi:10.3390/jfb13040259","Ti-18Zr-15Nb","apparent Young’s modulus",42.0,33.0,51.0,null,"GPa","","after TMT","","","",false,"","results","After TMT, the alloy demonstrates a relatively low apparent Young’s modulus (33–51 GPa)."],["doi:10.3390/jfb13040259","Ti-18Zr-15Nb","apparent Young’s modulus",42.0,33.0,51.0,null,"GPa","room temperature","after TMT","","tensile test","",false,"","conclusions","Static tensile testing showed that the alloy after TMT demonstrates a low apparent Young’s modulus (33 to 51 GPa)."],["doi:10.3390/jfb17040179","Ti-38Zr","Young’s modulus",80.0,null,null,null,"GPa","","quenched from 600 °C","","","",false,"","abstract","The Young’s modulus of the Ti-38Zr-(8-10)Nb alloy after quenching is ~80 GPa."],["doi:10.3390/jfb17040179","Ti-38Zr","Young’s modulus",95.0,null,null,null,"GPa","","annealed at 400 °C","","","",false,"","abstract","After annealing, it increases to 95 GPa for alloys with (8-9)Nb, while for 10Nb it remains at approximately 80 GPa."],["doi:10.3390/jfb17040179","Ti-38Zr-10Nb","Young’s modulus",80.0,null,null,null,"GPa","","annealed at 400 °C","","","",false,"","abstract","After annealing, it increases to 95 GPa for alloys with (8-9)Nb, while for 10Nb it remains at approximately 80 GPa."],["doi:10.3390/jfb17040179","Ti-38Zr","Young’s modulus",0.0,null,null,null,"GPa","","","","NanoScan-4D nanohardness tester","",false,"out_of_range","methods","Young’s modulus was measured with a NanoScan-4D nanohardness tester (NauchSpecPribor, Troitsk, Russia)."],["doi:10.3390/jfb17040179","Ti-38Zr-8Nb","Young’s modulus",96.0,null,null,4.0,"GPa","","quenched from 600 °C + annealed at 400 °C/1h","","nanoindentation","",false,"","results","The greatest change in elastic modulus after annealing is observed in the Ti-38Zr-8Nb alloy: from 78 ± 5 to 96 ± 4 GPa."],["doi:10.3390/jfb17040179","Ti-38Zr-8Nb","Young’s modulus",78.0,null,null,5.0,"GPa","","quenched from 600 °C","","nanoindentation","",false,"","results","The greatest change in elastic modulus after annealing is observed in the Ti-38Zr-8Nb alloy: from 78 ± 5 to 96 ± 4 GPa."],["doi:10.3390/jfb17040179","Ti-38Zr-10Nb","Young’s modulus",80.0,null,null,null,"GPa","","quenched from 600 °C + annealed at 400 °C/1h","","nanoindentation","",false,"","results","Young’s modulus in the Ti-38Zr-10Nb alloy after annealing remains virtually unchanged at around 80 GPa."],["doi:10.3390/jfb17040179","Ti-38Zr","Young’s modulus",80.0,null,null,null,"GPa","","as-quenched","","","",false,"","conclusions","For the Ti-38Zr-10Nb alloy, ductility also decreases, but to acceptable levels (from ~14% to ~10%), accompanied by an increase in strength from 520 to 630 MPa. - The Young’s modulus of the Ti-38Zr-(8-10)Nb alloys after quenching is ~80 GPa."],["doi:10.3390/jfb17040179","Ti-38Zr","Young’s modulus",95.0,null,null,null,"GPa","","annealed at 400 °C","","","",false,"","conclusions","After annealing, it increases to 95 GPa for alloys with (8-9)Nb, while for the 10Nb alloy it remains at ~80 GPa. - Among the investigated Ti-38Zr-(8-10)Nb alloys, the optimal combination of properties after quenching is achieved with a niobium content of 9 at.%."],["doi:10.3390/jfb17040179","Ti-38Zr-10Nb","Young’s modulus",80.0,null,null,null,"GPa","","annealed at 400 °C","","","",false,"","conclusions","After annealing, it increases to 95 GPa for alloys with (8-9)Nb, while for the 10Nb alloy it remains at ~80 GPa. - Among the investigated Ti-38Zr-(8-10)Nb alloys, the optimal combination of properties after quenching is achieved with a niobium content of 9 at.%."],["doi:10.3390/jfb17040179","Ti-38Zr-8Nb","Young’s modulus",83.0,78.0,88.0,5.0,"GPa","","after quenching from 600 °C","","","",false,"","table","Ti-38Zr-8Nb\t78 ± 5\t96 ± 4"],["doi:10.3390/jfb17040179","Ti-38Zr-8Nb","Young’s modulus",100.0,92.0,104.0,4.0,"GPa","","after quenching from 600 °C and annealing for 1 h at 400 °C","","","",false,"","table","Ti-38Zr-8Nb\t78 ± 5\t96 ± 4"],["doi:10.3390/jfb17040179","Ti-38Zr-9Nb","Young’s modulus",83.0,82.0,84.0,1.0,"GPa","","after quenching from 600 °C","","","",false,"","table","Ti-38Zr-9Nb\t83 ± 1\t95 ± 5"],["doi:10.3390/jfb17040179","Ti-38Zr-9Nb","Young’s modulus",100.0,90.0,100.0,5.0,"GPa","","after quenching from 600 °C and annealing for 1 h at 400 °C","","","",false,"","table","Ti-38Zr-9Nb\t83 ± 1\t95 ± 5"],["doi:10.3390/jfb17040179","Ti-38Zr-10Nb","Young’s modulus",80.0,78.0,82.0,2.0,"GPa","","after quenching from 600 °C","","","",false,"","table","Ti-38Zr-10Nb\t80 ± 2\t79 ± 1"],["doi:10.3390/jfb17040179","Ti-38Zr-10Nb","Young’s modulus",80.0,78.0,80.0,1.0,"GPa","","after quenching from 600 °C and annealing for 1 h at 400 °C","","","",false,"","table","Ti-38Zr-10Nb\t80 ± 2\t79 ± 1"],["doi:10.3390/ma11030374","Ti-6Al-4V","modulus of elasticity",116.0,null,null,null,"GPa","","annealed","","","",false,"","methods","Using these parameters, the density of bulk Ti6Al4V was measured as 4.42 g/cm3(≥99.5%) by the Archimedes method, tensile strength was 930 MPa and modulus of elasticity was 116 GPa after a post processing of heat treatment."],["doi:10.3390/ma11030374","Ti-6Al-4V","elastic modulus",0.7135,0.034,1.403,null,"GPa","","as-built SLM","","","",false,"out_of_range","conclusions","The compressive strength and elastic modulus of diamond lattice structures are in the range of 2–78 MPa and 34–1403 MPa, respectively, which are comparable with trabecular bone; - By optimizing the nodes with different curvature in each unit cell, the relationship between compressive strength and elastic modulus can be regulated, enabling the cellular structures more suitable for bone implants implication; - The change of stress distribution stemming from the optimized surface at nodes has a sig"],["doi:10.3390/ma11091573","CP-Ti Grade 2","Young’s modulus",7.8,null,null,null,"GPa","","sintered at 1250 °C","","","",false,"out_of_range","abstract","Sintering at 1250 °C produced scaffolds with 36% porosity and more than 90% interconnected pores, a compressive yield stress of 220 MPa and a Young’s modulus of 7.80 GPa, all suitable for bone tissue engineering."],["doi:10.3390/ma11091573","CP-Ti Grade 2","Young’s modulus",22.0,null,null,null,"GPa","","sintered at 1300 °C","","","",false,"out_of_range","abstract","Increasing the sintering temperature to 1300 °C increased the Young’s modulus to 22.0 GPa due to reduced porosity, while reducing the sintering temperature to 1150 °C lowered the yield stress to 120 MPa, indicative of insufficient sintering."],["doi:10.3390/ma11091573","CP-Ti Grade 2","Young’s modulus",0.0,null,null,null,"","","","","","",false,"unit_missing","results_discussion","Also, the compressive strength at 40% compression (σ40), 0.2% yield strengths (σ0.2) and Young’s modulus are summarized in ."],["doi:10.3390/ma11091573","CP-Ti Grade 2","Young’s Modulus",8.4,null,null,null,"GPa","","sintered at 1150°C","","","",false,"out_of_range","table","1150\t123\t553\t8.40"],["doi:10.3390/ma11091573","CP-Ti Grade 2","Young’s Modulus",7.82,null,null,null,"GPa","","sintered at 1250°C","","","",false,"out_of_range","table","1250\t220\t630\t7.82"],["doi:10.3390/ma11091573","CP-Ti Grade 2","Young’s Modulus",21.69,null,null,null,"GPa","","sintered at 1300°C","","","",false,"out_of_range","table","1300\t230\t831\t21.69"],["doi:10.3390/ma11091573","Human cortical bone","Young’s Modulus",17.0,4.0,30.0,null,"GPa","","","","","",false,"out_of_range",
