Repository: akhtar07/tisci-explorer

# TiSci Explorer

A read-only, static explorer for **TiSci**, an autonomous research agent for titanium alloys. TiSci reads the
titanium-alloy literature, builds a knowledge graph and a table of measured values, proposes hypotheses where the
graph has gaps, and tests them with DFT (MACE / VASP) and the ICME-lite multiscale chain.

**Live site:** https://akhtar07.github.io/tisci-explorer/

The site has seven sections:

| Section | What it shows |
|---|---|
| Overview | Corpus → graph → facts → hypotheses → verdicts, with the snapshot's counts |
| Worked example | One full loop for W in α-Ti: graph path, hypothesis, novelty check, DFT test, verdict, follow-up, DAMASK |

File: data/facts/alpha_fraction.json (part 3 of 9)
0.0,0.35,null,"%","","","","","",false,"","conclusions",""],["hal:tel-03702758","Ti-5Al-5Mo-5V-3Cr","αtotal (% mass.)",42.5,40.5,44.5,2.0,"%","700°C","annealed","","DRXHE post mortem","",false,"","conclusions",""],["hal:tel-03702758","Natis 1","fraction de phase α d’équilibre à température ambiante",70.0,null,null,null,"%","20°C","","","least squares fit","",true,"","conclusions",""],["hal:tel-03702758","Natis 2","fraction de phase α d’équilibre à température ambiante",74.0,null,null,null,"%","20°C","","","least squares fit","",true,"","conclusions",""],["hal:tel-03702758","Natis 1","fraction massique de phase α",22.0,19.5,24.5,2.5,"%","","800°C/48h + quenched","","image analysis","",false,"","conclusions",""],["hal:tel-03702758","Natis 2","α2",5.5,4.5,6.5,1.0,"%","","nodules 800°C","","DRXHE post mortem","",false,"","conclusions",""],["hal:tel-03702758","Ti-5Al-5Mo-5V-3Cr","fraction de phase α",11.5,null,null,null,"%","700°C","isothermally treated at 700°C for 20 min","","DRXHE post mortem","",false,"","conclusions",""],["hal:tel-03702758","Natis 2","α2",12.0,11.0,13.0,1.0,"%","","nodules 700°C","","DRXHE post mortem","",false,"","conclusions",""],["hal:tel-03702758","Natis 2","α",14.5,13.5,15.5,1.0,"%","","nodules 800°C","","DRXHE post mortem","",false,"","conclusions",""],["hal:tel-03702758","Ti-5Al-5Mo-5V-3Cr","αtotal (% mass.)",51.0,49.5,52.5,1.5,"%","650°C","annealed","","DRXHE post mortem","",false,"","conclusions",""],["hal:tel-03702758","Natis 2","fractions du mélange α + α2",0.75,null,null,null,"","750°C","","","","",false,"unit_missing","discussion",""],["hal:tel-03702758","Ti-5Al-5Mo-5V-3Cr","fraction du mélange α+α′′",0.24,null,null,null,"","780°C","","","","",true,"unit_missing","discussion",""],["hal:tel-03702758","Natis 1","fraction massique de phase α",89.0,86.5,91.5,2.5,"%","","800°C/48h + quenched","","image analysis","",false,"","conclusions",""],["hal:tel-03702758","Natis 2","écarts calculs/expériences",0.02,null,null,null,"%","","","","","",false,"","discussion",""],["hal:tel-03702758","Ti-5Al-5Mo-5V-3Cr","taux de phase α",0.4,null,null,null,"","","","","","",false,"unit_missing","conclusions",""],["hal:tel-03702758","Ti-5Al-5Mo-5V-3Cr","écarts calculs/expériences",0.08,null,null,null,"%","","","","","",false,"","discussion",""],["hal:tel-03702758","Natis 2","fraction globale de phases transformées",69.0,null,null,null,"%","","","","MEB (AI)","",false,"","conclusions",""],["hal:tel-03702758","Ti-5Al-5Mo-5V-3Cr","fraction de phase α",42.0,null,null,null,"%","700°C","isothermally treated at 700°C for 48 h","","DRXHE post mortem","",false,"","conclusions",""],["hal:tel-03702758","Ti-5Al-5Mo-5V-3Cr","fraction de phase α",11.4,null,null,0.6,"%","700°C","isothermally treated at 700°C for 20 min","","image analysis","",false,"","conclusions",""],["hal:tel-03702758","Ti-5Al-5Mo-5V-3Cr","fraction de phase α",43.5,null,null,null,"%","700°C","isothermally treated at 700°C for 48 h","","Thermo-Calc® prediction","",true,"","conclusions",""],["hal:tel-03702758","Ti-5Al-5Mo-5V-3Cr","fraction globale de phases transformées",67.0,null,null,null,"%","","","","MEB (AI)","",false,"","conclusions",""],["hal:tel-03702758","Natis 1","fraction globale de phases transformées",64.0,null,null,null,"%","","","","MEB (AI)","",false,"","conclusions",""],["hal:tel-03702758","Natis 1","fraction de phase α",19.0,19.0,19.0,null,"%","","800°C/48h + quenched","","Fick's law model","",true,"","conclusions",""],["hal:tel-03702758","Natis 2","fraction de phase α",67.0,67.0,67.0,null,"%","550°C","","","","",true,"","conclusions",""],["hal:tel-03702758","Natis 1","α",18.5,17.5,19.5,1.0,"%","","nodules 800°C","","DRXHE post mortem","",false,"","conclusions",""],["hal:tel-03702758","Ti-5Al-5Mo-5V-3Cr","fraction de phase α d’équilibre à température ambiante",74.0,null,null,null,"%","20°C","","","least squares fit","",true,"","conclusions",""],["hal:tel-03702758","Ti-5Al-5Mo-5V-3Cr","αGB + αWGB (% mass.)",2.0,1.5,2.5,0.5,"%","650°C","annealed","","DRXHE post mortem","",false,"","conclusions",""],["hal:tel-03767643","Ti-6Al-4V","fraction massique de phase α",0.925,null,null,null,"","","","","","",false,"unit_missing","conclusions",""],["hal:tel-04700286","TA3V","GOS",35.8,35.8,35.8,5.4,"%","","as-initial","","","",false,"","conclusions",""],["hal:tel-04935503","Ti-43.5Al-4Nb-1Mo-0.1B","γ phase fraction",0.29,null,null,null,"%","","isothermally compressed at 10-2 s-1, 5-minute holding time","","","10-2 s-1",false,"","methods",""],["hal:tel-04935503","Ti-43.5Al-4Nb-1Mo-0.1B","γ phase fraction",0.015,null,null,null,"%","","isothermally compressed at 10-2 s-1","","","10-2 s-1",false,"","methods",""],["hal:tel-04935503","Ti-43.5Al-4Nb-1Mo-0.1B","γ phase fraction",0.003,null,null,null,"%","","isothermally compressed at 10-2 s-1","","","10-2 s-1",false,"","methods",""],["hal:tel-04935503","TNM TiAl","area fraction",86.0,null,null,null,"%","1280 °C","heat treated at 1280 °C for 5 minutes + quenched at 150 °C/s","","","",false,"","methods",""],["ia:DTIC_ADA047192","Ti-6Al-3.9V","ct-phase",0.84,null,null,null,"","","beta annealed","lamellar","","",false,"unit_missing","methods",""],["ia:DTIC_ADA047192","Ti-6Al-3.9V","ot-phase",0.88,null,null,null,"","","mill-annealed","bimodal","","",false,"unit_missing","methods",""],["ia:DTIC_ADA061397","3% aluminum - 5% chromium — titanium alloy","50% alpha",50.0,null,null,null,"%","","cooled from 1000°C to 700°C at 1°C per minute","lamellar","","",false,"","discussion",""],["ia:DTIC_ADA068810","Ti-6Al-4V","equiaxed primary alpha particles",90.0,null,null,null,"%","","","equiaxed α","","",false,"","methods",""],["ia:DTIC_ADA078039","Ti-5Al-2Sn-2Zr-4Mo-4Cr","15-20%alpha",17.5,15.0,20.0,null,"%","","below beta transus","","","",false,"","conclusions",""],["ia:DTIC_ADA078039","Ti-6Al-4V","alpha laths (estimated content)",98.0,null,null,null,"%","","HIP at 1750°F","lamellar","","",false,"","conclusions",""],["ia:DTIC_ADA078039","Ti-5Al-2Sn-2Zr-4Mo-4Cr","1-2% alpha present",1.5,1.0,2.0,null,"%","","just below transus","","","",false,"","conclusions",""],["ia:DTIC_ADA087100","Ti-811","volume fraction of β",10.0,null,null,null,"%","","760°C/2h","lamellar","","",false,"","results",""],["ia:DTIC_ADA087100","Ti-811","volume fraction of β",12.0,null,null,null,"%","","843°C/2h","lamellar","","",false,"","results",""],["ia:DTIC_ADA087100","Ti-811","volume fraction of a'",18.0,null,null,null,"%","","927°C/2h","martensitic α'","","",false,"","results",""],["ia:DTIC_ADA093966","Ti-10V-2Fe-3Al","a p content",10.0,null,null,null,"%","","solution treated at 780°C and isothermally aged","","","",false,"","results",""],["ia:DTIC_ADA093966","Ti-10V-2Fe-3Al","a p content",10.0,null,null,null,"%","","","","","",false,"","results",""],["ia:DTIC_ADA095720","Ti-6Al-4V","primary-alpha volume fraction",0.88,null,null,null,"","907 °C","","","","",false,"unit_missing","conclusions",""],["ia:DTIC_ADA095720","Ti-6Al-4V","volume % primary alpha",88.0,null,null,null,"%","","water-quenched","","","",false,"","conclusions",""],["ia:DTIC_ADA095720","Ti-6Al-4V","Vol%pr.α",88.0,null,null,null,"%","871°C","normal-textured regular-grade","","","",false,"","conclusions",""],["ia:DTIC_ADA095720","Ti-6Al-4V","Vol %pr.α",0.87,null,null,null,"%","870 °C","S3","","incremental strain-rate test","10^-2 s⁻¹",false,"","conclusions",""],["ia:DTIC_ADA095720","Ti-3Al-2.5V","α",0.87,null,null,null,"","","R1","","","",false,"unit_missing","conclusions",""],["ia:DTIC_ADA095720","Ti-6Al-4V","Vol%pr.α",88.0,null,null,null,"%","907°C","normal-textured regular-grade","","","",false,"","conclusions",""],["ia:DTIC_ADA095720","Ti-3Al-2.5V","Volume fraction primary alpha",0.58,null,null,0.09,"","","R4 Vacuum anneal at 899°C for 20 h; furnace cool to 25°C + 891°C for 10 min; air cool to 25°C","","","",false,"unit_missing","conclusions",""],["ia:DTIC_ADA095720","Ti-6Al-4V","volume % primary alpha",47.0,null,null,null,"%","","normal-textured","","","",false,"","conclusions",""],["ia:DTIC_ADA095720","Ti-6Al-4V","primary-alpha volume fraction",0.88,null,null,null,"","","","","","",false,"unit_missing","conclusions",""],["ia:DTIC_ADA095720","Ti-6Al-4V","Vol %pr.α",0.87,null,null,null,"%","870 °C","S1","","incremental strain-rate test","10^-2 s⁻¹",false,"","conclusions",""],["ia:DTIC_ADA095720","Ti-6Al-4V","Vol%pr.α",88.0,null,null,null,"%","","normal-textured","","","",false,"","conclusions",""],["ia:DTIC_ADA095720","Ti-6Al-4V","volume fraction primary alpha",65.0,45.0,90.0,null,"%","","duplex heat treated at constant primary alpha grain size","","","",false,"","conclusions",""],["ia:DTIC_ADA095720","Ti-6Al-4V","primary-alpha volume fraction",0.47,null,null,null,"","907 °C","","","","",false,"unit_missing","conclusions",""],["ia:DTIC_ADA095720","Ti-6Al-4V","Vol %pr.α",0.6,null,null,null,"%","870 °C","S4","","incremental strain-rate test","10^-2 s⁻¹",false,"","conclusions",""],["ia:DTIC_ADA095720","Ti-3Al-2.5V","Volume fraction primary alpha",0.57,null,null,0.06,"","","R2 Vacuum anneal at 871°C for 1 h; furnace cool to 25°C + 891°C for 10 min; air cool to 25°C","","","",false,"unit_missing","conclusions",""],["ia:DTIC_ADA095720","Ti-6Al-4V","primary alpha volume fraction",0.88,null,null,null,"","","900°C/1.5h + furnace cool to 25°C at 38°C/h","","","",false,"unit_missing","conclusions",""],["ia:DTIC_ADA095720","Ti-3Al-2.5V","Volume fraction primary alpha",0.87,null,null,null,"","","R1 Vacuum anneal at 871°C for 1 h; furnace cool to 25°C","","","",false,"unit_missing","conclusions",""],["ia:DTIC_ADA095720","Ti-6Al-4V","primary-alpha volume fraction",0.88,null,null,null,"","907 °C","","","","",false,"unit_missing","conclusions",""],["ia:DTIC_ADA095720","Ti-6Al-4V","0.47 α",0.47,null,null,null,"","907 °C","normal textured regular-grade","","","",false,"unit_missing","conclusions",""],["ia:DTIC_ADA095720","Ti-6Al-4V","0.64 α",0.64,null,null,null,"","907 °C","normal textured regular-grade","","","",false,"unit_missing","conclusions",""],["ia:DTIC_ADA095720","Ti-6Al-4V","volume % primary alpha",0.87,null,null,null,"","907 °C","normal textured regular-grade","","","",false,"unit_missing","conclusions",""],["ia:DTIC_ADA095720","Ti-6Al-4V","primary alpha volume fraction",0.89,null,null,null,"","","941°C/4h + furnace cool to 25°C at 38°C/h","","","",false,"unit_missing","conclusions",""],["ia:DTIC_ADA095720","Ti-6Al-2Sn-4Zr-2Mo","α",0.87,null,null,null,"","","R3","","","",false,"unit_missing","conclusions",""],["ia:DTIC_ADA095720","Ti-3Al-2.5V","Volume fraction primary alpha",0.87,null,null,null,"","","R3 Vacuum anneal at 899°C for 20 h; furnace cool to 25°C","","","",false,"unit_missing","conclusions",""],["ia:DTIC_ADA095720","Ti-6Al-2Sn-4Zr-2Mo","α",0.87,null,null,null,"","","microstructure E","","","",false,"unit_missing","conclusions",""],["ia:DTIC_ADA095720","Ti-6Al-4V","volume % primary alpha",88.0,null,null,null,"%","","superplastic formed","bimodal","","",false,"","conclusions",""],["ia:DTIC_ADA095720","Ti-6Al-4V","primary alpha volume fraction",0.46,null,null,null,"","","941°C/16h + furnace cool to 25°C at 38°C/h + 935°C/5min + air cool","","","",false,"unit_missing","conclusions",""],["ia:DTIC_ADA095720","Ti-6Al-4V","volume % primary alpha",88.0,null,null,null,"%","","normal-textured","","","",false,"","conclusions",""],["ia:DTIC_ADA095720","Ti-6Al-4V","volume % primary alpha",88.0,null,null,null,"%","","superplastic formed","bimodal","","",false,"","conclusions",""],["ia:DTIC_ADA095720","Ti-6Al-4V","volume % primary alpha",47.0,null,null,null,"%","","superplastic formed","bimodal","","",false,"","conclusions",""],["ia:DTIC_ADA095720","Ti-6Al-4V","Vol %pr.α",0.6,null,null,null,"%","870 °C","S2","","incremental strain-rate test","10^-2 s⁻¹",false,"","conclusions",""],["ia:DTIC_ADA095720","Ti-6Al-4V","primary alpha volume fraction",0.47,null,null,null,"","","941°C/3h + furnace cool to 25°C at 38°C/h","","","",false,"unit_missing","conclusions",""],["ia:DTIC_ADA095720","","Volume%primaryα",57.0,null,null,null,"%","","","","","",false,"","conclusions",""],["ia:DTIC_ADA095720","Ti-6Al-4V","volume % primary alpha",88.0,null,null,null,"%","","normal-textured","","","",false,"","conclusions",""],["ia:DTIC_ADA115409","Ti-6Al-4V","volume fraction of the a phase",24.0,null,null,null,"%","","","","","",false,"","methods",""],["ia:DTIC_ADA133947","","volume fractions of the alpha- and beta-phases",0.5,null,null,null,"","815 °C","","","","",false,"unit_missing","abstract",""],["ia:DTIC_ADA258884","Ti-25%AI-10%Nh-3%V-1%Mo","volume fraction of primary a2-phase",25.0,null,null,null,"%","","solution treated at 1115°C + aged at 760°C","fine transformed","","",false,"","abstract",""],["ia:DTIC_ADA263095","Ti-25Al-10Nb-3B-1Mo","area fraction of B2 phase",33.0,30.0,36.0,null,"%","","","","","",false,"","results",""],["ia:DTIC_ADA337559","Ti-38Nb-12Al","volume percent of O platelets",30.0,null,null,null,"%","","650°C","","","",false,"","results",""],["ia:DTIC_ADA384307","Ti-6Al-4V","75% primary alpha",75.0,null,null,null,"%","","mill annealed","equiaxed","","",false,"","methods",""],["ia:DTIC_ADA398321","Ti-6Al-4V","volume fraction of the α\" martensite",0.0,null,null,null,"%","","","equiaxed","","",false,"","results",""],["ia:DTIC_ADA398321","Ti-6Al-4V","volume fraction of the α\" martensite",80.0,null,null,null,"%","","","equiaxed","","",false,"","results",""],["ia:DTIC_ADA405144","Ti-6Al-4V","~60% primary α grains",60.0,null,null,null,"%","","bimodal (STOA)","bimodal","","",false,"","methods",""],["ia:DTIC_ADA430186","Ti-6Al-4V","α (HCP) phase",60.0,null,null,null,"%","","","","","",false,"","methods",""],["ia:DTIC_ADA456830","Ti-6Al-4V","α (HCP) phase",60.0,null,null,null,"%","","","","","",false,"","conclusions",""],["ia:DTIC_ADA457784","Ti-6Al-4V","α phase",60.0,null,null,null,"%","","","lamellar","","",false,"","methods",""],["ia:DTIC_ADA477358","Ti-6Al-4V","β volumefraction be about 25%",0.75,null,null,null,"","","superplastic forming","","","",false,"unit_missing","conclusions",""],["ia:DTIC_ADA477358","Ti-6Al-4V","β volume fraction of about 10%",0.1,null,null,null,"","","","","","",false,"unit_missing","methods",""],["ia:DTIC_ADA490769","Ti-6Al-4V","volume fraction of the alpha phase",0.9,null,null,null,"","","as-grown single colony","","","",false,"unit_missing","results_discussion",""],["ia:DTIC_ADA505613","Ti-6Al-4V","approximately 10-12% p",11.0,10.0,12.0,null,"%","","","two phase microstructure","","",false,"","results",""],["ia:NASA_NTRS_Archive_20090017785","Ti-6Al-4V","volumefraction ofβphase",12.5,12.0,13.0,null,"%","","","bimodal","","",false,"","conclusions",""],["ntrs:20150016166","","4.53%",4.53,null,null,null,"%","","","","","",false,"","conclusions",""],["oa:W118428368","2Mn4Ta","α2 phase",28.0,28.0,28.0,null,"%","","","","","",false,"","conclusions",""],["oa:W118428368","2Mn4Nb","α2 phase",19.0,19.0,19.0,null,"%","","","","","",false,"","conclusions",""],["oa:W1485535048","Ti-5.8Al-4Sn-3.5Zr-0.7Nb-0.5Mo-0.35Si","maximum twin linear fraction",0.17,null,null,null,"","","shot peened 1200%","mechanical twins","","",false,"unit_missing","results_discussion",""],["oa:W1485535048","Ti-5.8Al-4Sn-3.5Zr-0.7Nb-0.5Mo-0.35Si","maximum twin linear fraction",0.08,null,null,null,"","","shot peened 200%","mechanical twins","","",false,"unit_missing","results_discussion",""],["oa:W1519254253","Ti-555","volume fraction of α",41.0,39.0,43.0,null,"%","","","","","",false,"","conclusions",""],["oa:W1519254253","Ti-6Al-4V","% Alpha",87.0,null,null,null,"%","","HIP+FC","","","",false,"","conclusions",""],["oa:W1519254253","Ti-6Al-4V","α volume fraction",88.5,86.0,91.0,null,"%","","","","","",false,"","conclusions",""],["oa:W1519254253","Ti-6Al-4V","α volume fraction",93.0,92.0,94.0,null,"%","","aged","","","",false,"","conclusions",""],["oa:W1519254253","Ti-6Al-4V","α volume fraction",91.0,90.0,92.0,null,"%","","furnace cooled","","","",false,"","conclusions",""],["oa:W1523199519","Ti-6Al-4V","volume fraction of the β phase",0.5,null,null,null,"","","heat-treated at 1073 K","lamellar","","",false,"unit_missing","abstract",""],["oa:W1523199519","Ti-6Al-4V","volume fraction of the β phase",0.0,null,null,null,"","","heat-treated at 1223 K","martensitic α'","","",false,"unit_missing","abstract",""],["oa:W1523199519","Ti-6Al-4V","α' phase is hardly observed",0.0,null,null,null,"","","heat-treated at 973 K","bimodal","","",false,"unit_missing","abstract",""],["oa:W1523199519","Ti-6Al-4V","volumefraction of the α' phase becomes larger",1.0,null,null,null,"","","heat-treated at 1223 K","martensitic α'","","",false,"unit_missing","abstract",""],["oa:W1532163424","Ti-10V-2Fe-3Al","taux de phase αp",16.0,16.0,16.0,null,"%","","","","","",false,"","conclusions",""],["oa:W1577649195","Ti64–PA","main phase found during the XRD analysis",100.0,null,null,null,"%","","","","XRD","",false,"","methods","The main phase found during the XRD analysis of the Ti64–PA alloy (Figure 5.10) is the alpha phase even thought some beta phase and some aluminium/vanadium phase, precisely Al2V3, were detected in the prealloyed powder and in the components sintered at 900°C."],["oa:W1612085530","Ti-6Al-4V","estimated phase fraction",88.0,null,null,null,"%","","","","","",false,"","results",""],["oa:W1612085530","Ti-6Al-4V","fBW- α",0.831,null,null,null,"","","","","CPFEM prediction","",true,"unit_missing","discussion",""],["oa:W1612085530","Ti-6Al-4V","fC-α",8.0,null,null,null,"%","","","","CPFEM prediction","",true,"","results",""],["oa:W1612085530","Ti-6Al-4V","alpha morphology",0.77,null,null,null,"","","primary and secondary heat treatment, 0.6K/s cooling","colony-α, basketweave-α","model prediction","",true,"unit_missing","conclusions",""],["oa:W1612085530","Ti-6Al-4V","alpha morphology",0.14,null,null,null,"","","primary and secondary heat treatment, 0.6K/s cooling","colony-α, basketweave-α","model prediction","",true,"unit_missing","conclusions",""],["oa:W1612085530","Ti-6Al-4V","alpha morphology",0.22,null,null,null,"","","primary and secondary heat treatment, 10K/s cooling","colony-α, basketweave-α","model prediction","",true,"unit_missing","conclusions",""],["oa:W1612085530","Ti-6Al-4V","maximum alpha fraction",0.25,null,null,null,"","","","","","",true,"unit_missing","conclusions",""],["oa:W1612085530","Ti-6Al-4V","alpha morphology",0.69,null,null,null,"","","primary and secondary heat treatment, 10K/s cooling","colony-α, basketweave-α","model prediction","",true,"unit_missing","conclusions",""],["oa:W1612085530","Ti-6Al-4V","estimated phase fraction",90.0,null,null,null,"%","","","","","",false,"","results",""],["oa:W1612085530","Ti-6Al-4V","maximum amount of colony-α",1.0,null,null,null,"","","as-deposited","layer band","","",false,"unit_missing","discussion",""],["oa:W1612085530","Ti-6Al-4V","basketweave-α",14.0,null,null,null,"%","","","","CPFEM prediction","",true,"","discussion",""],["oa:W1612085530","Ti-6Al-4V","fC-α",76.9,null,null,null,"%","","","","CPFEM prediction","",true,"","results",""],["oa:W1612085530","Ti-6Al-4V","estimated phase fraction",92.0,null,null,null,"%","","","","","",false,"","results",""],["oa:W1612085530","Ti-6Al-4V","fC-α",77.0,null,null,null,"%","","","","CPFEM prediction","",true,"","discussion",""],["oa:W1612085530","Ti-6Al-4V","fBW- α",0.69,null,null,null,"","","","","CPFEM prediction","",true,"unit_missing","discussion",""],["oa:W1612085530","Ti-6Al-4V","estimated phase fraction",90.0,null,null,null,"%","","","","","",false,"","results",""],["oa:W1612085530","Ti-6Al-4V","fC-α",77.1,null,null,null,"%","","","","CPFEM prediction","",true,"","results",""],["oa:W1612085530","Ti-6Al-4V","grain boundary alpha",22.0,null,null,null,"%","","","","CPFEM prediction","",true,"","results",""],["oa:W1973255119","Ti-11.3Mn","alpha precipitation",0.0,null,null,null,"","773 K","aged at 773 K","","","",false,"unit_missing","results_discussion",""],["oa:W1973255119","Ti-15Cr","alpha precipitation",0.0,null,null,null,"","773 K","aged at 773 K","","","",false,"unit_missing","results_discussion",""],["oa:W2005012187","Ti-6Al-4V","volume fractions of β-phase",9.0,8.0,10.0,null,"%","","MC","","X-ray analysis","",false,"","results",""],["oa:W2005012187","Ti-6Al-4V","volume fractions of β-phase",9.0,8.0,10.0,null,"%","","SMC","","X-ray analysis","",false,"","results",""],["oa:W2018382502","Ti-6Al-4V","phase fraction",0.12,null,null,null,"","1143 K","","","","",false,"unit_missing","methods",""],["oa:W2018382502","Ti-6Al-4V","phase fraction",0.27,null,null,null,"","1228 K","","","","",false,"unit_missing","methods",""],["oa:W2018382502","Ti-6Al-4V","α phase volume fraction",0.92,null,null,null,"","room temperature","","","","",false,"unit_missing","methods",""],["oa:W2018382502","Ti-6Al-4V","phase fractions",0.58,null,null,null,"","1228 K (955°C)","","","","",false,"unit_missing","methods",""],["oa:W2018382502","Ti-6Al-4V","phase fractions",0.62,null,null,null,"","1143 K (870°C)","","","","",false,"unit_missing","methods",""],["oa:W2021395223","Ti-45Al-4.6Nb-0.2B-0.2C","alpha fraction",0.5,null,null,null,"","","heat treated 1320 °C/5 h","duplex","","",false,"unit_missing","methods",""],["oa:W2027413283","CP-Ti Grade 2","volume fraction of the titanium matrix",56.0,null,null,null,"%","","","","","",false,"","methods",""],["oa:W2037518645","Ti-6Al-4V","alphacontent",85.0,null,null,null,"%","","annealed","","","",false,"","abstract",""],["oa:W2042310099","Ti-6Al-4V","αfraction from approximately 87%",87.0,null,null,null,"%","","780°C","","","",false,"","results",""],["oa:W2042310099","Ti-6Al-4V","100% β phase microstructure exists at high temperature",0.0,null,null,null,"%","","1015°C","fully homogenic, 100% β phase","","",false,"","results",""],["oa:W2042310099","Ti-6Al-4V","αfraction from approximately 87% at 780°C to 73% at 850°C",73.0,null,null,null,"%","","850°C","","","",false,"","results",""],["oa:W2042310099","Ti-6Al-4V","αfraction from approximately 87% at 780°C to 73% at 850°C and 23% at 950°C",23.0,null,null,null,"%","","950°C","","","",false,"","results",""],["oa:W2042310099","Ti-6Al-4V","α fraction",23.0,null,null,null,"%","950 °C","as-built SLM","","","",false,"","discussion",""],["oa:W2042310099","Ti-6Al-4V","α fraction",73.0,null,null,null,"%","850 °C","as-built SLM","","","",false,"","discussion",""],["oa:W2042310099","Ti-6Al-4V","still showed a duplex microstructure",50.0,null,null,null,"%","","1015°C","duplex microstructure","","",false,"","results",""],["oa:W2042310099","Ti-6Al-4V","α phase is present as fine needles",13.0,null,null,null,"%","","2 h at 780°C","martensitic α'","","",false,"","results",""],["oa:W2050634015","TA15","fractions (in grain numbers) of equiaxed a grains",67.0,null,null,null,"%","800 °C","","equiaxed α","","0.01 s⁻¹",false,"","results",""],["oa:W2050634015","TA15","fractions (in grain numbers) of equiaxed a grains",85.0,null,null,null,"%","850 °C","","equiaxed α","","0.01 s⁻¹",false,"","results",""],["oa:W2055229856","Ti-10V-3Al-2Cr","a volume fraction",2.0,null,null,null,"%","","700°C/5 min","","","",false,"","results",""],["oa:W2055229856","Ti-10V-3Al-2Cr","a volume fraction",5.0,null,null,null,"%","","700°C/15 min","","","",false,"","results",""],["oa:W2055229856","Ti-10V-3Al-2Cr","a volume fraction",0.0,null,null,null,"%","","900°C/15 min","","","",false,"","results",""],["oa:W2068106261","CP-Ti Grade 4","volume fraction of grains 800–600 nm in length",85.0,null,null,null,"%","","ECAP + TMT","equiaxed α","dark-field imaging","",false,"","methods","The quantitative analysis of dark-ﬁeld images showed that the volume fraction of grains 800–600 nm in length and 150 nm in diameter was about 85%, and that of grains 600–200 nm in length was about 15%."],["oa:W2068106261","CP-Ti Grade 4","volume fraction of grains 600–200 nm in length",15.0,null,null,null,"%","","ECAP + TMT","equiaxed α","dark-field imaging","",false,"","methods","The quantitative analysis of dark-ﬁeld images showed that the volume fraction of grains 800–600 nm in length and 150 nm in diameter was about 85%, and that of grains 600–200 nm in length was about 15%."],["oa:W2074148981","CP-Ti Grade 2","75%",75.0,null,null,null,"%","","","","","",false,"","conclusions",""],["oa:W2076749619","Ti-4.5Al-3V-2Mo-2Fe","volume fraction of α phase region",70.0,null,null,null,"%","","annealed at 1123 K","","","",false,"","results_discussion",""],["oa:W2079589947","Ti-1023","β-phase proportion",45.0,40.0,50.0,null,"%","room temperature","","","microscopy","",false,"","methods","The β-phase proportion typically varies from 40 to 50 %."],["oa:W2113373112","Ti-29Nb-13Ta-4.6Zr","consists predominantly of TCP phase with trace amounts of CPP and TiO2 crystalline phases",1.0,null,null,null,"","","heated at 1073 K","","","",false,"unit_missing","results_discussion",""],["oa:W2114992938","","fase alpha",12.0,null,null,null,"%","","","","","",false,"","methods","• La microestructura de la aleación presenta una baja cantidad de fase alpha (aproximadamente 12%) en forma de precipitados en una matriz de fase beta (aproximadamente 88%), lo que hace de esta aleación una aleación mas maquinable en la fabricación de los implantes."],["oa:W2114992938","Ti-Nb-Zr","porcentaje de fase Alfa",13.0,13.0,13.0,null,"%","","","","","",false,"","methods","La fase Beta corresponde aproximadamente al 87% y la fase Alfa al 13%, esta última en la matriz de fase beta, en forma de precipitados, Figura 4."],["oa:W2260900515","Ti-40Nb","proportion of α phase",3.3,null,null,null,"%","","","","","",false,"","results_discussion","The proportion of α phase accounted in the alloy is 3.3%."],["oa:W2283202149","Ti-6Al-4V","Primer α fázis térfogataránya",47.0,47.0,47.0,4.6,"%","","950°C/1h/air + 750°C/4h","","","",false,"","abstract",""],["oa:W2283202149","Ti-6Al-4V","Primer α fázis térfogataránya",52.0,52.0,52.0,4.6,"%","","950°C/1h/air + 650°C/4h","","","",false,"","abstract",""],["oa:W2283202149","Ti-6Al-4V","Primer α fázis térfogataránya",30.0,30.0,30.0,4.5,"%","","950°C/1h/water + 550°C/4h","","","",false,"","abstract",""],["oa:W2283202149","Ti-6Al-4V","Primer α fázis térfogataránya",48.0,48.0,48.0,4.8,"%","","950°C/1h/air + 550°C/4h","","","",false,"","abstract",""],["oa:W2283202149","Ti-6Al-4V","primer α fázis térfogatarányának meghatározsára",0.5,null,null,null,"","","solution treatment, 1050°C/1h/air","lamellar","image analysis","",false,"unit_missing","abstract",""],["oa:W2283202149","Ti-6Al-4V","Primer α fázis térfogataránya",38.0,38.0,38.0,5.5,"%","","950°C/1h/water + 650°C/4h","","","",false,"","abstract",""],["oa:W2283202149","Ti-6Al-4V","Primer α fázis térfogataránya",45.0,45.0,45.0,4.3,"%","","950°C/1h/water + 750°C/4h","","","",false,"","abstract",""],["oa:W2296439199","Ti-49.92Al-48W-2B","volume fraction of a2 phase",15.0,null,null,null,"%","","","","","",false,"","methods","The average width of g lamellae is of the order of 150 nme200 nm, and the volume fraction of a2 phase is about 15%."],["oa:W2299832385","","Volume fraction (%) of α phase",85.0,null,null,null,"%","1100 °C","1100 °C","","","",false,"","results",""],["oa:W2299832385","","Volume fraction (%) of α phase",80.0,null,null,null,"%","1050 °C","1050 °C","","","",false,"","results",""],["oa:W2299832385","","Volume fraction (%) of α phase",75.0,null,null,null,"%","1000 °C","1000 °C","","","",false,"","results",""],["oa:W2299832385","","Volume fraction (%) of α phase",70.0,null,null,null,"%","950 °C","950 °C","","","",false,"","results",""],["oa:W2341847434","Ti-6Al-4V","volume fractions",25.0,null,null,null,"%","","","lamellar","","",false,"","conclusions",""],["oa:W2387773153","Ti-6Al-2Sn-4Zr-6Mo","proportion de points αp",29.0,null,null,null,"%","","","","","",false,"","discussion",""],["oa:W2387773153","Ti-6Al-2Sn-4Zr-6Mo","proportion de points αp",31.0,null,null,null,"%","","","","","",false,"","discussion",""],["oa:W2394658549","Ti-18","vol%",17.8,null,null,null,"%","","","","","",false,"","conclusions",""],["oa:W2394658549","Ti-18","vol%",17.8,null,null,null,"%","","","","","",false,"","conclusions",""],["oa:W2414427987","Ti-6Al-4V","Total Volume Fraction of Alpha",0.88,null,null,0.051,"","","","","","",false,"unit_missing","methods",""],["oa:W2418457294","Ti-6Al-4V","alpha phase",90.0,null,null,null,"%","room temperature","","","","",false,"","results",""],["oa:W2418457294","Ti-2","grain boundary alpha",5.0,null,null,null,"%","","","","microhardness map","",false,"","results",""],["oa:W2418720761","Ti-5.8Al-4Sn-3.5Zr-0.7Nb-0.5Mo-0.35Si","a..",70.0,null,null,null,"%","","","","","",false,"","methods","The billet microstructure prior to testing contained approximately 70% a.."],["oa:W2418720761","Ti-5.8Al-4Sn-3.5Zr-0.7Nb-0.5Mo-0.35Si","ap volume fraction",45.0,null,null,null,"%","","960–1050°C/30s","","","",false,"","methods","After holding for 30s, the ap volume fraction had reduced to 45%."],["oa:W2418720761","Ti-5.8Al-4Sn-3.5Zr-0.7Nb-0.5Mo-0.35Si","ap volume fraction",25.0,null,null,null,"%","","960–1050°C/600s","","","",false,"","methods","For hold times of 300,600 and 900s, the ap volume fraction was similar at approximately 25%."],["oa:W2471382505","TiAl","Phase α",96.0,null,null,null,"%","","recrystallized at 950°C","","","",false,"","conclusions",""],["oa:W2471382505","TiAl","Phase α",2.0,null,null,null,"%","","recrystallized at 675°C","","","",false,"","conclusions",""],["oa:W2471382505","TiAl","Phase α",100.0,null,null,null,"%","","recrystallized at 875°C","","","",false,"","conclusions",""],["oa:W2471382505","TiAl","fα",96.0,null,null,null,"%","","","","","",false,"","results",""],["oa:W2471382505","TiAl","α2 fraction",4.0,null,null,null,"%","","","","","",false,"","results",""],["oa:W2471382505","TiAl","volume fractions of γ phase",0.23,0.17,0.29,null,"","","","","","",false,"unit_missing","discussion",""],["oa:W2516444949","Ti48Zr20Nb12Cu5Be18","volume fraction of the dendrites",52.0,null,null,null,"%","","as-cast","","","",false,"","results","The volume fraction of the dendrites is estimated to be approximately 52%, and the spacing of primary dendrites is about 1–3 μ​m."],["oa:W2517677051","Ti-6Al-4V","amount of the alpha phase volume fraction",0.0,null,null,null,"","","","","","",false,"unit_missing","conclusions",""],["oa:W2517677051","Ti-6Al-4V","initial alpha lamellar phase fraction",0.95,null,null,null,"","","","lamellar","","",false,"unit_missing","results_discussion",""],["oa:W2520439549","Ti-6Al-4V","Total Volume Fraction α",82.4,82.4,82.4,null,"%","","","","","",false,"","conclusions",""],["oa:W2520439549","Ti-6Al-4V","Total Volume Fraction α",84.7,84.7,84.7,null,"%","","","","","",false,"","conclusions",""],["oa:W2520439549","Ti-6Al-4V","Volume Fraction Basketweave",11.8,11.8,11.8,null,"%","","","","","",false,"","conclusions",""],["oa:W2520439549","Ti-6Al-4V","Volume Fraction Basketweave",0.0,0.0,0.0,null,"%","","","","","",false,"","conclusions",""],["oa:W2520839365","Ti-6Al-4V","80 per cent of the volume fraction of globular primary αp-phase",80.0,null,null,null,"%","","","","","0.001 s-1",false,"","results_discussion","If no otherwise specified, 80 per cent of the volume fraction of globular primary αp-phase, regular mesh with 3375 elements and strain rate of 0.001 s-1 are used."],["oa:W2523048647","Ti-6Al-4V","volume content",60.0,null,null,null,"%","","","bimodal","","",false,"","methods",""],["oa:W2523048647","Ti-6Al-4V","volume content",40.0,null,null,null,"%","","","lamellar","","",false,"","methods",""],["oa:W2529697654","Ti-45Nb","α-phase",0.0,0.0,0.0,null,"","","quenched from 1000°C","","XRD","",false,"unit_missing","results_discussion",""],["oa:W2531692072","Ti-6Al-4V","share lamellar (a + β)-phases",14.0,10.0,18.0,null,"%","","final stamping under two technological circuits","bimodal","","",false,"","conclusions","Asresultsofresearchhaveshown,bladesmaterials and properties, abilities to resist the microshock influof steam turbines from alloy VT6 fabricated by final ence of these components, determines durability of stamping under two technological circuits had bimod- products. al structure, in which the share lamellar (a + β)- Researched alloy VT6 concerning martensite class,in stable condition contains 10-18 % β-phastructures (50-70 %)prevailed of a share globular a,- structures (30-50 %)."],["oa:W2531692072","Ti-6Al-4V","share globular α-phases",40.0,30.0,50.0,null,"%","","final stamping under two technological circuits","bimodal","","",false,"","conclusions","Asresultsofresearchhaveshown,bladesmaterials and properties, abilities to resist the microshock influof steam turbines from alloy VT6 fabricated by final ence of these components, determines durability of stamping under two technological circuits had bimod- products. al structure, in which the share lamellar (a + β)- Researched alloy VT6 concerning martensite class,in stable condition contains 10-18 % β-phastructures (50-70 %)prevailed of a share globular a,- structures (30-50 %)."],["oa:W2541305580","TA15","volume fraction of primary equiaxed αp",19.9,18.2,21.6,null,"%","","","","","",false,"","results_discussion","The volume fraction of primary equiaxed αp changed between 18.2% and 21.6%, and average grain size (diameter) between 6.26 and 7.20 μm ()."],["oa:W2541305580","TA15","volume fraction of the Widmanstätten αW",52.95,47.7,58.2,null,"%","","","","","",false,"","results_discussion","The volume fraction of the Widmanstätten αW changed between 47.7% and 58.2%, but its distribution and thickness showed an obvious difference."],["oa:W2541305580","TA15","volume fraction",22.55,19.7,25.4,null,"%","","","equiaxed αp","","",false,"","results_discussion","The equiaxed αp had a volume fraction of 19.7%–25.4%, and an average grain size of 7.78–8.26 μm."],["oa:W2541305580","TA15","volume fraction",37.2,35.8,38.6,null,"%","","","lamellar αs","","",false,"","results_discussion","The lamellar αs had a volume fraction of 35.8%–38.6% and a thickness of 0.95–1.15 μm ()."],["oa:W2541305580","TA15","volume fraction",17.45,14.5,20.4,null,"%","","type C1 (near-β forging/WQ + SA)","equiaxed αp","","",false,"","results_discussion","Tri-modal microstructures were obtained after near-β forging (WQ) and SA (a, type C1 in ), and after near-β forging (WQ) and TS (a, type C2 in ), consisting of 14.5%–20.4% small equiaxed αp (6.20–6.40 μm) and 46.2%–47.8% thick lamellar αs (1.20–1.35 μm) ()."],["oa:W2541305580","TA15","volume fraction",47.0,46.2,47.8,null,"%","","type C1 (near-β forging/WQ + SA)","lamellar αs","","",false,"","results_discussion","Tri-modal microstructures were obtained after near-β forging (WQ) and SA (a, type C1 in ), and after near-β forging (WQ) and TS (a, type C2 in ), consisting of 14.5%–20.4% small equiaxed αp (6.20–6.40 μm) and 46.2%–47.8% thick lamellar αs (1.20–1.35 μm) ()."],["oa:W2541305580","TA15","volume fraction",15.2,null,null,null,"%","","type C3 (b, near-β forging/(AC + WQ) + TS)","lamellar αs","","",false,"","results_discussion","For type C3 (b, near-β forging/(AC + WQ) + TS) the equiaxed αp was large (8.98 μm) and there were about 15.2% moderately thick lamellar αs (), but a large amount of very thin tertiary Widmanstätten αW appeared."],["oa:W2560444437","Ti-36Nb","transformed fraction of austenite",100.0,null,null,null,"%","RT","rapidly cooled from single β-phase field to RT","","XRD, LM","",false,"","results_discussion",""],["oa:W2560444437","Ti-38Nb","transformed fraction of austenite",100.0,null,null,null,"%","RT","rapidly cooled from single β-phase field to RT","","XRD, LM","",false,"","results_discussion",""],["oa:W2560444437","Ti-39.5Nb","transformed fraction of austenite",100.0,null,null,null,"%","RT","rapidly cooled from single β-phase field to RT","","XRD, LM","",false,"","results_discussion",""],["oa:W2567440732","Ti-5Al-5Mo-5V-3Cr","area fractions of the α phase",8.5,null,null,null,"%","","heat treated at 800°C for 23 min","","","",false,"","results",""],["oa:W2567440732","Ti-5Al-5Mo-5V-3Cr","area fractions of the α phase",0.5,null,null,null,"%","","hot compressed at 800°C to a strain of 0.7 under a strain rate of 0.0005s-1","","","0.0005s-1",false,"","results",""],["oa:W2567440732","Ti-5Al-5Mo-5V-3Cr","area fractions of the α phase",16.0,null,null,null,"%","","heat treated at 800°C for 40 min","","","",false,"","results",""],["oa:W2567440732","Ti-5Al-5Mo-5V-3Cr","area fractions of the α phase",7.0,null,null,null,"%","","hot compressed at 800°C to a strain of 1.2 under a strain rate of 0.0005s-1","","","0.0005s-1",false,"","results",""],["oa:W2567440732","Ti-5Al-5Mo-5V-3Cr","area fractions of the α phase",7.0,null,null,null,"%","","heat treated at 800°C for 40 min","","","",false,"","results",""],["oa:W2567440732","Ti-5Al-5Mo-5V-3Cr","area fractions of the α phase",4.0,null,null,null,"%","","hot compressed at 800°C to a strain of 1.2 under a strain rate of 0.001s-1","","","0.001s-1",false,"","results",""],["oa:W2567440732","Ti-5Al-5Mo-5V-3Cr","amount of α phase",41.0,41.0,41.0,null,"%","600 °C","hot compressed at 600°C to 0.7 at 0.01s-1","","SEM","0.01s-1",false,"","results",""],["oa:W2567440732","Ti-5Al-5Mo-5V-3Cr","amount of α phase",1.5,1.5,1.5,null,"%","600 °C","aged at 600°C for 1.2min","","SEM","",false,"","results",""],["oa:W2586530091","Ti-6Al-4V","volume fraction of alpha",0.05,null,null,null,"","","tempered at 650°C","bimodal","","",false,"unit_missing","methods",""],["oa:W2586530091","Ti-6Al-4V","Vf alpha",0.0,null,null,null,"","","tempered at 650°C","martensitic α'","","",false,"unit_missing","methods",""],["oa:W2586530091","Ti-6Al-4V","Vf alpha",0.088,null,null,0.03,"","","tempered at 650°C for 60 mins","martensitic α'","","",false,"unit_missing","methods",""],["oa:W2586530091","Ti-6Al-4V","Vf alpha",0.084,null,null,0.03,"","","tempered at 650°C for 150 mins","martensitic α'","","",false,"unit_missing","methods",""],["oa:W2586530091","Ti-6Al-4V","Vf alpha",0.13,null,null,0.03,"","","tempered at 650°C for 270 mins","martensitic α'","","",false,"unit_missing","methods",""],["oa:W2586530091","Ti-6Al-4V","Vf alpha",0.19,null,null,0.04,"","","tempered at 650°C for 1050 mins","martensitic α'","","",false,"unit_missing","methods",""],["oa:W2586530091","Ti-6Al-4V","volume fraction of transformed α",19.0,15.0,23.0,4.0,"%","","650°C/long time + water quench","martensitic α'","","",false,"","methods",""],["oa:W2586530091","Ti-6Al-4V","volume fraction of transformed α",41.0,36.0,46.0,5.0,"%","","650°C/long time + furnace cooling","martensitic α'","","",false,"","methods",""],["oa:W2589021732","Ti-5.8Al-4Sn-3.5Zr-0.7Nb-0.5Mo-0.35Si","percentage of exp present",50.0,null,null,null,"%","990 °C","","","","",false,"","results",""],["oa:W2589021732","Ti-5.8Al-4Sn-3.5Zr-0.7Nb-0.5Mo-0.35Si","percentage of exp present",0.0,null,null,null,"%","1045 °C","","","","",false,"","results",""],["oa:W2589021732","Timetal®834","percentage of recrystallised B grains",20.0,null,null,null,"%","101O0C","","","","2 s-1",false,"","results",""],["oa:W2589021732","Timetal®834","percentage of recrystallised B grains",45.0,null,null,null,"%","101O0C","","","","2 s-1",false,"","results",""],["oa:W2589021732","Ti-5.8Al-4Sn-3.5Zr-0.7Nb-0.5Mo-0.35Si","proportion of ap",100.0,null,null,null,"%","990 °C","","","","",false,"","results",""],["oa:W2591487219","","volume fraction of alpha phase",1.0,null,null,null,"","","","","","",false,"unit_missing","results_discussion",""],["oa:W2591487219","","alpha morphology",1.0,null,null,null,"","","843°C (1550°F)","","","",false,"unit_missing","results_discussion",""],["oa:W2593684151","Ti-6Al-4V","b fraction",7.0,null,null,null,"%","","","","","",false,"","methods",""],["oa:W2600835049","Ti-5Al-5Mo-5V-3Cr","area fractions of the a phase",8.5,null,null,null,"%","","heat treated at 800°C for 23 min","","","0.0005 s⁻¹",false,"","results",""],["oa:W2600835049","Ti-5Al-5Mo-5V-3Cr","area fractions of the a phase",0.5,null,null,null,"%","","hot compressed at 800°C, strain 0.7, strain rate 0.0005 s⁻¹","","","0.0005 s⁻¹",false,"","results",""],["oa:W2600835049","Ti-5Al-5Mo-5V-3Cr","area fractions of the a phase",16.0,null,null,null,"%","","heat treated at 800°C for 40 min","","",
