Repository: akhtar07/tisci-explorer

# TiSci Explorer

A read-only, static explorer for **TiSci**, an autonomous research agent for titanium alloys. TiSci reads the
titanium-alloy literature, builds a knowledge graph and a table of measured values, proposes hypotheses where the
graph has gaps, and tests them with DFT (MACE / VASP) and the ICME-lite multiscale chain.

**Live site:** https://akhtar07.github.io/tisci-explorer/

The site has seven sections:

| Section | What it shows |
|---|---|
| Overview | Corpus → graph → facts → hypotheses → verdicts, with the snapshot's counts |
| Worked example | One full loop for W in α-Ti: graph path, hypothesis, novelty check, DFT test, verdict, follow-up, DAMASK |

File: data/facts/beta_transus.json (part 3 of 9)
"","","DSC","",false,"","results",""],["ntrs:20200006103","Ti-6Al-4V","beta_transus",977.9,null,null,null,"°C","","","","DSC","",false,"","results",""],["ntrs:20200006103","Ti-6Al-4V","beta_transus",836.1,null,null,null,"°C","","","","DSC","",false,"","results",""],["ntrs:20200006103","Ti-6Al-4V","beta_transus",944.8,null,null,null,"°C","","","","DSC","",false,"","results",""],["ntrs:20200006103","EBF3 A (Sample 2)","beta_transus",836.1,null,null,null,"°C","","","","DSC","",false,"","results",""],["ntrs:20200006103","EBF3 A (Sample 2)","beta_transus",1003.8,null,null,null,"°C","","","","DSC","",false,"","results",""],["oa:W112522794","","Tβ",882.35,882.35,882.35,null,"°C","","","","","",false,"","abstract","1.2 Estructura cristalográfica y los tipos de aleaciones El titanio puro presenta una transición alotrópica de una fase hexagonal (α), a baja temperatura, a una fase cúbica (β), a temperaturas por encima de 1155,5 K 2."],["oa:W112522794","Ti","temperaturas de entre 1273 K y 1723 K",1224.85,999.85,1449.85,null,"°C","","","","","",false,"out_of_range","abstract","En el caso del titanio se trabajó a temperaturas de entre 1273 K y 1723 K, con una presión de 195 MPa."],["oa:W112522794","Ti-2O-0.6Y","873 K",599.85,null,null,null,"°C","","ECAP processed at 873 K","","","",false,"","abstract","After the homogenization treatment the P/M Ti-0.6Y2O3 billets material could be successfully processed by ECAP at 873 K."],["oa:W1482307011","Ti-35Nb-7Zr-5Ta","transus",856.0,null,null,null,"°C","","","","","",false,"","methods",""],["oa:W1523199519","Ti-6Al-4V","973 K",699.85,null,null,null,"°C","","annealed at 973 K","bimodal","","",false,"","abstract",""],["oa:W1523199519","Ti-6Al-4V","1273 K",999.85,null,null,null,"°C","","heat-treated at 1273 K","martensitic α'","","",false,"","abstract",""],["oa:W1523199519","Ti-6Al-4V","1473 K",1199.85,null,null,null,"°C","","quench treatment from above β transus","martensitic α'","","",false,"","abstract",""],["oa:W1524375779","","β transus",882.85,null,null,null,"°C","","","","","",false,"","conclusions",""],["oa:W1525305573","Ti-6Al-4V","Tβ (β transus)",995.0,null,null,null,"°C","","","","","",false,"","abstract",""],["oa:W1525305573","Ti-6Al-4V","temperaturas maiores que 882°C",882.0,null,null,null,"°C","","","","","",false,"","abstract",""],["oa:W1566718217","Ti-20Mo-7Zr-5Ta","homogenization heat treatments at 1473K (1200°C)",1200.0,null,null,null,"°C","","solution annealed for 3h","","","",false,"","results_discussion",""],["oa:W1566718217","Ti-35Nb-7Zr-5Ta","homogenization heat treatments at 1473K (1200°C)",1200.0,null,null,null,"°C","","solution annealed for 4h","","","",false,"","results_discussion",""],["oa:W1577649195","","temperatura de beta transus",165.0,150.0,180.0,null,"°C","","","","","",false,"out_of_range","abstract","En el caso del vanadio y del niobio, que están caracterizados por un diagrama de fases binario con el titanio cuantitativamente muy parecido[19], el porcentaje máximo suele estar limitado aproximadamente a un 15% en peso, obteniendo una disminución de la temperatura de beta transus de 150–180ºC."],["oa:W1577649195","Ti-6Al-4V","temperatura",905.0,null,null,null,"°C","","as-sintered","","","",false,"","abstract","En el caso del titanio y sus aleaciones se aconseja que sea entre 800ºC y 960ºC[145] y, por lo tanto, suelen ser consolidadas a una temperatura inferior a la transición beta; condiciones típicas para la aleación Ti–6Al–4V son 950ºC a 100 MPa durante 4 horas."],["oa:W1577649195","Ti-6Al-4V","intervalo",925.0,890.0,960.0,null,"°C","","HIP","","","",false,"","abstract","El procesado por HIP de la aleación Ti–6Al–4V, tanto de productos obtenidos por fundición como a partir de polvo esférico prealeado, suele llevarse a cabo en el intervalo 890-960°C aplicando una presión entre 100 y 200 MPa durante 2-4 horas[174]."],["oa:W1577649195","Ti–HDH","Nominal beta transus [ºC]",882.0,null,null,2.0,"°C","","","","","",false,"","methods","Material Compaction pressure [MPa] Maximum shrinkage [%] Onset temperature [°C] Nominal beta transus [ºC] Ti–HDH 700 –5.70 870.7 882±2 Ti64–PA 400 –13.47 723.3 Ti64–MA 700 –7.69 819.2 996±15 Ti32–PA 300 –13.72 810.8 Ti32–MA 700 –10.18 816.4 935±15 Ti67–MA 700 –7.44 812.4 1010±15 Analysing the data shown in Table 3.11, it can be noticed that elemental titanium, which was compacted at the highest pressure (700 MPa) and does not have any alloying elements has the lowest length shrinkage."],["oa:W1577649195","Ti64–MA","Nominal beta transus [ºC]",996.0,null,null,15.0,"°C","","","","","",false,"","methods","Material Compaction pressure [MPa] Maximum shrinkage [%] Onset temperature [°C] Nominal beta transus [ºC] Ti–HDH 700 –5.70 870.7 882±2 Ti64–PA 400 –13.47 723.3 Ti64–MA 700 –7.69 819.2 996±15 Ti32–PA 300 –13.72 810.8 Ti32–MA 700 –10.18 816.4 935±15 Ti67–MA 700 –7.44 812.4 1010±15 Analysing the data shown in Table 3.11, it can be noticed that elemental titanium, which was compacted at the highest pressure (700 MPa) and does not have any alloying elements has the lowest length shrinkage."],["oa:W1577649195","Ti32–MA","Nominal beta transus [ºC]",935.0,null,null,15.0,"°C","","","","","",false,"","methods","Material Compaction pressure [MPa] Maximum shrinkage [%] Onset temperature [°C] Nominal beta transus [ºC] Ti–HDH 700 –5.70 870.7 882±2 Ti64–PA 400 –13.47 723.3 Ti64–MA 700 –7.69 819.2 996±15 Ti32–PA 300 –13.72 810.8 Ti32–MA 700 –10.18 816.4 935±15 Ti67–MA 700 –7.44 812.4 1010±15 Analysing the data shown in Table 3.11, it can be noticed that elemental titanium, which was compacted at the highest pressure (700 MPa) and does not have any alloying elements has the lowest length shrinkage."],["oa:W1577649195","Ti67–MA","Nominal beta transus [ºC]",1010.0,null,null,15.0,"°C","","","","","",false,"","methods","Material Compaction pressure [MPa] Maximum shrinkage [%] Onset temperature [°C] Nominal beta transus [ºC] Ti–HDH 700 –5.70 870.7 882±2 Ti64–PA 400 –13.47 723.3 Ti64–MA 700 –7.69 819.2 996±15 Ti32–PA 300 –13.72 810.8 Ti32–MA 700 –10.18 816.4 935±15 Ti67–MA 700 –7.44 812.4 1010±15 Analysing the data shown in Table 3.11, it can be noticed that elemental titanium, which was compacted at the highest pressure (700 MPa) and does not have any alloying elements has the lowest length shrinkage."],["oa:W1577649195","Ti–HDH","Onset temperature [°C]",870.7,null,null,null,"°C","","","","","",false,"","methods","Material Compaction pressure [MPa] Maximum shrinkage [%] Onset temperature [°C] Nominal beta transus [ºC] Ti–HDH 700 –5.70 870.7 882±2 Ti64–PA 400 –13.47 723.3 Ti64–MA 700 –7.69 819.2 996±15 Ti32–PA 300 –13.72 810.8 Ti32–MA 700 –10.18 816.4 935±15 Ti67–MA 700 –7.44 812.4 1010±15 Analysing the data shown in Table 3.11, it can be noticed that elemental titanium, which was compacted at the highest pressure (700 MPa) and does not have any alloying elements has the lowest length shrinkage."],["oa:W1577649195","Ti64–PA","Onset temperature [°C]",723.3,null,null,null,"°C","","","","","",false,"","methods","Material Compaction pressure [MPa] Maximum shrinkage [%] Onset temperature [°C] Nominal beta transus [ºC] Ti–HDH 700 –5.70 870.7 882±2 Ti64–PA 400 –13.47 723.3 Ti64–MA 700 –7.69 819.2 996±15 Ti32–PA 300 –13.72 810.8 Ti32–MA 700 –10.18 816.4 935±15 Ti67–MA 700 –7.44 812.4 1010±15 Analysing the data shown in Table 3.11, it can be noticed that elemental titanium, which was compacted at the highest pressure (700 MPa) and does not have any alloying elements has the lowest length shrinkage."],["oa:W1577649195","Ti64–MA","Onset temperature [°C]",819.2,null,null,null,"°C","","","","","",false,"","methods","Material Compaction pressure [MPa] Maximum shrinkage [%] Onset temperature [°C] Nominal beta transus [ºC] Ti–HDH 700 –5.70 870.7 882±2 Ti64–PA 400 –13.47 723.3 Ti64–MA 700 –7.69 819.2 996±15 Ti32–PA 300 –13.72 810.8 Ti32–MA 700 –10.18 816.4 935±15 Ti67–MA 700 –7.44 812.4 1010±15 Analysing the data shown in Table 3.11, it can be noticed that elemental titanium, which was compacted at the highest pressure (700 MPa) and does not have any alloying elements has the lowest length shrinkage."],["oa:W1577649195","Ti32–PA","Onset temperature [°C]",810.8,null,null,null,"°C","","","","","",false,"","methods","Material Compaction pressure [MPa] Maximum shrinkage [%] Onset temperature [°C] Nominal beta transus [ºC] Ti–HDH 700 –5.70 870.7 882±2 Ti64–PA 400 –13.47 723.3 Ti64–MA 700 –7.69 819.2 996±15 Ti32–PA 300 –13.72 810.8 Ti32–MA 700 –10.18 816.4 935±15 Ti67–MA 700 –7.44 812.4 1010±15 Analysing the data shown in Table 3.11, it can be noticed that elemental titanium, which was compacted at the highest pressure (700 MPa) and does not have any alloying elements has the lowest length shrinkage."],["oa:W1577649195","Ti32–MA","Onset temperature [°C]",816.4,null,null,null,"°C","","","","","",false,"","methods","Material Compaction pressure [MPa] Maximum shrinkage [%] Onset temperature [°C] Nominal beta transus [ºC] Ti–HDH 700 –5.70 870.7 882±2 Ti64–PA 400 –13.47 723.3 Ti64–MA 700 –7.69 819.2 996±15 Ti32–PA 300 –13.72 810.8 Ti32–MA 700 –10.18 816.4 935±15 Ti67–MA 700 –7.44 812.4 1010±15 Analysing the data shown in Table 3.11, it can be noticed that elemental titanium, which was compacted at the highest pressure (700 MPa) and does not have any alloying elements has the lowest length shrinkage."],["oa:W1577649195","Ti67–MA","Onset temperature [°C]",812.4,null,null,null,"°C","","","","","",false,"","methods","Material Compaction pressure [MPa] Maximum shrinkage [%] Onset temperature [°C] Nominal beta transus [ºC] Ti–HDH 700 –5.70 870.7 882±2 Ti64–PA 400 –13.47 723.3 Ti64–MA 700 –7.69 819.2 996±15 Ti32–PA 300 –13.72 810.8 Ti32–MA 700 –10.18 816.4 935±15 Ti67–MA 700 –7.44 812.4 1010±15 Analysing the data shown in Table 3.11, it can be noticed that elemental titanium, which was compacted at the highest pressure (700 MPa) and does not have any alloying elements has the lowest length shrinkage."],["oa:W1577649195","Ti–HDH","Nominal beta transus",882.0,null,null,2.0,"°C","","","","dilatometric study","",false,"","methods","Material Onset temperature [°C] Top of the peak [°C] Reaction Nominal beta transus [ºC] Ti–HDH 875.51 904.71 882±2 Ti64–PA 906.47 959.89 996±15 Ti32–PA 887.26 928.00 α → β 935±15 Analysing the data shown in Table 3.12, it can be seen that onset temperature for the endothermic transformation found in elemental titanium corresponds to the nominal alpha to beta phase transformation but the top of the peak, which correspond to the end of the transformation, is placed at 905ºC because of the continuo"],["oa:W1577649195","Ti64–PA","Nominal beta transus",996.0,null,null,15.0,"°C","","","","dilatometric study","",false,"","methods","Material Onset temperature [°C] Top of the peak [°C] Reaction Nominal beta transus [ºC] Ti–HDH 875.51 904.71 882±2 Ti64–PA 906.47 959.89 996±15 Ti32–PA 887.26 928.00 α → β 935±15 Analysing the data shown in Table 3.12, it can be seen that onset temperature for the endothermic transformation found in elemental titanium corresponds to the nominal alpha to beta phase transformation but the top of the peak, which correspond to the end of the transformation, is placed at 905ºC because of the continuo"],["oa:W1577649195","Ti32–PA","Nominal beta transus",935.0,null,null,15.0,"°C","","","","dilatometric study","",false,"","methods","Material Onset temperature [°C] Top of the peak [°C] Reaction Nominal beta transus [ºC] Ti–HDH 875.51 904.71 882±2 Ti64–PA 906.47 959.89 996±15 Ti32–PA 887.26 928.00 α → β 935±15 Analysing the data shown in Table 3.12, it can be seen that onset temperature for the endothermic transformation found in elemental titanium corresponds to the nominal alpha to beta phase transformation but the top of the peak, which correspond to the end of the transformation, is placed at 905ºC because of the continuo"],["oa:W1577649195","Ti–HDH","Onset temperature",875.51,null,null,null,"°C","","","","dilatometric study","",false,"","methods","Material Onset temperature [°C] Top of the peak [°C] Reaction Nominal beta transus [ºC] Ti–HDH 875.51 904.71 882±2 Ti64–PA 906.47 959.89 996±15 Ti32–PA 887.26 928.00 α → β 935±15 Analysing the data shown in Table 3.12, it can be seen that onset temperature for the endothermic transformation found in elemental titanium corresponds to the nominal alpha to beta phase transformation but the top of the peak, which correspond to the end of the transformation, is placed at 905ºC because of the continuo"],["oa:W1577649195","Ti–HDH","Top of the peak",904.71,null,null,null,"°C","","","","dilatometric study","",false,"","methods","Material Onset temperature [°C] Top of the peak [°C] Reaction Nominal beta transus [ºC] Ti–HDH 875.51 904.71 882±2 Ti64–PA 906.47 959.89 996±15 Ti32–PA 887.26 928.00 α → β 935±15 Analysing the data shown in Table 3.12, it can be seen that onset temperature for the endothermic transformation found in elemental titanium corresponds to the nominal alpha to beta phase transformation but the top of the peak, which correspond to the end of the transformation, is placed at 905ºC because of the continuo"],["oa:W1577649195","Ti64–PA","Onset temperature",906.47,null,null,null,"°C","","","","dilatometric study","",false,"","methods","Diseño y Procesado de Aleaciones de Titanio mediante Técnicas Pulvimetalúrgicas Avanzadas 142 In the case of Ti64–PA, the phase transformation starts at 900ºC and its top is at 960ºC, temperature which results to be lower than the nominal beta transus most probably due to the presence of some elemental titanium even if the powder should be completely prealloyed."],["oa:W1577649195","Ti64–PA","Top of the peak",959.89,null,null,null,"°C","","","","dilatometric study","",false,"","methods","Diseño y Procesado de Aleaciones de Titanio mediante Técnicas Pulvimetalúrgicas Avanzadas 142 In the case of Ti64–PA, the phase transformation starts at 900ºC and its top is at 960ºC, temperature which results to be lower than the nominal beta transus most probably due to the presence of some elemental titanium even if the powder should be completely prealloyed."],["oa:W1577649195","Ti32–PA","Top of the peak",928.0,null,null,null,"°C","","","","dilatometric study","",false,"","methods","For the Ti32–PA powder, the presence of Ti64–PA switches the onset temperature of 10ºC reaching its top at 928ºC very similar to its nominal beta transus."],["oa:W1577649195","Ti64–PA","temperature below the beta transus for this alloy",900.0,null,null,null,"°C","","sintered at 900°C","","","",false,"","methods","Moreover, the presence of the beta peak already in the powder or the specimens sintered at 900°C, temperature below the beta transus for this alloy, indicates that, actually, the alloying elements are already partially dissolved into the titanium matrix."],["oa:W1577649195","Ti-3Al-2.5V","beta transus",935.0,null,null,null,"°C","","hot-pressed at 900°C","alpha","","",false,"","results_discussion","In this case, the microstructure is not fully developed and it is constituted by alpha phase because the processing temperature is below the nominal beta transus for the Ti–3Al–2.5V alloy, which is 935ºC[9]. a) b) c) d) e) f)"],["oa:W1577649195","Ti-3Al-2.5V","beta transus",935.0,null,null,null,"°C","","inductive hot-pressed at 1100°C","","","",false,"","results_discussion","Moreover, the change from the alpha phase to the beta phase can be clearly identified in the densification rate profile at somewhat lower temperature than the beta transus of the alloy (935ºC) because this phase transformation corresponds to that of elemental titanium used to fabricate the Ti–3Al–2.5V powders."],["oa:W1577649195","Ti-6Al-7Nb","beta transus",1000.0,null,null,null,"°C","","HIP-2: 1000°C/2h + 100MPa","lamellar","","",false,"","results_discussion","As it can be seen in Figure 6.194 a) and b), a processing temperature of 1000ºC, near the beta transus, leads to a microstructure constituted by primary alpha grains and areas of fine α + β lamellae (transformed beta)."],["oa:W1577649195","Ti-6Al-7Nb","beta transus",850.0,null,null,null,"°C","","HIP-3: 850°C/20min + 100MPa","equiaxed α","","",false,"","results_discussion","In the case of HIP–3 and HIP–4 (processed at 850ºC) the microstructure is significantly different with respect to the other processing conditions since it is far below the beta transus and, consequently, composed primarily by alpha grains and the increment of the applied pressure seems to refine the microstructure."],["oa:W1577649195","Ti-6Al-7Nb","beta transus",850.0,null,null,null,"°C","","HIP-4: 850°C/20min + 200MPa","equiaxed α","","",false,"","results_discussion","In the case of HIP–3 and HIP–4 (processed at 850ºC) the microstructure is significantly different with respect to the other processing conditions since it is far below the beta transus and, consequently, composed primarily by alpha grains and the increment of the applied pressure seems to refine the microstructure."],["oa:W1577649195","Ti-6Al-7Nb","beta transus",900.0,null,null,null,"°C","","hot-pressed 900°C/1h","equiaxed α","","",false,"","results_discussion","Diseño y Procesado de Aleaciones de Titanio mediante Técnicas Pulvimetalúrgicas Avanzadas 364 The microstructure of the samples hot–pressed at 900ºC (Figure 6.202 a) is composed mainly by alpha grains and undissolved powder particles (master alloy) since this temperature is far below the nominal beta transus and it is not high enough to promote the complete diffusion of the alloying elements and to reach a homogeneous microstructure."],["oa:W1577649195","Ti-6Al-7Nb","beta transus",900.0,null,null,null,"°C","","hot-pressed 1100°C/1h","lamellar","","",false,"","results_discussion","When the processing temperature is set at 1100°C, not undissolved particles could be identified and the microstructure is composed of approximately equal amount of large, irregular, elongated and interconnected alpha grains and Widmanstätten areas of very fine α + β lamellae."],["oa:W1577649195","Ti-6Al-7Nb","beta transus",900.0,null,null,null,"°C","","hot-pressed 1300°C/30min","lamellar","","",false,"","results_discussion","At 1300°C, the typical alpha grains plus α + β lamellae microstructure is well formed and it seems to be composed by finer features than P&S samples, most probably due to the shorter processing time at temperature (Figure 6.202 d)."],["oa:W1577649195","Ti-6Al-7Nb","beta transus",900.0,null,null,null,"°C","","inductive hot-pressed 1300°C/15min","","","",false,"","results_discussion","Ti-6Al-7Nb at 1300°C 15 min dwell time -100 100 300 500 700 900 1100 1300 1500 00:00 00:10 00:20 00:30 00:40 00:50 Time [min] T [°C] / Displ [mm]*100 -2 0 2 4 6 8 10 12 14 dx/dt [mm/min] Temperature Punch displacement dx/dt α→β"],["oa:W1577649195","Ti-6Al-7Nb","processing temperature of 1000ºC, in the upper part of the α + β field, near the β transus",1000.0,null,null,null,"°C","","HP (1100ºC–30MPa–1h)","bimodal","","",false,"","results_discussion","In particular, a processing temperature of 1000ºC, in the upper part of the α + β field, near the β transus, results in a bimodal microstructure whereas a processing temperature of 850ºC in a lamellar structure similar to that of P&S but somewhat finer."],["oa:W1577649195","Ti-6Al-7Nb","processing temperature of 850ºC in a lamellar structure",850.0,null,null,null,"°C","","HP (850ºC–30MPa–1h)","lamellar","","",false,"","results_discussion","In particular, a processing temperature of 1000ºC, in the upper part of the α + β field, near the β transus, results in a bimodal microstructure whereas a processing temperature of 850ºC in a lamellar structure similar to that of P&S but somewhat finer."],["oa:W1583498654","Ti-48Al-2Cr-2Nb","brittle-to-ductile transition temperature",700.0,null,null,null,"°C","","T3","duplex","","",false,"","discussion",""],["oa:W1612085530","Ti-6Al-4V","beta transus",699.85,null,null,null,"°C","","","martensitic α'","","",false,"","discussion",""],["oa:W1612085530","Ti-6Al-4V","effective beta transus",969.85,null,null,null,"°C","","","","","20K/s",false,"","discussion",""],["oa:W1612085530","Ti-6Al-4V","effective beta transus",994.85,null,null,null,"°C","","","","","50K/s",false,"","discussion",""],["oa:W1612085530","Ti-6Al-4V","effective beta transus",1009.85,null,null,null,"°C","","","","","100K/s",false,"","discussion",""],["oa:W1612085530","Ti-6Al-4V","effective beta transus",-243.15,null,null,null,"°C","","","","","20K/s",false,"out_of_range","discussion",""],["oa:W1612085530","Ti-6Al-4V","effective beta transus",-218.15,null,null,null,"°C","","","","","50K/s",false,"out_of_range","discussion",""],["oa:W1612085530","Ti-6Al-4V","effective beta transus",-203.15,null,null,null,"°C","","","","","100K/s",false,"out_of_range","discussion",""],["oa:W1612085530","Ti-6Al-4V","α/β transition superheat",-104.15,null,null,25.7,"°C","","","","spatially-resolved x-ray diffraction (SRXRD)","42.7 K/s",false,"out_of_range","discussion",""],["oa:W1612085530","Ti-6Al-4V","increase in the beta transus temperature",0.19,null,null,null,"K/s","","","","","",false,"unit_mismatch","discussion",""],["oa:W1612085530","Ti-6Al-4V","temperature range for secondary alpha formation",814.85,null,null,null,"°C","","heat treatment in two phase field followed by quenching","secondary-alpha (αS)","","3.2K/s",false,"","discussion",""],["oa:W1612085530","Ti-6Al-4V","temperature range for secondary alpha formation",899.85,null,null,null,"°C","","heat treatment in two phase field followed by quenching","secondary-alpha (αS)","","3.2K/s",false,"","discussion",""],["oa:W1612085530","Ti-6Al-4V","beta transus",994.85,null,null,null,"°C","","","","","",false,"","conclusions",""],["oa:W1612085530","Ti-6Al-4V","beta transus temperature",1000.0,null,null,null,"°C","","","","","",false,"","conclusions",""],["oa:W1612085530","Ti-6Al-4V","peak temperature",1099.85,null,null,null,"°C","","primary heat-treatment","","","",false,"","conclusions",""],["oa:W1612085530","Ti-6Al-4V","peak temperature",924.85,null,null,null,"°C","","secondary heat-treatment","","","",false,"","conclusions",""],["oa:W1612085530","Ti-6Al-4V","beta fraction",0.1,null,null,null,"","","as-deposited","","","",false,"unit_missing","conclusions",""],["oa:W1612085530","Ti-6Al-4V","beta fraction",0.06,null,null,null,"","","as-deposited","","","",false,"unit_missing","conclusions",""],["oa:W1612085530","Ti-6Al-4V","beta fraction",0.04,null,null,null,"","","as-deposited","","","",false,"unit_missing","conclusions",""],["oa:W1612085530","Ti-6Al-4V","beta fraction",0.04,null,null,null,"","","as-deposited","","","",false,"unit_missing","conclusions",""],["oa:W1612085530","Ti-6Al-4V","beta fraction",0.14,null,null,null,"","","as-deposited","","","",false,"unit_missing","conclusions",""],["oa:W1612085530","Ti-6Al-4V","beta fraction",0.04,null,null,null,"","","as-deposited","","","",false,"unit_missing","conclusions",""],["oa:W165629646","Ti","temperature",850.0,null,null,null,"°C","","","","","",false,"","methods",""],["oa:W165629646","Ti","temperature",850.0,null,null,null,"°C","","","","","",false,"","methods",""],["oa:W1668947649","Ti5111","βTT",968.55,null,null,null,"°C","","","","","",true,"","discussion",""],["oa:W1668947649","Ti-5Al-1Sn-1V-1Zr-0.8Mo","βTT",974.1,null,null,null,"°C","","","","","",false,"","discussion",""],["oa:W1668947649","Ti-5Al-1Sn-1V-1Zr-0.8Mo","βTT",980.33,null,null,null,"°C","","","","","",true,"","discussion",""],["oa:W1668947649","Ti-5Al-1Sn-1V-1Zr-0.8Mo","βTT",968.1,null,null,null,"°C","","","","","",false,"","discussion",""],["oa:W1668947649","Ti-5Al-1Sn-1V-1Zr-0.8Mo","βTT",961.03,null,null,null,"°C","","","","","",false,"","discussion",""],["oa:W1668947649","Ti-5Al-1Sn-1V-1Zr-0.8Mo","post-weld expected βTT",969.35,null,null,null,"°C","","","","","",true,"","discussion",""],["oa:W1668947649","Ti-5Al-1Sn-1V-1Zr-0.8Mo","post-weld expected βTT",962.28,null,null,null,"°C","","","","","",true,"","discussion",""],["oa:W183358678","Ti-6Al-4V","température T\\u0003",990.0,null,null,null,"°C","","","","","",false,"","conclusions",""],["oa:W1842009911","Ti-5111","β-transus",980.0,null,null,null,"˚C","","","","","",false,"unit_mismatch","methods",""],["oa:W1842009911","Ti-5111","β transus",0.0,null,null,null,"","","friction stir weld","","","",false,"unit_missing","results_discussion",""],["oa:W1849694862","Ti-14.8V","temperature of 963K",689.85,null,null,null,"°C","","furnace cooling to 963K + annealed at 963K for 200h","100% β phase with coarse α flakes at grain boundaries","","",false,"","methods",""],["oa:W1852387626","Ti-6Al-4V","beta-transus",1015.0,null,null,null,"°C","room temperature","STA 1015°C/0.5h + 730°C/2h","","DSC","",false,"","methods","(˚C) Holding time (hrs.) Heating rate Cooling rate (˚C/min) A 1015 (above beta-transus) 0.5 10 10 (furnace cool) 730 2"],["oa:W1865739194","Ti-6Al-4V","βtransition",995.0,null,null,null,"°C","","","","Orhan et al., 2001","",false,"","results_discussion",""],["oa:W1877967259","Ti-6Al-4V","Tβ",1000.0,null,null,null,"°C","","","","","",false,"","methods",""],["oa:W1877967259","Ti-5Al-5Mo-5V-3Cr","Tβ",803.0,null,null,null,"°C","","","","","",false,"","methods",""],["oa:W1950020143","Ti-6Al-4V","temperature at the recrystallization boundary",1099.85,null,null,null,"°C","","","","","0.01 s^-1",false,"","discussion","In Seshacharyulu et al.,[21] recrystallization of the b phase was observed at 1373 K (1100 \u0003C) and relatively low strain-rates of 0.01 s\u00021."],["oa:W1950020143","Ti-6Al-4V","temperature of the point that is associated with the top band in the microstructure",779.85,null,null,null,"°C","","","","","",false,"","discussion","In the fundamental study, the temperature at the recrystallization boundary (5.6 mm from the top, see Figure 15) was 1053 K (780 \u0003C), below the b-transus temperature and the b phase recrystallization temperature mentioned in Seshacharyulu et al.[21] Since errors in this measurement can occur due to precise placement of the thermocouple which is exacerbated by the steep thermal gradient, the measurement was repeated nine times to improve conﬁdence in this ﬁnding."],["oa:W1950020143","Ti-6Al-4V","temperature of the point that is associated with the top band in the microstructure",739.85,null,null,null,"°C","","","","","",false,"","discussion","B. a Phase and Banding The temperature of the point that is associated with the top band in the microstructure (6 mm from the top surface) was 1013 K (740 \u0003C)."],["oa:W1950020143","Ti-6Al-4V","a dissolution temperature",747.85,null,null,null,"°C","","","","","",false,"","discussion","Within the limits of experimental error, this point appears to be related more to the a dissolution temperature of 1021 K (748 \u0003C),[23] than to the b-transus temperature as previously suggested.[2] Please note the precise value for these transition temperatures can vary according to heating rates and conditions.[24] The gradient in the a lamellae size shown in Figure 8(d), already observed in plasma[2] and laser[23,25] deposited Ti-6Al-4V structures, is due to the diﬀerences in peak temperatures"],["oa:W1950020143","Ti-6Al-4V","beta_transus",747.85,null,null,null,"°C","","","","","",false,"","conclusions","In addition, the temperature of the recrystallized region boundary and first microstructural band were 1053 K and 1013 K (780 \u0003C and 740 \u0003C), respectively, below the b transus and very close to the a dissolution temperature of 1021 K (748 \u0003C)."],["oa:W195810201","Ti-6Al-4V","intervalle de températures",1390.5,1375.0,1406.0,null,"°C","","","","","",false,"out_of_range","conclusions",""],["oa:W1966925764","Ti-22Nb-1O","β=α transus temperature",749.85,699.85,799.85,null,"°C","room temperature","","","XRD","",false,"","results_discussion",""],["oa:W1966925764","Ti-22Nb","β=α transus temperature",200.0,null,null,null,"K/at%","","","","","",false,"unit_mismatch","results_discussion",""],["oa:W1966925764","pure Ti","β=α transus temperature",88.0,null,null,null,"K/at%","","","","","",false,"unit_mismatch","results_discussion",""],["oa:W1966925764","Ti-22Nb","β=α transus temperature",-73.15,null,null,null,"°C","","","","DSC","",false,"out_of_range","conclusions",""],["oa:W1967729240","","β-transus temperature",989.85,null,null,null,"°C","","","","","",false,"","methods",""],["oa:W1968908246","Ti-45Al-5Nb","α-transus temperature",1295.0,1295.0,1295.0,null,"°C","","as-HIPed","","DSC","",false,"out_of_range","results_discussion",""],["oa:W1968908246","Ti-45Al-5Nb","eutectoid temperature",1151.0,1151.0,1151.0,null,"°C","","as-HIPed","","DSC","",false,"","results_discussion",""],["oa:W1969025362","TIMETAL LCB","maximum of this peak",501.0,null,null,null,"°C","","","","DSC","",false,"","results",""],["oa:W1969025362","TIMETAL LCB","shifted to approximately",502.0,null,null,null,"°C","","","","DSC","",false,"","results",""],["oa:W1969025362","TIMETAL LCB","maximum",345.0,null,null,null,"°C","","","","DSC","",false,"out_of_range","results",""],["oa:W1969025362","TIMETAL LCB","maximum",379.0,null,null,null,"°C","","","","DSC","",false,"out_of_range","results",""],["oa:W1969025362","TIMETAL LCB","maximum",375.0,null,null,null,"°C","","","","DSC","",false,"out_of_range","results",""],["oa:W1971962107","Ti-6Al-4V-0.5B","beta-transus temperature",1000.0,null,null,null,"°C","","sintered at 1350 °C for 2h above beta-transus (~1000 °C)","","","",false,"","results_discussion",""],["oa:W1973255119","Ti-11.3Mn","beta stability",0.0,null,null,null,"","","","","CPFEM prediction","",true,"unit_missing","results_discussion",""],["oa:W1973255119","Ti-15Cr","beta stability",0.0,null,null,null,"","","","","CPFEM prediction","",true,"unit_missing","results_discussion",""],["oa:W1989422385","Ti-10V-2Fe-3Al","β-transus temperature",800.0,null,null,null,"°C","","","","","",false,"","methods",""],["oa:W2007764614","Ti-6Al-4V","beta-transus temperature",1000.0,null,null,null,"°C","","","","","",false,"","results_discussion","The temperatures recorded at the interface at the end of phase 1 ranged between 1213 K (940 \u0002C) and 1333 K (1060 \u0002C), with an average of approximately 1273 K (1000 \u0002C) across all the process conditions."],["oa:W2007764614","Ti-6Al-4V","beta-transus temperature",999.85,null,null,null,"°C","","","","","",false,"","results_discussion","The temperatures recorded at the interface at the end of phase 1 ranged between 1213 K (940 \u0002C) and 1333 K (1060 \u0002C), with an average of approximately 1273 K (1000 \u0002C) across all the process conditions."],["oa:W2007764614","Ti-6Al-4V","transus temperature",999.85,null,null,null,"°C","","","","","",false,"","results_discussion","transus temperature for titanium is around 1273 K[4,11] (1000 \u0002C) and as seen in Figure 9, there is a signiﬁcant reduction in the ﬂow stress at this temperature."],["oa:W2007764614","Ti-6Al-4V","transus temperature",1000.0,null,null,null,"°C","","","","","",false,"","results_discussion","transus temperature for titanium is around 1273 K[4,11] (1000 \u0002C) and as seen in Figure 9, there is a signiﬁcant reduction in the ﬂow stress at this temperature."],["oa:W2007764614","Ti-6Al-4V","beta-transus temperature",999.85,null,null,null,"°C","","","","","",true,"","conclusions","The thermal proﬁles predicted at the end of phase 1 indicated that irrespective of the process inputs the temperature at the interface was around 1273 K (1000 \u0002C), which corresponds to the beta-transus temperature for Ti-6Al-4V."],["oa:W2018382502","Ti-6Al-4V","transus temperature",994.85,null,null,null,"°C","","","","","",false,"","methods",""],["oa:W2021110564","","600 °C",600.0,null,null,null,"°C","","","metastable austenite","","",false,"","discussion",""],["oa:W2021395223","Ti-45Al-1Cr","α-transus",1374.0,null,null,null,"°C","","","","","",false,"out_of_range","methods",""],["oa:W2021395223","Ti-45Al-4.6Nb-0.2B-0.2C","α-transus",1360.0,null,null,null,"°C","","","","","",false,"out_of_range","methods",""],["oa:W2037532532","Ti-29Nb-13Ta-4.6Zr","beta transus temperature",799.85,null,null,null,"°C","","solution treated + furnace cooled","","","",false,"","methods",""],["oa:W2037532532","Ti-29Nb-13Ta-4.6Zr","beta transus temperature",789.85,null,null,null,"°C","","solution treated","","","",false,"","methods",""],["oa:W2042310099","Ti-6Al-4V","below the β transus",940.0,null,null,null,"°C","","940°C","","","",false,"","results",""],["oa:W2042310099","Ti-6Al-4V","β transus",1015.0,null,null,null,"°C","","","","","",false,"","results",""],["oa:W2042310099","Ti-6Al-4V","β transus",843.0,null,null,null,"°C","","","","","",false,"","results",""],["oa:W2042310099","Ti-6Al-4V","β transus",780.0,null,null,null,"°C","","","","","",false,"","results",""],["oa:W2042310099","Ti-6Al-4V","β transus of the reference material is higher than 1015°C",1015.0,null,null,null,"°C","","","","","",false,"","results",""],["oa:W2050634015","TA15","b-transus temperature",993.0,null,null,null,"°C","","","","","",false,"","methods",""],["oa:W2052676920","Ti-15Mo-5Zr-3Al","β-transus temperature",784.85,null,null,null,"°C","","as-received","full β-phases","","",false,"","results_discussion",""],["oa:W2055229856","Ti-10V-3Al-2Cr","beta_transus",700.0,null,null,null,"°C","","900°C/15 min","","","",false,"","results",""],["oa:W2061573979","Ti-6Al-4V","β-transus temperature",994.85,null,null,null,"°C","","heat-treated at 923 K for one hour, followed by water quenching","","","",false,"","results_discussion","This is in good agreement with the earlier reported experimental value of the β-transus temperature of 1268 K for the alloy [29]."],["oa:W2067570658","Ti-6Al-4V","β-transus temperature",996.0,982.0,1010.0,14.0,"°C","","900°C/2 h","","","",false,"","results_discussion",""],["oa:W2084359057","Ti-6Al-4V","beta transus",900.0,null,null,null,"°C","","sintered at 900°C","","","",false,"","abstract",""],["oa:W2084359057","Ti-6Al-4V","beta transus",900.0,null,null,null,"°C","","","","","",false,"","abstract",""],["oa:W2084359057","Ti-3Al-2.5V","beta transus",660.0,null,null,null,"°C","","","","","",false,"","abstract",""],["oa:W2084480117","Ti-15Nb-2Al","endothermic peak minimum",750.0,null,null,null,"°C","","quenched","","DSC","",false,"","results_discussion","Above 650°C there is an endothermic peak in Figure 2(a) with a minimum around 750°C."],["oa:W2084512311","Ti-15Zr-4Nb-4Ta","Tβ (°C)",810.0,null,null,null,"°C","","","","","",false,"","table","A\t15.52\t4.0\t4.0\t0.18\t0.026\t0.200\t0.042\t0.0011\t<0.005\tBal.\t810 °C"],["oa:W2084512311","Ti-15Zr-4Nb-4Ta","Tβ (°C)",830.0,null,null,null,"°C","","","","","",false,"","table","B\t16.55\t4.0\t3.9\t0.01\t0.040\t0.275\t0.085\t0.0010\t0.007\tBal.\t830 °C"],["oa:W2088299660","Ti-6Al-4V","β transus",955.0,null,null,null,"°C","","HIP (1000ºC)","bimodal","","",false,"","results_discussion",""],["oa:W2093802712","current Ti alloy","b-transus temperature",785.0,null,null,null,"°C","","","","","",false,"","results_discussion","However, at temperatures higher than the b-transus temperature of the current Ti alloy, i.e., 785 \u0001C, the microstructural transition from a + b phase to pure b phase results in an increased work-hardening rate."],["oa:W2102554772","Ti-5Al-5Mo-5V-3Cr","β transus",850.0,null,null,null,"°C","","900 °C/30 min + water quenching","","","",false,"","methods",""],["oa:W2104213393","Ti-6Al-4V","temperature in this zone is below β-transus",0.0,null,null,null,"","","","equiaxed primary α in a matrix of transformed β","","",false,"unit_missing","results_discussion",""],["oa:W2107902959","Ti-26.5Nb","austenite start temperature As",643.0,640.0,646.0,3.0,"°C","","as-treated","","DSC","",false,"unit_suspect","results_discussion",""],["oa:W2107902959","Ti-29Nb","austenite start temperature As",577.0,574.0,580.0,3.0,"°C","","as-treated","","DSC","",false,"unit_suspect","results_discussion",""],["oa:W2107902959","Ti–(26.5–31.5)Nb","endothermic peaks (labeled IV)",758.0,758.0,758.0,null,"°C","","","","DSC","",false,"unit_suspect","results_discussion",""],["oa:W2107902959","Ti-Nb (binary)","broad endotherm between 920 and 1120 K",746.85,646.85,846.85,null,"°C","","","","DSC","",false,"","results_discussion",""],["oa:W2109647575","Ti-6Al-4V","β transus",900.0,null,null,null,"°C","","heat-treated","","","",false,"","abstract",""],["oa:W2109647575","","β transus temperature",900.0,null,null,null,"°C","","","","","",true,"","results",""],["oa:W2109647575","","β transus temperature lowers around 9 to 10°C per wt% Mo added",9.5,9.0,10.0,null,"°Cperwt%Mo","","","","","",false,"unit_mismatch","results",""],["oa:W2109647575","Ti6Al4V+10Mo","β transus",1668.0,null,null,null,"°C","","","fully retained β","DSC","",false,"out_of_range","discussion",""],["oa:W2113373112","Ti-29Nb-13Ta-4.6Zr","heated at 1023 or 1073 K",799.85,749.85,799.85,null,"°C","","annealed","","","",false,"","methods",""],["oa:W2113373112","Ti-29Nb-13Ta-4.6Zr","beta_transus",789.85,null,null,null,"°C","","solution treatment","β","X-ray diffraction","",false,"","results_discussion",""],["oa:W2113373112","Ti-29Nb-13Ta-4.6Zr","beta_transus",573.0,null,null,null,"°C","","aged at 573 K for 259.2 ks after ST","","X-ray diffraction","",false,"unit_suspect","results_discussion",""],["oa:W2113373112","Ti-29Nb-13Ta-4.6Zr","beta_transus",598.0,null,null,null,"°C","","aged at 598 K for 259.2 ks after ST","","X-ray diffraction","",false,"unit_suspect","results_discussion",""],["oa:W2113373112","Ti-29Nb-13Ta-4.6Zr","beta_transus",673.0,null,null,null,"°C","","aged at 673 K for 259.2 ks after ST","","X-ray diffraction","",false,"unit_suspect","results_discussion",""],["oa:W2127479800","Ti-6Al-4V","transus temperature",995.0,990.0,1000.0,5.0,"°C","","as-built SLM","","","",false,"","methods",""],["oa:W2131318004","Ti-29Nb-13Ta-4.6Zr","T(°C)",981.0,null,null,null,"°C","","","","","",true,"","results",""],["oa:W2131318004","Ti-39Nb-13Ta-4.6Zr","T(°C)",885.0,null,null,null,"°C","","","","","",true,"","results",""],["oa:W2131318004","Ti-29Nb-13Ta-4.6Zr","T(°C)",96.0,null,null,null,"°C","","","","","",true,"out_of_range","results",""],["oa:W2131318004","Ti-29Nb-13Ta-4.6Zr","T(°C)",14.4,null,null,null,"°C","","","","","",true,"out_of_range","results",""],["oa:W2162156376","","β-transus temperature",878.0,null,null,5.0,"°C","","","","","",false,"","methods",""],["oa:W2162156376","","β-transus temperature",795.0,null,null,5.0,"°C","","","","","",false,"","methods",""],["oa:W2162156376","β−Cez","β transus temperature",878.0,873.0,883.0,5.0,"°C","","","","","",false,"","methods",""],["oa:W2162156376","Ti−1023","β transus temperature",795.0,790.0,800.0,5.0,"°C","","","","","",false,"","methods",""],["oa:W2162156376","Ti1023−B","β transus",765.0,null,null,5.0,"◦C","room temperature","","","","",false,"unit_mismatch","results_discussion",""],["oa:W2162156376","Ti10551","β transus",794.0,null,null,5.0,"◦C","room temperature","","","","",false,"unit_mismatch","results_discussion",""],["oa:W2162156376","Ti-14.1Mo-3.5Nb-3Al-0.32Fe-0.14Si","β transus",805.0,null,null,5.0,"°C","","as-received","","","",false,"","methods",""],["oa:W2174510520","Ti-6Cr-5Mo-5V-4Al","β transus",760.0,null,null,null,"°C","","solution treated at 830 °C/30 min + air cooled","","","",false,"","results_discussion","The β transus (the temperature at which the α + β → β phase transformation is complete) of the studied alloy is ~760 °C, and the microstructure is expected to be fully be transformed into the β phase at 830 °C, however, due to the metastable nature of the alloy, a phase transformation may occur during cooling to room temperature."],["oa:W2223873246","Ti-6Al-4V","lowest operating temperature",500.0,null,null,null,"°C","","","","","",false,"","conclusions","It was found that in the current investigation, in order to obtain recycled Ti-6Al-4V products without major cracks, the lowest operating temperature is 500 °C and the minimum back-pressure required is 100 MPa, below which the generation and propagation of major cracks along the shear direction of ECAP cannot be avoided."],["oa:W2278729500","CP-Ti Grade 2","temperature of
