Repository: akhtar07/tisci-explorer

# TiSci Explorer

A read-only, static explorer for **TiSci**, an autonomous research agent for titanium alloys. TiSci reads the
titanium-alloy literature, builds a knowledge graph and a table of measured values, proposes hypotheses where the
graph has gaps, and tests them with DFT (MACE / VASP) and the ICME-lite multiscale chain.

**Live site:** https://akhtar07.github.io/tisci-explorer/

The site has seven sections:

| Section | What it shows |
|---|---|
| Overview | Corpus → graph → facts → hypotheses → verdicts, with the snapshot's counts |
| Worked example | One full loop for W in α-Ti: graph path, hypothesis, novelty check, DFT test, verdict, follow-up, DAMASK |

File: data/facts/colony_size.json (part 3 of 4)
size of α + β colonies in Figure 1 is about 28 μm and that of α lath is about 7.2 μm."],["oa:W3181420130","Ti-6Al-4V","width of coarse columnar crystal",1030.0,null,null,null,"µm","","as-built LMD","columnar","","",false,"","results_discussion","The average width of coarse columnar crystal is 1.03mm for 10mm/s which is quite similar to the width of fine columnar crystal in the vicinity of joint boundary (see Fig. 8c)."],["oa:W3181420130","Ti-6Al-4V","width of coarse columnar crystal",849.75,null,null,null,"µm","","as-built LMD","columnar","","",false,"","results_discussion","However, the width of coarse columnar crystal is reduced by 17.5% when the scanning speed is increased to 15mm/s (see Fig. 8d)."],["oa:W3181420130","Ti-6Al-4V","width of coarse columnar crystal",515.0,null,null,null,"µm","","as-built LMD","columnar","","",false,"","results_discussion","Most significant reduction of more than 50% in the width of coarse columnar crystals is achieved with a speed of 20 mm/s, as shown in Fig. 8(e)."],["oa:W3181420130","Ti-6Al-4V","length and width of fine columnar crystal",0.0,null,null,null,"","","as-built LMD","columnar","","",false,"unit_missing","conclusions","(3) Quantitative measurement of the length and width of fine columnar crystal at the joint boundary revealed that they possess an inverse relationship with the scanning speed which causes a decrease in the heat input decreasing and an increase in cooling rate."],["oa:W3181420130","Ti-6Al-4V","width of coarse columnar crystal",849.75,null,null,null,"µm","","as-built LMD","columnar","","",false,"","conclusions","Meanwhile, the width of coarse columnar crystal in the center of deposition area is reduced by 17.5% with the scanning speed rising from 10mm/s to 15mm/s."],["oa:W3181420130","Ti-6Al-4V","width of coarse columnar crystal",515.0,null,null,null,"µm","","as-built LMD","columnar","","",false,"","conclusions","When the scanning speed continues to increase to 20mm/s, the width reduction of"],["oa:W3193138115","Ti-6Al-4V","width of the primary β phase",155.43,120.26,190.6,null,"µm","","as-built SLM-PB-S","","","",false,"","results_discussion","The width of the primary β phase in SLM-PB-S was 120.26–190.60 μm, as shown in c."],["oa:W3193138115","Ti-6Al-4V","width of the primary β phase",40.0,40.0,40.0,null,"µm","","as-built SLM-PB-L","","","",false,"","results_discussion","However, the width of the primary β phase in SLM-PB-L was only 40.0 μm, as shown in e, which is a unique conclusion compared to existing literature."],["oa:W3209626512","TMC","length of TiB needle",1.0,null,null,null,"µm","","as-built","","","",false,"","results_discussion",""],["oa:W3214797550","TiAl","colonies size",300.0,null,null,null,"µm","","as-built SLM","lamellar","","",false,"","results_discussion","The colonies size is around 300 µm, while the lamellar spacing is 0.5–1.0 µm."],["oa:W3216955755","718 ST","maximum diameter of c¢¢ ellipsoids",8.0,null,null,null,"µm","","","","simulation","",true,"unit_suspect","results_discussion",""],["oa:W3216955755","718 ST","maximum diameter of c¢¢ ellipsoids",8.0,null,null,null,"µm","","","","simulation","",true,"unit_suspect","results_discussion",""],["oa:W3216955755","718 ST","maximum diameter of c¢ spheroids",2.0,null,null,null,"µm","","","","simulation","",true,"unit_suspect","results_discussion",""],["oa:W4224437652","Ti60","length of silicides",0.195,0.04,0.35,null,"µm","","as-built","","","",false,"","results_discussion","The long axis of the silicides had a length of 40~350 nm."],["oa:W4226357925","Ti-6Al-4V","width of coarse columnar crystal",849.75,null,null,null,"µm","","as-built LMD","columnar","","",false,"","results_discussion","However, the width of coarse columnar crystal is reduced by 17.5% when the scanning speed is increased to 15mm/s (see Fig. 8d)."],["oa:W4226357925","Ti-6Al-4V","length and width of fine columnar crystal",0.0,null,null,null,"","","as-built LMD","columnar","","",false,"unit_missing","conclusions","(3) Quantitative measurement of the length and width of fine columnar crystal at the joint boundary revealed that they possess an inverse relationship with the scanning speed which causes a decrease in the heat input decreasing and an increase in cooling rate."],["oa:W4226357925","Ti-6Al-4V","width of coarse columnar crystal",515.0,null,null,null,"µm","","as-built LMD","columnar","","",false,"","results_discussion","Most significant reduction of more than 50% in the width of coarse columnar crystals is achieved with a speed of 20 mm/s, as shown in Fig. 8(e)."],["oa:W4226357925","Ti-6Al-4V","width of coarse columnar crystal",849.75,null,null,null,"µm","","as-built LMD","columnar","","",false,"","conclusions","Meanwhile, the width of coarse columnar crystal in the center of deposition area is reduced by 17.5% with the scanning speed rising from 10mm/s to 15mm/s."],["oa:W4226357925","Ti-6Al-4V","width of coarse columnar crystal",515.0,null,null,null,"µm","","as-built LMD","columnar","","",false,"","conclusions","coarse columnar crystal is more than 50%.."],["oa:W4226357925","Ti-6Al-4V","width of coarse columnar crystal",1030.0,null,null,null,"µm","","as-built LMD","columnar","","",false,"","results_discussion","The average width of coarse columnar crystal is 1.03mm for 10mm/s which is quite similar to the width of fine columnar crystal in the vicinity of joint boundary (see Fig. 8c)."],["oa:W4226483309","Ti-6Al-4V","colony size",100.0,null,null,null,"µm","","as-built SLM, HIPed","columnar","","",false,"","methods","In comparison, walls oriented around 45° present thinner (∼50µm) and smaller (∼100µm) columnar colonies."],["oa:W4226483309","Ti-6Al-4V","colony size",120.0,null,null,null,"µm","","as-built SLM, HIPed","columnar","","",false,"","methods","Walls close to the 90° orientation present large elongated colonies, up to 120µm large and 300µm high, oriented along the wall plane (long axis parallel to the local surface)."],["oa:W4242928921","beta gamma titanium aluminide","lamellar colony size",60.0,null,null,null,"µm","","PB-SCHT","lamellar","","",false,"","conclusions",""],["oa:W4242928921","beta gamma titanium aluminide","lamellar colony size",90.0,null,null,null,"µm","","PB-SCHT","","","",false,"","conclusions",""],["oa:W4242928921","beta gamma titanium aluminide","colony size",151.0,null,null,null,"µm","","1150 °C / 70 minute, PB-SCHT","lamellar","SEM-BSE","",false,"","conclusions",""],["oa:W4242928921","beta gamma titanium aluminide","lamellar colony size",60.0,null,null,null,"µm","","PB-SCHT","","","",false,"","conclusions",""],["oa:W4242928921","beta gamma titanium aluminide","lamellar colony size",64.0,null,null,null,"µm","","","lamellar","","",false,"","conclusions",""],["oa:W4242928921","beta gamma titanium aluminide","colony size",90.0,null,null,null,"µm","","","","","",false,"","conclusions",""],["oa:W4242928921","beta gamma titanium aluminide","lamellar colony size",90.0,null,null,null,"µm","","PB-SCHT","lamellar","","",false,"","conclusions",""],["oa:W4242928921","beta gamma titanium aluminide","average colony size",64.5,58.0,71.0,null,"µm","","","lamellar","","",false,"","conclusions",""],["oa:W4242928921","beta gamma titanium aluminide","colony size",151.0,null,null,null,"µm","","1150 °C / 70 minute, PB-SCHT","lamellar","histogram","",false,"","conclusions",""],["oa:W4242928921","beta gamma titanium aluminide","colony size",64.0,null,null,null,"µm","","","","","",false,"","conclusions",""],["oa:W4248995944","CP-Ti Grade 2","size about 50–100 μm",75.0,50.0,100.0,null,"µm","","waterquenched","","","",false,"","results_discussion","As we can see, it is characterized by large irregular regions (size about 50–100 μm) containing packets of small, almost parallel α plates (thickness about 0.5–1.0 μm)."],["oa:W4256443642","TIMETAL®834","transformation product",0.0,null,null,null,"","","solution heat treated 1015 °C/2h + furnace cooled 1 K/s + annealed 700 °C/2h","bimodal","","",false,"unit_missing","methods",""],["oa:W4280489659","Ti-6Al-4V","colonies",23.0,null,null,null,"µm","","FC","lamellar","","",false,"","results_discussion","The most notable difference with this work lies in the size of the colonies in the FC samples, 23 µm on average by Dai et al. [40] and 58 µm in this work."],["oa:W4280489659","Ti-6Al-4V","colonies",58.0,null,null,null,"µm","","FC","lamellar","","",false,"","results_discussion","The most notable difference with this work lies in the size of the colonies in the FC samples, 23 µm on average by Dai et al. [40] and 58 µm in this work."],["oa:W4281968760","Ti-6Al-4V","colony size",4.5,3.0,6.0,null,"µm","","","lamellar","","",false,"","results_discussion","In fact, average values ranging from 0.2–0.5 µm (basket-weave morphology) to 3–6 µm (lamellar colonies) were measured."],["oa:W4285089384","TiAl/Ti2AlNb SPDB joint","morphology of O phase precipitates",0.0,null,null,null,"","800 °C","aged at 800 °C","O phase","","",false,"unit_missing","results_discussion","When the heat treatment temperature is 700 °C, the O phase is precipitated in the form of dots, and when the heat treatment temperature reaches 800 °C, the precipitates are mainly precipitated in the form of short needles or fine lamellar."],["oa:W4285089384","TiAl/Ti2AlNb SPDB joint","morphology of O phase precipitates",0.0,null,null,null,"","850 °C","aged at >850 °C","O phase","","",false,"unit_missing","results_discussion","When the temperature exceeds 850 °C, the precipitates appear in the form of lamellar."],["oa:W4285089384","TiAl/Ti2AlNb SPDB joint","size of O phase",0.75,0.5,1.0,null,"µm","800 °C","aged at 800 °C for 5 h","O phase","","",false,"","results_discussion","At 800 °C for 1 h, the morphology of the O phase precipitates is mainly point-like; when the holding time reaches 5 h, the O phase is needle-like with a size of 0.5–1 μm; and, when the heat preservation reaches 100 h, the O phase becomes long needle-like and the size reaches more than 3 μm."],["oa:W4285089384","TiAl/Ti2AlNb SPDB joint","size of O phase",3.0,3.0,null,null,"µm","800 °C","aged at 800 °C for 100 h","O phase","","",false,"","results_discussion","At 800 °C for 1 h, the morphology of the O phase precipitates is mainly point-like; when the holding time reaches 5 h, the O phase is needle-like with a size of 0.5–1 μm; and, when the heat preservation reaches 100 h, the O phase becomes long needle-like and the size reaches more than 3 μm."],["oa:W4285089384","TiAl/Ti2AlNb SPDB joint","size of O phase",1.0,null,null,null,"µm","","aged at 800 °C for 1 h","O phase","","",false,"","results_discussion","The size of these O phase is about 1 μm, which is closely related to the aging temperature and holding time."],["oa:W4285089384","TiAl/Ti2AlNb SPDB joint","morphology of O phase precipitates",0.0,null,null,null,"","700 °C","aged at 700 °C","O phase","","",false,"unit_missing","results_discussion","When the heat treatment temperature is 700 °C, the O phase is precipitated in the form of dots, and when the heat treatment temperature reaches 800 °C, the precipitates are mainly precipitated in the form of short needles or fine lamellar."],["oa:W4285089384","TiAl/Ti2AlNb SPDB joint","width of needle-like phase",4.0,3.0,5.0,null,"µm","","as-welded","needle-like","","",false,"","results_discussion","The third layer of needle-like phase also grows with 3–5μm width, and the density also increases up to 70% in the matrix."],["oa:W4285089384","TiAl/Ti2AlNb SPDB joint","size of needle-like phase",11.0,2.0,20.0,null,"µm","","as-welded","needle-like","","",false,"","results_discussion","The size of the needle-like phase also grows significantly up to 20 μm (length) × 2 μm in the fifth and sixth layers."],["oa:W4285089384","TiAl/Ti2AlNb SPDB joint","morphology of O phase precipitates",0.0,null,null,null,"","800 °C","aged at 800 °C for 1 h","O phase","","",false,"unit_missing","results_discussion","At 800 °C for 1 h, the morphology of the O phase precipitates is mainly point-like; when the holding time reaches 5 h, the O phase is needle-like with a size of 0.5–1 μm; and, when the heat preservation reaches 100 h, the O phase becomes long needle-like and the size reaches more than 3 μm."],["oa:W4287725466","gamma-TiAl 4522XD","colony size",60.0,null,null,null,"µm","","","","","",false,"","conclusions",""],["oa:W4300963053","Ti64+B-C","(α+β)-colonies",25.0,null,null,null,"µm","","","","","",false,"","results",""],["oa:W4300963053","Ti64-C","(α+β)-colonies",400.0,300.0,500.0,null,"µm","","","","","",false,"","results",""],["oa:W4300963053","","average distance between band-like regions",17.5,15.0,20.0,null,"µm","","","","","",false,"","results",""],["oa:W4308991723","B TiAl45Nb4C","Average feature size",25.0,null,null,null,"µm","","NL 1200 °C","annealed lamellar","","",false,"","results_discussion","Composition Microstructure HT temperature Average feature size Max feature size A TiAl48Cr2Nb2 DUP 1320 °C 8.4 ± 1 μm 20 µm FL 1360 °C 576 ± 188 μm 1360 µm B TiAl45Nb4C FL 1320 °C 298 ± 46 μm 400 µm NL 1200 °C 25 µm"],["oa:W4308991723","A TiAl48Cr2Nb2","Average feature size",8.4,null,null,1.0,"µm","","DUP 1320 °C","duplex","","",false,"","results_discussion","Composition Microstructure HT temperature Average feature size Max feature size A TiAl48Cr2Nb2 DUP 1320 °C 8.4 ± 1 μm 20 µm FL 1360 °C 576 ± 188 μm 1360 µm B TiAl45Nb4C FL 1320 °C 298 ± 46 μm 400 µm NL 1200 °C 25 µm"],["oa:W4308991723","A TiAl48Cr2Nb2","Average feature size",576.0,null,null,188.0,"µm","","FL 1360 °C","fibrous lamellar","","",false,"","results_discussion","Composition Microstructure HT temperature Average feature size Max feature size A TiAl48Cr2Nb2 DUP 1320 °C 8.4 ± 1 μm 20 µm FL 1360 °C 576 ± 188 μm 1360 µm B TiAl45Nb4C FL 1320 °C 298 ± 46 μm 400 µm NL 1200 °C 25 µm"],["oa:W4308991723","B TiAl45Nb4C","Max feature size",400.0,null,null,null,"µm","","FL 1320 °C","fibrous lamellar","","",false,"","results_discussion","Composition Microstructure HT temperature Average feature size Max feature size A TiAl48Cr2Nb2 DUP 1320 °C 8.4 ± 1 μm 20 µm FL 1360 °C 576 ± 188 μm 1360 µm B TiAl45Nb4C FL 1320 °C 298 ± 46 μm 400 µm NL 1200 °C 25 µm"],["oa:W4308991723","A TiAl48Cr2Nb2","Max feature size",20.0,null,null,null,"µm","","DUP 1320 °C","duplex","","",false,"","results_discussion","Composition Microstructure HT temperature Average feature size Max feature size A TiAl48Cr2Nb2 DUP 1320 °C 8.4 ± 1 μm 20 µm FL 1360 °C 576 ± 188 μm 1360 µm B TiAl45Nb4C FL 1320 °C 298 ± 46 μm 400 µm NL 1200 °C 25 µm"],["oa:W4308991723","A TiAl48Cr2Nb2","Max feature size",1360.0,null,null,null,"µm","","FL 1360 °C","fibrous lamellar","","",false,"","results_discussion","Composition Microstructure HT temperature Average feature size Max feature size A TiAl48Cr2Nb2 DUP 1320 °C 8.4 ± 1 μm 20 µm FL 1360 °C 576 ± 188 μm 1360 µm B TiAl45Nb4C FL 1320 °C 298 ± 46 μm 400 µm NL 1200 °C 25 µm"],["oa:W4308991723","B TiAl45Nb4C","Average feature size",298.0,null,null,46.0,"µm","","FL 1320 °C","fibrous lamellar","","",false,"","results_discussion","Composition Microstructure HT temperature Average feature size Max feature size A TiAl48Cr2Nb2 DUP 1320 °C 8.4 ± 1 μm 20 µm FL 1360 °C 576 ± 188 μm 1360 µm B TiAl45Nb4C FL 1320 °C 298 ± 46 μm 400 µm NL 1200 °C 25 µm"],["oa:W4309211537","Ti-45Al-2B-2Mn-2Nb","size",25.0,null,null,null,"µm","","","","","",false,"","results_discussion","In addition, Figure 5b shows trans granular band-shaped precipitates; these precipitates cross the G equiaxed grains and lamellar colonies, which ﬁts the composition of TiB2 borides and these borides are similar to those observed in Ti4522XD-CC samples whose size is around 25 µm."],["oa:W4311286707","Ti-15Mo","size of primary αp-phase",0.18,null,null,null,"µm","","ECAP-C + drawing","duplex UFG","","",false,"","conclusions","The volume fraction of the α-phase was 37%, and the sizes of the primary αp- and secondary αs-phases were 180 nm and 35 nm, respectively."],["oa:W4311286707","Ti-15Mo","mean size",1.2,0.9,1.5,0.3,"µm","","initial state","","","",false,"","results","Microstructure of the Alloy in the Initial State and after Annealing at 600°C for 1 h, WQ The microstructure of the Ti-15Mo alloy in the initial state is shown in a."],["oa:W4311389133","Ti-43.5Al-4Nb-1Mo-0.1B","dm",24.0,null,null,null,"µm","","upset forging + heat treatment","near duplex","","",false,"","results_discussion",""],["oa:W4311389133","TNZ","dm",22.0,null,null,null,"µm","","upset forging + heat treatment","duplex","","",false,"","results_discussion",""],["oa:W4315573352","Ti-0.2C","cα/aα",1.5874,null,null,null,"","","","","","",false,"unit_missing","table","cα/aα\t1.5864\t1.5874"],["oa:W4315573352","CP-Ti Grade 2","cα/aα",1.5864,null,null,null,"","","","","","",false,"unit_missing","table","cα/aα\t1.5864\t1.5874"],["oa:W4315573352","Ti-0.2C","length",3.0,null,null,null,"µm","","as-cast","α + TiC","","",false,"","results_discussion","Present in the microstructure of the Ti-0.2C alloy after casting, TiC carbides have the shape of short rods of 1 ÷ 3 μm in diameter with a length of a few to several μm (a)."],["oa:W4316464278","Ti-6Al-4V","α-colony size",55.0,50.0,60.0,null,"µm","","as-extruded","","","",false,"","results_discussion","The β grains of the extruded bars have a typical size of about 140 µm along with an α-colony size of about 50–60 µm."],["oa:W4318711677","2N","colony size",11.0,null,null,null,"µm","","","lamellar","","",false,"unit_suspect","results_discussion","Further increasing N content in the 1N (Fig. 6(e and f)) and 2N (Fig. 6(g and h) and 7 (g, h)) alloys, signiﬁcantly increased the amount of primary Ti2AlN precipitates which resulted in a signiﬁcant microstructure reﬁnement so that the colony size was reduced to 11 mm for the 2N alloy."],["oa:W4319763330","Ti-6Al-4V","β-phase particles",0.4,null,null,null,"µm","750 °C","","","","",false,"","results","With the temperature increasing to 700 and 750 °C, it can be seen that the β-phase particles globularize more fully and grow to 0.3 and 0.4 μm, respectively (d,f)."],["oa:W4319763330","Ti-6Al-4V","β-phase particles",0.3,null,null,null,"µm","700 °C","","","","",false,"","results","With the temperature increasing to 700 and 750 °C, it can be seen that the β-phase particles globularize more fully and grow to 0.3 and 0.4 μm, respectively (d,f)."],["oa:W4376604197","Ti-6Al-4V","width of the heat-affected zone",490.0,380.0,600.0,null,"µm","","EB welded","","","",false,"","conclusions","The width of the fusion zone was found to vary from (4.8 - 5.5 mm), and the width of the heat-affected zone was found to vary from (0.38 – 0.6 mm)."],["oa:W4376604197","Ti-6Al-4V","width of the fusion zone",5.15,4.8,5.5,null,"µm","","EB welded","","","",false,"unit_suspect","conclusions","The width of the fusion zone was found to vary from (4.8 - 5.5 mm), and the width of the heat-affected zone was found to vary from (0.38 – 0.6 mm)."],["oa:W4377024527","LPBF-Ti-6Al-4V","β phase band width",0.2,0.2,0.8,null,"µm","","920°C for 2h and furnace cooled","lamellar","","",false,"","results",""],["oa:W4380087089","Ti-Al-Nb","colony spacing",0.25,0.0,0.5,null,"µm","","extruded at 1100 °C","nanolamellar","","",false,"","conclusions","It has been found that by adding niobium to γ-TiAl alloys (at a weight percentage of 7—8 %) and increasing the degree of plastic deformation through extrusion at a temperature of 1100 oC, it is possible to significantly decrease the grain size in the final product (down to 10—12 μm) and form a two-level structure consisting of nanolamellar colonies with a spacing of up to 500 nm."],["oa:W4382776417","Ti-6Al-4V","average length values",4000.0,null,null,null,"µm","","rolled plate","","","",false,"","results_discussion","The average length values were about 4 mm (rolled plate), 3.1 mm (HIP), 2.7 mm (FAST-1100°C) and 3.7 mm (FAST-950°C) with the longest ASBs observed in rolled and FAST-950°C plates of 6.3 and 5.6 mm respectively."],["oa:W4382776417","Ti-6Al-4V","average length values",3700.0,null,null,null,"µm","","FAST-950°C plate","bimodal","","",false,"","results_discussion","The average length values were about 4 mm (rolled plate), 3.1 mm (HIP), 2.7 mm (FAST-1100°C) and 3.7 mm (FAST-950°C) with the longest ASBs observed in rolled and FAST-950°C plates of 6.3 and 5.6 mm respectively."],["oa:W4382776417","Ti-6Al-4V","average length values",3100.0,null,null,null,"µm","","HIP plate","","","",false,"","results_discussion","The average length values were about 4 mm (rolled plate), 3.1 mm (HIP), 2.7 mm (FAST-1100°C) and 3.7 mm (FAST-950°C) with the longest ASBs observed in rolled and FAST-950°C plates of 6.3 and 5.6 mm respectively."],["oa:W4382776417","Ti-6Al-4V","average length values",2700.0,null,null,null,"µm","","FAST-1100°C plate","lamellar","","",false,"","results_discussion","The average length values were about 4 mm (rolled plate), 3.1 mm (HIP), 2.7 mm (FAST-1100°C) and 3.7 mm (FAST-950°C) with the longest ASBs observed in rolled and FAST-950°C plates of 6.3 and 5.6 mm respectively."],["oa:W4387160792","Ti-6Al-4V","colony size",25.1,17.9,28.9,8.9,"µm","","as-built SLM","martensitic α'","","",false,"","results_discussion","The size of these α' colonies varied from 17.9 ± 6.7µm to 28.9±10.2µm in width, with the average size being 25.1 ± 8.9µm."],["oa:W4387261258","Ti-6Al-4V","width of the fusion zone",5.15,4.8,5.5,null,"µm","","EB welded","","","",false,"unit_suspect","conclusions","The width of the fusion zone was found to vary from (4.8 - 5.5 mm), and the width of the heat-affected zone was found to vary from (0.38 – 0.6 mm)."],["oa:W4387261258","Ti-6Al-4V","width of the heat-affected zone",490.0,380.0,600.0,null,"µm","","EB welded","","","",false,"","conclusions","The width of the fusion zone was found to vary from (4.8 - 5.5 mm), and the width of the heat-affected zone was found to vary from (0.38 – 0.6 mm)."],["oa:W4388018340","Ti-6Al-4V","length of primary α′ martensites",70.0,20.0,120.0,null,"µm","room temperature","as-built SLM","acicular α′ martensite","EBSD","",false,"","results","The length and width of primary α′ martensites were in the range of 20–120 μm and 1–2 μm, respectively."],["oa:W4388018340","Ti-6Al-4V","length of primary α grains",10.0,5.0,15.0,null,"µm","room temperature","annealed 700°C/2h","needle-like α","EBSD","",false,"","results","Its length and width were significantly reduced, measuring only 5–15 μm and 0.4–1 μm, respectively."],["oa:W4388267637","VT8M-1","average beta particle size",1.4,null,null,null,"µm","","after 2 ECAP passes","","","",false,"","conclusions","The average particle size of the beta phase after RS was 1 μm (based on EBSD data), whereas the average beta particle size after two passes of ECAP was slightly larger and amounted to 1.4 μm.It is shown that the processing of the VT8M-1 alloy by RS leads to the formation of a structure with a higher density of low- and high-angle boundaries as compared with the structure after ECAP processing."],["oa:W4388267637","","mean size of α particles",4.5,null,null,null,"µm","","","","","",false,"","results","The fraction of the globular α phase and mean size of α particles were measured to be 68% and 4.5 μm, respectively."],["oa:W4388267637","VT8M-1","average size of globular a and b particles",0.3,null,null,null,"µm","","as-received","globular","TEM","",false,"","abstract","The average size of globular a and b particles was 0.3 μm (TEM)."],["oa:W4388267637","VT8M-1","mean size of the globular particles of the β phase",1.0,null,null,null,"µm","","after RS","","EBSD","",false,"","conclusions","The mean size of the globular particles of the β phase is 1 μm (EBSD-data).It is shown that microstructures after RS and ECAP are significantly different."],["oa:W4388267637","VT8M-1","average beta particle size",1.0,null,null,null,"µm","","after RS","","EBSD","",false,"","conclusions","The average particle size of the beta phase after RS was 1 μm (based on EBSD data), whereas the average beta particle size after two passes of ECAP was slightly larger and amounted to 1.4 μm.It is shown that the processing of the VT8M-1 alloy by RS leads to the formation of a structure with a higher density of low- and high-angle boundaries as compared with the structure after ECAP processing."],["oa:W4389428406","Ti-Al-V-Mo-Zr","aspect ratio",1.5,null,null,null,"","","","","","",false,"unit_missing","results","The fraction of the lamellar α decreased and the α nuclei in these regions continued to grow, resulting in an average width and aspect ratio of 6 μm and 1.5, respectively."],["oa:W4391135886","Ti-6Al-4V","average length",27.8,null,null,null,"µm","","","α-colony","","",false,"","results_discussion","It can be seen from the figure that α-colony structures of TIG welding had the average length 27.8μm and width 2.5μm."],["oa:W4391135886","Ti-6Al-4V","width",2.5,null,null,null,"µm","","","α-colony","","",false,"","results_discussion","It can be seen from the figure that α-colony structures of TIG welding had the average length 27.8μm and width 2.5μm."],["oa:W4392304016","Ti-5Al-2Sn-2Zr-4Mo-4Cr","NWGB",7.5,null,null,null,"","","","","","0.005°C.s-1",false,"unit_missing","conclusions",""],["oa:W4392304016","Ti-5Al-2Sn-2Zr-4Mo-4Cr","NWGB",7.5,null,null,null,"","","","","","0.01°C.s-1",false,"unit_missing","conclusions",""],["oa:W4392305326","Ti-5Al-5Mo-5V-3Cr","length of precipitates",2.3,null,null,null,"µm","","","","","",false,"","conclusions",""],["oa:W4392305326","Ti-5Al-5Mo-5V-3Cr","epaisseurs associées à ces morphologies",2.0,null,null,null,"µm","","","","","",false,"","conclusions",""],["oa:W4392491706","","taille moyenne",25.0,null,null,null,"µm","","","","","",false,"","conclusions",""],["oa:W4392491706","","taille n'excede pas",5.0,null,null,null,"µm","","","","","",false,"","conclusions",""],["oa:W4392866047","Ti-6Al-2Sn-4Zr-2Mo","taille moyenne des colonies de lamelles α",24.0,null,null,null,"µm","","forgeage à 950 °C + mise en solution à Tβ-20°C, trempe air + revenu 9h à 593°C","bimodale","","",false,"","conclusions",""],["oa:W4394064137","Ti-5Al-5Mo-5V-3Cr","globular α grains sparsely dispersed",0.0,0.0,0.0,null,"","","","globular","","",false,"unit_missing","results_discussion",""],["oa:W4394790343","Ti-6Al-4V","length range",30.0,10.0,50.0,null,"µm","","","","","",false,"","results_discussion",""],["oa:W4394931720","Ti-6Al-4V","length of the α phase",13.0,null,null,null,"µm","","","","","",false,"","results_discussion","The average width of the α phase inside the prior-β grains is about 0.7 μm, with a length of approximately 13 μm, resulting in an aspect ratio of 18."],["oa:W4394931720","Ti-6Al-4V","Aspect Ratio",5.0,null,null,null,"","","LMD","","","",false,"unit_missing","table","LMD\t1.6\t8\t5\t1"],["oa:W4394931720","Ti-6Al-4V","Aspect Ratio",17.0,null,null,null,"","","CMTAM-LMD","","","",false,"unit_missing","table","CMTAM-LMD\t0.7\t13\t17\t1"],["oa:W4394931720","Ti-6Al-4V","Aspect Ratio",18.0,null,null,null,"","","CMTAM","","","",false,"unit_missing","table","CMTAM\t1.3\t22\t18\t2"],["oa:W4400366093","Ti-6Al-4V","prior columnar β grains width size",85.0,50.0,120.0,null,"µm","","as-built SLM","","","",false,"","results","The prior columnar β grains are parallel to the building direction with a width size of 50~120 μm."],["oa:W4401246275","Ti-6Al-4V","average equivalent diameter",110.0,110.0,110.0,null,"µm","","","","","",false,"","results_discussion","For the three analyzed conditions, 40 α colonies were measured in a 10× image to find an average equivalent diameter around 110 µm without a clear influence of the HIP post-process."],["oa:W4401252355","","thin (~1.3 μm) reaction layer",1.3,null,null,null,"µm","","","","","",false,"","results_discussion","Region V is a thin (~1.3 μm) reaction layer next to the sapphire, with a dense and continuous Ti3(Cu,Al)3O phase that has a metallic nature and may enhance the wetting and bonding []."],["oa:W4402586873","TA3V","diamètre",1.0,1.0,1.0,null,"µm","","as-received","","BSE","",false,"","conclusions",""],["oa:W4404039372","3T alloy","c",0.8372,null,null,null,"µm","","as-cast","","","",false,"unit_suspect","table","As-cast\ta=0.4042 nm\ta,b=0.3784 nm;c=0.8372 nm"],["oa:W4404039372","3T alloy","c",0.8371,null,null,null,"µm","","heat-treated","","","",false,"unit_suspect","table","Heat-treated\ta=0.4048 nm\ta,b=0.3781 nm;c=0.8371 nm"],["oa:W4406103821","P3","average size of dendritic colonies",133.0,null,null,null,"µm","","as-cast","lamellar","","",false,"","results","For P3 alloy, at a pouring time of 9 s, the average size of dendritic colonies is approximately 133 μm, with a lamellar spacing of about 1.21 μm."],["oa:W4407929784","ELI","α-colony size",1.23,1.23,1.23,null,"","","","","","",false,"unit_missing","results_discussion","α-colony size β-primary grain width P3/P1 (XY) P3/P1 (XY) ELI P3/P1 (ZY) P3/P1 (ZY) ELI û1.23 û1.01 ø0.84 ø0.91 α-grain boundary thickness Distance between α-plates P3/P1 (ZY) P3/P1 (ZY) ELI P3/P1 (ZY) P3/P1 (ZY) ELI û1.15 û1.50 û1.21 û1.31 7"],["oa:W4407929784","ELI","α-colony size",1.31,1.31,1.31,null,"","","","","","",false,"unit_missing","results_discussion","α-colony size β-primary grain width P3/P1 (XY) P3/P1 (XY) ELI P3/P1 (ZY) P3/P1 (ZY) ELI û1.23 û1.01 ø0.84 ø0.91 α-grain boundary thickness Distance between α-plates P3/P1 (ZY) P3/P1 (ZY) ELI P3/P1 (ZY) P3/P1 (ZY) ELI û1.15 û1.50 û1.21 û1.31 7"],["oa:W4407929784","ELI","α-colony size",1.5,1.5,1.5,null,"","","","","","",false,"unit_missing","results_discussion","α-colony size β-primary grain width P3/P1 (XY) P3/P1 (XY) ELI P3/P1 (ZY) P3/P1 (ZY) ELI û1.23 û1.01 ø0.84 ø0.91 α-grain boundary thickness Distance between α-plates P3/P1 (ZY) P3/P1 (ZY) ELI P3/P1 (ZY) P3/P1 (ZY) ELI û1.15 û1.50 û1.21 û1.31 7"],["oa:W4407929784","","α-colony size",0.84,0.84,0.84,null,"","","","","","",false,"unit_missing","results_discussion","α-colony size β-primary grain width P3/P1 (XY) P3/P1 (XY) ELI P3/P1 (ZY) P3/P1 (ZY) ELI û1.23 û1.01 ø0.84 ø0.91 α-grain boundary thickness Distance between α-plates P3/P1 (ZY) P3/P1 (ZY) ELI P3/P1 (ZY) P3/P1 (ZY) ELI û1.15 û1.50 û1.21 û1.31 7"],["oa:W4407929784","Ti-6Al-4V","α-colony size",1.2,null,null,null,"","","","","","",false,"unit_missing","conclusions","The size of the αcolonies can reach a 20%-increase for Ti-6Al-4V, while the α-grain boundary increases by 15% for the Ti-6Al-4V alloy or even 50% for the ELI type."],["oa:W4407929784","","α-colony size",0.91,0.91,0.91,null,"","","","","","",false,"unit_missing","results_discussion","α-colony size β-primary grain width P3/P1 (XY) P3/P1 (XY) ELI P3/P1 (ZY) P3/P1 (ZY) ELI û1.23 û1.01 ø0.84 ø0.91 α-grain boundary thickness Distance between α-plates P3/P1 (ZY) P3/P1 (ZY) ELI P3/P1 (ZY) P3/P1 (ZY) ELI û1.15 û1.50 û1.21 û1.31 7"],["oa:W4407929784","Ti-6Al-4V","α-colony dimensions",1.15,null,null,null,"","","","","","",false,"unit_missing","conclusions","The α-grain edge, α-colony dimensions and αplate spacing increase for samples extracted at a height of about 70 mm from the build platform, compared to those measured at the base."],["oa:W4407929784","ELI","α-colony size",1.21,1.21,1.21,null,"","","","","","",false,"unit_missing","results_discussion","α-colony size β-primary grain width P3/P1 (XY) P3/P1 (XY) ELI P3/P1 (ZY) P3/P1 (ZY) ELI û1.23 û1.01 ø0.84 ø0.91 α-grain boundary thickness Distance between α-plates P3/P1 (ZY) P3/P1 (ZY) ELI P3/P1 (ZY) P3/P1 (ZY) ELI û1.15 û1.50 û1.21 û1.31 7"],["oa:W4408770476","Ti-CNT composite","particle sizes",2.0,1.0,3.0,null,"µm","","880 °C/1h","lamellar","","",false,"","results_discussion","According to the distribution of carbon in (a2), it can be initially judged that the grey particles enriched with carbon in (a1) are TiC, with particle sizes ranging from 1 to 3 μm, and the distribution is relatively concentrated to form an irregular lamellar layer."],["oa:W4408770476","Ti-CNT composite","average size",0.5,null,null,null,"µm","","880 °C/1h","lamellar","TEM","",false,"","results_discussion","It can be seen that the sample is still composed of TiC and α-Ti, in which the TiC particles are flat and connected to each other, with an average size of about 500 nm."],["oa:W4410542864","Ti-6.5Al-3.5Mo-1.5Zr-0.3Si","thickness of secondary αs plate",0.1,null,null,null,"µm","","","secondary α plate","","",false,"","methods","Further, they have a biphasic structure where the equiaxed primary α phase (thickness: 10 μm) constituted 40% of the volume fraction, and the secondary αs plate (thickness: 100 nm) embedded in the β matrix in a layered structure constituted the remaining 60%."],["oa:W4411802935","Ti-7.2Al-2Nb-1.8Mo-0.4Si","size of α/β colonies",26.0,null,null,null,"µm","","","lamellar","","",false,"","methods","The results show that the thickness of α-laths is 0.85 μm, the size of α/β colonies is 26.0 μm, and the volume fraction of the α phase is 75.4%."],["oa:W4412676211","","length",125.0,2.0,250.0,null,"µm","","","lamellar","","",false,"","results_discussion","The increase in mechanical characteristics due to the modification is achieved by changing the morphology of the structural components of the alloy; the coarse-grained structure of the original alloys with the length of the α2- and γ-phase plates of 100–400 µm has changed to thinner lamellae with a thickness of up to 2–3 µm and a length of up to 250 µm."],["oa:W4412940422","Ti-5Al-5Mo-5V-3Cr","average size of the MRO-O entities",1.6,null,null,null,"µm","","","","atom probe tomography","",false,"unit_suspect","results_discussion","The vast majority (95%) of these MRO-O entities are approximately 1 nm in size, with an average size of \u0001d = 1.6 nm (Fig. 1m)."],["oa:W4415029470","Ti-44.9Al-4.1Nb-1Mo-0.1B-0.05Si-0.05Y","colony size",57.6,null,null,null,"µm","","1250 °C annealing, 0.1 °C/s","lamellar","","",false,"","results","Quantitative analysis using ImageJ software revealed the cooling rate-dependent microstructural evolution: At 1250 °C annealing, interlamellar spacing decreased from 3.2 μm (0.1 °C/s) to 0.7 μm (0.5 °C/s), while the colony size reduced from 57.6 μm (0.1 °C/s) to 36.1 μm (0.5 °C/s)."],["oa:W4415029470","Ti-44.9Al-4.1Nb-1Mo-0.1B-0.05Si-0.05Y","colony size",36.1,null,null,null,"µm","","1250 °C annealing, 0.5 °C/s","lamellar","","",false,"","results","Quantitative analysis using ImageJ software revealed the cooling rate-dependent microstructural evolution: At 1250 °C annealing, interlamellar spacing decreased from 3.2 μm (0.1 °C/s) to 0.7 μm (0.5 °C/s), while the colony size reduced from 57.6 μm (0.1 °C/s) to 36.1 μm (0.5 °C/s)."],["oa:W4415029470","Ti-44.9Al-4.1Nb-1Mo-0.1B-0.05Si-0.05Y","colony size",22.6,null,null,null,"µm","","1280 °C, 2.5 °C/s","lamellar","","",false,"","results","At a cooling rate of 2.5 °C/s, ultrafine γ/α2 lamellar structures formed with interlamellar spacing below the SEM resolution limit, and the colony size further decreased to 22.6 μm."],["oa:W4415029470","Ti-44.9Al-4.1Nb-1Mo-0.1B-0.05Si-0.05Y","colony size",54.8,null,null,null,"µm","","1280 °C, 0.1 °C/s","lamellar","ImageJ","",false,"","results","Similarly, at 1280 °C, the lamellar spacing decreased from 2.2 μm at a cooling rate of 0.1 °C/s to 0.9 μm at 0.5 °C/s, while the colony size reduced from 54.8 μm (0.1 °C/s) to 36.9 μm (0.5 °C/s)."],["oa:W4415029470","Ti-44.9Al-4.1Nb-1Mo-0.1B-0.05Si-0.05Y","colony size",36.9,null,null,null,"µm","","1280 °C, 0.5 °C/s","lamellar","ImageJ","",false,"","results","Similarly, at 1280 °C, the lamellar spacing decreased from 2.2 μm at a cooling rate of 0.1 °C/s to 0.9 μm at 0.5 °C/s, while the colony size reduced from 54.8 μm (0.1 °C/s) to 36.9 μm (0.5 °C/s)."],["oa:W4415029470","Ti-44.9Al-4.1Nb-1Mo-0.1B-0.05Si-0.05Y","average lamellar colony size",21.2,null,null,null,"µm","","1150 °C, (α2 + β + γ) three-phase region","duplex","","",false,"","results","Specimens heat-treated within the (α2 + β + γ) three-phase region at 1150 °C exhibit microstructures comprising γ/α2 lamellar colonies surrounded by fine βo phase and γ phase precipitates, with an average lamellar colony size of 21.2 μm, which is characteristic of a duplex microstructure."],["oa:W4415029470","Ti-44.9Al-4.1Nb-1Mo-0.1B-0.05Si-0.05Y","average lamellar colony size",25.5,null,null,null,"µm","","1220 °C, (α2 + β + γ) three-phase region","duplex","","",false,"","results","Similarly, samples treated at 1220 °C within the same three-phase region display duplex microstructures consisting of γ/α2 lamellar colonies and equiaxed βo/γ phase networks at colony boundaries, showing slightly larger average lamellar colony sizes (25.5 μm)."],["oa:W4415029470","Ti-44.9Al-4.1Nb-1Mo-0.1B-0.05Si-0.05Y","average lamellar colony size",33.4,null,null,null,"µm","","1250 °C, two-phase region","near-lamellar","","",false,"","results","At 1250 °C (two-phase region), the microstructure comprises γ/α2 lamellar colonies with minor βo phase and γ phase precipitates, showing near-lamellar morphology."],["oa:W4415029470","Ti-44.9Al-4.1Nb-1Mo-0.1B-0.05Si-0.05Y","average lamellar colony size",33.4,null,null,null,"µm","","1150 °C to 1250 °C","","","",false,"","results","The average lamellar colony size increases from 21.2 μm (1150 °C) to 33.4 μm (1250 °C)."],["oa:W4415029470","TiAl","lamellar colony size",41.2,null,null,null,"µm","","1280 °C/2.5 °C/s","lamellar","","",false,"","results","The lamellar colony size further increases to 41.2 μm, reflecting a coarsened microstructural state."],["oa:W4415029470","Ti-44.9Al-4.1Nb-1Mo-0.1B-0.05Si-0.05Y","average lamellar colony size",41.2,null,null,null,"µm","","","lamellar","","",false,"","discussion","The accelerated grain boundary migration rate triggers a dramatic coarsening of microstructural features, resulting in an average lamellar colony size of 41.2 μm."],["oa:W4415029470","Ti-44.9Al-4.1Nb-1Mo-0.1B-0.05Si-0.05Y","colony size",41.2,41.2,41.2,null,"µm","","","lamellar","","",false,"","conclusions","At 1280 °C, a nearly fully lamellar microstructure is obtained, with an average colony size approaching 41.2 μm."],["oa:W4415029470","Ti-44.9Al-4.1Nb-1Mo-0.1B-0.05Si-0.05Y","colony size",31.2,21.2,41.2,null,"µm","","","","","",false,"","discussion","A key finding is the decoupling of temperature and interlamellar spacing: temperature governs colony size (21.2–41.2 μm) via phase thermodynamics, yet interlamellar spacing depends on cooling kinetics—guiding the fact that refining spacing needs cooling rate optimization."],["oa:W4415029470","Ti-44.9Al-4.1Nb-1Mo-0.1B-0.05Si-0.05Y","colony size",21.2,21.2,21.2,null,"µm","","","","","",false,"","conclusions","When the cooling rate increases, γ allotriomorph growth is suppressed, and the colony boundaries transition from a zigzag interlocking to a smooth, straight morphology. - (4)Fine lamellar colony sizes and interlamellar spacing effectively enhance tensile strength, where the relationship between tensile strength and interlamellar spacing is most critical: the smaller the interlamellar spacing, the higher the tensile strength."],["oa:W4415241667","Ti-40%TiC composite","TiC particles",100.0,100.0,100.0,null,"µm","","sintered and hot pressed","","","",false,"","results","The fully dense MMC consists of a titanium matrix with grains 40–100 μm in size and TiC particles of various sizes, some of which achieved up to 100 μm."],["oa:W4415241667","Ti-40%TiC composite","large carbide regions",100.0,100.0,100.0,null,"µm","","sintered and hot pressed","","","",false,"","results","During sintering and hot pressing, conglomerates of fine initial TiC particles united into large carbide regions up to 100 μm in size; thus, titanium inclusions became trapped inside them."],["oa:W4415241667","Ti64-40%TiC MMC","round carbide particles",15.0,15.0,15.0,null,"µm","","hot pressed","","","",false,"","results","The first zone consists of clusters of round carbide particles with a size of ~ 15 μm, which corresponds to the size of the initial Fig. 3."],["oa:W4416055591","","triangle length of ~2 nm",2.0,null,null,null,"µm","","","","","",false,"unit_suspect","abstract",""],["oa:W607407650","Ti-6Al-4V","size of primary α lamellar",3.0,null,null,null,"µm","","","lamellar","","",false,"",
