Repository: akhtar07/tisci-explorer

# TiSci Explorer

A read-only, static explorer for **TiSci**, an autonomous research agent for titanium alloys. TiSci reads the
titanium-alloy literature, builds a knowledge graph and a table of measured values, proposes hypotheses where the
graph has gaps, and tests them with DFT (MACE / VASP) and the ICME-lite multiscale chain.

**Live site:** https://akhtar07.github.io/tisci-explorer/

The site has seven sections:

| Section | What it shows |
|---|---|
| Overview | Corpus → graph → facts → hypotheses → verdicts, with the snapshot's counts |
| Worked example | One full loop for W in α-Ti: graph path, hypothesis, novelty check, DFT test, verdict, follow-up, DAMASK |

File: data/facts/crss.json (part 3 of 3)
"","","","",false,"","results","For example, the BTGB L2-6 from test number 2 was associated with a CRSS of about 250 MPa and cracked before the end of the test, while BTGBs with CRSS values lower than 50 MPa did not."],["oa:W4415182415","","CRSS",50.0,null,null,null,"MPa","","","","","",false,"","discussion","Indeed, CRSS values for BTGB deformation are often in the 50 – 100 MPa range, while they are generally higher than 300 MPa for basal and prismatic slip, in agreement with assessments from prior studies 30,31,37,47."],["oa:W4415182415","","CRSS",100.0,null,null,null,"MPa","","","","","",false,"","discussion","Indeed, CRSS values for BTGB deformation are often in the 50 – 100 MPa range, while they are generally higher than 300 MPa for basal and prismatic slip, in agreement with assessments from prior studies 30,31,37,47."],["oa:W4415182415","","CRSS",300.0,null,null,null,"MPa","","","","","",false,"","discussion","Indeed, CRSS values for BTGB deformation are often in the 50 – 100 MPa range, while they are generally higher than 300 MPa for basal and prismatic slip, in agreement with assessments from prior studies 30,31,37,47."],["oa:W4415182415","","CRSS",200.0,null,null,null,"MPa","","","","","",false,"","discussion","In particular, approximately half the BTGBs with a misorientation higher than 10° were associated with a low CRSS value (i.e., lower than 200 MPa), which indicates reasonable accuracy of BTGB detection procedures using surface based characterization techniques."],["oa:W4415182415","Ti-6Al-4V","CRSS values",75.0,50.0,100.0,null,"MPa","","annealed (950°C/1h + 700°C/1h)","","","",false,"","conclusions","Most associated CRSS values are approximately in the 50 – 100 MPa range, as compared to 300 - 350 MPa for basal or prismatic slip."],["oa:W4416055591","","overcome the obstruction of ZDSD increases",1100.0,null,null,null,"MPa","","","","","",false,"","abstract",""],["oa:W4416055591","","<c+a>-type screw dislocations exhibit an increased stress requirement",850.0,null,null,null,"MPa","","","","","",false,"","abstract",""],["oa:W4416373626","Ti-6Al-4V","CRSS",332.0,null,null,null,"MPa","","heat treated","equiaxed","","",false,"","methods","265 Slip family Basal Prismatic Pyramidal CRSS (MPa) 332 347 489"],["oa:W4416373626","Ti-6Al-4V","CRSS",347.0,null,null,null,"MPa","","heat treated","equiaxed","","",false,"","methods","265 Slip family Basal Prismatic Pyramidal CRSS (MPa) 332 347 489"],["oa:W4416373626","Ti-6Al-4V","CRSS",489.0,null,null,null,"MPa","","heat treated","equiaxed","","",false,"","methods","265 Slip family Basal Prismatic Pyramidal CRSS (MPa) 332 347 489"],["oa:W4416829746","Ti-5Cr-5Mo-4Al-3V-1Fe","high applied stress (2 GPa)",2000.0,null,null,null,"MPa","","","","","",false,"out_of_range","results","This elemental partitioning is probably correlated with dense dislocations that transmit across the αs /β interfaces, as dislocations often serve as fast diffusion pathways and can drag atom motion under high applied stress (2 GPa).[ ] Figure shows more pronounced local composition inhomogeneities after tension, in particular Cr‐ and Fe‐enriched nanoscale regions within the β‐matrix."],["oa:W4416952578","γ-TiAl","Peierls stress",380.0,null,null,null,"MPa","","","","","",true,"","results_discussion",""],["oa:W4416952578","γ-TiAl","Peierls stress",500.0,null,null,null,"MPa","","","","","",true,"","results_discussion",""],["oa:W4416952578","γ-TiAl","Peierls stress",1000.0,null,null,null,"MPa","","","","","",true,"","results_discussion",""],["oa:W4416952578","γ-TiAl","Peierls stress",700.0,null,null,null,"MPa","","","","","",true,"","results_discussion",""],["oa:W4416952578","γ-TiAl","Peierls stress",205.0,null,null,null,"MPa","","","","","",true,"","results_discussion",""],["oa:W4416952578","γ-TiAl","Peierls stress",170.0,null,null,null,"MPa","","","","","",true,"","results_discussion",""],["oa:W4416952578","γ-TiAl","Peierls stress",82.0,null,null,null,"MPa","","","","","",true,"","results_discussion",""],["oa:W4416952578","γ-TiAl","Peierls stress",25.0,null,null,null,"MPa","","","","","",true,"","results_discussion",""],["oa:W4417046039","","τ0",300.0,null,null,null,"MPa","","","","","",false,"","table","τ0\t300\tMPa\t↓"],["oa:W51224206","alpha+beta","critical resolved shear stress",2300.0,null,null,null,"MPa","","","","","",true,"out_of_range","discussion",""],["oa:W51224206","alpha+beta","CRSS",536.0,441.0,631.0,null,"MPa","","","","","",false,"","discussion",""],["oa:W51224206","alpha+beta","CRSS",160.0,150.0,170.0,null,"MPa","","","","","",false,"","discussion",""],["oa:W51224206","alpha+beta","critical resolved shear stress",3400.0,null,null,null,"MPa","","","","","",true,"out_of_range","discussion",""],["oa:W51224206","alpha+beta","τCRSS (high hardness) / τCRSS (low hardness)",1.48,null,null,null,"","","","","","",false,"unit_missing","discussion",""],["oa:W51224206","alpha+beta","τCRSS (high hardness)/τCRSS (low hardness)",4.0,null,null,null,"","","","","","",false,"unit_missing","discussion",""],["oa:W608494971","","critical resolved shear stress",61.7,null,null,null,"MN/m2","","","","","",false,"unit_mismatch","results",""],["oa:W608494971","","Critical Resolved Shear Stress",42.6,null,null,null,"MN/m^2","","","","","",false,"unit_mismatch","results",""],["oa:W608494971","","Critical Resolved Shear Stress",46.3,null,null,null,"MN/m^2","","","","","",false,"unit_mismatch","results",""],["oa:W608494971","","Critical Resolved Shear Stress",49.5,null,null,null,"MN/m^2","","","","","",false,"unit_mismatch","results",""],["oa:W608494971","","Critical Resolved Shear Stress",49.6,null,null,null,"MN/m^2","","","","","",false,"unit_mismatch","results",""],["oa:W608494971","","Critical Resolved Shear Stress",52.5,null,null,null,"MN/m^2","","","","","",false,"unit_mismatch","results",""],["oa:W608494971","","CRSS",43.4,null,null,null,"MN/m^2","","","","","",false,"unit_mismatch","results",""],["oa:W608494971","","CRSS",41.5,null,null,null,"MN/m^2","","","","","",false,"unit_mismatch","results",""],["oa:W608494971","","critical resolved shear stress",13.72,null,null,null,"MN/m2","","","","","",false,"unit_mismatch","results",""],["oa:W7104501791","Ti-6Al-4V","τCRSS",315.0,null,null,50.0,"MPa","","","","","",false,"","conclusions",""],["oa:W7104501791","Ti-6Al-4V","τCRSS",75.0,50.0,100.0,null,"MPa","","","","","",false,"","conclusions",""],["oa:W7104501791","Ti-6Al-4V","τCRSS",313.0,null,null,52.0,"MPa","","","","","",false,"","conclusions",""],["oa:W7104501791","Ti-6Al-4V","τCRSS",200.0,null,null,null,"MPa","","","","","",false,"","conclusions",""],["oa:W7104501791","Ti-6Al-4V","τCRSS",75.0,50.0,100.0,null,"MPa","","","","","",false,"","discussion",""],["oa:W7104501791","Ti-6Al-4V","τCRSS",150.0,null,null,null,"MPa","","","","","",false,"","conclusions",""],["oa:W7104501791","Ti-6Al-4V","τCRSS",252.0,null,null,null,"MPa","","","","","",false,"","conclusions",""],["oa:W7120343292","Ti-6Al-4V","fator de empacotamento das estruturas cristalinas",0.25,0.23,0.27,null,"","","","","","",false,"unit_missing","abstract",""],["oa:W7133054355","Ti-6%Al","CRSS",240.0,null,null,null,"MPa","","","equiaxed α","","",false,"","results_discussion",""],["oa:W7133054355","Ti-6%Al","CRSS",420.0,null,null,20.0,"MPa","","","equiaxed α","","",false,"","results_discussion",""],["oa:W7133054355","Ti-6%Al","CRSS",600.0,null,null,120.0,"MPa","","","equiaxed α","","",false,"","results_discussion",""],["oa:W7133054355","Ti-6%Al","CRSS",320.0,null,null,null,"MPa","","","equiaxed α","","",false,"","results_discussion",""],["oa:W7133054355","Ti-6%Al","CRSS",248.0,null,null,24.0,"MPa","","","equiaxed α","","",false,"","results_discussion",""],["oa:W7133054355","Ti-6%Al","CRSS",330.0,null,null,null,"MPa","","","equiaxed α","","",false,"","results_discussion",""],["oa:W7133054355","Ti-6%Al","CRSS",322.0,null,null,null,"MPa","","","equiaxed α","","",false,"","results_discussion",""],["oa:W7133054355","Ti-6%Al","CRSS",388.0,null,null,34.0,"MPa","","","equiaxed α","","",false,"","results_discussion",""],["oa:W7133054355","Ti-6%Al","CRSS",330.0,null,null,null,"MPa","","","equiaxed α","","",false,"","results_discussion",""],["oa:W7133054355","Ti-6%Al","CRSS",220.0,null,null,10.0,"MPa","","","equiaxed α","","",false,"","results_discussion",""],["oa:W7133054355","Ti-6%Al","CRSS",200.0,null,null,null,"MPa","","","equiaxed α","","",false,"","results_discussion",""],["oa:W7133054355","Ti-6%Al","CRSS",275.0,null,null,null,"MPa","","","equiaxed α","","",false,"","results_discussion",""],["oa:W7133054355","Ti-6%Al","CRSS",369.0,null,null,null,"MPa","","","equiaxed α","","",false,"","results_discussion",""],["oa:W7133054355","Ti-6%Al","CRSS",123.0,null,null,null,"MPa","","","equiaxed α","","",false,"","results_discussion",""],["oa:W7133054355","Ti-6%Al","CRSS",172.2,null,null,null,"MPa","","","equiaxed α","","",false,"","results_discussion",""],["oa:W7133054355","Ti-6%Al","CRSS",278.8,null,null,null,"MPa","","","equiaxed α","","",false,"","results_discussion",""],["oa:W7133054355","Ti-6%Al","CRSS",350.0,null,null,100.0,"MPa","","","equiaxed α","","",false,"","results_discussion",""],["oa:W7165179694","Ti60","deformation_zone_diameter_ratio",1.579,null,null,null,"","500℃","","","","",false,"unit_missing","results","173 As shown in Fig. 3(d) at room temperature, the diameter of the deformation zone 174 surrounding the crater was 33.1% larger than the crater diameter itself, whereas at 175 500℃, this relative increase reached 57.9%."],["oa:W7165179694","Ti60","deformation_zone_diameter_ratio",1.331,null,null,null,"","room temperature","","","","",false,"unit_missing","results","173 As shown in Fig. 3(d) at room temperature, the diameter of the deformation zone 174 surrounding the crater was 33.1% larger than the crater diameter itself, whereas at 175 500℃, this relative increase reached 57.9%."],["oa:W7166845878","Ti-6Al-4V","τtw,0β",144.0,null,null,null,"MPa","","","","","",false,"","table","{101-1}<101-2->\t144\t0.0877\t350\t6\t0.1"],["oa:W7166845878","Ti-6Al-4V","τtw,0β",134.0,null,null,null,"MPa","","","","","",false,"","table","{101-2}<1-011>\t134\t0.0604\t350\t6\t0.1"],["oa:W7167064466","","CRSS values for basal and prismatic <a> slip",325.0,null,null,null,"MPa","room temperature","","","","",false,"","methods","Although the CRSS values for basal and prismatic <a> slip are comparable, approximately 325 and 355 MPa, respectively, basal slip dominated the early stage of plastic deformation."],["oa:W7167064466","","CRSS values for basal and prismatic <a> slip",355.0,null,null,null,"MPa","room temperature","","","","",false,"","methods","Although the CRSS values for basal and prismatic <a> slip are comparable, approximately 325 and 355 MPa, respectively, basal slip dominated the early stage of plastic deformation."],["openaire:45d2e3cdd6ad26da05ed8e30fac94476","TiAl","critical resolved shear stress",100.0,null,null,null,"MPa","","","","","",false,"","discussion",""],["openaire:4ab8071855022a60617e93a2814c4ce1","CP-Ti Grade 2","strižni modul",44.0,null,null,null,"MPa","25 °C","","","","",false,"unit_suspect","abstract",""],["openaire:4aecc05711132315b88e633dae0a68e6","Ti-5Al-5Mo-5V-3Cr","fαα",14.6,null,null,null,"","","100% β","","CPFEM prediction","",true,"unit_missing","conclusions",""],["openaire:4aecc05711132315b88e633dae0a68e6","Ti-5Al-5Mo-5V-3Cr","hs",1.019,null,null,null,"","","100% β","","CPFEM prediction","10−3 s−1",true,"unit_missing","conclusions",""],["openaire:4aecc05711132315b88e633dae0a68e6","Ti-5Al-5Mo-5V-3Cr","hs",6.6891,null,null,null,"","","100% β","","CPFEM prediction","10−5 s−1",true,"unit_missing","conclusions",""],["openaire:4aecc05711132315b88e633dae0a68e6","Ti-5Al-5Mo-5V-3Cr","fαα",14.6,null,null,null,"","","100% β","","CPFEM prediction","",true,"unit_missing","conclusions",""],["openaire:4aecc05711132315b88e633dae0a68e6","Ti-5Al-5Mo-5V-3Cr","˙a",0.0007,null,null,null,"","","100% β","","CPFEM prediction","10^{-3} s^{-1}",true,"unit_missing","conclusions",""],["openaire:4aecc05711132315b88e633dae0a68e6","Ti-5Al-5Mo-5V-3Cr","γ0α",0.0009,null,null,null,"","","100% β","","CPFEM prediction","",true,"unit_missing","conclusions",""],["openaire:4aecc05711132315b88e633dae0a68e6","Ti-5Al-5Mo-5V-3Cr","γ0αβ",0.0003,null,null,null,"","","100% β","","CPFEM prediction","",true,"unit_missing","conclusions",""],["openaire:4aecc05711132315b88e633dae0a68e6","Ti-5Al-5Mo-5V-3Cr","hs",-7.42,null,null,null,"","","100% β","","CPFEM prediction","10−2 s−1",true,"unit_missing","conclusions",""],["openaire:4aecc05711132315b88e633dae0a68e6","Ti-5Al-5Mo-5V-3Cr","hs",3.8,null,null,null,"","","100% β","","CPFEM prediction","10−4 s−1",true,"unit_missing","conclusions",""],["openaire:4aecc05711132315b88e633dae0a68e6","Ti-5Al-5Mo-5V-3Cr","fαβ",17.9,null,null,null,"","","100% β","","CPFEM prediction","",true,"unit_missing","conclusions",""],["openaire:4aecc05711132315b88e633dae0a68e6","Ti-5Al-5Mo-5V-3Cr","γ0α",0.0009,null,null,null,"","","100% β","","CPFEM prediction","",true,"unit_missing","conclusions",""],["openaire:4aecc05711132315b88e633dae0a68e6","Ti-5Al-5Mo-5V-3Cr","˙a",0.0001,null,null,null,"","","100% β","","CPFEM prediction","10^{-5} s^{-1}",true,"unit_missing","conclusions",""],["openaire:4aecc05711132315b88e633dae0a68e6","Ti-5Al-5Mo-5V-3Cr","γ0αβ",0.0003,null,null,null,"","","100% β","","CPFEM prediction","",true,"unit_missing","conclusions",""],["openaire:4aecc05711132315b88e633dae0a68e6","Ti-5Al-5Mo-5V-3Cr","hs",-9.74,null,null,null,"","","100% β","","CPFEM prediction","10−2 s−1",true,"unit_missing","conclusions",""],["openaire:4aecc05711132315b88e633dae0a68e6","Ti-5Al-5Mo-5V-3Cr","fαβ",17.9,null,null,null,"","","100% β","","CPFEM prediction","",true,"unit_missing","conclusions",""],["openaire:7787665bfe328ff86aa44129d98b983d","α-Ti","CRSS",209.0,null,null,null,"MPa","","","","","",false,"","methods",""],["openaire:7787665bfe328ff86aa44129d98b983d","α-Ti","CRSS",125.0,null,null,null,"MPa","","","","","",false,"","methods",""],["openaire:7787665bfe328ff86aa44129d98b983d","α-Ti","CRSS",494.0,null,null,null,"MPa","","","","","",false,"","methods",""],["openaire:7787665bfe328ff86aa44129d98b983d","Ti-6Al-4V","A",-1.86,null,null,null,"","","","","","",false,"unit_missing","conclusions",""],["openaire:77e529223f55e2dff759f2a67a37c399","Ti-6Al-4V","Glide resistance (α)",1002.0,null,null,null,"MPa","","","","","",false,"","discussion",""],["openaire:77e529223f55e2dff759f2a67a37c399","Ti-6Al-4V","Glide resistance (α’)",741.0,null,null,null,"MPa","","","","","",false,"","discussion",""],["openaire:ad401a064cec479b3f0e669b5b4d3954","Ti-6Al-4V","σ = 0,92 x Rp0,2%",0.92,null,null,null,"","","bimodal","bimodal","","",false,"unit_missing","conclusions",""],["openaire:ad401a064cec479b3f0e669b5b4d3954","Ti-6Al-4V","σ = 0,88 x Rp0,2%",0.88,null,null,null,"","","bimodal","bimodal","","",false,"unit_missing","conclusions",""],["openaire:ad401a064cec479b3f0e669b5b4d3954","Ti-6Al-4V","σ = 0,94 x Rp0,2%",0.94,null,null,null,"","","bimodal","bimodal","","",false,"unit_missing","conclusions",""],["openaire:ad401a064cec479b3f0e669b5b4d3954","Ti-6Al-4V","σ = 0,92 x Rp0,2%",0.92,null,null,null,"","","bimodal","bimodal","","",false,"unit_missing","conclusions",""],["openaire:ee308c42068e21916fc51e86096d4497","TiMMC","shear stress",650.0,null,null,null,"MPa","","","","","105s-1",false,"","results_discussion",""],["openaire:fd1b15f914fdcd609ed9a9a71f06836e","Ti-6Al-4V","critical resolved shear stress τ c s",100.0,100.0,100.0,null,"MPa","","","","","",false,"","conclusions",""]]}
