Repository: akhtar07/tisci-explorer

# TiSci Explorer

A read-only, static explorer for **TiSci**, an autonomous research agent for titanium alloys. TiSci reads the
titanium-alloy literature, builds a knowledge graph and a table of measured values, proposes hypotheses where the
graph has gaps, and tests them with DFT (MACE / VASP) and the ICME-lite multiscale chain.

**Live site:** https://akhtar07.github.io/tisci-explorer/

The site has seven sections:

| Section | What it shows |
|---|---|
| Overview | Corpus → graph → facts → hypotheses → verdicts, with the snapshot's counts |
| Worked example | One full loop for W in α-Ti: graph path, hypothesis, novelty check, DFT test, verdict, follow-up, DAMASK |

File: data/facts/density.json (part 3 of 5)
"LPBF-Ti-32.5Fe","density",5.58,null,null,0.03,"g/cm3","","","","Archimedes’ method","",false,"","results","It agrees well with 5.58 ± 0.03 g/cm 3 determined by Archimedes’ method."],["oa:W3046869797","α-Ti","Local ρ (NF-PXCT)",4.6,null,null,0.08,"g/cm3","","","","NF-PXCT","",false,"","results","Phase Local ρ (NF-PXCT) Global ρ (HEXRD) [g/cm 3 ] [g/cm 3 ] α-Ti 4.6 ± 0.08 4.5 β-Ti 5.1 ± 0.09 5.0 η-Ti 4 Fe 2 O x 5.5 ± 0.12 5.7 TiFe 6.4 ± 0.13 6.5 LPBF-Ti-32.5Fe 5.62 ± 0.09 5.63 The density ~ 5.62 g/cm 3 of LPBF-Ti-32.5Fe was calculated based on the phase fractions from Table 1 ."],["oa:W3046869797","β-Ti","Local ρ (NF-PXCT)",5.1,null,null,0.09,"g/cm3","","","","NF-PXCT","",false,"","results","Phase Local ρ (NF-PXCT) Global ρ (HEXRD) [g/cm 3 ] [g/cm 3 ] α-Ti 4.6 ± 0.08 4.5 β-Ti 5.1 ± 0.09 5.0 η-Ti 4 Fe 2 O x 5.5 ± 0.12 5.7 TiFe 6.4 ± 0.13 6.5 LPBF-Ti-32.5Fe 5.62 ± 0.09 5.63 The density ~ 5.62 g/cm 3 of LPBF-Ti-32.5Fe was calculated based on the phase fractions from Table 1 ."],["oa:W3046869797","η-Ti4Fe2Ox","Local ρ (NF-PXCT)",5.5,null,null,0.12,"g/cm3","","","","NF-PXCT","",false,"","results","Phase Local ρ (NF-PXCT) Global ρ (HEXRD) [g/cm 3 ] [g/cm 3 ] α-Ti 4.6 ± 0.08 4.5 β-Ti 5.1 ± 0.09 5.0 η-Ti 4 Fe 2 O x 5.5 ± 0.12 5.7 TiFe 6.4 ± 0.13 6.5 LPBF-Ti-32.5Fe 5.62 ± 0.09 5.63 The density ~ 5.62 g/cm 3 of LPBF-Ti-32.5Fe was calculated based on the phase fractions from Table 1 ."],["oa:W3046869797","Ti-Fe (binary)","Local ρ (NF-PXCT)",6.4,null,null,0.13,"g/cm3","","","","NF-PXCT","",false,"","results","Phase Local ρ (NF-PXCT) Global ρ (HEXRD) [g/cm 3 ] [g/cm 3 ] α-Ti 4.6 ± 0.08 4.5 β-Ti 5.1 ± 0.09 5.0 η-Ti 4 Fe 2 O x 5.5 ± 0.12 5.7 TiFe 6.4 ± 0.13 6.5 LPBF-Ti-32.5Fe 5.62 ± 0.09 5.63 The density ~ 5.62 g/cm 3 of LPBF-Ti-32.5Fe was calculated based on the phase fractions from Table 1 ."],["oa:W3048407515","Ti-6Al-4V","Density (kg/m3)",4.43,null,null,null,"g/cm3","room temperature","","","","",false,"","results_discussion","Fig. 3 Optical micrograph of thin wall cross-section showing example traces for thickness measurement Table 3 Room-temperature thermophysical properties of Ti- 6Al-4V, Inconel 718, and AlSi10Mg used in the Rosenthal analytical solution Absorptivity Melting temperature (K) Thermal conductivity (W/m-K) Density (kg/m3) Heat capacity (J/kg-K) Ti-6Al-4V [8] 0.5 [9] 1913 6.7 4430 526 Inconel 718 [10] 0.32 [11] 1643 11.4 8220 435 AlSi10Mg [8] 0.32 [8] 849 110 2670 915 196 Int J Adv Manuf Technol (2020)"],["oa:W3080356810","Ti80","density",4.49,null,null,0.0,"g/cm3","","sintered at 1200°C for 4 h","","Archimedes’ technique","",false,"","results_discussion","Archimedes’ technique revealed that the average density reached ∼4.49 g/cm3, such an increase in density is in accordance with the less than 0.4% ﬁne pore content observed in the microstructure (Figure 10)."],["oa:W3086772863","Ti-6Al-4V","Density (g/cm3)",4.43,null,null,null,"g/cm3","","","","","",false,"","table","Density (g/cm3)\t4.43\t2.26"],["oa:W3087106546","17-4 PH steel","Density",7.816,null,null,0.24,"g/cm3","","as-processed LENS","","","",false,"out_of_range","table","17-4 PH steel\t15.2 ± 8.7\t16.00 ± 1.26\t7.816 ± 0.240\t400.1 ± 46.6"],["oa:W3087106546","Ti-6Al-4V","Density",4.425,null,null,0.02,"g/cm3","","as-processed LENS","","","",false,"","table","Ti-6Al-4V\t18.7 ± 12.6\t26.21 ± 4.00\t4.425 ± 0.020\t382.3 ± 11.1"],["oa:W3087106546","Al 4047","Density",2.649,null,null,0.11,"g/cm3","","as-processed LENS","","","",false,"out_of_range","table","Al 4047\t22.9 ± 12.1\t27.71 ± 8.95\t2.649 ± 0.110\t89.5 ± 9.9"],["oa:W3092469589","","mass density ρ",7.964,null,null,null,"g·cm-3","","","","","",false,"unit_mismatch","results_discussion",""],["oa:W3101917704","Ti-6Al-4V","Density",2.66,null,null,null,"g/cm3","","heat treated","","","",false,"out_of_range","methods",""],["oa:W3108152236","Ti-6Al-4V","density",0.76,null,null,null,"","","","","","",false,"unit_missing","results",""],["oa:W3110944673","GNPs","Density",2.21,2.21,2.21,null,"g/cm3","","","","","",false,"out_of_range","table","GNPs\t5–8 nm\tless than 2 µm\t750 m2/g\t2.21 g/cm3"],["oa:W3116889864","Ti-6Al-4V","Density, g/cm3",4.55,null,null,null,"g/cm3","","","","","",false,"","table","TC4\t4.55\t1660\t7.14\t895"],["oa:W3116889864","304SS","Density, g/cm3",7.93,null,null,null,"g/cm3","","","","","",false,"out_of_range","table","304SS\t7.93\t1398~1454\t18.4\t563"],["oa:W3117571005","Ti-6Al-4V","Density",4.43,null,null,null,"g/cm3","","","","","",false,"","table","Density\t4.43\tg/cm3"],["oa:W3119435349","VT-22 composite 1","density",4.2,null,null,null,"g/cm3","","sintered","","","",false,"","abstract","After sintering, sample 1 had a density of 4.2 g/cm3, hardness 340 HB, sample 2 had a density of 4.3 g/cm3, hardness 310 HB."],["oa:W3119435349","VT-22 composite 2","density",4.3,null,null,null,"g/cm3","","sintered","α + β","","",false,"","abstract","After sintering, sample 1 had a density of 4.2 g/cm3, hardness 340 HB, sample 2 had a density of 4.3 g/cm3, hardness 310 HB."],["oa:W3119686028","Co-Cr-W-Mo","density",8.6,null,null,null,"g/cm3","","","","","",false,"out_of_range","results","The Co–Cr–W–Mo specimens at location 1 achieved an average density of 8.60 g/cm3, while the samples at location 2 had 8.55 g/cm3."],["oa:W3119686028","Co-Cr-W-Mo","density",8.55,null,null,null,"g/cm3","","","","","",false,"out_of_range","results","The Co–Cr–W–Mo specimens at location 1 achieved an average density of 8.60 g/cm3, while the samples at location 2 had 8.55 g/cm3."],["oa:W3119686028","Ti-6Al-4V","density",4.27,null,null,null,"g/cm3","","","","","",false,"","results","Ti–6Al–4V alloy specimens gave similar results and their densities were 4.27 g/cm3 at location 1 and 4.21 g/cm3 at location 2."],["oa:W3119686028","Ti-6Al-4V","density",4.21,null,null,null,"g/cm3","","","","","",false,"","results","Ti–6Al–4V alloy specimens gave similar results and their densities were 4.27 g/cm3 at location 1 and 4.21 g/cm3 at location 2."],["oa:W3123194034","Ti-6Al-4V","Density (g/cm3)",2.52,null,null,null,"g/cm3","","as-built SLM","","","",false,"out_of_range","results_discussion",""],["oa:W3133847851","γ-TiAl","Density",3.8,3.8,3.8,null,"g/cm3","","","","","",false,"","table","Density\t3800\tkg/m3\t[]"],["oa:W3135539228","Ti-6Al-4V","pycnometer density",2.96,2.96,2.96,0.002,"g/cm3","","","","","",false,"out_of_range","results_discussion",""],["oa:W3135539228","Ti-6Al-4V","density",2.96,null,null,0.002,"g/cm3","","","","","",false,"out_of_range","results_discussion",""],["oa:W3135539228","Ti-6Al-4V","density",2.96,2.96,2.96,0.002,"g/cm3","","","","","",false,"out_of_range","results_discussion",""],["oa:W3135539228","Ti-6Al-4V","sintered density expressed as % of Ti-6Al-4V powder pycnometer density",4.43,null,null,null,"g/cm3","","","","","",false,"","results_discussion",""],["oa:W3135539228","Ti-6Al-4V","green density expressed relative to the pycnometer density for 59 vol.% Ti-6Al-4V feedstock",2.96,null,null,0.002,"g/cm3","","","","","",false,"out_of_range","results_discussion",""],["oa:W3135539799","Ti-5Al-5Mo-5V-3Cr","w parameter",0.24,null,null,null,"","","","","","",false,"unit_missing","results","Equation [1] was used to calculate the w parameter: w ¼ qs \u0002 qg qt \u0002 qg ½1\u0003 where qs is the density of the compact after sintering, qg is the density of the compact after the cold compacting process, and qt is the theoretical density of the solid material.[28] Similarly to the relative density values, the densiﬁcation parameter increases with increasing sintering temperature up to 1250 \u0002C, and it is about 0.07 higher compared to that obtained by the sintering at 1000 \u0002C (0.24 and 0.17, respectiv"],["oa:W3135539799","Ti-5Al-5Mo-5V-3Cr","w parameter",0.17,null,null,null,"","","","","","",false,"unit_missing","results","Equation [1] was used to calculate the w parameter: w ¼ qs \u0002 qg qt \u0002 qg ½1\u0003 where qs is the density of the compact after sintering, qg is the density of the compact after the cold compacting process, and qt is the theoretical density of the solid material.[28] Similarly to the relative density values, the densiﬁcation parameter increases with increasing sintering temperature up to 1250 \u0002C, and it is about 0.07 higher compared to that obtained by the sintering at 1000 \u0002C (0.24 and 0.17, respectiv"],["oa:W3135577654","Ti-6Al-4V","Density",4.43,null,null,null,"g/cm3","","","","","",false,"","methods","Materials Density (kg/m3) Young’s modulus (GPa) Yield strength (MPa) Poisson’s ratio Ti6Al4V 4430 113.8 970 0.32 https://doi.org/10.1371/journal.pone.0247764.t001 Fig 3."],["oa:W3159554125","Ti-Nb (binary)","density values of Ti and Nb",4.51,null,null,null,"g/cm3","","","","","",false,"","results_discussion","As described earlier, there is a significant difference between the density values of Ti and Nb, i.e., 4.51 g/cm3 and 8.57 g/cm3, respectively []."],["oa:W3159624590","Ti-6Al-4V","density",5.24,null,null,null,"g/cm3","","","","","",false,"","results_discussion","The measured density is close to various Ti-based alloys (5.24 g/cm3) which seems beneficial for Ti–6Al–4V brazing."],["oa:W3159624590","Ti-6Al-4V","density",5.0,null,null,null,"g/cm3","","","","","",false,"","conclusions","The density of the HEAF was ≈ 5 g/cm3 with 97–98% densification."],["oa:W3165638838","Ti-6Al-4V","density",4.362,null,null,0.01,"g/cm3","","","","","",false,"","results_discussion","Mechanical Properties of the Composites The measured densities of the sintered samples were 4.362 ± 0.010, 4.356 ± 0.012, and 4.343 ± 0.012 g/cm3 for the pure TC4 sample, 0.27GO/TC4 sample, and 0.54GO/TC4 sample, respectively."],["oa:W3165638838","0.27GO/TC4","density",4.356,null,null,0.012,"g/cm3","","","","","",false,"","results_discussion","Mechanical Properties of the Composites The measured densities of the sintered samples were 4.362 ± 0.010, 4.356 ± 0.012, and 4.343 ± 0.012 g/cm3 for the pure TC4 sample, 0.27GO/TC4 sample, and 0.54GO/TC4 sample, respectively."],["oa:W3165638838","0.54GO/TC4","density",4.343,null,null,0.012,"g/cm3","","","","","",false,"","results_discussion","Mechanical Properties of the Composites The measured densities of the sintered samples were 4.362 ± 0.010, 4.356 ± 0.012, and 4.343 ± 0.012 g/cm3 for the pure TC4 sample, 0.27GO/TC4 sample, and 0.54GO/TC4 sample, respectively."],["oa:W3168682037","Ti-6Al-4V","densidade",4.51,null,null,null,"g/cm3","25ºC","","","","",false,"","abstract",""],["oa:W3173060150","VT1-0","bulk density",2.7,null,null,null,"g/cm3","","","","","",false,"out_of_range","methods",""],["oa:W3173060150","Ti","density",4.49,null,null,null,"g/cm3","","","","","",false,"","results",""],["oa:W3173060150","Ti5Al2V","density",4.393,null,null,null,"g/cm3","","","","","",false,"","results",""],["oa:W3173060150","Ti-6Al-4V","density",4.429,null,null,null,"g/cm3","","","","","",false,"","results",""],["oa:W3173385834","P-Ti6Al4V","Density (ρ = g.cm−3)",2.61,2.61,2.61,0.01,"g/cm3","","","","","",false,"out_of_range","results","Table 1 The density and porosity percentage of P-Ti6Al4V structures with different Mg proportions Properties Magnesium Additive (vol.%) 40 50 60 Density (ρ = g.cm−3) 2.61 ± 0.01 2.11 ± 0.015 1.59 ± 0.020 Porosity (%) 41.08 ± 0.22 52.37 ± 0.34 64.10 ± 0.47 Fig. 4 SEM images of P- Ti6Al4V (41.08%) samples at a ×23, b ×50, c ×120, d ×500 magniﬁcations and e EDS spectrum 80 Page 4 of 11 Journal of Materials Science: Materials in Medicine (2021) 32:80"],["oa:W3173385834","P-Ti6Al4V","Density (ρ = g.cm−3)",2.11,2.11,2.11,0.015,"g/cm3","","","","","",false,"out_of_range","results","Table 1 The density and porosity percentage of P-Ti6Al4V structures with different Mg proportions Properties Magnesium Additive (vol.%) 40 50 60 Density (ρ = g.cm−3) 2.61 ± 0.01 2.11 ± 0.015 1.59 ± 0.020 Porosity (%) 41.08 ± 0.22 52.37 ± 0.34 64.10 ± 0.47 Fig. 4 SEM images of P- Ti6Al4V (41.08%) samples at a ×23, b ×50, c ×120, d ×500 magniﬁcations and e EDS spectrum 80 Page 4 of 11 Journal of Materials Science: Materials in Medicine (2021) 32:80"],["oa:W3173385834","P-Ti6Al4V","Density (ρ = g.cm−3)",1.59,1.59,1.59,0.02,"g/cm3","","","","","",false,"out_of_range","results","Table 1 The density and porosity percentage of P-Ti6Al4V structures with different Mg proportions Properties Magnesium Additive (vol.%) 40 50 60 Density (ρ = g.cm−3) 2.61 ± 0.01 2.11 ± 0.015 1.59 ± 0.020 Porosity (%) 41.08 ± 0.22 52.37 ± 0.34 64.10 ± 0.47 Fig. 4 SEM images of P- Ti6Al4V (41.08%) samples at a ×23, b ×50, c ×120, d ×500 magniﬁcations and e EDS spectrum 80 Page 4 of 11 Journal of Materials Science: Materials in Medicine (2021) 32:80"],["oa:W3173385834","P-Ti6Al4V","density",2.11,null,null,null,"g/cm3","","","","","",false,"out_of_range","discussion","When porosity reaches to 50% in volume, the density of the sample decreases to 2.11 g/cm3, which is slightly less than half of pure Ti6Al4V (4.43 g/cm3)."],["oa:W3173531705","GUR 1050 UHMWPE","Density, g/cm3",0.93,null,null,null,"g/cm3","","as-delivered","","","",false,"out_of_range","methods","Photo (a) and scheme (b) of the UVT set-up Table 1 Mechanical characteristics of the tested materials in the as-delivered condition according to the suppliers\u0002 datasheets E, GPa UTS, MPa Y, MPa Elongation, % Poisson\u0002s ratio, - Ti6Al4V 120 1020 950 14 0.35 E, GPa Density, g/cm3 Y, MPa Izod notched, kJ/m2 Poisson\u0002s ratio, - GUR 1050 UHMWPE 1.2 0.93 0.48 > 73 0.46 7600—Volume 30(10) October 2021 Journal of Materials Engineering and Performance"],["oa:W3174016613","Ti-6Al-4V","density",4.295,4.25,4.34,null,"g/cm3","","as-built SLM","","","",false,"","results_discussion","These are equal to the density of 4.25–4.34 g/cm3, assuming 100% is 4.432 g/cm3."],["oa:W3174016613","Ti-6Al-4V","density",4.295,4.25,4.34,null,"g/cm3","","as-built EBM","","","",false,"","results_discussion","These are equal to the density of 4.25–4.34 g/cm3, assuming 100% is 4.432 g/cm3."],["oa:W3174016613","Ti-6Al-4V","density",4.432,4.432,4.432,null,"g/cm3","","","","","",false,"","results_discussion","These are equal to the density of 4.25–4.34 g/cm3, assuming 100% is 4.432 g/cm3."],["oa:W3181212221","EOS Ti6Al4V","Mass density",4.4,null,null,null,"g/cm3","","as-built SLM","","","",false,"","table","Mass density\t4.4\tg/cm3"],["oa:W3184089291","Ti-6Al-4V","density",4.13,null,null,null,"g/cm3","","sintered at 1300°C","","","",false,"","abstract",""],["oa:W3184089291","Ti-6Al-4V","density",4.13,null,null,null,"g/cm3","","sintered at 1300 °C","","","",false,"","results_discussion",""],["oa:W3189415961","CP-Ti Grade 2","density",4.507,null,null,null,"g/cm3","","","","","",false,"","methods","Characteristic properties of these powders are Titanium (Ti) Purity: 99.9%, Size: 100 mesh, density 4,507 g/cm3."],["oa:W3189435153","WC + 6%Co","Density (g/cm3)",15.4,null,null,null,"g/cm3","","","","","",false,"out_of_range","table","WC + 6%Co\t92.0\t52.3\t4.8\t15.4"],["oa:W3189990318","Ti-6Al-4V","Density (g/cm3)",2.787,null,null,0.01,"g/cm3","","","","","",false,"out_of_range","table","Ti-6Al-4V\t4.430\t2.787 ± 0.010\t4.420 ± 0.004\t62.9\t99.8"],["oa:W3189990318","Ti-6Al-4V","Density (g/cm3)",4.42,null,null,0.004,"g/cm3","","","","","",false,"","table","Ti-6Al-4V\t4.430\t2.787 ± 0.010\t4.420 ± 0.004\t62.9\t99.8"],["oa:W3193342748","Ti-6Al-4V","Density, ρ",4.43,null,null,null,"g/cm3","solidus temperature","","","","",false,"","methods",""],["oa:W3193342748","Ti-6242Si","Density, ρ",4.54,null,null,null,"g/cm3","room temperature","","","","",false,"","results_discussion",""],["oa:W3195942834","Ti-1Al-8V-5Fe","q",4.558,null,null,null,"g/cm3","1703 K","","","","",false,"","methods","The material properties for Ti-185 (q = 4558 kg/m3, k = 25 W/ m\u0005K, Cp= 723 J/kg\u0005K) at 1703 K, corresponding to the solidus temperature for this alloy, were used for the calculation."],["oa:W3196290062","Ti-6Al-4V","density",4.43,null,null,null,"g/cm3","","","","","",false,"","methods","Assuming the density of solid Ti-6Al-4V is equal to ρ0 = 4.43 g/cm3, the porosity P of the scaffolds in % was obtained by:"],["oa:W3196290062","Ti-6Al-4V","Density ρ, g/cm3",1.07,null,null,0.13,"g/cm3","","","","","",false,"out_of_range","table","Density ρ, g/cm3\t1.07 ± 0.13\t0.74 ± 0.15"],["oa:W3196290062","Ti-6Al-4V","Density ρ, g/cm3",0.74,null,null,0.15,"g/cm3","","","","","",false,"out_of_range","table","Density ρ, g/cm3\t1.07 ± 0.13\t0.74 ± 0.15"],["oa:W3198207526","CP-Ti Grade 2","Density",4.505,null,null,null,"g/cm3","","","hexagonal close-packed","","",false,"","methods",""],["oa:W3198207526","CP-Ti Grade 2","Density",4.32,null,null,null,"g/cm3","","","body-centered cubic","","",false,"","methods",""],["oa:W3199668645","","density",2.532,null,null,0.046,"g/cm3","","","","","",false,"out_of_range","results_discussion","SPS TEMPERATURE (°C) DENSITY (g/cm3) POROSITY (%) HARDNESS HV0.3 1025 2.532 ± 0.046 23.7 ± 5.4 443 ± 56 1050 2.616 ± 0.060 21.0 ± 5.5 725 ± 77 1075 2.704 ± 0.025 11.7 ± 3.3 743 ± 142 Table 5 Density and Vickers hardness of SPS sintered lunar regolith (LHS) samples."],["oa:W3199668645","","density",2.616,null,null,0.06,"g/cm3","","","","","",false,"out_of_range","results_discussion","SPS TEMPERATURE (°C) DENSITY (g/cm3) POROSITY (%) HARDNESS HV0.3 1025 2.532 ± 0.046 23.7 ± 5.4 443 ± 56 1050 2.616 ± 0.060 21.0 ± 5.5 725 ± 77 1075 2.704 ± 0.025 11.7 ± 3.3 743 ± 142 Table 5 Density and Vickers hardness of SPS sintered lunar regolith (LHS) samples."],["oa:W3199668645","","DENSITY (G/CM3)",3.04,null,null,0.046,"g/cm3","","","","","",false,"out_of_range","results_discussion","PARTICLE SIZE (µm) DENSITY (G/CM3) POROSITY (%) HARDNESS HV0.3 < 22 3.040 ± 0.046 4.3 ± 2.1 722 ± 35 < 50 2.831 ± 0.077 15.5 ± 6.2 752 ± 74 < 100 2.795 ± 0.078 21.4 ± 4.6 657 ± 46 Table 6 Density and Vickers hardness of SPS sintered lunar regolith (EAC) samples with different particle size."],["oa:W3199668645","","DENSITY (G/CM3)",2.831,null,null,0.077,"g/cm3","","","","","",false,"out_of_range","results_discussion","PARTICLE SIZE (µm) DENSITY (G/CM3) POROSITY (%) HARDNESS HV0.3 < 22 3.040 ± 0.046 4.3 ± 2.1 722 ± 35 < 50 2.831 ± 0.077 15.5 ± 6.2 752 ± 74 < 100 2.795 ± 0.078 21.4 ± 4.6 657 ± 46 Table 6 Density and Vickers hardness of SPS sintered lunar regolith (EAC) samples with different particle size."],["oa:W3199668645","","DENSITY (G/CM3)",2.795,null,null,0.078,"g/cm3","","","","","",false,"out_of_range","results_discussion","PARTICLE SIZE (µm) DENSITY (G/CM3) POROSITY (%) HARDNESS HV0.3 < 22 3.040 ± 0.046 4.3 ± 2.1 722 ± 35 < 50 2.831 ± 0.077 15.5 ± 6.2 752 ± 74 < 100 2.795 ± 0.078 21.4 ± 4.6 657 ± 46 Table 6 Density and Vickers hardness of SPS sintered lunar regolith (EAC) samples with different particle size."],["oa:W3199668645","","DENSITY",2.616,null,null,0.06,"g/cm3","","","","","",false,"out_of_range","results_discussion","LUNAR REGOLITH SIMULANT TYPE DENSITY (g/cm3) POROSITY (%) HARDNESS HV0.3 LHS-1 2.616 ± 0.060 21.0 ± 5.5 725 ± 77 EAC-1A 2.831 ± 0.077 15.5 ± 6.2 752 ± 74 LMS-1 2.817 ± 0.083 21.6 ± 7.7 732 ± 167 Table 7 Density and Vickers hardness of SPS samples of different regolith simulants (max. particle size 50 µm). a \u0007 b \u0007 c \u0007 Figure 8 SEM images of SPS samples of three different lunar regolith simulants: a) EAC-1A, b) LMS-1 and c) LHS-1."],["oa:W3199668645","","DENSITY",2.831,null,null,0.077,"g/cm3","","","","","",false,"out_of_range","results_discussion","LUNAR REGOLITH SIMULANT TYPE DENSITY (g/cm3) POROSITY (%) HARDNESS HV0.3 LHS-1 2.616 ± 0.060 21.0 ± 5.5 725 ± 77 EAC-1A 2.831 ± 0.077 15.5 ± 6.2 752 ± 74 LMS-1 2.817 ± 0.083 21.6 ± 7.7 732 ± 167 Table 7 Density and Vickers hardness of SPS samples of different regolith simulants (max. particle size 50 µm). a \u0007 b \u0007 c \u0007 Figure 8 SEM images of SPS samples of three different lunar regolith simulants: a) EAC-1A, b) LMS-1 and c) LHS-1."],["oa:W3199668645","","DENSITY",2.817,null,null,0.083,"g/cm3","","","","","",false,"out_of_range","results_discussion","LUNAR REGOLITH SIMULANT TYPE DENSITY (g/cm3) POROSITY (%) HARDNESS HV0.3 LHS-1 2.616 ± 0.060 21.0 ± 5.5 725 ± 77 EAC-1A 2.831 ± 0.077 15.5 ± 6.2 752 ± 74 LMS-1 2.817 ± 0.083 21.6 ± 7.7 732 ± 167 Table 7 Density and Vickers hardness of SPS samples of different regolith simulants (max. particle size 50 µm). a \u0007 b \u0007 c \u0007 Figure 8 SEM images of SPS samples of three different lunar regolith simulants: a) EAC-1A, b) LMS-1 and c) LHS-1."],["oa:W3199668645","Ti-6Al-4V","DENSITY",4.391,null,null,0.018,"g/cm3","","1000 °C/10 min","","","",false,"","results_discussion","MATERIAL TEMPERATURE / HOLDING TIME DENSITY (g/cm3) POROSITY (%) HARDNESS HV0.5 Stainless Steel 316 1050 °C/10 min 7.642 ± 0.046 3 ± 1.2 158 ± 5 1050 °C/20 min 7.556 ± 0.015 1.4 ± 0.4 164 ± 6 1100 °C/20 min 7.834 ± 0.010 0.9 ± 0.3 191 ± 5 Ti6Al4V 1000 °C/10 min 4.391 ± 0.018 1.2 ± 0.5 322 ± 11 1050 °C/10 min 4.389 ± 0.006 0.7 ± 0.2 341 ± 23 Table 8 Density and Vickers hardness of sintered stainless steel and Ti6Al4V (under 50 MPa pressure)."],["oa:W3199668645","Ti-6Al-4V","DENSITY",4.389,null,null,0.006,"g/cm3","","1050 °C/10 min","","","",false,"","results_discussion","MATERIAL TEMPERATURE / HOLDING TIME DENSITY (g/cm3) POROSITY (%) HARDNESS HV0.5 Stainless Steel 316 1050 °C/10 min 7.642 ± 0.046 3 ± 1.2 158 ± 5 1050 °C/20 min 7.556 ± 0.015 1.4 ± 0.4 164 ± 6 1100 °C/20 min 7.834 ± 0.010 0.9 ± 0.3 191 ± 5 Ti6Al4V 1000 °C/10 min 4.391 ± 0.018 1.2 ± 0.5 322 ± 11 1050 °C/10 min 4.389 ± 0.006 0.7 ± 0.2 341 ± 23 Table 8 Density and Vickers hardness of sintered stainless steel and Ti6Al4V (under 50 MPa pressure)."],["oa:W3202380035","Ti","Density at room temperature (kg/m3)",4.54,null,null,null,"g/cm3","room temperature","","","","",false,"","table","Density at room temperature (kg/m3) []\t4.540\t6.506\t8.570\t7.310\t16.654"],["oa:W3202380035","Zr","Density at room temperature (kg/m3)",6.506,null,null,null,"g/cm3","room temperature","","","","",false,"","table","Density at room temperature (kg/m3) []\t4.540\t6.506\t8.570\t7.310\t16.654"],["oa:W3202380035","Nb","Density at room temperature (kg/m3)",8.57,null,null,null,"g/cm3","room temperature","","","","",false,"out_of_range","table","Density at room temperature (kg/m3) []\t4.540\t6.506\t8.570\t7.310\t16.654"],["oa:W3202380035","Sn","Density at room temperature (kg/m3)",7.31,null,null,null,"g/cm3","room temperature","","","","",false,"out_of_range","table","Density at room temperature (kg/m3) []\t4.540\t6.506\t8.570\t7.310\t16.654"],["oa:W3202380035","Ta","Density at room temperature (kg/m3)",16.654,null,null,null,"g/cm3","room temperature","","","","",false,"out_of_range","table","Density at room temperature (kg/m3) []\t4.540\t6.506\t8.570\t7.310\t16.654"],["oa:W3207393808","TC21","Density(kg/m3), ρ",4.61,null,null,null,"g/cm3","","","","","",false,"","table","Density(kg/m3), ρ\t4610"],["oa:W3212628970","Ti-6Al-4V","absolute density",4.416,null,null,0.001,"g/cm3","","as-built LPBF","martensitic α'","","",false,"","results","Mechanical properties The absolute densities of the specimens were 4.416 ± 0.001 g/cm3 for Ar flow and 4.418 ± 0.001 g/cm3 for He flow, and their relative densities were 99.69% ± 0.03% and 99.72 ± 0.04%, respectively."],["oa:W3212628970","Ti-6Al-4V","absolute density",4.418,null,null,0.001,"g/cm3","","as-built LPBF","martensitic α'","","",false,"","results","Mechanical properties The absolute densities of the specimens were 4.416 ± 0.001 g/cm3 for Ar flow and 4.418 ± 0.001 g/cm3 for He flow, and their relative densities were 99.69% ± 0.03% and 99.72 ± 0.04%, respectively."],["oa:W3213754879","Ti-6Al-4V","bulk layer density",2.48,null,null,null,"g/cm3","","","","","",false,"out_of_range","methods",""],["oa:W3213754879","Ti-6Al-4V","layer density",1.97,null,null,null,"g/cm3","","","","","",false,"out_of_range","methods",""],["oa:W3213754879","Ti-6Al-4V","bulk layer density",2.55,null,null,null,"g/cm3","","","","","",false,"out_of_range","methods",""],["oa:W3213754879","Ti-6Al-4V","bulk layer density",0.0,null,null,null,"","","","","","",false,"unit_missing","methods",""],["oa:W3214661313","CP-Ti Grade 2","density",4.51,4.51,4.51,null,"g/cm3","","","","","",false,"","methods","The weight of the specimens was, therefore, divided by the weight of a solid CP-Ti object with similar dimensions and a den- sity of 4.51 g/cm 3 [18] ."],["oa:W3216550866","Ti-6Al-4V","Density (g/cm3)",4.43,null,null,null,"g/cm3","","","","","",false,"","methods","Property Value Melting point (° C) 1.649 Density (g/cm3) 4.43 Thermal conductivity (W/m-K) 7.2 Hardness (HRA) 48-49 Electrical resistivity (ohm-cm) 170"],["oa:W3216574979","Ti-6Al-4V","density",4.51,null,null,null,"g/cm3","","","","","",false,"","methods","The remaining material data used in the simulation were: density 4510 kg/m3; Young’s modulus 115 GPa; Poisson ratio 0.31; Taylor–Quinney coefficient 0.9; specific heat 523 J/(kg∙K)."],["oa:W4200254123","Ti-6Al-4V","Density",4.4,null,null,null,"g/cm3","","","","","",false,"","table","1\tDensity\t4.4 × 103 kg/m3"],["oa:W4200335838","Ti-6Al-4V","Density",4.43,null,null,null,"g/cm3","","","","","",false,"","table","Density g/cm3\t4.43"],["oa:W4200474828","Ti-20Mo-15Ta-7Zr","Densityg/cm3",7.64,null,null,null,"g/cm3","","","","","",false,"out_of_range","table","R5\tTi20Mo7Zr15Ta\tTi = 31.5; Mo = 7.5;Zr = 3.5; Ta = 7.5\t99.92\t7.64"],["oa:W4200474828","Ti-20Mo-15Ta-7Zr-0.5Si","Densityg/cm3",7.65,null,null,null,"g/cm3","","","","","",false,"out_of_range","table","R6\tTi20Mo7Zr15Ta0.5Si\tTi = 31.25; Mo = 7.5; Zr = 3.5;Ta = 7.5; Si = 0.25\t98.86\t7.65"],["oa:W4200474828","Ti-20Mo-15Ta-7Zr-0.75Si","Densityg/cm3",7.66,null,null,null,"g/cm3","","","","","",false,"out_of_range","table","R7\tTi20Mo7Zr15Ta0.75Si\tTi = 31.13; Mo = 7.5; Zr = 3.5;Ta = 7.5; Si = 0.37\t98.88\t7.66"],["oa:W4200474828","Ti-20Mo-15Ta-7Zr","Densityg/cm3",7.67,null,null,null,"g/cm3","","","","","",false,"out_of_range","table","R8\tTi20Mo7Zr15TaSi\tTi = 31; Mo = 7.5; Zr = 3.5;Ta = 7.5; Si = 0.5\t99.68\t7.67"],["oa:W4206940668","Ti-6Al-4V","Density",4.42,null,null,null,"g/cm3","20 °C","","","","",false,"","methods","Table 3 Temperature-dependent material properties of Ti-6Al-4V [8] Temperature (ºC) Density (kg/m3) Thermal Conductivity (W/(m·°C)) Heat Capacity (J/(kg·°C)) Poisson’s Ratio Thermal Expansion Coefficient (μm/(m·°C)) Young’s Modulus (GPa) Elastic Limit (MPa) 20 205 500 995 1100 1200 1600 1650 2000 4420 4395 4350 4282 4267 4252 4198 3886 3818 7 8.75 12.6 22.7 19.3 21 25.8 83.5 83.5 546 584 651 753 641 660 732 831 831 0.345 0.35 0.37 0.43 0.43 0.43 0.43 0.43 0.43 8.78 10 11.2 12.3 12.4 12.42 12.5 1"],["oa:W4210565085","Ti-6Al-4V","Density",4.4288,null,null,null,"g/cm3","","","","","",false,"","table","Density (kg/m3)\t4428.785"],["oa:W4210915126","CS CP Ti","bulk density",4.5,4.5,4.5,null,"g/cm3","","as-deposited","","Archimedes’ principle","",false,"","results_discussion","Furthermore, as the gas temperature increased, the bulk density increased to 4.5 g/ cm3 at GT 900\u0002C, nearly matching the bulk density of Off-The- Shelf (OTS) CP Ti materials (4.5 g/cm3)."],["oa:W4211089576","","Density",3.392,null,null,null,"g/cm3","","sintered at 900 °C","","","",false,"out_of_range","part 4","Temperature (◦C) 900 1050 1100 1150 1250 Density (g/cm3) 3.392 3.944 3.966 3.967 3.965 Hardness (HV) 278.6 413.0 420.0 417.0 430.0 The relationship between fracture true strength, plastic strain, and sintering temperature is shown in Figure 4, as are the true stress-true strain curves of the sintered samples."],["oa:W4211089576","","Density",3.944,null,null,null,"g/cm3","","sintered at 1050 °C","","","",false,"","part 4","Temperature (◦C) 900 1050 1100 1150 1250 Density (g/cm3) 3.392 3.944 3.966 3.967 3.965 Hardness (HV) 278.6 413.0 420.0 417.0 430.0 The relationship between fracture true strength, plastic strain, and sintering temperature is shown in Figure 4, as are the true stress-true strain curves of the sintered samples."],["oa:W4211089576","","Density",3.966,null,null,null,"g/cm3","","sintered at 1100 °C","","","",false,"","part 4","Temperature (◦C) 900 1050 1100 1150 1250 Density (g/cm3) 3.392 3.944 3.966 3.967 3.965 Hardness (HV) 278.6 413.0 420.0 417.0 430.0 The relationship between fracture true strength, plastic strain, and sintering temperature is shown in Figure 4, as are the true stress-true strain curves of the sintered samples."],["oa:W4211089576","","Density",3.967,null,null,null,"g/cm3","","sintered at 1150 °C","","","",false,"","part 4","Temperature (◦C) 900 1050 1100 1150 1250 Density (g/cm3) 3.392 3.944 3.966 3.967 3.965 Hardness (HV) 278.6 413.0 420.0 417.0 430.0 The relationship between fracture true strength, plastic strain, and sintering temperature is shown in Figure 4, as are the true stress-true strain curves of the sintered samples."],["oa:W4211089576","","Density",3.965,null,null,null,"g/cm3","","sintered at 1250 °C","","","",false,"","part 4","Temperature (◦C) 900 1050 1100 1150 1250 Density (g/cm3) 3.392 3.944 3.966 3.967 3.965 Hardness (HV) 278.6 413.0 420.0 417.0 430.0 The relationship between fracture true strength, plastic strain, and sintering temperature is shown in Figure 4, as are the true stress-true strain curves of the sintered samples."],["oa:W4211089576","","high density",0.0,null,null,null,"","","sintered at 1150 °C","","","",false,"unit_missing","part 4","For the sample sintered at 1150 ◦C, the high strength and considerable plasticity was attributed to the high density and small grain size."],["oa:W4213281105","","Density",4.5,null,null,null,"g/cm3","","","","","",false,"","methods","Property Unit Value Density g/cm3 4.5 Elastic modulus GPa 110 Melting point °C 1660 Hardness HRC 30 Thermal conductivity W/mK 7.955"],["oa:W4214841897","PM titanium","Density(g/cm3)",4.11,null,null,null,"g/cm3","","","","","",false,"","table","PM titanium\t4.11\t79\t455\t360\t395\t6.35"],["oa:W4214841897","AM titanium","Density(g/cm3)",4.46,null,null,null,"g/cm3","","","","","",false,"","table","AM titanium\t4.46\t97\t551\t447\t588\t0.25"],["oa:W4214841897","Wrought titanium","Density(g/cm3)",4.43,null,null,null,"g/cm3","","","","","",false,"","table","Wrought titanium\t4.43\t109\t950\t827\t970\t"],["oa:W4220721507","","Density",4.422,null,null,null,"g/cm3","","as-built SLM","","","",false,"","table","T1\t370\t1000\t0.10\t6.36\t3.20\t5.18\t4.422\t0.29%"],["oa:W4220721507","","Density",4.396,null,null,null,"g/cm3","","as-built SLM","","","",false,"","table","T2\t280\t1400\t0.14\t6.19\t3.13\t5.02\t4.396\t0.88%"],["oa:W4220721507","","Density",4.195,null,null,null,"g/cm3","","as-built SLM","","","",false,"","table","T3\t200\t500\t0.10\t5.85\t3.06\t4.67\t4.195\t5.41%"],["oa:W4220961320","Ti-8Mn-6Al-3Sn-2Zr","density",3.63,null,null,null,"g/cm3","","","","","",false,"","methods","As shows, the value of the friction coefficient of the TSS sample (µ = 0.545) is lower than the friction coefficient of the MSS sample (µ = 0.567), and this is probably due to the higher density of the TSS sample (3.63 g/cm3) than the density of the MSS sample (3.61 g/cm3)."],["oa:W4220961320","Ti-8Mn-6Al-3Sn-2Zr","density",3.61,null,null,null,"g/cm3","","","","","",false,"","methods","As shows, the value of the friction coefficient of the TSS sample (µ = 0.545) is lower than the friction coefficient of the MSS sample (µ = 0.567), and this is probably due to the higher density of the TSS sample (3.63 g/cm3) than the density of the MSS sample (3.61 g/cm3)."],["oa:W4221019682","Ti-6Al-4V","Density",4.43,null,null,null,"g/cm3","","","","","",false,"","methods","Material properties of Ti6Al4V used in the virtual experiments Parameter Symbol Value Unit Data Source Young’s modulus E 110 GPa [30] Poisson ratio ν 0.35 - [30] Density ρ 4430 kg/m³ [30] Specific heat cp 526 J/kgK [30] Thermal conductivity λ 6.8 W/mK [30] Friction coefficient µ 0.35 - [29] Taylor-Quinney coefficient η 90% - [31] JC constant A 852.1 MPa [21] JC constant B 338.9 MPa [21] JC constant C 0.02754 - [21] JC constant m 0.5961 - [21] JC constant n 0.148 - [21] JC constant 𝜀̇𝑝𝑙 0 1.0 1/s"],["oa:W4221031183","Ti-35Nb-7Zr-5Ta","highest part density",0.0,null,null,null,"","","","","","",false,"unit_missing","discussion","The combination of microstructural investigation, microtomography, and density measurement clearly revealed the fewest defects and the highest part density for samples prepared using an ED of 50.0 J/mm3, whereas the highest strength was obtained at an ED of 54.8 J/mm3."],["oa:W4226508434","Ti-10V-2Fe-3Al","Density",4.62,null,null,null,"g/cm3","","","","","",false,"","methods","Table 4 Physical properties of TB6 titanium alloy Density Melting point Thermal conductivity Elastic modulus Yield strength Tensile strength 4.62 g/cm3 1636–1664 ℃ 8.47–15.2 W/m·K 104 GPa 1200 MPa 100 GPa"],["oa:W4281632506","Ti-1023","density",4.62,null,null,null,"g/cm3","","","","","",false,"","methods","Some key performance indicators of the studied material are as follows: the density is 4.62 g/cm3, the melting point is 1800 °C, and the yield strength and ultimate tensile strength are 1030 and 1105 MPa, respectively."],["oa:W4281713082","Ti-6Al-4V","density",4.5,null,null,null,"g/cm3","","","","","",false,"","methods","The density of TC4 was 4.5 g/cm3."],["oa:W4284960107","Ti-6Al-4V","Density",4.43,null,null,null,"g/cm3","","","","","",false,"","methods","Composition and mechanical properties of PTMCs Types Contents Matrix Ti-6Al-4V Reinforcements 10 vol.% TiCP and TiBw Elasticity modulus 133 GPa Yield strength 972 MPa Density 4430 kg/m3 Tensile strength 1102 MPa Poisson’s ratio 0.34"],["oa:W4285004809","Ti-6Al-4V","density",4.5,null,null,null,"g/cm3","","","","","",false,"","methods","As all tests were conducted on Ti6Al4V alloy the density (ρ) was taken to be 4.5 g/cm2 and equivalent weight (EW) of 11.9 g [,]."],["oa:W4285391564","Ti-5Mo","density",4.66,null,null,null,"g/cm3","","as-cast","","","",false,"","results_discussion","An increase in density is observed as the Nb content of the alloys increases, ranging from 4.66 g/cm3, for Ti-5Mo alloy, to 5.48 g/cm3 for Ti-5Mo-30Nb alloy."],["oa:W4285391564","Ti-30Nb-5Mo","density",5.48,null,null,null,"g/cm3","","as-cast","","","",false,"","results_discussion","An increase in density is observed as the Nb content of the alloys increases, ranging from 4.66 g/cm3, for Ti-5Mo alloy, to 5.48 g/cm3 for Ti-5Mo-30Nb alloy."],["oa:W4287231401","","mass density",4.55,4.55,4.55,null,"g/cm3","","","","","",false,"","results",""],["oa:W4289731270","","density",0.95,0.85,1.05,null,"g/cm3","","as-built SLM","","","",false,"out_of_range","results_discussion","The densities of the samples decrease from 1.05 g/cm3 to 0.85 g/cm3 with the increase of laser scanning speed."],["oa:W4292589752","CF powder","density",1.75,null,null,null,"g/cm3","","","","","",false,"out_of_range","methods","The purity, density, and average particle size of CF powders are 99.99%, 1.75 g/cm3, and 50 μm, respectively."],["oa:W4292589752","Ti powder","density",4.51,null,null,null,"g/cm3","","","","","",false,"","methods","The purity, density, and average particle size of Ti powders are 99.99%, 4.51 g/cm3, and 48 μm, respectively."],["oa:W4292589752","Ti","density",4.51,null,null,null,"g/cm3","","","","","",false,"","table","Ti\t99.99\t4.51\t48"],["oa:W4293056498","Ti-6Al-4V","density",4.62,null,null,null,"g/cm3","","","","","",false,"","methods","Table 1 Ti-6Al-4V material parameters Workpiece material density 𝜌(g/cm3) Elastic Modulus E(GPa) Yield Strength 𝜎(MPa) Poisson's ratio 𝜇 Ti-6Al-4V 4.62 117.6 930 0.36 Table 2 Grinding wheel parameters and grinding parameters Contents Values Grinding model Up-grinding Type of grinding wheel Brazed CBN grinding wheel (40 /50 #) Specification 12 mm×20 mm Arrangement mode Single layer orderly arrangement Grinding width b 10 mm grinding speed vs 5-20 m/s Feed speed vw 800-2400 mm/min Grinding depth a"],["oa:W4294845553","Ti-6Al-4V","bulk density",2.5,null,null,null,"g/cm3","","","","","",false,"out_of_range","methods","The bulk density is 2.5 g/cm3."],["oa:W4294845553","Ti-6Al-4V","tapped density",2.82,null,null,null,"g/cm3","","","","","",false,"out_of_range","methods","The tapped density is 2.82 g/cm3."],["oa:W4296353913","Ti-6Al-4V","Density (g/cm³)",4.4,null,null,null,"g/cm3","","","","","",false,"","table","Measured\t4.4\t22.1\t29.9\t39.7\t0.15"],["oa:W4296644234","Ti-6Al-4V","vibration decrement",0.0,null,null,null,"","470 K","after QHE by 20%","","","",false,"unit_missing","results_discussion",""],["oa:W4296644234","Ti-6Al-4V","vibration decrement",0.0,null,null,null,"","470 K","after rolling by 60%","nanograin structure","","",false,"unit_missing","results_discussion",""],["oa:W4296745183","Ti","density",4.51,null,null,null,"g/cm3","","","","Archimedes method","",false,"","methods","The density of the sintered samples was determined using the Archimedes method, and the relative density was calculated using the theoretical value of the wrought materials (4.51 g/cm3 for pure Ti and 4.52 g/cm3 for the Ti-6Al-7Nb alloy) [34]."],["oa:W4296745183","Ti-6Al-7Nb","density",4.52,null,null,null,"g/cm3","","","","Archimedes method","",false,"","methods","The density of the sintered samples was determined using the Archimedes method, and the relative density was calculated using the theoretical value of the wrought materials (4.51 g/cm3 for pure Ti and 4.52 g/cm3 for the Ti-6Al-7Nb alloy) [34]."],["oa:W4308807370","Ti-6Al-4V","Density",4.43,null,null,null,"g/cm3","","","","","",false,"","methods","A few years later, welding under protective gas was used for the first time in aviation industry for Property Value Density g/cm3 4.43 Melting point (°C) 1604–1660 Elastic modulus GPa1113.8 Thermal conductivity W/m.K 6.7 Electrical resistance 0.000178 Ohm-centimeters Thermal expansion /K8.9*10–6 Tensile strength MPa 880 Compressive strength MPa 970 Vickers Hardness 334 Table 6."],["oa:W4309261801","Ti-6Al-4V","Density",4.0,null,null,null,"g/cm3","","","","","",false,"","table","Density [, ]\tρ\t4000\tkg/m3"],["oa:W4312205787","Ti-29Nb-13Ta-4.6Zr","density",6.82,null,null,null,"g/cm3","","as-built","","","",false,"","results_discussion",""],["oa:W4312205787","Ti-29Nb-13Ta-4.6Zr","density",7.65,null,null,null,"g/cm3","","10% deformation","","","",false,"out_of_range","results_discussion",""],["oa:W4312205787","Ti-29Nb-13Ta-4.6Zr","density",8.09,null,null,null,"g/cm3","","15% deformation","","","",false,"out_of_range","results_discussion",""],["oa:W4312205787","Ti-29Nb-13Ta-4.6Zr","density",8.77,null,null,null,"g/cm3","","20% deformation","","","",false,"out_of_range","results_discussion",""],["oa:W4317653911","Ti-8.1Zr-6.8V-5.6Al","mass density",0.0,0.0,0.0,null,"","","","","XS64 densimeter tester","",false,"unit_missing","methods","The mass density was investigated using a XS64 densimeter tester, where each alloy was measured at least three times."],["oa:W4317686102","Ti–xMn–xNb","density",4.015,3.96,4.07,null,"g/cm3","","as-pressed","","","",false,"","results","The density of the as-pressed samples (i.e. green, 3.96→4.07 g/cm3), that of the sintered specimens (4.29→4.48 g/ cm3), and the theoretical density of the alloys (4.54→4.86 g/cm3), all increase linearly with the content of Mn and Nb as both these alloying elements have higher density than Ti."],["oa:W4317686102","Ti–xMn–xNb","density",4.385,4.29,4.48,null,"g/cm3","","sintered","","","",false,"","results","The density of the as-pressed samples (i.e. green, 3.96→4.07 g/cm3), that of the sintered specimens (4.29→4.48 g/ cm3), and the theoretical density of the alloys (4.54→4.86 g/cm3), all increase linearly with the content of Mn and Nb as both these alloying elements have higher density than Ti."],["oa:W4317686102","Ti–xMn–xNb","theoretical density",4.7,4.54,4.86,null,"g/cm3","","","","","",false,"","results","The density of the as-pressed samples (i.e. green, 3.96→4.07 g/cm3), that of the sintered specimens (4.29→4.48 g/ cm3), and the theoretical density of the alloys (4.54→4.86 g/cm3), all increase linearly with the content of Mn and Nb as both these alloying elements have higher density than Ti."],
