Repository: akhtar07/tisci-explorer

# TiSci Explorer

A read-only, static explorer for **TiSci**, an autonomous research agent for titanium alloys. TiSci reads the
titanium-alloy literature, builds a knowledge graph and a table of measured values, proposes hypotheses where the
graph has gaps, and tests them with DFT (MACE / VASP) and the ICME-lite multiscale chain.

**Live site:** https://akhtar07.github.io/tisci-explorer/

The site has seven sections:

| Section | What it shows |
|---|---|
| Overview | Corpus → graph → facts → hypotheses → verdicts, with the snapshot's counts |
| Worked example | One full loop for W in α-Ti: graph path, hypothesis, novelty check, DFT test, verdict, follow-up, DAMASK |

File: data/facts/dislocation_density.json (part 3 of 3)
"",true,"unit_missing","results","Dislocation velocity can be calculated by: v ¼ eðstrain rateÞ qb ½11\u0003 where q is the dislocation density and b is the Burgers vector.[38] The strain rate, e, was assumed to be dependent of the cooling rate of 30 \u0002Cmin\u00021 and dependent the coeﬃcient of linear expansion measured (a) (b) (c) Fig. 7—APT reconstruction of the 570 \u0002C substrate sample (a) with iso-concentration surfaces of 4 at. pct V and 12 at. pct Al applied, and the location of the cylinder region of interest (ROI) demarcated with an"],["oa:W4377293282","Ti-6Al-4V","dislocation density",109000000000000.0,null,null,null,"m-2","570 °C","","","","4.35e-6 s^-1",false,"","results","The dislocation density was estimated using the ‘line-intercept method’ to be 1.09 9 1014 m\u00022.[40] Thus, the dislocation velocity was calculated to be 1.63 9 10–10 m/s at 570 \u0002C."],["oa:W4377293282","Ti-6Al-4V","dislocation density",109000000000000.0,null,null,null,"m-2","570 °C","","","","4.35e-6 s^-1",false,"","results","The dislocation density was estimated using the ‘line-intercept method’ to be 1.09 9 1014 m\u00022.[40] Thus, the dislocation velocity was calculated to be 1.63 9 10–10 m/s at 570 \u0002C."],["oa:W4377293282","Ti-6Al-4V","dislocation density",0.0,null,null,null,"","","as-built LPBF","","","",false,"unit_missing","results","The rod-like shape, coupled with the segregation matching the observations performed by TEM, suggested that these are dislocations, while the large quantity of high-density Ti region suggested a signiﬁcant increase in dislocation density at 770 \u0002C."],["oa:W4382932058","Ti6Al4V-TiBw","GND density",0.66,null,null,null,"","","dual-structure","","EBSD","",false,"unit_missing","results_discussion","The fine-grained region has a considerable GND density (~66% of the total), showing significant increment with increasing strain."],["oa:W4385336819","Tie6Al alloy","GND density",0.458,null,null,null,"10^15/m2","","","","","",false,"unit_mismatch","results_discussion","It can be found that the average GND density (1.765 1015/m2 ) of pure Ti is much larger than that (0.458 1015/m2 ) of Tie6Al alloy."],["oa:W4385336819","pure Ti","GND density",1.765,null,null,null,"10^15/m2","","","","","",false,"unit_mismatch","results_discussion","It can be found that the average GND density (1.765 1015/m2 ) of pure Ti is much larger than that (0.458 1015/m2 ) of Tie6Al alloy."],["oa:W4385423351","Ti-6Al-4V","dislocation density",100000000000000.0,null,null,null,"m-2","","as-built","","calculation","",true,"","discussion","From the calculations, it was found that the dislocation density in both phases was ~1014 m−2 (c)."],["oa:W4387261258","Ti-6Al-4V","dislocation density",0.0,null,null,null,"","","electron beam welded with high scan speed, low beam current, high oscillation diameter","","","",false,"unit_missing","results_discussion","From the variation of dislocation density (Fig. 11b), it is also observed that there is an increase in dislocation density to a significant extent in EB welded Ti6Al4V as compared to as-received Ti6Al4V when a very high scan speed, low beam current, and high oscillation diameter is employed."],["oa:W4389051745","Ti-6Al-4V","stator blade displacement",0.0,null,null,null,"","","","","","",false,"unit_missing","conclusions","Super-alloy Ti-6Al-4V showed the least stator blade displacement at 98% developed stress of the corresponding yield stress value of the studied super-alloys."],["oa:W4390545506","TiBw mesh reinforced titanium matrix composites","dislocation density",1500000000000000.0,1500000000000000.0,1500000000000000.0,null,"m-2","","","","","",false,"","methods","It was found that the surface hardness and dislocation density of the workpiece increased after machining, and the affected depth was about 10~15μm."],["oa:W4390587248","Ti-6.5Al-3.5Mo-1.5Zr-0.3Si","dislocation density",10.0,null,null,null,"10^14m^-2","","","nanoscale grains","HRTEM IFFT","",false,"unit_mismatch","methods","At the depth of 50 μm, compressed nanoscale grains containing a large number of dislo cation tangles and dislocation walls can be seen."],["oa:W4390587248","Ti-6.5Al-3.5Mo-1.5Zr-0.3Si","dislocation density",10.0,null,null,null,"10^14m^-2","","","equiaxed crystal","HRTEM IFFT","",false,"unit_mismatch","methods","At the depth of 300 μm, the grains show a morphology close to the equiaxed crystal of the matrix, but there is still a high density of dislocations inside the grain."],["oa:W4391462823","Ti-5Al-2V","lattice dislocations density",1.17,null,null,null,"","","","","","",false,"unit_missing","discussion",""],["oa:W4392120341","VNbMoTaW","MSAD",0.0,null,null,null,"","","","","","",true,"unit_missing","results","The MSAD of VNbMoTaW is close to that of FCC HEAs36, while that of TiZrNbHfTa is quite large, exceeding 6% of the Burgers vector."],["oa:W4392120341","TiZrNbHfTa","MSAD",0.0,null,null,null,"","0 K","","","","",true,"unit_missing","results","This substantial lattice distortion (large MSAD) contributes to not only the volumetric strain but also the shear strain Fig. 3 | Fundamental properties, assessed at 0 K, associated with the mechanical properties of VNbMoTaW and TiZrNbHfTa. a Lattice and elastic constants of VNbMoTaW and TiZrNbHfTa with ideally random conﬁguration. b Square root of the MSAD values of each constitutive element, and the average of all elements, normalized by the Burgers vector (the error bars represent standard de"],["oa:W4392120341","VNbMoTaW","MSAD",0.0,null,null,null,"","0 K","","","","",true,"unit_missing","results","This substantial lattice distortion (large MSAD) contributes to not only the volumetric strain but also the shear strain Fig. 3 | Fundamental properties, assessed at 0 K, associated with the mechanical properties of VNbMoTaW and TiZrNbHfTa. a Lattice and elastic constants of VNbMoTaW and TiZrNbHfTa with ideally random conﬁguration. b Square root of the MSAD values of each constitutive element, and the average of all elements, normalized by the Burgers vector (the error bars represent standard de"],["oa:W4392167876","Ti-6Al-4V","dislocation density",370000000000000.0,null,null,null,"m-2","","900T-MF","","","",false,"","results_discussion","It is evident that the dislocation density for the 900T-MF and 950T-MF samples is relatively high, around 3.7 × 1014 m−2."],["oa:W4392167876","Ti-6Al-4V","dislocation density",370000000000000.0,null,null,null,"m-2","","950T-MF","","","",false,"","results_discussion","It is evident that the dislocation density for the 900T-MF and 950T-MF samples is relatively high, around 3.7 × 1014 m−2."],["oa:W4392167876","Ti-6Al-4V","dislocation density",210000000000000.0,null,null,null,"m-2","","900T-MF-A","","","",false,"","results_discussion","Following annealing, the dislocation density for both samples decreases to approximately 2.1 × 1014 m−2."],["oa:W4392167876","Ti-6Al-4V","dislocation density",210000000000000.0,null,null,null,"m-2","","950T-MF-A","","","",false,"","results_discussion","Following annealing, the dislocation density for both samples decreases to approximately 2.1 × 1014 m−2."],["oa:W4393063670","Ti-2.6Zr-2.5Al","density of lattice dislocations",0.0,0.0,0.0,null,"","","annealed at 400°C for 30 min","","","",false,"unit_missing","other",""],["oa:W4393303947","","dislocation density",6.5,null,null,null,"10^17m^-2","","","","","",false,"unit_mismatch","results_discussion",""],["oa:W4393351804","","average dislocation density (𝜌𝐸𝐵𝑆𝐷 𝜑 )",50000000000000.0,10000000000000.0,100000000000000.0,null,"m-2","","","","EBSD","",false,"","conclusions",""],["oa:W4393351804","Ti64_Eq","𝜌𝐺𝐵",0.0,null,null,null,"","700 °C","","","quantitative analysis","10-1 s-1",false,"unit_missing","conclusions",""],["oa:W4393351804","Ti64_Eq","𝜌𝐺𝐵",0.0,null,null,null,"","700 °C","","","quantitative analysis","10-2 s-1",false,"unit_missing","conclusions",""],["oa:W4393351804","Ti64_CL","𝜌𝐺𝐵",0.0,null,null,null,"","700 °C","","","quantitative analysis","10-1 s-1",false,"unit_missing","conclusions",""],["oa:W4393351804","Ti64_CL","𝜌𝐺𝐵",0.0,null,null,null,"","700 °C","","","quantitative analysis","10-2 s-1",false,"unit_missing","conclusions",""],["oa:W4393351804","Ti1023_Elβ","𝜌𝐿𝐴𝐺𝐵",0.0,null,null,null,"","700 °C","","","quantitative analysis","10-1 s-1",false,"unit_missing","conclusions",""],["oa:W4393351804","Ti1023_Elβ","𝜌𝐿𝐴𝐺𝐵",0.0,null,null,null,"","700 °C","","","quantitative analysis","10-2 s-1",false,"unit_missing","conclusions",""],["oa:W4393351804","Ti1023_Elβ","dislocation density",1.2,null,null,null,"10^14m^-2","700 °C","deformed at 700°C/10^-1 s^-1","","","10^-1 s^-1",false,"unit_mismatch","conclusions",""],["oa:W4393351804","Ti1023_Elβ","dislocation density",0.8,null,null,null,"10^14m^-2","750 °C","deformed at 750°C/10^-2 s^-1","","","10^-2 s^-1",false,"unit_mismatch","conclusions",""],["oa:W4393351804","Ti1023_Elβ","dislocation density",1.0,null,null,null,"10^14m^-2","750 °C","deformed at 750°C/10^-1 s^-1","","","10^-1 s^-1",false,"unit_mismatch","conclusions",""],["oa:W4393351804","Ti1023_Elβ","dislocation density",1.2,null,null,null,"10^14m^-2","700 °C","deformed at 700°C/10^-1 s^-1","","","10^-1 s^-1",false,"unit_mismatch","conclusions",""],["oa:W4393351804","Ti1023_Elβ","dislocation density",0.8,null,null,null,"10^14m^-2","750 °C","deformed at 750°C/10^-2 s^-1","","","10^-2 s^-1",false,"unit_mismatch","conclusions",""],["oa:W4393351804","Ti1023_Elβ","dislocation density",1.0,null,null,null,"10^14m^-2","750 °C","deformed at 750°C/10^-1 s^-1","","","10^-1 s^-1",false,"unit_mismatch","conclusions",""],["oa:W4393356545","TB8","GND density",0.0,null,null,null,"","","","","","",false,"unit_missing","discussion","Therefore, the KAM values can be employed to estimate the distribution of geometrically necessary dislocation (GND) density, enabling an analysis of variations in dislocation density during thermal deformation of titanium alloy under different strain rates, as follows []:ρG=2KAVEμB"],["oa:W4393356545","TB8","GND density",0.0,null,null,null,"","","","","","0.001 s−1",false,"unit_missing","discussion","When compared to other strain rates, the average KAM was 0.001 s−1 and the corresponding GND density was at its lowest."],["oa:W4393356545","TB8","GND density",146000000000000.0,null,null,null,"m-2","","","","","0.1 s−1",false,"","discussion","The average KAM and GND densities reached their maximum values of 0.71° and 1.46 × 1014 m−2, respectively, when the strain rate was raised further to 0.1 s−1."],["oa:W4394663217","","GND density",9.2,null,null,null,"10^13m^-2","","","","HR-EBSD","",false,"unit_mismatch","discussion",""],["oa:W4394663217","","GND density",4.2,null,null,null,"10^13m^-2","","","","HR-EBSD","",false,"unit_mismatch","discussion",""],["oa:W4394748777","Ti-6Al-4V","KAM degree",0.0,null,null,null,"","","annealed 735°C","","KAM map","",false,"unit_missing","conclusions","2) The KAM map shows that the average KAM degree is lower after the heat treatment, and the residual stress is relieved as the heat treatment temperature increases, which results in enhanced ductility."],["oa:W4394748777","Ti-6Al-4V","KAM degree",0.0,null,null,null,"","","HIP 930°C","","KAM map","",false,"unit_missing","conclusions","2) The KAM map shows that the average KAM degree is lower after the heat treatment, and the residual stress is relieved as the heat treatment temperature increases, which results in enhanced ductility."],["oa:W4395030544","Ti-6Al-4V","dislocation density",550000000000000.0,100000000000000.0,1000000000000000.0,null,"m-2","","as-printed","martensitic α'","","",false,"","discussion","The dislocation density in the martensite is known to range between 1014 and 1015 m−2 (see refs."],["oa:W4395030544","Ti-6Al-4V","dislocation spacing",4000000000000000.0,3500000000000000.0,4500000000000000.0,500000000000000.0,"m-2","431 °C","","","","",false,"","discussion","The result is comparable to the approximation of the dislocation spacing calculatedfromρ = (4 ± 0.5) × 1015 m−2,whichis~431 °C.Furthermore,this approach is conﬁrmed by another experiment in our work, shown in Supplementary Fig. 5, with a heating rate exceeding 50,000 K/s."],["oa:W4396608204","Ti-64 ELI","dislocation density",5e+20,null,null,null,"m-3","","mill-annealed, stress-relief annealed, furnace-cooled","","","",false,"unit_mismatch","abstract",""],["oa:W4396608204","Ti-64 ELI","dislocation density",1e+23,null,null,null,"m-3","","mill-annealed, stress-relief annealed, furnace-cooled","","","",false,"unit_mismatch","abstract",""],["oa:W4399933339","TiBw mesh reinforced titanium matrix composites","dislocation density",1500000000000000.0,1500000000000000.0,1500000000000000.0,null,"m-2","","","","","",false,"","methods","It was found that the surface hardness and dislocation density of the workpiece increased after machining, and the affected depth was about 10~15μm."],["oa:W4403936482","Ti-6.5Al-3.5Mo-1.5Zr-0.3Si","geometric dislocation density",18.905,null,null,null,"10^15m^-2","","CEMT","","","",false,"unit_mismatch","methods",""],["oa:W4403936482","Ti-6.5Al-3.5Mo-1.5Zr-0.3Si","geometric dislocation density",16.512,null,null,null,"10^15m^-2","","UT","","","",false,"unit_mismatch","methods",""],["oa:W4405276801","Ti-6Al-4V","scalar dislocation density",13.5,13.0,14.0,null,"microns","","","","","",false,"unit_mismatch","results_discussion","The greatest value of sca lar dislocation density in the implanted target of VT6 alloy is located at a distance of 13-14 microns from the irradiated surface."],["oa:W4406945959","HT DMLS","GND density (1014/m2)",0.34,null,null,0.34,"1014/m2","","","","","",false,"unit_mismatch","table","HT DMLS\t2.11\t12.5 ± 0.9\t0.34 ± 0.34"],["oa:W4406945959","DMLS Ti6Al4V","high number of unindexed points",1000000000000000.0,null,null,null,"m-2","","","","","",false,"","results_discussion","In DMLS Ti6Al4V, a high number of unindexed points correspond to the region of high dislocation density."],["oa:W4406945959","HR","GND density (1014/m2)",1.52,null,null,1.12,"1014/m2","","","","","",false,"unit_mismatch","table","HR\t4.94\t3.8 ± 0.7\t1.52 ± 1.12"],["oa:W4406945959","Ti-6Al-4V","total dislocation density",0.25,null,null,null,"°","","as-received HR","","XRD","",false,"unit_mismatch","results_discussion","However, from the XRD profile (shown in c), which holds information about the total dislocation (GNDs + SSDs) density, it can be observed that the total dislocation density is higher in DMLS Ti6Al4V having a broader profile (higher FWHM) than in HR Ti6Al4V."],["oa:W4406945959","Ti-6Al-4V","total dislocation density",0.3,null,null,null,"°","","as-built DMLS","","XRD","",false,"unit_mismatch","results_discussion","However, from the XRD profile (shown in c), which holds information about the total dislocation (GNDs + SSDs) density, it can be observed that the total dislocation density is higher in DMLS Ti6Al4V having a broader profile (higher FWHM) than in HR Ti6Al4V."],["oa:W4406945959","DMLS","GND density (1014/m2)",1.29,null,null,0.96,"1014/m2","","","","","",false,"unit_mismatch","table","DMLS\t0.91\t4.8 ± 0.6\t1.29 ± 0.96"],["oa:W4407532047","ZTC4","Lave",1.0,null,null,null,"","","PDCT36","","","",false,"unit_missing","results_discussion","The Lave of ZTC4 peaked at PDCT36, indicating the enhancement of dislocation density."],["oa:W4407532047","","dislocation density",0.0,0.0,0.0,null,"","","","","","",false,"unit_missing","conclusions","In this case, PDCT acted as the texture strengthener. - (3)The cryogenic treatment improved the dislocation density and formed a dislocation wall at the grain boundary due to the cold shrinkage force."],["oa:W4412053072","CP-Ti Grade 2","dislocation density",2000000000000000.0,null,null,null,"m-2","","recrystallized","","EBSD mapping","5 × 103 s−1",false,"","results_discussion","In comparison, since the deformation twins were activated in almost every grain, the dislocation density of local regions at ε = 0.2 has already reached a very high value of 2 × 1015/m2."],["oa:W4412920373","Ti-6Al-4V","microstrain",0.0246,null,null,null,"","","ion-plasma nitrided","","XRD","",false,"unit_missing","results","The calculated average microstrain was approximately 0.0246 (2.46%), suggesting the presence of internal lattice distortions and structural defects induced by surface treatment."],["oa:W4412940422","0.36 O alloy","GND density",1870000000000000.0,null,null,null,"m-2","room temperature","","","in-situ EBSD","",false,"","results_discussion","These results were corroborated by an increase in the geometrically necessary dislocation (GND) density (Fig. 3(e4, f4)), which reached 1.87 × 10¹⁵ m−2 at 10% strain."],["oa:W4414599829","CP-Ti Grade 2","mean dislocation density",690000000000000.0,null,null,null,"m-2","","","","","",false,"","results_discussion","The mean dislocation density in this layer is ca. 6 9 1014 m-2, Figure 5(b)."],["oa:W4414599829","Ti-6Al-4V","dislocation density",1.0,1.0,1.0,null,"","","","","","",false,"unit_missing","discussion","The dislocation density measured on the surface of grit-blasted Ti is comparable to the values reported by Ghara et al.[57] for Ti-6Al-4 V treated for 1 minute with Al2O3 grits, using a SOD of 12 cm, a pressure of 7 bar, and a 90 deg nozzle angle."],["oa:W4415260041","","dislocation density",1000000000000000.0,null,null,null,"m-2","","work-hardened","cellular","TEM","",false,"","results_discussion","Consequently, drawing to a diameter of 0.3 mm (with an accumulated strain of ea = 2.60 or 3.97) results in a microstructure predominantly consisting of grains with high-angle boundaries and interiors free of statistically stored dislocations."],["oa:W4415260041","","dislocation density",500000000000000.0,null,null,null,"m-2","","annealed + drawn","high-angle grain boundaries","TEM","",false,"","results_discussion","Therefore, after annealing wires with a diameter of 1 mm and subsequently drawing them to a diameter of 0.3 mm, both strengthening mechanisms were observed."],["oa:W4416055591","Ti-0.45O","initial dislocation density",0.0,null,null,null,"","","as-built LPBF","","TEM","",false,"unit_missing","abstract",""],["oa:W4416055591","Ti-0.45O","dislocations after deformation",0.0,null,null,null,"","","as-built LPBF","","TEM","",false,"unit_missing","abstract",""],["oa:W4416055591","Ti-0.45O","dislocation density",100000000000000.0,null,null,null,"m-2","","as-built LPBF","","synchrotron Xray diffraction","14%",false,"","abstract",""],["oa:W4416055591","Ti-0.09O","dislocation density",10000000000000.0,null,null,null,"m-2","","as-built LPBF","","synchrotron Xray diffraction","14%",false,"","abstract",""],["oa:W4416829746","Ti-5Cr-5Mo-4Al-3V-1Fe","dense dislocations",1.0,null,null,null,"","","","","TEM","",false,"unit_missing","results","As the strain increases to 4.5%, dense dislocations continue to be activated and stored within β‐nanoblocks (Figure )."],["oa:W4417045259","Ti-6Al-4V","GND density",3.52,null,null,null,"10^14m^-2","700 °C","annealed 700 °C","","","",false,"unit_mismatch","results_discussion","At an annealing temperature of 700 °C, the advancement of recrystallization together with the development of equiaxed grains markedly lowers the dislocation density, reaching approximately 3.52 × 1014 m−2."],["oa:W4417045259","Ti-6Al-4V","GND density",3.52,null,null,null,"10^14m^-2","","annealed at 700 °C","equiaxed α","","",false,"unit_mismatch","conclusions","At 700 °C, recrystallization was nearly complete, with an average grain size of 1.74 μm and a GND density reduced to 3.52 × 1014 m−2."],["oa:W7104501791","Ti-6Al-4V","nombre équivalent de dislocations",430.0,null,null,null,"","","","","","",false,"unit_missing","conclusions",""],["oa:W7104501791","Ti-6Al-4V","nombre équivalent de dislocations",350.0,null,null,null,"","","","","","",false,"unit_missing","conclusions",""],["oa:W7124225910","Ti-15.1Mo-3.1Nb-2.77Al-0.21Si","dislocation density",0.46,0.28,0.64,null,"%","500 °C","","","STEM and TEM","",false,"unit_mismatch","results","From the bright field (BF) images in Figure and Figure (Supporting Information), the overall dislocation density increases with the engineering strain, ranging from ≈28% to 64%."],["oa:W7129182704","Ti-8Mo","présence de dislocations coins",1.0,null,null,null,"","300 °C","","","MET","",false,"unit_missing","conclusions",""],["oa:W7133867466","Ti-6Al-4V-0.55Fe","GND density",6.73,4.55,8.91,null,"10^14m^-2","","","","","",false,"unit_mismatch","discussion","As the tensile process proceeds, the GND density increases from 4.55 × 10¹⁴ m⁻² to 8.91 × 10¹⁴ m⁻²."],["oa:W7133867466","Ti-6Al-4V-0.55Fe","GND density",6.4,null,null,null,"10^14m^-2","","","","","",false,"unit_mismatch","discussion","The density of GND at a displacement of 1.27 mm is confirmed to be 6.4 × 1014 m-2 in Fig. 2 d."],["oa:W7150839530","TC21","dislocation density",30.0,null,null,null,"nm","","","lamellar","nanoindentation","",false,"unit_mismatch","discussion","Thus, it is reasonable to notice that the thicker lamella (70 nm) exhibits a higher dislocation density than the thinner one (30 nm)."],["oa:W7150839530","TC21","GND density",3.22,null,null,null,"10^14m^-2","","rolled at 500 °C","","KAM map","",false,"unit_mismatch","results","The KAM map for the sample rolled at 500 °C (e) reveals a high density of stored geometrically necessary dislocations (GNDs) near the interfaces of α laths, and the value is estimated as the order of 3.22 × 1014 m−2, mainly because of the strength difference between α and β phases and the effective hindrance of dislocation slip by α/β interfaces."],["oa:W7150839530","TC21","GND density",5.33,null,null,null,"10^14m^-2","","rolled at 600 °C","","KAM map","",false,"unit_mismatch","results","This explains the higher GND density of 5.33 × 1014 m−2 near β-grain boundaries at 600 °C (f)."],["oa:W7150839530","TC21","dislocation density",70.0,null,null,null,"nm","","","lamellar","nanoindentation","",false,"unit_mismatch","discussion","Thus, it is reasonable to notice that the thicker lamella (70 nm) exhibits a higher dislocation density than the thinner one (30 nm)."],["oa:W7152666935","","dislocation density ρ",1000000000000000.0,null,null,null,"m-2","","","","","",true,"","results",""],["oa:W7154165993","Ti-6Al-4V","calculated dislocation density",4.6,null,null,null,"10^16m^-2","room temperature","HDPEC-treated","","CPFEM prediction","5%",true,"unit_mismatch","results","The calculated dislocation density in this region reached ~4.6 × 1016 m−2 (Fig. )."],["oa:W7154165993","Ti-6Al-4V","dislocation density",7.2,null,null,null,"10^16m^-2","room temperature","HDPEC-treated","martensitic α'","HRTEM","5%",false,"unit_mismatch","results","HRTEM observations of the β phase along Z-axis [111] (Fig. ) showed numerous shear bands, and the IFFT image of {110} spots (yellow circles in Fig. ) revealed that the dislocation density (marked in yellow) reached to a high value of ~7.2 × 1016 m−2, as shown in Fig. ."],["oa:W7166549904","","dislocation density",2.0,null,null,null,"1017m-2","300 K","","","MD simulation","400 ps",true,"unit_mismatch","results_discussion",""],["oa:W7166549904","","dislocation density",50.7,null,null,null,"%","","","","DXA","10⁹ s⁻¹",true,"unit_mismatch","results_discussion",""],["oa:W7166549904","","dislocation density",52.7,null,null,null,"%","","","","DXA","10⁹ s⁻¹",true,"unit_mismatch","results_discussion",""],["oa:W7166549904","","dislocation density",53.8,null,null,null,"%","","","","DXA","10⁹ s⁻¹",true,"unit_mismatch","results_discussion",""],["oa:W7166549904","","dislocation density",37.5,36.0,39.0,null,"%","","","","DXA","10⁹ s⁻¹",true,"unit_mismatch","results_discussion",""],["oa:W7166549904","","dislocation density",12.1,null,null,null,"%","","","","DXA","10⁹ s⁻¹",true,"unit_mismatch","results_discussion",""],["oa:W7166549904","","dislocation density",10.0,null,null,null,"%","","","","DXA","10⁹ s⁻¹",true,"unit_mismatch","results_discussion",""],["oa:W7166549904","","dislocation density",2.0,null,null,null,"1017m-2","","","","MD simulation","10⁹ s⁻¹",true,"unit_mismatch","results_discussion",""],["oa:W7166549904","","total dislocation density",2e+17,null,null,null,"m-2","","","","compression simulation","10⁹ s⁻¹",true,"out_of_range","results_discussion",""],["oa:W7166549904","","total dislocation density",45000000000000.0,null,null,null,"m-2","","","","deformation simulation","10⁹ s⁻¹",true,"","results_discussion",""],["oa:W7166549904","","total dislocation density",4500000000000000.0,null,null,null,"m-2","","","","compression simulation","10¹⁰ s⁻¹",true,"","results_discussion",""],["oa:W7166549904","","total dislocation density",1.5e+17,null,null,null,"m-2","","","","compression simulation","10⁸ s⁻¹",true,"out_of_range","results_discussion",""],["oa:W7166549904","","dislocation density",2.4,null,null,null,"1017m-2","","","","MD simulation","10⁹ s⁻¹",true,"unit_mismatch","results_discussion",""],["oa:W7166549904","","dislocation density",10.0,null,null,null,"%","","","","DXA","10⁹ s⁻¹",true,"unit_mismatch","results_discussion",""],["oa:W7166549904","","dislocation density",1.0,null,null,null,"%","","","","DXA","10⁹ s⁻¹",true,"unit_mismatch","results_discussion",""],["oa:W7172431378","","average dislocation spacing",83300000000000.0,null,null,null,"m-2","","","","","",false,"","discussion","TEM observations revealed an average dislocation spacing of approximately 120 nm."],["oa:W7172431378","","ρ",115000000000000.0,null,null,null,"m-2","","","","","",true,"","discussion","where M is the Taylor factor, which is 1 for HCP metals, α is the dislocation interaction constant (taken as 0.2 for Ti alloys), μ is the shear modulus (taken as 44 GPa for Ti alloys), b is the Burgers vector (taken as 0.2951 nm for Ti alloys), and ρ is the dislocation density []."],["oa:W7202262618","SJ100","low dislocation density",0.0,null,null,null,"","","annealed at 820 °C for 40 min followed by aging at 600 °C for 16 h","","EBSD","",false,"unit_missing","results","For Samples #2 and #3 (Figures 7b,c), most grain interiors appear blue, indicating low local strain and low dislocation density within the grains, which is attributed to the prolonged aging time and additional annealing, respectively."],["oa:W7205416925","CP-Ti Grade 2","densité de dislocation",177000000000000.0,null,null,null,"m-2","room temperature","T40","","TEM observation","",false,"","discussion",""],["oa:W7205416925","Ti-6Al-4V","densité de dislocation",177000000000000.0,null,null,null,"m-2","650 °C","","","TEM observation","",false,"","discussion",""],["oa:W7208299026","Ti-6Al-4V","densité de dislocations",0.0,null,null,null,"","","","","","",false,"unit_missing","discussion",""],["oa:W7208299026","Ti-6Al-4V","densité de dislocation",0.0,null,null,null,"","650 °C","","","TEM observation","",false,"unit_missing","discussion",""],["openaire:027b513adcfc871ae625166637199afd","Ti-6Al-4V","dislokasyon hareketlerine bağlı olan bu sertleşme mekanizmaları",0.0,null,null,null,"","","bilyalı dövme","","","",true,"unit_missing","abstract","Tez çalışması içerisinde sunulan kesit mikroyapılarında ve yüzey altı sertlik değerlerinde bilyalı dövme işlemine bağlı olarak meydana gelen değişimlerin kök nedenlerinin mikroyapı içerisinde dislokasyon hareketlerine bağlı olan bu sertleşme mekanizmaları olduğu sonucuna varılabilir. Şekil 5.33’de küçük çaplı bilyalar kullanılarak gerçeleştirilen dövme işlemi sonucunda sertlik değeri artışının yüzeyden 70 - 120 µm derinliği civarında sınırlandığı, büyük bilyada ise sertlik artışının yüzeyden 370"],["openaire:4a6943e0b794a92d0aa62d8bc36e8a27","Ti-6Al-4V","b1",10.0,null,null,null,"","","treated (TTh 1)","","","",false,"unit_missing","conclusions",""],["openaire:4a6943e0b794a92d0aa62d8bc36e8a27","Ti-6Al-4V","b2",10.0,null,null,null,"","","treated (TTh 1)","","","",false,"unit_missing","conclusions",""],["openaire:7787665bfe328ff86aa44129d98b983d","Ti-6Al-4V","dislocation density",1000000000000.0,null,null,null,"m-2","","","","","",false,"","conclusions",""],["openaire:7787665bfe328ff86aa44129d98b983d","Ti-6Al-4V","GND with density of",1015.0,null,null,null,"m-2","room temperature","as-built HSM","","TEM","",false,"out_of_range","methods",""],["openaire:7787665bfe328ff86aa44129d98b983d","Ti-6Al-4V","GND density of dislocation wall and dislocation interior reaches",1000000000000000.0,1000000000000000.0,100000000000000.0,null,"m-2","","as-built HSM","","TEM","",false,"","methods",""],["openaire:7787665bfe328ff86aa44129d98b983d","Ti-6Al-4V","D",4.35,null,null,null,"","","","","","",false,"unit_missing","conclusions",""],["openaire:7787665bfe328ff86aa44129d98b983d","Ti-6Al-4V","accumulation of dislocation",0.2,null,null,null,"","","","","","",false,"unit_missing","conclusions",""],["openaire:77e529223f55e2dff759f2a67a37c399","Ti-6Al-4V","Initial dislocation density",1000000000000.0,null,null,null,"m-2","","","","","",false,"","discussion",""],["openaire:7860c9509a301acc9c667d323df7f2a7","Ti-55","discontinuous yielding behavior",0.0,null,null,null,"","950–1050 °C","as-rolled","","","0.01–1 s−1",false,"unit_missing","part 5","(16) (2) Discontinuous yielding behavior occurred mainly in the temperature range of 950–1050 ◦C and strain rate range of 0.01–1 s−1."],["openaire:7860c9509a301acc9c667d323df7f2a7","CP-Ti Grade 2","high dislocation density",0.0,null,null,null,"","","","","","",false,"unit_missing","part 8","Therefore, as prestrain reaches 3.5%, high dislocation density in the initial microstructure leads to the presence of yield plateau."]]}
