Repository: akhtar07/tisci-explorer

# TiSci Explorer

A read-only, static explorer for **TiSci**, an autonomous research agent for titanium alloys. TiSci reads the
titanium-alloy literature, builds a knowledge graph and a table of measured values, proposes hypotheses where the
graph has gaps, and tests them with DFT (MACE / VASP) and the ICME-lite multiscale chain.

**Live site:** https://akhtar07.github.io/tisci-explorer/

The site has seven sections:

| Section | What it shows |
|---|---|
| Overview | Corpus → graph → facts → hypotheses → verdicts, with the snapshot's counts |
| Worked example | One full loop for W in α-Ti: graph path, hypothesis, novelty check, DFT test, verdict, follow-up, DAMASK |

File: data/facts/elongation.json (part 3 of 38)
tensile strength and plasticity of the alloy at 1100 °C for 1 h and 6 h are outstanding."],["doi:10.3390/jfb13040259","Ti-18Zr-15Nb","superelastic recovery strain",3.4,null,null,null,"%","","annealed at 525 °C after forging at 700 °C with water quenching","mixed statically and dynamically polygonized substructure of β-phase","","",false,"","abstract","In this state, the alloy demonstrates the best combination of functional properties in this study: a Young’s modulus of ~33 GPa, an ultimate tensile strength of ~600 MPa and a superelastic recovery strain of ~3.4%."],["doi:10.3390/jfb13040259","Ti-18Zr-15Nb","elongation to failure",10.0,10.0,null,null,"%","","","","","",false,"","results","After different TMTs, the elongation to failure is greater than 10%."],["doi:10.3390/jfb13040259","Ti-18Zr-15Nb","elongation to failure",17.5,15.0,20.0,null,"%","","","","","",false,"","results","After the PDA, the ductility increases, regardless of the RF temperature and the cooling conditions, and the maximum 15–20% elongation to failure is seen in specimens annealed at 750 °C."],["doi:10.3390/jfb13040259","Ti-18Zr-15Nb","superelastic strain",2.8,null,null,null,"%","","RF600","","","",false,"","discussion","This replacement positively affected the functional properties of the alloy: after RF at 600 °C, the superelastic strain in this work was greater than in []: 2.8 versus 2.3%."],["doi:10.3390/jfb13040259","Ti-18Zr-15Nb","recovery strain",3.55,null,null,null,"%","","RF700 + WQ + PDA525","","","",false,"","discussion","As seen in , the Ti–18Zr–15Nb alloy of this work subjected to RF700 + WQ + PDA525 reaches 71% of its maximum theoretical recovery strain of ~5.0% compared to 62% for the Ti–40Zr–8Nb–2Sn alloy [], with the highest known maximum theoretical recovery strain of ~7.9%."],["doi:10.3390/jfb13040259","Ti-18Zr-15Nb","elongation to failure",17.5,15.0,20.0,null,"%","room temperature","after PDA 750°C","equiaxed α","tensile test","",false,"","conclusions","After PDA at 750 °C, all of the samples demonstrate the highest elongation to failure of 15–20% obtained at the expense of the lowest UTS values of 535–570 MPa, which is explained by the formation of a recrystalized coarse-grained microstructure."],["doi:10.3390/jfb17040179","Ti-38Zr","elongation",15.0,null,null,null,"%","room temperature","as-built","","mechanical test","",false,"","abstract","Based on the mechanical test results, it can be inferred that the precipitation of the brittle ω-phase and the α′-phase occur concurrently, since annealing at 400 °C causes a pronounced embrittlement of the Ti-38Zr-(8–9)Nb alloys (with elongation dropping from ~15% to 0.7–2.5%, respectively) alongside a substantial increase in strength (from 500 MPa to 1010 MPa)."],["doi:10.3390/jfb17040179","Ti-38Zr","elongation",1.6,0.7,2.5,null,"%","room temperature","annealed at 400 °C","martensitic α'","mechanical test","",false,"","abstract","Based on the mechanical test results, it can be inferred that the precipitation of the brittle ω-phase and the α′-phase occur concurrently, since annealing at 400 °C causes a pronounced embrittlement of the Ti-38Zr-(8–9)Nb alloys (with elongation dropping from ~15% to 0.7–2.5%, respectively) alongside a substantial increase in strength (from 500 MPa to 1010 MPa)."],["doi:10.3390/jfb17040179","Ti-38Zr-10Nb","elongation",14.0,null,null,null,"%","room temperature","as-built","","mechanical test","",false,"","abstract","For the Ti-38Zr-10Nb alloy, the ductility also declines but remains within acceptable limits (from ~14% to ~10%), while the strength rises from 520 MPa to 630 MPa."],["doi:10.3390/jfb17040179","Ti-38Zr-10Nb","elongation",10.0,null,null,null,"%","room temperature","annealed at 400 °C","","mechanical test","",false,"","abstract","For the Ti-38Zr-10Nb alloy, the ductility also declines but remains within acceptable limits (from ~14% to ~10%), while the strength rises from 520 MPa to 630 MPa."],["doi:10.3390/jfb17040179","Ti-38Zr","ductility",1.6,0.7,2.5,null,"%","","annealed at 400 °C","α' + β","mechanical test","",false,"","conclusions","Furthermore, based on mechanical tests, it can be assumed that the precipitation of the brittle ω-phase occurs simultaneously with the precipitation of the α’-phase. - Annealing at 400 °C leads to severe embrittlement of the Ti-38Zr-(8-9)Nb alloys (ductility drops from ~15% to 0.7–2.5%, respectively) with a rise in strength (from 500 MPa to 1010 MPa)."],["doi:10.3390/jfb17040179","Ti-38Zr","ductility",15.0,null,null,null,"%","","as-quenched","","mechanical test","",false,"","conclusions","Furthermore, based on mechanical tests, it can be assumed that the precipitation of the brittle ω-phase occurs simultaneously with the precipitation of the α’-phase. - Annealing at 400 °C leads to severe embrittlement of the Ti-38Zr-(8-9)Nb alloys (ductility drops from ~15% to 0.7–2.5%, respectively) with a rise in strength (from 500 MPa to 1010 MPa)."],["doi:10.3390/jfb17040179","Ti-38Zr-10Nb","ductility",10.0,null,null,null,"%","","annealed at 400 °C","","mechanical test","",false,"","conclusions","For the Ti-38Zr-10Nb alloy, ductility also decreases, but to acceptable levels (from ~14% to ~10%), accompanied by an increase in strength from 520 to 630 MPa. - The Young’s modulus of the Ti-38Zr-(8-10)Nb alloys after quenching is ~80 GPa."],["doi:10.3390/jfb17040179","Ti-38Zr-10Nb","ductility",14.0,null,null,null,"%","","as-quenched","","mechanical test","",false,"","conclusions","For the Ti-38Zr-10Nb alloy, ductility also decreases, but to acceptable levels (from ~14% to ~10%), accompanied by an increase in strength from 520 to 630 MPa. - The Young’s modulus of the Ti-38Zr-(8-10)Nb alloys after quenching is ~80 GPa."],["doi:10.3390/jfb17040179","Ti-38Zr-8Nb","Elongation δ, %",15.2,null,null,1.3,"%","","after quenching from 600 °C","","","",false,"","table","Ti-38Zr-8Nb\tAfter quenching from 600 °C\t15.2 ± 1.3\t505 ± 21"],["doi:10.3390/jfb17040179","Ti-38Zr-8Nb","Elongation δ, %",0.7,null,null,0.2,"%","","after quenching from 600 °C and annealing for 1 h at 400 °C","","","",false,"","table","After quenching from 600 °C and annealing for 1 h at 400 °C\t0.7 + 0.2\t1010 + 9"],["doi:10.3390/jfb17040179","Ti-38Zr-9Nb","Elongation δ, %",15.4,null,null,0.2,"%","","after quenching from 600 °C","","","",false,"","table","Ti-38Zr-9Nb\tAfter quenching from 600 °C\t15.4 ± 0.2\t502 ± 6"],["doi:10.3390/jfb17040179","Ti-38Zr-9Nb","Elongation δ, %",2.5,null,null,0.1,"%","","after quenching from 600 °C and annealing for 1 h at 400 °C","","","",false,"","table","After quenching from 600 °C and annealing for 1 h at 400 °C\t2.5 ± 0.1\t1009 ± 43"],["doi:10.3390/jfb17040179","Ti-38Zr-10Nb","Elongation δ, %",14.2,null,null,0.9,"%","","after quenching from 600 °C","","","",false,"","table","Ti-38Zr-10Nb\tAfter quenching from 600 °C\t14.2 ± 0.9\t523 ± 36"],["doi:10.3390/jfb17040179","Ti-38Zr-10Nb","Elongation δ, %",9.7,null,null,1.1,"%","","after quenching from 600 °C and annealing for 1 h at 400 °C","","","",false,"","table","After quenching from 600 °C and annealing for 1 h at 400 °C\t9.7 ± 1.1\t629 ± 31"],["doi:10.3390/ma10121437","TiAl based alloy","elongation",136.0,null,null,null,"%","900 °C","as-forged","","tensile test","2 × 10−4 s−1",false,"out_of_range","abstract","The elongation of as-forged alloy was 136%, possessing a good secondary hot workability, while the sintered alloy was only 66% when tested at 900 °C with a strain rate of 2 × 10−4 s−1."],["doi:10.3390/ma10121437","TiAl based alloy","elongation",66.0,null,null,null,"%","900 °C","sintered","near gamma (NG)","tensile test","2 × 10−4 s−1",false,"","abstract","The elongation of as-forged alloy was 136%, possessing a good secondary hot workability, while the sintered alloy was only 66% when tested at 900 °C with a strain rate of 2 × 10−4 s−1."],["doi:10.3390/ma10121437","forged alloy","elongation (δ)",136.0,null,null,null,"%","900 °C","","","tensile test","2 × 10−4 s−1",false,"out_of_range","results_discussion","The elongation (δ) of the forged alloy is 136% at 900 °C, while the sintered alloy’s δ is only 66% at 900 °C."],["doi:10.3390/ma10121437","forged alloy","δ",192.0,null,null,null,"%","950 °C","","","tensile test","2 × 10−4 s−1",false,"out_of_range","results_discussion","The δ of forged alloy is 192% at 950 °C, meaning that it possesses good processing performance."],["doi:10.3390/ma10121437","sintered alloy","δ",66.0,null,null,null,"%","900 °C","","","tensile test","2 × 10−4 s−1",false,"","results_discussion","The elongation (δ) of the forged alloy is 136% at 900 °C, while the sintered alloy’s δ is only 66% at 900 °C."],["doi:10.3390/ma10121437","Ti46.5Al2Cr1.8Nb-(W, B)","elongation",2.0,null,null,null,"","900 °C","forged at 1175 °C, 10−3 s−1","NG","","",false,"unit_missing","conclusions","When the sintered alloy was forged at 1175 °C with a nominal strain rate of 10−3 s−1, phase transformation of γ→α2 and complete DRX occurred, resulting in obtaining a refined NG microstructure which possessed a good secondary hot workability."],["doi:10.3390/ma11030366","RASP-processed Ti","uniform elongation (εu)",10.5,null,null,null,"%","","","","tensile test","",false,"","results_discussion","A slight decrease of uniform elongation (εu) from 12.5% in CG Ti to 10.5% in RASP-processed Ti is realized after RASP treatment, while the RASP-processed Ti was still deemed to possess a good combination of strength and ductility. b gives the strain-hardening rate (θ = dσ/dε) versus the true strain of CG and RASP-processed Ti samples."],["doi:10.3390/ma11030366","CG Ti","uniform elongation (εu)",12.5,null,null,null,"%","","","","tensile test","",false,"","results_discussion","A slight decrease of uniform elongation (εu) from 12.5% in CG Ti to 10.5% in RASP-processed Ti is realized after RASP treatment, while the RASP-processed Ti was still deemed to possess a good combination of strength and ductility. b gives the strain-hardening rate (θ = dσ/dε) versus the true strain of CG and RASP-processed Ti samples."],["doi:10.3390/ma11030366","Ti","uniform elongation",10.5,null,null,null,"%","","RASP-processed","","","",false,"","conclusions","The uniform elongation of the RASP-processed Ti showed a slight decrease from 12.5% to 10.5%."],["doi:10.3390/ma11030366","Ti","uniform elongation",12.5,null,null,null,"%","","CG","","","",false,"","conclusions","The uniform elongation of the RASP-processed Ti showed a slight decrease from 12.5% to 10.5%."],["doi:10.3390/ma11040529","Ti-20Zr-6.5Al-4V","elongation",10.8,null,null,null,"%","room temperature","A0","","tensile test","0.375 mm min−1",false,"","results_discussion","The elongation of the samples decreased from 10.8% in A0 to 6.1% in A90."],["doi:10.3390/ma11040529","Ti-20Zr-6.5Al-4V","elongation",6.1,null,null,null,"%","room temperature","A90","","tensile test","0.375 mm min−1",false,"","results_discussion","The elongation of the samples decreased from 10.8% in A0 to 6.1% in A90."],["doi:10.3390/ma11050669","NbMoTaWVTi","total fracture strain",11.4,null,null,null,"%","room temperature","consolidated bulk","","compressive test","1 × 10−3 s−1",false,"","abstract","The compressive yield strength, fracture strength, and total fracture strain of the consolidated bulk HEA are 2709 MPa, 3115 MPa, and 11.4%, respectively."],["doi:10.3390/ma11050669","NbMoTaWVTi","total fracture strain",11.4,null,null,null,"%","ambient temperature","consolidated by SPS","equiaxed BCC matrix","compressive test","",false,"","results_discussion","The alloy exhibits compressive yield strength of 2709 MPa, fracture strength of 3115 MPa, and total fracture strain of 11.4% at ambient temperature."],["doi:10.3390/ma11071244","HT-840","ductility",0.0,null,null,null,"","room temperature","","","","",false,"unit_missing","results_discussion","The microstructure of HT-840 has more B2 phases and less acicular O phases, so the ductility of HT-840 at room temperature was superior to that of HT-760."],["doi:10.3390/ma11071244","HT-760","ductility",0.0,null,null,null,"","room temperature","","","","",false,"unit_missing","results_discussion","The microstructure of HT-840 has more B2 phases and less acicular O phases, so the ductility of HT-840 at room temperature was superior to that of HT-760."],["doi:10.3390/ma11071244","HT-760","E",0.0,null,null,null,"","room temperature","","","","",false,"unit_missing","conclusions","The yield strength and ultimate tensile strength of HT-760 outperformed HT-840 at RT, however the E and RA of HT-760 were lower."],["doi:10.3390/ma11071244","HT-840","E",0.0,null,null,null,"","room temperature","","","","",false,"unit_missing","conclusions","The yield strength and ultimate tensile strength of HT-760 outperformed HT-840 at RT, however the E and RA of HT-760 were lower."],["doi:10.3390/ma11071244","Ti-22Al-25Nb","Elongation/%",9.5,null,null,null,"%","room temperature","HT-760","","tensile test","",false,"","table","HT-760\t940\t760\t1097\t1004\t9.5\t12.5"],["doi:10.3390/ma11071244","Ti-22Al-25Nb","Elongation/%",11.5,null,null,null,"%","room temperature","HT-800","","tensile test","",false,"","table","HT-800\t940\t800\t1060\t998\t11.5\t15.5"],["doi:10.3390/ma11071244","Ti-22Al-25Nb","Elongation/%",12.0,null,null,null,"%","room temperature","HT-840","","tensile test","",false,"","table","HT-840\t940\t840\t1047\t966\t12\t15.5"],["doi:10.3390/ma11122510","CP-Ti Grade 2","elastic area",5.0,null,null,null,"%","","","","","",false,"","conclusions","The grain size of the sample grew with the increase of sintering temperature, and the grain surface grain was more uniform and finer than that on the powder; - (3)The stress–strain curve of porous titanium obtained by SPS of a Ti powder–fiber mixture consisted of three distinct parts during the compression process: an elastic deformation stage, yield platform stage and densification stage."],["doi:10.3390/ma12203402","Ti-Al","elongation",46.0,null,null,null,"%","200–300 °C","","","tensile test","",false,"","abstract","The elongation was obtained as high as 46% for seven bi-layered samples at high-temperature ranges of 200–300 °C."],["doi:10.3390/ma12203402","Ti-Al","strain",0.33,null,null,null,"","room temperature","","","tensile test","0.0013/s",false,"unit_missing","results_discussion","The highest strain value of 0.33 was obtained under 420 MPa stress level at room temperature and at a 0.0013/s strain rate for Type B sample."],["doi:10.3390/ma12203402","Ti-Al","strain",0.19,null,null,null,"","25 °C","","","tensile test","0.0013/s",false,"unit_missing","results_discussion","When Type A samples are examined in a,b, it can be seen that the higher strain values were obtained at a strain rate of 0.0013/s, in general."],["doi:10.3390/ma12203402","Ti-Al","strain",0.2,null,null,null,"","100 °C","","","tensile test","0.0013/s",false,"unit_missing","results_discussion","When Type A samples are examined in a,b, it can be seen that the higher strain values were obtained at a strain rate of 0.0013/s, in general."],["doi:10.3390/ma12203402","Ti-Al","strain",0.25,null,null,null,"","200 °C","","","tensile test","0.0013/s",false,"unit_missing","results_discussion","When Type A samples are examined in a,b, it can be seen that the higher strain values were obtained at a strain rate of 0.0013/s, in general."],["doi:10.3390/ma12203402","Ti-Al","strain",0.22,null,null,null,"","300 °C","","","tensile test","0.0013/s",false,"unit_missing","results_discussion","When Type A samples are examined in a,b, it can be seen that the higher strain values were obtained at a strain rate of 0.0013/s, in general."],["doi:10.3390/ma12203402","Ti-Al","strain",0.21,null,null,null,"","25 °C","","","tensile test","0.0013/s",false,"unit_missing","results_discussion","The strain values of 0.19, 0.20, 0.25, and 0.22 were recorded at test temperatures of 25 °C, 100 °C, 200 °C, and 300 °C, respectively, at 0.013/s strain rate while corresponding strain values were recorded as 0.21, 0.29, 0.35, and 0.20 at a strain rate of 0.0013/s."],["doi:10.3390/ma12203402","Ti-Al","strain",0.29,null,null,null,"","100 °C","","","tensile test","0.0013/s",false,"unit_missing","results_discussion","The strain values of 0.19, 0.20, 0.25, and 0.22 were recorded at test temperatures of 25 °C, 100 °C, 200 °C, and 300 °C, respectively, at 0.013/s strain rate while corresponding strain values were recorded as 0.21, 0.29, 0.35, and 0.20 at a strain rate of 0.0013/s."],["doi:10.3390/ma12203402","Ti-Al","strain",0.35,null,null,null,"","200 °C","","","tensile test","0.0013/s",false,"unit_missing","results_discussion","The strain values of 0.19, 0.20, 0.25, and 0.22 were recorded at test temperatures of 25 °C, 100 °C, 200 °C, and 300 °C, respectively, at 0.013/s strain rate while corresponding strain values were recorded as 0.21, 0.29, 0.35, and 0.20 at a strain rate of 0.0013/s."],["doi:10.3390/ma12203402","Ti-Al","strain",0.2,null,null,null,"","300 °C","","","tensile test","0.0013/s",false,"unit_missing","results_discussion","The strain values of 0.19, 0.20, 0.25, and 0.22 were recorded at test temperatures of 25 °C, 100 °C, 200 °C, and 300 °C, respectively, at 0.013/s strain rate while corresponding strain values were recorded as 0.21, 0.29, 0.35, and 0.20 at a strain rate of 0.0013/s."],["doi:10.3390/ma12203402","Ti-Al","maximum strain values",0.32,null,null,null,"","100 °C","","","","0.0013/s",false,"unit_missing","results_discussion","The maximum strain values for three, five and seven bi-layered samples at 100 °C were recorded as 0.32, 0.30 and 0.28, respectively for Type A samples at a strain rate of 0.0013/s."],["doi:10.3390/ma12203402","Ti-Al","maximum strain values",0.3,null,null,null,"","100 °C","","","","0.0013/s",false,"unit_missing","results_discussion","The maximum strain values for three, five and seven bi-layered samples at 100 °C were recorded as 0.32, 0.30 and 0.28, respectively for Type A samples at a strain rate of 0.0013/s."],["doi:10.3390/ma12203402","Ti-Al","maximum strain values",0.28,null,null,null,"","100 °C","","","","0.0013/s",false,"unit_missing","results_discussion","The maximum strain values for three, five and seven bi-layered samples at 100 °C were recorded as 0.32, 0.30 and 0.28, respectively for Type A samples at a strain rate of 0.0013/s."],["doi:10.3390/ma12203402","Ti-Al","highest strain value",0.39,null,null,null,"","300 °C","","","","0.013/s",false,"unit_missing","results_discussion","The highest strain value for three bi-layered samples was obtained as 0.39 at a strain rate of 0.013/s and test temperature of 300 °C for Type B configuration."],["doi:10.3390/ma12203402","Ti-Al","maximum strain value",0.3,null,null,null,"","room temperature","","","","0.0013/s",false,"unit_missing","results_discussion","At room temperature, on the other hand, the maximum strain value of 0.30 was obtained at a strain rate of 0.0013/s for the three bi-layered Type B sample (a)."],["doi:10.3390/ma12203402","Ti-Al","strain",0.23,null,null,null,"","100 °C","","","","0.013/s",false,"unit_missing","results_discussion","As an example, the strain was recorded as 0.23 at 100 °C while it was obtained as 0.33 at 200 °C at a strain rate of 0.013/s for the five bi-layered Type A sample (b)."],["doi:10.3390/ma12203402","Ti-Al","strain",0.33,null,null,null,"","200 °C","","","","0.013/s",false,"unit_missing","results_discussion","As an example, the strain was recorded as 0.23 at 100 °C while it was obtained as 0.33 at 200 °C at a strain rate of 0.013/s for the five bi-layered Type A sample (b)."],["doi:10.3390/ma12203402","Ti-Al","highest strain value",0.43,null,null,null,"","200 °C","","","","0.0013/s",false,"unit_missing","results_discussion","The highest strain value was obtained as 0.43 at a strain rate of 0.0013/s and at a test temperature of 200 °C for the seven bi-layered Type B sample."],["doi:10.3390/ma12203402","Ti-Al","elongation",0.46,null,null,null,"","300 °C","","","","0.0013/s",false,"unit_missing","results_discussion","Examining the results in b, within the same bi-layered materials, seven bi-layered samples showed the highest elongation at a slow strain rate (0.0013/s)."],["doi:10.3390/ma12213508","TiZrNbTa","failure plastic strain",36.0,null,null,null,"%","","as-cast","","","",false,"","conclusions","The as-cast TiZrNbTa alloy exhibits a compressive yield stress (YS) of 957 MPa and ultimate compressive strength (UCS) of 1389 MPa, with a failure plastic strain of 36%."],["doi:10.3390/ma12213508","TiZrNbTa","failure plastic strain",27.0,null,null,null,"%","","as-homogenized","","","",false,"","conclusions","Moreover, after homogenization, the UCS increased from 1389 to 1702 MPa with a failure plastic strain of 27%."],["doi:10.3390/ma12213508","Ti25Zr25Nb25Ta25","e%",36.0,35.0,37.0,1.0,"%","","as-cast","","compression testing","",false,"","table","\tOverall\t380\t111 ± 6\t5.6 ± 0.4\t957 ± 25\t1389 ± 5\t36 ± 1"],["doi:10.3390/ma12213508","Ti25Zr25Nb25Ta25","e%",27.0,26.0,28.0,1.0,"%","","as-homogenized","","compression testing","",false,"","table","\tOverall\t440\t109 ± 4\t6.2 ± 0.2\t1220 ± 19\t1702 ± 20\t27 ± 1"],["doi:10.3390/ma13184123","Ti-6Al-7Nb","plastic deformation",1.5,null,null,null,"%","","fully dense","","","",false,"","results_discussion","These fully dense specimens have a brittle behavior and a limited plastic deformation up to 1.5%."],["doi:10.3390/ma13184123","Ti-6Al-7Nb","maximum strains",8.05,5.9,10.2,null,"%","","","","","",false,"","results_discussion","As seen in , the maximum strains of specimens derived from the load versus displacement curves revealed values between 5.9% and 10.2%."],["doi:10.3390/ma13184123","Ti-6Al-4V","strain",8.0,6.0,10.0,null,"%","","as-built SLM","","","",false,"","results_discussion","The present results showed that the specimens failed in a brittle way by successive collapse of unit cell layers along 45° crush bands, and the strain ranged from 6% to 10%."],["doi:10.3390/ma13184123","Ti-6Al-7Nb","Compressive Strain",1.5,null,null,0.2,"%","","as-built SLM","","","",false,"","table","Compressive Strain (%)\t1.5 (±0.2)\t8.9 (±1.6)\t10.2 (±2.6)\t5.9 (±1.1)\t1–5\tup to 1"],["doi:10.3390/ma13194392","","fracture compression At of all materials except for the DED specimens was approx. 15.3%",15.3,15.3,15.3,null,"%","700 °C","","","compressive test","",false,"","results","The fracture compression At of all materials except for the DED specimens was approx. 15.3%."],["doi:10.3390/ma13194392","Ti-43.5Al-4Nb-1Mo-0.1B","Compression at Break At",24.0,24.0,24.0,null,"%","700 °C","DED","","","",false,"","table","DED\t566 MPa ± 23\t1190 MPa ± 44\t24.0 %"],["doi:10.3390/ma13194392","Ti-43.5Al-4Nb-1Mo-0.1B","Compression at Break At",15.1,15.1,15.1,null,"%","700 °C","LPBF","","","",false,"","table","LPBF\t465 MPa ± 49\t1237 MPa ± 10\t15.1 %"],["doi:10.3390/ma13194392","Ti-43.5Al-4Nb-1Mo-0.1B","Compression at Break At",15.4,15.4,15.4,null,"%","700 °C","Cast","","","",false,"","table","Cast\t551 MPa ± 22\t1219 MPa ± 15\t15.4 %"],["doi:10.3390/ma13194392","Ti-43.5Al-4Nb-1Mo-0.1B","Compression at Break At",15.4,15.4,15.4,null,"%","700 °C","Forging","","","",false,"","table","Forging\t567 MPa ± 15\t1210 MPa ± 15\t15.4 %"],["doi:10.3390/ma13245662","316L stainless steel","Elongation at break in horizontal orientation (%)",41.0,null,null,null,"%","","as-built SLM","","tensile test","",false,"","table","Elongation at break in horizontal orientation (%)\t41"],["doi:10.3390/ma13245662","316L stainless steel","Elongation at break in vertical orientation (%)",43.0,null,null,null,"%","","as-built SLM","","tensile test","",false,"","table","Elongation at break in vertical orientation (%)\t43"],["doi:10.3390/ma13245751","Ti-6Al-4Zr-2.5Sn-0.7Mo-0.3Si","elongation to failure (δ)",3.97,null,null,null,"%","","as-forged","","","",false,"","results_discussion","In the meantime, the elongation to failure (δ) has dramatically increased (from 1.31% for the as-case to 3.97% for the as-forged sample)."],["doi:10.3390/ma13245751","Ti-6Al-4Zr-2.5Sn-0.7Mo-0.3Si","elongation to failure (δ)",1.31,null,null,null,"%","","as-case","","","",false,"","results_discussion","In the meantime, the elongation to failure (δ) has dramatically increased (from 1.31% for the as-case to 3.97% for the as-forged sample)."],["doi:10.3390/ma13245751","Ti-6Al-4Zr-2.5Sn-0.7Mo-0.3Si","elongation",23.0,null,null,null,"%","room temperature","","","tensile test","",false,"","results_discussion","After MDF, the tensile strength, yield strength, and elongation of the composite are increased to 687.1 MPa, 612.3 MPa, and the elongation increased by 23%, respectively."],["doi:10.3390/ma13245751","Ti-6Al-4Zr-2.5Sn-0.7Mo-0.3Si","elongation",16.13,null,null,null,"%","room temperature","HT1","","tensile test","",false,"","results_discussion","However, the elongation decreases to 16.13%, 16.82%, and 9.73%, respectively after HT1, HT2, and HT3 heat treatments."],["doi:10.3390/ma13245751","Ti-6Al-4Zr-2.5Sn-0.7Mo-0.3Si","elongation",16.82,null,null,null,"%","room temperature","HT2","","tensile test","",false,"","results_discussion","However, the elongation decreases to 16.13%, 16.82%, and 9.73%, respectively after HT1, HT2, and HT3 heat treatments."],["doi:10.3390/ma13245751","Ti-6Al-4Zr-2.5Sn-0.7Mo-0.3Si","elongation",9.73,null,null,null,"%","room temperature","HT3","","tensile test","",false,"","results_discussion","However, the elongation decreases to 16.13%, 16.82%, and 9.73%, respectively after HT1, HT2, and HT3 heat treatments."],["doi:10.3390/ma13245751","Ti-6Al-4Zr-2.5Sn-0.7Mo-0.3Si","δ (%)",1.31,null,null,0.4,"%","room temperature","as-cast","","tensile test","",false,"","table","As-cast\t1033.1 ± 7.5\t1089.5 ± 8.2\t1.31 ± 0.4"],["doi:10.3390/ma13245751","Ti-6Al-4Zr-2.5Sn-0.7Mo-0.3Si","δ (%)",3.97,null,null,0.7,"%","room temperature","as-forged","","tensile test","",false,"","table","As-forged\t1124.8 ± 9.4\t1172.3 ± 10.1\t3.97 ± 0.7"],["doi:10.3390/ma13245751","Ti-6Al-4Zr-2.5Sn-0.7Mo-0.3Si","δ (%)",2.85,null,null,0.6,"%","room temperature","HT1","","tensile test","",false,"","table","HT1\t1143.2 ± 9.8\t1197.7 ± 10.6\t2.85 ± 0.6"],["doi:10.3390/ma13245751","Ti-6Al-4Zr-2.5Sn-0.7Mo-0.3Si","δ (%)",2.48,null,null,0.6,"%","room temperature","HT2","","tensile test","",false,"","table","HT2\t1179.9 ± 10.2\t1253.1 ± 12.7\t2.48 ± 0.6"],["doi:10.3390/ma13245751","Ti-6Al-4Zr-2.5Sn-0.7Mo-0.3Si","δ (%)",2.17,null,null,0.5,"%","room temperature","HT3","","tensile test","",false,"","table","HT3\t1201.6 ± 12.1\t1270.9 ± 13.3\t2.17 ± 0.5"],["doi:10.3390/ma13245751","Ti-6Al-4Zr-2.5Sn-0.7Mo-0.3Si","δ (%)",6.58,null,null,1.2,"%","room temperature","as-cast","","tensile test","",false,"","table","As-cast\t524.8 ± 2.7\t606.0 ± 3.5\t6.58 ± 1.2"],["doi:10.3390/ma13245751","Ti-6Al-4Zr-2.5Sn-0.7Mo-0.3Si","δ (%)",22.16,null,null,3.4,"%","room temperature","as-forged","","tensile test","",false,"","table","As-forged\t612.3 ± 3.2\t687.1 ± 3.8\t22.16 ± 3.4"],["doi:10.3390/ma13245751","Ti-6Al-4Zr-2.5Sn-0.7Mo-0.3Si","δ (%)",16.13,null,null,2.2,"%","room temperature","HT1","","tensile test","",false,"","table","HT1\t650.4 ± 3.4\t734.9 ± 4.5\t16.13 ± 2.2"],["doi:10.3390/ma13245751","Ti-6Al-4Zr-2.5Sn-0.7Mo-0.3Si","δ (%)",16.82,null,null,2.4,"%","room temperature","HT2","","tensile test","",false,"","table","HT2\t664.2 ± 3.8\t769.9 ± 5.3\t16.82 ± 2.4"],["doi:10.3390/ma13245751","Ti-6Al-4Zr-2.5Sn-0.7Mo-0.3Si","δ (%)",9.73,null,null,1.9,"%","room temperature","HT3","","tensile test","",false,"","table","HT3\t707.9 ± 4.2\t786.0 ± 6.0\t9.73 ± 1.9"],["doi:10.3390/ma13245786","Ti-6Al-4V","failure strain",18.0,17.0,19.0,null,"%","","","","","",false,"","conclusions","The specimen fulfilled the mechanical requirements for medical components, as determined by the Vickers hardness of HV5 = 240 kgf, tensile strength of σm = 561–654 N/mm2 and failure strain between ε = 17–19%."],["doi:10.3390/ma13245786","as-built SLM","failure strain",19.1,18.1,20.1,1.0,"%","room temperature","","","tensile test","",false,"","table","failure strain [%]\t15\t19.1±1.0\t16.3±1.1\t18.9±0.3"],["doi:10.3390/ma13245786","as-built SLM","failure strain",16.3,15.2,17.4,1.1,"%","room temperature","","","tensile test","",false,"","table","failure strain [%]\t15\t19.1±1.0\t16.3±1.1\t18.9±0.3"],["doi:10.3390/ma13245786","as-built SLM","failure strain",18.9,18.6,19.2,0.3,"%","room temperature","","","tensile test","",false,"","table","failure strain [%]\t15\t19.1±1.0\t16.3±1.1\t18.9±0.3"],["doi:10.3390/ma14061415","","Elongation After Breaking A (%)",50.0,null,null,null,"%","","sedimentary state","","","",false,"","table","Sedimentary state\t771\t50\t480"],["doi:10.3390/ma14061415","","Elongation After Breaking A (%)",38.0,null,null,null,"%","","direct aging","","","",false,"","table","Direct aging\t833\t38\t495"],["doi:10.3390/ma14061415","","Elongation After Breaking A (%)",44.0,null,null,null,"%","","solid solution + aging","","","",false,"","table","Solid solution + aging\t851\t44\t535"],["doi:10.3390/ma14061415","","Elongation After Breaking A (%)",40.0,null,null,null,"%","","homogenization + solid solution + aging","","","",false,"","table","Homogenization + solid solution + aging\t732\t40\t449"],["doi:10.3390/ma14061415","","Elongation After Breaking A (%)",50.0,null,null,null,"%","","forging","","","",false,"","table","forging\t855\t50\t490"],["doi:10.3390/ma14174929","Ti-6Al-4V","failure elongation",12.0,12.0,12.0,null,"%","room temperature","as-built SLM","","tensile test","",false,"","discussion","EBM and SLM yielded larger failure elongation values that approached those of the casted reference Ti6Al4V specimen."],["doi:10.3390/ma14195794","TC18","εL",23.68,null,null,null,"%","","","","","",false,"","results","Stretched from position A to position B, the distance increased from 135.71 μm (position A) to 167.85 μm (position B), indicating some 23.68% of the plastic deformation appears along the tensile direction (εL) in this region."],["doi:10.3390/ma14195794","TC18","εL",9.72,null,null,null,"%","","","","","",false,"","results","The size changes of these 25 αp phase grains along the tensile direction from positions A to B were statistically studied (); most αp phase regions have εL values of less than 10%, and their average εL value is 9.72%, which is only 41% of the average εL value over the region."],["doi:10.3390/ma14195794","TC18","εL",1.33,null,null,null,"%","","","","","",false,"","results","The εL value in this local area from position A’ to position B’ is found to be 1.33% (less than that in specimens with a bimodal microstructure)."],["doi:10.3390/ma14195794","TC18","εL",5.79,null,null,null,"%","","","lamellar","","",false,"","results","According to the data in , the relatively small αL phase (αL1-αL11) has quite small εL values (less than 1.0%), while the εL value of the long αL phase at the GB (αL12) is found to be 5.79%, which is 3.35 times greater than the εL value across this area; the deformation in the lamellar microstructure is mainly concentrated in the large αL phase found at the GB (i.e., αL12)."],["doi:10.3390/ma14205908","Ti-6Al-4V","EL",50.0,50.0,50.0,null,"%","room temperature","as-built SLM","","tensile test","",false,"","table","EL [%]\t50\t50\t50"],["doi:10.3390/ma15030861","","residual strain",0.8,null,null,null,"%","","","","","",false,"","results_discussion","About 1/3 residual strain (i.e., 0.8%) of shape recovery took place upon heating due to SME (εsme)."],["doi:10.3390/ma15030861","","shape recovery",100.0,null,null,null,"%","","","","","",false,"out_of_range","results_discussion","It is worth mentioning that followed by unloading, 100% shape recovery was realized upon heating performing a perfect SME."],["doi:10.3390/ma15030861","10Al","superelastic recovery strain",0.9,null,null,null,"%","","","","","",false,"","results_discussion","This indicated that superelasticity was successfully revealed in 10Al showing a superelastic recovery strain εse of 0.9% while no SME was found in 10Al upon heating and the residual strain remained."],["doi:10.3390/ma15030861","","εsr",4.8,null,null,null,"%","","","","","",false,"","results_discussion","It was found that εsr and εse increased linearly up to an applied strain of 6% before decreasing."],["doi:10.3390/ma15030861","","εse",2.4,null,null,null,"%","","","","","",false,"","results_discussion","It was found that εsr and εse increased linearly up to an applied strain of 6% before decreasing."],["doi:10.3390/ma15051669","Ti16.7Zr16.7Nb16.7Cu16.7Ni16.7Be16.7","plasticity εp",0.5,null,null,null,"%","","","","","",false,"","results","The fracture strength σb was 2425 MPa for Ti20Hf20Cu20Ni20Be20 HE-BMG, the yield strength σ0.2, fracture strength σb and plasticity εp were 2330 MPa, 2450 MPa and 0.5% for Ti16.7Zr16.7Nb16.7Cu16.7Ni16.7Be16.7 HE-BMG, respectively, which were also listed in ."],["doi:10.3390/ma15051669","Ti16.7Zr16.7Hf16.7Cu16.7Ni16.7Be16.7","εp(%)",0.6,null,null,null,"%","","","","","",false,"","table","Ti16.7Zr16.7Hf16.7Cu16.7Ni16.7Be16.7\t681\t751\t1019\t1100\t1943\t2064\t0.6\t2014 []"],["doi:10.3390/ma15051669","Ti16.7Zr16.7Nb16.7Cu16.7Ni16.7Be16.7","εp(%)",0.5,null,null,null,"%","","","","","",false,"","table","Ti16.7Zr16.7Nb16.7Cu16.7Ni16.7Be16.7\t684\t739\t1066\t1218\t2330\t2450\t0.5\tThis work"],["doi:10.3390/ma15072433","Extrusion ring","Elongation (%)",15.7,null,null,null,"%","","","","","",false,"","table","Extrusion ring\t122.11\t1053\t1143\t15.7"],["doi:10.3390/ma15072433","Fittings body","Elongation (%)",6.9,null,null,null,"%","","","","","",false,"","table","Fittings body\t116.54\t950\t1010\t6.9"],["doi:10.3390/ma15072433","Tube","Elongation (%)",12.0,null,null,null,"%","","","","","",false,"","table","Tube\t103\t730\t864\t12"],["doi:10.3390/ma15113905","Ti-4.8Mo-4.5V-2.9Al","deformation to failure (δ)",0.0,null,null,null,"","723 K","","","tensile test","",false,"unit_missing","results","presents the numerical values of the yield strength (σ02) and ultimate strength (σB) that were calculated from the tension curves (), as well as the value of deformation to failure (δ) of the Ti-2.9Al-4.5V-4.8Mo and Ti-2.9Al-4.5V-4.8Mo-0.15H alloys in both states at 723 K."],["doi:10.3390/ma15113905","Ti-4.8Mo-4.5V-2.9Al-0.15H","deformation to failure (δ)",0.0,null,null,null,"","723 K","","","tensile test","",false,"unit_missing","results","presents the numerical values of the yield strength (σ02) and ultimate strength (σB) that were calculated from the tension curves (), as well as the value of deformation to failure (δ) of the Ti-2.9Al-4.5V-4.8Mo and Ti-2.9Al-4.5V-4.8Mo-0.15H alloys in both states at 723 K."],["doi:10.3390/ma15113905","Ti-4.8Mo-4.5V-2.9Al","plasticity",12.5,12.0,13.0,null,"%","room temperature","UFG state, after stabilizing annealing","","","",false,"","discussion","After stabilizing annealing, the strength characteristics at room temperature for the Ti-2.9Al-4.5V-4.8Mo and Ti-2.9Al-4.5V-4.8Mo-0.15H alloys in the UFG state are approximately 40% (up to 1400 MPa) higher, compared to FG state (up to 1000 MPa), while maintaining plasticity at the level of (12–13%) []."],["doi:10.3390/ma15113905","Ti-4.8Mo-4.5V-2.9Al-0.15H","plasticity",12.5,12.0,13.0,null,"%","room temperature","UFG state, after stabilizing annealing","","","",false,"","discussion","After stabilizing annealing, the strength characteristics at room temperature for the Ti-2.9Al-4.5V-4.8Mo and Ti-2.9Al-4.5V-4.8Mo-0.15H alloys in the UFG state are approximately 40% (up to 1400 MPa) higher, compared to FG state (up to 1000 MPa), while maintaining plasticity at the level of (12–13%) []."],["doi:10.3390/ma15113905","Ti-4.8Mo-4.5V-2.9Al","plasticity",700.0,700.0,700.0,null,"%","873–923 K","UFG state","","","",false,"out_of_range","discussion","In the temperature range of 873–923 K, the plasticity of the Ti-2.9Al-4.5V-4.8Mo and Ti-2.9Al-4.5V-4.8Mo-0.15H alloys in the UFG state reaches ~700 and ~400%, respectively []."],["doi:10.3390/ma15113905","Ti-4.8Mo-4.5V-2.9Al-0.15H","plasticity",400.0,400.0,400.0,null,"%","873–923 K","UFG state","","","",false,"out_of_range","discussion","In the temperature range of 873–923 K, the plasticity of the Ti-2.9Al-4.5V-4.8Mo and Ti-2.9Al-4.5V-4.8Mo-0.15H alloys in the UFG state reaches ~700 and ~400%, respectively []."],["doi:10.3390/ma15113905","Ti-4.8Mo-4.5V-2.9Al","δ",16.0,null,null,1.0,"%","723 K","FG","","","",false,"","table","FG Ti-2.9Al-4.5V-4.8Mo\t687\t755\t16"],["doi:10.3390/ma15113905","Ti-4.8Mo-4.5V-2.9Al-0.15H","δ",11.0,null,null,1.0,"%","723 K","FG","","","",false,"","table","FG Ti-2.9Al-4.5V-4.8Mo-0.15H\t656\t775\t11"],["doi:10.3390/ma15113905","Ti-4.8Mo-4.5V-2.9Al","δ",34.0,null,null,1.0,"%","723 K","UFG","","","",false,"","table","UFG Ti-2.9Al-4.5V-4.8Mo\t661\t707\t34"],["doi:10.3390/ma15113905","Ti-4.8Mo-4.5V-2.9Al-0.15H","δ",26.0,null,null,1.0,"%","723 K","UFG","","","",false,"","table","UFG Ti-2.9Al-4.5V-4.8Mo-0.15H\t642\t729\t26"],["doi:10.3390/ma15165493","","ductility",14.5,13.0,16.0,null,"%","","aged","","","",false,"","results_discussion","However, the aged samples exhibit a lower ductility (13~16%) compared with the as-fabricated samples (17~27%)."],["doi:10.3390/ma15165493","TC18","ductility",17.3,null,null,1.6,"%","room temperature","as-built SLM","","tensile test","",false,"","conclusions","The yield strength of the vertical samples (868.2 ± 7.4 MPa) is slightly higher than that of the horizontal samples (815.0 ± 23.6 MPa); however, the vertical samples exhibit a similar ultimate tensile strength (874.5 ± 13.1 MPa) and lower ductility (17.3 ± 1.6%) compared with the horizontal samples (879.4 ± 19.2 MPa and 25.4 ± 1.5%).The anisotropy of the SLMed Ti-55511 alloy reduces after the aging treatment."],["doi:10.3390/ma15165493","TC18","ductility",14.5,13.0,16.0,null,"%","","aged","α and prior-β","","",false,"","conclusions","The ultimate tensile strength and yield strength of the aged samples (1133~1166 MPa and 1093~1123 MPa) are significantly higher than those of as-fabricated samples (848~886 MPa and 797~868 MPa); however, the aged samples exhibit a lower ductility (13~16%) compared with the as-fabricated samples (17~27%)."],["doi:10.3390/ma15165493","TC18","ductility",25.4,null,null,1.5,"%","room temperature","as-built SLM","","tensile test","",false,"","conclusions","The yield strength of the vertical samples (868.2 ± 7.4 MPa) is slightly higher than that of the horizontal samples (815.0 ± 23.6 MPa); however, the vertical samples exhibit a similar ultimate tensile strength (874.5 ± 13.1 MPa) and lower ductility (17.3 ± 1.6%) compared with the horizontal samples (879.4 ± 19.2 MPa and 25.4 ± 1.5%).The anisotropy of the SLMed Ti-55511 alloy reduces after the aging treatment."],["doi:10.3390/ma15165493","TC18","ductility",22.0,17.0,27.0,null,"%","","as-fabricated","","","",false,"","conclusions","The ultimate tensile strength and yield strength of the aged samples (1133~1166 MPa and 1093~1123 MPa) are significantly higher than those of as-fabricated samples (848~886 MPa and 797~868 MPa); however, the aged samples exhibit a lower ductility (13~16%) compared with the as-fabricated samples (17~27%)."],["doi:10.3390/ma15165493","","elongation",8.0,null,null,null,"%","","","","","",false,"","results_discussion","In addition, the mechanical properties of the aged samples in all orientations meet the aerospace allowable properties (YS of 1010 MPa and elongation of 8%) [,]."],["doi:10.3390/ma15165493","","ductility",22.0,17.0,27.0,null,"%","","as-fabricated","","","",false,"","results_discussion","However, the aged samples exhibit a lower ductility (13~16%) compared with the as-fabricated samples (17~27%)."],["doi:10.3390/ma15165522","","elongation",26.21,26.21,26.21,null,"%","","","","","",false,"","methods","The results showed that the graded coating with a 5% composition gradient has the widest microhardness range (173~308 HV), and the graded coating with a 10% composition gradient has the highest tensile strength (527.05 MPa) and the highest elongation (26.21%)."],["doi:10.3390/ma15186501","Ti-5Al-2Sn-2Zr-4Mo-4Cr","elongation",67.2,null,null,null,"%","","","","tensile test","",false,"",
