Repository: akhtar07/tisci-explorer

# TiSci Explorer

A read-only, static explorer for **TiSci**, an autonomous research agent for titanium alloys. TiSci reads the
titanium-alloy literature, builds a knowledge graph and a table of measured values, proposes hypotheses where the
graph has gaps, and tests them with DFT (MACE / VASP) and the ICME-lite multiscale chain.

**Live site:** https://akhtar07.github.io/tisci-explorer/

The site has seven sections:

| Section | What it shows |
|---|---|
| Overview | Corpus → graph → facts → hypotheses → verdicts, with the snapshot's counts |
| Worked example | One full loop for W in α-Ti: graph path, hypothesis, novelty check, DFT test, verdict, follow-up, DAMASK |

File: data/facts/lath_thickness.json (part 3 of 12)
"lamellar","","",false,"","results_discussion",""],["ia:DTIC_AD1015825","Ti-6Al-4V","average width",0.8,0.7,0.9,null,"µm","","as-built LENS, low power","martensitic α'","","",false,"","results_discussion",""],["ia:DTIC_AD1015825","Ti-6Al-4V","average lath thickness",0.95,0.8,1.1,null,"µm","","as-built LENS, high power","lamellar","","",false,"","results_discussion",""],["ia:DTIC_AD1043325","Ti-43.5Al-4Nb-1Mo-0.1B","lamellar spacing",0.2,null,null,null,"µm","","","","","",false,"","conclusions",""],["ia:DTIC_ADA053589","","precipitate size",0.0,null,null,null,"","","aged for 4 hours at 1150°F (621°C)","","","",false,"unit_missing","discussion",""],["ia:DTIC_ADA053589","","precipitate size",0.0,null,null,null,"","","aged at 1150°F (621°C) for 8 and 16 hours","","","",false,"unit_missing","discussion",""],["ia:DTIC_ADA053589","","precipitate size",0.0,null,null,null,"","","aged at 1250°F (677°C)","","","",false,"unit_missing","discussion",""],["ia:DTIC_ADA061397","3% aluminum - 5% chromium — titanium alloy","alpha particles developed along the martensitic type needles",0.0,null,null,null,"","","reheated after quenching from 1000°C","martensitic α'","","",false,"unit_missing","discussion",""],["ia:DTIC_ADA133947","Ti-6Al-4V","alpha phase mean free path",24.0,null,null,null,"µm","","RA","","","",false,"","results",""],["ia:DTIC_ADA133947","Ti-6Al-4V","a plate thickness",2.0,null,null,null,"µm","","BA","","","",true,"","results",""],["ia:DTIC_ADA184286","","fine platelets",0.0125,0.005,0.02,null,"µm","","","","transmission electron microscopy","",false,"","results_discussion",""],["ia:DTIC_ADA220714","","diameters",7.5,5.0,10.0,null,"µm","","","","","",false,"unit_suspect","results",""],["ia:DTIC_ADA241566","Ti-23Nb-11Al","a - 170 nm",0.17,null,null,null,"µm","","","","","",false,"","results_discussion",""],["ia:DTIC_ADA241566","Ti-23Nb-11Al","6 - 120 nm",0.12,null,null,null,"µm","","","","","",false,"","results_discussion",""],["ia:DTIC_ADA262232","Ti-23-11","lathlike particles of a - 170 nm, b = 120 nm, and c - 30 nm",0.17,null,null,null,"µm","","aged at 575°C for 6 hours","lathlike","","",false,"","results_discussion",""],["ia:DTIC_ADA263095","Ti-25Al-10Nb-3B-1Mo","separation of the superpartials",5.9,null,null,null,"µm","","","","","",false,"unit_suspect","methods",""],["ia:DTIC_ADA286162","","fine (10-20 nm) TiBe 2 precipitates",0.015,0.01,0.02,null,"µm","","","","","",false,"","conclusions",""],["ia:DTIC_ADA382904","Ti-15Mo-3Nb-3Al-0.2Si","thickness'of about 0.8 μm",0.8,null,null,null,"µm","","","continuous grain boundary α","","",false,"","abstract",""],["ia:DTIC_ADA384307","STOA","lamellae of",17.5,15.0,20.0,null,"µm","","","lamellar","","",false,"","methods",""],["ia:DTIC_ADA384307","STOA","The martensitic material displayed a needle-like microstructure",20.0,null,null,null,"µm","","1050°C/0.5hr WQ","martensitic","","",false,"","methods",""],["ia:DTIC_ADA384307","STOA","Coarse lamallae are very evident",20.0,null,null,null,"µm","","1050°C/0.5hrFC to 700°C/1hrAC","Widmanstatten","","",false,"","methods",""],["ia:DTIC_ADA428866","Ti-6Al-4V","α-platelet thickness",1.0,null,null,null,"µm","","","lamellar","","",false,"","abstract",""],["ia:DTIC_ADA428866","Ti-6Al-4V","α-platelet thickness",4.0,null,null,null,"µm","","","lamellar","","",false,"","abstract",""],["ia:DTIC_ADA428866","Ti-6Al-4V","α-platelet thickness",8.0,null,null,null,"µm","","","lamellar","","",false,"","abstract",""],["ia:DTIC_ADA433602","Ti-6Al-4V","plate size",0.5,null,null,null,"µm","","1 + ECAP at 700 °С, 13 passes","platelet","","",false,"","abstract",""],["ia:DTIC_ADA454286","","band width",0.1,null,null,null,"µm","","cold rolled 20%","","","",false,"","results",""],["ia:DTIC_ADA454286","","100nm wide",0.1,null,null,null,"µm","","","","TEM","",false,"","discussion",""],["ia:DTIC_ADA454286","","broader",0.0,null,null,null,"","","","","","",false,"unit_missing","discussion",""],["ia:DTIC_ADA455948","Ti-6Al-4V","α lath size",0.0,null,null,null,"","","cast and HIPed","","","",false,"unit_missing","results_discussion",""],["ia:DTIC_ADA464564","Ti/TiB","diameter",0.3,0.3,0.3,null,"µm","","","","","",false,"","conclusions",""],["ia:DTIC_ADA464564","Ti/TiB","Thickness",1.0,1.0,1.0,null,"µm","","","","","",false,"","conclusions",""],["ia:DTIC_ADA464564","Ti/TiB","Interlamellar spacing",3.5,2.0,5.0,null,"µm","","","","","",false,"","conclusions",""],["ia:DTIC_ADA464564","Ti-6Al-4V","thick",10.0,5.0,15.0,null,"µm","","","","","",false,"","conclusions",""],["ia:DTIC_ADA464564","Ti/TiB","2-5 µm thick",3.5,2.0,5.0,null,"µm","","","","SEM","",false,"","conclusions",""],["ia:DTIC_ADA464564","Ti/TiB","average size",5.0,null,null,null,"µm","","","","","",false,"","conclusions",""],["ia:DTIC_ADA464564","Ti/TiB","thickness",2.0,null,null,null,"µm","","as-cast","","","",false,"","conclusions",""],["ia:DTIC_ADA464564","Ti/TiB","length",60.0,null,null,null,"µm","","as-cast","","","",false,"out_of_range","conclusions",""],["ia:DTIC_ADA464564","Ti/TiB","length",10.0,null,null,null,"µm","","","","","",false,"","conclusions",""],["ia:DTIC_ADA464564","Ti/TiB","Mean Length",5.4,null,null,5.8,"µm","","","","","",false,"","conclusions",""],["ia:DTIC_ADA464564","Ti/TiB","Mean Width",0.73,null,null,null,"µm","","","","","",false,"","conclusions",""],["ia:DTIC_ADA464564","Ti/TiB","Mean Length",1.8,null,null,null,"µm","","","","","",false,"","conclusions",""],["ia:DTIC_ADA464564","Ti/TiB","Mean Width",1.5,null,null,null,"µm","","","","","",false,"","conclusions",""],["ia:DTIC_ADA464564","Ti/TiB","Mean Length",6.6,null,null,null,"µm","","","","","",false,"","conclusions",""],["ia:DTIC_ADA464564","Ti/TiB","Mean Width",1.3,null,null,null,"µm","","","","","",false,"","conclusions",""],["ia:DTIC_ADA464564","Ti/TiB","Mean Length",3.1,null,null,null,"µm","","","","","",false,"","conclusions",""],["ia:DTIC_ADA464564","Ti-6Al-4V","lath size",0.1,null,null,null,"µm","","thermomechanically processed","martensitic α'","","",false,"","conclusions",""],["ia:DTIC_ADA477358","Ti-6Al-4V","α layer of 5 μm thick",5.0,null,null,null,"µm","","β solution treated at 1050°C for 1 hour and air-cooled","α layer","","",false,"","methods",""],["ia:DTIC_ADA490769","Ti-6Al-4V","average alpha-platelet thickness",8.5,null,null,null,"µm","","as-grown single colony","","","",false,"","results_discussion",""],["ia:DTIC_ADA502898","Ti-6Al-4V","alpha-particle diameter",2.4,null,null,null,"µm","775 °C","Sheet A","","tensile test","10-3 s-1",false,"","results_discussion",""],["ia:DTIC_ADA502898","Ti-6Al-4V","alpha-particle diameter",3.76,null,null,null,"µm","775 °C","Sheet A","","tensile test","10-3 s-1",false,"","results_discussion",""],["ia:DTIC_ADA502898","Ti-6Al-4V","alpha-particle diameter",2.45,null,null,null,"µm","815 °C","Sheet A","","tensile test","10-3 s-1",false,"","results_discussion",""],["ia:DTIC_ADA502898","Ti-6Al-4V","alpha-particle diameter",4.4,null,null,null,"µm","815 °C","Sheet A","","tensile test","10-3 s-1",false,"","results_discussion",""],["ia:DTIC_ADA505613","Ti-6Al-4V","p lathe approximately 1.4 mm wide",1.4,null,null,null,"µm","","","","","",false,"unit_suspect","results",""],["ia:DTIC_ADA505613","Ti-6Al-4V","lamellar thickness",0.07,null,null,null,"µm","","","lamellar","","",false,"","results",""],["ia:DTIC_ADA564292","Ti-15Mo-3Nb-3Al-0.2Si","size scale of α laths",0.075,0.05,0.1,null,"µm","","beta solutionized at 1000°C/30min + water quenched","lath","STEM","",false,"","abstract",""],["ia:DTIC_ADA564292","Beta-Ti alloy","α laths",2.5,2.0,3.0,null,"µm","","","lath","","",false,"","abstract",""],["ia:DTIC_ADA564292","Beta-Ti alloy","size scale",1.5,1.0,2.0,null,"µm","","","","","",false,"","abstract",""],["ia:DTIC_ADA631137","","average thickness of lamellae",1.0,null,null,null,"µm","","","lamellar","","",false,"","methods",""],["ia:NASA_NTRS_Archive_19960047647","","lamellae size",3.5,2.0,5.0,null,"µm","","pack rolled at 1200°C","lamellar","","",false,"","results",""],["ia:NASA_NTRS_Archive_20000067654","Ti-45Al-2Cr-2Nb","lath thickness",5.0,null,null,null,"µm","room temperature","annealed 1065°C/48h","fine β precipitates","","",false,"","results",""],["ia:NASA_NTRS_Archive_20090017785","Ti-6Al-4V","a phase widthofalaths",1.0,null,null,null,"µm","","","bimodal","","",false,"","conclusions",""],["ia:NASA_NTRS_Archive_20090017833","Ti-6Al-4V","α laths",1.4,1.4,1.4,null,"µm","","","bimodal","","",false,"","conclusions",""],["ia:NASA_NTRS_Archive_20150022121","Ti-6Al-4V","alpha lath thicknesses",0.0,0.0,0.0,null,"","","as-built EBM","lamellar","","",false,"unit_missing","results_discussion",""],["ia:NASA_NTRS_Archive_20160003621","Ti-6Al-4V","α width",0.44,null,null,null,"µm","","boron modified","","","",false,"","discussion",""],["ia:NASA_NTRS_Archive_20160003621","Ti-6Al-4V","α width",0.75,null,null,null,"µm","","as-built","","","",false,"","discussion",""],["ia:NASA_NTRS_Archive_20160008952","Ti-6Al-4V","average thickness",6.0,null,null,null,"µm","","","","","",false,"","methods",""],["ia:nasa_techdoc_19670018677","Ti-8Al-1Mo-1V","mean free path in the α-phase",0.0,null,null,null,"","","quenched from 900°C","","optical photomicrograph","",false,"unit_missing","results",""],["ia:nasa_techdoc_19670018677","Ti-8Al-1Mo-1V","mean free path in the α-phase",0.0,null,null,null,"","","quenched from 1000°C","","optical photomicrograph","",false,"unit_missing","results",""],["ia:nasa_techdoc_19740022885","TS6","length of a-particles",0.3,0.3,0.3,null,"µm","","30 hours of aging at 4800","","","",false,"","abstract",""],["ia:nasa_techdoc_19740022885","TS6","length of a-particles",0.1,0.1,0.1,null,"µm","","2 hours of aging at 4800","","","",false,"","abstract",""],["ia:nasa_techdoc_19740022885","TS6","length of a-particles",0.2,0.2,0.2,null,"µm","","10 hours of aging at 4800","","","",false,"","abstract",""],["ntrs:19670018677","Ti-8Al-1Mo-1V","mean free path in the a-phase",0.0,null,null,null,"","","quenched from 900°C","","","",false,"unit_missing","results",""],["ntrs:19670018677","Ti-8Al-1Mo-1V","mean free path in the a-phase",0.0,null,null,null,"","","quenched from 1000°C","","","",false,"unit_missing","results",""],["ntrs:19740025935","Ti-6Al-4V","aluminized layer",15.0,15.0,15.0,null,"µm","1255 K","","","","",false,"","results_discussion",""],["ntrs:20200006103","Ti-6Al-4V","Grain Boundary a Lath Thickness",2.0,null,null,null,"µm","","","","","",false,"unit_suspect","results",""],["ntrs:20210019326","Ti-6Al-4V","Length",185.0,null,null,null,"µm","","","","","",false,"out_of_range","results",""],["ntrs:20210019326","Ti-6Al-4V","Width",88.0,null,null,null,"µm","","","","","",false,"out_of_range","results",""],["ntrs:20210019326","Ti-6Al-4V","Depth",44.0,null,null,null,"µm","","","","","",false,"","results",""],["ntrs:20210019326","Ti-6Al-4V","Width",5.0,null,null,null,"µm","","","","","",true,"","abstract",""],["ntrs:20210019326","Ti-6Al-4V","Depth",3.0,null,null,null,"µm","","","","","",true,"","abstract",""],["ntrs:20210019326","Ti-6Al-4V","Length",6.0,null,null,null,"µm","","","","","",true,"","abstract",""],["ntrs:20210019326","Ti-6Al-4V","Length",185.0,null,null,null,"µm","","","","","",false,"out_of_range","abstract",""],["ntrs:20210019326","Ti-6Al-4V","Width",88.0,null,null,null,"µm","","","","","",false,"out_of_range","abstract",""],["ntrs:20210019326","Ti-6Al-4V","Depth",44.0,null,null,null,"µm","","","","","",false,"","abstract",""],["ntrs:20250001477","Inconel 718","recast layers",22.0,22.0,22.0,null,"µm","","as-built LP-DED","","","",false,"","methods",""],["oa:W112522794","Ti P/M","espesor de los estratos de rutilo",3.5,3.0,4.0,null,"µm","1173 K","","","","",false,"","abstract","La capa de rutilo formada sobre el Ti P/M estaba compuesta de estratos de 3 - 4 µm de espesor."],["oa:W118428368","","α2 lamellar spacing",2.35,null,null,null,"µm","","","lamellar","","",false,"","conclusions",""],["oa:W118428368","","γ lamellae thickness",1.73,null,null,null,"µm","","","lamellar","","",false,"","conclusions",""],["oa:W118428368","","α2 lamellar spacing",1.29,null,null,null,"µm","","","lamellar","","",false,"","conclusions",""],["oa:W118428368","","γ lamellae thickness",0.97,null,null,null,"µm","","","lamellar","","",false,"","conclusions",""],["oa:W1429526587","Ti-6Al-4V","martensitic zone",1.5,1.0,2.0,null,"µm","","LSP at 1 GW/cm², 18 ns pulse duration","martensitic","","",false,"","results_discussion","This micrographs showed that LSP process performed under the conditions of 1 GW/cm2 laser power density and puls duration of 18 ns resulted in formation of the surface layer composed of three well deﬁned zones: external — oxidized with cracks, central zone — martensitic and internal — deformed, with high dislocation density level."],["oa:W1482307011","Ti-32Nb-9Zr-8Ta","ω particles",5.5,3.0,8.0,null,"µm","","as-deposited","","","",false,"unit_suspect","methods",""],["oa:W1485535048","Ti-5.8Al-4Sn-3.5Zr-0.7Nb-0.5Mo-0.35Si","twin width",1.0,null,null,null,"µm","","shot peened 200%","mechanical twins","","",false,"","results_discussion",""],["oa:W1485535048","Ti-5.8Al-4Sn-3.5Zr-0.7Nb-0.5Mo-0.35Si","twin width",2.0,null,null,null,"µm","","shot peened 1200%","mechanical twins","","",false,"","results_discussion",""],["oa:W1519254253","Ti-6Al-4V-3B","α lath",0.0,null,null,null,"","","air-cooled from above β-transus","basketweave","","",false,"unit_missing","results_discussion",""],["oa:W1519254253","Ti-6Al-4V-1B","α laths",0.0,null,null,null,"","","air-cooled from above β-transus","basketweave","","",false,"unit_missing","results_discussion",""],["oa:W1519254253","Ti-6Al-4V","core of highly strained α Ti",0.05,null,null,null,"µm","","","","","",false,"","conclusions",""],["oa:W1519254253","Ti-6Al-4V","TiB aspect ratios",2.15,2.0,2.3,null,"","","furnace cooled","","","",false,"unit_missing","conclusions",""],["oa:W1519254253","Ti-6Al-4V","TiB aspect ratios",2.25,2.0,2.5,null,"","","","","","",false,"unit_missing","conclusions",""],["oa:W1519254253","Ti-555","TiB aspect ratios",2.0,1.9,2.1,null,"","","","","","",false,"unit_missing","conclusions",""],["oa:W1519254253","Ti-6Al-4V","high aspect ratios of TiB",2.67,2.5,2.84,null,"","","","","","",true,"unit_missing","conclusions",""],["oa:W1519254253","Ti-555+x B HIP","lengths",1.25,1.0,1.5,null,"µm","","","","","",false,"","conclusions",""],["oa:W1519254253","Ti-555+x B HIP","TiB AR",2.75,null,null,null,"","","","","","",false,"unit_missing","conclusions",""],["oa:W1523199519","Ti-6Al-4V","lath width and length of the α' phase 115",115.0,null,null,null,"","","","martensitic α'","","",false,"unit_missing","abstract",""],["oa:W1525305573","Ti-6Al-4V","espessura das lamelas",11.0,null,null,null,"µm","","","lamellar","","",false,"","abstract",""],["oa:W1532163424","Ti-10V-2Fe-3Al","épaisseur",15.0,13.0,17.0,2.0,"µm","","","","","",false,"","conclusions",""],["oa:W1577649195","","espesor variable entre 0,5 y 1 µm",0.75,0.5,1.0,null,"µm","","","massive","","",false,"","abstract","A su vez, esta martensita hexagonal puede tener dos tipos de morfologías[46] designadas como masiva, que se encuentra exclusivamente en el titanio puro y está compuesta por zonas irregulares relativamente grandes (50–100 µm) que contienen agrupaciones de pequeñas láminas de fase α con un espesor variable entre 0,5 y 1 µm, y acicular."],["oa:W1577649195","","espesor variable entre 0,5 y 1 µm",0.75,0.5,1.0,null,"µm","","","acicular","","",false,"","abstract","A su vez, esta martensita hexagonal puede tener dos tipos de morfologías[46] designadas como masiva, que se encuentra exclusivamente en el titanio puro y está compuesta por zonas irregulares relativamente grandes (50–100 µm) que contienen agrupaciones de pequeñas láminas de fase α con un espesor variable entre 0,5 y 1 µm, y acicular."],["oa:W1577649195","","Espesor láminas de α",8.0,null,null,null,"µm","","","","","",false,"","abstract","600 800 1000 1200 granos de β granos de β + núcleos de α Espesor láminas de α 0 2 4 6 8 10 12 14 16 Contenido en V [% peso] Temperatura [ºC] 6% Al"],["oa:W1577649195","Ti-3Al-2.5V","morphology of microconstituents",0.0,null,null,null,"","","sintering at 1100°C","","","",false,"unit_missing","results_discussion","The short dwell time at temperature, 15 minutes, and the fast cooling typical of this process does not permit the development of a homogenous microstructure at 1100°C, especially for Ti32–MA, and it affects the final morphology of the microconstituents."],["oa:W1577649195","Ti-6Al-7Nb","α + β lamellae",0.0,null,null,null,"","","HIP-3: 850°C/20min + 100MPa","lamellar","","",false,"unit_missing","results_discussion","Comparing the microstructure of the Ti–6Al–7Nb alloy obtained by uniaxial pressing and sintering (Figure 6.179 a) with that of the same alloy post–processed by HIP, it can be noticed that the microstructure of samples HIPed at 850ºC is similar to P&S ones, although both alpha grain size and α + β lamellae seem to be finer."],["oa:W1577649195","Ti-6Al-7Nb","α + β lamellae",0.0,null,null,null,"","","HIP-4: 850°C/20min + 200MPa","lamellar","","",false,"unit_missing","results_discussion","Comparing the microstructure of the Ti–6Al–7Nb alloy obtained by uniaxial pressing and sintering (Figure 6.179 a) with that of the same alloy post–processed by HIP, it can be noticed that the microstructure of samples HIPed at 850ºC is similar to P&S ones, although both alpha grain size and α + β lamellae seem to be finer."],["oa:W1583498654","","average thickness of lamellae",1.0,null,null,null,"µm","room temperature","","lamellar","","",false,"","methods",""],["oa:W1583498654","Ti-48Al-2Cr-2Nb","lamellar spacing",0.5,null,null,null,"µm","room temperature","consolidated at Tα + 55 °C","lamellar","","",false,"","results",""],["oa:W1583498654","Ti-48%Al-2%Cr-2%Nb (at%)","lamellar spacing",0.5,null,null,null,"µm","","Tα + 55 °C","lamellar","","",false,"","results",""],["oa:W1583498654","Ti-50%Al (at%)","lamellar spacing",0.0,null,null,null,"","","Tα - 35 °C","lamellar","","",false,"unit_missing","results",""],["oa:W1595241683","","maximum indentation depth",2.0,null,null,null,"µm","","","","","",false,"","methods","The maximum indentation depth was 2 μm."],["oa:W1612085530","Ti-6Al-4V","Width",165.75,137.23,194.27,28.52,"µm","","as-built","","","",false,"out_of_range","results",""],["oa:W1612085530","Ti-6Al-4V","average α individual alpha lath width between the layer bands",1.35,0.9,1.8,null,"µm","","as-built","lamellar","","",false,"","results",""],["oa:W1612085530","Ti-6Al-4V","Entire Deposit",1.12,0.6,1.64,0.52,"µm","","as-built","","","",false,"","results",""],["oa:W1612085530","Ti-6Al-4V","Bottom of Layer",0.92,0.54,1.3,0.38,"µm","","as-built","","","",false,"","results",""],["oa:W1612085530","Ti-6Al-4V","Middle of Layer",1.01,0.68,1.34,0.33,"µm","","as-built","","","",false,"","results",""],["oa:W1612085530","Ti-6Al-4V","Top of Layer",1.57,0.98,2.16,0.59,"µm","","as-built","","","",false,"","results",""],["oa:W1612085530","Ti-6Al-4V","Last 3 Deposited Layers (L16 – L18)",0.9,0.52,1.28,0.38,"µm","","as-built","","","",false,"","results",""],["oa:W1612085530","Ti-6Al-4V","alpha lath width in the fine colonies",1.0,null,null,null,"µm","","","lamellar","","",false,"","results",""],["oa:W1612085530","Ti-6Al-4V","melt pool length",0.75,null,null,null,"µm","","","","","",false,"unit_suspect","results",""],["oa:W1612085530","Ti-6Al-4V","layer width",0.4,null,null,null,"µm","","","","","",false,"unit_suspect","results",""],["oa:W1612085530","Ti-6Al-4V","layer height",0.25,null,null,null,"µm","","","","","",false,"unit_suspect","results",""],["oa:W1612085530","Ti-6Al-4V","substrate thickness",7.0,null,null,null,"µm","","","","","",false,"unit_suspect","conclusions",""],["oa:W1612085530","Ti-6Al-4V","layer height",5.0,null,null,null,"µm","","","","","",false,"unit_suspect","conclusions",""],["oa:W1668947649","Ti-5Al-1Sn-1V-1Zr-0.8Mo","size",0.07,null,null,null,"µm","","","martensitic α'","","",false,"","results",""],["oa:W1699181129","Ti-555","indentation depth",0.045,null,null,null,"µm","","aged 2 hours at 830°C","","nanoindentation","",false,"","results",""],["oa:W1699181129","Ti-555","final indentation depth",0.062,null,null,null,"µm","","aged 2 hours at 830°C","","nanoindentation","",false,"","results",""],["oa:W183358678","Ti-6Al-4V","largeur",0.8,null,null,null,"µm","","","","","",false,"","conclusions",""],["oa:W183358678","Ti-6Al-4V","largeur",4.9,null,null,null,"µm","","","","","",false,"","conclusions",""],["oa:W183358678","Ti-6Al-4V","largeur des lamelles",1.0,null,null,null,"µm","","","","","",false,"","conclusions",""],["oa:W1842009911","Ti-5111","α lath thickness",1.99,null,null,null,"µm","","base metal","lamellar","","",false,"","results_discussion",""],["oa:W1842009911","Ti-5111","α lath thickness",0.58,null,null,null,"µm","","stir zone","lamellar","","",false,"","results_discussion",""],["oa:W1902222700","Ti-6Al-4V","diameter of the precipitates",7.0,null,null,null,"µm","","","","","",true,"unit_suspect","results_discussion",""],["oa:W191467257","Ti-6Al-4V","depth of nitride layer",8.0,null,null,null,"µm","","","","","",false,"","conclusions","The depth of nitride layer extends almost 8 μm below the surface, which is in agreement with the model predictions."],["oa:W1970005704","","nanotube diameter",0.0375,0.02,0.055,null,"µm","","","","","",false,"","results",""],["oa:W1972100898","Ti-48Al-2Cr-2Nb","twin widths",0.9,null,null,null,"µm","","as-built EBM","lamellar","TEM","",false,"","conclusions",""],["oa:W1972100898","Ti-48Al-2Cr-2Nb","twin spacings",0.9,null,null,null,"µm","","as-built EBM","lamellar","TEM","",false,"","conclusions",""],["oa:W1989422385","Ti-10V-2Fe-3Al","mean size",3.0,null,null,null,"µm","","quenched from β-field","","","",false,"unit_suspect","results",""],["oa:W1999161397","TNTZ-1.2O","nano-sized domains of 10 , 20 nm",0.015,0.01,0.02,null,"µm","","cold rolled with 90% reduction in thickness","nano-sized domains","bright field image","",false,"","results","Its bright field image (Fig. 3(a)) of [1 0 0]BCC zone axis does not show any martensitic twin morphologies as observed in Ti-xNb(x , 25) martensitic alloy20; only nano-sized domains of 10 , 20 nm can be recognized."],["oa:W2007468810","Ti-45Al-5Nb-0.5C","",0.08,null,null,0.01,"","","","","","",false,"unit_missing","discussion",""],["oa:W2007468810","Ti-45Al-5Nb-0.5C","α2",0.11,null,null,0.01,"","","","","","",false,"unit_missing","discussion",""],["oa:W2007468810","Ti-45Al-5Nb-0.5C","lattice parameters",0.4065,null,null,null,"µm","","","","XRD","",false,"unit_suspect","discussion",""],["oa:W2007468810","Ti-45Al-5Nb-0.5C","lattice parameters",0.402,null,null,null,"µm","","","","XRD","",false,"unit_suspect","discussion",""],["oa:W2007468810","Ti-45Al-5Nb-0.5C","lattice parameters",0.5778,null,null,null,"µm","","","","XRD","",false,"unit_suspect","discussion",""],["oa:W2007468810","Ti-45Al-5Nb-0.5C","lattice parameters",0.4656,null,null,null,"µm","","","","XRD","",false,"unit_suspect","discussion",""],["oa:W2042310099","Ti-6Al-4V","α plates",2.8,null,null,0.16,"µm","","as-built SLM, 20h at 940°C, furnace cooling","","","",false,"","results",""],["oa:W2042310099","Ti-6Al-4V","α needle width",1.22,1.13,1.31,0.09,"µm","","","","","",false,"","results",""],["oa:W2042310099","Ti-6Al-4V","needle sizes",2.23,2.11,2.35,0.12,"µm","","","","","",false,"","results",""],["oa:W2042310099","Ti-6Al-4V","α needle width",1.16,1.03,1.29,0.13,"µm","","","","","",false,"","results",""],["oa:W2042310099","Ti-6Al-4V","needle sizes",1.48,1.34,1.62,0.14,"µm","","","","","",false,"","results",""],["oa:W2042310099","Ti-6Al-4V","α needle width",1.27,1.14,1.4,0.13,"µm","","","","","",false,"","results",""],["oa:W2042310099","Ti-6Al-4V","needle sizes",1.57,1.36,1.78,0.21,"µm","","","","","",false,"","results",""],["oa:W2042310099","Ti-6Al-4V","α plates",2.23,null,null,0.12,"µm","","as-built SLM, 2h at 940°C, furnace cooling","","","",false,"","results",""],["oa:W2052676920","Ti-15Mo-5Zr-3Al","depth of 1mm",1000.0,null,null,null,"µm","","","","","",false,"out_of_range","results_discussion",""],["oa:W2052676920","Ti-15Mo-5Zr-3Al","depth of 100μm",100.0,null,null,null,"µm","","","Widmannstaetten","","",false,"out_of_range","results_discussion",""],["oa:W2055229856","Ti-10V-3Al-2Cr","b domain size",0.2,null,null,null,"µm","","900°C/15 min","","","",false,"","results",""],["oa:W2055229856","Ti-10V-3Al-2Cr","b domain size",0.19,null,null,null,"µm","","700°C/15 min","","","",false,"","results",""],["oa:W2055229856","Ti-10V-3Al-2Cr","b domain size",0.195,null,null,null,"µm","","700°C/5 min","","","",false,"","results",""],["oa:W2069838592","Ti-6Al-4V","(α+β) lamellae length",10.0,4.0,16.0,null,"µm","","1203 K, 3.6 ks (1 hr), AC → 978 K, 7.2 ks (2 hrs), AC","lamellar","","",false,"","methods",""],["oa:W2076621253","Ti-600","lath_thickness",0.0,null,null,null,"","","","","","",false,"unit_missing","methods","The origin β grains of the alloy in Fig. 3b are bigger than that of in Fig.3a, the relatively thicker laths can be found in Fig. 3b, the reason may be the origin β grains are bigger when the alloy solutioned at relatively higher temperature of 1020 ℃."],["oa:W2084512311","Ti-15Zr-4Nb-4Ta","aspect ratio",0.75,null,null,null,"","room temperature","forged at Tβ-90 °C","","","",false,"unit_missing","results_discussion","On the other hand, the aspect ratio of approximately 0.75 was maximum at a forging temperature of Tβ-90 °C."],["oa:W208787446","CP-Ti Grade 2","ZrC nanograins",2.0,null,null,null,"µm","","","nanocomposite","","",false,"unit_suspect","methods",""],["oa:W2102554772","Ti-5Al-5Mo-5V-3Cr","thickness",4.5,4.0,5.0,null,"µm","300 °C","300 °C, 1 h to 8 h","","TEM","",false,"unit_suspect","abstract",""],["oa:W2102554772","Ti-5Al-5Mo-5V-3Cr","length",4.5,4.0,5.0,null,"µm","","300 °C/8 h","","atom probe tomography","",false,"unit_suspect","conclusions",""],["oa:W2107902959","Ti-Nb (binary)","lattice parameters of α′",0.2954,0.2954,0.2954,null,"µm","","initial state","martensitic α'","XRD","",false,"unit_suspect","results_discussion",""],["oa:W2107902959","Ti-Nb (binary)","lattice parameters of α",0.4698,0.4698,0.4698,null,"µm","","after cycling","equiaxed α","XRD","",false,"unit_suspect","results_discussion",""],["oa:W2109647575","","intercellular spacing of less than 1 µm",1.0,null,1.0,null,"µm","","","cellular substructure","","",false,"","results",""],["oa:W2113373112","Ti-29Nb-13Ta-4.6Zr","lath thickness",0.1,null,null,null,"µm","","aged at 673 K for 259.2 ks after solutionizing at 1063 K for 3.6 ks","α","TEM","",false,"","results_discussion",""],["oa:W2122788097","CP-Ti Grade 2","mean lamella spacing",0.1,null,null,null,"µm","","ARB processed by 6 cycles and then annealed at various temperatures for 1.8 ks","lamellar","","",false,"","results",""],["oa:W2135035617","","striation width",0.185,null,null,null,"µm","","","","SEM","",false,"","results_discussion",""],["oa:W2150950116","α-Ti-1.6V","approximate average twin thickness",3.5,null,null,null,"µm","298K","","","","10-2 /s",false,"","methods",""],["oa:W2150950116","α-Ti-1.6V","approximate average twin thickness",12.5,null,null,null,"µm","298K","","","","10-4 /s",false,"","methods",""],["oa:W2150950116","α-Ti-1.6V","approximate average twin thickness",20.0,null,null,null,"µm","298K","","","","10-6 /s",false,"","methods",""],["oa:W2150950116","α-Ti-1.6V","average predicted twin thickness",0.02,null,null,null,"µm","298K","","","CPFEM prediction","10-1 /s",true,"","methods",""],["oa:W2150950116","α-Ti-1.6V","average predicted twin thickness",0.07,null,null,null,"µm","298K","","","CPFEM prediction","10-2 /s",true,"","methods",""],["oa:W2150950116","α-Ti-1.6V","average predicted twin thickness",0.7,null,null,null,"µm","298K","","","CPFEM prediction","10-4 /s",true,"","methods",""],["oa:W2150950116","α-Ti-1.6V","average predicted twin thickness",6.96,null,null,null,"µm","298K","","","CPFEM prediction","10-6 /s",true,"","methods",""],["oa:W2150950116","","twin thickness",0.5,null,null,null,"µm","","","","","10-1 /s",false,"","methods",""],["oa:W2150950116","","xeff",0.25,null,null,null,"µm","","","","","",false,"","methods",""],["oa:W2150950116","","twin thicknesses",0.5,null,null,null,"µm","","","","CPFEM prediction","10-1 /s",true,"","methods",""],["oa:W2150950116","","twin thicknesses",1.4,null,null,null,"µm","","","","CPFEM prediction","10-2 /s",true,"","methods",""],["oa:W2150950116","","twin thicknesses",10.5,null,null,null,"µm","","","","CPFEM prediction","10-4 /s",true,"","methods",""],["oa:W2150950116","","twin thicknesses",73.0,null,null,null,"µm","","","","CPFEM prediction","10-6 /s",true,"out_of_range","methods",""],["oa:W2150950116","Ti-4.3V","lath thickness",0.1,null,null,null,"µm","ambient temperature","","","SEM","",false,"","results",""],["oa:W2170297841","TNTZ0:1","average lath widths",0.029,null,null,null,"µm","","solution treated at 1063 K for 3.6 ks + aged at 723 K for 259.2 ks","","","",false,"","results_discussion",""],["oa:W2170297841","TNTZ0:2","average lath widths",0.033,null,null,null,"µm","","solution treated at 1073 K for 3.6 ks + aged at 723 K for 259.2 ks","","","",false,"","results_discussion",""],["oa:W2170297841","TNTZ0:4","average lath widths",0.045,null,null,null,"µm","","solution treated at 1093 K for 3.6 ks + aged at 723 K for 259.2 ks","","","",false,"","results_discussion",""],["oa:W2174510520","Ti-6Cr-5Mo-5V-4Al","thickness of layers",0.03,null,null,null,"µm","","solution treated at 830 °C/30 min + water quenched","layered β matrix","","",false,"","results_discussion","The thickness of layers in the WQ sample and the LNQ sample is ~30 nm and ~20 nm, respectively."],["oa:W2174510520","Ti-6Cr-5Mo-5V-4Al","thickness of layers",0.02,null,null,null,"µm","","solution treated at 830 °C/30 min + liquid nitrogen quenched","layered β matrix","","",false,"","results_discussion","The thickness of layers in the WQ sample and the LNQ sample is ~30 nm and ~20 nm, respectively."],["oa:W2176826215","Ti-6Al-4V","thickness of the walls",0.017,0.014,0.019,0.003,"µm","","","","","",false,"","results_discussion","The thickness of the walls was 14±2 nm for 10 V, 18±4 nm for 20 V, and 19±4 nm for 30 V nanotubes."],["oa:W2184988899","Ti-6Al-4V","average width of 2.9 7 0.2 mm",2.9,null,null,0.2,"µm","","heat treated below transus (950 °C), slow cooled","lamellar","","",false,"unit_suspect","results",""],["oa:W2184988899","Ti-6Al-4V","1.8 7 0.2 mm, in average",1.8,null,null,0.2,"µm","","heat treated below transus (950 °C), air cooled","lamellar","","",false,"unit_suspect","results",""],["oa:W2185383984","Ti alloy TA18","Distances between laminates",20.0,null,null,null,"µm","","","lamellar","","",false,"","results_discussion","The acicular martensite alpha grains amost parallel arrangement in individual grain, with Distances between laminates are about 20 μm."],["oa:W2255904181","Ti-6Al-4V","α – lamellae thickness",4.0,4.0,4.0,null,"µm","","HIP 920°C/1000bar/2h","lamellar","","",false,"","results_discussion","Hot-isostatic-pressing results in a coarsening of the lamellar microstructure with an α – lamellae thickness of approximately 4 μm and the formation of small amounts of β – phase in between single α – lamellae (compare Figure 1)."],["oa:W2278729500","CP-Ti Grade 2","parameter of the hexagonal lattice с",0.4686,null,null,null,"µm","","","","","",false,"unit_suspect","methods","Since oxygen forms a solid solution, the parameter of the hexagonal lattice с of titanium alloyed by oxygen is slightly higher than for pure titanium and is 0.4686 nm as compared to 0.4679 nm."],["oa:W2285960823","Ti-6Al-4V","lattice parameters a = 0.29231 nm and c = 0.466175 nm",0.2923,null,null,null,"µm","","as-built SLM","","XRD","",false,"unit_suspect","results_discussion",""],["oa:W2285960823","Ti-6Al-4V","lattice parameters a = 0.29313 nm and c = 0.46813 nm",0.2931,null,null,null,"µm","","as-built SLM","","XRD","",false,"unit_suspect","results_discussion",""],["oa:W2289849872","Ti-6Al-4V","épaisseur des lamelles de martensite",0.2,0.1,0.3,null,"µm","","","martensitic α'","","",false,"","discussion",""],["oa:W2289849872","Ti-6Al-4V","environ 75 nm d'épaisseur",0.075,null,null,null,"µm","","","martensitic α'","","",false,"","discussion",""],["oa:W2296272623","Ti-6Al-4V","thickness",0.35,null,null,null,"µm","","","lamellar","","",false,"unit_suspect","conclusions","The microstructure of the α-case on the metal/core surface consists of many coarse α laths with a thickness of around 0.35 mm."],["oa:W2296439199","Ti-49.92Al-48W-2B","average width of g lamellae",0.175,0.15,0.2,null,"µm","","","","","",false,"","methods","The average width of g lamellae is of the order of 150 nme200 nm, and the volume fraction of a2 phase is about 15%."],["oa:W2296439199","Ti-49.92Al-48W-2B","width of the borders",7.5,5.0,10.0,null,"µm","","","","","",false,"unit_suspect","conclusions","The width of the borders varies between 5 and 10 mm."],["oa:W2305111157","Ti-6Al-4V","α width",0.75,null,null,null,"µm","","as-built EBF3","","","",false,"","discussion",""],["oa:W2305111157","Ti-6Al-4V","α width",0.44,null,null,null,"µm","","boron modified","","","",false,"","discussion",""],["oa:W2325210128","","average length",2.2,null,null,null,"µm","","STA 1,300-900-2","","","",false,"unit_suspect","results","The primary intragranular a precipitates in the 1,300-900-2 STA condition have an average length of 2.2 mm and width of 0.4 mm, with an inter-particle spacing of roughly 0.6 mm."],["oa:W2325210128","","width",0.4,null,null,null,"µm","","STA 1,300-900-2","","","",false,"unit_suspect","results","The primary intragranular a precipitates in the 1,300-900-2 STA condition have an average length of 2.2 mm and width of 0.4 mm, with an inter-particle spacing of roughly 0.6 mm."],["oa:W2325210128","","average length",2.78,null,null,null,"µm","","STA 1,375-900-2","","","",false,"unit_suspect","results","In 1,375–900–2 STA condition the average length and width of primary a are 2.78 mm and 0.52 mm, respectively, with inter-particle spacing of roughly 0.89 mm."],["oa:W2325210128","","width",0.52,null,null,null,"µm","","STA 1,375-900-2","","","",false,"unit_suspect","results","In 1,375–900–2 STA condition the average length and width of primary a are 2.78 mm and 0.52 mm, respectively, with inter-particle spacing of roughly 0.89 mm."],["oa:W2325210128","","average length",4.2,null,null,null,"µm","","STA 1,450-900-2","","","",false,"unit_suspect","results","Finally in the 1,450-900-2 STA condition, the primary a precipitates on an average are 4.2 mm long, 0.8 mm wide with an inter-particle spacing of roughly 1.4 mm."],["oa:W2325210128","","width",0.8,null,null,null,"µm","","STA 1,450-900-2","","","",false,"unit_suspect","results","Finally in the 1,450-900-2 STA condition, the primary a precipitates on an average are 4.2 mm long, 0.8 mm wide with an inter-particle spacing of roughly 1.4 mm."],["oa:W2325210128","","average width",0.054,null,null,null,"µm","","STA 1,300-900-2","","bright-field TEM","",false,"","results","The bright- ﬁeld TEM images of STA 1,300-900-2 specimen show the presence of grain boundary a, primary intragranular a and additionally some ﬁne scale a precipitates of an average width of 54 nm and length of 386 nm with an inter-particle spacing of roughly 80 nm."],["oa:W2325210128","","length",0.386,null,null,null,"µm","","STA 1,300-900-2","","bright-field TEM","",false,"","results","The bright- ﬁeld TEM images of STA 1,300-900-2 specimen show the presence of grain boundary a, primary intragranular a and additionally some ﬁne scale a precipitates of an average width of 54 nm and length of 386 nm with an inter-particle spacing of roughly 80 nm."],["oa:W2325210128","Ti-1Al-8V-5Fe","width",0.034,null,null,null,"µm","","STA 1,450-900-2","intragranular secondary α","TEM","",false,"","results","The secondary a precipitates seen in the TEM bright-ﬁeld images of STA 1,450-900-2 (Fig. 3c,d) are clearly much smaller (34 nm wide and 66 nm long) and with an inter-particle spacing less than 45 nm, and hence much more densely distributed than the secondary a in STA 1,300-900-2."],["oa:W2325210128","Ti-1Al-8V-5Fe","thickness",0.02,null,null,null,"µm","","STA 1,300-900-2","","APT","",false,"","results","From the APT reconstruction, a precipitate seems to have a thickness of 20 nm with length and width much larger than the reconstructed volume, pointing to a plate-like morphology."],["oa:W2394658549","Ti-18","Lenticular αs in transformed β (μm)",0.05,0.05,0.2,null,"µm","","","","","",false,"","conclusions",""],["oa:W2394658549","Ti-18","Lenticular αs in transformed β (μm)",0.2,0.2,3.5,null,"µm","","","","","",false,"","conclusions",""],["oa:W2396359378","Ti-6Al-4V","lattice unit cell of α phase",0.31,null,null,null,"µm","","","martensitic","","",false,"unit_suspect","results_discussion","www.nature.com/scientificreports/ 3 Scientific Reports | 6:26039 | DOI: 10.1038/srep26039 i and ii reveal that the lattice unit cell of α​ phase is smaller in the 1 mm sample as compared to that in the 5 mm sample, and it tends to decrease with the increase of printing thickness for the three thick samples."],["oa:W2398934241","TB17","size",0.04,null,null,null,"µm","","solution heat-treated at 825°C and aged for 8h at 530°C","acicular","TEM","",false,"","results","During aging at 530 °C, the size of acicular α precipitates in the β matrix is about 0.25μm in length and 0.04μm in width, the microstructure is homogenous, and the aging temperature raise to 570°C, the lamella of secondary α phase were not grew up obviously, while during aging at 620°C, the inhomogeneous microstructure formed, and the secondary α phase is about 0.95μm in length and 0.125μm in width."],["oa:W2398934241","TB17","size",0.25,null,null,null,"µm","","solution heat-treated at 825°C and aged for 8h at 530°C","acicular","TEM","",false,"","results","During aging at 530 °C, the size of acicular α precipitates in the β matrix is about 0.25μm in length and 0.04μm in width, the microstructure is homogenous, and the aging temperature raise to 570°C, the lamella of secondary α phase were not grew up obviously, while during aging at 620°C, the inhomogeneous microstructure formed, and the secondary α phase is about 0.95μm in length and 0.125μm in width."],["oa:W2398934241","TB17","size",0.125,null,null,null,"µm","","solution heat-treated at 825°C and aged for 8h at 620°C","lamellar","TEM","",false,"","results","During aging at 530 °C, the size of acicular α precipitates in the β matrix is about 0.25μm in length and 0.04μm in width, the microstructure is homogenous, and the aging temperature raise to 570°C, the lamella of secondary α phase were not grew up obviously, while during aging at 620°C, the inhomogeneous microstructure formed, and the secondary α phase is about 0.95μm in length and 0.125μm in width."],["oa:W2398934241","TB17","size",0.95,null,null,null,"µm","","solution heat-treated at 825°C and aged for 8h at 620°C","lamellar","TEM","",false,"","results","During aging at 530 °C, the size of acicular α precipitates in the β matrix is about 0.25μm in length and 0.04μm in width, the microstructure is homogenous, and the aging temperature raise to 570°C, the lamella of secondary α phase were not grew up obviously, while during aging at 620°C, the inhomogeneous microstructure formed, and the secondary α phase is about 0.95μm in length and 0.125μm in width."],["oa:W2398934241","TB17","lamella of secondary α phase",0.04,null,null,null,"µm","","aged at 530°C","lamellar","","",false,"","discussion","Aging temperature raised from 530°C to 570°C, the lamella of secondary α phase grew up from 40nm to 55nm with the ultimate tensile strength decreased 50MPa while the elongation without obvious changes."],["oa:W2398934241","TB17","lamella of secondary α phase",0.055,null,null,null,"µm","","aged at 570°C","lamellar","","",false,"","discussion","Aging temperature raised from 530°C to 570°C, the lamella of secondary α phase grew up from 40nm to 55nm with the ultimate tensile strength decreased 50MPa while the elongation
