Repository: akhtar07/tisci-explorer

# TiSci Explorer

A read-only, static explorer for **TiSci**, an autonomous research agent for titanium alloys. TiSci reads the
titanium-alloy literature, builds a knowledge graph and a table of measured values, proposes hypotheses where the
graph has gaps, and tests them with DFT (MACE / VASP) and the ICME-lite multiscale chain.

**Live site:** https://akhtar07.github.io/tisci-explorer/

The site has seven sections:

| Section | What it shows |
|---|---|
| Overview | Corpus → graph → facts → hypotheses → verdicts, with the snapshot's counts |
| Worked example | One full loop for W in α-Ti: graph path, hypothesis, novelty check, DFT test, verdict, follow-up, DAMASK |

File: data/facts/other.json (part 3 of 112)
["doi:10.1007/s11661-015-3095-x","NbTiVZr","entropies",3.93,null,null,null,"kBln","1200K","","","","",false,"unmapped_property","conclusions",""],["doi:10.1007/s11661-015-3095-x","CrMoNbV","entropies",3.76,null,null,null,"kBln","1200K","","","","",false,"unmapped_property","conclusions",""],["doi:10.1007/s12540-022-01226-4","Ti-12Mo","stress drop magnitudes",27.0,26.0,28.0,null,"MPa","350 ℃","","","numerical simulation","10-3 s-1",true,"unmapped_property","abstract",""],["doi:10.1007/s12540-022-01226-4","Ti-12Mo","Q",27.075,null,null,null,"MPa","room temperature","","","tensile test","",false,"unmapped_property","methods",""],["doi:10.1007/s12540-022-01226-4","Ti-12Mo","Cm",1.0,null,null,null,"at%","","","","","",false,"unmapped_property","methods",""],["doi:10.1007/s12540-022-01226-4","Ti-12Mo","R0",555.0,null,null,null,"MPa","","","","","",false,"unmapped_property","methods",""],["doi:10.1007/s12540-022-01226-4","Ti-12Mo","K",15.0,null,null,null,"MPa","","","","","",false,"unmapped_property","methods",""],["doi:10.1007/s12540-022-01226-4","Ti-12Mo","ṗ0",0.05,null,null,null,"s-1","","","","","",false,"unmapped_property","methods",""],["doi:10.1007/s12540-022-01226-4","Ti-12Mo","P1",100.0,null,null,null,"MPa","","","","","",false,"unmapped_property","methods",""],["doi:10.1007/s12540-022-01226-4","Ti-12Mo","P2",15.0,null,null,null,"s-n","","","","","",false,"unmapped_property","methods",""],["doi:10.1007/s12540-022-01226-4","Ti-12Mo","slope of the true strain-time curve",0.0009,null,null,null,"s-1","","","","","",true,"unmapped_property","results_discussion",""],["doi:10.1016/j.actamat.2019.05.047","Ti1-x-0.05AlxZr0.05N","size",251.9,null,null,null,"nm2","","annealed at T=1200°C","","","",false,"unmapped_property","results_discussion",""],["doi:10.1016/j.actamat.2019.05.047","Ti1-x-0.05AlxZr0.05N","average size",25.49,null,null,null,"nm2","","annealed at T=1200°C","","","",false,"unmapped_property","results_discussion",""],["doi:10.1016/j.actamat.2019.05.047","Ti1-x-0.05AlxZr0.05N","average particle size",4.37,null,null,null,"nm2","","annealed at T=1200°C","","","",false,"unmapped_property","results_discussion",""],["doi:10.1016/j.actamat.2023.118723","Ti-6Al-4V","volume fraction of closed pores",1.25,null,null,0.55,"vol%","","","","","",false,"unmapped_property","results",""],["doi:10.1016/j.actamat.2023.118723","Ti-6Al-4V","number of pores per mm3",17300.0,null,null,1600.0,"porespermm3","","","","","",false,"unmapped_property","results",""],["doi:10.1016/j.actamat.2023.118723","Ti-6Al-4V","closed pores",1.25,0.7,1.8,0.55,"vol%","","","","","",false,"unmapped_property","results",""],["doi:10.1016/j.actamat.2023.118723","Ti-6Al-4V","heating rate",10.0,10.0,10.0,null,"K/min","","","","","",false,"unmapped_property","results",""],["doi:10.1016/j.actamat.2023.118723","Ti36","solubility limit",0.175,null,null,null,"wt%","975 °C","","","","",false,"unmapped_property","discussion",""],["doi:10.1016/j.bioactmat.2018.01.004","Ti-3Cu","antibacterial rate",91.32,null,null,null,"%","","aged","","","",false,"unmapped_property","abstract","Solid solution treatment increased the yield strength from 400 to 740 MPa and improved the antibacterial rate from 33% to 65.2% while aging treatment enhanced the yield strength to 800–850 MPa and antibacterial rate (>91.32%)."],["doi:10.1016/j.bioactmat.2018.01.004","Ti-3Cu","antibacterial rate",65.2,null,null,null,"%","","solid solution treated","","","",false,"unmapped_property","abstract","Solid solution treatment increased the yield strength from 400 to 740 MPa and improved the antibacterial rate from 33% to 65.2% while aging treatment enhanced the yield strength to 800–850 MPa and antibacterial rate (>91.32%)."],["doi:10.1016/j.bioactmat.2018.01.004","Ti-3Cu","antibacterial rate",33.0,null,null,null,"%","","as-forged and annealed","","","",false,"unmapped_property","abstract","Solid solution treatment increased the yield strength from 400 to 740 MPa and improved the antibacterial rate from 33% to 65.2% while aging treatment enhanced the yield strength to 800–850 MPa and antibacterial rate (>91.32%)."],["doi:10.1016/j.bioactmat.2018.01.004","Ti-3Cu","antibacterial rate",33.0,null,null,null,"%","","forged","","","",false,"unmapped_property","results","The forged Ti-3Cu alloy showed the lowest antibacterial rate among Ti-3Cu alloys, about 33%."],["doi:10.1016/j.heliyon.2021.e08704","Ti-47Al","Slope of the liquidus line",-3.211,null,null,null,"K/at%","","","","","",false,"unmapped_property","table","Slope of the liquidus line\tmL\tK/at. %\t-3.211\t[]"],["doi:10.1016/j.heliyon.2021.e08704","Ti-47Al","Gibbs-Thomson coefficient",0.0,null,null,null,"mK","","","","","",false,"unmapped_property","table","Gibbs-Thomson coefficient\t--\tmK\t10–7\t[]"],["doi:10.1016/j.heliyon.2021.e08704","Ti-47Al","Diffusion coefficient in liquid",0.0,null,null,null,"m2/s","","","","","",false,"unmapped_property","table","Diffusion coefficient in liquid\tDL\tm2/s\t2.8 × 10−9\t[]"],["doi:10.1016/j.heliyon.2024.e25971","Ti-6Al-4V","electron beam penetration depth",200.0,150.0,250.0,null,"µm","","","","","",false,"unmapped_property","results","The increase in thickness is approximately 150–250 μm (i.e., 3–5 layers) which is indicative of the electron beam penetration depth."],["doi:10.1016/j.heliyon.2024.e30108","Ti-6Al-4V","crack deviations",20.0,null,null,null,"%","","","","","",false,"unmapped_property","results","Rans et al. [] observed increased crack deviations at 30° and 45° angles, with 45° showing a 20 % greater deviation []."],["doi:10.1016/j.heliyon.2024.e30108","Ti-6Al-4V","fracture size",35.0,30.0,40.0,null,"µm","","","","","",false,"unmapped_property","discussion","For Xu et al. [] the fractures in these samples have the largest size 30–40 μm as the cyclic loading direction is similar to the construction direction, thus a larger defect area can be obtained []."],["doi:10.1016/j.jmatprotec.2017.02.009","","Joint coefficient",0.52,0.14,0.9,null,"","","","","","",false,"unmapped_property","results_discussion",""],["doi:10.1016/j.jmatprotec.2017.02.009","","composition",64.0,null,null,null,"%at.","","","","","",false,"unmapped_property","results_discussion",""],["doi:10.1016/j.jmatprotec.2017.02.009","","composition",32.0,null,null,null,"%at.","","","","","",false,"unmapped_property","results_discussion",""],["doi:10.1016/j.jmatprotec.2017.02.009","","composition",4.0,null,null,null,"%at.","","","","","",false,"unmapped_property","results_discussion",""],["doi:10.1016/j.jmatprotec.2017.02.009","","composition",43.0,null,null,null,"%at.","","","","","",false,"unmapped_property","results_discussion",""],["doi:10.1016/j.jmatprotec.2017.02.009","","composition",43.0,null,null,null,"%at.","","","","","",false,"unmapped_property","results_discussion",""],["doi:10.1016/j.jmatprotec.2017.02.009","","composition",12.0,null,null,null,"%at.","","","","","",false,"unmapped_property","results_discussion",""],["doi:10.1016/j.jmatprotec.2017.02.009","","composition",67.0,null,null,null,"%at.","","","","","",false,"unmapped_property","results_discussion",""],["doi:10.1016/j.jmatprotec.2017.02.009","","composition",22.0,null,null,null,"%at.","","","","","",false,"unmapped_property","results_discussion",""],["doi:10.1016/j.jmatprotec.2017.02.009","","composition",9.0,null,null,null,"%at.","","","","","",false,"unmapped_property","results_discussion",""],["doi:10.1016/j.jmatprotec.2017.02.009","","composition",78.0,null,null,null,"%at.","","","","","",false,"unmapped_property","results_discussion",""],["doi:10.1016/j.jmatprotec.2017.02.009","","composition",19.0,null,null,null,"%at.","","","","","",false,"unmapped_property","results_discussion",""],["doi:10.1016/j.jmatprotec.2017.02.009","","composition",3.0,null,null,null,"%at.","","","","","",false,"unmapped_property","results_discussion",""],["doi:10.1016/j.jmatprotec.2017.02.009","","composition",72.0,null,null,null,"%at.","","","","","",false,"unmapped_property","results_discussion",""],["doi:10.1016/j.jmatprotec.2017.02.009","","composition",20.0,null,null,null,"%at.","","","","","",false,"unmapped_property","results_discussion",""],["doi:10.1016/j.jmatprotec.2017.02.009","","composition",8.0,null,null,null,"%at.","","","","","",false,"unmapped_property","results_discussion",""],["doi:10.1016/j.jmbbm.2012.01.017","Ti-24Nb-0.5N","superelastic recovery strains",2.0,null,null,null,"%","room temperature","","","cyclic tensile test","",false,"unmapped_property","results_discussion",""],["doi:10.1016/j.jmbbm.2012.01.017","Ti-24Nb-0.5O","superelastic recovery strains",2.2,null,null,null,"%","room temperature","","","cyclic tensile test","",false,"unmapped_property","results_discussion",""],["doi:10.1016/j.jmbbm.2012.01.017","Ti-24Nb-0.5O","critical stress inducing SIM transformation",130.0,null,null,null,"MPa","room temperature","","","cyclic tensile test","",false,"unmapped_property","results_discussion",""],["doi:10.1016/j.jmps.2016.01.003","CP-Ti Grade 2","β",413.0,null,null,null,"MPa","","","","","",false,"unmapped_property","methods",""],["doi:10.1016/j.jmps.2016.01.003","CP-Ti Grade 2","SP",250.0,null,null,null,"MPa","","","","","",false,"unmapped_property","methods",""],["doi:10.1016/j.jmps.2016.01.003","CP-Ti Grade 2","σP",800.0,null,null,null,"MPa","","","","","",false,"unmapped_property","methods",""],["doi:10.1016/j.msea.2017.11.041","Ti-48Al-2Cr-2Nb","growth rate",0.38,null,null,null,"µm/min","1250 °C","","","","",false,"unmapped_property","methods",""],["doi:10.1016/j.msea.2017.11.041","TiAl 48-2-2","A0",314000000.0,null,null,null,"MPas-1","975 °C","","duplex","creep test","",false,"unmapped_property","methods",""],["doi:10.1016/j.msea.2017.11.041","TiAl 48-2-2","Q",414163.0,null,null,null,"J/mol","975 °C","","duplex","creep test","",false,"unmapped_property","methods",""],["doi:10.1016/j.msea.2017.11.041","TiAl 48-2-2","A0",32050.0,null,null,null,"MPas-1","975 °C","","lamellar","creep test","",false,"unmapped_property","methods",""],["doi:10.1016/j.msea.2017.11.041","TiAl 48-2-2","Q",384591.0,null,null,null,"J/mol-1","975 °C","","lamellar","creep test","",false,"unmapped_property","methods",""],["doi:10.1016/j.msea.2019.04.018","Ti-Mo (binary)","stress level",0.0,null,null,null,"MPa","","","","","",false,"unmapped_property","discussion",""],["doi:10.1016/j.msea.2019.04.018","Ti-Mo (binary)","stress level",0.0,null,null,null,"","","","","","",false,"unmapped_property","discussion",""],["doi:10.1016/j.msea.2019.04.018","Ti-Mo (binary)","maximum stress drop magnitude (∆σmax)",0.0,null,null,null,"MPa","","","","","",false,"unmapped_property","discussion",""],["doi:10.1016/j.msea.2019.04.018","Ti-10Mo","serration type",0.0,null,null,null,"","250 °C","","","","10-3 s-1 to 10-4 s-1",false,"unmapped_property","discussion",""],["doi:10.1016/j.msea.2019.04.018","Ti-Mo (binary)","serration type",0.0,null,null,null,"","250 °C to 350 °C","","","","10-3 s-1",false,"unmapped_property","discussion",""],["doi:10.1016/j.msea.2021.141672","Ti-12Mo","variant Schmid factor si CV1",0.27,null,null,null,"","","","","","",false,"unmapped_property","results",""],["doi:10.1016/j.msea.2021.141672","Ti-12Mo","variant Schmid factor si CV2",-0.23,null,null,null,"","","","","","",false,"unmapped_property","results",""],["doi:10.1016/j.msea.2021.141672","Ti-12Mo","variant Schmid factor si CV3",0.27,null,null,null,"","","","","","",false,"unmapped_property","results",""],["doi:10.1016/j.msea.2021.141672","Ti-12Mo","variant Schmid factor si CV4",-0.23,null,null,null,"","","","","","",false,"unmapped_property","results",""],["doi:10.1016/j.msea.2021.141672","Ti-12Mo","variant Schmid factor si CV5",-0.5,null,null,null,"","","","","","",false,"unmapped_property","results",""],["doi:10.1016/j.msea.2021.141672","Ti-12Mo","variant Schmid factor si CV6",0.5,null,null,null,"","","","","","",false,"unmapped_property","results",""],["doi:10.1016/j.mtla.2026.102670","AF alloy","lattice parameter of β phase",0.337,null,null,null,"nm","","as-fabricated","bcc β","","",false,"unmapped_property","results_discussion",""],["doi:10.1016/j.mtla.2026.102670","AF alloy","lattice parameter of β phase",0.337,null,null,null,"nm","","as-fabricated","bcc β","","",false,"unmapped_property","results_discussion",""],["doi:10.1016/j.mtla.2026.102670","Ti-22Zr-7Nb-2Sn","β1",-7.3,null,null,null,"%","","","","","",false,"unmapped_property","results_discussion",""],["doi:10.1016/j.mtla.2026.102670","Ti-22Zr-7Nb-2Sn","β2",-2.3,null,null,null,"%","","","","","",false,"unmapped_property","results_discussion",""],["doi:10.1016/j.mtla.2026.102670","Ti-22Zr-7Nb-2Sn","maximum strain-hardening rate",14.0,null,null,null,"GPa","","","","","",false,"unmapped_property","results_discussion",""],["doi:10.1016/j.mtla.2026.102670","Ti-22Zr-7Nb-2Sn","strain-hardening rate",14.0,null,null,null,"GPa","","","martensitic α'","","",false,"unmapped_property","conclusions",""],["doi:10.1016/j.nimb.2014.02.008","Ti","density of voids",1180000000.0,null,null,230000000.0,"voids/cm2","","","","AFM","",false,"unmapped_property","results_discussion",""],["doi:10.1016/j.nimb.2014.02.008","Ti","density of voids",2720000000.0,null,null,140000000.0,"voids/cm2","","","","AFM","",false,"unmapped_property","results_discussion",""],["doi:10.1016/j.physb.2012.07.007","Ti3Al1-xSixC2","B drops by ~10%",10.0,null,null,null,"%","0K to 1000 K","","","calculations","",true,"unmapped_property","results_discussion",""],["doi:10.1016/j.physb.2012.07.007","Ti3Al1-xSixC2","Debye temperature",766.0,null,null,null,"K","0 K","x = 0","","calculations","",true,"unmapped_property","results_discussion",""],["doi:10.1016/j.physb.2012.07.007","Ti3Al1-xSixC2","Debye temperature",760.0,null,null,null,"K","","x = 0","","elastic measurements","",false,"unmapped_property","results_discussion",""],["doi:10.1016/j.physb.2013.11.043","Ti0.6V0.4","γ",0.0081,null,null,0.0,"J/molK2","","","","","",false,"unmapped_property","results_discussion",""],["doi:10.1016/j.physb.2013.11.043","Ti0.6V0.4","variation in θD with temperature",7.5,null,null,null,"%","30-300 K","","","","",false,"unmapped_property","results_discussion",""],["doi:10.1016/j.scriptamat.2022.114887","Ti-14Mo","UV (mJ/mm3)",5.2,null,null,null,"mJ/mm3","","as-built","α+β","","",false,"unmapped_property","abstract",""],["doi:10.1016/j.scriptamat.2022.114887","Ti-14Mo","UV (mJ/mm3)",7.8,null,null,null,"mJ/mm3","","900°C/30 min + OQ","β-metastable","","",false,"unmapped_property","abstract",""],["doi:10.1016/j.scriptamat.2022.114887","Ti-14Mo","UV (mJ/mm3)",10.5,null,null,null,"mJ/mm3","","900°C/30 min + OQ + Ageing 150°C/8h","β-metastable + ωiso","","",false,"unmapped_property","abstract",""],["doi:10.1016/j.scriptamat.2022.114887","Ti-14Mo","SEA (J/g)",9.7,null,null,null,"J/g","","as-built","α+β","","",false,"unmapped_property","abstract",""],["doi:10.1016/j.scriptamat.2022.114887","Ti-14Mo","SEA (J/g)",14.6,null,null,null,"J/g","","900°C/30 min + OQ","β-metastable","","",false,"unmapped_property","abstract",""],["doi:10.1016/j.scriptamat.2022.114887","Ti-14Mo","SEA (J/g)",19.6,null,null,null,"J/g","","900°C/30 min + OQ + Ageing 150°C/8h","β-metastable + ωiso","","",false,"unmapped_property","abstract",""],["doi:10.1016/j.scriptamat.2022.114887","Ti-14Mo","E (%)",35.1,null,null,null,"%","","as-built","α+β","","",false,"unmapped_property","abstract",""],["doi:10.1016/j.scriptamat.2022.114887","Ti-14Mo","E (%)",79.7,null,null,null,"%","","900°C/30 min + OQ","β-metastable","","",false,"unmapped_property","abstract",""],["doi:10.1016/j.scriptamat.2022.114887","Ti-14Mo","E (%)",69.9,null,null,null,"%","","900°C/30 min + OQ + Ageing 150°C/8h","β-metastable + ωiso","","",false,"unmapped_property","abstract",""],["doi:10.1016/s0921-5093(97)00416-4","Ti-6%Al-4%V","Oeq",0.35,null,null,null,"at%","","annealed","equiaxed α","","",false,"unmapped_property","methods",""],["doi:10.1021/acsomega.1c06974","CP-Ti Grade 2","density",2.52,null,null,null,"gcm–2","","","","","",false,"unmapped_property","abstract","Based on these measurements, a pore-former content of 15 vol % optimized the density and flexural strength to 2.52 g cm–2 and 283 MPa, respectively, similar to those of the actual iliac bone."],["doi:10.1021/acsomega.1c06974","CP-Ti Grade 2","doubling time",72.0,null,null,null,"h","","","","","",false,"unmapped_property","abstract","The doubling time at 65% was measured at 72, 75, and 83 h for specimens with pore-former contents of 5, 10, and 15 vol %, respectively."],["doi:10.1021/acsomega.1c06974","CP-Ti Grade 2","doubling time",75.0,null,null,null,"h","","","","","",false,"unmapped_property","abstract","The doubling time at 65% was measured at 72, 75, and 83 h for specimens with pore-former contents of 5, 10, and 15 vol %, respectively."],["doi:10.1021/acsomega.1c06974","CP-Ti Grade 2","doubling time",83.0,null,null,null,"h","","","","","",false,"unmapped_property","abstract","The doubling time at 65% was measured at 72, 75, and 83 h for specimens with pore-former contents of 5, 10, and 15 vol %, respectively."],["doi:10.1021/acsomega.1c06974","CP-Ti Grade 2","doubling time",47.0,null,null,null,"h","","","","","",false,"unmapped_property","abstract","As compared with the specimens without the pore former (73 h), 15% of the dECM-coated specimens showed a doubling time of 64%, measured at 47 h."],["doi:10.1021/acsomega.1c06974","CP-Ti Grade 2","actual cortical density",2.0,null,null,null,"gcm–3","","","","","",false,"unmapped_property","results_discussion","For Ti-15%, the actual cortical density (2 g cm–3) of the specimen was approximately 2.52 g cm–3, thus indicating that the Ti-15% specimen was the most biocompatible."],["doi:10.1021/acsomega.2c02340","","thermal diffusivity",2.495,0.69,4.3,null,"mm2/s","298–623 K","","","laser flash apparatus","",false,"unmapped_property","abstract","The thermal diffusivity of the developed foams (4.3–0.69 mm2/s) was found to be very close to that of human dentine."],["doi:10.1038/s41467-017-02213-9","CP-Ti Grade 2","FWHM",99.5,null,null,null,"MPa","","","","3D-XRD","",false,"unmapped_property","results","The full-width at half maximum (FWHM) of the measured σ33 at the onset of plasticity is 99.5 MPa while at the applied strain of 1.2% it is 122.5 MPa."],["doi:10.1038/s41467-017-02213-9","CP-Ti Grade 2","FWHM",122.5,null,null,null,"MPa","","","","3D-XRD","",false,"unmapped_property","results","The full-width at half maximum (FWHM) of the measured σ33 at the onset of plasticity is 99.5 MPa while at the applied strain of 1.2% it is 122.5 MPa."],["doi:10.1038/s41467-025-56580-9","Nb6-HEA","temperature coefficient of modulus",0.0001,null,null,null,"K-1","","","","","",false,"unmapped_property","results","The average temperature coefficient of modulus \\documentclass[12pt]{minimal} \\usepackage{amsmath} \\usepackage{wasysym} \\usepackage{amsfonts} \\usepackage{amssymb} \\usepackage{amsbsy} \\usepackage{mathrsfs} \\usepackage{upgreek} \\setlength{\\oddsidemargin}{-69pt} \\begin{document}$$\\bar{e}$$\\end{document}ē (i.e., ∆E/(E0∆T)) is 6.14 × 10-5 K-1 from 198 K to 273 K, satisfying the criterion for Elinvar effect."],["doi:10.1038/s41467-025-56580-9","Nb6-HEA","corrosion current density",0.097,null,null,null,"µAcm-2","","","","","",false,"unmapped_property","results","As shown in Fig. , in H2SO4 (PH = 3) solution, the corrosion potential Ecorr of Nb6-HEA (-0.184 V) is higher than that of Ti-50Ni alloy (-0.274 V); in NaCl (3.5 wt.%) solution, the corrosion current density icorr of Nb6-HEA (0.097 μA cm-2) is much lower than that of Ti-50Ni alloy (0.559 μA cm-2)."],["doi:10.1038/s41467-025-56580-9","Nb6-HEA","corrosion potential",-0.184,null,null,null,"V","","","","","",false,"unmapped_property","results","As shown in Fig. , in H2SO4 (PH = 3) solution, the corrosion potential Ecorr of Nb6-HEA (-0.184 V) is higher than that of Ti-50Ni alloy (-0.274 V); in NaCl (3.5 wt.%) solution, the corrosion current density icorr of Nb6-HEA (0.097 μA cm-2) is much lower than that of Ti-50Ni alloy (0.559 μA cm-2)."],["doi:10.1038/s41467-025-56580-9","(TiZrHf)44Ni25Cu15Co10Nb6","σC",1900.0,null,null,null,"MPa","","","","","",false,"unmapped_property","discussion","The superelasticity absence can be attributed to that the β-Nb phase has suffered severely plastic deformation before reaching σC (1.9 GPa) of matrix phase."],["doi:10.1038/s41467-025-56580-9","(TiZrHf)44Ni25Cu15Co10Nb6","σC",1600.0,null,null,null,"MPa","","","","","",false,"unmapped_property","discussion","However, with temperature decreasing, σC of matrix phase will become lower than 1.6 GPa at a critical temperature due to the Clausius-Clapeyron relation, and the β-Nb phase can then be considered as a strengthening phase which plays a role like the Cu-rich phase."],["doi:10.1038/s41467-025-56580-9","(TiZrHf)44Ni25Cu15Co10Nb6","B19’ nano-domains",1.0,null,null,null,"","123 K","","B19’ nano-domains","","",false,"unmapped_property","discussion","At 123 K (Fig. a high density of frozen B19’ nano-domains are randomly distributed throughout the matrix, which do not grow into large martensitic laths."],["doi:10.1038/s41467-025-56580-9","(TiZrHf)44Ni25Cu15Co10Nb6","B19’ nano-domains",1.0,null,null,null,"","223 K","","B19’ nano-domains","","",false,"unmapped_property","discussion","When heating to 223 K (Fig. ), both size and volume fraction of B19’ nano-domains decrease smoothly, which can be reflected by the weakened 1/2 spots in the inset diffraction pattern."],["doi:10.1038/s41467-025-56580-9","(TiZrHf)44Ni25Cu15Co10Nb6","B19’ nano-domains",1.0,null,null,null,"","333 K","","B19’ nano-domains","","",false,"unmapped_property","discussion","At 333 K (Fig. ), the 1/2 spots are nearly invisible, and the volume fraction of B19’ nano-domains is low."],["doi:10.1038/s41467-025-56580-9","Nb0-HEA","εmax",14.5,null,null,null,"%","","","","","",false,"unmapped_property","discussion","According to a recent study, the maximum transformation strain, εmax in the Nb0-HEA is 14.5%, much larger than that of the Ti-Ni alloy (about 8.4%)."],["doi:10.1038/s41467-025-56580-9","(TiZrHf)44Ni25Cu15Co10Nb6","elastic modulus softening",1.0,null,null,null,"","","","","","",false,"unmapped_property","discussion","Upon cooling, on one hand, the lattice instability of B2 matrix will give rise to an elastic modulus softening effect, which has been usually observed at the pre-transitional state of martensitic alloys and unfrozen state of strain glass alloys,; on the other hand, the thermally-induced weakness of anharmonic phonon vibration in non-transforming secondary phases (e.g., β-Nb precipitates and Cu-rich intermetallics) will lead to an ever-present elastic modulus hardening effect."],["doi:10.1038/s41467-025-56580-9","(TiZrHf)44Ni25Cu15Co10Nb6","elastic modulus hardening",1.0,null,null,null,"","","","","","",false,"unmapped_property","discussion","Upon cooling, on one hand, the lattice instability of B2 matrix will give rise to an elastic modulus softening effect, which has been usually observed at the pre-transitional state of martensitic alloys and unfrozen state of strain glass alloys,; on the other hand, the thermally-induced weakness of anharmonic phonon vibration in non-transforming secondary phases (e.g., β-Nb precipitates and Cu-rich intermetallics) will lead to an ever-present elastic modulus hardening effect."],["doi:10.1038/s41467-025-56580-9","(TiZrHf)44Ni25Cu15Co10Nb6","temperature-independent elastic modulus",1.0,null,null,null,"","","","","","",false,"unmapped_property","discussion","Thus, a compensation effect can be established between the B2 matrix and non-transforming secondary phases, and consequently results in the desired temperature-independent elastic modulus."],["doi:10.1038/s41467-025-56580-9","Nb6-HEA","-∆δ/∆T",0.0007,null,null,null,"K-1","","","","","",false,"unmapped_property","discussion","Besides, the temperature dependence of δ (i.e., -∆δ/∆T) is 6.72 × 10-4 K-1 for Nb6-HEA, only half of that for (TiZrHf)50Ni25Co20Cu5 (13.84 × 10-4 K-1)."],["doi:10.1038/s41467-025-56580-9","(TiZrHf)50Ni25Co20Cu5","-∆δ/∆T",0.0014,null,null,null,"K-1","","","","","",false,"unmapped_property","discussion","Besides, the temperature dependence of δ (i.e., -∆δ/∆T) is 6.72 × 10-4 K-1 for Nb6-HEA, only half of that for (TiZrHf)50Ni25Co20Cu5 (13.84 × 10-4 K-1)."],["doi:10.1038/s41467-025-56580-9","(TiZrHf)44Ni25Cu15Co10Nb6","external stress",600.0,null,null,null,"MPa","","","","","",false,"unmapped_property","discussion","As shown in Fig. , by applying an external stress of 600 MPa, this alloy exhibits non-hysteretic stress-strain response and thermally-stable elastic energy over a wide temperature range."],["doi:10.1038/s41524-024-01251-4","Ti","self-diffusion coefficient",5.3,null,null,0.2,"10-9m2s-1","","","","","",false,"unmapped_property","results_discussion",""],["doi:10.1038/s41524-024-01251-4","Ti","DFT pre-trained",5.7,5.7,5.7,0.01,"10-9m2s-1","","","","CPFEM prediction","",true,"unmapped_property","results_discussion",""],["doi:10.1038/s41524-024-01251-4","Ti","DFT & EXP fused",5.19,5.19,5.19,0.01,"10-9m2s-1","","","","CPFEM prediction","",true,"unmapped_property","results_discussion",""],["doi:10.1038/s41524-024-01251-4","Ti","DFT, EXP sequential model",5.05,5.05,5.05,0.03,"10-9m2s-1","","","","CPFEM prediction","",true,"unmapped_property","results_discussion",""],["doi:10.1038/s41524-024-01251-4","hcp titanium","a [Å]",2.96,2.96,2.96,null,"Å","1000 K","","","CPFEM prediction","",true,"unmapped_property","methods",""],["doi:10.1038/s41524-024-01251-4","hcp titanium","c [Å]",4.68,4.68,4.68,null,"Å","1000 K","","","CPFEM prediction","",true,"unmapped_property","methods",""],["doi:10.1038/s41598-018-20257-9","","lattice expansion",15.7,null,null,null,"%","","","","","",false,"unmapped_property","discussion","Thirdly, the experimental lattice expansion in the x direction ( 1010 hcp < > ) due to the HCP-FCC transition is calculated, from the interplanar spacing in Fig. 7, to be 15.7%, which matches well with the corresponding theoretical value of 15.4% derived from Fig. 6."],["doi:10.1038/s41598-022-13940-5","Ti-6Al-4V","Heat capacity (T < Tm)",0.4115,null,null,null,"J/gK","","","","","",false,"unmapped_property","conclusions","Absorption depth, α 100 nm Reflectivity at λ = 1064 nm, R 0.6154 Melting temperature, Tm 1943 K Vaporization temperature, Tv 3560 K Density, ρ 4.42 g/cm3 Atomic weight 47.897 g/mol Latent heat of melting, L 390 kJ/mol Latent heat of vaporization, Lv 421 kJ/mol Thermal conductivity at room temperature, KS 7 W/m K Thermal conductivity (T < Tm), K1 −0.797 + 18.2E−3T −20E−6T2 W/m K Thermal conductivity (T > Tm), K2 34.6 W/m K Heat capacity (T < Tm),Cp1 0.4115 + 2E−4T + 5E−10T2 J/g K Heat capacity (T"],["doi:10.1038/s41598-022-13940-5","Ti-6Al-4V","Heat capacity (T > Tm)",0.83,null,null,null,"J/gK","","","","","",false,"unmapped_property","conclusions","Absorption depth, α 100 nm Reflectivity at λ = 1064 nm, R 0.6154 Melting temperature, Tm 1943 K Vaporization temperature, Tv 3560 K Density, ρ 4.42 g/cm3 Atomic weight 47.897 g/mol Latent heat of melting, L 390 kJ/mol Latent heat of vaporization, Lv 421 kJ/mol Thermal conductivity at room temperature, KS 7 W/m K Thermal conductivity (T < Tm), K1 −0.797 + 18.2E−3T −20E−6T2 W/m K Thermal conductivity (T > Tm), K2 34.6 W/m K Heat capacity (T < Tm),Cp1 0.4115 + 2E−4T + 5E−10T2 J/g K Heat capacity (T"],["doi:10.1038/s41598-022-13940-5","Ti-6Al-4V","Absorption depth",100.0,null,null,null,"nm","","","","","",false,"unmapped_property","conclusions","Absorption depth, α 100 nm Reflectivity at λ = 1064 nm, R 0.6154 Melting temperature, Tm 1943 K Vaporization temperature, Tv 3560 K Density, ρ 4.42 g/cm3 Atomic weight 47.897 g/mol Latent heat of melting, L 390 kJ/mol Latent heat of vaporization, Lv 421 kJ/mol Thermal conductivity at room temperature, KS 7 W/m K Thermal conductivity (T < Tm), K1 −0.797 + 18.2E−3T −20E−6T2 W/m K Thermal conductivity (T > Tm), K2 34.6 W/m K Heat capacity (T < Tm),Cp1 0.4115 + 2E−4T + 5E−10T2 J/g K Heat capacity (T"],["doi:10.1038/s41598-022-13940-5","Ti-6Al-4V","Latent heat of melting",390.0,null,null,null,"kJ/mol","","","","","",false,"unmapped_property","conclusions","Absorption depth, α 100 nm Reflectivity at λ = 1064 nm, R 0.6154 Melting temperature, Tm 1943 K Vaporization temperature, Tv 3560 K Density, ρ 4.42 g/cm3 Atomic weight 47.897 g/mol Latent heat of melting, L 390 kJ/mol Latent heat of vaporization, Lv 421 kJ/mol Thermal conductivity at room temperature, KS 7 W/m K Thermal conductivity (T < Tm), K1 −0.797 + 18.2E−3T −20E−6T2 W/m K Thermal conductivity (T > Tm), K2 34.6 W/m K Heat capacity (T < Tm),Cp1 0.4115 + 2E−4T + 5E−10T2 J/g K Heat capacity (T"],["doi:10.1038/s41598-022-13940-5","Ti-6Al-4V","Latent heat of vaporization",421.0,null,null,null,"kJ/mol","","","","","",false,"unmapped_property","conclusions","Absorption depth, α 100 nm Reflectivity at λ = 1064 nm, R 0.6154 Melting temperature, Tm 1943 K Vaporization temperature, Tv 3560 K Density, ρ 4.42 g/cm3 Atomic weight 47.897 g/mol Latent heat of melting, L 390 kJ/mol Latent heat of vaporization, Lv 421 kJ/mol Thermal conductivity at room temperature, KS 7 W/m K Thermal conductivity (T < Tm), K1 −0.797 + 18.2E−3T −20E−6T2 W/m K Thermal conductivity (T > Tm), K2 34.6 W/m K Heat capacity (T < Tm),Cp1 0.4115 + 2E−4T + 5E−10T2 J/g K Heat capacity (T"],["doi:10.1038/s41598-022-13940-5","Ti-6Al-4V","Heat capacity (T < Tm), Cp1",0.4115,null,null,null,"J/gK","","","","","",true,"unmapped_property","table","Atomic weight\t47.897 g/mol"],["doi:10.1038/s41598-022-13940-5","Ti-6Al-4V","Heat capacity (T > Tm), Cp2",0.83,null,null,null,"J/gK","","","","","",false,"unmapped_property","table","Latent heat of melting, L\t390 kJ/mol"],["doi:10.1038/s41598-022-13940-5","Ti-6Al-4V","Latent heat of melting, L",390.0,null,null,null,"kJ/mol","","","","","",false,"unmapped_property","table","Thermal conductivity (T < Tm), K1\t\\documentclass[12pt]{minimal} \\usepackage{amsmath} \\usepackage{wasysym} \\usepackage{amsfonts} \\usepackage{amssymb} \\usepackage{amsbsy} \\usepackage{mathrsfs} \\usepackage{upgreek} \\setlength{\\oddsidemargin}{-69pt} \\begin{document}$$- 0.797 + 18.2{\\text{E}}{-}3T - 20{\\text{E}}{-}6T^{2}$$\\end{document}-0.797+18.2E-3T-20E-6T2 W/m K"],["doi:10.1038/s41598-022-13940-5","Ti-6Al-4V","Latent heat of vaporization, Lv",421.0,null,null,null,"kJ/mol","","","","","",false,"unmapped_property","table","Thermal conductivity (T > Tm), K2\t34.6 W/m K"],["doi:10.1038/s41598-025-06369-z","Ti-6Al-4V","Intensity",4.51,null,null,null,"g·cm-3","","","","","",false,"unmapped_property","methods","Intensity /g · cm−3 Young’s modulus /GPa Yield stress /MPa Poisson’s ratio 4.51 110 875 0.34 Table 4."],["doi:10.1038/s41598-026-54590-1","10Fe10Nb-CCA","friction force",40.21,null,null,null,"N","","","","","",false,"unmapped_property","results_discussion","The 10Fe10Nb-CCA, despite its higher COF (0.68) and friction force (40.21 N), maintained a moderate wear rate of (1.07 × 10−10 mm3/Nm)."],["doi:10.1038/s41598-026-54590-1","10Fe10Nb-CCA","CR",0.38,null,null,null,"µm/y","","","dendritic","","",false,"unmapped_property","results_discussion","The best protection was achieved at 3 g HA, where CR = 0.38 μm/y and Icorr = 0.02 µA/cm2, indicating near-passivation."],["doi:10.1038/s41598-026-54590-1","10Fe10Nb-CCA","Icorr",0.02,null,null,null,"µA/cm2","","","dendritic","","",false,"unmapped_property","results_discussion","The best protection was achieved at 3 g HA, where CR = 0.38 μm/y and Icorr = 0.02 µA/cm2, indicating near-passivation."],["doi:10.1038/s44334-025-00034-z","","absorbed energy",125.0,105.0,145.0,null,"J","","","","","",false,"unmapped_property","results","Excepting sample one, a variation of over 25% was measured between the lowest and highest absorbed energy, sample three with 105 J and sample ﬁve with 145 J, respectively."],["doi:10.1039/d0ra09356d","Ti-25Ta","amount of precipitation",4.5,null,null,null,"wt%","","","","","",false,"unmapped_property","conclusions","Ag precipitates at the grain boundary, the size of precipitated particles is about 3 μm, and the amount of precipitation is less than 4.5 wt%."],["doi:10.1039/d0ra09356d","Ti-25Ta-4.5Ag","α-Ti",48.6,null,null,null,"vol%","","750 °C","","","",false,"unmapped_property","table","Ti–25Ta–4.5Ag-750 °C\t48.6\t32.5\t17.8\t1.1"],["doi:10.1039/d0ra09356d","Ti-25Ta-4.5Ag","α-Ti",49.3,null,null,null,"vol%","","850 °C","","","",false,"unmapped_property","table","Ti–25Ta–4.5Ag-850 °C\t49.3\t31.6\t17.3\t1.8"],["doi:10.1039/d0ra09356d","Ti-25Ta-4.5Ag","α-Ti",50.1,null,null,null,"vol%","","950 °C","","","",false,"unmapped_property","table","Ti–25Ta–4.5Ag-950 °C\t50.1\t30.9\t16.9\t2.1"],["doi:10.1039/d0ra09356d","Ti-25Ta-4.5Ag","α′′-Ti",32.5,null,null,null,"vol%","","750 °C","","","",false,"unmapped_property","table","Ti–25Ta–4.5Ag-750 °C\t48.6\t32.5\t17.8\t1.1"],["doi:10.1039/d0ra09356d","Ti-25Ta-4.5Ag","α′′-Ti",31.6,null,null,null,"vol%","","850 °C","","","",false,"unmapped_property","table","Ti–25Ta–4.5Ag-850 °C\t49.3\t31.6\t17.3\t1.8"],["doi:10.1039/d0ra09356d","Ti-25Ta-4.5Ag","α′′-Ti",30.9,null,null,null,"vol%","","950 °C","","","",false,"unmapped_property","table","Ti–25Ta–4.5Ag-950 °C\t50.1\t30.9\t16.9\t2.1"],["doi:10.1039/d0ra09356d","Ti-25Ta-4.5Ag","β-Ti + Ta",17.8,null,null,null,"vol%","","750 °C","","","",false,"unmapped_property","table","Ti–25Ta–4.5Ag-750 °C\t48.6\t32.5\t17.8\t1.1"],["doi:10.1039/d0ra09356d","Ti-25Ta-4.5Ag","β-Ti + Ta",17.3,null,null,null,"vol%","","850 °C","","","",false,"unmapped_property","table","Ti–25Ta–4.5Ag-850 °C\t49.3\t31.6\t17.3\t1.8"],["doi:10.1039/d0ra09356d","Ti-25Ta-4.5Ag","β-Ti + Ta",16.9,null,null,null,"vol%","","950 °C","","","",false,"unmapped_property","table","Ti–25Ta–4.5Ag-950 °C\t50.1\t30.9\t16.9\t2.1"],["doi:10.1039/d0ra09356d","Ti-25Ta-4.5Ag","Ag",1.1,null,null,null,"vol%","","750 °C","","","",false,"unmapped_property","table","Ti–25Ta–4.5Ag-750 °C\t48.6\t32.5\t17.8\t1.1"],["doi:10.1039/d0ra09356d","Ti-25Ta-4.5Ag","Ag",1.8,null,null,null,"vol%","","850 °C","","","",false,"unmapped_property","table","Ti–25Ta–4.5Ag-850 °C\t49.3\t31.6\t17.3\t1.8"],["doi:10.1039/d0ra09356d","Ti-25Ta-4.5Ag","Ag",2.1,null,null,null,"vol%","","950 °C","","","",false,"unmapped_property","table","Ti–25Ta–4.5Ag-950 °C\t50.1\t30.9\t16.9\t2.1"],["doi:10.1039/d3ra07313k","TiNbTaZrMo","volume",232.11,232.11,4719.92,null,"Å3","","","","","",true,"unmapped_property","discussion","The porosity percentage and volume for the models ranges from 2% to 33.64% and from 232.11 Å3 to 4719.92 Å3, respectively."],["doi:10.1039/d4ra08586h","Ti-6Al-4V","lattice expansion",1.32,null,null,null,"%","","","","","",false,"unmapped_property","results_discussion","For example, a high temperature charging of 517 mg g−1 deuterium into Ti64 with similar microstructure resulted in 0.5% volume expansion of the b phase.44 In this study, the expansion of b phase in sample 5 with respect to reference 2 indicates that the room temperature hydrogen diﬀusion in Ti64 due to corrosion causes a lattice expansion of the Ti BCC bphase."],["doi:10.1039/d4ra08586h","Ti-6Al-4V","lattice volume increase",1.43,null,null,null,"%","","","","","",false,"unmapped_property","results_discussion","Sample 5 shows a 1.43% increase in lattice volume with respect to reference 1 and a 0.11% increase in lattice volume with respect to reference 2."],["doi:10.1039/d4ra08586h","Ti-6Al-4V","hydrogen evolution",0.9,null,null,null,"wt%","","","","","",false,"unmapped_property","conclusions","Hybrid Ti64–MgZnCa samples were immersed in a 0.9 wt% NaCl aqueous solution, leading to the dissolution of MgZnCa and evolution of hydrogen."],["doi:10.1051/jp4:1993768","TiAl","flow stress for 0.2 % plastic deformation",125.0,null,null,null,"normalizedbythedensity","RT","","","","",false,"unmapped_property","results_discussion",""],["doi:10.1063/5.0215908","CP-Ti Grade 2","ambient volume",35.3,null,null,null,"Å3","","","","","",false,"unmapped_property","results",""],["doi:10.1063/5.0215908","CP-Ti Grade 2","volume",35.7,null,null,null,"Å3","","","","","",false,"unmapped_property","results",""],["doi:10.1063/5.0215908","CP-Ti Grade 2","volume",37.02,null,null,null,"Å3","","","","","",false,"unmapped_property","results",""],["doi:10.1073/pnas.1615926113","[TaNb]1-x(ZrHfTi)x","resistivity",116.0,null,null,null,"µΩcm","300 K","","","4-probe technique","",false,"unmapped_property","results_discussion",""],["doi:10.1073/pnas.1615926113","[TaNb]1-x(ZrHfTi)x","residual resistivity ratio (RRR)",1.1,null,null,null,"","8 K","","","4-probe technique","",false,"unmapped_property","results_discussion",""],["doi:10.1073/pnas.1615926113","[TaNb]1-x(ZrHfTi)x","upper critical field",9.0,null,null,null,"T","2 K","","","","",false,"unmapped_property","results_discussion",""],["doi:10.1080/14686996.2025.2580925","","strain – rate range",3000.0,3000.0,8000.0,null,"s-1","","","","SHPB simulation","",true,"unmapped_property","methods","Additionally, a broad strain – rate range (3000–8000 s−1) and a temperature range (25–550 °C), as listed in , were chosen, aiming to investigate the influence of relative density on the dynamic response of porous titanium under high – temperature and high – strain – rate conditions."],["doi:10.1080/14686996.2025.2580925","","temperature range",25.0,25.0,550.0,null,"°C","","","","SHPB simulation","",true,"unmapped_property","methods","Additionally, a broad strain – rate range (3000–8000 s−1) and a temperature range (25–550 °C), as listed in , were chosen, aiming to investigate the influence of relative density on the dynamic response of porous titanium under high – temperature and high – strain – rate conditions."],["doi:10.1080/14686996.2025.2580925","","relative local deformation displacements",0.09,null,null,null,"mm","","","","","",false,"unmapped_property","results_discussion","Specifically, the maximum relative local deformation displacements for ρr = 0.3 and 0.4 specimens are 0.09 mm, whereas those for ρr = 0.5 and 0.6 specimens are 0.07 mm."],["doi:10.1080/14686996.2025.2580925","","relative local deformation displacements",0.07,null,null,null,"mm","","","","","",false,"unmapped_property","results_discussion","Specifically, the maximum relative local deformation displacements for ρr = 0.3 and 0.4 specimens are 0.09 mm, whereas those for ρr = 0.5 and 0.6 specimens are 0.07 mm."],["doi:10.1080/14686996.2025.2580925","","average displacements",1.62,null,null,null,"mm","","","","","",false,"unmapped_property","results_discussion","Maximum and minimum average displacements reached 1.62 mm (8000 s−1, 550 °C) and 0.58 mm (3000 s−1, 25 °C), respectively."],["doi:10.1080/14686996.2025.2580925","","average displacements",0.58,null,null,null,"mm","","","","","",false,"unmapped_property","results_discussion","Maximum and minimum average displacements reached 1.62 mm (8000 s−1, 550 °C) and 0.58 mm (3000 s−1, 25 °C), respectively."],["doi:10.1080/14686996.2025.2580925","Ti","B",441.12,null,null,null,"MPa","","","","","",false,"unmapped_property","table","Ti\t182.55\t441.12\t0.5343\t1.394\t0.343"],["doi:10.1080/14786435.2015.1028506","Zr-Nb-Ti-Ta-Hf","strain",2.4,null,null,null,"%","","","","stress-relaxation test","",false,"unmapped_property","abstract",""],["doi:10.1080/14786435.2015.1028506","Zr-Nb-Ti-Ta-Hf","strain",3.1,null,null,null,"%","","","","stress-relaxation test","",false,"unmapped_property","abstract",""],["doi:10.1080/14786435.2015.1028506","Zr-Nb-Ti-Ta-Hf","strain",10.8,null,null,null,"%","","","","","",false,"unmapped_property","abstract",""],["doi:10.1080/14786435.2015.1028506","Zr-Nb-Ti-Ta-Hf","activation volume V",2.0,null,null,null,"nm3","below 200 °C","","","","",false,"unmapped_property","abstract",""],["doi:10.1080/14786435.2015.1028506","Zr-Nb-Ti-Ta-Hf","activation volume V",0.5,null,null,null,"nm3","below 200 °C","","","","",false,"unmapped_property","abstract",""],["doi:10.1080/14786435.2015.1028506","Zr-Nb-Ti-Ta-Hf","activation volume V",4.0,null,null,null,"nm3","300 °C","","","","",false,"unmapped_property","abstract",""],
