Repository: akhtar07/tisci-explorer

# TiSci Explorer

A read-only, static explorer for **TiSci**, an autonomous research agent for titanium alloys. TiSci reads the
titanium-alloy literature, builds a knowledge graph and a table of measured values, proposes hypotheses where the
graph has gaps, and tests them with DFT (MACE / VASP) and the ICME-lite multiscale chain.

**Live site:** https://akhtar07.github.io/tisci-explorer/

The site has seven sections:

| Section | What it shows |
|---|---|
| Overview | Corpus → graph → facts → hypotheses → verdicts, with the snapshot's counts |
| Worked example | One full loop for W in α-Ti: graph path, hypothesis, novelty check, DFT test, verdict, follow-up, DAMASK |

File: data/facts/oxygen_content.json (part 3 of 7)
["oa:W2339772950","Ti-6Al-4V","O content",5.0,null,null,null,"at%","","","","EDS","",false,"","results",""],["oa:W2339772950","Ti-6Al-4V","O",66.0,null,null,null,"at%","","","","EDS","",false,"","results",""],["oa:W2339772950","Ti-6Al-4V","O content",3.0,null,null,null,"at%","","","","","",false,"","results",""],["oa:W2339772950","Ti-6Al-4V","O content",64.0,null,null,null,"at%","","","","","",false,"","results",""],["oa:W2339772950","Ti-6Al-4V","oxygen content",51.0,null,null,null,"at%","","","","EDS","",false,"","results",""],["oa:W2339772950","Ti-6Al-4V","O content",0.0,null,null,null,"at%","","","","EDS","",false,"","results",""],["oa:W2339772950","Ti-6Al-4V","O content",65.0,null,null,null,"at%","","","","EDS","",false,"","results",""],["oa:W2339772950","Ti-6Al-4V","O content",0.0,null,null,null,"at%","","","","","",false,"","results",""],["oa:W2339772950","Ti-6Al-4V","relative oxygen content",0.5,null,null,null,"at%","","oxidized in laboratory air with a NaCl deposit at 560 °C for 600 h","","EDS","",false,"","results",""],["oa:W2339772950","Ti-6Al-4V","relative oxygen content",0.5,null,null,null,"at%","","oxidized in moist air with a NaCl deposit at 560 °C for 600 h","","EDS","",false,"","discussion",""],["oa:W2344481617","","percent of copper",12.2,11.5,12.9,0.7,"wt%","","","","","",false,"out_of_range","conclusions","The biggest achievement of the work is gaining the percent of copper in the porous PEO surface layer reaching up to 12.2 ± 0.7 wt % (7.6 ± 0.5 at %), which should be considered as a good result."],["oa:W2344481617","","wt %",1.7,null,null,null,"wt%","","","","","",false,"","table","Mean\t1.7\t1.2\t2.4\t1.6\t12.2\t7.6"],["oa:W2344481617","","at %",1.2,null,null,null,"at%","","","","","",false,"","table","Mean\t1.7\t1.2\t2.4\t1.6\t12.2\t7.6"],["oa:W2344481617","","wt %",2.4,null,null,null,"wt%","","","","","",false,"out_of_range","table","Mean\t1.7\t1.2\t2.4\t1.6\t12.2\t7.6"],["oa:W2344481617","","at %",1.6,null,null,null,"at%","","","","","",false,"","table","Mean\t1.7\t1.2\t2.4\t1.6\t12.2\t7.6"],["oa:W2344481617","","wt %",12.2,null,null,null,"wt%","","","","","",false,"out_of_range","table","Mean\t1.7\t1.2\t2.4\t1.6\t12.2\t7.6"],["oa:W2344481617","","at %",7.6,null,null,null,"at%","","","","","",false,"","table","Mean\t1.7\t1.2\t2.4\t1.6\t12.2\t7.6"],["oa:W2344481617","","wt %",8.9,null,null,null,"wt%","","","","","",false,"out_of_range","table","Mean\t8.9\t13.2\t67.3\t40.3\t42.9\t54.9"],["oa:W2344481617","","at %",13.2,null,null,null,"at%","","","","","",false,"","table","Mean\t8.9\t13.2\t67.3\t40.3\t42.9\t54.9"],["oa:W2344481617","","wt %",67.3,null,null,null,"wt%","","","","","",false,"out_of_range","table","Mean\t8.9\t13.2\t67.3\t40.3\t42.9\t54.9"],["oa:W2344481617","","at %",40.3,null,null,null,"at%","","","","","",false,"","table","Mean\t8.9\t13.2\t67.3\t40.3\t42.9\t54.9"],["oa:W2344481617","","wt %",42.9,null,null,null,"wt%","","","","","",false,"out_of_range","table","Mean\t8.9\t13.2\t67.3\t40.3\t42.9\t54.9"],["oa:W2344481617","","at %",54.9,null,null,null,"at%","","","","","",false,"","table","Mean\t8.9\t13.2\t67.3\t40.3\t42.9\t54.9"],["oa:W2344481617","","wt %",89.4,null,null,null,"wt%","","","","","",false,"out_of_range","table","Mean\t89.4\t85.6\t67.3\t58.1\t45.2\t37.5"],["oa:W2344481617","","at %",85.6,null,null,null,"at%","","","","","",false,"","table","Mean\t89.4\t85.6\t67.3\t58.1\t45.2\t37.5"],["oa:W2344481617","","wt %",67.3,null,null,null,"wt%","","","","","",false,"out_of_range","table","Mean\t89.4\t85.6\t67.3\t58.1\t45.2\t37.5"],["oa:W2344481617","","at %",58.1,null,null,null,"at%","","","","","",false,"","table","Mean\t89.4\t85.6\t67.3\t58.1\t45.2\t37.5"],["oa:W2344481617","","wt %",45.2,null,null,null,"wt%","","","","","",false,"out_of_range","table","Mean\t89.4\t85.6\t67.3\t58.1\t45.2\t37.5"],["oa:W2344481617","","at %",37.5,null,null,null,"at%","","","","","",false,"","table","Mean\t89.4\t85.6\t67.3\t58.1\t45.2\t37.5"],["oa:W2420633098","CP-Ti Grade 2","oxygen",0.035,0.035,0.044,null,"at%","","","","","",false,"","methods",""],["oa:W2507892254","TIA-20","Other",0.1,null,null,null,"","","","","","",false,"unit_missing","table","TIA-20 [] 1\t52.0 ± 3.2\t46.3 ± 3.2\t0.4 ± 0.4\t1.2 ± 0.7\t-\t0.1"],["oa:W2507892254","Ti-43.5Al-4Nb-1Mo-0.1B","Other",0.0,null,null,null,"","","","","","",false,"unit_missing","table","TNM (present study)\t45.1 ± 0.01\t47.0 ± 0.01\t-\t6.8 ± 0.03\t1.1 ± 0.04\t0.0"],["oa:W2513464776","Ti-6Al-7Nb","critical oxygen content",0.38,null,null,null,"wt%","","","","","",false,"","results_discussion","Moreover, a higher critical oxygen content is found (0.38 wt.%)."],["oa:W2513924775","Ti-5%eq.Fe","O",0.29,null,null,null,"wt%","","","","","",false,"","methods","Due to the chemical composition of the raw materials, the Ti-5%eq.Fe and Ti-7%eq.Fe alloys have oxygen contents of 0.29 wt.% and 0.27 wt.%, respectively."],["oa:W2513924775","Ti-7%eq.Fe","O",0.27,null,null,null,"wt%","","","","","",false,"","methods","Due to the chemical composition of the raw materials, the Ti-5%eq.Fe and Ti-7%eq.Fe alloys have oxygen contents of 0.29 wt.% and 0.27 wt.%, respectively."],["oa:W2513924775","Ti-5%eq.Fe","oxygen content",0.53,null,null,null,"wt%","","","","","",false,"","results_discussion","Oxygen and nitrogen contents of the sintered Ti-5%eq.Fe and the Ti- 7%eq.Fe alloys are shown in Table 3 where it can be seen that the total amount of these two interstitials remains almost constant at approximately 0.53 wt.% and 0.09 wt.%, respectively, regardless of the processing temperature employed to sinter the low-cost iron-containing P/M titanium alloys."],["oa:W2513924775","Ti-7%eq.Fe","oxygen content",0.53,null,null,null,"wt%","","","","","",false,"","results_discussion","Oxygen and nitrogen contents of the sintered Ti-5%eq.Fe and the Ti- 7%eq.Fe alloys are shown in Table 3 where it can be seen that the total amount of these two interstitials remains almost constant at approximately 0.53 wt.% and 0.09 wt.%, respectively, regardless of the processing temperature employed to sinter the low-cost iron-containing P/M titanium alloys."],["oa:W2513924775","Ti-5%eq.Fe","nitrogen content",0.09,null,null,null,"wt%","","","","","",false,"","results_discussion","Oxygen and nitrogen contents of the sintered Ti-5%eq.Fe and the Ti- 7%eq.Fe alloys are shown in Table 3 where it can be seen that the total amount of these two interstitials remains almost constant at approximately 0.53 wt.% and 0.09 wt.%, respectively, regardless of the processing temperature employed to sinter the low-cost iron-containing P/M titanium alloys."],["oa:W2513924775","Ti-7%eq.Fe","nitrogen content",0.09,null,null,null,"wt%","","","","","",false,"","results_discussion","Oxygen and nitrogen contents of the sintered Ti-5%eq.Fe and the Ti- 7%eq.Fe alloys are shown in Table 3 where it can be seen that the total amount of these two interstitials remains almost constant at approximately 0.53 wt.% and 0.09 wt.%, respectively, regardless of the processing temperature employed to sinter the low-cost iron-containing P/M titanium alloys."],["oa:W2513924775","Ti-5%eq.Fe","O [wt.%]",0.54,null,null,0.02,"wt%","","900 °C","","","",false,"","results_discussion","Alloy Chemical composition O [wt.%] N [wt.%] Ti-5%eq.Fe 900 °C 0.54 ± 0.02 0.094 ± 0.014 1200 °C 0.52 ± 0.01 0.108 ± 0.033 1300 °C 0.50 ± 0.04 0.104 ± 0.003 Ti-7%eq.Fe 900 °C 0.54 ± 0.01 0.075 ± 0.013 1200 °C 0.53 ± 0.03 0.087 ± 0.022 1300 °C 0.56 ± 0.07 0.092 ± 0.005 321 L."],["oa:W2513924775","Ti-5%eq.Fe","O [wt.%]",0.52,null,null,0.01,"wt%","","1200 °C","","","",false,"","results_discussion","Alloy Chemical composition O [wt.%] N [wt.%] Ti-5%eq.Fe 900 °C 0.54 ± 0.02 0.094 ± 0.014 1200 °C 0.52 ± 0.01 0.108 ± 0.033 1300 °C 0.50 ± 0.04 0.104 ± 0.003 Ti-7%eq.Fe 900 °C 0.54 ± 0.01 0.075 ± 0.013 1200 °C 0.53 ± 0.03 0.087 ± 0.022 1300 °C 0.56 ± 0.07 0.092 ± 0.005 321 L."],["oa:W2513924775","Ti-5%eq.Fe","O [wt.%]",0.5,null,null,0.04,"wt%","","1300 °C","","","",false,"","results_discussion","Alloy Chemical composition O [wt.%] N [wt.%] Ti-5%eq.Fe 900 °C 0.54 ± 0.02 0.094 ± 0.014 1200 °C 0.52 ± 0.01 0.108 ± 0.033 1300 °C 0.50 ± 0.04 0.104 ± 0.003 Ti-7%eq.Fe 900 °C 0.54 ± 0.01 0.075 ± 0.013 1200 °C 0.53 ± 0.03 0.087 ± 0.022 1300 °C 0.56 ± 0.07 0.092 ± 0.005 321 L."],["oa:W2513924775","Ti-7%eq.Fe","O [wt.%]",0.54,null,null,0.01,"wt%","","900 °C","","","",false,"","results_discussion","Alloy Chemical composition O [wt.%] N [wt.%] Ti-5%eq.Fe 900 °C 0.54 ± 0.02 0.094 ± 0.014 1200 °C 0.52 ± 0.01 0.108 ± 0.033 1300 °C 0.50 ± 0.04 0.104 ± 0.003 Ti-7%eq.Fe 900 °C 0.54 ± 0.01 0.075 ± 0.013 1200 °C 0.53 ± 0.03 0.087 ± 0.022 1300 °C 0.56 ± 0.07 0.092 ± 0.005 321 L."],["oa:W2513924775","Ti-7%eq.Fe","O [wt.%]",0.53,null,null,0.03,"wt%","","1200 °C","","","",false,"","results_discussion","Alloy Chemical composition O [wt.%] N [wt.%] Ti-5%eq.Fe 900 °C 0.54 ± 0.02 0.094 ± 0.014 1200 °C 0.52 ± 0.01 0.108 ± 0.033 1300 °C 0.50 ± 0.04 0.104 ± 0.003 Ti-7%eq.Fe 900 °C 0.54 ± 0.01 0.075 ± 0.013 1200 °C 0.53 ± 0.03 0.087 ± 0.022 1300 °C 0.56 ± 0.07 0.092 ± 0.005 321 L."],["oa:W2513924775","Ti-7%eq.Fe","O [wt.%]",0.56,null,null,0.07,"wt%","","1300 °C","","","",false,"","results_discussion","Alloy Chemical composition O [wt.%] N [wt.%] Ti-5%eq.Fe 900 °C 0.54 ± 0.02 0.094 ± 0.014 1200 °C 0.52 ± 0.01 0.108 ± 0.033 1300 °C 0.50 ± 0.04 0.104 ± 0.003 Ti-7%eq.Fe 900 °C 0.54 ± 0.01 0.075 ± 0.013 1200 °C 0.53 ± 0.03 0.087 ± 0.022 1300 °C 0.56 ± 0.07 0.092 ± 0.005 321 L."],["oa:W2513924775","Ti-5%eq.Fe","OMAX",0.2,null,null,null,"wt%","","","","","",false,"","results_discussion","This behaviour is once again related to the chemical composition of the materials and, speciﬁcally, to the much higher amount of interstitials of the Ti-5%eq.Fe and the Ti-7%eq.Fe alloys in comparison to the wrought Ti-6Al-4V alloy (i.e. OMAX = 0.20 wt.% and NMAX = 0.050 wt.% [22])."],["oa:W2513924775","Ti-7%eq.Fe","OMAX",0.2,null,null,null,"wt%","","","","","",false,"","results_discussion","This behaviour is once again related to the chemical composition of the materials and, speciﬁcally, to the much higher amount of interstitials of the Ti-5%eq.Fe and the Ti-7%eq.Fe alloys in comparison to the wrought Ti-6Al-4V alloy (i.e. OMAX = 0.20 wt.% and NMAX = 0.050 wt.% [22])."],["oa:W2513924775","Ti-5%eq.Fe","NMAX",0.05,null,null,null,"wt%","","","","","",false,"","results_discussion","This behaviour is once again related to the chemical composition of the materials and, speciﬁcally, to the much higher amount of interstitials of the Ti-5%eq.Fe and the Ti-7%eq.Fe alloys in comparison to the wrought Ti-6Al-4V alloy (i.e. OMAX = 0.20 wt.% and NMAX = 0.050 wt.% [22])."],["oa:W2513924775","Ti-7%eq.Fe","NMAX",0.05,null,null,null,"wt%","","","","","",false,"","results_discussion","This behaviour is once again related to the chemical composition of the materials and, speciﬁcally, to the much higher amount of interstitials of the Ti-5%eq.Fe and the Ti-7%eq.Fe alloys in comparison to the wrought Ti-6Al-4V alloy (i.e. OMAX = 0.20 wt.% and NMAX = 0.050 wt.% [22])."],["oa:W2514463425","CP-Ti Grade 2","oxygen concentration",7.0,7.0,7.0,null,"at%","","","","","",false,"","methods","that the oxygen concentration during the first stage of parabolic oxidation was 7 at.% and in the second parabolic stage it was 18 at. %."],["oa:W2514463425","CP-Ti Grade 2","oxygen concentration",18.0,18.0,18.0,null,"at%","","","","","",false,"","methods","that the oxygen concentration during the first stage of parabolic oxidation was 7 at.% and in the second parabolic stage it was 18 at. %."],["oa:W2514463425","Ti-6Al-4V","oxygen concentration",0.3,0.3,0.3,null,"at%","","","","","",false,"","methods","The authors have reported significant decrease of the solubility of oxygen in the bulk by addition of Al (from 34 to 0.3 at. %)."],["oa:W2514463425","CP-Ti Grade 2","solubility of oxygen in the bulk",33.0,33.0,33.0,null,"at%","","","","","",false,"","methods","Among the interstitial elements, oxygen is of particular interest because of the high chemical reactivity with titanium at elevated temperatures and the relatively high solubility in α-Ti (~33 at. %) [32]."],["oa:W2514463425","Ti-6Al-4V","oxygen concentration",0.3,0.3,0.3,null,"at%","","","","","",false,"","methods","Kahveci and Welsch [95,96] investigated the effect of oxygen concentration on the hardness and the α/β phase ratio in Ti-6Al-4V."],["oa:W2514463425","","equivalent weight of 11.98 grams for Ti in valence state +4",11.98,null,null,null,"","","","","","",false,"unit_missing","results_discussion","For the calculation of the corrosion rate the following values were used: density of 4.42 g/cm3 and 4.54 g/cm3 for Ti-64 and Ti-6242, respectively; surface area of the samples 0.33 cm2 and equivalent weight of 11.98 grams for Ti in valence state +4."],["oa:W2514479266","Ti-6Al-4V","oxygen content",0.39,0.34,0.44,null,"wt%","","","","","",false,"","abstract","The oxygen content of all as-extruded samples was between 0.34-0.44 wt.% with resultant impact toughness in the range of 10-14 J. The best impact toughness attained for the lowest oxygen as-extruded rods was 20% lower than the literature values for wrought material."],["oa:W2514479266","HDH Ti","Oxygen content",0.32,0.31,0.33,null,"wt%","","","","","",false,"","methods","Table 2: Oxygen content and particle size of starting materials Starting Powders Oxygen content Volume Fraction Below Particular m Particle Size Type Batch [wt.%] D[0.1] D[0.5] D[0.9] HDH Ti 1 0.31-0.33 20.8 47.6 90.8 -200 mesh 2 0.23-0.25 27.0 51.3 89.5 -200 mesh MA (60Al40V) - 0.61 28.4 53.5 91.2 -250 mesh"],["oa:W2514479266","MA (60Al40V)","Oxygen content",0.61,0.61,0.61,null,"wt%","","","","","",false,"","methods","Table 2: Oxygen content and particle size of starting materials Starting Powders Oxygen content Volume Fraction Below Particular m Particle Size Type Batch [wt.%] D[0.1] D[0.5] D[0.9] HDH Ti 1 0.31-0.33 20.8 47.6 90.8 -200 mesh 2 0.23-0.25 27.0 51.3 89.5 -200 mesh MA (60Al40V) - 0.61 28.4 53.5 91.2 -250 mesh"],["oa:W2514479266","Ti-6Al-4V","oxygen content",0.38,null,null,null,"wt%","","","","","",false,"","results_discussion","Batch 1+: oxygen content of starting HDH powder was 0.31-0.33 wt% and addition of master alloy has provided 0.38 wt.% oxygen for the powder mixture."],["oa:W2514479266","Ti-6Al-4V","oxygen content",0.28,null,null,null,"wt%","","","","","",false,"","results_discussion","Batch 2++: oxygen content of starting HDH powder was 0.23-0.25wt% and addition of master alloy has provided 0.28 wt.% oxygen for the powder mixture."],["oa:W2514479266","Ti-6Al-4V","oxygen pickup",0.12,0.11,0.13,null,"wt%","","","","","",false,"","results_discussion","Overall, the amount of oxygen pickup for VS-E1, and VS-E2 samples during the entire processing (warm pressing, vacuum sintering and final heating and extrusion in air) was around 0.11-0.13wt.%."],["oa:W2514479266","Ti-6Al-4V","oxygen content",0.34,null,null,null,"wt%","","","","","",false,"","results_discussion","Sample VS-E3 had an oxygen content that most closely matched (only 0.04 wt.% higher) the specification stated in ASTM-B988 standard for powder produced structural components."],["oa:W2514479266","Ti-6Al-4V","oxygen content",0.3,null,null,null,"wt%","","","","","",false,"","results_discussion","According to this standard, the oxygen content in the final powder produced component cannot exceed 0.30 wt.%."],["oa:W2514479266","Ti-6Al-4V","oxygen content",0.32,0.31,0.33,null,"wt%","","","","","",false,"","results_discussion","In the current study, batch 1 HDH starting powder had higher oxygen content than in the specification."],["oa:W2514479266","Ti-6Al-4V","oxygen content",0.22,null,null,null,"wt%","","","","","",false,"","results_discussion","In the case of the VS-E3 sample, the starting HDH titanium powder contributes 66% of the oxygen present in the final extruded rod."],["oa:W2514479266","Ti-6Al-4V","oxygen content",0.05,null,null,null,"wt%","","","","","",false,"","results_discussion","Similarly, the relative contribution from the master alloy is around 18%, which is slightly higher than the oxygen pick-up during the entire process."],["oa:W2514479266","Ti-6Al-4V","oxygen content",0.47,null,null,null,"wt%","","vacuum sintered at 1325°C for 120 min, extruded","lamellar","","",false,"","results_discussion","Sample VS-E1 with an oxygen content of 0.47 wt.%, absorbs 10 J of energy before failure."],["oa:W2514479266","Ti-6Al-4V","oxygen content",0.34,null,null,null,"wt%","","vacuum sintered at 1325°C for 120 min, extruded","lamellar","","",false,"","results_discussion","This impact energy value is approximately 30% less than VS-E3 that has an oxygen content of 0.34 wt.%."],["oa:W2514479266","Ti-6Al-4V","decrease in oxygen content",0.13,null,null,null,"wt%","","","","","",false,"","results_discussion","Therefore, a decrease in oxygen content of 0.13 wt.% results in an improvement of 4 J in the materials energy absorbing capacity."],["oa:W2517677051","Ti-6Al-4V","oxygen content",0.19,null,null,null,"wt%","","","","","",false,"","results_discussion",""],["oa:W2523048647","Ti-6Al-4V","O",0.18,null,null,null,"wt%","","","","","",false,"","methods",""],["oa:W2523048647","Ti-6Al-4V","N",0.012,null,null,null,"wt%","","","","","",false,"","methods",""],["oa:W2523048647","Ti-6Al-4V","H",0.0041,null,null,null,"wt%","","","","","",false,"","methods",""],["oa:W2529697654","Ti-40Nb","O content",1.25,null,null,null,"wt.-%","","milled for 1 hour","","","",false,"unit_mismatch","methods",""],["oa:W2529697654","Ti-40Nb","O content",2.15,null,null,null,"wt.-%","","milled for 10 hours","","","",false,"unit_mismatch","methods",""],["oa:W2529697654","Ti-40Nb","O content",2.65,null,null,null,"wt.-%","","milled for 20 hours","","","",false,"unit_mismatch","methods",""],["oa:W2529697654","Ti-40Nb","oxygen content",0.37,null,null,null,"wt.-%","","as-milled","","","",false,"unit_mismatch","results_discussion",""],["oa:W2529697654","Ti-40Nb","oxygen content",1.77,null,null,null,"wt.-%","","as-milled","","CGHE","",false,"unit_mismatch","results_discussion",""],["oa:W2529697654","Ti-40Nb","oxygen content",0.371,null,null,null,"wt.-%","","after 40 hours of ball-milling","","","",false,"unit_mismatch","results_discussion",""],["oa:W2529697654","Ti-40Nb","O content",0.371,null,null,null,"wt.-%","","quenched from 1000°C","","","",false,"unit_mismatch","results_discussion",""],["oa:W2529697654","Ti-45Nb","oxygen content",0.314,null,null,null,"wt.-%","","quenched from 1000°C","","","",false,"unit_mismatch","results_discussion",""],["oa:W2550213551","Ti-6Al-4V","oxygen content",0.329,null,null,null,"","","as-built EBM","","","",false,"unit_missing","methods",""],["oa:W2550213551","Ti-6Al-4V","oxygen content",0.339,null,null,null,"","","as-built EBM","","","",false,"unit_missing","methods",""],["oa:W2559830741","Ti-(8–17)Mn MIM","O content",0.23,0.23,0.32,null,"mass%","","","","","",false,"unit_mismatch","results_discussion","The O content of Ti-(8–17)Mn MIM increases with increasing Mn content, from approximately 0.23–0.32 mass%."],["oa:W2559931356","Ti-6Al-4V","oxygen content",0.2,0.2,0.2,null,"wt%","","","","","",false,"","methods","As indicated by Boyer et al. [3] and Donachie [2], an oxygen content higher than 0.2 wt.% leads to a higher strength and a lower ductility in the Ti6Al4V alloy."],["oa:W2559931356","Ti6Al4V (ELI)","O",0.12,null,null,null,"wt%","","","","","",false,"","methods","2.1 Powder and manufacturing of the DMLS samples The chemical composition of the employed spherical argon-atomised Ti6Al4V (ELI) (–45 µm) powder from TLS Technik was as follows in wt.%: Ti (bal.), Al (6.44), V (3.99), O (0.12), N(<0.002), H(0.001), Fe (0.19), C(0.007), and Y (<0.001)."],["oa:W2560005331","Ti-6Al-4V","oxygen content",0.2,0.2,0.2,null,"mass%","","as-sprayed","","","",false,"unit_mismatch","results","As an important experimental result, the possibility to reduce porosity (from 7.3 to 1.9 vol.%) and oxygen content (from 0.59 to 0.2 mass%) of the formed Fig. 2 Heat treatments performed for as-sprayed Ti-6Al-4V coatings: mill (a), recrystallization (b) and beta (c) annealing J Therm Spray Tech (2017) 26:627–647 631 123"],["oa:W2560005331","Ti-6Al-4V","oxygen content",0.18,0.18,0.18,null,"mass%","","recrystallization annealing","","","",false,"unit_mismatch","results","This tendency was most pronounced for the coatings with relatively low level of oxygen content formed at 1.0 and 1.5 m3/min nitrogen ﬂow rate (0.2 and 0.18 mass%, respectively) as shown in Fig. 13(c) and (f)."],["oa:W2560005331","Ti-6Al-4V","oxygen content",0.2,0.2,0.2,null,"mass%","","recrystallization annealing","","","",false,"unit_mismatch","results","This tendency was most pronounced for the coatings with relatively low level of oxygen content formed at 1.0 and 1.5 m3/min nitrogen ﬂow rate (0.2 and 0.18 mass%, respectively) as shown in Fig. 13(c) and (f)."],["oa:W2560005331","Ti-6Al-4V","oxygen content",0.59,0.59,0.59,null,"mass%","","recrystallization annealing","","","",false,"unit_mismatch","results","Generally, dimpled regions were larger for the coatings after recrystallization annealing (Fig. 13d and g); however, the transgranular cleavage fracture appeared for the coating with the highest oxygen content (0.59 mass%) as presented in Fig. 13(b)."],["oa:W2560005331","Ti-6Al-4V","oxygen content",0.2,0.2,0.2,null,"mass%","","","","","",false,"unit_mismatch","discussion","The optimal values of porosity and oxygen content were 1.9 ± 1.6 vol.% and 0.2 mass%, respectively."],["oa:W2560005331","Ti-6Al-4V","oxygen content",0.59,0.59,0.59,null,"mass%","","","","","",false,"unit_mismatch","discussion","Inferior mechanical properties for the other two samples resulted from the relatively high oxygen content (0.59 mass%) for the coating formed at 0.5 nitrogen ﬂow rate (Fig. 12a), while the last coating formed at 1.5 m3/min nitrogen ﬂow rate had a high porosity volume (4.2 ± 2.6 vol.%) (Fig. 12c)."],["oa:W2586530091","Ti-6Al-4V","Fe content",1.14,null,null,null,"wt%","","","","","",false,"","methods",""],["oa:W2586530091","Ti-6Al-4V","wt% 0",0.228,0.218,0.25,null,"wt%","","as-built","","","",false,"","methods",""],["oa:W2586530091","Ti-6Al-4V","wt% 0",0.222,0.218,0.25,null,"wt%","","HIP","","","",false,"","methods",""],["oa:W2586530091","Ti-6Al-4V","oxygen content",0.2,null,null,null,"wt%","","","","","",false,"","methods",""],["oa:W2586530091","Ti-6Al-4V","oxygen content",0.0,null,null,null,"","","","","","",false,"unit_missing","conclusions",""],["oa:W2586530091","Ti-6Al-4V","increase in oxygen content",0.0,null,null,null,"","","","","","",false,"unit_missing","conclusions",""],["oa:W2588382523","Ti-6Al-4V","O",0.107,null,null,null,"wt%","","","","","",false,"","table","0.002\t0.003\t0.107\t0.217\t6.2\t4.5\tBal."],["oa:W2588996732","Ti-27.5Nb","oxygen content",1.3,null,null,null,"at%","","","","","",false,"","results_discussion",""],["oa:W2598696997","","oxygen content",0.56,0.32,0.8,null,"wt%","","","","","",false,"","conclusions",""],["oa:W2598696997","","oxygen content",0.505,0.23,0.78,null,"wt%","","","","","",false,"","conclusions",""],["oa:W2602210611","Ti-43Al-3Si","oxygen content",1.821,1.821,1.821,null,"","","directionally solidified","","infrared detection","",false,"unit_missing","conclusions","(3) The oxygen content P increased with increasing reaction time according to the equation P =​ 1.821t0.345."],["oa:W2603452979","","carbon solubility",5.0,null,null,null,"at%","750K","","","","",false,"","methods",""],["oa:W2611507401","CP titanium alloy (99.8% Ti)","O",350.0,300.0,400.0,null,"ppm","","","","","",false,"","methods","Alloy C Fe H N O CP titanium alloy (99.8% Ti) 30 200-300 15-17 30-40 300-400 CP titanium alloy (99.96% Ti) 50 400 16 20 500"],["oa:W2611507401","CP titanium alloy (99.96% Ti)","O",500.0,500.0,500.0,null,"ppm","","","","","",false,"","methods","Alloy C Fe H N O CP titanium alloy (99.8% Ti) 30 200-300 15-17 30-40 300-400 CP titanium alloy (99.96% Ti) 50 400 16 20 500"],["oa:W2611507401","CP-Ti Grade 2","oxygen content",0.15,null,null,null,"%","","","","","",false,"unit_mismatch","methods","Higher annealing temperature and time result in higher oxygen content in titanium thus higher microhardness, as already demonstrated in [199]."],["oa:W2739552541","CP-Ti Grade 2","oxygen content",0.25,null,null,null,"wt%","","","","","",false,"","discussion",""],["oa:W2739552541","Ti-6Al-4V","oxygen content",0.2,null,null,null,"wt%","","","","","",false,"","discussion",""],["oa:W2741795266","Ti-6Al-4V","650 ppm oxygen",650.0,null,null,null,"ppm","","","","","",false,"","discussion",""],["oa:W2741795266","CP-Ti Grade 2","~250 ppm oxygen",250.0,null,null,null,"ppm","","","","","",false,"","discussion",""],["oa:W2752757374","Ti-6Al-4V","oxygen content",0.2,null,null,null,"wt-%","","sintered","","","",false,"unit_mismatch","methods","Oxygen content in sintered materials is typically greater than 0.2 wt-% [11], depending on the particle size and size distributions [151]."],["oa:W2752757374","","oxygen content",0.5,null,null,null,"wt-%","","","","","",false,"unit_mismatch","methods","It should be noted that the oxygen content was nearly 0.5 wt-% for this sample, which would account for the high strength and low ductility."],["oa:W2752757374","Ti-6Al-4V","oxygen content",0.21,null,null,null,"wt-%","","","","","",false,"unit_mismatch","methods","Additionally, it has been reported that using Ti hydride produced samples with an as-sintered oxygen content of 0.21 versus 0.39 wt-% when metallic Ti powder was used [198]."],["oa:W2752757374","Ti-6Al-4V","oxygen content",0.39,null,null,null,"wt-%","","","","","",false,"unit_mismatch","methods","Additionally, it has been reported that using Ti hydride produced samples with an as-sintered oxygen content of 0.21 versus 0.39 wt-% when metallic Ti powder was used [198]."],["oa:W2753167477","Ti-6Al-4V","O",0.19,null,null,null,"wt%","","","","","",false,"","table","Content, wt %\t5.8\t4.0\t0.2\t0.05\t0.03\t0.011\t0.19\tBal.\t955.2\t1018.3\t15.1"],["oa:W2755046883","Ti-43Al-9V-0.2Y","V content",18.5,null,null,null,"at%","","hot-rolled at 1200 °C","duplex","EDS","",false,"","results_discussion","Furthermore, results of the EDS analysis indicate that the V content (18.5 at % in ) of region B is higher than that (6.2 at %) of region A."],["oa:W2755046883","Ti-43Al-9V-0.2Y","V content",6.2,null,null,null,"at%","","hot-rolled at 1200 °C","duplex","EDS","",false,"","results_discussion","Furthermore, results of the EDS analysis indicate that the V content (18.5 at % in ) of region B is higher than that (6.2 at %) of region A."],["oa:W2763059098","Ti6Al4V-1 at % Cu","Cu concentration",2.31,null,null,null,"wt%","","as-built SLM","","","",false,"out_of_range","results_discussion","Content of Cu increased to 2.31 wt % at scanning speed of 1.3 m/s and hatch distance of 100 μm."],["oa:W2763059098","Ti6Al4V-1 at % Cu","Cu concentration",1.05,null,null,null,"wt%","","as-built SLM","","","",false,"","results_discussion","Using the single scan strategy, at 0.7 m/s scanning speed and 70 μm hatch distance, concentration of Cu at the surface was 1.05 wt %."],["oa:W2768106972","Ti-37.5Zr-15Cu-10Ni","Zr content",22.9,null,null,null,"wt%","","880 °C/60 min","","measured","",false,"out_of_range","abstract","Matsu et al. [7] measured Zr content at the joint to be ∼22.9 wt% after brazing commercially–pure titanium with Ti-37.5Zr-15Cu-10Ni (wt%) at 880 ◦C for 60 min; the predicted concentration of Zr at the centre of the joints using equation 2 under similar conditions is 19.2 w%."],["oa:W2768106972","Ti-6Al-4V","model predicts",10.9,null,null,null,"wt%","","","","predicted","",true,"out_of_range","abstract","They reported Zr concentrations at the centre of the joints to be ∼7 wt% , whereas the model predicts 10.9 wt% for the same conditions."],["oa:W2768106972","Ti-6Al-4V","Zr concentrations",7.0,null,null,null,"wt%","","","","measured","",false,"out_of_range","abstract","They reported Zr concentrations at the centre of the joints to be ∼7 wt% , whereas the model predicts 10.9 wt% for the same conditions."],["oa:W2770061233","Ti-6Al-4V","O content",13.0,null,null,null,"%","","","","","",false,"unit_mismatch","results_discussion","The O content of these samples appeared to be consistently lower than for the DMLS samples over cycles 1 to 3, but after cycle 10 it had increased to 13 per cent."],["oa:W2770719077","Ti-6Al-4V","O2",0.17,null,null,null,"wt%","","","","","",false,"","methods","The main impurities are 0.17% O2, 0.15% Fe, 0.02% C, 0.01% N2 and 0.005% H2 (all wt.%)."],["oa:W2782831127","CP-Ti Grade 2","calcium",10.1,null,null,0.2,"wt%","","","","","",false,"out_of_range","results","average content of calcium in the coating obtained on titanium in a new electrolyte after PEO treatment at 550 VDC is equals to 10.1 ± 0.2 wt% (9.7 ± 0.2%), while the contents of phosphorus and titanium are 40.6 ± 0.3 wt% (50.6 ± 0.3 at%) and 49.3 ± 0.2 wt% (39.7 ± 0.2 at%), respectively."],["oa:W2782831127","CP-Ti Grade 2","phosphorus",40.6,null,null,0.3,"wt%","","","","","",false,"out_of_range","results","average content of calcium in the coating obtained on titanium in a new electrolyte after PEO treatment at 550 VDC is equals to 10.1 ± 0.2 wt% (9.7 ± 0.2%), while the contents of phosphorus and titanium are 40.6 ± 0.3 wt% (50.6 ± 0.3 at%) and 49.3 ± 0.2 wt% (39.7 ± 0.2 at%), respectively."],["oa:W2782831127","CP-Ti Grade 2","titanium",49.3,null,null,0.2,"wt%","","","","","",false,"out_of_range","results","average content of calcium in the coating obtained on titanium in a new electrolyte after PEO treatment at 550 VDC is equals to 10.1 ± 0.2 wt% (9.7 ± 0.2%), while the contents of phosphorus and titanium are 40.6 ± 0.3 wt% (50.6 ± 0.3 at%) and 49.3 ± 0.2 wt% (39.7 ± 0.2 at%), respectively."],["oa:W2782831127","CP-Ti Grade 2","calcium",9.9,null,null,0.5,"wt%","","","","","",false,"out_of_range","results","The coating also obtained at 550 VDC in 3 minutes in the electrolyte only once used contains the following amounts of calcium 9.9 ± 0.5 wt% (9.5 ± 0.4 at%), phosphorus 42.7 ± 0.3 wt% (52.7 ± 0.3 at%) and titanium 47.3 ± 0.5% (37.8 ± 0.5 at%)."],["oa:W2782831127","CP-Ti Grade 2","phosphorus",42.7,null,null,0.3,"wt%","","","","","",false,"out_of_range","results","The coating also obtained at 550 VDC in 3 minutes in the electrolyte only once used contains the following amounts of calcium 9.9 ± 0.5 wt% (9.5 ± 0.4 at%), phosphorus 42.7 ± 0.3 wt% (52.7 ± 0.3 at%) and titanium 47.3 ± 0.5% (37.8 ± 0.5 at%)."],["oa:W2782831127","CP-Ti Grade 2","titanium",47.3,null,null,0.5,"wt%","","","","","",false,"out_of_range","results","The coating also obtained at 550 VDC in 3 minutes in the electrolyte only once used contains the following amounts of calcium 9.9 ± 0.5 wt% (9.5 ± 0.4 at%), phosphorus 42.7 ± 0.3 wt% (52.7 ± 0.3 at%) and titanium 47.3 ± 0.5% (37.8 ± 0.5 at%)."],["oa:W2782831127","CP-Ti Grade 2","calcium",8.9,null,null,0.1,"wt%","","","","","",false,"out_of_range","results","The third PEO processing in the same electrolyte contains the following amounts of calcium 8.9 ± 0.1 wt% (8.6 ± 0.1 at%), phosphorus 39.7 ± 0.5 wt% (49.8 ± 0,5 %) and titanium 51.3 ± 0.6 wt% (41.6 ± 0.5 at%)."],["oa:W2782831127","CP-Ti Grade 2","phosphorus",39.7,null,null,0.5,"wt%","","","","","",false,"out_of_range","results","The third PEO processing in the same electrolyte contains the following amounts of calcium 8.9 ± 0.1 wt% (8.6 ± 0.1 at%), phosphorus 39.7 ± 0.5 wt% (49.8 ± 0,5 %) and titanium 51.3 ± 0.6 wt% (41.6 ± 0.5 at%)."],["oa:W2782831127","CP-Ti Grade 2","titanium",51.3,null,null,0.6,"wt%","","","","","",false,"out_of_range","results","The third PEO processing in the same electrolyte contains the following amounts of calcium 8.9 ± 0.1 wt% (8.6 ± 0.1 at%), phosphorus 39.7 ± 0.5 wt% (49.8 ± 0,5 %) and titanium 51.3 ± 0.6 wt% (41.6 ± 0.5 at%)."],["oa:W2782831127","CP-Ti Grade 2","calcium",10.7,null,null,0.1,"wt%","","","","","",false,"out_of_range","results","The average content of calcium in the coating obtained on titanium in a new electrolyte after PEO treatment at 650 VDC is 10.7 ± 0.1 wt% (10.4 ± 0.1 at%), while the contents of phosphorus and titanium are 37.6 ± 0.4 wt% (47.5 ± 0.5 at%) and 51.7 ± 0.4 wt% (42.1 ± 0.4 at%), respectively."],["oa:W2782831127","CP-Ti Grade 2","phosphorus",37.6,null,null,0.4,"wt%","","","","","",false,"out_of_range","results","The average content of calcium in the coating obtained on titanium in a new electrolyte after PEO treatment at 650 VDC is 10.7 ± 0.1 wt% (10.4 ± 0.1 at%), while the contents of phosphorus and titanium are 37.6 ± 0.4 wt% (47.5 ± 0.5 at%) and 51.7 ± 0.4 wt% (42.1 ± 0.4 at%), respectively."],["oa:W2782831127","CP-Ti Grade 2","titanium",51.7,null,null,0.4,"wt%","","","","","",false,"out_of_range","results","The average content of calcium in the coating obtained on titanium in a new electrolyte after PEO treatment at 650 VDC is 10.7 ± 0.1 wt% (10.4 ± 0.1 at%), while the contents of phosphorus and titanium are 37.6 ± 0.4 wt% (47.5 ± 0.5 at%) and 51.7 ± 0.4 wt% (42.1 ± 0.4 at%), respectively."],["oa:W2782831127","CP-Ti Grade 2","calcium",10.1,null,null,0.2,"wt%","","","","","",false,"out_of_range","results","The coating obtained at 650 VDC in the electrolyte only once used contains calcium 10.1 ± 0.2 wt% (9.8 ± 0.2 at%), phosphorus 38.8 ± 0.4 wt% (48.7 ± 0.5 at%) and titanium 51.1 ± 0.3% (41.5 ± 0.3 at%)."],["oa:W2782831127","CP-Ti Grade 2","phosphorus",38.8,null,null,0.4,"wt%","","","","","",false,"out_of_range","results","The coating obtained at 650 VDC in the electrolyte only once used contains calcium 10.1 ± 0.2 wt% (9.8 ± 0.2 at%), phosphorus 38.8 ± 0.4 wt% (48.7 ± 0.5 at%) and titanium 51.1 ± 0.3% (41.5 ± 0.3 at%)."],["oa:W2782831127","CP-Ti Grade 2","titanium",51.1,null,null,0.3,"wt%","","","","","",false,"out_of_range","results","The coating obtained at 650 VDC in the electrolyte only once used contains calcium 10.1 ± 0.2 wt% (9.8 ± 0.2 at%), phosphorus 38.8 ± 0.4 wt% (48.7 ± 0.5 at%) and titanium 51.1 ± 0.3% (41.5 ± 0.3 at%)."],["oa:W2782831127","CP-Ti Grade 2","calcium",10.2,null,null,0.6,"wt%","","","","","",false,"out_of_range","results","The third sample processed in the same electrolyte contains calcium 10.2 ± 0.6 wt% (9.9 ± 0.6 at%), phosphorus 39.8 ± 1.0 wt% (49.8 ±1 at%) and titanium 49.9 ± 1.4 wt% (40.3 ± 1.4 at%)."],["oa:W2782831127","CP-Ti Grade 2","phosphorus",39.8,null,null,1.0,"wt%","","","","","",false,"out_of_range","results","The third sample processed in the same electrolyte contains calcium 10.2 ± 0.6 wt% (9.9 ± 0.6 at%), phosphorus 39.8 ± 1.0 wt% (49.8 ±1 at%) and titanium 49.9 ± 1.4 wt% (40.3 ± 1.4 at%)."],["oa:W2782831127","CP-Ti Grade 2","titanium",49.9,null,null,1.4,"wt%","","","","","",false,"out_of_range","results","The third sample processed in the same electrolyte contains calcium 10.2 ± 0.6 wt% (9.9 ± 0.6 at%), phosphorus 39.8 ± 1.0 wt% (49.8 ±1 at%) and titanium 49.9 ± 1.4 wt% (40.3 ± 1.4 at%)."],["oa:W2789893485","Ti-5Fe","oxygen content",0.7,null,null,null,"wt%","","as-microwave-sintered","","","",false,"","results_discussion",""],["oa:W2789893485","Ti-6Al-4V","critical oxygen value",0.33,null,null,null,"wt%","","","","","",false,"","results_discussion",""],["oa:W2790540529","Ti-5Al-2.5Fe","oxygen content",0.43,null,null,null,"%","","reactive induction sintered","","","",false,"unit_mismatch","discussion",""],["oa:W2792625234","","oxygen content",555.0,330.0,780.0,null,"wtppm","","","","","",false,"unit_mismatch","abstract",""],["oa:W2792625234","8Ta-Scast","oxygen content",330.0,null,null,null,"wtppm","","","","","",false,"unit_mismatch","results_discussion",""],["oa:W2792625234","8Nb-Scast","oxygen content",780.0,null,null,null,"wtppm","","","","","",false,"unit_mismatch","results_discussion",""],["oa:W2794199564","Ti-4Mo","at.%",0.175,null,null,null,"at%","","as-cast","","","",false,"","methods",""],["oa:W2794199564","Ti-2Fe","at.%",0.153,null,null,null,"at%","","as-cast","","","",false,"","methods",""],["oa:W2794199564","Ti-6Al-4V","at.%",0.151,null,null,null,"at%","","as-cast","","","",false,"","methods",""],["oa:W2794199564","Ti-2Fe","at.%",0.0319,null,null,null,"at%","","heat-treated and quenched","","","",false,"","methods",""],["oa:W2794199564","","at.%",2.0,null,null,null,"at%","","","","","",false,"","results",""],["oa:W2794199564","Ti-2Fe","H",2.25,1.5,3.0,null,"at%","","","","","",false,"","results",""],["oa:W2794199564","Ti-2Fe","H",5.0,5.0,5.0,null,"at%","","","","","",false,"","discussion",""],["oa:W2794199564","","H",1.5,1.0,2.0,null,"at%","","alpha/beta microstructure","","","",false,"","discussion",""],["oa:W2794199564","","H",12.5,10.0,15.0,null,"at%","","alpha/beta microstructure","","","",false,"","discussion",""],["oa:W2794199564","","H",12.5,10.0,15.0,null,"at%","","","","","",false,"","discussion",""],["oa:W2794199564","","H",0.5,0.0,1.0,null,"at%","","","α-Ti","","",false,"","discussion",""],["oa:W2794199564","","H",6.0,5.0,7.0,null,"at%","","equilibrated β","","","",false,"","discussion",""],["oa:W2794199564","","H",17.5,10.0,25.0,null,"at%","","metastable β","","","",false,"","discussion",""],["oa:W2794199564","","H",10.0,0.0,20.0,null,"at%","","","alloyed α-phase","","",false,"","discussion",""],["oa:W2794199564","","H",2.5,2.0,3.0,null,"at%","","","α’","","",false,"","discussion",""],["oa:W2794199564","Ti-6Al-2Sn-4Zr-6Mo","H",17.0,17.0,17.0,null,"at%","","","β","","",false,"","discussion",""],["oa:W2794199564","Ti-6Al-4V","H",17.0,17.0,17.0,null,"at%","","","β","","",false,"","discussion",""],["oa:W2794199564","","H",30.0,10.0,50.0,2.0,"at%","","","","","",false,"","conclusions",""],["oa:W2800610975","EBM Ti-6Al-4V","hydrogen concentration before hydrogenation",0.008,0.008,0.008,null,"wt%","","","","","",false,"","methods","Hydrogen concentration in the samples before hydrogenation was 0.008 wt %."],["oa:W2800610975","EBM Ti-6Al-4V","hydrogen concentration after hydrogenation",0.3,0.3,0.3,null,"wt%","","","","","",false,"","methods","The measured hydrogen concentrations in the samples after hydrogenation were 0.3 wt %."],["oa:W2805505773","Ti-6Al-4V","oxygène",2000.0,null,null,null,"ppm","","","","","",false,"","conclusions",""],["oa:W2856535961","Ti-6Al-4V","oxygen content",0.004,null,null,null,"massfraction","room temperature","as-built EBM","lamellar","","",false,"unit_mismatch","discussion","For similar oxygen levels, AM parts consisting of a¢ martensite (typical for selected laser melting Ti 6-4) experienced a substantial ductility decrease for oxygen contents above 0.0015 mass fraction, whereas AM parts consisting of a a + b microstructure (typical for EBM Ti 6-4) showed good tolerance to oxygen contents up to about 0.004 mass fraction."],["oa:W2856535961","Ti-6Al-4V","oxygen content",0.0015,null,null,null,"massfraction","room temperature","as-built SLM","martensitic α'","","",false,"unit_mismatch","discussion","For similar oxygen levels, AM parts consisting of a¢ martensite (typical for selected laser melting Ti 6-4) experienced a substantial ductility decrease for oxygen contents above 0.0015 mass fraction, whereas AM parts consisting of a a + b microstructure (typical for EBM Ti 6-4) showed good tolerance to oxygen contents up to about 0.004 mass fraction."],["oa:W2898657634","Al","Solubility in TiO2 at 1120~1420 °C (at.%)",0.3,0.2,0.4,null,"at%","1120~1420 °C","","","","",false,"","table","Al\t0.2~0.4 []\t6.6 × 10−3exp(−329000/RT)"],["oa:W2898657634","Nb","Solubility in TiO2 at 1120~1420 °C (at.%)",5.25,4.6,5.9,null,"at%","1120~1420 °C","","","","",false,"","table","Nb\t4.6~5.9 []\t1.835 × 10−5exp(−29565/T) []"],["oa:W2898657634","Sn","Solubility in TiO2 at 1120~1420 °C (at.%)",7.9,3.6,12.2,null,"at%","1120~1420 °C","","","","",false,"","table","Sn\t3.6~12.2 []\t4 × 10−3exp(−338000/RT)"],["oa:W2898657634","Zr","Solubility in TiO2 at 1120~1420 °C (at.%)",2.0,1.0,3.0,null,"at%","1120~1420 °C","","","","",false,"","table","Zr\t1.0~3.0 []\t4 × 10−3exp(−304000/RT)"],["oa:W2898657634","Ta","Solubility in TiO2
