Repository: akhtar07/tisci-explorer

# TiSci Explorer

A read-only, static explorer for **TiSci**, an autonomous research agent for titanium alloys. TiSci reads the
titanium-alloy literature, builds a knowledge graph and a table of measured values, proposes hypotheses where the
graph has gaps, and tests them with DFT (MACE / VASP) and the ICME-lite multiscale chain.

**Live site:** https://akhtar07.github.io/tisci-explorer/

The site has seven sections:

| Section | What it shows |
|---|---|
| Overview | Corpus → graph → facts → hypotheses → verdicts, with the snapshot's counts |
| Worked example | One full loop for W in α-Ti: graph path, hypothesis, novelty check, DFT test, verdict, follow-up, DAMASK |

File: data/facts/porosity.json (part 3 of 17)
"When the additional full field ECC alignment was used then 3.9 ± 0.5 % of pixels were assigned to different grains."],["doi:10.70675/61525bd9z3b2bz497bzadbcz942ff555036e","","ν",0.35,null,null,null,"","","","","","",true,"unit_missing","conclusions",""],["doi:10.70675/cc7cdffbzd35cz46d6zb73bz4b7a3b6f8954","","equiaxed area fraction",69.0,null,null,null,"%","","","equiaxed","","",false,"out_of_range","conclusions",""],["doi:10.70675/cc7cdffbzd35cz46d6zb73bz4b7a3b6f8954","","equiaxed area fraction",68.0,null,null,null,"%","","","equiaxed","","",false,"out_of_range","conclusions",""],["doi:10.70675/cc7cdffbzd35cz46d6zb73bz4b7a3b6f8954","","equiaxed area fraction",50.0,null,null,null,"%","","","equiaxed","","",false,"","conclusions",""],["doi:10.7273/000006302","CpTi","porosity",27.0,27.0,27.0,null,"%","","DED","","","",false,"","abstract",""],["doi:10.7273/000006302","Ti-6Al-4V","residual porosity",1.7,1.7,1.7,null,"%","","horizontal hatching angle 90°","","","",false,"","abstract",""],["doi:10.7273/000006302","Ti-6Al-4V","porosity",76.0,63.0,89.0,null,"%","","SLM printed","","","",false,"out_of_range","abstract",""],["doi:10.7273/000006302","","residual bulk porosity",3.18,3.18,3.18,null,"%","","","","","",false,"","results",""],["doi:10.7273/000006302","","% Measured Porosity",6.8,6.8,6.8,0.4,"%","","","","","",false,"","results",""],["doi:10.7273/000006302","","% Measured Porosity",14.3,14.3,14.3,0.2,"%","","","","","",false,"","results",""],["doi:10.7273/000006302","","% Measured Porosity",7.5,7.5,7.5,0.2,"%","","","","","",false,"","results",""],["doi:10.7273/000006302","","% Measured Porosity",18.8,18.8,18.8,0.4,"%","","","","","",false,"","results",""],["doi:10.7273/000006302","","% Measured Porosity",3.2,3.2,3.2,0.3,"%","","SC","","","",false,"","results",""],["doi:10.7273/000006302","","% Measured Porosity",6.8,6.8,6.8,0.4,"%","","S134","","","",false,"","results",""],["doi:10.7273/000006302","","% Measured Porosity",8.7,8.7,8.7,0.2,"%","","S116","","","",false,"","results",""],["doi:10.7273/000006302","","% Measured Porosity",11.4,11.4,11.4,0.2,"%","","S99","","","",false,"","results",""],["doi:10.7273/000006302","","% Measured Porosity",14.3,14.3,14.3,0.2,"%","","S92","","","",false,"","results",""],["doi:10.7273/000006302","","% Measured Porosity",7.5,7.5,7.5,0.2,"%","","C580","","","",false,"","results",""],["doi:10.7273/000006302","","% Measured Porosity",12.6,12.6,12.6,0.3,"%","","C670","","","",false,"","results",""],["doi:10.7273/000006302","","% Measured Porosity",16.2,16.2,16.2,0.6,"%","","C690","","","",false,"","results",""],["doi:10.7273/000006302","","% Measured Porosity",18.8,18.8,18.8,0.4,"%","","C740","","","",false,"","results",""],["doi:10.7273/000006302","Ti32-54-P1","porosity",19.2,null,null,null,"%","","as-printed","","optical microscopy","",false,"","results_discussion",""],["doi:10.7273/000006302","Ti64-P1-D","porosity",14.8,null,null,null,"%","","as-printed","","optical microscopy","",false,"","results_discussion",""],["doi:10.7273/000006302","Ti32-54-P2","porosity",42.9,null,null,null,"%","","as-printed","","optical microscopy","",false,"","results_discussion",""],["doi:10.7273/000006302","Ti64-54-P2","porosity",35.8,null,null,null,"%","","as-printed","","optical microscopy","",false,"","results_discussion",""],["doi:10.7273/000006302","Ti-32Cu","residual porosity",4.1,null,null,null,"%","","54","keyhole porosities","","",false,"","results_discussion",""],["doi:10.7273/000006302","Ti32Ta-54-D","porosity",0.9,null,null,null,"%","","as-built SLM","","","",false,"","results_discussion",""],["doi:10.7273/000006302","Ti32-54-D","porosity",3.8,null,null,null,"%","","as-built SLM","","","",false,"","results_discussion",""],["doi:10.7273/000006302","Ti32Ta","porosity",13.4,null,null,null,"%","","as-built SLM","","","",false,"","results_discussion",""],["doi:10.7273/000006302","Ti32","porosity",19.2,null,null,null,"%","","as-built SLM","","","",false,"","results_discussion",""],["doi:10.7273/000006302","Ti32Ta","porosity",35.2,null,null,null,"%","","as-built SLM","","","",false,"","results_discussion",""],["doi:10.7273/000006302","Ti32","porosity",42.9,null,null,null,"%","","as-built SLM","","","",false,"","results_discussion",""],["doi:10.7273/000006302","Ti32TaCu-54-D","residual porosity",2.4,null,null,null,"%","","","","","",false,"","results_discussion",""],["doi:10.7273/000006302","Ti32Ta-54-D","residual porosity",0.9,null,null,null,"%","","","","","",false,"","results_discussion",""],["doi:10.7273/000006302","Ti32Cu-54-D","residual porosity",4.1,null,null,null,"%","","","","","",false,"","results_discussion",""],["doi:10.7273/000006302","Ti32TaCu-54-P1","porosity",16.6,null,null,null,"%","","","","","",false,"","results_discussion",""],["doi:10.7273/000006302","Ti32TaCu-54-P2","porosity",40.0,null,null,null,"%","","","","","",false,"","results_discussion",""],["doi:10.7273/000006302","Ti32Ta","porosity",0.9,null,null,null,"%","","as-built SLM","","","",false,"","results_discussion",""],["doi:10.7273/000006302","Ti32Ta","porosity",3.9,null,null,null,"%","","as-built SLM","","","",false,"","results_discussion",""],["doi:10.7273/000006302","Ti32Ta","porosity",13.1,null,null,null,"%","","as-built SLM","","","",false,"","results_discussion",""],["doi:10.7273/000006302","Ti32Ta","porosity",13.4,null,null,null,"%","","as-built SLM","","","",false,"","results_discussion",""],["doi:10.7273/000006302","Ti32Ta","porosity",0.0,null,null,null,"%","","as-built SLM","","","",false,"","results_discussion",""],["doi:10.7273/000006302","Ti32Ta","porosity",0.0,null,null,null,"%","","as-built SLM","","","",false,"","results_discussion",""],["doi:10.7273/000006302","Ti32Ta","porosity",32.9,null,null,null,"%","","as-built SLM","","","",false,"","results_discussion",""],["doi:10.7273/000006302","Ti32Ta","porosity",35.2,null,null,null,"%","","as-built SLM","","","",false,"","results_discussion",""],["doi:10.7273/000006302","Ti6Al4V-D","% bulk porosities",3.7,null,null,null,"%","","","","","",false,"","results",""],["doi:10.7273/000006302","Ti6Al4V-P20","% bulk porosities",14.8,null,null,null,"%","","","","","",false,"","results",""],["doi:10.7273/000006302","Ti6Al4V-P40","% bulk porosities",35.8,null,null,null,"%","","","","","",false,"","results",""],["doi:10.7273/000006302","Ti3Al2V-D","Porosities",3.8,null,null,null,"%","","","","","",false,"","results",""],["doi:10.7273/000006302","Ti3Al2V-P20","Porosities",19.2,null,null,null,"%","","","","","",false,"","results",""],["doi:10.7273/000006302","Ti3Al2V-P40","Porosities",42.9,null,null,null,"%","","","","","",false,"","results",""],["doi:10.7273/000006302","Ti6Al4V-D","3.6 and 3.8% porosities",3.6,null,null,null,"%","","","","","",false,"","results",""],["doi:10.7273/000006302","Ti3Al2V-D","3.6 and 3.8% porosities",3.8,null,null,null,"%","","","","","",false,"","results",""],["hal:hal-05573390","Ti-6Al-4V","porosity rate",0.1,0.0,0.2,null,"%","","as-built SLM","","","",false,"","results",""],["hal:hal-05573390","Ti-6Al-4V","porosity",0.1,0.0,0.2,null,"","","as-built SLM","","","",false,"unit_missing","results",""],["hal:hal-05573390","Ti-6Al-4V","porosity",0.0,null,null,null,"","","","","","",false,"unit_missing","results",""],["hal:hal-05573390","Ti-6Al-4V","porosity",0.0,null,null,null,"","","","","","",false,"unit_missing","results",""],["hal:pastel-00537861","Ti-10V-2Fe-3Al","να",0.341,null,null,null,"","","","","","",false,"unit_missing","conclusions",""],["hal:pastel-00537861","Ti-10V-2Fe-3Al","νβ",0.378,null,null,null,"","","","","","",false,"unit_missing","conclusions",""],["hal:pastel-00537861","Ti-10V-2Fe-3Al","ν",0.329,null,null,null,"","","","","Kröner-Eshelby model","",true,"unit_missing","conclusions",""],["hal:tel-00003487","","Coefficient d’endurance",0.5,null,null,null,"","","","","","",false,"unit_missing","conclusions",""],["hal:tel-00003634","Ti6Al4V/SiC","fractions volumiques de filaments",91.0,91.0,91.0,null,"%","","","","","",false,"out_of_range","discussion",""],["hal:tel-00003634","","Vf",8.5,null,null,null,"%","","600°C-200 MPa-1h","","","",false,"","conclusions",""],["hal:tel-00003634","","Vf",7.5,null,null,null,"%","","650°C-200 MPa-1h","","","",false,"","conclusions",""],["hal:tel-00003634","","Vf",11.0,null,null,null,"%","","700°C-200 MPa-1h","","","",false,"","conclusions",""],["hal:tel-00129356","CP-Ti Grade 2","volume fraction",5.0,null,null,null,"%","","","","","",false,"","methods",""],["hal:tel-00129356","Ti-6Al-4V","volume fraction",1.0,null,null,null,"%","","","","","",false,"","methods",""],["hal:tel-00129356","Ti-6Al-4V","Vol.",60.0,null,null,null,"%","","","","","",false,"","methods",""],["hal:tel-01749004","","amas de nouveaux grains",0.35,0.3,0.4,null,"","","50% recrystallized, 1min at 600°C","","","",false,"unit_missing","conclusions",""],["hal:tel-01749065","CP-Ti Grade 2","Pores « morts » (%)",30.0,null,null,3.3,"%","","porosity 50%, pores 250-500µm","","","",false,"","conclusions",""],["hal:tel-01749065","CP-Ti Grade 2","Pores « morts » (%)",13.0,null,null,0.9,"%","","porosity 50%, pores 500-1500µm","","","",false,"","conclusions",""],["hal:tel-01749065","CP-Ti Grade 2","Pores « morts » (%)",0.02,null,null,0.01,"%","","porosity 70%, pores 250-500µm","","","",false,"","conclusions",""],["hal:tel-01749065","CP-Ti Grade 2","Pores « morts » (%)",0.01,null,null,0.02,"%","","porosity 70%, pores 500-1500µm","","","",false,"","conclusions",""],["hal:tel-01749065","CP-Ti Grade 2","porosité varie entre 17 et 58%",37.5,17.0,58.0,null,"%","","","","","",false,"","conclusions",""],["hal:tel-01749065","CP-Ti Grade 2","taux de porosités",53.0,null,null,null,"%","","","","","",false,"","conclusions",""],["hal:tel-01749065","CP-Ti Grade 2","coefficient de Poisson",0.3,null,null,null,"","","","","","",false,"unit_missing","conclusions",""],["hal:tel-02094994","Ti-Nb (binary)","taux d’infondus",10.0,10.0,10.0,null,"%","","","","optical microscopy","",false,"","conclusions",""],["hal:tel-02094994","Ti-Nb (binary)","taux d’infondus",3.7,3.7,3.7,null,"%","","","","optical microscopy","",false,"","conclusions",""],["hal:tel-02094994","Ti-Nb (binary)","taux de 0,7%",0.7,0.7,0.7,null,"%","","","","tomography","",false,"","conclusions",""],["hal:tel-02094994","Ti-Nb (binary)","ordre du pourcent",1.0,1.0,1.0,null,"%","","","","optical microscopy","",false,"","conclusions",""],["hal:tel-02094994","Mo","particules infondues",0.0,0.0,0.0,null,"","","","","","",false,"unit_missing","conclusions",""],["hal:tel-02094994","Nb","particules infondues",0.0,0.0,0.0,null,"","","","","","",false,"unit_missing","conclusions",""],["hal:tel-02860906","Ti-6Al-4V","densité relative",0.3,null,null,null,"","","","","","",false,"unit_missing","discussion",""],["hal:tel-02860906","Ti-6Al-4V","densité relative",0.4,null,null,null,"","","","","","",false,"unit_missing","discussion",""],["hal:tel-02860906","Ti-6Al-4V","densité relative",0.3,null,null,null,"","","","","","",false,"unit_missing","discussion",""],["hal:tel-02860906","Ti-6Al-4V","densité relative",0.6,null,null,null,"","","","","","",false,"unit_missing","discussion",""],["hal:tel-02860906","Ti-6Al-4V","densité relative",0.3,null,null,null,"","","","","","",false,"unit_missing","discussion",""],["hal:tel-03198724","Ti-6Al-4V","taux de porosités",0.1,null,null,null,"%","","","","","",false,"","conclusions",""],["hal:tel-03198724","Ti-6Al-4V","nombre de porosités",2.0,null,null,null,"","","","","","",false,"unit_missing","conclusions",""],["hal:tel-03198724","Ti-6Al-4V","taux de porosité",0.1,null,null,null,"%","","","","","",false,"","conclusions",""],["hal:tel-03198724","Ti-6Al-4V","taux de porosité",0.15,null,null,null,"%","","","","","",false,"","conclusions",""],["hal:tel-04584739","Ti6244SV650","fractions volumiques des siliciures",0.2,null,null,null,"%","","","","","",false,"","conclusions",""],["hal:tel-04584739","Ti6244S2V650","fractions volumiques des siliciures",0.5,null,null,null,"%","","","","","",false,"","conclusions",""],["hal:tel-05519365","Ti-6Al-4V","porosity",0.0,null,null,null,"%","","","","","",false,"","conclusions",""],["ia:DTIC_AD0745461","VT5","structural damage occurs in from 30-60% of the ingots",45.0,30.0,60.0,null,"%","","","","","",false,"","methods",""],["ia:DTIC_AD0745461","VT5","number of defective ingots",31.1,31.1,31.1,null,"%","","","","ultrasonic flaw detection","",false,"","methods",""],["ia:DTIC_AD0745461","VT5-1","number of defective ingots",29.3,29.3,29.3,null,"%","","","","ultrasonic flaw detection","",false,"","methods",""],["ia:DTIC_AD0745461","VT8","number of defective ingots",36.4,36.4,36.4,null,"%","","","","ultrasonic flaw detection","",false,"","methods",""],["ia:DTIC_AD0745461","VT5","number of defective ingots",31.1,31.1,31.1,null,"%","","","","ultrasonic flaw detection","",false,"","methods",""],["ia:DTIC_AD0745461","VT5-1","number of defective ingots",29.3,29.3,29.3,null,"%","","","","ultrasonic flaw detection","",false,"","methods",""],["ia:DTIC_AD0745461","VT8","number of defective ingots",36.4,36.4,36.4,null,"%","","","","ultrasonic flaw detection","",false,"","methods",""],["ia:DTIC_AD0824373","Ti-6Al-4V","porosity",0.0,null,null,null,"negligible","","","","radiographic examination","",false,"unit_mismatch","methods",""],["ia:DTIC_ADA031776","Ti-13Cu","porosity",0.0,null,null,null,"%","","as-cast","","microscopy","",false,"","conclusions",""],["ia:DTIC_ADA031776","Ti-13Cu-4.5Ni","porosity",0.0,null,null,null,"%","","as-cast","","microscopy","",false,"","conclusions",""],["ia:DTIC_ADA057373","CP-Ti Grade 2","Poisson's Ratio",0.354,null,null,null,"","","","","","",false,"unit_missing","conclusions",""],["ia:DTIC_ADA078039","","residual porosity",0.3,null,null,null,"%","","HIP","","","",false,"","results",""],["ia:DTIC_ADA148670","Ti","initial bulk pore fraction",0.07,0.07,0.07,null,"","","","","","",false,"unit_missing","methods",""],["ia:DTIC_ADA190793","","percentage",12.0,null,null,null,"%","","","","","",false,"","results_discussion",""],["ia:DTIC_ADA212208","IMI 318 (Ti-6A1-4V)","porosity content",0.0,null,null,null,"","","diffusion bonded 2 hours at 950°C under 0.69 MPa","","","",false,"unit_missing","results",""],["ia:DTIC_ADA212208","IMI 550 (Ti-4A1-4Mo-2Sn-0.5Si)","no voids",0.0,null,null,null,"","","diffusion bonded 2 hours at 950°C under 1.2 MPa","","","",false,"unit_missing","results",""],["ia:DTIC_ADA212208","IMI 550 (Ti-4A1-4Mo-2Sn-0.5Si)","no voids",0.0,null,null,null,"","","diffusion bonded 2 hours at 950°C under 6.0 MPa","","","",false,"unit_missing","results",""],["ia:DTIC_ADA212208","IMI 550 (Ti-4A1-4Mo-2Sn-0.5Si)","porosity content",0.0,null,null,null,"","","diffusion bonded 2 hours at 950°C under 0.69 MPa","","","",false,"unit_missing","results",""],["ia:DTIC_ADA212208","IMI 550 (Ti-4A1-4Mo-2Sn-0.5Si)","no voids",0.0,null,null,null,"","","diffusion bonded 2 hours at 950°C under 2.0 MPa","","","",false,"unit_missing","results",""],["ia:DTIC_ADA212208","IMI 550 (Ti-4A1-4Mo-2Sn-0.5Si)","no voids",0.0,null,null,null,"","","diffusion bonded 2 hours at 950°C under 2.8 MPa","","","",false,"unit_missing","results",""],["ia:DTIC_ADA302322","Ti-6Al-4V","v",0.29,null,null,null,"","","","","","",false,"unit_missing","methods",""],["ia:DTIC_ADA302322","Ti-6Al-4V","v",0.29,null,null,null,"","","","","","",false,"unit_missing","methods",""],["ia:DTIC_ADA302322","Ti-6Al-4V","v",0.29,null,null,null,"","","","","","",false,"unit_missing","methods",""],["ia:DTIC_ADA302322","Ti-6Al-4V","U",0.29,null,null,null,"","","","","","",false,"unit_missing","methods",""],["ia:DTIC_ADA302322","Ti-6Al-4V","f。",0.33,null,null,null,"","","","","","",false,"unit_missing","results",""],["ia:DTIC_ADA320017","Ti-15V-3Cr-3Sn-3Al","Poisson's ratio",0.27,null,null,null,"","","","","","",false,"unit_missing","conclusions",""],["ia:DTIC_ADA320765","Ti-24-11","Poisson Ratio",0.62,null,null,null,"","room temperature","prestrained","","","",false,"unit_missing","methods",""],["ia:DTIC_ADA320765","Ti-24-11","Poisson Ratio",0.63,null,null,null,"","room temperature","unstrained","","","",false,"unit_missing","methods",""],["ia:DTIC_ADA327240","","porosity",23.0,null,null,null,"%","","as-received","","mercury porosimetry","",false,"","methods",""],["ia:DTIC_ADA327240","","porosity",18.0,null,null,null,"%","","1300 °C/100h","","mercury porosimetry","",false,"","methods",""],["ia:DTIC_ADA382596","Nb-17Ti-15Al","33.44",33.44,null,null,null,"","","1425°C/3h/OQ + 700°C/150d/WQ","grey","","",false,"unit_missing","conclusions",""],["ia:DTIC_ADA382596","Nb-17Ti-15Al","21.69",21.69,null,null,null,"","","1425°C/3h/OQ + 700°C/150d/WQ","grey","","",false,"unit_missing","conclusions",""],["ia:DTIC_ADA382596","Nb-17Ti-15Al","44.88",44.88,null,null,null,"","","1425°C/3h/OQ + 700°C/150d/WQ","grey","","",false,"unit_missing","conclusions",""],["ia:DTIC_ADA382596","Nb-17Ti-15Al","23.46",23.46,null,null,null,"","","1270°C/32h/WQ + 700°C/30d/WQ","bright","","",false,"unit_missing","conclusions",""],["ia:DTIC_ADA382596","Nb-17Ti-15Al","23.43",23.43,null,null,null,"","","1270°C/32h/WQ + 700°C/30d/WQ","bright","","",false,"unit_missing","conclusions",""],["ia:DTIC_ADA382596","Nb-17Ti-15Al","53.11",53.11,null,null,null,"","","1270°C/32h/WQ + 700°C/30d/WQ","bright","","",false,"unit_missing","conclusions",""],["ia:DTIC_ADA397712","CP-Ti Grade 2","length of the largest aligned porosity",13.3,13.3,13.3,null,"mm","","","","","",false,"unit_mismatch","results_discussion",""],["ia:DTIC_ADA430186","Ti-6Al-4V","Poisson’s ratio",0.3,null,null,null,"","","","","","",false,"unit_missing","methods",""],["ia:DTIC_ADA470788","","open porosity",1.0,null,null,null,"%","","","","","",false,"","methods",""],["ia:DTIC_ADA470788","","Porosity @ Edge",14.7,null,null,null,"%","","sintered @ 14700C for 180 Minutes","","","",false,"","methods",""],["ia:DTIC_ADA470788","","Porosity @ Center",25.9,null,null,null,"%","","sintered @ 14700C for 180 Minutes","","","",false,"","methods",""],["ia:DTIC_ADA470788","","Porosity",17.3,null,null,null,"%","","sintered @ 14800C for 180 Minutes","","","",false,"","methods",""],["ia:DTIC_ADA470788","","Porosity",17.9,null,null,null,"%","","sintered @ 1485°C for 180 Minutes","","","",false,"","methods",""],["ia:DTIC_ADA470788","","Porosity",25.9,null,null,null,"%","","sintered @ 14850C for 180 Minutes","","","",false,"","methods",""],["ia:DTIC_ADA470788","","Porosity @ Edge",18.7,null,null,null,"%","","sintered @ 14900C for 180 Minutes","","","",false,"","methods",""],["ia:DTIC_ADA470788","","Porosity @ Center",24.9,null,null,null,"%","","sintered @ 14900C for 180 Minutes","","","",false,"","methods",""],["ia:DTIC_ADA470788","","Porosity",14.3,null,null,null,"%","","sintered @ 11000C for 30 minutes, 14300C for 30 minutes, and 14320C for 180 minutes","","","",false,"","methods",""],["ia:DTIC_ADA470788","","Porosity",15.8,null,null,null,"%","","sintered @ 12800C for 30 minutes, 14280C for 10 minutes, and 14300C for 180 minutes","","","",false,"","methods",""],["ia:DTIC_ADA473093","Ti-6Al-4V","exposed pore area",0.5,null,null,null,"%","400 °C","","","","",false,"","methods",""],["ia:DTIC_ADA473093","Ti-6Al-4V","exposed pore area",8.5,null,null,null,"%","room temperature","","","","",false,"","methods",""],["ia:DTIC_ADA473093","Ti-6Al-4V","ß – phase fraction",5.5,null,null,null,"%","","as-received","","","",false,"","conclusions",""],["ia:DTIC_ADA473093","Ti-6Al-4V","ß – phase fraction",10.0,null,null,null,"%","","after heat treatment","","","",false,"","conclusions",""],["ia:DTIC_ADA505613","Ti-6Al-4V","volume fraction of β phase",11.0,10.0,12.0,null,"%","","","","","",false,"","results",""],["ia:DTIC_ADA557222","","evidence of reaction with the nickel alloy 400 substrate",0.0,null,null,null,"","","heat treated at 1273K (1000°C)","","","",false,"unit_missing","results_discussion",""],["ia:DTIC_ADA583146","","v",0.33,null,null,null,"","","","","","",false,"unit_missing","methods",""],["ia:DTIC_ADA611192","Ti-5V","volume fraction of d-TiN precipitates",25.0,null,null,null,"%","","SPS sintered in pure N2 atmosphere at 1400°C for 30 min","","","",false,"","methods",""],["ia:DTIC_ADB088421","Ti-47Al-2V","internal porosity",0.0,null,null,null,"","","","","metallographic examination","",false,"unit_missing","results_discussion",""],["ia:DTIC_ADB088421","Ti-47Al-2V-0.1C","internal porosity",0.0,null,null,null,"","","","","metallographic examination","",false,"unit_missing","results_discussion",""],["ia:DTIC_ADB088421","Ti-47Al-2Nb-2V-1Mo","internal porosity",0.0,null,null,null,"","","","","metallographic examination","",false,"unit_missing","results_discussion",""],["ia:DTIC_ADB088421","Ti-48Al-1V-0.1C","no porosity",0.0,null,null,null,"","","","","metallographic examination","",false,"unit_missing","results_discussion",""],["ia:NASA_NTRS_Archive_19740011429","Ti-6Al-4V","POISSON'S RATIO",0.318,null,null,null,"","room temperature","","","","",false,"unit_missing","methods",""],["ia:NASA_NTRS_Archive_19740011429","Ti-6Al-4V","POISSON'S RATIO",0.332,null,null,null,"","room temperature","","","","",false,"unit_missing","methods",""],["ia:NASA_NTRS_Archive_19820010496","","porosity",5.0,null,null,null,"%","","","","","",false,"","methods",""],["ia:NASA_NTRS_Archive_19820011484","Ti-6Al-4V","70% of panei area",70.0,null,null,null,"%","","","","","",false,"out_of_range","results",""],["ia:NASA_NTRS_Archive_19940024969","IM7","Porosity",1.8,null,null,null,"%","","","","","",false,"","results",""],["ia:NASA_NTRS_Archive_20000067654","Ti-6Al-4V","porosity",20.0,null,null,null,"%","","","","","",false,"","methods",""],["ia:NASA_NTRS_Archive_20060017053","Ti-6Al-4V","porosity",0.0,null,null,null,"%","","as-deposited LENS","acicular alpha (transformed beta)","","",false,"","results",""],["ia:NASA_NTRS_Archive_20060017053","Ti-6Al-4V","porosity",0.0,null,null,null,"%","","as-deposited LENS","","","",false,"","results",""],["ia:NASA_NTRS_Archive_20060017053","Ti-6Al-4V","porosity",0.0,null,null,null,"%","","as-deposited LENS","","","",false,"","results",""],["ia:NASA_NTRS_Archive_20060017053","Ti-6Al-4V","porosity",0.0,null,null,null,"%","","as-deposited LENS","","","",false,"","conclusions",""],["ia:NASA_NTRS_Archive_20150023059","","porosity",0.0,0.0,0.0,null,"","","","","CT","",false,"unit_missing","results_discussion",""],["ia:nasa_techdoc_20030112241","Ti-48Al-2Cr-2Nb","volume fraction porosity",15.0,null,null,null,"%","","as-sintered","","","",false,"","results_discussion",""],["ia:nasa_techdoc_20030112241","Ti-48Al-2Cr-2Nb","volume fraction porosity",10.0,null,null,null,"%","","as-sintered","","","",false,"","results_discussion",""],["ntrs:19660030680","5A1-2.5 Sn ELI","Poisson's ratio",0.3,null,null,null,"","","","","","",false,"unit_missing","results",""],["ntrs:19740025935","","porosity",100.0,100.0,100.0,null,"µm","","","","","",false,"unit_mismatch","results_discussion",""],["ntrs:19910020967","SiC/Ti","Ur n = 0.32",0.32,null,null,null,"","","","","","",false,"unit_missing","other",""],["ntrs:20060017053","Ti-6Al-4V","porosity",0.0,null,null,null,"","","as-deposited","","","",false,"unit_missing","results",""],["ntrs:20060017053","Ti-6Al-4V","porosity",0.0,null,null,null,"","","as-deposited","","","",false,"unit_missing","results",""],["ntrs:20060017053","Ti-6Al-4V","porosity",0.0,null,null,null,"","","as-deposited","","","",false,"unit_missing","results",""],["ntrs:20190027695","Ti-6Al-4V","Poisson’s ratio",0.4,null,null,null,"","538 °C","","","tensile test","0.001 s–1",false,"unit_missing","results",""],["ntrs:20190027695","Ti-6Al-4V","Poisson’s ratio",0.3,null,null,null,"","538 °C","","","tensile test","0.00001 s–1",false,"unit_missing","results",""],["ntrs:20190027695","Ti-6Al-4V","Poisson’s ratio",0.34,null,null,null,"","20 °C","","","tensile test","0.00001 s–1",false,"unit_missing","results",""],["ntrs:20190027695","Ti-6Al-4V","Poisson’s ratio",0.43,null,null,null,"","538 °C","","","","",false,"unit_missing","results",""],["ntrs:20190027695","Ti-6Al-4V","Poisson’s ratio",0.3,null,null,null,"","538 °C","","","","",false,"unit_missing","results",""],["ntrs:20190027695","Ti-6Al-4V","Poisson’s ratio",0.53,null,null,null,"","","","","","",false,"unit_missing","results",""],["ntrs:20190027695","Ti-6Al-4V","pore fraction",0.0175,0.015,0.02,null,"%","427 °C","","","","",false,"","results",""],["ntrs:20190027695","Ti-6Al-4V","volume fraction",0.0,null,null,null,"","538 °C","","","","",false,"unit_missing","results",""],["ntrs:20190027695","Ti-6Al-4V","pore fraction",0.0,null,null,null,"","","","","tensile test","5×10–4 s–1",false,"unit_missing","results",""],["ntrs:20190027695","Ti-6Al-4V","area fraction of pores",0.0,null,null,null,"","","","","tensile test","10–5 s–1",false,"unit_missing","results",""],["ntrs:20190027695","Ti-6Al-4V","area fraction of pores",0.08,0.08,0.08,null,"","","","","","",false,"unit_missing","results",""],["ntrs:20190027695","Ti-6Al-4V","pore area fraction",0.0,null,null,null,"","427 °C","","","creep test","",false,"unit_missing","results",""],["ntrs:20190027695","Ti-6Al-4V","area fraction",0.006,0.006,0.006,null,"%","427 °C","","","creep test","",false,"","results",""],["ntrs:20190027695","Ti-6Al-4V","average pore size",0.0,null,null,null,"","427 °C","","","","",false,"unit_missing","results",""],["ntrs:20210013649","DED NASA HR-1","titanium concentration fluctuation",2.0,1.5,3.5,null,"%","","homogenized","","","",false,"","results_discussion",""],["ntrs:20210013649","DED NASA HR-1","titanium concentration fluctuation",2.5,1.5,3.5,null,"%","","homogenized","","","",false,"","results_discussion",""],["ntrs:20210013649","DED NASA HR-1","titanium concentration variation",8.0,0.3,8.0,null,"%","","as-built","","","",false,"","results_discussion",""],["ntrs:20210013649","DED NASA HR-1","titanium concentration",8.0,null,null,null,"%","","as-built","","","",false,"","results_discussion",""],["ntrs:20210013649","DED NASA HR-1","titanium concentration fluctuation",2.2,0.6,4.0,null,"%","","aged at 1325 °F/16hr","","","",false,"","results_discussion",""],["ntrs:20220010879","","porosity",1.83,null,null,null,"","","","","","",false,"unit_missing","methods",""],["ntrs:20240001531","","porosity volume relative to type A [%]",43.0,null,null,null,"%","","","","","",false,"","results",""],["ntrs:20240001531","","porosity reduced by 57%",43.0,null,null,null,"%","","","","","",false,"","results",""],["ntrs:20240002011","Ti-6Al-4V","pore volume fraction",0.0,null,null,null,"","","as-built SLM","","computed tomography","",false,"unit_missing","conclusions",""],["ntrs:20250001477","","porosity",0.031,null,null,0.01,"%","","","","","",false,"","methods",""],["ntrs:20250001477","","porosity",0.014,null,null,null,"%","","","","","",false,"","methods",""],["ntrs:20250001477","","porosity",0.047,null,null,null,"%","","","","","",false,"","methods",""],["ntrs:20250001477","","porosity",0.13,null,null,0.07,"%","","","","","",false,"","methods",""],["ntrs:20250001477","","porosity",0.052,null,null,null,"%","","","","","",false,"","methods",""],["ntrs:20250001477","","porosity",0.307,null,null,null,"%","","","","","",false,"","methods",""],["ntrs:20250001477","","porosity",0.042,null,null,null,"%","","","","","",false,"","results_discussion",""],["ntrs:20250001477","","maximum porosity",0.108,null,null,null,"%","","","","","",false,"","results_discussion",""],["ntrs:20250001477","","porosity",0.03,0.03,0.03,0.01,"%","","","","","",false,"","conclusions",""],["ntrs:20250001477","","porosity",0.13,0.13,0.13,0.07,"%","","","","","",false,"","conclusions",""],["oa:W1014443278","Ti-6Al-4V","porosity",5.0,null,null,null,"lm","","","dense","","",false,"unit_mismatch","conclusions",""],["oa:W104248509","Beta21S","ν",0.34,0.33,0.35,null,"","","","","","",false,"unit_missing","results",""],["oa:W112522794","","porosidad cerrada",8.0,null,null,null,"%","","","","","",false,"","abstract","Con porosidad cerrada el material ya tiene una densidad de ~ 92 %, sin embargo el proceso de HIP será más eficaz si la densidad antes del tratamiento está por encima del 95 %, al permitir trabajar con ciclos más cortos."],["oa:W146587524","Ti-47Al-2Cr","porosity",5.0,5.0,5.0,null,"%","","","","","",false,"","abstract",""],["oa:W146587524","Ti-47Al-2Cr","porosity level",0.0,0.0,0.0,null,"","900 °C","","","","true strain of 0.69",false,"unit_missing","discussion",""],["oa:W146587524","Ti-47Al-2Cr","porosity",5.0,null,null,null,"%","","as-HIPed","","","",false,"","conclusions",""],["oa:W146587524","Ti-47Al-2Cr","porosity",0.0,null,null,null,"","","","","SEM backscattered electron imaging","",false,"unit_missing","methods",""],["oa:W146587524","Ti-47Al-2Cr","volume contraction",25.0,null,null,null,"%","","","","","",false,"","results",""],["oa:W146587524","Ti-47Al-2Cr","level of porosity",0.0,null,null,null,"","","","","SEM back scattered images","",false,"unit_missing","results",""],["oa:W146587524","Ti-47Al-2Cr","porosity",5.0,null,null,null,"%","","HIPed 2 hrs at 1000°C","","","",false,"","conclusions",""],["oa:W1512117496","Ti-48Al-2Cr-2Nb","porosidad",9.0,null,null,null,"%","","1400 °C","","","",false,"","abstract","CONCLUSIONES De los resultados obtenidos puede indicarse que es posible obtener productos de intermetálicos 7L$O\u0003 PHGLDQWH\u0003 ODV\u0003 WpFQLFDV\u0003 GH\u0003 SXOYLPHWDOXUJLD\u0003 convencionales, pero la sinterización requiere de elevadas temperaturas y largos tiempos de permanencia, y de todos modos sigue mostrando una elevada porosidad, cercana al 9%, en el mejor GH\u0003ORV\u0003FDVRV\u000f\u0003\\\u0003WHPSHUDWXUDV\u0003GH\u0003\u0014\u0017\u0013\u0013\u0003°C."],["oa:W1532163424","Ti-10V-2Fe-3Al","να",0.341,null,null,null,"","","","","","",false,"unit_missing","conclusions",""],["oa:W1532163424","Ti-10V-2Fe-3Al","νβ",0.378,null,null,null,"","","","","","",false,"unit_missing","conclusions",""],["oa:W1532163424","Ti-10V-2Fe-3Al","ν",0.329,null,null,null,"","","","","Kröner-Eshelby model","",true,"unit_missing","conclusions",""],["oa:W1574991282","Ti-6Al-4V","porosities",55.75,47.6,72.5,1.0,"%","","sintered at 700 °C, 50 MPa, 8 min, vacuum","","","",false,"","discussion","the foams were sintered at 700 oC, they show porosities of 47.6%, 57.6%, 63.9% and 72.5% (±1.0), respectively."],["oa:W1574991282","Ti-6Al-4V","porosities",57.55,44.7,70.0,1.0,"%","","sintered at 700 °C, 50 MPa, 8 min, vacuum, post heat treated at 1100 °C","","","",false,"","discussion","When they were post heat treated at 1100 oC, they display porosities of 44.7%, 54.4%, 60.7% and 70.0% (±1.0)%."],["oa:W1574991282","Ti-6Al-4V","Porosity after PECS at 700 oC (%)",47.6,null,null,null,"%","","PECS at 700 °C","","","",false,"","discussion","Parameters 3 g Ti6Al4V +1.02g NaCl 3 g Ti6Al4V +1.6 g NaCl 3 g Ti6Al4V +2.2 g NaCl 3 g Ti6Al4V +3.4 g NaCl Density after PECS at 700 oC (g/cm3) 2.32 1.88 1.60 1.22 Density after heat treatment at 1100 oC(g/cm3) 2.45 2.02 1.74 1.33 Relative density after PECS at 700 oC (%) 52.4 42.4 36.1 27.5 Porosity after PECS at 700 oC (%) 47.6 57.6 63.9 72.5 Relative density after heat treatment at 1100 oC (%) 55.3 45.6 39.3 30.0 Porosity after PECS at 1100 oC (%) 44.7 54.4 60.7 70.0 Increments in density 5.6"],["oa:W1574991282","Ti-6Al-4V","Porosity after PECS at 1100 oC (%)",44.7,null,null,null,"%","","heat treatment at 1100 °C","","","",false,"","discussion","Parameters 3 g Ti6Al4V +1.02g NaCl 3 g Ti6Al4V +1.6 g NaCl 3 g Ti6Al4V +2.2 g NaCl 3 g Ti6Al4V +3.4 g NaCl Density after PECS at 700 oC (g/cm3) 2.32 1.88 1.60 1.22 Density after heat treatment at 1100 oC(g/cm3) 2.45 2.02 1.74 1.33 Relative density after PECS at 700 oC (%) 52.4 42.4 36.1 27.5 Porosity after PECS at 700 oC (%) 47.6 57.6 63.9 72.5 Relative density after heat treatment at 1100 oC (%) 55.3 45.6 39.3 30.0 Porosity after PECS at 1100 oC (%) 44.7 54.4 60.7 70.0 Increments in density 5.6"],["oa:W1574991282","Ti-6Al-4V","porosity",54.4,null,null,null,"%","","PECS with post heat treatment","","","",false,"","discussion","The Micro-CT 2D top view and side views show that the macropore shapes are in square cross sections with a relative uniform distribution of pore sizes of 210±40 µm with an average cell wall thickness of 22.1±5 µm."],["oa:W1574991282","Ti-6Al-4V","porosity values",57.35,44.7,70.0,null,"%","","sintered, post heat treated at 1100 °C/5 min","","","",false,"","conclusions","Young’s moduli of the foams were in the range of 33.0 GPa to 9.5 GPa and the yield strengths ranged from 110.2 MPa to 43.0 MPa with porosity values from 44.7% to 70.0% obeying the Gibson-Ashby models."],["oa:W1577649195","","porcentaje relativo de porosidad",35.0,30.0,40.0,null,"%","","","","","",false,"","abstract","Para favorecer la formación de un nuevo hueso alrededor del implante se precisa una porosidad con un tamaño variable entre 50 y 400µm[97] así como un porcentaje relativo de porosidad del 30–40%[98]."],["oa:W1577649195","","porcentaje de porosidad residual",4.05,0.1,8.0,null,"%","","","","","",false,"","abstract","Por lo tanto, el porcentaje de porosidad residual que se puede cerrar mediante HIP varía entre 0,1 y 8% aproximadamente en función de la tipología de porosidad[136]."],["oa:W1577649195","","un 78% de porosidad",78.0,null,null,null,"%","","","","","",false,"out_of_range","abstract","El procesado de espumas metálicas a base de titanio fue estudiado por Wen et al. que obtuvieron una estructura celular abierta con un 78% de porosidad, un tamaño de poros variable entre 200 µm y 500 µm, una resistencia a compresión de 35 MPa y módulo de Young de 5,3 GPa[205]."],["oa:W1577649195","Ti-6Al-4V","porosidades mínimas residuales",18.0,null,null,null,"%","","","","","",false,"","abstract","En el trabajo de Blose et al.[208] el proceso de “Cold spray” fue evaluado para el recubrimiento de piezas a partir de polvo de la aleación Ti–6Al–4V con diferente morfología, esférica e irregular, alcanzando porosidades mínimas residuales del 18%."],["oa:W1577649195","","swelling of the samples, between 0.4% and 1%",0.7,0.4,1.0,null,"%","","","","","",false,"","methods","Another remarkable difference between the elemental or prealloyed powders and the master alloy addition ones is the swelling of the samples, between 0.4% and 1% depending on the alloy considered, which starts at 500°C and culminates at approximately 620°C as it can be seen in Figure 3.14 which displays the dilatometric behaviour of the powder between 500°C and 900°C."],["oa:W1577649195","","residual porosity",6.0,null,null,null,"%","","","","SEM","",false,"","methods","The residual porosity and microstructure analysis carried out by SEM reveals that a minimum temperature of 1100ºC or higher, even if this varies for each titanium alloy powder, is needed in order to obtain a fully developed microstructure and to allow the diffusion phenomena to take place completely."],["oa:W1577649195","Ti-3Al-2.5V","porosity",0.0,null,null,null,"","","hot-pressed at 900°C","","","",false,"unit_missing","results_discussion","The microstructure of Ti32–PA and Ti32–MA hot–pressed at 900ºC (Figure 6.99 a and b) is characterised by porosity and undissolved particles (titanium and master alloy) which confirms the results previously described."],["oa:W1577649195","Ti-6Al-4V","residual porosity",2.0,null,null,null,"%","","","","","",false,"","results_discussion","The application of a post–processing step by HIP reduces the percentage of residual porosity in approximately 2% but it does not permit to obtain fully dense materials due to the open porosity."],["oa:W1577649195","Ti-6Al-7Nb","residual porosity",0.0,null,null,null,"","","HIP-3: 850°C/20min + 100MPa","","","",false,"unit_missing","results_discussion","This could explain the slightly higher maximum bending strength and somewhat lower flexural strain of HIP–4 samples compared to HIP–3 ones, which, besides, have higher percentage of residual porosity."],["oa:W1608417304","Ti8Mn","porosity",65.0,null,null,null,"%","","","","Archimedes principal method","",false,"out_of_range","methods","The porosity of the Ti8Mn foam is 65% determined by the Archimedes principal method."],["oa:W165629646","","porosity distribution depths",0.24,null,null,null,"mm","","as-forged","","","",false,"unit_mismatch","conclusions",""],["oa:W165629646","","porosity distribution depths",0.2,null,null,null,"mm","","as-forged","","","",false,"unit_mismatch","conclusions",""],["oa:W1890754171","Ti-6Al-4V","porosity",1.31,null,null,null,"%","","","","","",false,"","results_discussion","The experimental porosity is 1.31%, which is very close to the predicted value of 1.23%."],["oa:W1890754171","Ti-6Al-4V","porosity",0.0,null,null,null,"","","","","","",false,"unit_missing","conclusions","The lowest porosity value was obtained at spray distance of 101 mm, input power of 35 Kw, and primary gas flow rate of 41 L/min.Both confirmation testing and the microstructure of the coating developed in optimal conditions shows that the developed model is significant to fabricate dense coating.Wear tests revealed that alumina–zirconia coating exhibits superior wear resistance compared to bare substrate."],["oa:W1890754171","Ti-6Al-4V","Porosity (%)",4.51,null,null,null,"%","","","","","",false,"","table","1\t−1\t−1\t−1\t30\t75\t36\t4.51"],["oa:W1890754171","Ti-6Al-4V","Porosity (%)",2.25,null,null,null,"%","","","","","",false,"","table","2\t1\t−1\t−1\t35\t75\t36\t2.25"],["oa:W1890754171","Ti-6Al-4V","Porosity (%)",7.23,null,null,null,"%","","","","","",false,"","table","3\t−1\t1\t−1\t30\t125\t36\t7.23"],["oa:W1890754171","Ti-6Al-4V","Porosity (%)",2.21,null,null,null,"%","","","","","",false,"","table","4\t1\t1\t−1\t35\t125\t36\t2.21"],["oa:W1890754171","Ti-6Al-4V","Porosity (%)",4.0,null,null,null,"%","","","","","",false,"","table","5\t−1\t−1\t1\t30\t75\t48\t4.00"],["oa:W1890754171","Ti-6Al-4V","Porosity (%)",2.76,null,null,null,"%","","","","","",false,"","table","6\t1\t−1\t1\t35\t75\t48\t2.76"],["oa:W1890754171","Ti-6Al-4V","Porosity (%)",5.13,null,null,null,"%","","","","","",false,"","table","7\t−1\t1\t1\t30\t125\t48\t5.13"],["oa:W1890754171","Ti-6Al-4V","Porosity (%)",2.38,null,null,null,"%","","","","","",false,"","table","8\t1\t1\t1\t35\t125\t48\t2.38"],["oa:W1890754171","Ti-6Al-4V","Porosity (%)",6.47,null,null,null,"%","","","","","",false,"","table","9\t−1.682\t0\t0\t28\t100\t42\t6.47"],["oa:W1890754171","Ti-6Al-4V","Porosity (%)",1.54,null,null,null,"%","","","","","",false,"","table","10\t1.682\t0\t0\t37\t100\t42\t1.54"],["oa:W1890754171","Ti-6Al-4V","Porosity (%)",3.4,null,null,null,"%","","","","","",false,"","table","11\t0\t−1.682\t0\t33\t58\t42\t3.40"],["oa:W1890754171","Ti-6Al-4V","Porosity (%)",4.5,null,null,null,"%","","","","","",false,"","table","12\t0\t1.682\t0\t33\t142\t42\t4.50"],["oa:W1890754171","Ti-6Al-4V","Porosity (%)",3.32,null,null,null,"%","","","","","",false,"","table","13\t0\t0\t−1.682\t33\t100\t32\t3.32"],["oa:W1890754171","Ti-6Al-4V","Porosity (%)",2.21,null,null,null,"%","","","","","",false,"","table","14\t0\t0\t1.682\t33\t100\t52\t2.21"],["oa:W1890754171","Ti-6Al-4V","Porosity (%)",1.7,null,null,null,"%","","","","","",false,"","table","15\t0\t0\t0\t33\t100\t42\t1.70"],["oa:W1890754171","Ti-6Al-4V","Porosity (%)",1.82,null,null,null,"%","","","","","",false,"","table","16\t0\t0\t0\t33\t100\t42\t1.82"],["oa:W1890754171","Ti-6Al-4V","Porosity (%)",2.1,null,null,null,"%","","","","","",false,"","table","17\t0\t0\t0\t33\t100\t42\t2.10"],["oa:W1890754171","Ti-6Al-4V","Porosity (%)",1.7,null,null,null,"%","","","","","",false,"","table","18\t0\t0\t0\t33\t100\t42\t1.70"],["oa:W1890754171","Ti-6Al-4V","Porosity (%)",1.7,null,null,null,"%","","","","","",false,"","table","19\t0\t0\t0\t33\t100\t42\t1.70"],["oa:W1890754171","Ti-6Al-4V","Porosity (%)",2.41,null,null,null,"%","","","","","",false,"","table","20\t0\t0\t0\t33\t100\t42\t2.41"],["oa:W1890754171","Ti-6Al-4V","Predicted porosity (%)",1.23,null,null,null,"%","","","","","",true,"","table","35\t101\t41\t1.23\t1.31\t6.1"],["oa:W1890754171","Ti-6Al-4V","Experimental porosity (%)",1.31,null,null,null,"%","","","","","",false,"","table",
