Repository: akhtar07/tisci-explorer

# TiSci Explorer

A read-only, static explorer for **TiSci**, an autonomous research agent for titanium alloys. TiSci reads the
titanium-alloy literature, builds a knowledge graph and a table of measured values, proposes hypotheses where the
graph has gaps, and tests them with DFT (MACE / VASP) and the ICME-lite multiscale chain.

**Live site:** https://akhtar07.github.io/tisci-explorer/

The site has seven sections:

| Section | What it shows |
|---|---|
| Overview | Corpus → graph → facts → hypotheses → verdicts, with the snapshot's counts |
| Worked example | One full loop for W in α-Ti: graph path, hypothesis, novelty check, DFT test, verdict, follow-up, DAMASK |

File: data/facts/reduction_of_area.json (part 3 of 5)
"%","","laser peened","","","",false,"out_of_range","results","Shot peening and laser shock peening increased the mean roughness Ra (Rz) of the shot peened and laser peened surfaces by over 720% (650%) when compared to the ‘as annealed’ condition (p < 0.01) (Fig 10)."],["oa:W2140092127","Ti-6Al-4V","area reduction",23.12,null,null,null,"%","room temperature","cold-rolled and annealed","","tensile test","0.00067s−1",false,"","methods","From left to right: Young modulus, yield stress, tensile strength, uniform elongation, ultimate elongation, absorbed energy at uniform and ultimate strain and area reduction E S y0.2% S u Elu Elmax Uu U f q (MPa) (MPa) (MPa) (%) (%) (J/mm3) (J/mm3) (%) Mean Value 117910 990 1035 7.89 11.78 70 94 23.12 Error (%) 2.62 0.61 0.72 6.95 10.81 7.85 16.20 1.13 Table 2."],["oa:W2149201137","Ti-6Al-4V","Reduction range (%)",14.3,null,null,null,"%","450 °C","","equiaxed and columnar alpha grains","","",false,"","results","Reduction Reduction range (Hz) temperature 450°C (%) 650°C (%) 2,500-5,000 0.007 0.006 14.3 0.004 42.9 7,500-10,000 0.009 0.007 22.2 0.005 44.4 10,000-12,500 0.013 0.008 38.4 0.004 69.2"],["oa:W2149201137","Ti-6Al-4V","Reduction range (%)",42.9,null,null,null,"%","650 °C","","equiaxed and columnar alpha grains","","",false,"","results","Reduction Reduction range (Hz) temperature 450°C (%) 650°C (%) 2,500-5,000 0.007 0.006 14.3 0.004 42.9 7,500-10,000 0.009 0.007 22.2 0.005 44.4 10,000-12,500 0.013 0.008 38.4 0.004 69.2"],["oa:W2149201137","Ti-6Al-4V","Reduction range (%)",22.2,null,null,null,"%","450 °C","","equiaxed and columnar alpha grains","","",false,"","results","Reduction Reduction range (Hz) temperature 450°C (%) 650°C (%) 2,500-5,000 0.007 0.006 14.3 0.004 42.9 7,500-10,000 0.009 0.007 22.2 0.005 44.4 10,000-12,500 0.013 0.008 38.4 0.004 69.2"],["oa:W2149201137","Ti-6Al-4V","Reduction range (%)",44.4,null,null,null,"%","650 °C","","equiaxed and columnar alpha grains","","",false,"","results","Reduction Reduction range (Hz) temperature 450°C (%) 650°C (%) 2,500-5,000 0.007 0.006 14.3 0.004 42.9 7,500-10,000 0.009 0.007 22.2 0.005 44.4 10,000-12,500 0.013 0.008 38.4 0.004 69.2"],["oa:W2149201137","Ti-6Al-4V","Reduction range (%)",38.4,null,null,null,"%","450 °C","","equiaxed and columnar alpha grains","","",false,"","results","Reduction Reduction range (Hz) temperature 450°C (%) 650°C (%) 2,500-5,000 0.007 0.006 14.3 0.004 42.9 7,500-10,000 0.009 0.007 22.2 0.005 44.4 10,000-12,500 0.013 0.008 38.4 0.004 69.2"],["oa:W2149201137","Ti-6Al-4V","Reduction range (%)",69.2,null,null,null,"%","650 °C","","equiaxed and columnar alpha grains","","",false,"","results","Reduction Reduction range (Hz) temperature 450°C (%) 650°C (%) 2,500-5,000 0.007 0.006 14.3 0.004 42.9 7,500-10,000 0.009 0.007 22.2 0.005 44.4 10,000-12,500 0.013 0.008 38.4 0.004 69.2"],["oa:W2255520123","Ti-6Al-4V","reduction of stress levels",78.5,76.0,81.0,null,"%","","stress-relief treated","martensitic α'","","",false,"","abstract",""],["oa:W2255520123","Ti-6Al-4V","reduction of residual stresses",95.5,94.0,97.0,null,"%","","recrystallization anneal","primary α in transformed β with acicular α","","",false,"","abstract",""],["oa:W2255520123","Ti-6Al-4V","reduction of residual stresses",93.0,91.0,95.0,null,"%","","duplex anneal","equiaxed α in acicular α (transformed β)","","",false,"","abstract",""],["oa:W2255520123","Ti-6Al-4V","reduction of residual stress levels",90.5,90.0,91.0,null,"%","","beta anneal","acicular α (transformed β) with prior β grain boundaries","","",false,"","abstract",""],["oa:W2255520123","Ti-6Al-4V","reduction in stress levels",95.5,94.0,97.0,null,"%","","recrystallization anneal","equiaxed α","","",false,"","conclusions",""],["oa:W2255520123","Ti-6Al-4V","reduction in stress levels",93.0,91.0,95.0,null,"%","","Duplex Anneal","equiaxed α","","",false,"","conclusions",""],["oa:W2284473731","","RA %",59.0,59.0,59.0,null,"%","room temperature","","","tensile test","0.0001/sec",false,"","conclusions",""],["oa:W2287077258","Ti-27Nb","maximum recovered strain",3.0,null,null,null,"%","room temperature","solution treated at 1173 K for 1.8 ks","","cyclic tensile test","",false,"","results_discussion",""],["oa:W2287077258","Ti-26Nb","maximum recovered strain",2.5,null,null,null,"%","room temperature","aged at 573 K for 3.6 ks","","cyclic tensile test","",false,"","results_discussion",""],["oa:W2287077258","Ti-27Nb","maximum recovered strain",2.5,null,null,null,"%","room temperature","aged at 573 K for 3.6 ks","","cyclic tensile test","",false,"","results_discussion",""],["oa:W2287077258","Ti-26Nb","remained plastic strain",0.2,null,null,null,"%","room temperature","aged at 573 K for 3.6 ks","","cyclic tensile test","",false,"","results_discussion",""],["oa:W2287077258","Ti-27Nb","remained plastic strain",0.2,null,null,null,"%","room temperature","aged at 573 K for 3.6 ks","","cyclic tensile test","",false,"","results_discussion",""],["oa:W2287077258","Ti-27Nb","maximum recovered strain",3.4,null,null,null,"%","room temperature","aged at 573 K for 3.6 ks","","cyclic tensile test","",false,"","results_discussion",""],["oa:W2289576801","MJL268, MIL-STD-46077 class 2 plate","reduction of area",40.26,null,null,null,"%","316 °C","","","","10 mm/s",false,"","conclusions",""],["oa:W2289576801","MJL268, MIL-STD-46077 class 2 plate","reduction of area",78.31,null,null,null,"%","871 °C","","","","10 mm/s",false,"","conclusions",""],["oa:W2289576801","MJL270, grade 23 bar","reduction of area",70.31,null,null,null,"%","316 °C","","","","10 mm/s",false,"","conclusions",""],["oa:W2289576801","MJL270, grade 23 bar","reduction of area",99.35,null,null,null,"%","871 °C","","","","10 mm/s",false,"","conclusions",""],["oa:W2289576801","Armox 440","reduction of area",78.01,null,null,null,"%","500 °C","","","","10 mm/s",false,"","conclusions",""],["oa:W2289576801","Armox 440","reduction of area",89.96,null,null,null,"%","800 °C","","","","10 mm/s",false,"","conclusions",""],["oa:W2289576801","Armox 440","reduction of area",94.53,null,null,null,"%","880 °C","","","","10 mm/s",false,"","conclusions",""],["oa:W2289576801","Armox 440","reduction of area",98.54,null,null,null,"%","1080 °C","","","","10 mm/s",false,"","conclusions",""],["oa:W2289576801","Grade 5 Plate","Reduction of area",99.4,null,null,null,"%","871 °C","","","","",false,"","conclusions",""],["oa:W2289576801","MIL-STD-46077 class 2 plate","Reduction of area",78.3,null,null,null,"%","871 °C","","","","",false,"","conclusions",""],["oa:W2289576801","Grade 5 Plate","Reduction of area",43.9,null,null,null,"%","316 °C","","","","",false,"","conclusions",""],["oa:W2289576801","MIL-STD-46077 class 2 plate","Reduction of area",40.3,null,null,null,"%","316 °C","","","","",false,"","conclusions",""],["oa:W2289576801","Grade 23 Bar","Reduction of area",65.1,null,null,null,"%","316 °C","","","","",false,"","conclusions",""],["oa:W2289576801","Ti-6Al-4V","Reduction of area",43.89,null,null,null,"%","871 °C","","","","",false,"","conclusions",""],["oa:W2289576801","MIL-STD-46077 Class 2","Reduction of area",99.37,null,null,null,"%","316 °C","","","","",false,"","conclusions",""],["oa:W2289576801","MIL-STD-46077 Class 2","Reduction of area",40.26,null,null,null,"%","871 °C","","","","",false,"","conclusions",""],["oa:W2289576801","Ti-6Al-4V","Reduction of area",78.31,null,null,null,"%","","","","","",false,"","conclusions",""],["oa:W2289576801","MIL-STD-46077 Class 2","Reduction of area",99.37,null,null,null,"%","871 °C","","","","",false,"","conclusions",""],["oa:W2289576801","Ti-6Al-4V","Reduction of area",99.35,null,null,null,"%","316 °C","","","","",false,"","conclusions",""],["oa:W2289576801","Ti-6Al-4V","Reduction of area",65.1,null,null,null,"%","","","","","",false,"","conclusions",""],["oa:W2289576801","Ti-6Al-4V","reduction of area",58.7,null,null,null,"%","649 °C","MIL-STD-46077 class 2 plate","","","",false,"","conclusions",""],["oa:W2289576801","Ti-6Al-4V","reduction of area",80.6,null,null,null,"%","649 °C","","","","",false,"","conclusions",""],["oa:W2289576801","Ti-6Al-4V","Reduction of area (%)",51.6,null,null,null,"%","430 °C","","","tensile test","",false,"","conclusions",""],["oa:W2289576801","Ti-6Al-4V","Reduction of area (%)",28.5,null,null,null,"%","650 °C","","","tensile test","",false,"","conclusions",""],["oa:W2289576801","Ti-6Al-4V","Reduction of area (%)",46.6,null,null,null,"%","room temperature","","","tensile test","",false,"","conclusions",""],["oa:W2289576801","Ti-6Al-4V","Reduction of area",69.6,null,null,null,"%","room temperature","","","tensile test","",false,"","conclusions",""],["oa:W2289576801","Ti-6Al-4V","reduction of area",99.0,null,null,null,"%","871 °C","","","","",false,"","conclusions",""],["oa:W2289576801","Ti-6Al-4V","reduction of area",0.0,null,null,null,"","","","","","",false,"unit_missing","conclusions",""],["oa:W2289576801","Armox 440","reduction of area",98.0,null,null,null,"%","960 °C","","","","",false,"","conclusions",""],["oa:W2299832385","Ti-6Al-4V","Minimum % reduction em area",14.0,14.0,14.0,null,"%","","","","","",false,"","results",""],["oa:W2299832385","Ti-6Al-7Nb","Min 35%",35.0,35.0,35.0,null,"%","","","","","",false,"","results",""],["oa:W2314801834","Ti-8Al-1Mo-1V","Reduction of area",24.0,null,null,null,"%","1000 °F","duplex-annealed","","creep-rupture test","",false,"","results_discussion",""],["oa:W2314801834","Ti-8Al-1Mo-1V","Reduction of area",58.0,null,null,null,"%","1000 °F","duplex-annealed","","creep-rupture test","",false,"","results_discussion",""],["oa:W2314801834","Ti-8Al-1Mo-1V","Reduction of area",52.0,null,null,null,"%","1200 °F","duplex-annealed","","creep-rupture test","",false,"","results_discussion",""],["oa:W2314801834","Ti-8Al-1Mo-1V","Reduction of area",94.0,null,null,null,"%","1200 °F","duplex-annealed","","creep-rupture test","",false,"","results_discussion",""],["oa:W2314801834","Ti-8Al-1Mo-1V","Reduction of area",67.0,null,null,null,"%","1000 °F","duplex-annealed","","creep-rupture test","",false,"","results_discussion",""],["oa:W2314801834","Ti-8Al-1Mo-1V","Reduction of area",65.0,null,null,null,"%","1200 °F","duplex-annealed","","creep-rupture test","",false,"","results_discussion",""],["oa:W2314801834","Ti-8Al-1Mo-1V","Reduction of area",89.0,null,null,null,"%","1200 °F","duplex-annealed","","creep-rupture test","",false,"","results_discussion",""],["oa:W2314801834","Ti-8Al-1Mo-1V","Reduction of area",94.0,null,null,null,"%","1200 °F","duplex-annealed","","creep-rupture test","",false,"","results_discussion",""],["oa:W2314801834","Ti-8Al","reduction of area",65.0,null,null,null,"%","100 °C","annealed","","","",false,"","conclusions",""],["oa:W2314801834","Ti-8Al","reduction of area",67.0,null,null,null,"%","25 °C","annealed","","","",false,"","conclusions",""],["oa:W2314801834","Ti-8Al","reduction of area",14.0,null,null,null,"%","-78 °C","annealed","","","",false,"","conclusions",""],["oa:W2314801834","Ti-8Al","reduction of area",65.0,null,null,null,"%","-196 °C","annealed","","","",false,"","conclusions",""],["oa:W2318987443","VT1-0","ψ",16.0,14.0,18.0,null,"%","room temperature","","","tensile test","",false,"","conclusions",""],["oa:W2346883345","CP-Ti Grade 2","RA (%)",37.0,null,null,14.0,"%","room temperature","as-extruded","equiaxed","tensile test","",false,"","methods",""],["oa:W2346883345","CP-Ti Grade 2","RA (%)",22.0,null,null,12.0,"%","room temperature","as-extruded","equiaxed","tensile test","",false,"","methods",""],["oa:W2505981160","Ti-6Al-4V","RA",3.2,null,null,null,"%","430 °C","heated to 430 °C","","","",false,"","conclusions",""],["oa:W2505981160","Ti-6Al-4V","RA",6.3,null,null,null,"%","430 °C","heated to 430 °C","","","",false,"","conclusions",""],["oa:W2505981160","Ti-6Al-4V","RA",38.1,null,null,null,"%","430 °C","heated to 430 °C","","","",false,"","conclusions",""],["oa:W2505981160","Ti-6Al-4V","RA",58.06,null,null,null,"%","430 °C","heated to 430 °C","","","1 mm/s",false,"","conclusions",""],["oa:W2505981160","Ti-6Al-4V","RA",37.7,null,null,null,"%","650 °C","","","","",false,"","conclusions",""],["oa:W2505981160","Ti-6Al-4V","RA",75.4,null,null,null,"%","650 °C","","","","",false,"","conclusions",""],["oa:W2505981160","Ti-6Al-4V","RA",71.79,null,null,null,"%","650 °C","","elongated alpha grains with intergranular beta phase","","",false,"","conclusions",""],["oa:W2505981160","Armox 440","reduction-in-area",57.49,null,null,null,"%","300 °C","","","","10 mm/s",false,"","conclusions",""],["oa:W2505981160","Armox 440","reduction-in-area",59.4,null,null,null,"%","300 °C","","","","10 mm/s",false,"","conclusions",""],["oa:W2505981160","Armox 440","reduction-in-area",78.19,null,null,null,"%","350 °C","","","","10 mm/s",false,"","conclusions",""],["oa:W2505981160","Armox 440","reduction-in-area",80.11,null,null,null,"%","400 °C","","","","10 mm/s",false,"","conclusions",""],["oa:W2505981160","Armox 440","reduction-in-area",81.18,null,null,null,"%","450 °C","","","","10 mm/s",false,"","conclusions",""],["oa:W2505981160","Ti-6Al-4V","RA",42.71,5.56,79.86,null,"%","500 °C","","","GleebleTM test","",false,"","conclusions",""],["oa:W2505981160","Ti-6Al-4V","RA",47.325,9.17,85.48,null,"%","600 °C","","","GleebleTM test","",false,"","conclusions",""],["oa:W2505981160","Ti-6Al-4V","RA",1.0,1.0,1.0,null,"%","650 °C","","","GleebleTM test","",false,"","conclusions",""],["oa:W2505981160","Ti-6Al-4V","RA",45.17,1.0,89.34,null,"%","650 °C","","","GleebleTM test","",false,"","conclusions",""],["oa:W2505981160","Ti-6Al-4V","RA",48.46,0.6,96.32,null,"%","880 °C","","","GleebleTM test","",false,"","conclusions",""],["oa:W2505981160","Ti-6Al-4V","Reduction-in-area (RA)",48.0,null,null,null,"%","450 °C","","","tensile test","",false,"","conclusions",""],["oa:W2505981160","Ti-6Al-4V","Reduction-in-area (RA)",92.0,null,null,null,"%","above A3","","","tensile test","",false,"","conclusions",""],["oa:W2535678734","Ti-6Al-4V","reduction of area",55.0,null,null,null,"%","room temperature","annealed 920°C","martensitic α'","tensile test","",false,"","results_discussion","The average yield strength, engineering ultimate tensile strength, maximum true strength and uniform engineering elongation are reported in Table 2 for each annealing temperature, along with the corresponding fraction of α′ martensite."],["oa:W2535678734","Ti-6Al-4V","reduction of area",58.0,null,null,null,"%","room temperature","annealed 900°C","martensitic α'","tensile test","",false,"","results_discussion","The average yield strength, engineering ultimate tensile strength, maximum true strength and uniform engineering elongation are reported in Table 2 for each annealing temperature, along with the corresponding fraction of α′ martensite."],["oa:W2535678734","Ti-6Al-4V","reduction of area",60.0,null,null,null,"%","room temperature","annealed 850°C","martensitic α'","tensile test","",false,"","results_discussion","The average yield strength, engineering ultimate tensile strength, maximum true strength and uniform engineering elongation are reported in Table 2 for each annealing temperature, along with the corresponding fraction of α′ martensite."],["oa:W2535678734","Ti-6Al-4V","reduction of area",45.0,null,null,null,"%","","treated at 950°C","","","",false,"","results_discussion","At 950°C, intermediate properties are achieved: in comparison to the HIP-underwent specimens, the uniform strain is lower, but the reduction of area is slightly improved."],["oa:W2541305580","TA15","Z",51.25,49.5,53.0,null,"%","room temperature","","bimodal","tensile test","",false,"","results_discussion","Bimodal microstructures of types A1–A4 possessed moderate room-temperature tensile strength (Rm = 1000.0–1040.0 MPa, Rp0.2 = 910.0–960.0 MPa) and plasticity (A = 17.0%–185%, Z = 49.5%–53.0%)."],["oa:W2541305580","TA15","Z",43.8,43.8,43.8,null,"%","room temperature","","tri-modal","tensile test","",false,"","results_discussion","From a, except microstructure of type C3, type C1 had the lowest content of equiaxed αp (14.5%), therefore, it possessed the lowest plasticity (A = 16.8%, Z = 43.8%)."],["oa:W2541305580","TA15","Z",53.0,null,null,null,"%","room temperature","","bimodal","tensile test","",false,"","results_discussion","Quasi tri-modal microstructure of type B (b,c) possessed the lowest room-temperature strength (Rm = 974.0 MPa, Rp0.2 = 866.0 MPa) but the highest percentage reduction of area (Z = 53%)."],["oa:W2554315559","Ti-6Al-4V","decrease of the average Ra",22.79,null,null,null,"%","","with alumina mix","","","",false,"","results",""],["oa:W2554315559","Ti-6Al-4V","decrease of the average Ra",41.39,null,null,null,"%","","with silicon carbide mix","","","",false,"","results",""],["oa:W2556081415","Ti-6Al-4V","Joint efﬁciency",95.4,null,null,null,"%","","as-built","","","",false,"","results_discussion",""],["oa:W2556081415","Ti-6Al-4V","Joint efﬁciency",95.2,null,null,null,"%","","as-built","","","",false,"","results_discussion",""],["oa:W2559931356","Ti-6Al-4V","Area reduction",14.5,14.0,15.0,null,"%","","","","","",false,"","methods","Area reduction: Min 14-15%"],["oa:W2559931356","Ti-6Al-4V","area reduction",29.3,null,null,null,"%","","stress-relieved","","","",false,"","results_discussion","Stress-relief results in the reduction of residual stresses and some changes in the microstructure, which caused an increase in elongation from 9.4 to 10.9 per cent and an area reduction from 25.6 to 29.3 per cent after heat treatment."],["oa:W2584257649","","45%RA",45.0,null,null,null,"%","","globularized","equiaxed α","","",false,"","results_discussion","The bi-modal microstructures exhibited the greatest tensile strength, approximately 1100 MPa, while the globularized samples had the greatest ductility, exceeding 21%EL and 45%RA."],["oa:W2586590993","Ti-6Al-4V","reduction of area",51.7,null,null,null,"%","","","","","",false,"","results_discussion","Meanwhile, the elongation and reduction of area are 19% and 51.7%, respectively."],["oa:W2586590993","Ti-6Al-4V","area reduction",41.7,null,null,null,"%","","","","","",false,"","results_discussion","In contrast, the elongation and area reduction obtained from the untreated sample are 22% and 41.7%, respectively."],["oa:W2602415897","CP-Ti Grade 2","reduction in area",43.4,null,null,null,"%","","","","tensile test","",false,"","results_discussion",""],["oa:W2602415897","CP-Ti Grade 2","reduction in area",47.0,null,null,null,"%","","","","tensile test","",false,"","results_discussion",""],["oa:W2602415897","CP-Ti Grade 2","reduction-in-area",43.4,null,null,null,"%","room temperature","","","tensile test","",false,"","results_discussion",""],["oa:W2602415897","CP-Ti Grade 2","reduction-in-area",47.0,null,null,null,"%","room temperature","","","tensile test","",false,"","results_discussion",""],["oa:W2602415897","","Reduction in area (RA)",26.0,null,null,null,"%","","","","","",false,"","conclusions",""],["oa:W2602415897","Ti-6Al-4V","Reduction in Area",24.0,null,null,null,"%","","annealed","","","",false,"","results_discussion",""],["oa:W2602415897","Ti-6Al-4V","Reduction in Area",22.0,null,null,null,"%","","annealed","","","",false,"","results_discussion",""],["oa:W2605193038","CP-Ti Grade 2","redução de área",55.0,45.0,65.0,null,"%","","","","","",false,"","abstract",""],["oa:W2605193038","CP-Ti Grade 2","redução em área (ϕ)",66.5,43.1,89.9,null,"%","","CR","","","",false,"","abstract",""],["oa:W2605193038","CP-Ti Grade 2","redução em área (ϕ)",57.9,43.6,72.2,null,"%","","nitretado","","","",false,"","abstract",""],["oa:W2605193038","CP-Ti Grade 2","redução em área",75.5,null,null,null,"%","","CR","","","",false,"","abstract",""],["oa:W2605193038","CP-Ti Grade 2","redução em área",49.8,null,null,null,"%","","nitretado","","","",false,"","abstract",""],["oa:W2614777135","SLM Ti-6Al-4V","relieving about 94-97% of the stress",95.5,94.0,97.0,null,"%","","STA 900°C/1h + 500°C/4h","","","",false,"","conclusions",""],["oa:W2624071766","Ti-6Al-4V","RA (%)",30.0,30.0,30.0,null,"%","","recozido","","","",false,"","abstract",""],["oa:W2624071766","Ti-6Al-4V","76%",76.0,null,null,null,"%","600 °C","as-built","Widmanstätten","tensile test","",false,"","abstract",""],["oa:W2624071766","Ti-6Al-4V","60%",60.0,null,null,null,"%","600 °C","plasma nitrided","Widmanstätten","tensile test","",false,"","abstract",""],["oa:W2674700728","CP-Ti Grade 2","Fr_ReX",0.0,null,null,null,"","","TT1 740 °C–2 h","fully recrystallized (þgrain growth)","","",false,"unit_missing","results",""],["oa:W2674700728","CP-Ti Grade 2","Fr_ReX",0.0,null,null,null,"","","TT2 500 °C–1 h","end of primary recrystallization","","",false,"unit_missing","results",""],["oa:W2674700728","CP-Ti Grade 2","Fr_ReX",0.0,null,null,null,"","","TT3 470 °C–2 h","partially recrystallized","","",false,"unit_missing","results",""],["oa:W2674700728","CP-Ti Grade 2","Fr_ReX",0.0,null,null,null,"","","TT4 500 °C–40 mn","partially recrystallized","","",false,"unit_missing","results",""],["oa:W2734909461","Ti-6Al-4V","Ra",14.0,null,null,null,"%","","as-built","","","",false,"","abstract",""],["oa:W2734909461","Ti-6Al-4V","Ra",8.0,null,null,null,"%","","as-built","","","",false,"","abstract",""],["oa:W2734909461","Ti-6Al-4V","Ra",9.0,null,null,null,"%","","as-built","","","",false,"","abstract",""],["oa:W2734909461","Ti-6Al-4V","Ra",32.0,null,null,null,"%","","as-built","","","",false,"","abstract",""],["oa:W2734909461","Ti-6Al-4V","Ra",22.0,null,null,null,"%","","as-built","","","",false,"","abstract",""],["oa:W2739032862","Ti-6Al-4V","Reduction at break",36.0,null,null,null,"%","","","","","",false,"","table","Reduction at break\t36%"],["oa:W2743291032","CP-Ti Grade 2","redução de área",55.0,45.0,65.0,null,"%","","","","","",false,"","abstract",""],["oa:W2750973101","Ti-6Al-4V","%area of maximum residual stress",51.1,null,null,null,"%","","","","","",false,"","discussion",""],["oa:W2750973101","Ti-6Al-4V","160MPa residual stress region area reduced by 26.7%",26.7,null,null,null,"%","","","","","",false,"","discussion",""],["oa:W2750973101","Ti-6Al-4V","80MPa residual stress region area decreased by 79.7%",79.7,null,null,null,"%","","","","","",false,"","discussion",""],["oa:W2750973101","Ti-6Al-4V","160MPa residual stress region area reduced by 70.5%",70.5,null,null,null,"%","","","","","",false,"","discussion",""],["oa:W2750973101","Ti-6Al-4V","80MPa residual stress region area increased by 34.9%",34.9,null,null,null,"%","","","","","",false,"","discussion",""],["oa:W2750973101","Ti-6Al-4V","%area of maximum residual stress (320MPa) in region-4 reduced to 23.1%",23.1,null,null,null,"%","","","","","",false,"","discussion",""],["oa:W2750973101","Ti-6Al-4V","160MPa residual stress region area increased by 35.3%",35.3,null,null,null,"%","","","","","",false,"","discussion",""],["oa:W2750973101","Ti-6Al-4V","80MPa residual stress region area decreased by 28.3%",28.3,null,null,null,"%","","","","","",false,"","discussion",""],["oa:W2751826182","Ti-6Al-4V","RA",38.0,32.0,44.0,null,"%","","heat treated","","","",false,"","conclusions",""],["oa:W2751826182","Ti-2.5Sn","RA",35.5,26.0,45.0,null,"%","","","","","",false,"","conclusions",""],["oa:W2751826182","REP Ti-6Al-4V","reduction in area",40.0,40.0,40.0,null,"%","","annealed 1775°F/4h","","","",false,"","conclusions",""],["oa:W2755046883","Ti-43Al-9V-0.2Y","recrystallization fraction",62.5,null,null,null,"%","","hot-rolled at 1200 °C","duplex","","",false,"","abstract","A recrystallization fraction of 62.5% was obtained for the γ phase in the TiAl alloy sheet, when a threshold value of 0.8° was applied to the distribution of grain orientation spread (GOS) values."],["oa:W2755046883","Ti-43Al-9V-0.2Y","HAGB frequency",63.2,null,null,null,"%","","hot-rolled at 1200 °C","duplex","","",false,"","results_discussion","The distribution of HAGBs consists of one prominent peak (at θ = 89° ± 3° and frequency 63.2%), which is typical of discontinuous dynamic recrystallization (DDRX) microstructures."],["oa:W2760880644","IMI550-WSN","reduction in area",20.0,null,null,null,"%","","","","tensile test","",false,"","results",""],["oa:W276439890","Ti-6Al-4V","RA(%)",16.0,null,null,null,"%","room temperature","rolled","α-case","tensile test","",false,"","abstract",""],["oa:W276439890","Ti-6Al-4V","RA(%)",43.0,null,null,null,"%","room temperature","rolled at 950°C ±10°C","","tensile test","",false,"","abstract",""],["oa:W2766997448","","reduction of area",14.0,null,null,null,"%","","WQ","high amount of αp phase (58%)","","",false,"","results_discussion","Of course, WQ condition obtained the highest elongation and reduction of area compared to others because WQ condition is characterized by low strength and hardness due to the presence of a high amount of αp phase (58%)."],["oa:W2766997448","TC21","RA",68.014,null,null,null,"","","","","","",false,"unit_missing","results_discussion","The ductility models can be also s e t as a function of the content of residual β matrix by experimental data fitting, and the following equations can be recorded: 41.845 0.5552 El Rβ + − (3) 68.014 0.6022 RA Rβ + − (4) The correlation coefficients for elongation and reduction of area are 0.956 and 0.958, respectively, which indicated that ductility has good linear correlations with the content of residual β matrix."],["oa:W2766997448","","reduction of area",32.0,null,null,null,"%","","WQ + Aging","","","",false,"","results_discussion","As expected, WQ + Aging condition revealed the lowest elongation (9%) and reduction of area (32%), (Figure 10(b))."],["oa:W2776425512","Ti-35Nb","%RA",63.0,null,null,6.0,"%","room temperature","","","tensile test","",false,"","front",""],["oa:W2776425512","Ti-35Nb-15Si","%RA",61.0,null,null,4.0,"%","room temperature","","","tensile test","",false,"","front",""],["oa:W2776425512","Ti-35Nb-35Si","%RA",55.0,null,null,5.0,"%","room temperature","","","tensile test","",false,"","front",""],["oa:W2776425512","Ti-55Si-35Nb","%RA",2.0,null,null,1.0,"%","room temperature","","","tensile test","",false,"","front",""],["oa:W2778352873","CP-Ti Grade 2","ψ",67.0,null,null,null,"%","","TE processed, saturation strain (e ≈ 4)","","","",false,"","discussion",""],["oa:W2782883955","Ti-6Al-4V","coefficient de striction Z",3.0,null,null,null,"%","","treated β","lamellar","","",false,"","conclusions",""],["oa:W2795758250","Ti-6Al-4V","relative adhesion rates",54.13,null,null,null,"%","","950 °C","","","",false,"","results_discussion","The relative adhesion rates of BMMSCs on the original scaffold, and scaffolds heat-treated at 800 °C, 950 °C and 1000 °C were 43.07%, 49.87%, 54.13% and 65.02%, respectively ()."],["oa:W2795758250","Ti-6Al-4V","relative adhesion rates",65.02,null,null,null,"%","","1000 °C","","","",false,"","results_discussion","The relative adhesion rates of BMMSCs on the original scaffold, and scaffolds heat-treated at 800 °C, 950 °C and 1000 °C were 43.07%, 49.87%, 54.13% and 65.02%, respectively ()."],["oa:W2795758250","Ti-6Al-4V","relative adhesion rates",43.07,null,null,null,"%","","original","","","",false,"","results_discussion","The relative adhesion rates of BMMSCs on the original scaffold, and scaffolds heat-treated at 800 °C, 950 °C and 1000 °C were 43.07%, 49.87%, 54.13% and 65.02%, respectively ()."],["oa:W2795758250","Ti-6Al-4V","relative adhesion rates",49.87,null,null,null,"%","","800 °C","","","",false,"","results_discussion","The relative adhesion rates of BMMSCs on the original scaffold, and scaffolds heat-treated at 800 °C, 950 °C and 1000 °C were 43.07%, 49.87%, 54.13% and 65.02%, respectively ()."],["oa:W2801956677","Ti35Nb4Sn","residual strain",0.0,0.0,0.0,null,"","","","","","",false,"unit_missing","discussion","Hysteresis increased and residual strain accumulated with an increasing volumetric porosity value (Fig. 5)."],["oa:W2801956677","Ti35Nb4Sn","accumulated residual strain",0.0,0.0,0.0,null,"","","","","","",false,"unit_missing","discussion","Specimens manufactured with ﬁbers as porogen agents presented a more signiﬁcant accumulated residual strain than their particle-void counterparts for the same nominal porosity, which is indicative of failure by microfracturing (Fig. 5d, e, f)."],["oa:W2802936142","Ti-α","réduction de masse",50.0,50.0,50.0,null,"%","700°C","Gre30","","","",false,"","conclusions",""],["oa:W2802936142","Ti-α","réduction de masse",12.5,10.0,15.0,null,"%","700°C","laser","","","",false,"","conclusions",""],["oa:W2802936142","Ti-βm","réduction 15% de la prise de masse",15.0,null,null,null,"%","700°C","laser, 100h oxidation","","","",false,"","conclusions",""],["oa:W2802936142","Ti-15Mo-3Nb-3Al-0.2Si","réduction de masse",15.0,null,null,null,"%","700°C","laser, 100h oxidation","","","",false,"","conclusions",""],["oa:W2802936142","Ti-βm","réduction 40% de la prise de masse",40.0,null,null,null,"%","700°C","laser, 3000h oxidation","","","",false,"","conclusions",""],["oa:W2807970422","CP-Ti Grade 2","redução de área",55.0,45.0,65.0,null,"%","","","","","",false,"","abstract",""],["oa:W2885700369","Ti-6Al-4V","Reduction of area (%)",25.0,null,null,null,"%","","","","","",false,"","methods","Tensile strength (MPa) 0.2% Proof stress (MPa) Density (g/cm3) Elongation 5D (%) 960 ± 1270 885 4.42 8 Reduction of area (%) Modulus of elasticity tension (GPa) Hardness (Hv) Thermal conductivity (W/mK) 25 100–130 330–370 7 Table 2."],["oa:W2886277662","Ti-6Al-4V","reduction of area",20.0,null,null,null,"%","room temperature","as-built SLM","martensitic α'","tensile test","",false,"","conclusions","The average ductility and reduction of area in the HIP-processed samples with an as-built surface are 9.2% and 20%, respectively."],["oa:W2886277662","Ti-6Al-4V","reduction of area",9.6,9.6,9.6,null,"%","","HIP-processed, machined","","","",false,"","results_discussion","With respect to the machined ones, the elongation and the reduction of area are decreased by 28% and 52%, respectively, due to the surface roughness."],["oa:W2886277662","Ti-6Al-4V","reduction of area",20.0,20.0,20.0,null,"%","","HIP-processed, as-built","","","",false,"","results_discussion","For HIP-processed samples with as-built surfaces, the elongation and the reduction of area are about 9.2% and 20%, respectively."],["oa:W2893730654","Ti-6Al-4V","Ra",92.0,null,null,null,"%","","as-built SLM","","","",false,"","conclusions",""],["oa:W2893943115","Ti-6Al-4V","reduction of area",0.0,null,null,null,"%","room temperature","sub-transus heat treatment 920°C/2h + water quenching","dual-phase α+α'","tensile test","10-3 s-1",false,"","methods",""],["oa:W2903606959","Ti-6Al-4V","《xBeam 3D Metal Printing> WIM IIoJIyueHHx 3D H3- W = 36 %",36.0,null,null,null,"%","","","","","",false,"","front",""],["oa:W2905306899","CP-Ti Grade 2","reduction in area",24.0,null,null,null,"%","","","","","",false,"","results_discussion","The elongation was 3% lower and the reduction in area was almost 24% lower in the first specimen than in the latter one."],["oa:W2906802190","Ti 6242","fraction de ténacité résiduelle (expérimental)",70.9,null,null,null,"%","20°C","aged at 600°C for 1000 h","","","",false,"","discussion",""],["oa:W2906802190","Ti 6242","fraction de ténacité résiduelle (Wert-Zener)",52.5,null,null,null,"%","20°C","aged at 600°C for 1000 h","","","",false,"","discussion",""],["oa:W2906802190","Ti 6242","fraction de ténacité résiduelle (Wert-Zener)",65.7,null,null,null,"%","20°C","aged at 500°C for 1000 h","","","",false,"","discussion",""],["oa:W2906802190","Ti 6242","fraction de ténacité résiduelle (Wert-Zener)",68.7,null,null,null,"%","20°C","aged at 450°C for 1000 h","","","",false,"","discussion",""],["oa:W2906802190","Ti 6242","fraction de ténacité résiduelle (expérimental)",84.5,null,null,null,"%","20°C","aged at 450°C for 1000 h","","","",false,"","discussion",""],["oa:W2906802190","Ti 17","X’t",0.286,null,null,null,"","","aged 400°C","","","",false,"unit_missing","discussion",""],["oa:W2906802190","Ti 17","X’t",0.571,null,null,null,"","","aged 400°C","","","",false,"unit_missing","discussion",""],["oa:W2906802190","Ti 17","X’t",0.595,null,null,null,"","","aged 400°C","","","",false,"unit_missing","discussion",""],["oa:W2906802190","Ti 17","X’t",0.595,null,null,null,"","","aged 400°C","","","",false,"unit_missing","discussion",""],["oa:W2906802190","Ti 6242","fraction de ténacité résiduelle (expérimental)",73.6,null,null,null,"%","20°C","aged at 500°C for 1000 h","","","",false,"","discussion",""],["oa:W2910303431","Ti-17Nb-6Ta","reduction ratio",95.0,null,null,null,"%","","cold-rolled 95% reduction","","","",false,"","methods","The first group flat cold-rolled deformed specimens with a reduction ratio 95% in the thickness in which the specimens were cut into the dimensions illustrated in using the water jet cutting machine."],["oa:W2913292433","Ti-6Al-4V","Reduction of Area (%)",41.0,null,null,null,"%","room temperature","","","tensile test","",false,"","table","1000\t900\t15\t41"],["oa:W2924759587","Ti-6Al-4V","increase in cross-sectional area",34.0,null,null,null,"%","","","","","",false,"","results_discussion","Typically, the Ti-6-4 bonds see ~ 6% upset over the length and ~ 34% increase in cross-sectional area."],["oa:W2924759587","Ti-6Al-2Sn-4Zr-6Mo","increase in cross-sectional area",28.0,null,null,null,"%","","","","","",false,"","results_discussion","lesser amount of deformation was seen in the Ti-6-2-4-6 bonds with ~ 3% reduction in total length and ~ 28% increase in cross-sectional area."],["oa:W2937975648","","reduction of area",0.0,null,null,null,"%","","","","","",false,"","conclusions",""],["oa:W2944536200","Ti-6Al-4V","Reduction of Area, A, %",42.8,null,null,2.2,"%","room temperature","HIP","","tensile test","",false,"","table","Average and standard deviation, HIP\t120.0 ± 5.8\t976 ± 19\t1090 ± 18\t20.1 ± 0.7\t42.8 ± 2.2\t5"],["oa:W2944536200","Ti-6Al-4V","reduction of area",0.0,null,null,null,"%","room temperature","HIP-ed","","tensile test","",false,"","results","Thus, it appears that HIP significantly improved average elongation and reduction of area, while at the same time slightly decreased the Rm and Rp0.2 (about 5%), suggesting in this composition a Hall-Petch-like behavior."],["oa:W2944536200","Ti-6Al-4V","reduction in area",0.0,null,null,null,"%","room temperature","as-built","","tensile test","",false,"","results","Variation in properties depending upon location was pronounced for the reduction in area and elongation, both with relatively high standard deviations, while the standard deviations of Rm and Rp0.2 were much lower ()."],["oa:W2944536200","Ti-6Al-4V","reduction in area",43.0,40.0,46.0,3.0,"%","room temperature","as-built","","tensile test","",false,"","results","Excluding this one sample, variation in the reduction of area was about 43%±3%, whereas for the AB samples, variation was ±11% ()."],["oa:W2944536200","Ti-6Al-4V","Reduction of Area, A, %",11.5,null,null,5.6,"%","room temperature","as-built","","tensile test","",false,"","table","Average and standard deviation, As-built\t118.8 ± 3.8\t1036 ± 17\t1122 ± 22\t9.8 ± 3.8\t11.5 ± 5.6\t12"],["oa:W2944536200","Ti-6Al-4V","Reduction of Area, A, %",38.3,null,null,11.0,"%","room temperature","HIP","","tensile test","",false,"","table","Average and standard deviation, HIP\t119.5 ± 5.3\t971 ± 20\t1086 ± 19\t18.9 ± 3.1\t38.3 ± 11\t6"],["oa:W2947486466","Ti-6Al-4V","ductile β-phase",40.0,null,null,6.0,"%","875 °C","annealed","","","",false,"","discussion","In our case, the ﬁner grain structure was the main reason for lower cavitation and the ﬁner cavities size at 825 ◦C provided 23 ± 4% of ductile β-phase as compared to 875 ◦C which provided 40 ± 6% of β-phase."],["oa:W2947486466","Ti-6Al-4V","ductile β-phase",23.0,null,null,4.0,"%","825 °C","annealed","","","",false,"","discussion","In our case, the ﬁner grain structure was the main reason for lower cavitation and the ﬁner cavities size at 825 ◦C provided 23 ± 4% of ductile β-phase as compared to 875 ◦C which provided 40 ± 6% of β-phase."],["oa:W2952607182","Ti-6Al-4V","Reduction in area (%)",22.0,null,null,null,"%","","o<./f3 transus 1005°C","","","",false,"","conclusions","- 44- Table 2.1 Properties of annealed Ti-6Al-4V forgings ( 45 ) Forging treatment Properties 0( + P (3 Phase field Phase field Tensile Ultimate (MPa) 978 991 Tensile Viel d (MP a) 940 912 Tensile Elongation ( %) 16 12 Reduction in area (%) 45 22 ~ Fracture toughness (MPam') 52 79 107 Fatigue limit (MP a) :!\"494 :!\"744 o Annealed 2 hours at 705 e, air cooled after forging o<./f3 transus 1005 0 e Axial loadings = smooth specimen kr = 1.0."],["oa:W2952607182","Ti-6Al-4V","Reduction in area (%)",45.0,null,null,null,"%","","annealed 2 hours at 705°C, air cooled after forging","","","",false,"","conclusions","- 44- Table 2.1 Properties of annealed Ti-6Al-4V forgings ( 45 ) Forging treatment Properties 0( + P (3 Phase field Phase field Tensile Ultimate (MPa) 978 991 Tensile Viel d (MP a) 940 912 Tensile Elongation ( %) 16 12 Reduction in area (%) 45 22 ~ Fracture toughness (MPam') 52 79 107 Fatigue limit (MP a) :!\"494 :!\"744 o Annealed 2 hours at 705 e, air cooled after forging o<./f3 transus 1005 0 e Axial loadings = smooth specimen kr = 1.0."],["oa:W2952649009","Ti-27Nb","déformation recouvrée",1.3,null,null,null,"%","","","","tensile test","",false,"","conclusions",""],["oa:W2952649009","Ti-24Nb-4Zr-8Sn","large déformation recouvrable",3.3,null,null,null,"%","","","","tensile test","",false,"","conclusions",""],["oa:W2952649009","Ti-24Nb-4Zr-8Sn","déformation recouvrée",1.7,null,null,null,"%","","","","tensile test","",false,"","conclusions",""],["oa:W2953504809","alloy 4","index of hot brittleness A",39.8,null,null,null,"%","room temperature","","","Houldcroft test","",false,"","methods",""],["oa:W2953504809","alloy 2","index of hot brittleness A",42.4,null,null,null,"%","room temperature","","","Houldcroft test","",false,"","methods",""],["oa:W2969821239","","RA (%)",35.0,null,null,null,"%","","DSHT","","","",false,"","results_discussion","Cycle Hardness, HV20 Yield strength YS (MPa) Ultimate tensile strength UTS (MPa) Elongation El (%) Reduction in area RA (%) SSHT 405 1297 1336 8 26 DSHT 390 1190 1239 11 35 3.3."],["oa:W2969821239","","RA (%)",26.0,null,null,null,"%","","SSHT","","","",false,"","results_discussion","Cycle Hardness, HV20 Yield strength YS (MPa) Ultimate tensile strength UTS (MPa) Elongation El (%) Reduction in area RA (%) SSHT 405 1297 1336 8 26 DSHT 390 1190 1239 11 35 3.3."],["oa:W2969840107","AlNbTiVZr0,5","contração",18.5,null,null,null,"%","room temperature","homogenized","","compression test","",false,"","abstract",""],["oa:W2969840107","AlNbTiVZr0,5","contração",50.0,null,null,null,"%","room temperature","as-built","","compression test","",false,"","abstract",""],["oa:W2978859342","Auoy 207","reduction in area",1.0,null,null,null,"%","room temperature","HEPed and heat treated","","tensile test","83 x 10^ mm/mm/s",false,"","results",""],["oa:W2982230386","TC alloy","recrystallization volume fractions",4.42,null,null,null,"%","1000 °C","","","","0.1 s–1",true,"","results_discussion","The corresponding recrystallization volume fractions are 4.42 % and 2.29 %, respectively, and the recrystallized average grain sizes are 3.0 μm and 2.47 μm."],["oa:W2982230386","Ti-6Al-4V","recrystallization volume fractions",6.78,null,null,null,"%","1100 °C","","","","1.0 s–1",true,"","results_discussion","The corresponding recrystallization volume fractions are 2.29 % and 6.78 %, respectively, and the recrystallized average grain size are 2.47 μm and 3.64 μm."],["oa:W2982230386","TC alloy","recrystallization volume fractions",2.29,null,null,null,"%","1000 °C","","","","1.0 s–1",true,"","results_discussion","The corresponding recrystallization volume fractions are 4.42 % and 2.29 %, respectively, and the recrystallized average grain sizes are 3.0 μm and 2.47 μm."],["oa:W2982230386","Ti-6Al-4V","recrystallization volume fractions",2.29,null,null,null,"%","1000 °C","","","","1.0 s–1",true,"","results_discussion","The corresponding
