Repository: akhtar07/tisci-explorer

# TiSci Explorer

A read-only, static explorer for **TiSci**, an autonomous research agent for titanium alloys. TiSci reads the
titanium-alloy literature, builds a knowledge graph and a table of measured values, proposes hypotheses where the
graph has gaps, and tests them with DFT (MACE / VASP) and the ICME-lite multiscale chain.

**Live site:** https://akhtar07.github.io/tisci-explorer/

The site has seven sections:

| Section | What it shows |
|---|---|
| Overview | Corpus → graph → facts → hypotheses → verdicts, with the snapshot's counts |
| Worked example | One full loop for W in α-Ti: graph path, hypothesis, novelty check, DFT test, verdict, follow-up, DAMASK |

File: data/facts/relative_density.json (part 3 of 10)
"results_discussion","93 94 95 96 97 98 99 100 IHP (1300ºC–50MPa–15') HP (1300ºC–30MPa–30') P&S + HIP (1000ºC–100MPa–20') P&S (1350ºC–2h) (Tensile) P&S (1350ºC–4h) (Bending) IHP (1100ºC–50MPa–15') HP (1100ºC–30MPa–1h) P&S + HIP (1000ºC–100MPa–20') P&S (1350ºC–2h) (Tensile) P&S (1350ºC–4h) (Bending) Relative Density [%] Ti64–PA Ti64–MA"],["oa:W1577649195","Ti-6Al-4V","Relative Density [%]",97.0,null,null,null,"%","","P&S (1350ºC–4h) (Bending)","","","",false,"","results_discussion","93 94 95 96 97 98 99 100 IHP (1300ºC–50MPa–15') HP (1300ºC–30MPa–30') P&S + HIP (1000ºC–100MPa–20') P&S (1350ºC–2h) (Tensile) P&S (1350ºC–4h) (Bending) IHP (1100ºC–50MPa–15') HP (1100ºC–30MPa–1h) P&S + HIP (1000ºC–100MPa–20') P&S (1350ºC–2h) (Tensile) P&S (1350ºC–4h) (Bending) Relative Density [%] Ti64–PA Ti64–MA"],["oa:W1577649195","Ti-6Al-4V","Relative Density [%]",98.0,null,null,null,"%","","IHP (1100ºC–50MPa–15')","","","",false,"","results_discussion","93 94 95 96 97 98 99 100 IHP (1300ºC–50MPa–15') HP (1300ºC–30MPa–30') P&S + HIP (1000ºC–100MPa–20') P&S (1350ºC–2h) (Tensile) P&S (1350ºC–4h) (Bending) IHP (1100ºC–50MPa–15') HP (1100ºC–30MPa–1h) P&S + HIP (1000ºC–100MPa–20') P&S (1350ºC–2h) (Tensile) P&S (1350ºC–4h) (Bending) Relative Density [%] Ti64–PA Ti64–MA"],["oa:W1577649195","Ti-6Al-4V","Relative Density [%]",99.0,null,null,null,"%","","HP (1100ºC–30MPa–1h)","","","",false,"","results_discussion","93 94 95 96 97 98 99 100 IHP (1300ºC–50MPa–15') HP (1300ºC–30MPa–30') P&S + HIP (1000ºC–100MPa–20') P&S (1350ºC–2h) (Tensile) P&S (1350ºC–4h) (Bending) IHP (1100ºC–50MPa–15') HP (1100ºC–30MPa–1h) P&S + HIP (1000ºC–100MPa–20') P&S (1350ºC–2h) (Tensile) P&S (1350ºC–4h) (Bending) Relative Density [%] Ti64–PA Ti64–MA"],["oa:W1577649195","Ti-6Al-4V","Relative Density [%]",100.0,null,null,null,"%","","P&S + HIP (1000ºC–100MPa–20')","","","",false,"","results_discussion","93 94 95 96 97 98 99 100 IHP (1300ºC–50MPa–15') HP (1300ºC–30MPa–30') P&S + HIP (1000ºC–100MPa–20') P&S (1350ºC–2h) (Tensile) P&S (1350ºC–4h) (Bending) IHP (1100ºC–50MPa–15') HP (1100ºC–30MPa–1h) P&S + HIP (1000ºC–100MPa–20') P&S (1350ºC–2h) (Tensile) P&S (1350ºC–4h) (Bending) Relative Density [%] Ti64–PA Ti64–MA"],["oa:W1577649195","Ti-6Al-4V","Relative Density [%]",96.0,null,null,null,"%","","P&S (1350ºC–2h) (Tensile)","","","",false,"","results_discussion","93 94 95 96 97 98 99 100 IHP (1300ºC–50MPa–15') HP (1300ºC–30MPa–30') P&S + HIP (1000ºC–100MPa–20') P&S (1350ºC–2h) (Tensile) P&S (1350ºC–4h) (Bending) IHP (1100ºC–50MPa–15') HP (1100ºC–30MPa–1h) P&S + HIP (1000ºC–100MPa–20') P&S (1350ºC–2h) (Tensile) P&S (1350ºC–4h) (Bending) Relative Density [%] Ti64–PA Ti64–MA"],["oa:W1577649195","Ti-6Al-4V","Relative Density [%]",97.0,null,null,null,"%","","P&S (1350ºC–4h) (Bending)","","","",false,"","results_discussion","93 94 95 96 97 98 99 100 IHP (1300ºC–50MPa–15') HP (1300ºC–30MPa–30') P&S + HIP (1000ºC–100MPa–20') P&S (1350ºC–2h) (Tensile) P&S (1350ºC–4h) (Bending) IHP (1100ºC–50MPa–15') HP (1100ºC–30MPa–1h) P&S + HIP (1000ºC–100MPa–20') P&S (1350ºC–2h) (Tensile) P&S (1350ºC–4h) (Bending) Relative Density [%] Ti64–PA Ti64–MA"],["oa:W1577649195","Ti-6Al-4V","relative density",95.5,95.0,96.0,null,"%","","P&S (1250ºC–4h)","","","",false,"","results_discussion","Diseño y Procesado de Aleaciones de Titanio mediante Técnicas Pulvimetalúrgicas Avanzadas 333 Uniaxial Pressing and Sintering (P&S): the employment of the conventional powder metallurgy route for processing the Ti–6Al–4V alloy, generally, permits to obtain a relative density between 95% and 96% when using a sintering temperature between 1250ºC and 1350ºC and a dwell time of 2 or 4 hours."],["oa:W1577649195","Ti-6Al-4V","relative density",1.0,1.0,5.0,null,"%","","P&S + HIP","","","",false,"out_of_range","results_discussion","Hot Isostatic Pressing (HIP): the application of a post–processing by HIP to sintered specimens leads to an increment of relative density variable between 1% and 5% depending on the processing parameters employed."],["oa:W1577649195","Ti-6Al-4V","relative density",98.0,null,null,null,"%","","HP (1100ºC–30MPa–1h)","","","",false,"","results_discussion","Conventional Hot–pressing (HP): the processing of Ti64–PA and Ti64–MA powders by conventional hot–pressing allows to obtain relative density comparable to that of HIPed samples (approximately 98%) regardless of the powder production route."],["oa:W1577649195","Ti-6Al-4V","densification",67.0,60.0,74.0,null,"%","","P&S","","","",false,"","results_discussion","6.4.1 – Uniaxial Pressing and Sintering (P&S) 6.4.1.1 – Relative Density As for the other materials studied, it is interesting to know some physical parameters such as the green density (85.98% ± 1.18%), the shrinkage, which increases with the temperature and it is greater for longer sintering times ranging from 8% to 10.5%, and the densification of the samples (60–74%) to better understand the behaviour of the alloy."],["oa:W1577649195","Ti-6Al-7Nb","relative density",95.0,94.0,96.0,null,"%","","","","","",false,"","results_discussion","As it can be seen in Figure 6.168, the relative density of the Ti–6Al–7Nb alloy increases with the sintering temperature for both processing times ranging from 94% to 96% where the increment seems to be slightly higher from 1250ºC to 1300ºC than from 1300ºC to 1350ºC."],["oa:W1577649195","Ti-6Al-7Nb","relative density",97.0,null,null,null,"%","","HIPed","","","",false,"","results_discussion","6.4.2.1 – Relative Density The results of the relative density measured on HIPed components are displayed in Figure 6.184."],["oa:W1577649195","Ti-6Al-7Nb","relative density",0.0,null,null,null,"","","hot-pressed","","","",false,"unit_missing","results_discussion","Diseño y Procesado de Aleaciones de Titanio mediante Técnicas Pulvimetalúrgicas Avanzadas 359 Figure 6.196 – Relative density as a function of the processing temperature for Ti–6Al– 7Nb hot–pressed specimens."],["oa:W1577649195","Ti-6Al-7Nb","relative density",0.0,null,null,null,"","","hot-pressed","","","",false,"unit_missing","results_discussion","The relative density of the hot–pressed components (Figure 6.196) increases with the processing temperature and it is higher than that of P&S specimens."],["oa:W1577649195","Ti-6Al-7Nb","relative density",97.0,null,null,null,"%","","inductive hot-pressing (IHP) 1100°C – 50MPa – 15 min","","","",false,"","results_discussion","At 1100°C the relative density is greater than 97%, which is approximately 1.5% higher than that of P&S specimens sintered at 1300°C during 4 hours."],["oa:W1577649195","Ti-6Al-7Nb","relative density",100.0,null,null,null,"%","","inductive hot-pressing (IHP) 1300°C","","","",false,"","results_discussion","As it can be seen in Figure 6.204, the processing of the biomedical Ti–6Al–7Nb alloy by inductive hot–pressing permits to reach fully dense material employing a temperature of 1300°C."],["oa:W1577649195","Ti-6Al-7Nb","relative density",96.0,null,null,null,"%","","","","","",false,"","results_discussion","As it can be seen in Figure 6.209, the highest relative density obtained by P&S is approximately 96% and the application of a post–processing by HIP leads only to an improvement of 2% due to the superficial porosity that could not be sealed."],["oa:W1577649195","Ti-6Al-7Nb","relative density",94.2,null,null,null,"%","","P&S","","","",false,"","results_discussion","As it can be seen in Figure 6.210, when the effect of the contaminants is excluded, the hardness of the material increases with the increment of relative density from 300 to 335 HV30 when the relative density increases from 94.2% (P&S) to 97.8% (HP)."],["oa:W1577649195","Ti-6Al-7Nb","relative density",97.8,null,null,null,"%","","HP","","","",false,"","results_discussion","As it can be seen in Figure 6.210, when the effect of the contaminants is excluded, the hardness of the material increases with the increment of relative density from 300 to 335 HV30 when the relative density increases from 94.2% (P&S) to 97.8% (HP)."],["oa:W1577649195","Ti-6Al-7Nb","relative density",95.0,94.0,96.0,null,"%","","P&S (1250ºC–2h)","","","",false,"","results_discussion","Exactly the same trend was found for the densification, which increases from 60% to 74%, and the relative density, which ranges from 94 to 96%, a quite common value for titanium alloys processed by conventional P/M."],["oa:W1577649195","Ti-6Al-7Nb","relative density",95.5,94.0,97.0,null,"%","","P&S + HIP (850ºC–200MPa–20')","","","",false,"","results_discussion","Hot Isostatic Pressing (HIP): the post–processing of the sintered components does not permit to obtain fully dense materials due to the open porosity present in the sintered specimens but the relative density can be increased from 94% to 97%."],["oa:W1577649195","Ti-6Al-7Nb","increment of the relative density of 2%",2.0,null,null,null,"%","","HP (1100ºC–30MPa–1h)","","","",false,"out_of_range","results_discussion","Conventional Hot–pressing (HP): the processing of the Ti–6Al–7Nb alloy by conventional hot–pressing leads to an increment of the relative density of 2% compared to P&S, reaching similar hardness values."],["oa:W1583498654","M1 (10 vol% TiB)","density",94.0,null,null,null,"%","","","","","",false,"","results",""],["oa:W1583498654","M2 (20 vol% TiB)","density",90.0,null,null,null,"%","","","","","",false,"","results",""],["oa:W1583498654","M1 (10 vol% TiB)","density",90.0,null,null,null,"%","","","","","",false,"","discussion",""],["oa:W1583498654","M2 (20 vol% TiB)","density",90.0,null,null,null,"%","","","","","",false,"","discussion",""],["oa:W1583498654","","relative_density",93.5,null,null,0.2,"%","","","","","",false,"","results_discussion",""],["oa:W1583498654","","relative_density",93.5,null,null,null,"%","","","","","",false,"","results_discussion",""],["oa:W1583498654","","density",93.5,null,null,null,"%","","","","","",false,"","conclusions",""],["oa:W165629646","HDH Ti-6Al-4V","relative density",0.0,null,null,null,"","","as-sintered","","","",false,"unit_missing","abstract",""],["oa:W165629646","GA Ti-6Al-4V","relative density",0.0,null,null,null,"","","as-sintered","","","",false,"unit_missing","abstract",""],["oa:W165629646","Ti-6Al-4V","relative density",91.0,91.0,91.0,null,"%","","as-sintered","","","",false,"","conclusions",""],["oa:W165629646","Ti","relative density",81.6,77.7,81.6,null,"%","","","","","",false,"","discussion",""],["oa:W165629646","HDH Ti","relative density",97.0,75.0,97.0,null,"%","","","","","",false,"","discussion",""],["oa:W165629646","HDH Ti","relative density",92.0,null,null,null,"%","250 °C","","","","",false,"","discussion",""],["oa:W165629646","Ti","relative density",90.0,90.0,90.0,null,"%","room temperature","","","","",false,"","discussion",""],["oa:W165629646","Ti-6Al-4V","relative density",80.0,80.0,80.0,null,"%","room temperature","","","","",false,"","discussion",""],["oa:W165629646","HDH Ti-6Al-4V","relative density",80.0,80.0,80.0,null,"%","450 °C","","","","",false,"","discussion",""],["oa:W165629646","GA Ti-6Al-4V","relative density",80.0,80.0,80.0,null,"%","450 °C","","","","",false,"","discussion",""],["oa:W165629646","Ti-6Al-4V","relative density",84.5,84.5,84.5,null,"%","room temperature","","","","",false,"","discussion",""],["oa:W165629646","Ti-6Al-4V","relative density",0.95,null,null,null,"","450 °C","","","","",false,"unit_missing","discussion",""],["oa:W165629646","Ti-6Al-4V","relative density",0.97,null,null,null,"","500 °C","","","","",false,"unit_missing","discussion",""],["oa:W165629646","Ti-6Al-4V","relative density",0.98,null,null,null,"","550 °C","","","","",false,"unit_missing","discussion",""],["oa:W165629646","Ti-6Al-4V","relative density",0.0,null,null,null,"","","as-sintered","","","",false,"unit_missing","discussion",""],["oa:W165629646","Ti","relative density",0.0,null,null,null,"","","as-sintered","","","",false,"unit_missing","discussion",""],["oa:W165629646","Ti","relative density",0.0,null,null,null,"","","","","","",false,"unit_missing","conclusions",""],["oa:W165629646","Ti-6Al-4V","relative density",0.0,null,null,null,"","","","","","",false,"unit_missing","conclusions",""],["oa:W1852387626","Ti-6Al-4V","relative density",0.995,null,null,null,"unitless","room temperature","as-built SLM","","gravimetric","",false,"unit_mismatch","methods","A precise 40SM-200A analytical scale with a sensitivity of 0.0001g was used to calculate a relative density (relative to 4.42 g/cm3)."],["oa:W1852387626","Ti-6Al-4V","relative density",1.0,null,null,null,"%","","","","","",false,"out_of_range","methods","As indicated in Figure 3a, calculated 100 per cent relative density values are observed for the 0.5d spacing and 1000 mm/s speed."],["oa:W1852387626","Ti-6Al-4V","relative density",0.0032,null,null,null,"","","","","","",false,"unit_missing","methods","The remelt build pattern resulted in an average relative density that is 0.32 per cent higher than that produced by the single counterpart pattern."],["oa:W1852387626","Ti-6Al-4V","relative density",95.19,null,null,0.04,"%","","0.9d, 1000mm/s, single","","water displacement","",false,"","methods","Table 2: Comparison between water displacement and CT scan density results Parameter combination Water displacement CT scan 0.9d, 1000mm/s, single 95.19±0.04% 94.60±0.25% 0.7d, 600 mm/s, remelt 98.98±0.15% 99.55±0.25% 0.7d, 600 mm/s, single 98.50±0.15% 98.18±0.25%"],["oa:W1852387626","Ti-6Al-4V","relative density",94.6,null,null,0.25,"%","","0.9d, 1000mm/s, single","","CT scan","",false,"","methods","Table 2: Comparison between water displacement and CT scan density results Parameter combination Water displacement CT scan 0.9d, 1000mm/s, single 95.19±0.04% 94.60±0.25% 0.7d, 600 mm/s, remelt 98.98±0.15% 99.55±0.25% 0.7d, 600 mm/s, single 98.50±0.15% 98.18±0.25%"],["oa:W1852387626","Ti-6Al-4V","relative density",98.98,null,null,0.15,"%","","0.7d, 600 mm/s, remelt","","water displacement","",false,"","methods","Table 2: Comparison between water displacement and CT scan density results Parameter combination Water displacement CT scan 0.9d, 1000mm/s, single 95.19±0.04% 94.60±0.25% 0.7d, 600 mm/s, remelt 98.98±0.15% 99.55±0.25% 0.7d, 600 mm/s, single 98.50±0.15% 98.18±0.25%"],["oa:W1852387626","Ti-6Al-4V","relative density",99.55,null,null,0.25,"%","","0.7d, 600 mm/s, remelt","","CT scan","",false,"","methods","Table 2: Comparison between water displacement and CT scan density results Parameter combination Water displacement CT scan 0.9d, 1000mm/s, single 95.19±0.04% 94.60±0.25% 0.7d, 600 mm/s, remelt 98.98±0.15% 99.55±0.25% 0.7d, 600 mm/s, single 98.50±0.15% 98.18±0.25%"],["oa:W1852387626","Ti-6Al-4V","relative density",98.5,null,null,0.15,"%","","0.7d, 600 mm/s, single","","water displacement","",false,"","methods","Table 2: Comparison between water displacement and CT scan density results Parameter combination Water displacement CT scan 0.9d, 1000mm/s, single 95.19±0.04% 94.60±0.25% 0.7d, 600 mm/s, remelt 98.98±0.15% 99.55±0.25% 0.7d, 600 mm/s, single 98.50±0.15% 98.18±0.25%"],["oa:W1852387626","Ti-6Al-4V","relative density",98.18,null,null,0.25,"%","","0.7d, 600 mm/s, single","","CT scan","",false,"","methods","Table 2: Comparison between water displacement and CT scan density results Parameter combination Water displacement CT scan 0.9d, 1000mm/s, single 95.19±0.04% 94.60±0.25% 0.7d, 600 mm/s, remelt 98.98±0.15% 99.55±0.25% 0.7d, 600 mm/s, single 98.50±0.15% 98.18±0.25%"],["oa:W1964002867","Ti-6Al-4V","relative density",91.4,86.2,96.6,null,"%","","","","","",false,"","results_discussion",""],["oa:W1964002867","Ti-3Al-2.5V","relative density",92.75,88.4,97.1,null,"%","","","","","",false,"","results_discussion",""],["oa:W1980110786","Ti-Grade 4","relative density",99.0,null,null,null,"%","","hot pressed at 1100°C","","","",false,"","results_discussion","When observing the composites density at different temperatures, an excellent densification of TiMMCs with NDs resulted after hot pressing at 1100° and 1300°C (relative density up to 99%)."],["oa:W1980110786","Ti-Grade 4","relative density",99.0,null,null,null,"%","","hot pressed at 1300°C","","","",false,"","results_discussion","When observing the composites density at different temperatures, an excellent densification of TiMMCs with NDs resulted after hot pressing at 1100° and 1300°C (relative density up to 99%)."],["oa:W1980110786","Ti-Grade 4","relative density",98.0,null,null,null,"%","","hot consolidated at 900°C","","","",false,"","results_discussion","Additionally, for pure titanium matrix hot consolidated at 900ºC, its relative density was close to 98% (mean Arch. density 4.42g/cm3) [14-15]."],["oa:W1980110786","Ti-Grade 4","relative density",97.6,null,null,null,"%","","hot pressed at 900°C","","","",false,"","results_discussion","In this present work for both types of composites, the lower HP temperature used, the less densification was obtained (after HP at 900ºC relative density up to 97.6% and mean Arch. density 4.415g/cm3)."],["oa:W1980110786","Ti-Grade 4","relative density",99.1,null,null,null,"%","","heat treated at 1300°C","","","",false,"","results_discussion","The highest relative density values were achieved in composites heat treated at 1300ºC, the two types of TiMMCs presented values up to 99.1%."],["oa:W1980110786","Ti-Grade 4","densification",99.1,null,null,null,"%","","","","","",false,"","conclusions","Considering the manufacturing process, the application simultaneously of pressure and high temperature (above 900ºC) contributed to produce composites with excellent densification (up to 99.1%)."],["oa:W1991907360","Ti-6Al-4V","relative density",0.97,null,null,null,"","","as-built SLM","","","",false,"unit_missing","results",""],["oa:W2000259387","Ti-6Al-4V","relative bending stiffness",0.4,null,null,null,"","","","","","",false,"unit_missing","results_discussion","This pore diameter allows for up to 60% reduction in bending stiffness (), while limiting the flexural stress concentration factor within 4.35 ()."],["oa:W2000259387","Ti-6Al-4V","overall stiffness",0.35,null,null,null,"","","","","","",false,"unit_missing","results_discussion","As per , it may be concluded that for a porosity of 60%, overall stiffness as low as 35% of the corresponding stiffness of the fully dense solid model could be achieved corresponding to a pore diameter in the proximity of 3.65 mm."],["oa:W2000259387","Ti-6Al-4V","relative stiffness",35.0,null,null,null,"%","","","","","",false,"out_of_range","conclusions","The plots that have been obtained for the different kinds of loading (compressive, flexural, and combined) depicting the variation of the relative stiffness and stress concentration factor as well as the optimizing parameter and pore efficiency suggest that a pore diameter of 3.65 mm for 40% porosity produces the most favorable results as far as optimizing the stiffness and stress concentration parameters are concerned."],["oa:W2000259387","Ti-6Al-4V","stiffness reduction",65.0,null,null,null,"%","","","","","",false,"","conclusions","On incorporation of this optimum pore diameter of 3.65 mm in the porous region of the hip implant, a stiffness reduction of up to 65% that of the fully dense solid hip implant may be expected."],["oa:W2021110564","","45.84%",45.84,null,null,null,"%","","","","","",false,"out_of_range","discussion",""],["oa:W2021110564","","55.13%",55.13,null,null,null,"%","","","","","",false,"","discussion",""],["oa:W2021110564","","65.15%",65.15,null,null,null,"%","","","","","",false,"","discussion",""],["oa:W2035482930","Ti-6Al-4V","relative density",0.98,null,null,null,"","room temperature","as-built EBM","","density measurement","",false,"unit_missing","methods","For samples prepared at each melt-scan as modeled in Figure 2, the density was measured and compared with ideal, fully dense Ti-6Al-4V (having a density s of 4.42 g/cm3) as relative density: /s."],["oa:W2044274291","CP-Ti Grade 2","DE",100.0,100.0,100.0,null,"%","","","","","",false,"","results_discussion","A DE of 100% was achieved."],["oa:W2055356903","Ti-3O-2Al","Relative Density (%)",100.0,null,null,null,"%","","post-HPT annealing","","","",false,"","results_discussion",""],["oa:W2055356903","","relative density",0.0,null,null,null,"","","annealed at 973 K/1 h","","","",false,"unit_missing","results_discussion",""],["oa:W2055356903","","relative density",0.0,null,null,null,"","","HPT-processed","","","",false,"unit_missing","results_discussion",""],["oa:W2064687670","","relative density",99.87,null,null,null,"%","","","","","",false,"","results_discussion",""],["oa:W2064687670","","relative density",99.91,null,null,null,"%","","","","","",false,"","results_discussion",""],["oa:W2076626093","Ti-6Al-4V","relative design density",0.35,null,null,null,"","","as-fabricated EBM (z)","","","",false,"unit_missing","results_discussion","Consequently, utilizing a corresponding relative stiffness of 0.045 (and considering E o = 110 GPa for Ti-6Al-4V), the relative design density and actual mesh density can be estimated from to be 0.35 and 1.55 g/cm3, respectively. shows a longer Ti-6Al-4V tibial stem having a solid core and an outer mesh structure based on the CAD model illustrated in ."],["oa:W2076626093","","relative density",0.6,null,null,null,"","","","","","",false,"unit_missing","results_discussion","The outer, open-cellular (mesh) surface () has an approximate relative density of 0.6 similar to the femoral knee component in and corresponds to a relative stiffness from of ~0.13 or a porous, transitional-region stiffness of ~14 GPa."],["oa:W2084359057","Ti-6Al-4V","theoretical density",100.0,null,null,null,"%","","","","","",false,"","abstract",""],["oa:W2088299660","Ti-6Al-4V","Relative Density",92.0,null,null,null,"%","","P&S","bimodal","","",false,"","results_discussion",""],["oa:W2088299660","Ti-6Al-4V","Relative Density",93.0,null,null,null,"%","","HIP (850ºC)","","","",false,"","results_discussion",""],["oa:W2088299660","Ti-6Al-4V","Relative Density",94.0,null,null,null,"%","","HIP (1000ºC)","","","",false,"","results_discussion",""],["oa:W2088299660","Ti-3Al-2.5V","Relative Density",95.0,null,null,null,"%","","P&S","","","",false,"","results_discussion",""],["oa:W2088299660","Ti-3Al-2.5V","Relative Density",96.0,null,null,null,"%","","HIP (850ºC)","","","",false,"","results_discussion",""],["oa:W2088299660","Ti-3Al-2.5V","Relative Density",97.0,null,null,null,"%","","HIP (1000ºC)","","","",false,"","results_discussion",""],["oa:W2088299660","Ti-3Al-2.5V","relative density",97.5,null,null,null,"%","","HIP","","","",false,"","conclusions",""],["oa:W2088299660","Ti-6Al-4V","relative density",97.5,null,null,null,"%","","HIP","","","",false,"","conclusions",""],["oa:W2100216734","Tax1","relative density",96.0,null,null,null,"%","","HIPped","","","",false,"","abstract",""],["oa:W2100216734","Tax2","relative density",86.0,null,null,null,"%","","HIPped","","","",false,"","abstract",""],["oa:W2100216734","Tax3","relative density",93.0,null,null,null,"%","","HIPped","","","",false,"","abstract",""],["oa:W2100216734","TiAl","relative density",67.0,null,null,null,"%","","","","","",false,"","results_discussion",""],["oa:W2100216734","TiAl","relative density",69.0,null,null,null,"%","","","","","",false,"","results_discussion",""],["oa:W2100216734","TiAl","relative density",64.0,null,null,null,"%","","","","","",false,"","results_discussion",""],["oa:W2100216734","Tax1","Relative density",96.0,null,null,null,"%","","HIPped at 1200°C/2h + 200MPa","","Archimedes principle","",false,"","results_discussion",""],["oa:W2100216734","Tax2","Relative density",84.0,null,null,null,"%","","HIPped at 1200°C/2h + 200MPa","","","",false,"","results_discussion",""],["oa:W2100216734","Tax3","relative density",93.0,null,null,null,"","","HIPped at 1200°C/2h + 200MPa","","","",false,"unit_missing","results_discussion",""],["oa:W2100216734","Tax2","relative density",93.0,null,null,null,"%","","HIPped","","","",false,"","results_discussion",""],["oa:W2100216734","Tax1","relative density",96.0,null,null,null,"%","","","","","",false,"","conclusions",""],["oa:W2100216734","Tax2","relative density",84.0,null,null,null,"%","","","","","",false,"","conclusions",""],["oa:W2100216734","Tax3","relative density",93.0,null,null,null,"%","","","","","",false,"","conclusions",""],["oa:W2100216734","Tax2","relative density",93.0,null,null,null,"%","","forged at 1160°C","","","",false,"","conclusions",""],["oa:W2107034380","Ti-6Al-4V","relative density",0.0,null,null,null,"","","EFI","","","",false,"unit_missing","abstract","In the present work, we studied the relationship between relative density (RD) of porous Ti6Al4V EFI alloy and five compressive properties of the material, namely elastic gradient or modulus (Es20–70), first maximum stress, plateau stress, yield stress, and energy absorption."],["oa:W2109019874","Ti-35%Nb-7%Zr-X%CPP","relative density",0.0,null,null,null,"","","","","","",false,"unit_missing","results_discussion",""],["oa:W2147955974","Ti-6Al-4V","relative density",0.4028,0.2234,0.5822,null,"","","","","","",false,"unit_missing","abstract","The built structures have a relative density ranging between 0.2234 and 0.5822."],["oa:W2147955974","Ti-6Al-4V","relative density",0.017,0.017,0.017,null,"%","","","","","",false,"out_of_range","results_discussion","The difference in terms of relative density, however, is quite limited and presents a maximum value of 1.7%."],["oa:W2147955974","Ti-6Al-4V","relative density",0.999,null,null,null,"","","","","","",false,"unit_missing","conclusions","The maximum load carrying capability and the lower degree softening is achieved by sample 3 which is characterised by the smaller cell size, the highest size of strut edge and the highest relative density."],["oa:W2147955974","Ti-6Al-4V","ρr",0.319,null,null,null,"","","","","","",false,"unit_missing","table","1\t500\t515\t523\t508\t4356\t1389\t0.3190\t1441\t0.3308"],["oa:W2147955974","Ti-6Al-4V","ρr",0.4596,null,null,null,"","","","","","",false,"unit_missing","table","2\t600\t626\t609\t621\t4409\t2026\t0.4596\t2102\t0.4768"],["oa:W2147955974","Ti-6Al-4V","ρr",0.5822,null,null,null,"","","","","","",false,"unit_missing","table","3\t700\t725\t716\t703\t4462\t2598\t0.5822\t2635\t0.5905"],["oa:W2147955974","Ti-6Al-4V","ρr",0.28,null,null,null,"","","","","","",false,"unit_missing","table","4\t500\t513\t506\t507\t8405\t2354\t0.2800\t2401\t0.2857"],["oa:W2147955974","Ti-6Al-4V","ρr",0.4022,null,null,null,"","","","","","",false,"unit_missing","table","5\t600\t614\t610\t608\t8487\t3414\t0.4022\t3467\t0.4085"],["oa:W2147955974","Ti-6Al-4V","ρr",0.3779,null,null,null,"","","","","","",false,"unit_missing","table","6\t700\t708\t708\t700\t8570\t3239\t0.3779\t3265\t0.3810"],["oa:W2147955974","Ti-6Al-4V","ρr",0.2852,null,null,null,"","","","","","",false,"unit_missing","table","7\t500\t512\t512\t510\t14406\t4108\t0.2852\t4178\t0.2900"],["oa:W2147955974","Ti-6Al-4V","ρr",0.2234,null,null,null,"","","","","","",false,"unit_missing","table","8\t600\t615\t604\t604\t14524\t3245\t0.2234\t3319\t0.2285"],["oa:W2147955974","Ti-6Al-4V","ρr",0.3388,null,null,null,"","","","","","",false,"unit_missing","table","9\t700\t715\t724\t710\t14642\t4962\t0.3388\t5072\t0.3464"],["oa:W2147955974","Ti-6Al-4V","ρreff",0.3308,null,null,null,"","","","","","",false,"unit_missing","table","1\t500\t515\t523\t508\t4356\t1389\t0.3190\t1441\t0.3308"],["oa:W2147955974","Ti-6Al-4V","ρreff",0.4768,null,null,null,"","","","","","",false,"unit_missing","table","2\t600\t626\t609\t621\t4409\t2026\t0.4596\t2102\t0.4768"],["oa:W2147955974","Ti-6Al-4V","ρreff",0.5905,null,null,null,"","","","","","",false,"unit_missing","table","3\t700\t725\t716\t703\t4462\t2598\t0.5822\t2635\t0.5905"],["oa:W2147955974","Ti-6Al-4V","ρreff",0.2857,null,null,null,"","","","","","",false,"unit_missing","table","4\t500\t513\t506\t507\t8405\t2354\t0.2800\t2401\t0.2857"],["oa:W2147955974","Ti-6Al-4V","ρreff",0.4085,null,null,null,"","","","","","",false,"unit_missing","table","5\t600\t614\t610\t608\t8487\t3414\t0.4022\t3467\t0.4085"],["oa:W2147955974","Ti-6Al-4V","ρreff",0.381,null,null,null,"","","","","","",false,"unit_missing","table","6\t700\t708\t708\t700\t8570\t3239\t0.3779\t3265\t0.3810"],["oa:W2147955974","Ti-6Al-4V","ρreff",0.29,null,null,null,"","","","","","",false,"unit_missing","table","7\t500\t512\t512\t510\t14406\t4108\t0.2852\t4178\t0.2900"],["oa:W2147955974","Ti-6Al-4V","ρreff",0.2285,null,null,null,"","","","","","",false,"unit_missing","table","8\t600\t615\t604\t604\t14524\t3245\t0.2234\t3319\t0.2285"],["oa:W2147955974","Ti-6Al-4V","ρreff",0.3464,null,null,null,"","","","","","",false,"unit_missing","table","9\t700\t715\t724\t710\t14642\t4962\t0.3388\t5072\t0.3464"],["oa:W2223873246","Ti-6Al-4V","relative density",99.9,null,null,null,"%","","ECAP 4 passes, 150 MPa back-pressure","","","",false,"","conclusions","Near fully dense samples (~99.9%) were obtained through 4 passes with 150 MPa back-pressure and 8 passes with 100 MPa back-pressure."],["oa:W2223873246","Ti-6Al-4V","relative density",99.9,null,null,null,"%","","ECAP 8 passes, 100 MPa back-pressure","","","",false,"","conclusions","Near fully dense samples (~99.9%) were obtained through 4 passes with 150 MPa back-pressure and 8 passes with 100 MPa back-pressure."],["oa:W2223873246","Ti-15V-3Cr-3Sn-3Al","relative density",99.9,null,null,null,"%","","8 passes at 500 °C with 100 MPa back-pressure","","","",false,"","conclusions","The near fully dense specimen with relative density of ~99.9% was obtained after 8 passes at 500 °C with a back-pressure of 100 MPa."],["oa:W2255520123","Ti-6Al-4V","density",99.7,null,null,null,"%","","as-built DMLS","","","",false,"","abstract",""],["oa:W2298353620","","density",98.6,null,null,null,"%","","","","","",false,"","results_discussion","Porosity can be observed within the sample, and has been measured to give a density value of approx. 98.6 %."],["oa:W2298353620","","porosity",98.6,null,null,null,"%","","","fine α+β","","",false,"","conclusions","Consolidation of synthetic rutile reduced titanium alloy powder has been successfully achieved, resulting in a ﬁne a ? b microstructure of 98.6 % porosity using non-optimised sintering conditions."],["oa:W2473634847","","density",96.0,96.0,96.0,null,"%","","","","","",false,"","abstract","The density of these samples reached 96% of theoretical one but cracks were found through out the samples after sintering."],["oa:W2473634847","","density",96.4,null,null,null,"%","","sintered","","","",false,"","results_discussion","The density of the sample after sintering has reached 96.4% of the theoretical density."],["oa:W2473634847","","density",100.0,null,null,null,"%","","HIPed","","","",false,"","results_discussion","The appearance of the HIPed sample is shown in Figure 4.14 and the density of it has reached nearly 100% of theoretical density."],["oa:W2473634847","","density",96.0,96.0,96.0,null,"%","","","","","",false,"","results_discussion","HIP processing didn't apply on any sample with cracks and the density of each sample after sintering has reached about 96% of the theoretical density."],["oa:W2513464776","Ti-6Al-7Nb","relative_density",97.0,null,null,null,"%","","sintered","","","",false,"","results_discussion","MIM Ti-6Al-7Nb sintered specimens have acquired more than 97% of theoretical density."],["oa:W2513924775","Ti-5%eq.Fe","green density",0.77,null,null,null,"%","","","","","",false,"out_of_range","results_discussion","Precisely, the green density increases approximately from 60% at 300 MPa to 77% at 700 MPa where this are common values for the pressing of irregular HDH titanium powders [26]."],["oa:W2513924775","Ti-7%eq.Fe","green density",0.77,null,null,null,"%","","","","","",false,"out_of_range","results_discussion","Precisely, the green density increases approximately from 60% at 300 MPa to 77% at 700 MPa where this are common values for the pressing of irregular HDH titanium powders [26]."],["oa:W2513924775","Ti-5%eq.Fe","relative density",86.0,null,null,null,"%","","","","","",false,"","results_discussion","The samples sintered at 900 °C are characterised by quite low relative density (approximately 86%) due low processing temperature although the chemical composition is already rather homogeneous (Fig. 2)."],["oa:W2513924775","Ti-7%eq.Fe","relative density",86.5,null,null,null,"%","","","","","",false,"","results_discussion","Due to the higher densiﬁcation that the material experiences, the Ti- 7%eq.Fe alloy generally shows a little bit higher relative density (i.e. 0.5%) with respect to the Ti-5%eq.Fe alloy."],["oa:W2513924775","","relative density",97.0,null,null,null,"%","","","","","",false,"","results_discussion","It is worth mentioning, in particular, relative density values of 97% were obtained in iron-containing powder metallurgy titanium alloys by using ﬁner powders (25 μm spherical titanium mixed with 3 μm iron carbonyl powder) combined with lower sintering temperature (i.e. 1150 °C) but longer dwell time (i.e. 2 h) [19,20]."],["oa:W2513924775","Ti-5%eq.Fe","relative density",0.0,null,null,null,"","","sintered at 1200 °C","completely homogeneous","","",false,"unit_missing","conclusions","Completely homogeneous microstructure are obtained from sintering temperature of 1200 °C and the formation of brittle TiFe-based intermetallic phases is prevented by using the P/ M route of pressing and sintering."],["oa:W2513924775","Ti-7%eq.Fe","relative density",0.0,null,null,null,"","","sintered at 1200 °C","completely homogeneous","","",false,"unit_missing","conclusions","Completely homogeneous microstructure are obtained from sintering temperature of 1200 °C and the formation of brittle TiFe-based intermetallic phases is prevented by using the P/ M route of pressing and sintering."],["oa:W2514479266","Ti-6Al-4V","relative green density",82.5,80.0,85.0,null,"%","","","","","",false,"","methods","The resulting cylindrical compact ejected from the die was 60 mm high and had a relative green density in the range of 80-85%."],["oa:W2514479266","Ti-6Al-4V","relative density",93.0,93.0,93.0,null,"%","","","","","",false,"","methods","To perform the final extrusion step in air these compacts had to have further consolidation using vacuum sintering (to get relative density to ~93%)."],["oa:W2529697654","Ti-40Nb","relative density",99.7,null,null,0.1,"%","","","","","",false,"","methods",""],["oa:W2550213551","Ti-6Al-4V","relative density",0.81,null,null,0.022,"","","as-built EBM","","","",false,"unit_missing","methods",""],["oa:W2550213551","Ti-6Al-4V","relative density",0.97,null,null,0.023,"","","as-built EBM","","","",false,"unit_missing","methods",""],["oa:W2550213551","Ti-6Al-4V","relative density",1.35,null,null,0.223,"","","as-built EBM","","","",false,"unit_missing","methods",""],["oa:W2550213551","Ti-6Al-4V","relative density",1.65,null,null,0.216,"","","as-built EBM","","","",false,"unit_missing","methods",""],["oa:W2550213551","Ti-6Al-4V","relative density",0.81,null,null,0.022,"","","as-built EBM","","","",false,"unit_missing","methods",""],["oa:W2550213551","Ti-6Al-4V","relative density",0.97,null,null,0.023,"","","as-built EBM","","","",false,"unit_missing","methods",""],["oa:W2550213551","Ti-6Al-4V","relative density",1.35,null,null,0.223,"","","as-built EBM","","","",false,"unit_missing","methods",""],["oa:W2550213551","Ti-6Al-4V","relative density",1.65,null,null,0.216,"","","as-built EBM","","","",false,"unit_missing","methods",""],["oa:W2559667240","Ti-6Al-4V","density",0.9999,null,null,null,"","","as-built SLM","","","",false,"unit_missing","results_discussion","Thus, combined with the content of the surface morphology and the cross sectional characteristic of single scan tracks, these process parameters (high scanning speeds (v > 100 mm/s)) are unsuitable for powder bed melt processes, and the stable melt pools (width (1000 μm–720 μm), height (180 μm–244 μm), remelted depth (350 μm–250 μm), and contact angle (42°–52°)) are obtained at the scanning speeds between 40 and 80 mm/s combined with power of 400 W and layer thickness of 200 μm for a successful "],["oa:W2559667240","Ti-6Al-4V","density",0.9689,null,null,null,"","","as-built SLM","","","",false,"unit_missing","results_discussion","For example, when the hatch spacing was fixed at 0.5 mm, the density droped significantly from 99.99% to 96.89% as the scanning speed increased from 40 mm/s to 100 mm/s."],["oa:W2559667240","Ti-6Al-4V","density",0.9973,null,null,null,"","","as-built SLM","","","",false,"unit_missing","results_discussion","When the scanning speed was fixed at 80 mm/s, the density droped from 99.99% to 99.73% as the hatch spacing increased from 0.3 mm to 0.6 mm."],["oa:W2559667240","Ti-6Al-4V","density",0.999,null,null,null,"","","as-built SLM","","","",false,"unit_missing","results_discussion","At the speeds of 40 and 60 mm/s, the variation of hatch spacings had no dramatic effects on density, and the densities declined slightly from 99.99% to 99.90% and from 99.99% to 99.93%, respectively."],["oa:W2559667240","Ti-6Al-4V","density",0.9993,null,null,null,"","","as-built SLM","","","",false,"unit_missing","results_discussion","At the speeds of 40 and 60 mm/s, the variation of hatch spacings had no dramatic effects on density, and the densities declined slightly from 99.99% to 99.90% and from 99.99% to 99.93%, respectively."],["oa:W2559667240","Ti-6Al-4V","density",0.9973,null,null,null,"","","as-built SLM","","","",false,"unit_missing","results_discussion","At the speed of 80 mm/s, the density had a larger fluctuation from 99.99% to 99.73% with increasing hatch spacing from 0.3 mm to 0.6 mm."],["oa:W2559667240","Ti-6Al-4V","density",0.9689,null,null,null,"","","as-built SLM","","","",false,"unit_missing","results_discussion","At the speed of 100 mm/s, the density decreased sharply from 99.94% to 96.89% with increasing hatch spacing from 0.2 mm to 0.5 mm."],["oa:W2559667240","Ti-6Al-4V","maximum density",0.99,null,null,null,"","","as-built SLM","","","",false,"unit_missing","results_discussion","Yadroitsev et al. successfully fabricated the maximum density of the SLM samples (less than 1% porosity) with the layer thickness of 50 µm and the laser spot diameter of 70 µm (see d) []."],["oa:W2559667240","Ti-6Al-4V","relative density",100.0,100.0,100.0,null,"%","","as-built SLM","martensitic α'","","",false,"","results_discussion","However, the relative density cannot reach 100% in spite of using different process parameters due to the residual micropores."],["oa:W2559667240","Ti-6Al-4V","relative density",99.86,99.73,99.99,null,"%","","as-built SLM","","","",false,"","conclusions","- (1)The series of single track experiments showed that a stable and proper melt pool can be obtained at lower scanning speeds from 40 mm/s to 80 mm/s combined with a laser power of 400 W and a laser beam diameter of 200 μm. - (2)All the fabricated samples were very close to full density ranging from 99.73% to 99.99%."],["oa:W2559931356","Ti-6Al-4V","density",99.9,null,null,null,"%","","","","MicroCT","",false,"","conclusions","Defect analysis by MicroCT showed that the DMLS Ti6A4V (ELI) samples had a high density (>99.9%)."],["oa:W2567377920","","relative density",0.95,null,null,null,"","","","","","",false,"unit_missing","methods",""],["oa:W2567377920","","relative density",0.93,null,null,null,"","","","","","",false,"unit_missing","methods",""],["oa:W2567377920","","relative density",0.97,null,null,null,"","","sintered at 1300°C","","","",false,"unit_missing","methods",""],["oa:W2567377920","","relative density",0.95,null,null,null,"","","","","","",false,"unit_missing","methods",""],["oa:W2567377920","","relative density",0.94,null,null,null,"","","","","","",false,"unit_missing","methods",""],["oa:W2567377920","","relative density",0.95,null,null,null,"","","","","","",false,"unit_missing","discussion",""],["oa:W2567377920","","relative density",0.96,null,null,null,"","","","","","",false,"unit_missing","discussion",""],
