Repository: akhtar07/tisci-explorer

# TiSci Explorer

A read-only, static explorer for **TiSci**, an autonomous research agent for titanium alloys. TiSci reads the
titanium-alloy literature, builds a knowledge graph and a table of measured values, proposes hypotheses where the
graph has gaps, and tests them with DFT (MACE / VASP) and the ICME-lite multiscale chain.

**Live site:** https://akhtar07.github.io/tisci-explorer/

The site has seven sections:

| Section | What it shows |
|---|---|
| Overview | Corpus → graph → facts → hypotheses → verdicts, with the snapshot's counts |
| Worked example | One full loop for W in α-Ti: graph path, hypothesis, novelty check, DFT test, verdict, follow-up, DAMASK |

File: data/facts/shear_modulus.json (part 3 of 3)
43.2,null,null,null,"GPa","","","","","",false,"","methods",""],["oa:W4401997056","CP-Ti Grade 2","G",44.0,null,null,null,"GPa","","","","","",false,"","table","G\t44 GPa\tC\t0.08\tBeta Transus\t915 °C"],["oa:W4403192241","TO-C","Torsional strength",0.1558,null,null,null,"GPa","","","","","",false,"out_of_range","table","Torsional strength\t155.85\t191.08\t140.45"],["oa:W4403192241","TO-B","Torsional strength",0.1404,null,null,null,"GPa","","","","","",false,"out_of_range","table","Torsional strength\t155.85\t191.08\t140.45"],["oa:W4403192241","TO-T","Torsional strength",0.1911,null,null,null,"GPa","","","","","",false,"out_of_range","table","Torsional strength\t155.85\t191.08\t140.45"],["oa:W4403843080","Ti-6Al-4V","Shear modulus Gxy",40.72,null,null,null,"GPa","","","","","",false,"","table","Shear modulus Gxy\t40.72\t42.96\tGPa"],["oa:W4403843080","Ti-6Al-4V","Shear modulus Gxy",42.96,null,null,null,"GPa","","","","","",false,"","table","Shear modulus Gxy\t40.72\t42.96\tGPa"],["oa:W4404594085","Ti5/AA2","shear strength",49.0,null,null,null,"GPa","540 °C","","","","",false,"unit_suspect","results_discussion",""],["oa:W4404594085","Ti5/AA2","shear strength",37.0,25.0,49.0,null,"GPa","525–570 °C","","","","",false,"unit_suspect","results_discussion",""],["oa:W4404594085","Ti5/AA2","shear strength",33.6,null,null,null,"GPa","570 °C","","","","",false,"unit_suspect","results_discussion",""],["oa:W4405281960","Ti52Zr40Mo8","G",200.0,null,null,null,"GPa","","C#3 (ordered cubic)","","","",false,"out_of_range","results_discussion","The values of B = 295, 308, G = 180, 200, E = 442, 481, and HV = 20.3, 23.8 (in GPa), where the first values are for SQS and the second values are for the ordered cubic structure C#3 obtained in that study, are comparable to those listed in for this alloy."],["oa:W4405281960","Ti52Zr40Mo8","G",180.0,null,null,null,"GPa","","SQS","","","",false,"out_of_range","results_discussion","The values of B = 295, 308, G = 180, 200, E = 442, 481, and HV = 20.3, 23.8 (in GPa), where the first values are for SQS and the second values are for the ordered cubic structure C#3 obtained in that study, are comparable to those listed in for this alloy."],["oa:W4405760131","Ti-6Al-4V","shear strength",0.725,null,null,null,"GPa","room temperature","","","shear test","",false,"out_of_range","results","The average shear strength of the expanded PSD specimens was 685 MPa, which is around 5.5% lower than the 725 MPa measured for the original PSD specimens."],["oa:W4405760131","Ti-6Al-4V","Shear strength(Fsu, MPa)",0.7249,null,null,null,"GPa","room temperature","","","shear test","",false,"out_of_range","table","Shear strength(Fsu, MPa)\t572.3\t724.9\t685.3"],["oa:W4405760131","Ti-6Al-4V","shear strength",0.685,null,null,null,"GPa","room temperature","","","shear test","",false,"out_of_range","results","The average shear strength of the expanded PSD specimens was 685 MPa, which is around 5.5% lower than the 725 MPa measured for the original PSD specimens."],["oa:W4405760131","Ti-6Al-4V","Shear strength(Fsu, MPa)",0.6853,null,null,null,"GPa","room temperature","","","shear test","",false,"out_of_range","table","Shear strength(Fsu, MPa)\t572.3\t724.9\t685.3"],["oa:W4406319009","Ti-6Al-4V","C66",65.6,null,null,null,"GPa","0 K","0 K","equiaxed α","DFT","",true,"","results",""],["oa:W4406319009","Ti-6Al-4V","C44",48.9,null,null,null,"GPa","0 K","0 K","equiaxed α","DFT","",true,"","results",""],["oa:W4406904184","Ti-6Al-4V","Shear Modulus (GPa)",44.0,null,null,null,"GPa","","","","","",false,"","methods","The cutting speeds used on a lathe machine were 68, 110, and 125 m/min, combined with feed Table 1: Titanium Alloy’s (Ti-6Al-4V) physical properties Mechanical Properties Values Ultimate Tensile Strength (MPa) 1170 Tensile Strength, Yield (MPa) 1100 Modulus of Elasticity (GPa) 114 Shear Modulus (GPa) 44 Elongation at break (%) 10 Poisson’s Ratio 0.342 Table 2: Titanium Alloy’s (Ti-6Al-4V) chemical composition Elements Content (%) Titanium (Ti) 90 Aluminium (Al) 6 Vanadium (V) 4 Iron (Fe) 0.25 Ox"],["oa:W4407867494","Ti-6Al-2Sn-4Zr-2Mo","shear strength",0.2,null,null,null,"GPa","","bonded at 980°C for 120 minutes","","","",false,"out_of_range","abstract","The highest shear strength of 200 MPa was obtained with surface preparation by grinding and polishing and bonding at 980°C for 120 minutes."],["oa:W4408029454","Ti-1553","shear modulus c′",0.0,null,null,null,"","","LPBF-processed","","","",false,"unit_missing","discussion","Fig. 9 shows (a) the shear modulus c′ for the {110}<110> shear, (b) bulk modulus B, (c) Young’s modulus in the <100> direction (E100), and (d) anisotropy factor A (= c44/c′) in a single crystal constituting the LPBF-processed Ti-1553 products (iSC) and the single crystal prepared by the FZ method, as a function of e/a ratio."],["oa:W4408029454","Ti-1553","shear modulus c′",0.0,null,null,null,"","","FZ method","","","",false,"unit_missing","discussion","Fig. 9 shows (a) the shear modulus c′ for the {110}<110> shear, (b) bulk modulus B, (c) Young’s modulus in the <100> direction (E100), and (d) anisotropy factor A (= c44/c′) in a single crystal constituting the LPBF-processed Ti-1553 products (iSC) and the single crystal prepared by the FZ method, as a function of e/a ratio."],["oa:W4408029454","Ti-1553","shear modulus c′",38.5,null,null,null,"GPa","","LPBF-processed","","iSC approximation","",true,"","discussion","Elastic constants of single crystal constituting the LPBF-processed Ti-1553 alloy products, calculated using the iSC approximation, as a function of electron- atom ratio (e/a): (a) shear modulus c′; (b) bulk modulus B; (c) Young’s modulus in the <100> direction E100; and (d) anisotropy factor A."],["oa:W4408029454","Ti-1553","c′ = (c11 − c12)/2",0.0,null,null,null,"","","as-built LPBF","","inverse self-consistent (iSC) approximation","",true,"unit_missing","discussion","Elastic stiffness components of a single crystal constituting Ti-1553 alloy products prepared by LPBF Table 2 lists the elastic stiffness components cij of a Ti-1553 single crystal constituting the LPBF-processed Ti-1553 alloy products, calcu lated using the iSC approximation."],["oa:W4409083073","AMS 4900","C",0.4481,null,null,0.0006,"GPa","","","","shear test","",false,"out_of_range","table","0\t448.1 ± 0.6\t0.1033 ± 0.0012\t0.00093 ± 0.00098"],["oa:W4409083073","AMS 4900","C",0.509,null,null,0.0003,"GPa","","","","shear test","",false,"out_of_range","table","45\t509.0 ± 0.3\t0.1668 ± 0.0014\t0.02833 ± 0.00176"],["oa:W4409083073","AMS 4900","C",0.4912,null,null,0.0002,"GPa","","","","shear test","",false,"out_of_range","table","90\t491.2 ± 0.2\t0.5935 ± 0.0007\t0.03008 ± 0.00086"],["oa:W4409727137","Ti-6Al-4V","shear strength",0.0043,null,null,null,"GPa","","","","","",false,"out_of_range","methods","The foam’s tensile strength was 5.6 MPa, compression strength was 8.4 MPa, and shear strength was 4.3 MPa []."],["oa:W4410952321","Ti-6Al-4V","shear elastic modulus",0.2103,0.033,0.3876,null,"GPa","","","","","",true,"out_of_range","results_discussion","From , it can be concluded that the shear elastic modulus of the rhombic dodecahedron is 0.033 GPa–0.3876 GPa, and the shear elastic modulus of the derived dodecahedron is 0.1454 GPa–0.5794 GPa."],["oa:W4410952321","Ti-6Al-4V","shear elastic modulus",0.3624,0.1454,0.5794,null,"GPa","","","","","",true,"out_of_range","results_discussion","From , it can be concluded that the shear elastic modulus of the rhombic dodecahedron is 0.033 GPa–0.3876 GPa, and the shear elastic modulus of the derived dodecahedron is 0.1454 GPa–0.5794 GPa."],["oa:W4412513976","Ti-6Al-4V","shear strength",0.0036,null,null,null,"GPa","","","","","",false,"out_of_range","results_discussion","When the defocusing distance was negative, the shear strength was only 3.6 MPa."],["oa:W4412513976","Ti-6Al-4V","shear strength",14.4,null,null,null,"GPa","","","","","",false,"unit_suspect","results_discussion","The maximum shear strength of 14.4 MPa was achieved at a defocusing distance of +0.1 mm."],["oa:W4412513976","Ti-6Al-4V","shear strength",11.8,null,null,null,"GPa","","","","","",false,"unit_suspect","results_discussion","However, when the defocusing distance reached +0.2 mm, the shear strength decreased to 11.8 MPa. b illustrates the shear strength of joints welded with different weld spacing."],["oa:W4412513976","Ti-6Al-4V","shear strength",14.4,null,null,null,"GPa","","","","","",false,"unit_suspect","results_discussion","The specimen with weld spacing of 20 μm demonstrated significantly lower shear strength compared to the other three configurations, while the one with weld spacing of 40 μm exhibiting the highest strength of 14.4 MPa."],["oa:W4412882903","Ti-6Al-4V","Shear Modulus",44.0,null,null,null,"GPa","","","","","",false,"","methods","S/N Material Property 304L Steel TI-6AL-4V 1 Density (ρ) 7.9 g/cm3 4.43g/cm3 2 Young’s Modulus (E) 200 GPa 113.8GPa 3 Ultimate Tensile Strength 564 MPa 950Mpa 4 Elongation (ε) at break 58% 14% 5 Poisson’s Ratio (v) 0.28 0.33 6 Tensile Yield Strength 190 MPa 870MPa 7 Fatigue Strength 430 MPa 510MPa 8 Shear Modulus 81 GPa 44GPa 9 Shear Strength 370 MPa 550MPa"],["oa:W4412882903","Ti-6Al-4V","Shear Strength",0.55,null,null,null,"GPa","","","","","",false,"out_of_range","methods","S/N Material Property 304L Steel TI-6AL-4V 1 Density (ρ) 7.9 g/cm3 4.43g/cm3 2 Young’s Modulus (E) 200 GPa 113.8GPa 3 Ultimate Tensile Strength 564 MPa 950Mpa 4 Elongation (ε) at break 58% 14% 5 Poisson’s Ratio (v) 0.28 0.33 6 Tensile Yield Strength 190 MPa 870MPa 7 Fatigue Strength 430 MPa 510MPa 8 Shear Modulus 81 GPa 44GPa 9 Shear Strength 370 MPa 550MPa"],["oa:W4412930195","Ti-6Al-4V","Shear Strength",0.55,null,null,null,"GPa","room temperature","","","","",false,"out_of_range","table","Shear Strength\t550 MPa"],["oa:W4413431015","Ti-6Al-4V","C44",41.0,null,null,null,"GPa","","","","CPFEM prediction","",true,"","table","α\t139\t79\t69\t68\t167\t41\t29"],["oa:W4414688974","Ti-6Al-4V","C 44",181.0,null,null,null,"GPa","","beta","beta","","",false,"out_of_range","table","β\t114\t90\t90\t114\t181"],["oa:W4414688974","Ti-6Al-4V","C 44",30.0,null,null,null,"GPa","","alpha","alpha","","",false,"","table","α\t123\t100\t69\t145\t30"],["oa:W4414688974","Ti-6Al-4V","C 44",30.0,null,null,null,"GPa","","alpha_prime","martensitic α'","","",false,"","table","α′\t120\t100\t67\t125\t30"],["oa:W4414866774","Ti-6Al-4V","G",1.01,null,null,null,"GPa","","","","","",false,"out_of_range","results_discussion","The E or stiffness was found to be 9.09 GPa and G or shear modulus was 1.01 GPa as is shown in Fig. 9(b)."],["oa:W4415534592","","shear modulus 𝐺",46.0,null,null,3.0,"GPa","","","","RUS","",false,"","results_discussion","As observed by RUS, the elastic moduli (Young’s modulus 𝐸 and shear modulus 𝐺) increased significantly by almost 30% with 𝐸= 107 ± 3 GPa and 𝐺= 46 ± 3 GPa compared to the conventionally produced alloy after quenching (𝐸= 83 ± 1 GPa and 𝐺= 31 ± 1 GPa), with the found [001] fibre texture leading to a slight anisotropy (orthorhombic symmetry)."],["oa:W4415534592","","G",39.0,null,null,5.0,"GPa","","quenched","","","",false,"","results_discussion","The complete suppression of 𝜔𝑖𝑠𝑜 formation preserves the favourable elastic properties of the 𝛽 phase with 𝐸= 83 ± 5 GPa and 𝐺= 39 ± 5 GPa (conventionally produced alloy after quenching: 𝐸= 88 ± 1 GPa and 𝐺= 32 ± 1 GPa)."],["oa:W4415943952","Ti35Nb25Zr15Mo15V10 HEA","shear moduli",46.0,46.0,46.0,null,"GPa","","","","","",false,"","results_discussion","The shear moduli for the Ti35Nb25Zr15Mo15V10 HEA, Ti6Al4V, and 316L SS, were estimated at 46, 45, and 90 GPa, respectively."],["oa:W4415943952","Ti-6Al-4V","shear moduli",45.0,45.0,45.0,null,"GPa","","","","","",false,"","results_discussion","The shear moduli for the Ti35Nb25Zr15Mo15V10 HEA, Ti6Al4V, and 316L SS, were estimated at 46, 45, and 90 GPa, respectively."],["oa:W4415943952","316L SS","shear moduli",90.0,90.0,90.0,null,"GPa","","","","","",false,"","results_discussion","The shear moduli for the Ti35Nb25Zr15Mo15V10 HEA, Ti6Al4V, and 316L SS, were estimated at 46, 45, and 90 GPa, respectively."],["oa:W4416829746","Ti-5Cr-5Mo-4Al-3V-1Fe","α SGB begins to suffer from shearing",1.0,null,null,null,"","","","","TEM","",false,"unit_missing","results","Upon increasing the strain to ≈5.5%, the α SGB begins to suffer from shearing, enabling dislocations to glide into adjacent βsub ‐grain for further plastic deformation (Figure )."],["oa:W4416952578","γ-TiAl","shear stress",0.17,null,null,null,"GPa","","","","","",true,"out_of_range","results_discussion",""],["oa:W4417037470","ω-Ti-6Al-4V","C44",49.8,46.5,51.3,null,"GPa","0 K","","","DFT GAP ACE ACE2","",true,"","methods","ω-Ti-6Al-4V 0 K DFT GAP ACE ACE2 Elastic constants (GPa): C11 195.9 198.5 190.7 190.8 C33 229.1 254.4 215.6 218.5 C12 84.5 91.5 84.1 83.1 C13 57.1 43.3 56.3 55.8 C44 51.0 46.5 51.3 50.6 C66 55.7 53.5 53.3 53.9 B 113.1 111.9 110.1 110.0 Lattice parameters: a (Å) 13.670 13.678 13.673 13.678 c (Å) 8.465 8.469 8.466 8.469 V0 (Å3/atom) 16.91 16.94 16.92 16.94 Table 6."],["oa:W4417037470","ω-Ti-6Al-4V","C66",54.1,53.3,55.7,null,"GPa","0 K","","","DFT GAP ACE ACE2","",true,"","methods","ω-Ti-6Al-4V 0 K DFT GAP ACE ACE2 Elastic constants (GPa): C11 195.9 198.5 190.7 190.8 C33 229.1 254.4 215.6 218.5 C12 84.5 91.5 84.1 83.1 C13 57.1 43.3 56.3 55.8 C44 51.0 46.5 51.3 50.6 C66 55.7 53.5 53.3 53.9 B 113.1 111.9 110.1 110.0 Lattice parameters: a (Å) 13.670 13.678 13.673 13.678 c (Å) 8.465 8.469 8.466 8.469 V0 (Å3/atom) 16.91 16.94 16.92 16.94 Table 6."],["oa:W4417046039","","C66",46.7,null,null,null,"GPa","","","","","",false,"","table","C66\t46.7\tGPa\t↓"],["oa:W635019238","Ti-5Al-5Mo-5V-3Cr","C1212",36.0,null,null,null,"GPa","","","","","",false,"","conclusions",""],["oa:W635019238","Ti-5Al-5Mo-5V-3Cr","C2323",31.6,null,null,null,"GPa","","","","","",false,"","conclusions",""],["oa:W7117574337","Ti-6Al-4V","Shear modulus",41.6,null,null,null,"GPa","","","","","",false,"","methods",""],["oa:W7125768333","CFRP","Se",0.1645,null,null,null,"GPa","","","","FEA","",true,"out_of_range","results_discussion","The Se of the untextured joint for the TC4 and CFRP substrates was about 218.22 and 164.51 MPa, respectively."],["oa:W7125768333","Ti-6Al-4V","maximum equivalent stress",0.0067,null,null,null,"GPa","","","","FEA","",true,"out_of_range","results_discussion","As in Fig. 11(b, c), the Se of the adhesive on the ULT and ULTA surfaces for TC4 and CFRP was about 6.7355 MPa Fig. 10 FTIR spectra of the adhesive before and after the aging test for 672 h"],["oa:W7125768333","","Sm",0.0044,null,null,null,"GPa","","","","FEA","",true,"out_of_range","results_discussion","The Sm of the untextured joints for the tensile test and FEA was 4.72 ± 0.194 MPa and 4.407 MPa, respectively."],["oa:W7125768333","","Sm",0.0047,null,null,0.0002,"GPa","","","","tensile test","",false,"out_of_range","results_discussion","The Sm of the untextured joints for the tensile test and FEA was 4.72 ± 0.194 MPa and 4.407 MPa, respectively."],["oa:W7125768333","Ti-6Al-4V","Se",0.3391,null,null,null,"GPa","","","","FEA","",true,"out_of_range","results_discussion","Furthermore, the Se of the ULT joint for the TC4 and CFRP substrates was about 339.05 and 434.28 MPa, respectively."],["oa:W7125768333","Ti-6Al-4V","maximum equivalent stress",0.0014,null,null,null,"GPa","","","","FEA","",true,"out_of_range","results_discussion","When the joint was at the moment of the sim ulated fracture, the maximum equivalent stress (Se) of the adhesive on the untextured surface for TC4 and CFRP was about 1.3842 MPa, as revealed in Fig. 11(a)."],["oa:W7125768333","Ti-6Al-4V","shear strength",0.0045,null,null,null,"GPa","","","","","",false,"out_of_range","results_discussion","The shear strength of the untextured, ULT, and ULTA joints was approximately 4.5, 8, and 9.5 MPa, and the fracture load and shear strength remained stable with only small fluctuations as the mesh element size ranged from 8 to 0.9 mm."],["oa:W7125768333","","Sm",0.0081,null,null,null,"GPa","","","","FEA","",true,"out_of_range","results_discussion","Furthermore, the Sm of the ULT joints for the tensile test and FEA was 8.51 ± 0.162 MPa and 8.051 MPa, respec tively."],["oa:W7125768333","Ti-6Al-4V","shear strength",0.008,null,null,null,"GPa","","","","","",false,"out_of_range","results_discussion","The shear strength of the untextured, ULT, and ULTA joints was approximately 4.5, 8, and 9.5 MPa, and the fracture load and shear strength remained stable with only small fluctuations as the mesh element size ranged from 8 to 0.9 mm."],["oa:W7125768333","CFRP","Se",0.4343,null,null,null,"GPa","","","","FEA","",true,"out_of_range","results_discussion","Furthermore, the Se of the ULT joint for the TC4 and CFRP substrates was about 339.05 and 434.28 MPa, respectively."],["oa:W7125768333","Ti-6Al-4V","shear strength",0.0095,null,null,null,"GPa","","","","","",false,"out_of_range","results_discussion","The shear strength of the untextured, ULT, and ULTA joints was approximately 4.5, 8, and 9.5 MPa, and the fracture load and shear strength remained stable with only small fluctuations as the mesh element size ranged from 8 to 0.9 mm."],["oa:W7125768333","","Sm",0.0098,null,null,0.0002,"GPa","","","","tensile test","",false,"out_of_range","results_discussion","In addition, the Sm of the ULTA joints for the tensile test and FEA was 9.81 ± 0.225 MPa and and 7.3789 MPa, respectively."],["oa:W7125768333","Ti-6Al-4V","Se",0.2182,null,null,null,"GPa","","","","FEA","",true,"out_of_range","results_discussion","The Se of the untextured joint for the TC4 and CFRP substrates was about 218.22 and 164.51 MPa, respectively."],["oa:W7125768333","","Sm",0.0074,null,null,null,"GPa","","","","FEA","",true,"out_of_range","results_discussion","In addition, the Sm of the ULTA joints for the tensile test and FEA was 9.81 ± 0.225 MPa and and 7.3789 MPa, respectively."],["oa:W7125768333","","Sm",0.0085,null,null,0.0002,"GPa","","","","tensile test","",false,"out_of_range","results_discussion","Furthermore, the Sm of the ULT joints for the tensile test and FEA was 8.51 ± 0.162 MPa and 8.051 MPa, respec tively."],["oa:W7127604485","Ti1","G",40.0,38.0,42.0,null,"GPa","room temperature","","","nanoindentation","",false,"","abstract","Results: The research results provide information regarding the relationship between the composition and the physico-mechanical properties (Rm, Rp, HV, A, G, E) of the experimental alloys (Ti1–Ti4)."],["oa:W7130856418","Ti-6Al-4V","Safety Factor",0.8,null,null,null,"","","","","finite element method","",true,"unit_missing","results",""],["oa:W7130856418","Ti-6Al-4V","maximum shear stress",0.64,null,null,null,"GPa","","","","numerical analysis","",true,"out_of_range","results",""],["oa:W7130947313","CP-Ti Grade 2","Shear yield strength",0.728,null,null,null,"GPa","room temperature","","","shear test","",false,"out_of_range","table","CP-Ti\tGNSs\t1 wt.%\tBall milling\t-\tShear yield strength: 728 MPaUltimate shear strength: 754 MPaMicrohardness: 613 HV\t[]"],["oa:W7139407102","CP-Ti Grade 2","Shear Modülü",44.0,null,null,null,"GPa","room temperature","","","","",false,"","conclusions",""],["oa:W7143878294","Ti-6Al-4V","C44",43.9,null,null,null,"GPa","","hot-rolled","","","",false,"","methods",""],["oa:W7146260797","Tio150 μm","shear bond strength",0.0,null,null,null,"","","","","","",false,"unit_missing","discussion",""],["oa:W7146260797","Tio45 μm","shear bond strength",0.0,null,null,null,"","","","","","",false,"unit_missing","discussion",""],["oa:W7146260797","CP-Ti Grade 2","shear bond strength",66.0,32.0,100.0,null,"GPa","","","","","",false,"unit_suspect","discussion",""],["oa:W7150839530","","G",42.0,null,null,null,"GPa","","","","","",false,"","discussion","The ∆σd is expressed as []:(5)∆σd=MGbρ(6)ρ=2θ/μb where M is a constant (0.56), G is the shear modulus value of 42 GPa and b is Burger’s vector value of 0.24 nm."],["oa:W7161112977","Ti","pressure derivative (K0′)",4.1,null,null,0.3,"","","","","","",false,"unit_missing","results_discussion",""],["oa:W7161112977","Ti","pressure derivative (K0′)",3.8,null,null,0.3,"","","","","","",false,"unit_missing","results_discussion",""],["oa:W7161112977","Ti","pressure derivative (K0′)",4.04,null,null,0.06,"","","","","","",false,"unit_missing","results_discussion",""],["oa:W7166845878","Ti-6Al-4V","C44",73.6,null,null,null,"GPa","","","","","",false,"","table","173,100\t98,100\t73,600\t\t"],["oa:W7166845878","Ti-6Al-4V","C44",49.8,null,null,null,"GPa","","","","","",false,"","table","173,100\t98,100\t73,600\t192,600\t49,800"],["oa:W7167812784","Ti30Hf19Zr25Nb13Ta13","C44",40.0,null,null,null,"GPa","","","","CPFEM prediction","",true,"","discussion","After optimization, obtained elasticity constants are 65 GPa, 45 GPa and 40 GPa for C11, C12 and C44 respectively."],["oa:W7167892627","Ti-6Al-4V","Residual Stress",0.0,-0.03,0.03,null,"GPa","","HIP 850°C/200 MPa","","finite element simulation","",true,"out_of_range","conclusions","Additionally, residual stresses, measured by XRD and supported by finite element simulations, showed high ten sile stress in AP (0.275 GPa experimentally; 0.19–0.25 GPa simulated), a uniform, near-stress-free state with minimal tensile stress in HIP (~ 0.02 GPa experimentally; ~–0.03– 0.03 GPa simulated), and moderate tensile stress in WR (0.129 GPa experimentally; 0.11–0.17 GPa simulated), with simulations showing similar stress trends across the three conditions."],["oa:W7167892627","Ti-6Al-4V","Residual Stress",0.14,0.11,0.17,null,"GPa","","as-built WR","equiaxed","finite element simulation","",true,"out_of_range","conclusions","Additionally, residual stresses, measured by XRD and supported by finite element simulations, showed high ten sile stress in AP (0.275 GPa experimentally; 0.19–0.25 GPa simulated), a uniform, near-stress-free state with minimal tensile stress in HIP (~ 0.02 GPa experimentally; ~–0.03– 0.03 GPa simulated), and moderate tensile stress in WR (0.129 GPa experimentally; 0.11–0.17 GPa simulated), with simulations showing similar stress trends across the three conditions."],["oa:W7167892627","Ti-6Al-4V","Residual Stress",0.129,null,null,0.03,"GPa","","as-built WR","equiaxed","XRD","",false,"out_of_range","conclusions","Additionally, residual stresses, measured by XRD and supported by finite element simulations, showed high ten sile stress in AP (0.275 GPa experimentally; 0.19–0.25 GPa simulated), a uniform, near-stress-free state with minimal tensile stress in HIP (~ 0.02 GPa experimentally; ~–0.03– 0.03 GPa simulated), and moderate tensile stress in WR (0.129 GPa experimentally; 0.11–0.17 GPa simulated), with simulations showing similar stress trends across the three conditions."],["oa:W7167892627","Ti-6Al-4V","Residual Stress",0.02,null,null,0.05,"GPa","","HIP 850°C/200 MPa","","XRD","",false,"out_of_range","conclusions","Additionally, residual stresses, measured by XRD and supported by finite element simulations, showed high ten sile stress in AP (0.275 GPa experimentally; 0.19–0.25 GPa simulated), a uniform, near-stress-free state with minimal tensile stress in HIP (~ 0.02 GPa experimentally; ~–0.03– 0.03 GPa simulated), and moderate tensile stress in WR (0.129 GPa experimentally; 0.11–0.17 GPa simulated), with simulations showing similar stress trends across the three conditions."],["oa:W7167892627","Ti-6Al-4V","Residual Stress",0.22,0.19,0.25,null,"GPa","","as-built AP","","finite element simulation","",true,"out_of_range","conclusions","Additionally, residual stresses, measured by XRD and supported by finite element simulations, showed high ten sile stress in AP (0.275 GPa experimentally; 0.19–0.25 GPa simulated), a uniform, near-stress-free state with minimal tensile stress in HIP (~ 0.02 GPa experimentally; ~–0.03– 0.03 GPa simulated), and moderate tensile stress in WR (0.129 GPa experimentally; 0.11–0.17 GPa simulated), with simulations showing similar stress trends across the three conditions."],["oa:W7167892627","Ti-6Al-4V","Residual Stress",0.275,null,null,0.06,"GPa","","as-built AP","","XRD","",false,"out_of_range","conclusions","Additionally, residual stresses, measured by XRD and supported by finite element simulations, showed high ten sile stress in AP (0.275 GPa experimentally; 0.19–0.25 GPa simulated), a uniform, near-stress-free state with minimal tensile stress in HIP (~ 0.02 GPa experimentally; ~–0.03– 0.03 GPa simulated), and moderate tensile stress in WR (0.129 GPa experimentally; 0.11–0.17 GPa simulated), with simulations showing similar stress trends across the three conditions."],["oa:W7172431378","","G",44.0,null,null,null,"GPa","","","","","",false,"","discussion","G is the shear modulus of the alloy, taken as 44 GPa []."],["oa:W7172431378","","μ",44.0,null,null,null,"GPa","","","","","",false,"","discussion","where M is the Taylor factor, which is 1 for HCP metals, α is the dislocation interaction constant (taken as 0.2 for Ti alloys), μ is the shear modulus (taken as 44 GPa for Ti alloys), b is the Burgers vector (taken as 0.2951 nm for Ti alloys), and ρ is the dislocation density []."],["oa:W7201960030","Ti-6Al-4V","Sf = 1.59",1.59,null,null,null,"","","","","","",false,"unit_missing","results_discussion","This means that the minimum static safety factor requirement of Sf = 1.5 is In fact fulfilled and Sf = 1.59 is still 5.9% higher safety factor than required."],["oa:W7201960030","Ti-6Al-4V","minimum static safety factor requirement",1.5,null,null,null,"","","","","","",false,"unit_missing","results_discussion","This means that the minimum static safety factor requirement of Sf = 1.5 is In fact fulfilled and Sf = 1.59 is still 5.9% higher safety factor than required."],["oapen:3474b25d-144b-4ba5-823a-409395033b17","Ti-6Al-4V","Verbundfestigkeit",0.447,0.403,0.491,0.044,"GPa","","as-built PBF-EB","","","",false,"out_of_range","part 0",""],["oapen:9646fdb6-9baf-465c-9f17-0b0e9423aec2","Ti-6Al-4V","Scher-verbundfestigkeit",0.415,0.415,0.415,0.067,"GPa","","STA 650°C/1h","","shear test","",false,"out_of_range","part 1",""],["oapen:9646fdb6-9baf-465c-9f17-0b0e9423aec2","Ti-6Al-4V","Scherverbundfestigkeit",0.601,null,null,0.038,"GPa","","","","","",false,"out_of_range","part 1",""],["oapen:9646fdb6-9baf-465c-9f17-0b0e9423aec2","Ti-6Al-4V","Scherverbundfestigkeit",0.466,null,null,0.068,"GPa","","","","","",false,"out_of_range","part 2",""],["openaire:2c9512c6dd6eb9db2d4869661a14b100","Ti-5Al-5Mo-5V-3Cr","module de cisaillement moyen",45.0,null,null,null,"GPa","","","","","",false,"","conclusions",""],["openaire:2c9512c6dd6eb9db2d4869661a14b100","Ti-5Al-5Mo-5V-3Cr","module de cisaillement moyen",46.0,null,null,null,"GPa","","","","","",false,"","conclusions",""],["openaire:2c9512c6dd6eb9db2d4869661a14b100","Ti-5Al-5Mo-5V-3Cr","module de cisaillement moyen",46.0,null,null,null,"GPa","","","","","",false,"","conclusions",""],["openaire:2c9512c6dd6eb9db2d4869661a14b100","Ti-5Al-5Mo-5V-3Cr","module de cisaillement",44.0,44.0,47.0,null,"GPa","","","","","",false,"","conclusions",""],["openaire:2d6b6c9d4feeace73c6900c2d0f990ca","Ti-6Al-4V","module de cisaillement",44.0,null,null,null,"GPa","","","","","",false,"","discussion",""],["openaire:45d2e3cdd6ad26da05ed8e30fac94476","TiAl","shear modulus",84.0,null,null,null,"GPa","","","","","",true,"","discussion",""],["openaire:4aecc05711132315b88e633dae0a68e6","Ti-5Al-5Mo-5V-3Cr","ET",1.3889,null,null,null,"GPa","","100% β","","","",false,"out_of_range","methods",""],["openaire:4c15431170f0fc624aeaa6775fd2bd31","dense titanium","maximum close to 400 MPa",0.4,null,null,null,"GPa","","","","shear test","",false,"out_of_range","abstract",""],["openaire:4c15431170f0fc624aeaa6775fd2bd31","Ti-30TiB","62",62.0,null,null,null,"GPa","","","","","",false,"","abstract",""],["openaire:4c15431170f0fc624aeaa6775fd2bd31","Ti-54TiB","84",84.0,null,null,null,"GPa","","","","","",false,"","abstract",""],["openaire:4c15431170f0fc624aeaa6775fd2bd31","Ti-69TiB","113",113.0,null,null,null,"GPa","","","","","",false,"out_of_range","abstract",""],["openaire:4c15431170f0fc624aeaa6775fd2bd31","Ti-2B","155",155.0,null,null,null,"GPa","","","","","",false,"out_of_range","abstract",""],["openaire:4c15431170f0fc624aeaa6775fd2bd31","TiB-16TiB2","185",185.0,null,null,null,"GPa","","","","","",false,"out_of_range","abstract",""],["openaire:4c15431170f0fc624aeaa6775fd2bd31","Ti","Shear strength",0.535,null,null,0.014,"GPa","","","","","",false,"out_of_range","methods",""],["openaire:4c15431170f0fc624aeaa6775fd2bd31","Ti30%","Shear strength",0.277,null,null,0.107,"GPa","","","","","",false,"out_of_range","methods",""],["openaire:4c15431170f0fc624aeaa6775fd2bd31","Ti-TiB-TiNx","Shear strength",0.131,null,null,0.057,"GPa","","","","","",false,"out_of_range","methods",""],["openaire:4c15431170f0fc624aeaa6775fd2bd31","Ti-TiB-TiNx30%","Shear strength",54.0,null,null,30.0,"GPa","","","","","",false,"unit_suspect","methods",""],["openaire:53edab96b64ec2984eef2aae4e7b5916","Ti-6Al-4V","Shear Modulus",43.0,41.0,45.0,null,"GPa","","","","","",false,"","methods","Holder is the B12 system with 1000 rpm spindle, maximum distance from tool holder !49 Mechanical Properties Values Tensile Strength > 895 Mpa Yield Strength > 828 Mpa Poisson Ratio 0,31 Elastic Modulus 105 - 120 Gpa Shear Modulus 41 - 45 Gpa Elongation > 10%"],["openaire:6a76e607f8be178960de0a9f345404c3","Ti-6Al-4V","τMAX",0.28,null,null,null,"GPa","","","","","",false,"out_of_range","conclusions",""],["openaire:6a76e607f8be178960de0a9f345404c3","Ti-6Al-4V","τMAX",0.728,null,null,0.041,"GPa","","","","","",false,"out_of_range","conclusions",""],["openaire:6a76e607f8be178960de0a9f345404c3","Ti-6Al-4V","τMAX",0.343,null,null,0.069,"GPa","","","","","",false,"out_of_range","conclusions",""],["openaire:6a76e607f8be178960de0a9f345404c3","Ti-6Al-4V","τMAX",0.343,null,null,null,"GPa","","","","","",false,"out_of_range","conclusions",""],["openaire:6a76e607f8be178960de0a9f345404c3","Ti-6Al-4V","τMAX",0.425,null,null,null,"GPa","","","","","",false,"out_of_range","conclusions",""],["openaire:77e529223f55e2dff759f2a67a37c399","Ti-6Al-4V","Shear modulus",44.0,null,null,null,"GPa","","","","","",false,"","discussion",""],["openaire:97ed5bbaa4367d0fa7675e1a622f9c92","Ti-47Al-2Cr-2Nb","resistência ao corte",0.34,null,null,null,"GPa","room temperature","","","","",false,"out_of_range","abstract",""],["openaire:97ed5bbaa4367d0fa7675e1a622f9c92","Ti-47Al-2Cr-2Nb","resistência ao corte",0.446,null,null,null,"GPa","","","","","",false,"out_of_range","abstract",""],["openaire:97ed5bbaa4367d0fa7675e1a622f9c92","Ti-47Al-2Cr-2Nb","resistência ao corte",0.322,null,null,null,"GPa","","","","","",false,"out_of_range","abstract",""],["openaire:97ed5bbaa4367d0fa7675e1a622f9c92","Ti-47Al-2Cr-2Nb","resistência ao corte",0.144,null,null,null,"GPa","room temperature","1200°C/2h","","","",false,"out_of_range","abstract",""],["openaire:a5a0b24c6ca0a32e4b4ef0574d6d3210","Ti-15V-3Cr-3Sn-3Al","Shear modulus (G)",0.1,null,null,null,"GPa","","","","","0.4 s-1",false,"out_of_range","results_discussion",""],["openaire:a5a0b24c6ca0a32e4b4ef0574d6d3210","Ti-15V-3Cr-3Sn-3Al","Shear modulus (G)",0.33,null,null,null,"GPa","","","","","2 s-1",false,"out_of_range","results_discussion",""],["openaire:a5a0b24c6ca0a32e4b4ef0574d6d3210","Ti-15V-3Cr-3Sn-3Al","G",35.0,30.0,40.0,null,"GPa","","","","","",false,"","results_discussion",""],["openaire:d56b0dd303bd053a06bc281942a91cf2","Ti-6Al-4V","shear strength",86.2,null,null,null,"GPa","","900°C brazing","","","",false,"unit_suspect","abstract","The highest strength of 86.2MPa was achieved for 900𝑜𝐶 brazing temperature."],["openaire:d56b0dd303bd053a06bc281942a91cf2","","shear strength",82.5,82.0,83.0,null,"GPa","","","","","",false,"unit_suspect","abstract","The resulted strengths using Al-Mg filler alloys were relatively high and almost identical (82-83 MPa), while the produced joint using Al-Si filler alloy was characterized by inferior quality with a continuous layer of silicide detected along the interface."],["openaire:d56b0dd303bd053a06bc281942a91cf2","Ti-6Al-4V","shear strength",25.0,null,null,null,"GPa","","","","","",false,"unit_suspect","abstract","The produced joint had a good quality; anyway, the shear strength did not reach more than 25 MPa, which serves in joining large areas only."],["openaire:d56b0dd303bd053a06bc281942a91cf2","","shear strength",73.5,73.0,74.0,null,"GPa","","","","","",false,"unit_suspect","abstract","The highest average shear strength achieved was ∼74 - 73MPa using Al-8.54Cu- 1.35Ni-0.08Ti and Al-6.44Cu-1.96Ni-0.92Ti filler alloys."],["openaire:d56b0dd303bd053a06bc281942a91cf2","Ti Grade5","shear strength",55.0,50.0,60.0,null,"GPa","","induction brazing, 660ºC, 5sec and 84 W, no holding time","","USV","",false,"unit_suspect","abstract","Ref. Materials Heating method and best conditions (all in air) Shear strength (MPa) [52] Parent metal: Ti Grade5; filler metal: TiBraze Al-665 (Al-2.5Mg-0.3Cr)/100 μm Induction brazing, 660ºC, (5sec and 84 W) USV no holding time 50 - 60"],["openaire:d56b0dd303bd053a06bc281942a91cf2","Ti-1060Al","shear strength",68.0,null,null,null,"","","USV, 620ºC, 4 sec, USV + holding for 15 or 5min + 4 or 0sec USV","","USV","",false,"unit_missing","abstract","[54] Parent metals: Ti Grade5/Al1060 filler metal: Al-12Si (A=6µm and 20KHz) USV, 620ºC, 4 sec USV +holding for 15 or 5min + 4 or 0sec USV ∼68 [53]"],["openaire:d56b0dd303bd053a06bc281942a91cf2","Ti Grade2","shear strength",64.0,null,null,null,"","","induction brazing, 25KHz and 120W, USV, 670ºC, holding at 560ºC for 5 min, then heating to 670ºC and holding for 3min, applying USV for 6 sec","","USV","",false,"unit_missing","abstract","Parent metal: Ti Grade2; filler metal: TiBraze Al-665A (Al-2.5Mg-0.3Cr)/50 μm Induction brazing, (25KHz and 120W) USV,670 ºC holding at 560 ºC for 5 min, then heating to 670ºC and holding for 3min, applying USV for 6 sec. ∼64 [69] Parent metals: Ti Grade5/Al6061; filler metal: Al-9.4Si-10Zn-10Cu-2Ni (A=6 µm and 20 kHz) USV, 560ºC, 4 sec USV + holding for 60 min + 4 sec USV ∼43"],["openaire:d56b0dd303bd053a06bc281942a91cf2","Ti-6061Al","shear strength",43.0,null,null,null,"","","USV, 560ºC, 4 sec, USV + holding for 60 min + 4 sec USV","","USV","",false,"unit_missing","abstract","Parent metal: Ti Grade2; filler metal: TiBraze Al-665A (Al-2.5Mg-0.3Cr)/50 μm Induction brazing, (25KHz and 120W) USV,670 ºC holding at 560 ºC for 5 min, then heating to 670ºC and holding for 3min, applying USV for 6 sec. ∼64 [69] Parent metals: Ti Grade5/Al6061; filler metal: Al-9.4Si-10Zn-10Cu-2Ni (A=6 µm and 20 kHz) USV, 560ºC, 4 sec USV + holding for 60 min + 4 sec USV ∼43"],["openaire:d56b0dd303bd053a06bc281942a91cf2","Ti-6061Al","shear strength",76.0,null,null,null,"","","USV, 560ºC, 4 sec, USV + holding for 15 min + 4 sec USV","","USV","",false,"unit_missing","abstract","[69] Parent metals: Ti Grade5/Al6061; filler metal: Al-15Sn-8.2Si-8.5Zn-8.5Cu-1.7Ni (A=6 µm and 20 kHz) USV, 560ºC, 4 sec USV + holding for 15 min + 4 sec USV ∼76"],["openaire:ee308c42068e21916fc51e86096d4497","TiMMC","Shear Modulus",51.7,null,null,null,"GPa","","","","","",false,"unit_suspect","methods",""],["openaire:ee308c42068e21916fc51e86096d4497","Ti-6Al-4V","Shear Modulus (MPa)",51.7,null,null,null,"GPa","","","","","",false,"unit_suspect","methods",""],["zenodo:15440037","TMC","GLT",46.4,null,null,null,"GPa","","","","","",false,"","methods","Table 1 Mecanical properties of TMC EL (0-degree) 185 [GPa] ET (90-degree) 119 [GPa] νLT 0.317 GLT 46.4 [GPa] Tensile Strength (0-degree) 1481 [MPa] Tensile Strength (90-degree) 414 [MPa] Shear Strength 220 [MPa]"],["zenodo:15440037","TMC","Shear Strength",0.22,null,null,null,"GPa","","","","","",false,"out_of_range","methods","Table 1 Mecanical properties of TMC EL (0-degree) 185 [GPa] ET (90-degree) 119 [GPa] νLT 0.317 GLT 46.4 [GPa] Tensile Strength (0-degree) 1481 [MPa] Tensile Strength (90-degree) 414 [MPa] Shear Strength 220 [MPa]"],["zenodo:7023016","Al alloy","Shear Modulus",2.6992,null,null,null,"GPa","","","","","",false,"out_of_range","methods","Materials ρ Kg mm-3 Young Modulus MPa Shear Modulus MPa Poisson Ratio Al alloy 2.77 e-6 71000 2699.2 0.33 Ti alloy 4.62 e-6 96000 3529.4 0.36"],["zenodo:7023016","Ti alloy","Shear Modulus",3.5294,null,null,null,"GPa","","","","","",false,"out_of_range","methods","Materials ρ Kg mm-3 Young Modulus MPa Shear Modulus MPa Poisson Ratio Al alloy 2.77 e-6 71000 2699.2 0.33 Ti alloy 4.62 e-6 96000 3529.4 0.36"],["zenodo:7549988","Ti-6Al-4V","Shear modulus",42.0,null,null,null,"GPa","room temperature","","","tensile test","",false,"","methods","Tensile strength 895 MPa Poisson’s ratio 0.31 Yield strength 750 MPa Elastic modulus 112 GPa Shear modulus 42 GPa Elongation at break 14% Welding current 80-85 amp Filler material ER Ti-5 Shielding gas Argon Heat input 1.20 kJ/mm travel speed 62 mm/min Voltage 10-12 volts Filler material dia 1.5 -2 mm Type of shielding Argon Shielding gas flow 8 -6 lit /min Electrode Tungsten 185 185"]]}
