Repository: akhtar07/tisci-explorer

# TiSci Explorer

A read-only, static explorer for **TiSci**, an autonomous research agent for titanium alloys. TiSci reads the
titanium-alloy literature, builds a knowledge graph and a table of measured values, proposes hypotheses where the
graph has gaps, and tests them with DFT (MACE / VASP) and the ICME-lite multiscale chain.

**Live site:** https://akhtar07.github.io/tisci-explorer/

The site has seven sections:

| Section | What it shows |
|---|---|
| Overview | Corpus → graph → facts → hypotheses → verdicts, with the snapshot's counts |
| Worked example | One full loop for W in α-Ti: graph path, hypothesis, novelty check, DFT test, verdict, follow-up, DAMASK |

File: data/facts/strain_rate_sensitivity.json (part 3 of 3)
1263 MPa, a PEEQ of 0.5306, and a sheet temperature increase of 393 K."],["oa:W3216955755","Ti-7Al","m",0.16,null,null,null,"","1050 K","","","","",false,"unit_missing","results_discussion",""],["oa:W3216955755","Ti-7Al","m",0.16,null,null,null,"","1052 K","Roll + Ann","","","",false,"unit_missing","results_discussion",""],["oa:W3216955755","Ti6242S","m",0.3,null,null,null,"","1190 K","HT-1","","","",false,"unit_missing","results_discussion",""],["oa:W3216955755","Ti6242S","m",0.45,null,null,null,"","1205 K","HT-2","","","",false,"unit_missing","results_discussion",""],["oa:W3216955755","718","m",0.13,null,null,null,"","1143 K","ST","","","",false,"unit_missing","results_discussion",""],["oa:W3216955755","718","m",0.14,null,null,null,"","1177 K","STA","","","",false,"unit_missing","results_discussion",""],["oa:W407252045","CP-Ti Grade 2","n",5.4,null,null,null,"","","","","","",false,"unit_missing","conclusions",""],["oa:W407252045","CP-Ti Grade 2","n",6.2,null,null,null,"","0˚","","","","",false,"unit_missing","conclusions",""],["oa:W407252045","CP-Ti Grade 2","n",4.5,null,null,null,"","0˚","","","","",false,"unit_missing","conclusions",""],["oa:W407252045","CP-Ti Grade 2","n",8.7,null,null,null,"","90˚","","","","",false,"unit_missing","conclusions",""],["oa:W407252045","CP-Ti Grade 2","n",2.8,null,null,null,"","90˚","","","","",false,"unit_missing","conclusions",""],["oa:W407252045","CP-Ti Grade 2","n",10.2,null,null,null,"","","","","","",false,"unit_missing","conclusions",""],["oa:W4200188856","Ti-6Al-4V","SE",2.0,null,null,null,"","","annealed","globular","","",false,"unit_missing","discussion",""],["oa:W4200188856","Ti-6Al-4V","SE",0.5,null,null,null,"","","annealed","globular","","",false,"unit_missing","discussion",""],["oa:W4210282448","","C",0.013,null,null,null,"","","","","","",false,"unit_missing","results_discussion","ρ(g · cm−3) E (GPa) ] A B C M N T PHEL (GPa) 3.35 216 0.17 0.85 0.31 0.013 0.21 0.29 0.2 1.842 D1 D2 K1 (GPa) K2 (GPa) K3 (GPa) — — — — — 0.02 1.85 2.01 2.6 0 — — — — — Note: ρ is density, E is Young’s modulus, ] is Poisson’s ratio, Tmelt is the melting temperature of the material, A is the yield strength, B is the strain hardening constant, C is the strain rate constant, m is the thermal softening index, and n is the strain hardening index."],["oa:W4210282448","","m",0.21,null,null,null,"","","","","","",false,"unit_missing","results_discussion","ρ(g · cm−3) E (GPa) ] A B C M N T PHEL (GPa) 3.35 216 0.17 0.85 0.31 0.013 0.21 0.29 0.2 1.842 D1 D2 K1 (GPa) K2 (GPa) K3 (GPa) — — — — — 0.02 1.85 2.01 2.6 0 — — — — — Note: ρ is density, E is Young’s modulus, ] is Poisson’s ratio, Tmelt is the melting temperature of the material, A is the yield strength, B is the strain hardening constant, C is the strain rate constant, m is the thermal softening index, and n is the strain hardening index."],["oa:W4210282448","","n",0.29,null,null,null,"","","","","","",false,"unit_missing","results_discussion","ρ(g · cm−3) E (GPa) ] A B C M N T PHEL (GPa) 3.35 216 0.17 0.85 0.31 0.013 0.21 0.29 0.2 1.842 D1 D2 K1 (GPa) K2 (GPa) K3 (GPa) — — — — — 0.02 1.85 2.01 2.6 0 — — — — — Note: ρ is density, E is Young’s modulus, ] is Poisson’s ratio, Tmelt is the melting temperature of the material, A is the yield strength, B is the strain hardening constant, C is the strain rate constant, m is the thermal softening index, and n is the strain hardening index."],["oa:W4220682051","TC21","stress index n",3.0,2.0,4.0,null,"","","","","","",false,"unit_missing","results_discussion","As shown in d, within the range of experimental temperature and strain rate, the value of the stress index n of the material lies in the range of 2–4."],["oa:W4221019682","Ti-6Al-4V","JC constant C",0.0275,null,null,null,"-","","","","","",false,"","methods","Material properties of Ti6Al4V used in the virtual experiments Parameter Symbol Value Unit Data Source Young’s modulus E 110 GPa [30] Poisson ratio ν 0.35 - [30] Density ρ 4430 kg/m³ [30] Specific heat cp 526 J/kgK [30] Thermal conductivity λ 6.8 W/mK [30] Friction coefficient µ 0.35 - [29] Taylor-Quinney coefficient η 90% - [31] JC constant A 852.1 MPa [21] JC constant B 338.9 MPa [21] JC constant C 0.02754 - [21] JC constant m 0.5961 - [21] JC constant n 0.148 - [21] JC constant 𝜀̇𝑝𝑙 0 1.0 1/s"],["oa:W4221019682","Ti-6Al-4V","JC constant m",0.5961,null,null,null,"-","","","","","",false,"","methods","Material properties of Ti6Al4V used in the virtual experiments Parameter Symbol Value Unit Data Source Young’s modulus E 110 GPa [30] Poisson ratio ν 0.35 - [30] Density ρ 4430 kg/m³ [30] Specific heat cp 526 J/kgK [30] Thermal conductivity λ 6.8 W/mK [30] Friction coefficient µ 0.35 - [29] Taylor-Quinney coefficient η 90% - [31] JC constant A 852.1 MPa [21] JC constant B 338.9 MPa [21] JC constant C 0.02754 - [21] JC constant m 0.5961 - [21] JC constant n 0.148 - [21] JC constant 𝜀̇𝑝𝑙 0 1.0 1/s"],["oa:W4221019682","Ti-6Al-4V","JC constant n",0.148,null,null,null,"-","","","","","",false,"","methods","Material properties of Ti6Al4V used in the virtual experiments Parameter Symbol Value Unit Data Source Young’s modulus E 110 GPa [30] Poisson ratio ν 0.35 - [30] Density ρ 4430 kg/m³ [30] Specific heat cp 526 J/kgK [30] Thermal conductivity λ 6.8 W/mK [30] Friction coefficient µ 0.35 - [29] Taylor-Quinney coefficient η 90% - [31] JC constant A 852.1 MPa [21] JC constant B 338.9 MPa [21] JC constant C 0.02754 - [21] JC constant m 0.5961 - [21] JC constant n 0.148 - [21] JC constant 𝜀̇𝑝𝑙 0 1.0 1/s"],["oa:W4223434403","CP-Ti Grade 4","strain rate",0.0,null,null,null,"","","","","","",false,"unit_missing","abstract",""],["oa:W4223434403","Ti-6Al-2Sn-4Zr-6Mo","strain rate",0.0,null,null,null,"","","","","","",false,"unit_missing","abstract",""],["oa:W4223434403","CP-Ti Grade 1","activation volume",0.0,null,null,null,"","","","","","",false,"unit_missing","abstract",""],["oa:W4223434403","Ti-6Al-4V","strain rate",0.0,null,null,null,"","","","","","",false,"unit_missing","abstract",""],["oa:W4223434403","","strain rate",0.0,null,null,null,"","250 °C","","","","",false,"unit_missing","abstract",""],["oa:W4223434403","CP-Ti Grade 4","activation volume",0.0,null,null,null,"","","","","","",false,"unit_missing","abstract",""],["oa:W4223434403","Ti-6Al-2Sn-4Zr-6Mo","strain rate",0.0,null,null,null,"","","","","","",false,"unit_missing","abstract",""],["oa:W4223434403","CP-Ti Grade 4","strain rate",0.0,null,null,null,"","","","","","",false,"unit_missing","abstract",""],["oa:W4223434403","Ti-6Al-4V","strain rate sensitivity",0.02,null,null,null,"","room temperature","","","stress relaxation experiment","",false,"unit_missing","abstract",""],["oa:W4223434403","CP-Ti Grade 1","activation volume",0.0,null,null,null,"","","","","","",false,"unit_missing","abstract",""],["oa:W4223434403","Ti-6Al-4Zr-2Sn","strain rate sensitivity",0.005,null,null,null,"","","","","stress relaxation experiment","",false,"unit_missing","abstract",""],["oa:W4223434403","","strain rate",0.0,null,null,null,"","145 °C","","","","",false,"unit_missing","abstract",""],["oa:W4223434403","","strain rate sensitivity",0.01,null,null,null,"","145 °C","","","stress relaxation experiment","",false,"unit_missing","abstract",""],["oa:W4223434403","CP-Ti Grade 4","activation volume",0.0,null,null,null,"","","","","","",false,"unit_missing","abstract",""],["oa:W4226330165","Ti-6Al-4V","strain rate sensitivity",0.004,null,null,null,"","","","","","",false,"unit_missing","results_discussion","This finding can be explained by the assumption that due to an increase of dislocation density the length of dislocation segment formed by intersecting forest dislocation is decreased, which results in a decreased strain rate sensitivity [32, 33]."],["oa:W4226330165","SLM-Ti64","strain rate sensitivity",0.01,null,null,null,"","","as-built","","","",false,"unit_missing","results_discussion","It is interesting to note here that some studies observed an increase in both strength and ductility with increasing strain rate for SLM-Ti64 in the as build state [11, 12, 29]."],["oa:W4226330165","Ti-6Al-4V","strain rate sensitivity",0.006,null,null,null,"","","","","","",false,"unit_missing","results_discussion","A linear fit of the strain dependent flow stress in the regime ̇ 훆< 800퐬−1: shows that the strain rate sensitivity C decreases with strain."],["oa:W4226330165","Ti-6Al-4V","strain rate sensitivity",0.008,null,null,null,"","","","","","",false,"unit_missing","results_discussion","For strain rates below approx. ̇휺< 800s−1 the flow stress increases linearly with 퐥퐧(̇휺) , which is typical for plastic deformation by thermal activated dislocation movement [14, 31–33]."],["oa:W4226330165","Ti-6Al-4V","strain rate sensitivity",0.015,null,null,null,"","","","","","",false,"unit_missing","results_discussion","A micromechanical explanation may be the fact that increasing the strain rate the propensity of twinning in α-Ti increases [25], providing alternative pathways for deformation or reduction of local stress field and therefore increasing the overall ductility of the material (Table 3)."],["oa:W4226330165","Ti-6Al-4V","strain rate sensitivity",0.005,null,null,null,"","","plate, bimodal microstructure","bimodal","","",false,"unit_missing","results_discussion","In contrast, it was shown for plate material with a bimodal microstructure (i.e. equiaxed α-grains and high aspect ratio α-lath) that the tends to decrease with increasing strain rate [30]."],["oa:W4226330165","Ti-6Al-2Sn-4Zr-2Mo","strain rate sensitivity",0.012,null,null,null,"","","","","discrete dislocation dynamics and finite element simulations","",true,"unit_missing","results_discussion","Complementary, Waheed et al. predict based on results of discrete dislocation dynamics and finite element simulations for Ti-6242 a significant influence of grain shape and characteristic length on the strain rate sensitivity [38]."],["oa:W4226330165","Ti-6Al-4V","strain rate sensitivity",0.007,null,null,null,"","","plate, bimodal microstructure","bimodal","","",false,"unit_missing","results_discussion","For instance, it was shown recently by Ruiz de Soto et Al. for plate Ti64 with a bimodal microstructure that the behavior of the strain rate sensitivity is not only different between compression and tension but also that extent of this mechanism is affected by the relation between loading direction and texture [34]."],["oa:W4234364742","","stress exponent",1.0,null,null,null,"","","fully lamellar","fully lamellar","","",false,"unit_missing","discussion",""],["oa:W4238404385","Ti-6Al-4V","Strain hardening exponent’n’",0.09,null,null,null,"","300 K","","","nanoindentation","",false,"unit_missing","results",""],["oa:W4238404385","Ti-6Al-4V","Strain hardening exponent’n’",0.08,null,null,null,"","673 K","","","nanoindentation","",false,"unit_missing","results",""],["oa:W4238404385","Ti-6Al-4V","Strain hardening exponent’n’",0.08,null,null,null,"","473 K","","","nanoindentation","",false,"unit_missing","results",""],["oa:W4283314298","Ti-6Al-7Nb","strain rate sensitivity",100.0,null,null,null,"µm","","","","","",false,"unit_mismatch","methods","The displacement was fixed at ±100 µm, which is the minimum displacement that can be set with the tribometer."],["oa:W4291802841","Ti-15Mo","SE",0.0,0.0,0.0,null,"","room temperature","state #2","","quasi-static and high strain rate compression","0.001 s−1 to 1 s−1",false,"unit_missing","discussion","The state #2 specimens tested in all three directions at high strain rates had very similar SE values up to the rates about 2200 s−1 (Fig. 16, c)."],["oa:W4291802841","Ti-15Mo","SE",0.0,0.0,0.0,null,"","room temperature","state #2","","quasi-static and high strain rate compression","0.001 s−1 to 1 s−1",false,"unit_missing","discussion","The state #2 specimens tested in all three directions at high strain rates had very similar SE values up to the rates about 2200 s−1 (Fig. 16, c)."],["oa:W4291802841","Ti-15Mo","SE",0.0,0.0,0.0,null,"","room temperature","state #2","","quasi-static and high strain rate compression","0.001 s−1 to 1 s−1",false,"unit_missing","discussion","The state #2 specimens tested in all three directions at high strain rates had very similar SE values up to the rates about 2200 s−1 (Fig. 16, c)."],["oa:W4291802841","Ti-15Mo","direction sensitivity",0.0,null,null,null,"","","as-rolled, non-uniform state","","","",false,"unit_missing","discussion","In the order of decreasing strain rate sensitivity, the directions of the Ti–15Mo alloy in as-rolled and non-uniform state (with respect to rolling conditions) can be arranged as follows: most sensitive is direction Z, then Y, and least sensitive is X."],["oa:W4291802841","Ti-15Mo","direction sensitivity",0.0,null,null,null,"","","as-rolled, non-uniform state","","","",false,"unit_missing","discussion","In the order of decreasing strain rate sensitivity, the directions of the Ti–15Mo alloy in as-rolled and non-uniform state (with respect to rolling conditions) can be arranged as follows: most sensitive is direction Z, then Y, and least sensitive is X."],["oa:W4291802841","Ti-15Mo","direction sensitivity",0.0,null,null,null,"","","as-rolled, non-uniform state","","","",false,"unit_missing","discussion","In the order of decreasing strain rate sensitivity, the directions of the Ti–15Mo alloy in as-rolled and non-uniform state (with respect to rolling conditions) can be arranged as follows: most sensitive is direction Z, then Y, and least sensitive is X."],["oa:W4296351472","Ti-6Al-4V","C",0.028,null,null,null,"","","","","Johnson–Cook constitutive model","0.0001 s⁻¹",true,"unit_missing","table","782\t498\t0.028\t0.28\t1\t0.0001"],["oa:W4296351472","Ti-6Al-4V","m",1.0,null,null,null,"","","","","Johnson–Cook constitutive model","0.0001 s⁻¹",true,"unit_missing","table","782\t498\t0.028\t0.28\t1\t0.0001"],["oa:W4296351472","Ti-6Al-4V","n",0.28,null,null,null,"","","","","Johnson–Cook constitutive model","0.0001 s⁻¹",true,"unit_missing","table","782\t498\t0.028\t0.28\t1\t0.0001"],["oa:W4310067276","Ti-6Al-4V","C",0.011,null,null,null,"","room temperature","","","Johnson-Cook constitutive model","1 s⁻¹",true,"unit_missing","table","870\t990\t0.011\t1\t0.25\t1650\t20\t1"],["oa:W4310067276","Ti-6Al-4V","n",0.25,null,null,null,"","room temperature","","","Johnson-Cook constitutive model","1 s⁻¹",true,"unit_missing","table","870\t990\t0.011\t1\t0.25\t1650\t20\t1"],["oa:W4310067276","Ti-6Al-4V","m",1.0,null,null,null,"","room temperature","","","Johnson-Cook constitutive model","1 s⁻¹",true,"unit_missing","table","870\t990\t0.011\t1\t0.25\t1650\t20\t1"],["oa:W4310809380","Ti-6Al-4V","strain rate sensitivity",0.46,null,null,null,"","","","","","",false,"unit_missing","abstract","Grain boundary sliding was observed in identified processing domain along with strain rate sensitivity (SRS) of 0.46 and maximum elongation of 815%."],["oa:W4310809380","Ti-6Al-4V","maximum SRS",0.46,null,null,null,"","810–825°C","MAF + annealed","","","3 x 10−4/s",false,"unit_missing","conclusions","The MAF + annealed material exhibits a maximum SRS of 0.46 when deformed between 810°C and 825°C with constant strain rate of 3 x 10−4/s."],["oa:W4311186639","Ti-6Al-4V","C",0.0137,null,null,null,"","","","","","",false,"unit_missing","table","Stepwise estimation method\t1003.132\t1003.510\t0.663\t0.0137"],["oa:W4311186639","Ti-6Al-4V","n",0.663,null,null,null,"","","","","","",false,"unit_missing","table","Stepwise estimation method\t1003.132\t1003.510\t0.663\t0.0137"],["oa:W4313393434","Ti-6Al-2Sn-4Zr-2Mo","work hardening exponent n",0.0,null,null,null,"","","","duplex (α + α')","","",false,"unit_missing","methods",""],["oa:W4313393434","Ti-6Al-2Sn-4Zr-2Mo","work hardening exponent n",0.0,null,null,null,"","","","duplex (α + α')","","",false,"unit_missing","methods",""],["oa:W4319763330","UFG VT6","strain-rate sensitivity coefficient m",0.4,null,null,null,"","700 °C","","","","1 × 10−3 s−1",false,"unit_missing","results","Analysis of the strain-rate sensitivity coefficient m shows that the maximum value of the coefficient m ~ 0.4 can be observed at T = 700 °C and a strain rate of ~1 × 10−3 s−1 (d)."],["oa:W4319763330","UFG VT6","strain-rate sensitivity coefficient m",0.3,null,null,null,"","750 °C","","","","",false,"unit_missing","results","The difference was that at a deformation temperature of 750 °C, the maximum coefficient m was equal to 0.3."],["oa:W4319763330","UFG VT6","strain-rate sensitivity coefficient m",0.32,null,null,null,"","650 °C","","","","~10−4 s−1",false,"unit_missing","results","In the region of low strain rates (~10−4 s−1), the coefficient m reached its maximum, ~0.32."],["oa:W4319763330","Ti-6Al-4V","coefficient m",0.2,null,null,null,"","650 °C","ultrafine-grained","","","1e-04 s-1",false,"unit_missing","discussion","Variation of the coefficient m and the results of microstructural studies indicate that at a relatively low deformation temperature of 650 °C the UFG VT6 alloy exhibits superplastic behavior only in the region of low strain rates ~10−4 s−1 (d)."],["oa:W4319763330","Ti-6Al-4V","coefficient m",0.3,null,null,null,"","700 °C","","","","1e-03 s-1",false,"unit_missing","discussion","An increase in deformation temperature to 700 °C results in a different behavior of the coefficient m (d)."],["oa:W4319763330","Ti-6Al-4V","coefficient m",0.2,null,null,null,"","650 °C","ultrafine-grained","","","1e-04 s-1",false,"unit_missing","discussion","In the region of low strain rates ~10−4 s−1, one may call dynamic recovery and grain growth the controlling mechanisms; this leads to the relatively low values of m ~ 0.2."],["oa:W4319763330","Ti-6Al-4V","coefficient m",0.2,null,null,null,"","700 °C","","","","1e-02 s-1",false,"unit_missing","discussion","A further increase in strain rate of ~10−2 s−1 upsets the balance, the microstructure is characterized by an increased dislocation density, and the coefficient m approaches the value of 0.2."],["oa:W4319763330","Ti-6Al-4V","coefficient m",0.2,null,null,null,"","750 °C","","","","",false,"unit_missing","discussion","Deformation at 750 °C demonstrates the relatively low values of the coefficient m."],["oa:W4376275088","Ti-6Al-4V","C",0.0387,null,null,null,"","","","","","",false,"unit_missing","table","C\t0.0340\t0.0387"],["oa:W4376275088","AISI 1045","C",0.034,null,null,null,"","","","","","",false,"unit_missing","table","C\t0.0340\t0.0387"],["oa:W4376275088","AISI 1045","m",1.3558,null,null,null,"","","","","","",false,"unit_missing","table","m\t1.3558\t0.9835"],["oa:W4376275088","AISI 1045","n",0.2835,null,null,null,"","","","","","",false,"unit_missing","table","n\t0.2835\t0.8372"],["oa:W4376275088","Ti-6Al-4V","m",0.9835,null,null,null,"","","","","","",false,"unit_missing","table","m\t1.3558\t0.9835"],["oa:W4376275088","Ti-6Al-4V","n",0.8372,null,null,null,"","","","","","",false,"unit_missing","table","n\t0.2835\t0.8372"],["oa:W4382044889","Ti-6Al-4V","C",0.0152,null,null,null,"","","","","","",false,"unit_missing","table","C\t0.01516"],["oa:W4382044889","Ti-6Al-4V","m",1.516,null,null,null,"","","","","","",false,"unit_missing","table","m\t1.516"],["oa:W4382044889","Ti-6Al-4V","n",0.4143,null,null,null,"","","","","","",false,"unit_missing","table","n\t0.41433"],["oa:W4385064023","Ti-6Al-4V","0.35",0.35,null,null,null,"","","","","Johnson-Cook material model","",true,"unit_missing","methods","The five coefficients of the Ti-6Al-4V alloy in the cutting simulation are 1150 Mpa, 870 Mpa, 0.35, 0.22, and 2.15, respectively."],["oa:W4385347119","Ti-6Al-4V","n",0.28,null,null,null,"","","","","","",false,"unit_missing","table","783\t498\t0.028\t0.28\t1\t1680\t20\t−0.09\t0.25\t−0.5\t0.014\t3.87"],["oa:W4385347119","Ti-6Al-4V","C",0.028,null,null,null,"","","","","","",false,"unit_missing","table","783\t498\t0.028\t0.28\t1\t1680\t20\t−0.09\t0.25\t−0.5\t0.014\t3.87"],["oa:W4386484198","Substrate","Cyclic Hardening Exponent n′",0.061,null,null,null,"-","","","","","",false,"","table","Substrate\t1223\t0.061"],["oa:W4386484198","WAAM material","Cyclic Hardening Exponent n′",0.069,null,null,null,"-","","","","","",false,"","table","WAAM material\t1197\t0.069"],["oa:W4387024248","Ti-6Al-4V","J–C strain rate constant",0.014,null,null,null,"","","","","","",false,"unit_missing","methods","J–C yield strength ( ) A MPa 1098 J–C hardening coefficient ( ) B MPa 1092 J–C strain hardening exponent n 0.93 J–C strain rate constant C 0.014 J–C softening exponent m 1.1 J-C reference strain rate 1 ( ) pl s  − "],["oa:W4392310217","Ti-4Al-22V","Pan-Rice shear strain increment Strain rate sensitivity m",0.01,null,null,null,"","","","","","",false,"unit_missing","results",""],["oa:W4392915262","Ti-6Al-4V","C/Empirical Strain Rate Sensitivity Coefficient",0.0825,null,null,null,"","","","","","",false,"unit_missing","table","1.05\t2.63\t0.6656\t1.2949\t1848\t298\t0.0825\t1"],["oa:W4393303947","Ti-35Nb","Strain rate sensitivity exponent, m",1.66,null,null,null,"","","as-built SLM","","","",false,"unit_missing","methods",""],["oa:W4394028852","β-Cez","n",1.13,null,null,null,"","830 °C","","","","",false,"unit_missing","conclusions",""],["oa:W4394028852","β-Cez","n",1.17,null,null,null,"","750 °C","","","","",false,"unit_missing","conclusions",""],["oa:W4394028852","β-Cez","n",1.0,null,null,null,"","720 °C","","","","",false,"unit_missing","conclusions",""],["oa:W4394028852","β-Cez","n",1.5,null,null,null,"","600 °C","","","","",false,"unit_missing","conclusions",""],["oa:W4394028852","β-Cez","n",3.2,null,null,null,"","920 °C","","","","10^-1 s^-1",false,"unit_missing","conclusions",""],["oa:W4394028852","β-Cez","n",1.2,null,null,null,"","800 °C","","","","10^-1 s^-1",false,"unit_missing","conclusions",""],["oa:W4394708948","Ti-6Al-4V","strain rate sensitive exponent m",0.0,null,null,null,"","870 to 950 °C","","","superplastic test","",false,"unit_missing","conclusions",""],["oa:W4394934882","Ti-6Al-4V","spatio-temporal strain measurement errors",0.0021,0.0006,0.0035,null,"","","","","","",false,"unit_missing","discussion",""],["oa:W4400098826","Ti-6Al-4V","Von-Mises elastic strain",0.0009,null,null,null,"","","","","FEA","",true,"unit_missing","abstract","The maximum Von-Mises elastic strain (0.00093473) was observed for Ti-6Al-4V while tensile and compression and minimum deformation (0.013869 mm) in tensile loading."],["oa:W4401325619","CP-Ti Grade 2","n",0.294,null,null,null,"","","","","","",false,"unit_missing","table","Value\t382.39\t0.052\t0.294\t0.021\t3.862\t1668\t150\t0.192"],["oa:W4401325619","CP-Ti Grade 2","C",0.052,null,null,null,"","","","","","",false,"unit_missing","table","Value\t382.39\t0.052\t0.294\t0.021\t3.862\t1668\t150\t0.192"],["oa:W4401818868","Ti-6Al-4V","strain rate sensitivity coefficient",0.04,null,null,null,"","","","","","",false,"unit_missing","methods",""],["oa:W4401818868","Ti-6Al-4V","strain rate sensitivity coefficient",0.02,null,null,null,"","","","","","",false,"unit_missing","methods",""],["oa:W4402515612","Ti-5Al-2Sn-2Zr-4Mo-4Cr","EE",0.0002,null,null,null,"","","","","","",false,"unit_missing","results_discussion","Considering that the yield strength decreases with increasing temperature, the EE at P1 decreases to 1.65 × 10−4, while the PE at P1 reaches 2.81 × 10−5."],["oa:W4402515612","Ti-5Al-2Sn-2Zr-4Mo-4Cr","PE",0.0,null,null,null,"","","","","","",false,"unit_missing","results_discussion","Considering that the yield strength decreases with increasing temperature, the EE at P1 decreases to 1.65 × 10−4, while the PE at P1 reaches 2.81 × 10−5."],["oa:W4402515612","Ti-5Al-2Sn-2Zr-4Mo-4Cr","EE",0.0002,null,null,null,"","","","","","",false,"unit_missing","results_discussion","Accordingly, P2 experiences tension, leading to an increase in tensile SE at P2 to 8 MPa and a corresponding EE at P2 of 2.05 × 10−4."],["oa:W4403980744","","strain",0.05,null,null,null,"","","","","","",false,"unit_missing","results","Error was up to 0.05 strain, and a relative error of 21%."],["oa:W4403980744","","strain",0.03,null,null,null,"","","","","","",false,"unit_missing","results","J Mater Sci (2024) 59:19960–19976 approximately 0.03 strain at worst, an error of 11%."],["oa:W4404214211","Ti-17Mo","strain rate sensitivity",0.124,null,null,null,"","","","","","",false,"unit_missing","results",""],["oa:W4404214211","Ti-15Mo","strain rate sensitivity",0.13,null,null,null,"","910 °C","","","","",false,"unit_missing","results",""],["oa:W4404932909","Ti-6Al-4V","m",1.1,null,null,null,"","","","","","",false,"unit_missing","table","1098\t1092\t0.014\t0.93\t1.1"],["oa:W4404932909","Ti-6Al-4V","C",0.014,null,null,null,"","","","","","",false,"unit_missing","table","1098\t1092\t0.014\t0.93\t1.1"],["oa:W4404932909","Ti-6Al-4V","n",0.93,null,null,null,"","","","","","",false,"unit_missing","table","1098\t1092\t0.014\t0.93\t1.1"],["oa:W4408127003","TiZrHfAl5","stress exponent",18.0,null,null,null,"","200 °C","","","double logarithm plot","",false,"unit_missing","results","At 200 ℃, the stress exponents are significantly high, with values of 27 for the TiZrHfAl10 alloy, 20 for the TiZrHf alloy, and 18 for the TiZrHfAl5 alloy."],["oa:W4408127003","TiZrHfAl10","stress exponent",27.0,null,null,null,"","200 °C","","","double logarithm plot","",false,"unit_missing","results","At 200 ℃, the stress exponents are significantly high, with values of 27 for the TiZrHfAl10 alloy, 20 for the TiZrHf alloy, and 18 for the TiZrHfAl5 alloy."],["oa:W4408127003","TiZrHfAl5","stress exponent",14.0,null,null,null,"","600 °C","","","double logarithm plot","",false,"unit_missing","results","At 600 °C, the stress exponents decrease compared to those at 200 °C, but the alloys still exhibit values range from 13 to 15, except for the TiZrAl alloy."],["oa:W4408127003","TiZrHfAl10","stress exponent",13.0,null,null,null,"","600 °C","","","double logarithm plot","",false,"unit_missing","results","At 600 °C, the stress exponents decrease compared to those at 200 °C, but the alloys still exhibit values range from 13 to 15, except for the TiZrAl alloy."],["oa:W4408127003","TiZrHf","stress exponent",20.0,null,null,null,"","200 °C","","","double logarithm plot","",false,"unit_missing","results","At 200 ℃, the stress exponents are significantly high, with values of 27 for the TiZrHfAl10 alloy, 20 for the TiZrHf alloy, and 18 for the TiZrHfAl5 alloy."],["oa:W4408127003","TiZrHf","stress exponent",15.0,null,null,null,"","600 °C","","","double logarithm plot","",false,"unit_missing","results","At 600 °C, the stress exponents decrease compared to those at 200 °C, but the alloys still exhibit values range from 13 to 15, except for the TiZrAl alloy."],["oa:W4408848545","Ti-6Al-4V","n",0.341,null,null,null,"","","","","","",false,"unit_missing","table","TC4\t862.4\t901.7\t0.341\t0.767\t0.018\t1652\t25"],["oa:W4408848545","Ti-6Al-4V","C",0.018,null,null,null,"","","","","","",false,"unit_missing","table","TC4\t862.4\t901.7\t0.341\t0.767\t0.018\t1652\t25"],["oa:W4408848545","Ti-6Al-4V","m",0.767,null,null,null,"","","","","","",false,"unit_missing","table","TC4\t862.4\t901.7\t0.341\t0.767\t0.018\t1652\t25"],["oa:W4409083073","Titanium AMS 4900","n",0.298,null,null,0.0067,"-","room temperature","rolling direction","","HBT","",false,"","table","-\t1487.2 ± 10.0\t0.2980 ± 0.0067\t0.03030 ± 0.00273\t1.15 ± 0.01"],["oa:W4409083073","Titanium AMS 4900","n",0.1257,null,null,0.0023,"-","room temperature","","","plane strain tensile test","",false,"","table","0\t1051.5 ± 6.4\t0.1257 ± 0.0023\t0.00671 ± 0.00043"],["oa:W4409083073","Titanium AMS 4900","n",0.1466,null,null,0.003,"-","room temperature","","","plane strain tensile test","",false,"","table","45\t1163.1 ± 7.1\t0.1466 ± 0.0030\t0.01773 ± 0.00090"],["oa:W4409083073","Titanium AMS 4900","n",0.1912,null,null,0.0093,"-","room temperature","","","plane strain tensile test","",false,"","table","90\t1242.7 ± 16.8\t0.1912 ± 0.0093\t0.04621 ± 0.00415"],["oa:W4409083073","AMS 4900","n",0.1033,null,null,0.0012,"-","","","","shear test","",false,"","table","0\t448.1 ± 0.6\t0.1033 ± 0.0012\t0.00093 ± 0.00098"],["oa:W4409083073","AMS 4900","n",0.1668,null,null,0.0014,"-","","","","shear test","",false,"","table","45\t509.0 ± 0.3\t0.1668 ± 0.0014\t0.02833 ± 0.00176"],["oa:W4409083073","AMS 4900","n",0.5935,null,null,0.0007,"-","","","","shear test","",false,"","table","90\t491.2 ± 0.2\t0.5935 ± 0.0007\t0.03008 ± 0.00086"],["oa:W4409535419","Ti","c",0.014,null,null,null,"","","","","","",false,"unit_missing","table","Ti\t4.428\t113.00\t0.342\t1098.00\t1092.00\t0.014\t1.10\t0.93\t1878.00"],["oa:W4409535419","Ti","m",1.1,null,null,null,"","","","","","",false,"unit_missing","table","Ti\t4.428\t113.00\t0.342\t1098.00\t1092.00\t0.014\t1.10\t0.93\t1878.00"],["oa:W4410974165","","work hardening exponent",0.1,null,null,null,"","","","equiaxed (α+β)","","",false,"unit_missing","results_discussion",""],["oa:W4410974165","","work hardening exponent",0.2,null,null,null,"","","","duplex (α+α')","","",false,"unit_missing","results_discussion",""],["oa:W4410974165","","work hardening exponent",0.21,null,null,null,"","","","duplex (α+α\")","","",false,"unit_missing","results_discussion",""],["oa:W4410974165","","work hardening exponent",0.15,null,null,null,"","","","equiaxed (α+β)","","",false,"unit_missing","results_discussion",""],["oa:W4410974165","","work hardening exponent",0.17,null,null,null,"","","","duplex (α+α')","","",false,"unit_missing","results_discussion",""],["oa:W4410974165","","work hardening exponent",0.16,null,null,null,"","","","duplex (α+α\")","","",false,"unit_missing","results_discussion",""],["oa:W4411670386","Ti-6Al-4V","slope of stress–strain curve",1.0,null,null,null,"","room temperature","FGM C1","","SHPB test","1769.1 s−1",false,"unit_missing","results","Additionally, a demonstrates that the C1 curve has the steepest slope in the stress–strain plot, indicating the highest strain rate sensitivity, which reflects its pronounced mechanical response to loading rates."],["oa:W4413127276","Ti-6Al-4V","m",0.02,null,null,null,"","","","","CPFEM prediction","",true,"unit_missing","results","The average macroscopic strain rate sensitivity exponent, m, is 0.020."],["oa:W4413127276","Ti-6Al-4V","mα",0.028,null,null,null,"","","","","CPFEM prediction","",true,"unit_missing","results","From 0.002 to 0.004 ̃𝜀P , the normalized 휏∗ Pris. curve plateaus Figure 8 a Strain rate sensitivity exponent of the α ensemble, mα , calculated using a linear fit to the slope of the ln(̃𝜎α) and ln(̇̃𝜀P) curve."],["oa:W4413127276","Ti-6Al-4V","mα",0.03,null,null,null,"","","","","CPFEM prediction","",true,"unit_missing","results","Table 1 Summary of Ti64 measured strain rate sensitivity exponents Sample no Macroscopic α Ensemble Prismatic Basal Pyramidal 1 0.018 0.031 0.029 0.036 0.022 2 0.022 0.031 0.034 0.041 0.021 3 0.020 0.025 0.026 0.035 0.021 Mean 0.020 0.028 0.030 0.037 0.021 Table 2 Fixed crystal plasticity finite element material and model parameters Slip system family rate exponents mk varied between the two simulations Parameter Valuė 𝛾0 (s−1) 0.1 C11,12,13,44 (GPa) 169.7, 88.7, 61.7, 42.5 휏0(Bas.,Pris.,Pyr.) "],["oa:W4413127276","Ti-6Al-4V","mα",0.037,null,null,null,"","","","","CPFEM prediction","",true,"unit_missing","results","Table 1 Summary of Ti64 measured strain rate sensitivity exponents Sample no Macroscopic α Ensemble Prismatic Basal Pyramidal 1 0.018 0.031 0.029 0.036 0.022 2 0.022 0.031 0.034 0.041 0.021 3 0.020 0.025 0.026 0.035 0.021 Mean 0.020 0.028 0.030 0.037 0.021 Table 2 Fixed crystal plasticity finite element material and model parameters Slip system family rate exponents mk varied between the two simulations Parameter Valuė 𝛾0 (s−1) 0.1 C11,12,13,44 (GPa) 169.7, 88.7, 61.7, 42.5 휏0(Bas.,Pris.,Pyr.) "],["oa:W4413127276","Ti-6Al-4V","mα",0.021,null,null,null,"","","","","CPFEM prediction","",true,"unit_missing","results","Table 1 Summary of Ti64 measured strain rate sensitivity exponents Sample no Macroscopic α Ensemble Prismatic Basal Pyramidal 1 0.018 0.031 0.029 0.036 0.022 2 0.022 0.031 0.034 0.041 0.021 3 0.020 0.025 0.026 0.035 0.021 Mean 0.020 0.028 0.030 0.037 0.021 Table 2 Fixed crystal plasticity finite element material and model parameters Slip system family rate exponents mk varied between the two simulations Parameter Valuė 𝛾0 (s−1) 0.1 C11,12,13,44 (GPa) 169.7, 88.7, 61.7, 42.5 휏0(Bas.,Pris.,Pyr.) "],["oa:W4413127276","Ti-6Al-4V","mα",0.02,null,null,null,"","","","","CPFEM prediction","",true,"unit_missing","results","Table 1 Summary of Ti64 measured strain rate sensitivity exponents Sample no Macroscopic α Ensemble Prismatic Basal Pyramidal 1 0.018 0.031 0.029 0.036 0.022 2 0.022 0.031 0.034 0.041 0.021 3 0.020 0.025 0.026 0.035 0.021 Mean 0.020 0.028 0.030 0.037 0.021 Table 2 Fixed crystal plasticity finite element material and model parameters Slip system family rate exponents mk varied between the two simulations Parameter Valuė 𝛾0 (s−1) 0.1 C11,12,13,44 (GPa) 169.7, 88.7, 61.7, 42.5 휏0(Bas.,Pris.,Pyr.) "],["oa:W4414518163","Ti-6Al-4V","C",0.028,null,null,null,"","","","","","",false,"unit_missing","table","783\t498\t0.028\t1.0\t0.28\t1578\t20\t0.01"],["oa:W4414518163","Ti-6Al-4V","ε˙0",0.01,null,null,null,"","","","","","",false,"unit_missing","table","783\t498\t0.028\t1.0\t0.28\t1578\t20\t0.01"],["oa:W4416829746","Ti-5Cr-5Mo-4Al-3V-1Fe","high-density dislocations pile-up associated with notable strain contrast",1.0,null,null,null,"","","","","TEM","",false,"unit_missing","results","For instance, high‐density dislocations pile‐up associated with notable strain contrast near the aged β‐SGBs at a strain of ≈4.5% (Figure )."],["oa:W4417146167","Ti-6Al-4V","strain hardening exponent",0.3,0.3,0.3,null,"","room temperature","as-built LPBF","","SPT","",false,"unit_missing","methods","As shown in Figure 3, the method begins with the SPT data on LPBF Ti64 to determine the elasto-plastic parameters (yield strength: Sy, strain hardening exponent: n, hardening constant: K, Young’s modulus: E) using a representative stress–strain method, followed by the SPCTs to generate a comprehensive dataset for the inverse algorithm."],["oa:W4417146167","Ti-6Al-4V","n",0.25,0.25,0.25,null,"","room temperature","","","FEA","",true,"unit_missing","methods","Material properties Values Sy (MPa) 100 200 300 400 500 600 700 800 900 1000 n (−) 0.05 0.10 0.15 0.20 0.25 0.30 0.35 0.40 0.45 0.50 E (GPa) 105 TABLE 3 Summary of the minimum creep strain rates under different creep stresses at 450 °C."],["oa:W608494971","","strain rate sensitivity",0.0145,null,null,null,"","","","","","",false,"unit_missing","results",""],["oa:W608494971","","strain rate sensitivity",0.0099,null,null,null,"","","","","","",false,"unit_missing","results",""],["oa:W64060929","Ti-6Al-4V","coefficient d'ecrouissage",1.0,null,null,null,"","","","","","",false,"unit_missing","conclusions",""],["oa:W644925558","Ti-6Al-4V","m",0.45,null,null,null,"","800°C","deformed at 800°C, 0.001 s⁻¹","","","0.001 s⁻¹",false,"unit_missing","conclusions",""],["oa:W7117694937","Ti-6Al-4V","m",1.1,null,null,null,"","293 K","","","","4 × 10−4 s−1",false,"unit_missing","table","1060\t1090\t0.0117\t0.884\t1.1\t4 × 10−4\t293\t1878"],["oa:W7117694937","Ti-6Al-4V","n",0.884,null,null,null,"","293 K","","","","4 × 10−4 s−1",false,"unit_missing","table","1060\t1090\t0.0117\t0.884\t1.1\t4 × 10−4\t293\t1878"],["oa:W7117694937","Ti-6Al-4V","C",0.0117,null,null,null,"","293 K","","","","4 × 10−4 s−1",false,"unit_missing","table","1060\t1090\t0.0117\t0.884\t1.1\t4 × 10−4\t293\t1878"],["oa:W7129182704","","déformation résiduelle est observée",0.04,null,null,null,"","","","martensitic α'","","",false,"unit_missing","conclusions",""],["oa:W7129182704","","déformation résiduelle est observée",0.01,null,null,null,"","","","martensitic α'","","",false,"unit_missing","conclusions",""],["oa:W7161639001","Ti-6Al-4V","C",0.025,null,null,null,"","","","","reference data from TC11","",false,"unit_missing","methods","Quantitatively: 18Ni300 directional A difference ~13.7% [12,13]; IN718 directional A difference 5-15% [10,17]; TC4 directional C difference ~25% (from TC11 reference data [54])."],["oa:W7161639001","Ti-6Al-4V","C",0.035,null,null,null,"","","","","iterative correction method","",false,"unit_missing","methods","Zhu et al. [53] demonstrated an iterative correction that increased the C value of TC4 from 0.0197 to 0.035 (a 78% increase), a correction procedure applicable to all AM material C-parameter calibrations. ● m parameter: Obtained from high-temperature tensile or high-temperature SHPB tests at different temperatures, fitting the thermal softening term against T*."],["oa:W7205057933","Ti-6Al-4V","strain rate hardening coefficients",0.0678,0.0499,0.0858,null,"","","","","","",false,"unit_missing","conclusions",""],["oa:W7205057933","Ti-6Al-4V","strain rate hardening coefficients",0.4341,0.0499,0.813,null,"","","","","","",false,"unit_missing","conclusions",""],["oa:W7205057933","Ti-6Al-4V","strain rate hardening",0.0029,0.0,0.0059,null,"","","","","","",false,"unit_missing","conclusions",""],["oa:W7205057933","Ti-6Al-4V","strain rate hardening",0.0667,0.0475,0.0858,null,"","","","","","",false,"unit_missing","methods",""],["oa:W7205057933","Ti-6Al-4V","Strain rate hardening",0.0029,0.0,0.0059,null,"","","","","","",false,"unit_missing","methods",""],["oa:W7206832378","Ti-6Al-4V","n",0.0589,null,null,null,"","","as-sintered wrought","","tensile test","",false,"unit_missing","discussion",""],["oa:W7208299026","Ti-6Al-4V","b1",10.0,null,null,null,"","600 °C","","","simulation","",true,"unit_missing","conclusions",""],["oa:W7208299026","Ti-6Al-4V","niveau de déformation logarithmique",2.0,null,null,null,"","","","","CIN","",false,"unit_missing","discussion",""],["oa:W7208299026","Ti-6Al-4V","coefficient d’écrouissage",0.05,0.04,0.06,null,"","540 °C","","","","3 × 10−3 s−1 to 3 × 10−2 s−1",false,"unit_missing","discussion",""],["oa:W7211893558","Ti-6Al-4V","strain rate sensitivity coefficient",0.01,null,null,null,"","","annealed","","","",false,"unit_missing","methods","The plastic behavior is characterized by the Johnson-Cook constitutive model, with core parameters listed as follows: initial yield strength A = 860 MPa, strain hardening modulus B = 875 MPa, hardening exponent n = 0.386, strain rate sensitivity coefficient C = 0.01, thermal softening exponent m = 0.71, and a reference strain rate of 1 × 10−4 s−1."],["oa:W7212306057","Ti-21Fe-21Mo","strain",1.0,1.0,1.0,null,"","","aged at 750 °C for 72 h","","","",false,"unit_missing","results_discussion","The misorientation between the two colonies was measured to be a minimum of 45°, representing a high-angle grain boundary.Astrainmapofϵ11ofthesameHR-EBSDregion(Fig.3f)showsa highlevelofstrainattheinterfaceofthecolonyfront,andprecipitate-matrix interface, consistent with the dislocation density mapping (see strain maps for all directions in supplementary Fig. S3)."],["oapen:3474b25d-144b-4ba5-823a-409395033b17","Ti-6Al-4V","Hauptumformgrad",0.23,null,null,0.01,"","","","","","",false,"unit_missing","part 0",""],["oapen:3474b25d-144b-4ba5-823a-409395033b17","Ti-6Al-4V","Hauptumformgrad",0.24,null,null,0.008,"","","","","","",false,"unit_missing","part 0",""],["oapen:3474b25d-144b-4ba5-823a-409395033b17","Ti-6Al-4V","Hauptumformgrad",0.26,null,null,0.005,"","","","","","",false,"unit_missing","part 0",""],["oapen:3474b25d-144b-4ba5-823a-409395033b17","Ti-6Al-4V","Hauptumformgrad",0.25,null,null,0.012,"","","","","","",false,"unit_missing","part 0",""],["oapen:3474b25d-144b-4ba5-823a-409395033b17","Ti-6Al-4V","Hauptumformgrad",0.17,null,null,0.005,"","","","","","",false,"unit_missing","part 0",""],["openaire:4a6943e0b794a92d0aa62d8bc36e8a27","Ti-6Al-4V","n",15.0,null,null,null,"","","treated (TTh 1)","","","",false,"unit_missing","conclusions",""],["openaire:4aecc05711132315b88e633dae0a68e6","Ti-5Al-5Mo-5V-3Cr","n",18.2,null,null,null,"","","100% β","","CPFEM prediction","10^{-5} s^{-1}",true,"unit_missing","conclusions",""],["openaire:4aecc05711132315b88e633dae0a68e6","Ti-5Al-5Mo-5V-3Cr","n",91.1579,null,null,null,"","","100% β","","CPFEM prediction","10^{-3} s^{-1}",true,"unit_missing","conclusions",""],["openaire:7787665bfe328ff86aa44129d98b983d","Ti-6Al-4V","strain",5.3,null,null,null,"","","","","","",false,"unit_missing","methods",""],["openaire:7787665bfe328ff86aa44129d98b983d","Ti-6Al-4V","strain",4.5,null,null,null,"","","","","","",false,"unit_missing","methods",""],["openaire:7787665bfe328ff86aa44129d98b983d","Ti-6Al-4V","m",16.49,null,null,null,"","","","","","",false,"unit_missing","conclusions",""],["openaire:b093dd254d0c222bc42a863189a0f07a","CP-Ti Grade 2","strain rate sensitivity",0.007,null,null,null,"","","","","","1e-02 s-1",false,"unit_missing","results",""],["openaire:b093dd254d0c222bc42a863189a0f07a","CP-Ti Grade 2","strain rate sensitivity factor",0.014,null,null,null,"","","","","","2800 s-1",false,"unit_missing","results",""],["openaire:b093dd254d0c222bc42a863189a0f07a","Fe","strain hardening rate",0.0,0.0,0.0,null,"","","","","compression test","1.25×10−4 s−1",false,"unit_missing","results",""],["openaire:b093dd254d0c222bc42a863189a0f07a","Fe","strain hardening rate",0.0,0.0,0.0,null,"","","","","compression test","10−2 s−1",false,"unit_missing","results",""],["openaire:b093dd254d0c222bc42a863189a0f07a","Fe","strain hardening rate",0.0,0.0,0.0,null,"","","","","compression test","1 s−1",false,"unit_missing","results",""],["openaire:b093dd254d0c222bc42a863189a0f07a","Sn","strain hardening rate",0.0,0.0,0.0,null,"","","","","compression test","1.25×10−4 s−1",false,"unit_missing","results",""],["openaire:b093dd254d0c222bc42a863189a0f07a","Sn","strain hardening rate",0.0,0.0,0.0,null,"","","","","compression test","10−2 s−1",false,"unit_missing","results",""],["openaire:b093dd254d0c222bc42a863189a0f07a","Sn","strain hardening rate",0.0,0.0,0.0,null,"","","","","compression test","1 s−1",false,"unit_missing","results",""],["openaire:b093dd254d0c222bc42a863189a0f07a","Ti","strain hardening exponent",0.17,0.17,0.17,null,"","","","","compression test","1 s−1",false,"unit_missing","results",""],["openaire:b093dd254d0c222bc42a863189a0f07a","Fe","strain hardening exponent",0.15,0.15,0.15,null,"","","","","compression test","1.25×10−4 s−1",false,"unit_missing","results",""],["openaire:b093dd254d0c222bc42a863189a0f07a","Fe","strain hardening exponent",0.15,0.15,0.15,null,"","","","","compression test","10−2 s−1",false,"unit_missing","results",""],["openaire:b093dd254d0c222bc42a863189a0f07a","Fe","strain hardening exponent",0.15,0.15,0.15,null,"","","","","compression test","1 s−1",false,"unit_missing","results",""],["openaire:b093dd254d0c222bc42a863189a0f07a","Cu","strain hardening exponent",0.15,0.15,0.15,null,"","","","","compression test","1.25×10−4 to 1 s−1",false,"unit_missing","results",""],["openaire:b093dd254d0c222bc42a863189a0f07a","Ti","instantaneous strain hardening exponent",0.25,0.0,0.25,null,"","","","","","1.25×10−4 to 10−2 s−1 and 1200 to 2300 s−1",false,"unit_missing","discussion",""],["openaire:b093dd254d0c222bc42a863189a0f07a","Ti","instantaneous strain hardening exponent",0.175,null,null,null,"","","","","","1 and 600 s−1",false,"unit_missing","discussion",""],["openaire:b093dd254d0c222bc42a863189a0f07a","Ti","βint",0.9,null,null,null,"","","","","","2400 s−1",false,"unit_missing","discussion",""],["openaire:b093dd254d0c222bc42a863189a0f07a","Ti","βdiff",1.1,null,null,null,"","","","","","1200 s−1",false,"unit_missing","discussion",""],["openaire:b093dd254d0c222bc42a863189a0f07a","Ti","βdiff",1.2,null,null,null,"","","","","","2400 s−1",false,"unit_missing","discussion",""],["openaire:b093dd254d0c222bc42a863189a0f07a","Cu","instantaneous strain hardening exponent",0.15,null,null,null,"","","","","","",false,"unit_missing","discussion",""],["openaire:b093dd254d0c222bc42a863189a0f07a","Cu","strain hardening",0.0,null,null,null,"","","","","","1.25×10−4 to 1 s−1",false,"unit_missing","discussion",""],["openaire:b093dd254d0c222bc42a863189a0f07a","Cu","strain hardening",0.0,null,null,null,"","","","","","1300 to 3100 s−1",false,"unit_missing","discussion",""],["openaire:c58e02e0d905030db3c99e919f7c6826","Ti-6Al-4V","strain to failure",0.0,null,null,null,"","","LMD processed","","","",false,"unit_missing","methods","Therefore, a heat treatment at 845 °C for 2 hours is sufficient to increase the strain to failure for LMD processing [55]."],["openaire:f88afeb2bd7ef7b6083491eeb22221a1","Ti-6Al-4V","strain rate sensitivify",0.3,null,null,null,"","","","","tensile test","",false,"unit_missing","discussion",""],["openaire:f88afeb2bd7ef7b6083491eeb22221a1","Ti-6Al-4V","m",0.3,0.25,0.35,null,"","","BA, BQ","","","",false,"unit_missing","discussion",""],["openaire:f88afeb2bd7ef7b6083491eeb22221a1","Ti-6Al-4V","initial strain rate sensitivity",0.3,null,null,null,"","room temperature","","lamellar","tensile test","",false,"unit_missing","conclusions",""],["openaire:f88afeb2bd7ef7b6083491eeb22221a1","Ti-6Al-4V","strain rate sensitivity",0.5,null,null,null,"","925 °C","","lamellar","tensile test","5x10^-4 s^-1",false,"unit_missing","conclusions",""],["openaire:f88afeb2bd7ef7b6083491eeb22221a1","Ti-6Al-4V","strain rate sensitivity",0.5,null,null,null,"","875 to 950 °C","","","tensile test","5x10^-3 to 1x10^-4 s^-1",false,"unit_missing","conclusions",""],["openaire:fd1b15f914fdcd609ed9a9a71f06836e","Ti-6Al-4V","strain rate sensitivity",0.02,0.02,0.02,null,"","room temperature","","","tensile test","8.00 · 10−5 s−1",false,"unit_missing","conclusions",""],["openaire:fd1b15f914fdcd609ed9a9a71f06836e","Ti-6Al-4V","strain rate sensitivity",0.03,0.03,0.03,null,"","room temperature","","","tensile test","5.00 · 10−1 s−1",false,"unit_missing","conclusions",""],["pmc:PMC10671964","Ti57-Nb43","m value",0.01,null,null,null,"","700 °C","hot compressed at 700 °C, 800 °C, 900 °C, and 1000 °C","","stress–strain analysis","0.01 s−1",false,"unit_missing","methods","The stress–strain curves confirm that the Ti57-Nb43 alloy is sensitive to the strain rate at elevated temperatures: the flow stress increases with increasing strain rate."],["pmc:PMC10671964","Ti57-Nb43","m value",0.01,null,null,null,"","700 °C","hot compressed at 700 °C, 800 °C, 900 °C, and 1000 °C","","stress–strain analysis","0.01 s−1",false,"unit_missing","methods","The m value at 700 °C seems to be falling off the general trend compared with the values at higher temperatures."]]}
