Repository: akhtar07/tisci-explorer

# TiSci Explorer

A read-only, static explorer for **TiSci**, an autonomous research agent for titanium alloys. TiSci reads the
titanium-alloy literature, builds a knowledge graph and a table of measured values, proposes hypotheses where the
graph has gaps, and tests them with DFT (MACE / VASP) and the ICME-lite multiscale chain.

**Live site:** https://akhtar07.github.io/tisci-explorer/

The site has seven sections:

| Section | What it shows |
|---|---|
| Overview | Corpus → graph → facts → hypotheses → verdicts, with the snapshot's counts |
| Worked example | One full loop for W in α-Ti: graph path, hypothesis, novelty check, DFT test, verdict, follow-up, DAMASK |

File: data/facts/surface_roughness.json (part 3 of 35)
"rugosimetre Rotary Talysurf","",false,"","conclusions",""],["hal:tel-05519365","Ti-6Al-4V","Rmax",2.0,null,null,null,"µm","","","","rugosimetre Rotary Talysurf","",false,"","conclusions",""],["hal:tel-05519365","Ti-6Al-4V","Rmax",4.39,null,null,null,"µm","","","","rugosimetre Rotary Talysurf","",false,"","conclusions",""],["hal:tel-05703609","L-PBF Ti-6Al-4V","Ra",0.07,null,null,null,"µm","","mirror polished","","","",false,"","discussion",""],["hal:tel-05703609","L-PBF Ti-6Al-4V","Ra",6.0,null,null,null,"µm","","chemically polished","","","",false,"","discussion",""],["hal:tel-05703609","L-PBF Ti-6Al-4V","Ra",11.0,null,null,null,"µm","","as-built SLM","","","",false,"","discussion",""],["hal:tel-05703609","Ti-6Al-4V","Ra",2.0,null,null,null,"µm","","","","","",false,"","results_discussion",""],["hal:tel-05703609","Ti-6Al-4V","Ra",0.07,null,null,null,"µm","","mirror polished","","","",false,"","results_discussion",""],["hal:tel-05703609","Ti-6Al-4V","Ra",6.0,null,null,null,"µm","","as-built SLM","","","",false,"","results_discussion",""],["hal:tel-05703609","Ti-6Al-4V","arithmetic mean surface roughness (Ra)",13.0,10.0,14.0,null,"µm","","as-built SLM","","","",false,"","methods",""],["hal:tel-05703609","Ti-6Al-4V","Rz",149.0,null,null,16.5,"µm","","","","","",false,"","methods",""],["hal:tel-05703609","Ti-6Al-4V","Rv",66.2,null,null,6.0,"µm","","","","","",false,"","methods",""],["hal:tel-05703609","Ti-6Al-4V","Ra",13.1,null,null,1.1,"µm","","","","","",false,"","methods",""],["ia:DTIC_AD0920802","Ti-6Al-4V","Surface roughness",250.0,null,null,null,"RHR","","","","","",false,"unit_mismatch","methods",""],["ia:DTIC_AD0920802","Ti-6Al-4V","Surface roughness",125.0,null,null,null,"RHR","","","","","",false,"unit_mismatch","methods",""],["ia:DTIC_AD0920802","Ti-6Al-4V","surface roughness",25.0,null,null,25.0,"RHR","","","","","",false,"unit_mismatch","methods",""],["ia:DTIC_AD0920802","Ti-6Al-4V","surface roughness",125.0,null,null,null,"RHR","","","","","",false,"unit_mismatch","methods",""],["ia:DTIC_AD1043325","Ti-48Al-2Cr-2Nb","surface roughness",1275.0,800.0,1750.0,null,"µm","","","","","",false,"out_of_range","results",""],["ia:DTIC_AD1043325","Ti-48Al-2Cr-2Nb","surface roughness",1000.0,null,null,null,"µm","","","lamellar","confocal microscopy","",false,"out_of_range","conclusions",""],["ia:DTIC_AD1043325","Ti-43.5Al-4Nb-1Mo-0.1B","surface roughness",30.0,20.0,40.0,null,"µm","","","","confocal microscopy","",false,"","conclusions",""],["ia:DTIC_AD1043325","Ti-43.5Al-4Nb-1Mo-0.1B","surface roughness",165.0,50.0,280.0,null,"µm","","","","","",false,"","results",""],["ia:DTIC_ADA079813","Ti-28 w/o V","true mean sub-surface crack lengths",0.05,null,null,0.07,"µm","","","","","",false,"unit_suspect","abstract",""],["ia:DTIC_ADA079813","Ti-28 w/o V","true mean sub-surface crack lengths",0.13,null,null,0.08,"µm","","","","","",false,"unit_suspect","abstract",""],["ia:DTIC_ADA079813","Ti-28 w/o V","Mean Lineal Crack Roughness Parameter",0.526,null,null,0.3,"","","","","","",false,"unit_missing","methods",""],["ia:DTIC_ADA079813","Ti-28 w/o V","Mean Lineal Crack Roughness Parameter",1.364,null,null,0.5,"","","","","","",false,"unit_missing","methods",""],["ia:DTIC_ADA079813","Ti-28 w/o V","Mean Crack Surface Roughness Parameter",0.262,null,null,0.833,"","","","","","",false,"unit_missing","methods",""],["ia:DTIC_ADA079813","Ti-28 w/o V","Mean Lineal Crack Roughness Parameter",0.206,null,null,0.654,"","","","","","",false,"unit_missing","methods",""],["ia:DTIC_ADA079813","Ti-28 w/o V","Mean Crack Surface Roughness Parameter",1.737,null,null,0.64,"","","","","","",false,"unit_missing","methods",""],["ia:DTIC_ADA079813","Ti-28 w/o V","true mean sub-surface crack lengths",0.16,null,null,0.07,"µm","","","","","",false,"unit_suspect","abstract",""],["ia:DTIC_ADA079813","Ti-28 w/o V","true mean sub-surface crack lengths",0.34,null,null,0.13,"µm","","","","","",false,"unit_suspect","abstract",""],["ia:DTIC_ADA079813","Ti-28 w/o V","Mean Crack Surface Roughness Parameter",0.67,null,null,0.38,"","","","","","",false,"unit_missing","methods",""],["ia:DTIC_ADA203614","Ti-6Al-4V","Ra",1.44,null,null,null,"µm","925 °C","as-built","","","3x10^-4 s^-1",false,"","results",""],["ia:DTIC_ADA203614","LITAL A","Ra",0.35,null,null,null,"µm","540 °C","as-built","","","3x10^-4 s^-1",false,"","methods",""],["ia:DTIC_ADA203614","7010 (Unclad)","Ra",1.61,null,null,null,"µm","500 °C","as-built","","","3x10^-5 to 8.3x10^-4 s^-1",false,"","methods",""],["ia:DTIC_ADA203614","Ti-15V-3Cr-3Sn-3Al","Ra",2.62,null,null,null,"µm","910 °C","as-built","","","3x10^-4 s^-1",false,"","methods",""],["ia:DTIC_ADA203614","Ti-6Al-4V","Ra",1.44,null,null,null,"µm","925 °C","as-built","","","3x10^-4 s^-1",false,"","methods",""],["ia:DTIC_ADA228217","","Ra",0.5,null,null,null,"pm","","","","","",false,"unit_mismatch","results",""],["ia:DTIC_ADA228217","","Ra",1.0,null,null,null,"pm","","","","","",false,"unit_mismatch","results",""],["ia:DTIC_ADA228217","","Ra",0.3,null,null,null,"pm","","","","","",false,"unit_mismatch","results",""],["ia:DTIC_ADA282404","beta-21S Ti","root-mean-square surface roughness",0.3,null,null,null,"µm","","","","profilometer","",false,"","results_discussion",""],["ia:DTIC_ADA282404","beta-21S Ti","root-mean-square surface roughness",0.0188,null,null,null,"µm","","","","atomic force microscope","",false,"","results_discussion",""],["ia:DTIC_ADA282404","beta-21S Ti","surface roughness",1.0,null,null,null,"A","","","","atomic force microscope","",false,"unit_mismatch","methods",""],["ia:DTIC_ADA282404","beta-21S Ti","surface roughness",5.0,null,null,null,"A","","","","atomic force microscope","",false,"unit_mismatch","methods",""],["ia:DTIC_ADA282404","beta-21S Ti","root mean square surface roughness",0.0188,null,null,0.0022,"µm","","","","","",false,"","methods",""],["ia:DTIC_ADA384307","Ti-6Al-4V","surface roughness",0.1,null,null,0.02,"µm","25°C","","","","",false,"","methods",""],["ia:DTIC_ADA444511","Ti-6Al-4V","surface roughness",2.1,null,null,null,"µm","","","","","",false,"","methods",""],["ia:DTIC_ADA444511","Ti-6Al-4V","surface roughness",0.5,null,null,null,"µm","","","","","",false,"","methods",""],["ia:DTIC_ADA444573","Ti-6Al-2Sn-4Zr-6Mo","surface roughness",2.286,2.032,2.54,null,"µm","","SP","","","",false,"","results_discussion",""],["ia:DTIC_ADA444573","Ti-6Al-2Sn-4Zr-6Mo","surface roughness",0.4445,0.381,0.508,null,"µm","","LSG","","","",false,"","results_discussion",""],["ia:DTIC_ADA444573","Ti-6Al-2Sn-4Zr-6Mo","surface roughness",0.127,null,null,null,"µm","","LPB","","","",false,"","results_discussion",""],["ia:DTIC_ADA444609","Ti-6Al-4V","surface roughness",2.1,null,null,null,"µm","","","","","",false,"","abstract",""],["ia:DTIC_ADA444609","Ti-6Al-4V","surface roughness",0.5,null,null,null,"µm","","","","","",false,"","abstract",""],["ia:DTIC_ADA448675","CP-Ti Grade 2","average roughness, Ra",0.3,null,null,null,"µm","","","","","",false,"","methods",""],["ia:DTIC_ADA448675","CP-Ti Grade 2","average roughness, Ra",1.1,null,null,null,"µm","","","","","",false,"","methods",""],["ia:DTIC_ADA457784","Ti-6Al-4V","Rq",1.0953,null,null,null,"µm","","","","","",false,"","results_discussion",""],["ia:DTIC_ADA457784","Ti-6Al-4V","Rq",0.0776,null,null,null,"µm","","","","","",false,"","results_discussion",""],["ia:DTIC_ADA457784","Ti-6Al-4V","Ra",0.057,null,null,null,"µm","","","","","",false,"","results_discussion",""],["ia:DTIC_ADA457784","Ti-6Al-4V","Ra",0.8011,null,null,null,"µm","","","","","",false,"","results_discussion",""],["ia:DTIC_ADA489287","Ti-6Al-4V","Ra",0.05,null,null,null,"µm","","","","","",false,"","methods",""],["ia:DTIC_ADA522274","Ti-6Al-4V","surface roughness, Ra",0.05,null,null,null,"Pm","","","","","",false,"unit_mismatch","results_discussion",""],["ia:DTIC_ADA522274","Ti-6Al-4V","surface roughness, Ra",0.2,null,null,null,"Pm","","","","","",false,"unit_mismatch","results_discussion",""],["ia:DTIC_ADA522274","Ti-6Al-4V","surface roughness",0.2,null,null,null,"Pm","","mill annealed at 704°C for 2 hr, followed by electro-polishing","","","",false,"unit_mismatch","methods",""],["ia:DTIC_ADA522274","Ti-6Al-4V","surface roughness",0.05,null,null,null,"Pm","","mill annealed at 704°C for 2 hr, followed by electro-polishing","","","",false,"unit_mismatch","methods",""],["ia:DTIC_ADA557222","","thickness variation",15.0,null,null,null,"µm","","","","","",false,"","results_discussion",""],["ia:NASA_NTRS_Archive_19720022814","Ti-6Al-4V","surface roughness",32.5,15.0,50.0,null,"microinches","","","","","",false,"unit_mismatch","methods",""],["ia:NASA_NTRS_Archive_19720022814","Ti-6Al-4V","surface roughness",9.0,8.0,10.0,null,"microinches","","","","","",false,"unit_mismatch","methods",""],["ia:NASA_NTRS_Archive_19720022814","Ti-6Al-4V","surface roughness",0.29,0.38,1.3,null,"µm","","","","","",false,"","methods",""],["ia:NASA_NTRS_Archive_19780018241","Ti-6Al-4V","degree of roughness",0.0,null,null,null,"","505 K (450 F)","","","","",false,"unit_missing","conclusions",""],["ia:NASA_NTRS_Archive_19910018807","Ti-5Al-2.5Sn","surface roughness",0.0,null,null,null,"","","","","","",false,"unit_missing","conclusions",""],["ia:NASA_NTRS_Archive_19910018807","Ti-5Al-2.5Sn","surface roughness",0.0,null,null,null,"","","","","","",false,"unit_missing","discussion",""],["ia:NASA_NTRS_Archive_19960047647","","Ra",24.0,null,null,null,"","","","","","",false,"unit_missing","methods",""],["ia:NASA_NTRS_Archive_19960047647","","mean roughness depth Rz",0.0,null,null,null,"","","","","","",false,"unit_missing","conclusions",""],["ia:NASA_NTRS_Archive_19960047647","","surface roughness I%",0.0,null,null,null,"","","","","","",false,"unit_missing","conclusions",""],["ia:NASA_NTRS_Archive_20120009343","Ti-6Al-4V","RMS roughness",0.05,null,null,0.01,"µm","","","","optical surface profiler","",false,"","methods",""],["ia:NASA_NTRS_Archive_20120009343","Ti-6Al-4V","RMS roughness",0.63,null,null,0.03,"µm","","","","optical surface profiler","",false,"","methods",""],["ia:NASA_NTRS_Archive_20140010072","Ti-6Al-4V","surface roughness",2059.0,2059.0,2059.0,203.0,"µm","","","","","",false,"out_of_range","results",""],["ia:NASA_NTRS_Archive_20140010072","Ti-6Al-4V","surface roughness",655.0,655.0,655.0,26.0,"µm","","","","","",false,"out_of_range","results",""],["ia:NASA_NTRS_Archive_20140010072","Ti-6Al-4V","surface roughness",172.0,172.0,172.0,47.0,"µm","","","","","",false,"","results",""],["ia:NASA_NTRS_Archive_20240000523","Ti-6Al-4V","surface roughness (Ra)",0.5,null,null,null,"µm","","","","","",false,"","front",""],["ntrs:19960047647","","Ra",24.0,null,null,null,"","","","","","",false,"unit_missing","methods",""],["ntrs:19960047647","","surface roughness I%",0.01,null,null,null,"","","","","","",false,"unit_missing","conclusions",""],["ntrs:19960047647","","mean roughness depth Rz",0.01,null,null,null,"","","","","","",false,"unit_missing","conclusions",""],["ntrs:20150006942","","arithmetic average roughness value",16.0,null,null,null,"µin","","","","","",false,"unit_mismatch","methods",""],["ntrs:20150006942","","arithmetic average roughness value",32.0,null,null,null,"µin","","","","","",false,"unit_mismatch","methods",""],["ntrs:20250001477","","Rz",114.0,114.0,114.0,null,"µm","","","","","",false,"","results_discussion",""],["ntrs:20250001477","","perimeters",0.19,null,null,null,"","","","","","",false,"unit_missing","results_discussion",""],["ntrs:20250001477","","Spd",0.26,null,null,null,"","","","","","",false,"unit_missing","results_discussion",""],["ntrs:20250001477","","Wp",0.24,null,null,null,"","","","","","",false,"unit_missing","results_discussion",""],["ntrs:20250001477","","WPc",0.24,null,null,null,"","","","","","",false,"unit_missing","results_discussion",""],["ntrs:20250001477","","perimeter",1.3,null,null,null,"","","as-built","","","",false,"unit_missing","results_discussion",""],["ntrs:20250001477","","KS",85.9,4.8,167.0,0.26,"µm","","","","","",false,"","results_discussion",""],["ntrs:20250001477","","Ra",11.45,3.6,19.3,null,"µm","","","","","",false,"","conclusions",""],["ntrs:20250001477","","Sa",21.45,11.3,31.6,null,"µm","","","","","",false,"","conclusions",""],["ntrs:20250001477","","Sk",66.85,33.9,99.8,null,"µm","","","","","",false,"","conclusions",""],["ntrs:20250001477","","Pp",91.85,31.4,152.3,null,"µm","","","","","",false,"","conclusions",""],["ntrs:20250001477","","differences",0.3,null,null,null,"µm","","","","","",false,"","discussion",""],["ntrs:20250001477","","differences",0.2,null,null,null,"µm","","","","","",false,"","discussion",""],["ntrs:20250001477","","one sample",1.0,null,null,null,"µm","","","","","",false,"","discussion",""],["ntrs:20250001477","","perimeter",0.15,null,null,null,"","","","","","",false,"unit_missing","results_discussion",""],["ntrs:20250001477","","perimeters",0.11,null,null,null,"","","","","","",false,"unit_missing","results_discussion",""],["ntrs:20250001477","","perimeter",0.12,null,null,null,"","","","","","",false,"unit_missing","results_discussion",""],["ntrs:20250001477","","Sk",54.0,50.0,58.0,0.2,"µm","","","","","",false,"","results_discussion",""],["ntrs:20250001477","","Sk",44.5,38.0,51.0,0.2,"µm","","","","","",false,"","results_discussion",""],["ntrs:20250001477","","increased",1.0,null,null,null,"µm","","","","","",false,"","discussion",""],["ntrs:20250001477","","roughness",15.6,null,null,null,"µm","","","","","",false,"","discussion",""],["ntrs:20250001477","","range",220.5,null,null,null,"µm","","","","","",false,"out_of_range","results_discussion",""],["ntrs:20250001477","","average",1.2,null,null,null,"µm","","","","","",false,"","discussion",""],["ntrs:20250001477","","average",2.3,null,null,null,"µm","","","","","",false,"","discussion",""],["ntrs:20250001477","","roughness",1.67,null,null,null,"µm","","","","","",false,"","discussion",""],["ntrs:20250001477","NASA HR-1","23% reduction in roughness",23.0,23.0,23.0,null,"%","","as-built","","","",false,"unit_mismatch","abstract",""],["ntrs:20250001477","","less than 3.2 µm achievable with machining",3.2,3.2,3.2,null,"µm","","","","","",false,"","methods",""],["ntrs:20250001477","Fe-Ni Superalloy","roughness",50.0,50.0,50.0,null,"µm","","as-built","","","",false,"","methods",""],["ntrs:20250001477","","average areal roughness (Sa)",79.9,79.9,79.9,null,"%","","","","","",false,"unit_mismatch","methods",""],["ntrs:20250001477","","average areal roughness (Sa)",83.0,83.0,83.0,null,"%","","","","","",false,"unit_mismatch","methods",""],["ntrs:20250001477","","surface roughness",80.0,80.0,96.0,null,"%","","","","","",false,"unit_mismatch","methods",""],["ntrs:20250001477","","maximum valley",-83.0,null,null,null,"µm","","","","","",false,"out_of_range","results_discussion",""],["ntrs:20250001477","","maximum height of the surface",137.5,null,null,null,"µm","","","","","",false,"","results_discussion",""],["ntrs:20250001477","","roughness",0.0,null,null,null,"","","","","","",false,"unit_missing","results_discussion",""],["ntrs:20250001477","","material removal",41.0,null,null,null,"µm","","","","","",false,"","results_discussion",""],["ntrs:20250001477","","material removal",45.0,null,null,null,"µm","","","","","",false,"","results_discussion",""],["ntrs:20250001477","","perimeters",0.24,null,null,null,"","","","","","",false,"unit_missing","results_discussion",""],["ntrs:20250001477","","perimeters",0.18,null,null,null,"","","","","","",false,"unit_missing","results_discussion",""],["ntrs:20250001477","","Spk",0.21,null,null,null,"","","","","","",false,"unit_missing","results_discussion",""],["oa:W104198213","Ti-6Al-4V","maximum edge displacement",1.11,null,null,null,"µm","","","","","",false,"","discussion",""],["oa:W1429526587","Ti-6Al-4V","Ra",0.82,null,null,null,"µm","","","","","",false,"","results_discussion","Ra (arithmetic average of the absolute values of all points of the proﬁle) increased from 0.1 µm before treatment to 0.82 µm after laser irradiation."],["oa:W1515174938","Tigr5","Ra",0.585,0.53,0.64,null,"µm","","","","","",false,"","results","However, for Quantum the Ra range was from = 0.53 µm to Ra = 0.64 µm."],["oa:W1515174938","Tigr5","Ra",0.755,0.67,0.84,null,"µm","","","","","",false,"","results","During grinding with aloxite abrasive Ra parameter ranged between= 0.67 µm to Ra= 0.84 µm."],["oa:W1525305573","Ti-6Al-4V","rugosidade média",1.18,null,null,null,"µm","","nitreted","","","",false,"","abstract",""],["oa:W1532341427","Ti-6Al-4V","surface roughness",0.25,null,null,null,"µm","","","","","",false,"","results_discussion","At feed rate of 100 with DOP 0.20 mm having the spindle speed of 700, the surface roughness obtained was 0.25 µm with sudden reduction of"],["oa:W1532341427","Ti-6Al-4V","surface roughness",0.17,null,null,null,"µm","","","","","",false,"","results_discussion","As the depth of penetration was increased to 0.25, 0.30 and 0.35 mm for the same operating parameters, the surface roughness values are 0.17, 0.19, and 0.13 microns respectively."],["oa:W1532341427","Ti-6Al-4V","surface roughness",0.18,null,null,null,"µm","","","","","",false,"","results_discussion","The roughness values are 0.12, 0.13, 0.14 and 0.13 microns for feed rate 300 and for the feed rate of 400 mm/min, values are 0.12, 0.24, 0.18 and 0.18 microns."],["oa:W1532341427","Ti-6Al-4V","surface roughness",0.18,null,null,null,"µm","","","","","",false,"","results_discussion","The roughness values are 0.12, 0.13, 0.14 and 0.13 microns for feed rate 300 and for the feed rate of 400 mm/min, values are 0.12, 0.24, 0.18 and 0.18 microns."],["oa:W1532341427","Ti-6Al-4V","surface roughness",0.24,null,null,null,"µm","","","","","",false,"","results_discussion","The roughness values are 0.12, 0.13, 0.14 and 0.13 microns for feed rate 300 and for the feed rate of 400 mm/min, values are 0.12, 0.24, 0.18 and 0.18 microns."],["oa:W1532341427","Ti-6Al-4V","surface roughness",0.12,null,null,null,"µm","","","","","",false,"","results_discussion","The roughness values are 0.12, 0.13, 0.14 and 0.13 microns for feed rate 300 and for the feed rate of 400 mm/min, values are 0.12, 0.24, 0.18 and 0.18 microns."],["oa:W1532341427","Ti-6Al-4V","surface roughness",0.13,null,null,null,"µm","","","","","",false,"","results_discussion","The roughness values are 0.12, 0.13, 0.14 and 0.13 microns for feed rate 300 and for the feed rate of 400 mm/min, values are 0.12, 0.24, 0.18 and 0.18 microns."],["oa:W1532341427","Ti-6Al-4V","surface roughness",0.14,null,null,null,"µm","","","","","",false,"","results_discussion","The roughness values are 0.12, 0.13, 0.14 and 0.13 microns for feed rate 300 and for the feed rate of 400 mm/min, values are 0.12, 0.24, 0.18 and 0.18 microns."],["oa:W1532341427","Ti-6Al-4V","surface roughness",0.13,null,null,null,"µm","","","","","",false,"","results_discussion","The roughness values are 0.12, 0.13, 0.14 and 0.13 microns for feed rate 300 and for the feed rate of 400 mm/min, values are 0.12, 0.24, 0.18 and 0.18 microns."],["oa:W1532341427","Ti-6Al-4V","surface roughness",0.12,null,null,null,"µm","","","","","",false,"","results_discussion","The roughness values are 0.12, 0.13, 0.14 and 0.13 microns for feed rate 300 and for the feed rate of 400 mm/min, values are 0.12, 0.24, 0.18 and 0.18 microns."],["oa:W1532341427","Ti-6Al-4V","surface roughness",0.14,null,null,null,"µm","","","","","",false,"","results_discussion","At feed rate of 200 at spindle rotation of 1050 with DOP of 0.20, 025, 0.30 and 0.35 mm, the roughness values are 0.15, 0.18, 0.15 and 0.14 microns respectively."],["oa:W1532341427","Ti-6Al-4V","surface roughness",0.15,null,null,null,"µm","","","","","",false,"","results_discussion","At feed rate of 200 at spindle rotation of 1050 with DOP of 0.20, 025, 0.30 and 0.35 mm, the roughness values are 0.15, 0.18, 0.15 and 0.14 microns respectively."],["oa:W1532341427","Ti-6Al-4V","surface roughness",0.18,null,null,null,"µm","","","","","",false,"","results_discussion","At feed rate of 200 at spindle rotation of 1050 with DOP of 0.20, 025, 0.30 and 0.35 mm, the roughness values are 0.15, 0.18, 0.15 and 0.14 microns respectively."],["oa:W1532341427","Ti-6Al-4V","surface roughness",0.15,null,null,null,"µm","","","","","",false,"","results_discussion","At feed rate of 200 at spindle rotation of 1050 with DOP of 0.20, 025, 0.30 and 0.35 mm, the roughness values are 0.15, 0.18, 0.15 and 0.14 microns respectively."],["oa:W1532341427","Ti-6Al-4V","surface roughness",0.13,null,null,null,"µm","","","","","",false,"","results_discussion","As the depth of penetration was increased to 0.25, 0.30 and 0.35 mm for the same operating parameters, the surface roughness values are 0.17, 0.19, and 0.13 microns respectively."],["oa:W1532341427","Ti-6Al-4V","surface roughness",0.19,null,null,null,"µm","","","","","",false,"","results_discussion","As the depth of penetration was increased to 0.25, 0.30 and 0.35 mm for the same operating parameters, the surface roughness values are 0.17, 0.19, and 0.13 microns respectively."],["oa:W1532341427","Ti-6Al-4V","surface roughness",0.41,null,null,null,"µm","","","","","",false,"","results_discussion","The initial surface roughness before burnishing was 0.41 µm."],["oa:W1540179249","Ti-6Al-4V","surface roughness",14.2,null,null,0.29,"µm","room temperature","laser treated at 100 Jcm-2","","surface profilometry","",false,"","results","According to primary melting centers topology, the surface roughness was increased slightly at 100 Jcm-2 (Ra =14.2 ± 0.29)."],["oa:W1540179249","Ti-6Al-4V","Ra",14.2,null,null,0.29,"µm","","laser treated at 100 Jcm-2","","","",false,"","results","Also the Ra values for untreated and laser treated at 100 Jcm-2 were 12.3±0.03 and 14.2±0.29 respectively."],["oa:W1540179249","Ti-6Al-4V","Ra",12.3,null,null,0.03,"µm","","","","","",false,"","results","Also the Ra values for untreated and laser treated at 100 Jcm-2 were 12.3±0.03 and 14.2±0.29 respectively."],["oa:W1560844928","","rugosidade",1.2,null,null,null,"µm","","","","","",false,"","abstract",""],["oa:W1849614599","Ti-13Nb-13Zr","friction coefficient",0.435,0.42,0.45,null,"","","hot-rolled","","","",false,"unit_missing","results_discussion","The friction coefficient of WR and HR alloys was measured to be around 0.42–0.45, which was similar to the values reported in the literature., The wear rate was determined by the expression, WR = (V × S × N × f)/L where V is the volume loss, S =15 mm is the stroke length, N =30,000 is the number of cycles, f =2 Hz is the frequency, and L =10 N is the applied load."],["oa:W1849614599","Ti-13Nb-13Zr","friction coefficient",0.435,0.42,0.45,null,"","","warm-rolled","","","",false,"unit_missing","results_discussion","The friction coefficient of WR and HR alloys was measured to be around 0.42–0.45, which was similar to the values reported in the literature., The wear rate was determined by the expression, WR = (V × S × N × f)/L where V is the volume loss, S =15 mm is the stroke length, N =30,000 is the number of cycles, f =2 Hz is the frequency, and L =10 N is the applied load."],["oa:W1894196123","Ti-6Al-4V","Ra",50.0,null,null,null,"µm","","","","","",false,"","conclusions",""],["oa:W1894196123","Ti-6Al-4V","Ra",18.0,null,null,null,"µm","","","","","",false,"","conclusions",""],["oa:W1894196123","Ti-6Al-4V","rugosité",0.0,null,null,null,"","250°C","","","","",false,"unit_missing","discussion",""],["oa:W1894196123","Ti-6Al-4V","rugosité",3.6,null,null,null,"µm","200°C","","","","",false,"","discussion",""],["oa:W1894196123","Ti-6Al-4V","rugosité",3.8,null,null,null,"µm","200°C","","","","",false,"","discussion",""],["oa:W1894196123","Ti-6Al-4V","rugosité",0.0,null,null,null,"","250°C","","","","",false,"unit_missing","discussion",""],["oa:W1894196123","Ti-6Al-4V","rugosité",0.0,null,null,null,"","250°C","","","","",false,"unit_missing","discussion",""],["oa:W1894196123","Ti-6Al-4V","rugosité",0.0,null,null,null,"","200°C","","","","",false,"unit_missing","discussion",""],["oa:W1894196123","Ti-6Al-4V","rugosité",0.0,null,null,null,"","250°C","","","","",false,"unit_missing","discussion",""],["oa:W1902222700","Ti-6Al-4V","rms roughness",0.8,null,null,null,"µm","","","","","",false,"unit_suspect","results_discussion",""],["oa:W1902222700","Ti-6Al-4V","rms roughness",4.0,null,null,null,"µm","","","","CLM","",false,"unit_suspect","results_discussion",""],["oa:W1902222700","Ti-6Al-4V","rms roughness",0.0,0.0,0.0,null,"µm","","","equiaxed α","SFM","",false,"out_of_range","methods",""],["oa:W1902222700","Ti-6Al-4V","rms roughness",0.0159,null,null,null,"µm","","as-implanted","","SFM","",false,"","methods",""],["oa:W1902222700","Ti-6Al-4V","height differences",0.03,0.02,0.04,null,"µm","","","lamellar","SFM","",false,"","methods",""],["oa:W1902222700","Ti-6Al-4V","rms roughness",1.2,null,null,null,"µm","","","","SFM","",false,"unit_suspect","results",""],["oa:W1902222700","Ti-6Al-4V","roughness",1.1,null,null,null,"µm","","","","SFM","",false,"unit_suspect","results",""],["oa:W1902222700","Ti-6Al-4V","roughness",1.2,null,null,null,"µm","","","","SFM","",false,"unit_suspect","results",""],["oa:W1906628778","CP-Ti Grade 2","maximum height",0.174,0.174,0.174,0.041,"µm","","","","3D reconstruction (Digital Elevation Mode-DEM)","",false,"","conclusions",""],["oa:W1906628778","Ti-6Al-4V","periodicity",0.715,0.715,0.715,0.086,"µm","","","","3D reconstruction (Digital Elevation Mode-DEM)","",false,"","conclusions",""],["oa:W1906628778","CP-Ti Grade 2","periodicity",0.708,0.708,0.708,0.059,"µm","","","","3D reconstruction (Digital Elevation Mode-DEM)","",false,"","conclusions",""],["oa:W1906628778","Ti-6Al-4V","maximum height",0.296,0.296,0.296,0.058,"µm","","","","3D reconstruction (Digital Elevation Mode-DEM)","",false,"","conclusions",""],["oa:W1906628778","CP-Ti Grade 2","maximum height",0.251,0.251,0.251,0.077,"µm","","","","3D reconstruction (Digital Elevation Mode-DEM)","",false,"","conclusions",""],["oa:W1906628778","Ti-6Al-4V","maximum height",0.228,0.228,0.228,0.063,"µm","","","","3D reconstruction (Digital Elevation Mode-DEM)","",false,"","conclusions",""],["oa:W1906628778","CP-Ti Grade 2","bottom diameter",0.747,0.747,0.747,0.132,"µm","","","","3D reconstruction (Digital Elevation Mode-DEM)","",false,"","conclusions",""],["oa:W1906628778","Ti-6Al-4V","bottom diameter",0.696,0.696,0.696,0.088,"µm","","","","3D reconstruction (Digital Elevation Mode-DEM)","",false,"","conclusions",""],["oa:W1906628778","","bimodal surface roughness distribution",0.0,null,null,null,"","","","bimodal","","",false,"unit_missing","conclusions",""],["oa:W1906628778","","Ra",4.7,null,null,0.6,"µm","","","","","",false,"","conclusions",""],["oa:W1906628778","","Rz",26.8,null,null,2.3,"µm","","","","","",false,"","conclusions",""],["oa:W191467257","Ti-6Al-4V","Ra",2.64,null,null,null,"µm","","","","","",false,"","results_discussion","It should be noted that to achieve 2μm TiN thick coating on the laser nitrided surface, the laser nitrided workpiece is kept at 260oC Laser Nitrided and TiN Coated Ra = 2.60 µm Laser Nitrided Ra = 2.64 µm"],["oa:W191467257","Ti-6Al-4V","Ra",2.6,null,null,null,"µm","","","","","",false,"","results_discussion","It should be noted that to achieve 2μm TiN thick coating on the laser nitrided surface, the laser nitrided workpiece is kept at 260oC Laser Nitrided and TiN Coated Ra = 2.60 µm Laser Nitrided Ra = 2.64 µm"],["oa:W1940432030","Ti-6Al-4V","Ra",1.731,null,null,null,"µm","","","","","",false,"","methods",""],["oa:W1940432030","Ti-6Al-4V","Rq",2.25,null,null,null,"µm","","","","","",false,"","methods",""],["oa:W1940432030","Ti-6Al-4V","Rq",3.661,null,null,null,"µm","","","","","",false,"","methods",""],["oa:W1940432030","Ti-6Al-4V","Rz",9.327,null,null,null,"µm","","","","","",false,"","methods",""],["oa:W1940432030","Ti-6Al-4V","Rz",4.64,null,null,null,"µm","","","","","",false,"","methods",""],["oa:W1940432030","Ti-6Al-4V","Ra",0.805,null,null,null,"µm","","","","","",false,"","methods",""],["oa:W1940432030","Ti-6Al-4V","Ra",2.939,null,null,null,"µm","","","","","",false,"","methods",""],["oa:W1940432030","Ti-6Al-4V","Rq",1.092,null,null,null,"µm","","","","","",false,"","methods",""],["oa:W1940432030","Ti-6Al-4V","Rz",15.116,null,null,null,"µm","","","","","",false,"","methods",""],["oa:W1940432030","Ti-6Al-4V","Rq",3.029,null,null,null,"µm","","","","","",false,"","methods",""],["oa:W1940432030","Ti-6Al-4V","Rz",17.226,null,null,null,"µm","","","","","",false,"","methods",""],["oa:W1948478474","","average surface roughness (Ra)",0.4,null,null,null,"µm","","","","polishing","",false,"","methods","The samples were polished, using diamond paste and the average surface roughness (Ra) of 0.4 µm was obtained."],["oa:W1948478474","TiN","surface roughness (Ra)",0.05,null,null,null,"µm","","","","","",false,"","methods","The improved hardness of the TiN coated surface is around 1763Hv for the surface roughness (Ra) of 0.05 µm shown in Figure 3(b)."],["oa:W1948478474","","average surface roughness",0.05,null,null,null,"µm","","","","","",false,"","conclusions","The coating thickness was measured as about 4 - 6 µm using OM, and its average surface roughness was measured as about 0.05 µm using surface profile.  The crystallography result confirms the Osbornite phase, with a strong orientation of plane (220)."],["oa:W1964325685","Ti-6Al-4V","Ra",1.7,null,null,0.1,"µm","","710°C/2 h","","","",false,"","results_discussion",""],["oa:W1964325685","Ti-6Al-4V","Ra",5.5,null,null,null,"µm","","laser peened","","profilometer","",false,"","results_discussion",""],["oa:W1964325685","Ti-6Al-4V","Ra",1.84,null,null,0.05,"µm","","as machined","","","",false,"","results_discussion",""],["oa:W1964325685","Ti-6Al-4V","Ra",5.33,null,null,0.31,"µm","","LP + 710°C/2 h","","","",false,"","results_discussion",""],["oa:W1964325685","Ti-6Al-4V","Ra",5.67,null,null,0.29,"µm","","LP + 595°C/1 h","","","",false,"","results_discussion",""],["oa:W1964325685","Ti-6Al-4V","Ra",5.43,null,null,0.4,"µm","","Laser Peened (LP)","","","",false,"","results_discussion",""],["oa:W1965940986","Ti-6Al-4V","Average roughness (Ra)",0.0653,null,null,0.0083,"µm","","","","AFM","",false,"","results_discussion","66.7% 43.5 ± 5.5 75.0% 65.3 ± 8.3 80.0% 32.2 ± 5.6 81.8% 28.3 ± 9.8 83.3% 36.4 ± 6.7"],["oa:W1965940986","Ti-6Al-4V","Average roughness (Ra)",0.0435,null,null,0.0055,"µm","","","","AFM","",false,"","results_discussion","66.7% 43.5 ± 5.5 75.0% 65.3 ± 8.3 80.0% 32.2 ± 5.6 81.8% 28.3 ± 9.8 83.3% 36.4 ± 6.7"],["oa:W1965940986","Ti-6Al-4V","Average roughness (Ra)",0.0322,null,null,0.0056,"µm","","","","AFM","",false,"","results_discussion","66.7% 43.5 ± 5.5 75.0% 65.3 ± 8.3 80.0% 32.2 ± 5.6 81.8% 28.3 ± 9.8 83.3% 36.4 ± 6.7"],["oa:W1965940986","Ti-6Al-4V","Average roughness (Ra)",0.0283,null,null,0.0098,"µm","","","","AFM","",false,"","results_discussion","66.7% 43.5 ± 5.5 75.0% 65.3 ± 8.3 80.0% 32.2 ± 5.6 81.8% 28.3 ± 9.8 83.3% 36.4 ± 6.7"],["oa:W1965940986","Ti-6Al-4V","Average roughness (Ra)",0.0364,null,null,0.0067,"µm","","","","AFM","",false,"","results_discussion","66.7% 43.5 ± 5.5 75.0% 65.3 ± 8.3 80.0% 32.2 ± 5.6 81.8% 28.3 ± 9.8 83.3% 36.4 ± 6.7"],["oa:W1977695516","Ti-6Al-4V","roughness",12.0,null,null,null,"","","","","","",false,"unit_missing","conclusions"," Blasting of Ti6Al4V alloy produces an increase in roughness associated to the severe plastic deformation of the surface."],["oa:W1978023345","","average roughness",2.45,null,null,null,"µm","","","","","",false,"","methods","They have an average roughness of 2.45 µm."],["oa:W1980632252","Ti-45Al-5Nb-0.2B-0.2C","Ra",0.7125,0.303,1.122,null,"µm","","","","","",false,"","results","In turn, the application of S40T coating allowed to obtain parameter Ra in the range of 0.232–1.268 µm, whereas surfaces machined using CVD coated tool (1025) were characterized by roughness in the range of 0.303–1.122 µm."],["oa:W1980632252","Ti-45Al-5Nb-0.2B-0.2C","Ra",0.849,0.28,1.418,null,"µm","","","","","",false,"","results","When out-cut milling, this range was 0.280–1.418 µm."],["oa:W1980632252","Ti-45Al-5Nb-0.2B-0.2C","Ra",0.425,0.221,0.629,null,"µm","","","","","",false,"","results","The surface roughness range 0.221–0.629 µm was obtained in this case."],["oa:W1980632252","Ti-45Al-5Nb-0.2B-0.2C","Ra",0.75,0.232,1.268,null,"µm","","","","","",false,"","results","In turn, the application of S40T coating allowed to obtain parameter Ra in the range of 0.232–1.268 µm, whereas surfaces machined using CVD coated tool (1025) were characterized by roughness in the range of 0.303–1.122 µm."],["oa:W1980632252","Ti-45Al-5Nb-0.2B-0.2C","Ra",0.671,0.185,1.157,null,"µm","","","","","",false,"","results","The application S30T coating ensure to obtain surface roughness in the range of 0.185–1.157 µm."],["oa:W1980995923","Ti-6Al-4V","average surface roughness",0.4,null,null,null,"µm","","","","","",false,"","results",""],["oa:W1980995923","CP-Ti Grade 2","average surface roughness",0.3,null,null,null,"µm","","","","","",false,"","results",""],["oa:W1983473480","Ti-6Al-7Nb","Rz",45.2,null,null,null,"µm","","as received","","","",false,"","results_discussion","Ti-6Al-7N as received Ti-6Al-7Nb after preparation Ti-6Al-4V after preparation Ra (µm) 5.03 0.01 0.06 Rq (µm) 7.42 0.02 0.08 Rz (µm) 45.20 0.57 1.0.5 Rt (µm) 40.43 0.54 1.19"],["oa:W1983473480","Ti-6Al-7Nb","Ra",0.01,null,null,null,"µm","","after preparation","","","",false,"","results_discussion","Ti-6Al-7N as received Ti-6Al-7Nb after preparation Ti-6Al-4V after preparation Ra (µm) 5.03 0.01 0.06 Rq (µm) 7.42 0.02 0.08 Rz (µm) 45.20 0.57 1.0.5 Rt (µm) 40.43 0.54 1.19"],["oa:W1983473480","Ti-6Al-7Nb","Rt",40.43,null,null,null,"µm","","as received","","","",false,"","results_discussion","Ti-6Al-7N as received Ti-6Al-7Nb after preparation Ti-6Al-4V after preparation Ra (µm) 5.03 0.01 0.06 Rq (µm) 7.42 0.02 0.08 Rz (µm) 45.20 0.57 1.0.5 Rt (µm) 40.43 0.54 1.19"],["oa:W1983473480","Ti-6Al-4V","Rq",0.08,null,null,null,"µm","","after preparation","","","",false,"","results_discussion","Ti-6Al-7N as received Ti-6Al-7Nb after preparation Ti-6Al-4V after preparation Ra (µm) 5.03 0.01 0.06 Rq (µm) 7.42 0.02 0.08 Rz (µm) 45.20 0.57 1.0.5 Rt (µm) 40.43 0.54 1.19"],["oa:W1983473480","Ti-6Al-7Nb","Rq",0.02,null,null,null,"µm","","after preparation","","","",false,"","results_discussion","Ti-6Al-7N as received Ti-6Al-7Nb after preparation Ti-6Al-4V after preparation Ra (µm) 5.03 0.01 0.06 Rq (µm) 7.42 0.02 0.08 Rz (µm) 45.20 0.57 1.0.5 Rt (µm) 40.43 0.54 1.19"],["oa:W1983473480","Ti-6Al-7Nb","Rq",7.42,null,null,null,"µm","","as received","","","",false,"","results_discussion","Ti-6Al-7N as received Ti-6Al-7Nb after preparation Ti-6Al-4V after preparation Ra (µm) 5.03 0.01 0.06 Rq (µm) 7.42 0.02 0.08 Rz (µm) 45.20 0.57 1.0.5 Rt (µm) 40.43 0.54 1.19"],["oa:W1983473480","Ti-6Al-7Nb","Ra",5.03,null,null,null,"µm","","as received","","","",false,"","results_discussion","Ti-6Al-7N as received Ti-6Al-7Nb after preparation Ti-6Al-4V after preparation Ra (µm) 5.03 0.01 0.06 Rq (µm) 7.42 0.02 0.08 Rz (µm) 45.20 0.57 1.0.5 Rt (µm) 40.43 0.54 1.19"],["oa:W1983473480","Ti-6Al-4V","Ra",0.06,null,null,null,"µm","","after preparation","","","",false,"","results_discussion","Ti-6Al-7N as received Ti-6Al-7Nb after preparation Ti-6Al-4V after preparation Ra (µm) 5.03 0.01 0.06 Rq (µm) 7.42 0.02 0.08 Rz (µm) 45.20 0.57 1.0.5 Rt (µm) 40.43 0.54 1.19"],["oa:W1992347108","","Ra",2.4,null,null,null,"µm","","","","","",false,"","methods","The samples were not polished and had a roughness of Ra=2.4 µm."],["oa:W1994176812","Ti-6Al-4V","Ra",0.0864,null,null,null,"µm","","","","","",false,"","results_discussion",""],["oa:W1994176812","Ti-6Al-4V","Ra",0.0956,null,null,null,"µm","23+/-1ºC","polished with 2500 grit abrasive sandpaper","","3D interferometer","",false,"","results_discussion",""],["oa:W1994176812","Ti-6Al-4V","Ra",1.35,null,null,null,"µm","23+/-1ºC","","","AFM","",false,"unit_suspect","results_discussion",""],["oa:W1994679201","Ti-6Al-4V","Rq (root-mean-square roughness)",12.0,null,null,null,"lm","","etched","","stylus profilometer","",false,"unit_mismatch","results","Surface Roughness of the As-Deposited Ti-6Al-4V Scaﬀold after Sand Blasting and Chemical Etching Roughness As-Deposited Sand Blasted Etched Ra (average roughness) 25 lm 12 lm 8 lm Rq (root-mean-square roughness ) 31 lm 16 lm 12 lm Rt (maximum peak-to-valley height) 146 lm 73 lm 49 lm *PHILIPS is a trademark of Philips Electronic Instruments Corp., Mahwah, NJ. **JEOL is a trademark of Japan Electron Optics Ltd., Tokyo."],["oa:W1994679201","Ti-6Al-4V","Ra (average roughness)",12.0,null,null,null,"lm","","sand blasted","","stylus profilometer","",false,"unit_mismatch","results","Surface Roughness of the As-Deposited Ti-6Al-4V Scaﬀold after Sand Blasting and Chemical Etching Roughness As-Deposited Sand Blasted Etched Ra (average roughness) 25 lm 12 lm 8 lm Rq (root-mean-square roughness ) 31 lm 16 lm 12 lm Rt (maximum peak-to-valley height) 146 lm 73 lm 49 lm *PHILIPS is a trademark of Philips Electronic Instruments Corp., Mahwah, NJ. **JEOL is a trademark of Japan Electron Optics Ltd., Tokyo."],["oa:W1994679201","Ti-6Al-4V","Rq (root-mean-square roughness)",16.0,null,null,null,"lm","","sand blasted","","stylus profilometer","",false,"unit_mismatch","results","Surface Roughness of the As-Deposited Ti-6Al-4V Scaﬀold after Sand Blasting and Chemical Etching Roughness As-Deposited Sand Blasted Etched Ra (average roughness) 25 lm 12 lm 8 lm Rq (root-mean-square roughness ) 31 lm 16 lm 12 lm Rt (maximum peak-to-valley height) 146 lm 73 lm 49 lm *PHILIPS is a trademark of Philips Electronic Instruments Corp., Mahwah, NJ. **JEOL is a trademark of Japan Electron Optics Ltd., Tokyo."],["oa:W1994679201","Ti-6Al-4V","Ra (average roughness)",25.0,null,null,null,"lm","","as-deposited","","stylus profilometer","",false,"unit_mismatch","results","Surface Roughness of the As-Deposited Ti-6Al-4V Scaﬀold after Sand Blasting and Chemical Etching Roughness As-Deposited Sand Blasted Etched Ra (average roughness) 25 lm 12 lm 8 lm Rq (root-mean-square roughness ) 31 lm 16 lm 12 lm Rt (maximum peak-to-valley height) 146 lm 73 lm 49 lm *PHILIPS is a trademark of Philips Electronic Instruments Corp., Mahwah, NJ. **JEOL is a trademark of Japan Electron Optics Ltd., Tokyo."],["oa:W1994679201","Ti-6Al-4V","Ra (average roughness)",8.0,null,null,null,"lm","","etched","","stylus profilometer","",false,"unit_mismatch","results","Surface Roughness of the As-Deposited Ti-6Al-4V Scaﬀold after Sand Blasting and Chemical Etching Roughness As-Deposited Sand Blasted Etched Ra (average roughness) 25 lm 12 lm 8 lm Rq (root-mean-square roughness ) 31 lm 16 lm 12 lm Rt (maximum peak-to-valley height) 146 lm 73 lm 49 lm *PHILIPS is a trademark of Philips Electronic Instruments Corp., Mahwah, NJ. **JEOL is a trademark of Japan Electron Optics Ltd., Tokyo."],["oa:W1994679201","Ti-6Al-4V","Rq (root-mean-square roughness)",31.0,null,null,null,"lm","","as-deposited","","stylus profilometer","",false,"unit_mismatch","results","Surface Roughness of the As-Deposited Ti-6Al-4V Scaﬀold after Sand Blasting and Chemical Etching Roughness As-Deposited Sand Blasted Etched Ra (average roughness) 25 lm 12 lm 8 lm Rq (root-mean-square roughness ) 31 lm 16 lm 12 lm Rt (maximum peak-to-valley height) 146 lm 73 lm 49 lm *PHILIPS is a trademark of Philips Electronic Instruments Corp., Mahwah, NJ. **JEOL is a trademark of Japan Electron Optics Ltd., Tokyo."],["oa:W1995023303","Ti-6Al-4V","Ra",0.01,null,null,null,"µm","","polished","","contact profilometry","",false,"","methods",""],["oa:W1995023303","Ti-6Al-4V","Ra",0.01,null,null,null,"µm","","low roughness","","contact profilometry","",false,"","methods",""],["oa:W1995023303","Ti-6Al-4V","Ra",0.01,null,null,null,"µm","","high roughness","","contact profilometry","",false,"","methods",""],["oa:W1995023303","Ti-6Al-4V","Rz DIN",67.5,null,null,null,"%","","coarsely blasted with Al2O3 particles (500µm in size)","","contact
