Repository: akhtar07/tisci-explorer

# TiSci Explorer

A read-only, static explorer for **TiSci**, an autonomous research agent for titanium alloys. TiSci reads the
titanium-alloy literature, builds a knowledge graph and a table of measured values, proposes hypotheses where the
graph has gaps, and tests them with DFT (MACE / VASP) and the ICME-lite multiscale chain.

**Live site:** https://akhtar07.github.io/tisci-explorer/

The site has seven sections:

| Section | What it shows |
|---|---|
| Overview | Corpus → graph → facts → hypotheses → verdicts, with the snapshot's counts |
| Worked example | One full loop for W in α-Ti: graph path, hypothesis, novelty check, DFT test, verdict, follow-up, DAMASK |

File: data/facts/yield_strength.json (part 3 of 51)
"","","","",false,"unit_missing","abstract",""],["doi:10.1016/j.msea.2019.04.018","Ti-10Mo","0.2% offset yield strength",0.0,null,null,null,"","room temperature","","","","",false,"unit_missing","abstract",""],["doi:10.1016/j.msea.2019.04.018","Ti-12Mo","0.2% offset yield strength",0.0,null,null,null,"","room temperature","","","","",false,"unit_missing","abstract",""],["doi:10.1016/j.msea.2019.04.018","Ti-15Mo","0.2% offset yield strength",0.0,null,null,null,"","room temperature","","","","",false,"unit_missing","abstract",""],["doi:10.1016/j.msea.2019.04.018","Ti-18Mo","0.2% offset yield strength",0.0,null,null,null,"","room temperature","","","","",false,"unit_missing","abstract",""],["doi:10.1016/j.msea.2019.04.018","Ti-15Mo","0.2% offset yield strength (YS)",439.0,null,null,null,"MPa","room temperature","","","","",false,"","discussion",""],["doi:10.1016/j.msea.2019.04.018","Ti-Mo (binary)","YS",0.0,null,null,null,"MPa","","","","","",false,"out_of_range","discussion",""],["doi:10.1016/j.msea.2019.04.018","Ti-18Mo","YS",0.0,null,null,null,"MPa","","","","","",false,"out_of_range","discussion",""],["doi:10.1016/j.msea.2019.04.018","Ti-Mo (binary)","0.2% offset yield strength (YS)",0.0,null,null,null,"","25-350 °C","","","","10-3 s-1 to 10-4 s-1",false,"unit_missing","discussion",""],["doi:10.1016/j.mtla.2026.102670","AF alloy","yield strength",530.0,null,null,34.0,"MPa","room temperature","as-fabricated","martensitic α'","tensile test","",false,"","results_discussion",""],["doi:10.1016/j.scriptamat.2022.114887","Ti-14Mo","yield strength",850.0,null,null,null,"MPa","room temperature","","α+β","tensile test","10-3 s-1",false,"","abstract",""],["doi:10.1016/j.scriptamat.2022.114887","Ti-14Mo","yield strength",450.0,null,null,0.0,"MPa","room temperature","β-metastable","β-metastable","tensile test","",false,"","abstract",""],["doi:10.1016/j.scriptamat.2022.114887","Ti-14Mo","yield strength",640.0,null,null,0.0,"MPa","room temperature","β-metastable + ωiso","β-metastable with nanoprecipitation of ωiso","tensile test","",false,"","abstract",""],["doi:10.1016/j.scriptamat.2022.114887","Ti-6Al-4V","σy,0.2% (MPa)",845.0,831.0,859.0,14.0,"MPa","room temperature","as-built","two-phase α+β","tensile test","",false,"","abstract",""],["doi:10.1016/j.scriptamat.2022.114887","Ti-6Al-4V","σy,0.2% (MPa)",450.0,448.0,452.0,2.0,"MPa","room temperature","β-metastable 900°C/30 min + OQ","β-metastable","tensile test","",false,"","abstract",""],["doi:10.1016/j.scriptamat.2022.114887","Ti-6Al-4V","σy,0.2% (MPa)",643.0,638.0,648.0,5.0,"MPa","room temperature","β-metastable + ωiso 900°C/30 min + OQ + Ageing 150°C/8h","β-metastable with nanoprecipitation of ωiso","tensile test","",false,"","abstract",""],["doi:10.1016/j.ultsonch.2024.107070","Ti-6Al-4V","YS",1094.0,null,null,null,"MPa","","as-built LDED with substrate UV","","","",false,"","table","LDED\tSubstrate UV\tTi-6Al-4 V\t20\t30\tYSUTS\t10941137\t9801015\tMPa\t11.6 %12.0 %\t"],["doi:10.1016/j.ultsonch.2024.107070","Ti-6Al-4V","YS",980.0,null,null,null,"MPa","","as-built LDED without UV","","","",false,"","table","LDED\tSubstrate UV\tTi-6Al-4 V\t20\t30\tYSUTS\t10941137\t9801015\tMPa\t11.6 %12.0 %\t"],["doi:10.1021/acsomega.2c02340","","yield strength",158.5,147.0,170.0,null,"MPa","room temperature","","","compression test","10–4 mm/min",false,"","abstract","The elastic modulus of the developed titanium foams (15.5–36 GPa) was found to be closer to that of human bones, whereas their yield strength (147–170 MPa) remained higher than that of human bones."],["doi:10.1021/acsomega.2c02340","","yield strength",836.65,170.3,1503.0,null,"MPa","room temperature","","","compression test","10–4 mm/min",false,"","results_discussion","The yield strength of the developed Ti foams (1503 MPa > yield strength > 170.3 MPa) is in the range of the strength of the cortical bone (100–230 MPa)."],["doi:10.1038/s41467-025-56580-9","Nb6-HEA","σC",1900.0,null,null,null,"MPa","room temperature","as-built","","micropillar compression","",false,"","discussion","As shown in Fig. , the “Matrix” micropillar (consisting of single matrix phase) possesses σC of 1.9 GPa at room temperature, much higher than the coarse crystalline Ti-50.8Ni micropillar (σC is about 0.41 GPa) and the nanocrystalline Ti-50.9Ni micropillar (σC is about 0.6 GPa)."],["doi:10.1038/s41467-025-56580-9","Nb6-HEA","σC",3200.0,null,null,null,"MPa","room temperature","as-built","","micropillar compression","",false,"out_of_range","discussion","As shown in Fig. , an ultrahigh σC of 3.2 GPa has been achieved in the “Matrix + Cu-rich” micropillar (consisting of the mixture of matrix and Cu-rich phases), about 68.4% higher than that in the “Matrix” micropillar."],["doi:10.1038/s41467-025-56580-9","(TiZrHf)44Ni25Cu15Co10Nb6","σy",5400.0,null,null,null,"MPa","","","","","",false,"out_of_range","discussion","These results indicate that the non-transforming Cu-rich phase, which has ultrahigh yield strength σy of 5.4 GPa (Supplementary Fig. ), can not only suppress the SIMT, but also impede the dislocation glide in surround matrix phase."],["doi:10.1038/s41467-025-56580-9","(TiZrHf)44Ni25Cu15Co10Nb6","σy",1600.0,null,null,null,"MPa","","","","","",false,"","discussion","As shown in Fig. , the “Matrix + β-Nb” micropillar (consisting of the mixture of matrix and β-Nb phases) shows σy of 1.6 GPa and negligible superelasticity."],["doi:10.1038/s41598-017-16195-7","","yield point",4000.0,null,null,null,"MPa","","","","in situ compression","",false,"out_of_range","results_discussion","The curve shows a yield point at about 4 GPa, but no significant load drop was observed compared to Fig. 1B."],["doi:10.1038/s41598-017-16195-7","","yield stress",4500.0,4000.0,5000.0,null,"MPa","","","","","",false,"out_of_range","results_discussion","As the size of samples decrease to extremely small (around 200 nm in diameter and below), the yield stress increases to about 4–5 GPa and is almost orientation independent."],["doi:10.1038/s41598-023-29057-2","Ti-10Mo","yield strength",1050.0,null,null,null,"MPa","room temperature","solution treated 1000 °C/1h + aged 600 °C/10 min + quenched","dual-phase α+β","micropillar compression","5 nm/s",false,"","results_discussion","The 3 μm pillars exhibited about equal yield strength at 1050 MPa, and the 1 μm pillars displayed variations in yield strength from 1000 Figure 4."],["doi:10.1038/s41598-023-29057-2","Ti-10Mo","yield strength",1100.0,1000.0,1200.0,null,"MPa","room temperature","solution treated 1000 °C/1h + aged 600 °C/10 min + quenched","dual-phase α+β","micropillar compression","5 nm/s",false,"","results_discussion","5 Vol.:(0123456789) Scientific Reports | (2023) 13:2829 | https://doi.org/10.1038/s41598-023-29057-2 www.nature.com/scientificreports/ to 1200 MPa, while the yield strength of 0.5 μm pillars fluctuated from 900 to 1300 MPa."],["doi:10.1038/s41598-023-29057-2","Ti-10Mo","yield strength",1100.0,900.0,1300.0,null,"MPa","room temperature","solution treated 1000 °C/1h + aged 600 °C/10 min + quenched","dual-phase α+β","micropillar compression","5 nm/s",false,"","results_discussion","5 Vol.:(0123456789) Scientific Reports | (2023) 13:2829 | https://doi.org/10.1038/s41598-023-29057-2 www.nature.com/scientificreports/ to 1200 MPa, while the yield strength of 0.5 μm pillars fluctuated from 900 to 1300 MPa."],["doi:10.1038/s41598-023-47651-2","","=",170.0,null,null,null,"MPa","","","","","",false,"","methods","h0=400GPa, =170MPa, =450MPa, n=4, a=1.75 h0=400GPa, =170MPa, =450MPa, n=5, a=1.75 h0=400GPa, =170MPa, =450MPa, n=6, a=1.75 h0=400GPa, =170MPa, =450MPa, n=10, a=1.75 h0=400GPa, =170MPa, =450MPa, n=20, a=1.75 Nominal Stress, MPa Nominal Strain n f) 0.00 0.01 0.02 0.03 0.04 0.05 0.06 0.07 0.08 0 500 1000 Literature, after heat treatment"],["doi:10.1038/s41598-023-47651-2","","=",187.0,null,null,null,"MPa","","","","","",false,"","methods","h0=800GPa, =187MPa, =393MPa, n=2, a=1.75 h0=800GPa, =187MPa, =393MPa, n=8, a=1.75 h0=800GPa, =187MPa, =393MPa, n=12, a=1.75 h0=800GPa, =187MPa, =393MPa, n=18, a=1.75 h0=800GPa, =187MPa, =393MPa, n=20, a=1.75 a P M , s s e rt S l a n i m o N Nominal Strain n g) 0.00 0.01 0.02 0.03 0.04 0.05 0.06 0.07 0.08 0 500 1000 Literature, after heat treatment"],["doi:10.1038/s41598-023-47651-2","","=",187.0,null,null,null,"MPa","","","","","",false,"","methods","h0=800GPa, =187MPa, =500MPa, n=2, a=1.75 h0=800GPa, =187MPa, =500MPa, n=3, a=1.75 h0=800GPa, =187MPa, =500MPa, n=4, a=1.75 Nominal Stress, MPa Nominal Strain n h) 0.00 0.01 0.02 0.03 0.04 0.05 0.06 0.07 0.08 0 500 1000 Literature, after heat treatment"],["doi:10.1038/s41598-023-47651-2","","=",187.0,null,null,null,"MPa","","","","","",false,"","methods","h0=800GPa, =340MPa, =400MPa, n=20, a=1.75 h0=800GPa, =187MPa, =400MPa, n=4, a=1.75 h0=800GPa, =187MPa, =400MPa, n=5, a=1.75 h0=800GPa, =187MPa, =450MPa, n=4, a=1.75 h0=800GPa, =187MPa, =380MPa, n=20, a=1.75 h0=800GPa, =187MPa, =550MPa, n=2, a=1.75 Nominal Stress, MPa Nominal Strain i) Figure 7."],["doi:10.1038/s41598-023-47651-2","","=",340.0,null,null,null,"MPa","","","","","",false,"","methods","h0=800GPa, =340MPa, =400MPa, n=20, a=1.75 h0=800GPa, =187MPa, =400MPa, n=4, a=1.75 h0=800GPa, =187MPa, =400MPa, n=5, a=1.75 h0=800GPa, =187MPa, =450MPa, n=4, a=1.75 h0=800GPa, =187MPa, =380MPa, n=20, a=1.75 h0=800GPa, =187MPa, =550MPa, n=2, a=1.75 Nominal Stress, MPa Nominal Strain i) Figure 7."],["doi:10.1038/s41598-023-47651-2","","0.2% proof stress",900.0,880.0,980.0,null,"MPa","","hypothetical (heat treated) RVE","cuboidal columnar","Simulated/predicted","",true,"","methods","Simulated/fitted, RVE from SEM/EBSD/X-ray statistics, X-load Simulated/predicted, RVE from SEM/EBSD/X-ray statistics, X-load Simulated, RVE from SEM/EBSD mimics Simulated, RVE from FEM modeling Simulated, hypothetical (heat treated) RVE a) 0.2% proof stress 880 Mpa 0.2% proof stress 920 MPa 0.2% proof stress 980 MPa 0.00 0.01 0.02 0.03 0 200 400 600 800 1000 1200 ) a P M ( s s e rt S l a n i m o N Nominal Strain Simulated/predicted, RVE from SEM/EBSD/X-ray statistics, Z-load Simulated/predicted,"],["doi:10.1038/s41598-023-47651-2","","0.2% proof stress",900.0,880.0,980.0,null,"MPa","","hypothetical (heat treated) RVE","cuboidal columnar","Simulated/predicted","",true,"","methods","Simulated/fitted, RVE from SEM/EBSD/X-ray statistics, X-load Simulated/predicted, RVE from SEM/EBSD/X-ray statistics, X-load Simulated, RVE from SEM/EBSD mimics Simulated, RVE from FEM modeling Simulated, hypothetical (heat treated) RVE a) 0.2% proof stress 880 Mpa 0.2% proof stress 920 MPa 0.2% proof stress 980 MPa 0.00 0.01 0.02 0.03 0 200 400 600 800 1000 1200 ) a P M ( s s e rt S l a n i m o N Nominal Strain Simulated/predicted, RVE from SEM/EBSD/X-ray statistics, Z-load Simulated/predicted,"],["doi:10.1038/s41598-025-06369-z","Ti-6Al-4V","Yield stress",875.0,null,null,null,"MPa","","","","","",false,"","methods","Intensity /g · cm−3 Young’s modulus /GPa Yield stress /MPa Poisson’s ratio 4.51 110 875 0.34 Table 4."],["doi:10.1038/s41598-025-06369-z","Ti-6Al-4V","yield strength",51.0,null,null,null,"MPa","","","","","",false,"","results_discussion","As can be seen from Table 6, the stiffness of the lattice structure calculated from the linear elastic region of the curve under nearly the same conditions of relative density indicates that the TCRC-ipv structure has the highest compressive strength (84 MPa), yield strength (51 MPa), and elastic modulus (1071 MPa)."],["doi:10.1038/s41598-026-49745-z","Ti-6Al-4V","YTS",1055.0,1040.0,1070.0,null,"MPa","","","","","",true,"","abstract","Optimized composite configurations achieve UTS of 1150–1180 MPa, YTS of 1040–1070 MPa, hardness of 380–410 HV, and a 15–18% reduction in wear rate, outperforming baseline experimental and computational approaches."],["doi:10.1038/s41598-026-49745-z","Ti-6Al-4V","Yield Strength (MPa)",915.0,null,null,null,"MPa","","","","","",true,"","results_discussion","Experimental vs MPeNO-Predicted Mechanical Properties of Ti- 6Al-4V Composite Property Experiment Prediction Error (%) Yield Strength (MPa) 920 915 0.54 UTS (MPa) 1040 1035 0.48 Hardness (HV) 310 308 0.64 Fatigue Life (cycles) 1×105 1.1×105 10 Table 3 presents a quantitative comparison between experimentally measured and MPeNO-predicted mechanical properties."],["doi:10.1038/s41598-026-49745-z","Ti-6Al-4V","strength",920.0,null,null,null,"MPa","","","","","",false,"","results_discussion","The error in prediction of strength and hardness is less than 1%, which proves the high fidelity of the neural operator to nonlinear constitutive behavior and microstructure property relationships."],["doi:10.1038/s41598-026-49745-z","Ti-6Al-4V","yield strength",935.0,920.0,950.0,null,"MPa","","","","","",false,"","results_discussion","The values increase to about 920 MPa at 20% SiC to about 950 MPa at 30% SiC, which is in line with the normal behaviour of particle reinforced MMC."],["doi:10.1038/s41598-026-49745-z","Ti-6Al-4V","Predicted Yield (MPa)",940.0,null,null,null,"MPa","","","","","",true,"","results_discussion","PG-ADE Optimized Composite Design Parameters and Predicted Performance Desig n wt % Si C Partic le Size (μm) Lase r Pow er (W) Layer Heig ht (mm) Predict ed Yield (MPa) UTS (MP a) Fatigu e (cycles ) Densi ty (g/cm ³) Opt-1 25 12.5 (F240) 800 0.5 940 1055 1.2×10 5 4.45 Opt-2 28 15 (F360) 900 0.6 960 1070 1.15×1 05 4.52 Table 4 summarizes the optimal composite configurations that were obtained using the PG-ADE framework."],["doi:10.1038/s41598-026-49745-z","Ti-6Al-4V","Predicted Yield (MPa)",960.0,null,null,null,"MPa","","","","","",true,"","results_discussion","PG-ADE Optimized Composite Design Parameters and Predicted Performance Desig n wt % Si C Partic le Size (μm) Lase r Pow er (W) Layer Heig ht (mm) Predict ed Yield (MPa) UTS (MP a) Fatigu e (cycles ) Densi ty (g/cm ³) Opt-1 25 12.5 (F240) 800 0.5 940 1055 1.2×10 5 4.45 Opt-2 28 15 (F360) 900 0.6 960 1070 1.15×1 05 4.52 Table 4 summarizes the optimal composite configurations that were obtained using the PG-ADE framework."],["doi:10.1038/s41598-026-49745-z","Ti-6Al-4V","Hall-Petch",50.0,null,null,null,"MPa","","","","","",true,"","results_discussion","Table 6 reveals that Hall-Petch strengthening offers maximum contribution (~50 MPa) which means that the majority of the grain refinement takes place."],["doi:10.1038/s41598-026-49745-z","Ti-6Al-4V","Load Transfer",40.0,null,null,null,"MPa","","","","","",true,"out_of_range","results_discussion","The effective stress transfer is confirmed by load-transfer (contributes ~40 MPa) and Orowan strengthening (~30 MPa) is confirmed by being the opposite of the distance between particles in Fig. 16."],["doi:10.1038/s41598-026-49745-z","Ti-6Al-4V","Load Transfer",35.0,null,null,null,"MPa","","","","","",true,"out_of_range","results_discussion","Mechanistic term contributions to predicted properties Mechanism Yield Increase (MPa) UTS Increase (MPa) Hall–Petch 50 45 Orowan 30 25 Load Transfer 40 35 Table 6 measures the contribution of the individual strengthening mechanisms that are embedded in the mechanistic-neural hybrid-modeling framework."],["doi:10.1038/s41598-026-49745-z","Ti-6Al-4V","Yield Strength (MPa)",950.0,940.0,960.0,null,"MPa","","","","","",false,"","methods","Comparison of Optimized Results with Literature Property Proposed Model Literature Range [34] Yield Strength (MPa) 940–960 900–980 UTS (MPa) 1055–1070 1000–1100 Hardness (HV) 300–320 280–330 Fatigue Life (cycles) ~1×10⁵ 10⁴–10⁵ ACCEPTED MANUSCRIPT ARTICLE IN PRESS ARTICLE IN PRESS ARTICLE IN PRESS"],["doi:10.1038/s41598-026-49745-z","Ti-6Al-4V","Yield Strength (MPa)",950.0,940.0,960.0,null,"MPa","","","","","",false,"","methods","Its yield strength (940–960 MPa) and UTS (1055–1070 MPa) are within the reported ranges of 900–980 MPa and 1000–1100 MPa respectively."],["doi:10.1038/s41598-026-49745-z","Ti-6Al-4V","yield strengths of almost 960 Mpa",960.0,960.0,960.0,null,"MPa","","","","","",false,"","discussion","Optimized composite designs have yield strengths of almost 960 Mpa, UTS of about 1070 Mpa and fatigue lives of over 15%,, which is better than the current Ti-6Al-4V MMC literature."],["doi:10.1038/s44455-025-00003-8","Ti-6Al-4V","Yield strength",900.0,null,null,null,"MPa","","","","","",false,"","methods","However, the allowed upper and lower limits of its Young’s modulus in the algorithm and considered yield strength are reported in Table ,.Table 2Mechanical properties of human cortical bone tissue, and the implantMaterial propertiesElastic modulus (GPa)Poisson’s ratioYield strength (MPa)Implant (Ti-6AL-4V)1100.3900Cortical bone170.3Compression [130–200]Tension [50–151]"],["doi:10.1038/s44455-025-00003-8","Ti-6Al-4V","Yield strength (MPa)",900.0,null,null,null,"MPa","","","","","",false,"","table","Implant (Ti-6AL-4V)\t110\t0.3\t900"],["doi:10.1038/s44455-025-00003-8","Cortical bone","Yield strength (MPa)",165.0,130.0,200.0,null,"MPa","","","","","",false,"","table","Cortical bone\t17\t0.3\tCompression [130–200]"],["doi:10.1038/s44455-025-00003-8","Cortical bone","Yield strength (MPa)",100.5,50.0,151.0,null,"MPa","","","","","",false,"","table","Tension [50–151]"],["doi:10.1038/srep05017","CP-Ti Grade 2","yield stresses",275.0,null,null,null,"MPa","","","","","",true,"","methods","The yield stresses for Cu and Ti layers were assumed to be 160 MPa and 275 MPa respectively."],["doi:10.1039/d0ra09356d","Ti-25Ta","deformation resistance",0.0,null,null,null,"","","","","nano indentation test","",false,"unit_missing","conclusions","Nano indentation test and theoretical calculation show that low content of Ag can significantly enhance the hardness, deformation resistance and stiffness of Ti–25Ta–xAg alloy, but its plasticity and brittleness will be significantly reduced."],["doi:10.1039/d5ra05085e","HfMoTaTiZrCr0.75","σ0.2",1982.7,null,null,null,"MPa","room temperature","as-cast","","compressive test","",false,"","abstract","The optimized HfMoTaTiZrCr0.75 alloy achieves σ0.2 of 1982.7 MPa (28% higher than Cr-free HfMoTaTiZr RHEAs) and εf of 12.4% (65% enhancement), representing an outstanding strength among reported as-cast RHEAs with comparable ductility."],["doi:10.1039/d5ra05085e","Cr0 RHEA","σ0.2",1543.1,null,null,null,"MPa","room temperature","as-cast","","tensile test","",false,"","results_discussion","For Cr0 RHEA, σ0.2 and εf are 1543.1 MPa and 7.5%, respectively, which closely align with the room temperature σ0.2 of 1600 MPa reported for the same alloy in the literature."],["doi:10.1039/d5ra05085e","HfMoTaTiZrCrx","σ0.2",1982.7,null,null,null,"MPa","room temperature","as-cast","","tensile test","",false,"","results_discussion","As the Cr content increases, both σ0.2 and εf increase simultaneously, until reaching 1982.7 MPa and 12.4% at Cr0.75, which exhibits the outstanding strength among reported as-cast RHEAs with comparable εf (e.g., 1719 MPa and 10% for MoNbHfZrTi; 1746 MPa and 11% for AlxHfNbTiZr; 1677 MPa and 9% for MoNbCrVTi, 1746 MPa and 7% for Al0.5Mo0.5NbTa0.5TiZrCr, 1992 MPa and 8% for AlCr1.8MoNbTi)."],["doi:10.1039/d5ra05085e","HfMoTaTiZrCrx","σ0.2",2003.0,null,null,null,"MPa","room temperature","as-cast","","tensile test","",false,"out_of_range","results_discussion","Beyond this point, σ0.2 continues to increase, attaining a maximum of 2003.0 MPa at Cr1, while εf declines with further Cr additions."],["doi:10.1039/d5ra05085e","HfMoTaTiZrCr0.75 RHEA","σ0.2",1982.7,null,null,null,"MPa","room temperature","as-cast","","compressive test","",false,"","conclusions","The optimized HfMoTaTiZrCr0.75 RHEA achieves impressive compressive properties (σ0.2 = 1982.7 MPa, εf = 12.4%) among reported as-cast RHEAs with comparable ductility."],["doi:10.1080/14686996.2025.2580925","","yield stress",511.8,null,null,null,"%","","","","SHPB simulation","",true,"unit_mismatch","abstract","Results demonstrate that increasing relative density from 0.3 to 0.6 increases the yield stress by 511.8%, attributed to enhanced cell-wall interactions and a concomitant shift in deformation mechanisms."],["doi:10.1080/14686996.2025.2580925","","yield stress",800.0,600.0,1000.0,null,"MPa","250 °C","","","","6000 s−1",false,"","results_discussion","For instance, with a relative density of 0.3, the yield stress at 6000 s−1 and 250°C is similar to that at 8000 s−1 and 400°C."],["doi:10.1080/14686996.2025.2580925","","yield stress",800.0,600.0,1000.0,null,"MPa","400 °C","","","","8000 s−1",false,"","results_discussion","For instance, with a relative density of 0.3, the yield stress at 6000 s−1 and 250°C is similar to that at 8000 s−1 and 400°C."],["doi:10.1080/14686996.2025.2580925","","yield stress",9.92,null,null,null,"MPa","25 °C","","","","3000 s−1",false,"out_of_range","results_discussion","Similarly, for porous titanium with a relative density of 0.4, the yield stress at 3000 s−1 and 25°C is 9.92 MPa."],["doi:10.1080/14686996.2025.2580925","","yield stress",5.19,null,null,null,"MPa","250 °C","","","","",false,"out_of_range","results_discussion","Thermal elevation reduces this value to 5.19 MPa (−47.7%), 4.33 MPa (−56.4%), and 3.36 MPa (−66.1%) at 250°C, 400°C, and 550°C, respectively."],["doi:10.1080/14686996.2025.2580925","","yield stress",4.33,null,null,null,"MPa","400 °C","","","","",false,"out_of_range","results_discussion","Thermal elevation reduces this value to 5.19 MPa (−47.7%), 4.33 MPa (−56.4%), and 3.36 MPa (−66.1%) at 250°C, 400°C, and 550°C, respectively."],["doi:10.1080/14686996.2025.2580925","","yield stress",3.36,null,null,null,"MPa","550 °C","","","","",false,"out_of_range","results_discussion","Thermal elevation reduces this value to 5.19 MPa (−47.7%), 4.33 MPa (−56.4%), and 3.36 MPa (−66.1%) at 250°C, 400°C, and 550°C, respectively."],["doi:10.1080/14686996.2025.2580925","","yield stress",10.35,null,null,null,"MPa","","","","","6000 s−1",false,"out_of_range","results_discussion","At 6000 s−1, yield stresses reach 10.35 MPa, 9.24 MPa, 7.96 MPa, and 6.71 MPa, corresponding to deviations of −4.3%, +6.9%, +19.8%, and +32.4% relative to the 3000 s−1, 25°C baseline."],["doi:10.1080/14686996.2025.2580925","","yield stress",9.24,null,null,null,"MPa","","","","","6000 s−1",false,"out_of_range","results_discussion","At 6000 s−1, yield stresses reach 10.35 MPa, 9.24 MPa, 7.96 MPa, and 6.71 MPa, corresponding to deviations of −4.3%, +6.9%, +19.8%, and +32.4% relative to the 3000 s−1, 25°C baseline."],["doi:10.1080/14686996.2025.2580925","","yield stress",7.96,null,null,null,"MPa","","","","","6000 s−1",false,"out_of_range","results_discussion","At 6000 s−1, yield stresses reach 10.35 MPa, 9.24 MPa, 7.96 MPa, and 6.71 MPa, corresponding to deviations of −4.3%, +6.9%, +19.8%, and +32.4% relative to the 3000 s−1, 25°C baseline."],["doi:10.1080/14686996.2025.2580925","","yield stress",6.71,null,null,null,"MPa","","","","","6000 s−1",false,"out_of_range","results_discussion","At 6000 s−1, yield stresses reach 10.35 MPa, 9.24 MPa, 7.96 MPa, and 6.71 MPa, corresponding to deviations of −4.3%, +6.9%, +19.8%, and +32.4% relative to the 3000 s−1, 25°C baseline."],["doi:10.1080/14686996.2025.2580925","","yield stress",11.68,null,null,null,"MPa","","","","","8000 s−1",false,"out_of_range","results_discussion","Under 8000 s−1 loading, yield stresses further increase to 11.68 MPa, 9.40 MPa, 8.29 MPa, and 6.87 MPa, with coupled effects manifesting as −17.7%, +5.2%, +16.4%, and +30.7%, reinforcing the antagonistic relationship between strain-rate and temperature dependencies."],["doi:10.1080/14686996.2025.2580925","","yield stress",9.4,null,null,null,"MPa","","","","","8000 s−1",false,"out_of_range","results_discussion","Under 8000 s−1 loading, yield stresses further increase to 11.68 MPa, 9.40 MPa, 8.29 MPa, and 6.87 MPa, with coupled effects manifesting as −17.7%, +5.2%, +16.4%, and +30.7%, reinforcing the antagonistic relationship between strain-rate and temperature dependencies."],["doi:10.1080/14686996.2025.2580925","","yield stress",8.29,null,null,null,"MPa","","","","","8000 s−1",false,"out_of_range","results_discussion","Under 8000 s−1 loading, yield stresses further increase to 11.68 MPa, 9.40 MPa, 8.29 MPa, and 6.87 MPa, with coupled effects manifesting as −17.7%, +5.2%, +16.4%, and +30.7%, reinforcing the antagonistic relationship between strain-rate and temperature dependencies."],["doi:10.1080/14686996.2025.2580925","","yield stress",6.87,null,null,null,"MPa","","","","","8000 s−1",false,"out_of_range","results_discussion","Under 8000 s−1 loading, yield stresses further increase to 11.68 MPa, 9.40 MPa, 8.29 MPa, and 6.87 MPa, with coupled effects manifesting as −17.7%, +5.2%, +16.4%, and +30.7%, reinforcing the antagonistic relationship between strain-rate and temperature dependencies."],["doi:10.1080/14686996.2025.2580925","","yield stress",5.118,null,null,null,"","","","","","",false,"unit_missing","results_discussion","For example, at 8000 s−1 and 25°C, the yield stress of ρr = 0.6 porous titanium is 511.8% higher than that of ρr = 0.3."],["doi:10.1080/14686996.2025.2580925","","yield stress",3.829,null,null,null,"","","","","","",false,"unit_missing","results_discussion","Corresponding increases at 250°C, 400°C, and 550°C are 382.9%, 355.2%, and 417.8%, respectively."],["doi:10.1080/14686996.2025.2580925","","yield stress",3.552,null,null,null,"","","","","","",false,"unit_missing","results_discussion","Corresponding increases at 250°C, 400°C, and 550°C are 382.9%, 355.2%, and 417.8%, respectively."],["doi:10.1080/14686996.2025.2580925","","yield stress",4.178,null,null,null,"","","","","","",false,"unit_missing","results_discussion","Corresponding increases at 250°C, 400°C, and 550°C are 382.9%, 355.2%, and 417.8%, respectively."],["doi:10.1080/14686996.2025.2580925","","yield stress",5.118,null,null,null,"times","","","","SHPB simulation","",true,"unit_mismatch","conclusions","Increasing the relative density from 0.3 to 0.6 results in a remarkable 511.8% increase in yield stress."],["doi:10.1080/14686996.2025.2580925","Ti","A",182.55,null,null,null,"MPa","","","","","",false,"","table","Ti\t182.55\t441.12\t0.5343\t1.394\t0.343"],["doi:10.1080/14786435.2015.1028506","Zr-Nb-Ti-Ta-Hf","0.2% yield stress",822.0,null,null,null,"MPa","room temperature","","","tensile test","10-4 s-1",false,"","abstract",""],["doi:10.1080/14786435.2015.1028506","Zr-Nb-Ti-Ta-Hf","flow stress",12.0,null,null,null,"MPa","","","","","",false,"out_of_range","abstract",""],["doi:10.1080/14786435.2015.1028506","Zr-Nb-Ti-Ta-Hf","flow stress",28.0,null,null,null,"MPa","","","","","",false,"out_of_range","abstract",""],["doi:10.1080/14786435.2015.1028506","Zr-Nb-Ti-Ta-Hf","flow stress",0.0,null,null,null,"","","","","","",false,"unit_missing","abstract",""],["doi:10.1080/14786435.2015.1028506","Zr-Nb-Ti-Ta-Hf","0.2% yield stress",0.0,null,null,null,"","","","","","",false,"unit_missing","abstract",""],["doi:10.1080/14786435.2015.1028506","Zr-Nb-Ti-Ta-Hf","oo.2",840.0,null,null,null,"MPa","room temperature","","","","",false,"","abstract",""],["doi:10.1080/14786435.2015.1028506","Zr-Nb-Ti-Ta-Hf","oo.2",590.0,null,null,null,"MPa","300 °C","","","","",false,"","abstract",""],["doi:10.1080/14786435.2015.1028506","Zr-Nb-Ti-Ta-Hf","yield stresses",850.0,null,null,null,"MPa","room temperature","","","","",false,"","abstract",""],["doi:10.1080/14786435.2015.1028506","Zr-Nb-Ti-Ta-Hf","yield stresses",600.0,null,null,null,"MPa","300 °C","","","","",false,"","abstract",""],["doi:10.1080/14786435.2015.1028506","Al-Cr-Co-Fe-Ni HEA","yield stress",1500.0,null,null,null,"MPa","room temperature","polycrystalline","","compression experiment","",false,"","abstract",""],["doi:10.1080/14786435.2015.1028506","Al-Cu-Co-Cr-Fe-Ni HEA","RT strength",1300.0,null,null,null,"MPa","room temperature","polycrystalline","","","",false,"","abstract",""],["doi:10.1080/14786435.2015.1028506","Nb-Mo-Ta-W HEA","stress",1058.0,null,null,null,"MPa","1600 °C","","","","",false,"","abstract",""],["doi:10.1080/14786435.2015.1028506","V-Nb-Mo-Ta-W HEA","yield strength",1246.0,null,null,null,"MPa","1600 °C","","","","",false,"","abstract",""],["doi:10.1080/14786435.2015.1028506","Nb-Mo-Ta-W HEA","yield stress",405.0,null,null,null,"MPa","1600 °C","","","","",false,"","abstract",""],["doi:10.1080/14786435.2015.1028506","V-Nb-Mo-Ta-W HEA","yield stress",477.0,null,null,null,"MPa","1600 °C","","","","",false,"","abstract",""],["doi:10.1088/1757-899x/63/1/012067","CP-Ti Grade 4","yield stress",0.0,null,null,null,"","","ECAP-Conform 2-8 passes","","","",false,"unit_missing","results_discussion",""],["doi:10.1098/rspa.2015.0214","Ti-6Al","τbasal,prismc0",280.0,null,null,null,"MPa","20°C","","","","",false,"","table","τbasal,prismc0\t280 MPa"],["doi:10.1098/rspa.2015.0214","Ti-6Al","τ〈c+a〉c0",840.0,null,null,null,"MPa","20°C","","","","",false,"","table","τ〈c+a〉c0\t840 MPa"],["doi:10.1107/s160057672400517x","CP-Ti Grade 2","yield stress",225.0,null,null,null,"MPa","room temperature","","","tensile test","0.0001 s−1",false,"","results_discussion","The level of stress where the linear relationship between stress and strain breaks from linearity is often referred to as the material’s macroscopic yield point or yield stress (approximately 225 MPa in this case)."],["doi:10.1107/s160057672400517x","CP-Ti Grade 2","stress–strain curve",200.0,null,null,null,"MPa","room temperature","","","tensile test","",false,"","results_discussion","The dotted yellow curve shows the stress–strain curve of the CP-Ti material in uniaxial tension acquired during the in situ FF-HEDM experiment; it shows similar characteristics to the stress–strain curve for the 304L-SS sample (Fig. 5) with the elastic–plastic transition occurring approximately at 200 MPa."],["doi:10.1115/1.4068648","Ti-6Al-4V","τy",631.0,null,null,null,"MPa","","","","","",false,"","results",""],["doi:10.1126/sciadv.aax2799","Ti-6Al","calculated ∆σy",12.0,null,null,null,"MPa","","","","classical model of ordered precipitation hardening mechanism","",true,"out_of_range","results_discussion","The calculated ∆σy is ∼12 MPa."],["doi:10.1126/sciadv.aax2799","Ti-6Al","measured yield stress",22.0,null,null,null,"MPa","","","","tensile test","",false,"out_of_range","results_discussion","As demonstrated in , the measured yield stress, taken at the 0.2% strain offset, indicates that the SRO alloy is ∼22 MPa stronger than its homogeneous counterpart, which matches reasonably well with our calculation, especially without the consideration of other strengthening mechanisms such as solute and cluster hardening."],["doi:10.1186/s12891-021-04520-1","Ti-6Al-4V","yield tensile strength",880.0,null,null,null,"MPa","","","","","",false,"","methods","Ti6Al4V was used as the material used for titanium scaffolds, and its main physical properties include: mass density 4.43 g/cc, yield tensile strength 880 MPa, ultimate tensile strength 950 MPa, modulus of elasticity 113.8 GPa, compressive yield strength 970 MPa, Poisson’s ratio 0.342 ul, shear strength 44 GPa [–]."],["doi:10.1186/s12891-021-04520-1","Ti-6Al-4V","compressive yield strength",970.0,null,null,null,"MPa","","","","","",false,"","methods","Ti6Al4V was used as the material used for titanium scaffolds, and its main physical properties include: mass density 4.43 g/cc, yield tensile strength 880 MPa, ultimate tensile strength 950 MPa, modulus of elasticity 113.8 GPa, compressive yield strength 970 MPa, Poisson’s ratio 0.342 ul, shear strength 44 GPa [–]."],["doi:10.1186/s41205-025-00268-9","Ti-6Al-4V","fracture strengths calculated at the intersection of the 0.2% offset line with the load-displacement curve",0.0,null,null,null,"","","","","","",false,"unit_missing","methods","Load-displacement diagrams were collected, and fracture strengths calculated at the intersection of the 0.2% offset line with the load-displacement curve."],["doi:10.13025/16656","Ti-6Al-4V","yield strength",1013.0,813.0,1213.0,null,"MPa","","as-built","","","",false,"","methods","With the reported range of linear heat input applied in the collection of studies, the yield strength varied from 813 MPa to 1213 MPa with an increase of 49.2%, and the elongation at failure varied from 1.4% to 11.8%."],["doi:10.13025/16656","Ti-6Al-4V","yield strength",0.0,0.0,0.0,null,"","","","","","",false,"unit_missing","methods","As shown in Figure 2.14a and Figure 2.14b, linear relation between grain size and yield strength"],["doi:10.13025/16656","Ti-6Al-4V","yield strength",0.0,null,null,null,"","","","","","",true,"unit_missing","results","As shown, a proportional correlation has been found between the inverse square root of lath thickness and yield strength using data from parameter sets 1 to 9."],["doi:10.13025/16656","Ti-6Al-4V","maximum von Mises stress",1819.99,null,null,null,"MPa","","","lamellar","CPFEM prediction","",true,"","results","At αs lath thickness of 6.20 μm, the maximum von Mises stress in β lath is predicted to be 1819.99 MPa."],["doi:10.13025/16656","Ti-6Al-4V","maximum von Mises stress",1549.17,1515.73,1582.61,null,"MPa","","","lamellar","CPFEM prediction","",true,"","results","As lath thickness decreased to the range of 2.00 μm to 1.00 μm, the maximum von Mises stress level in the β phase decreased from 1582.61 MPa to 1515.73 MPa."],["doi:10.13025/16656","Ti-6Al-4V","0.2% yield stress",70.0,null,null,null,"MPa","","","","CPFE model prediction","",true,"","discussion","In the current CPFE model, 0.2% yield stress is 70.0 MPa higher for 0.15 μm lath thickness compared to 6.20 μm lath thickness."],["doi:10.13025/16656","Ti-6Al-4V","yield strength",0.0,null,null,null,"","","","","CPFE module","",true,"unit_missing","discussion","As shown in Figure 5.17, a linear effect of volume fraction on Young’s modulus and yield strength were found from the CPFE module, which follows the ‘Rule of mixtures’ principle [226]."],["doi:10.13025/16656","Ti-6Al-4V","yield strength",0.0,null,null,null,"","","","","CPFE module","",true,"unit_missing","discussion","Figure 5.17 (a) Effect of α’ phase content on yield strength and (b) effect of α’ phase content on elastic modulus."],["doi:10.13025/16656","Ti-6Al-4V","yield strength",0.0,null,null,null,"","","bimodal","bimodal","","",false,"unit_missing","discussion","As a result, bimodal Ti-6Al-4V has a higher yield strength and ultimate tensile strength than the equiaxed microstructure."],["doi:10.13025/16656","Ti-6Al-4V","yield strength",0.0,null,null,null,"","","equiaxed","equiaxed","","",false,"unit_missing","discussion","As a result, bimodal Ti-6Al-4V has a higher yield strength and ultimate tensile strength than the equiaxed microstructure."],["doi:10.13025/16656","Ti-6Al-4V","yield strength",1266.43,null,null,null,"MPa","","","","tensile test","",false,"","results","The fitting is completed with the best agreement between the tensile curves, and the yield strength of the CPFE model and experiment is 1231.70 MPa and 1266.43 MPa respectively (2.82% difference)."],["doi:10.13025/16656","Ti-6Al-4V","yield strength",1015.42,null,null,null,"MPa","","","","","",true,"","discussion","The highest yield strength of 1015.42 MPa is observed in the mid-texture model."],["doi:10.13025/16656","Ti-6Al-4V","high stress field",1900.0,null,null,null,"MPa","","","","CPFEM prediction","",true,"","results","In the laser surface modified sample, a high stress field (over 1900 MPa as seen in Figure 7.12b) is observed at the surface layer followed by the transition layer."],["doi:10.13025/16656","Ti-6Al-4V","stress",1000.0,null,null,null,"MPa","","","equiaxed","","",false,"","results","While at the centre of the material, the equiaxed grains show stress of less than 1000 MPa (see Figure 7.12b)."],["doi:10.13025/16656","Ti-6Al-4V","von Mises stress",1500.0,null,null,null,"MPa","","","","CPFE model prediction","",true,"","conclusions","On the other hand, the von Mises stress in the surface zone in the CPFE model has increased to up to approximately 1500 MPa, compared with approximately 1100 MPa in the original microstructure (see"],["doi:10.13140/rg.2.2.31748.18563","Ti1023_L","stress",1000.0,null,null,null,"MPa","900 °C","deformed at 900°C","lamellar","compression test","",false,"","methods",""],["doi:10.13140/rg.2.2.31748.18563","Ti1023_L","stress",800.0,null,null,null,"MPa","950 °C","deformed at 950°C","lamellar","compression test","",false,"","methods",""],["doi:10.13154/294-7902","PST Ti-49.3% Al","Yield stress",55.0,null,null,null,"MPa","room temperature","","","compression test","",false,"","discussion",""],["doi:10.13154/294-7902","PST Ti-49.3% Al","Yield stress",100.0,null,null,null,"MPa","room temperature","","","compression test","",false,"","discussion",""],["doi:10.13154/294-7902","PST Ti-49.3% Al","Yield stress",175.0,null,null,null,"MPa","room temperature","","","compression test","",false,"","discussion",""],["doi:10.13154/294-7902","Ti-48.1%Al","Yield stress",100.0,null,null,null,"MPa","room temperature","","","compression test","",false,"","discussion",""],["doi:10.13154/294-7902","Ti-49.3%Al","Yield stress",110.0,null,null,null,"MPa","room temperature","","","compression test","",false,"","discussion",""],["doi:10.18063/ijb.716","Ti-6Al-4V","yield strength",1057.5,915.0,1200.0,null,"MPa","room temperature","as-built EBM","","tensile test","",false,"","results_discussion","While the yield strength of EBM Ti-6Al-4V is about 915–1200 MPa[], the three lattice structures have higher maximum von Mises stress."],["doi:10.18063/ijb.716","P-type 20%","Maximum von Mises stress",46.2,null,null,null,"MPa","","","","FEA","",true,"out_of_range","table","P-type 20%\t37.0\t46.2\t55.5"],["doi:10.18063/ijb.716","P-type 40%","Maximum von Mises stress",99.5,null,null,null,"MPa","","","","FEA","",true,"","table","P-type 40%\t79.6\t99.5\t119.4"],["doi:10.18063/ijb.716","P-type 60%","Maximum von Mises stress",342.3,null,null,null,"MPa","","","","FEA","",true,"","table","P-type 60%\t273.9\t342.3\t410.8"],["doi:10.18063/ijb.716","P-type 80%","Maximum von Mises stress",961.6,null,null,null,"MPa","","","","FEA","",true,"","table","P-type 80%\t769.3\t961.6\t1154.0"],["doi:10.18063/ijb.716","P-type 100%","Maximum von Mises stress",1525.3,null,null,null,"MPa","","","","FEA","",true,"","table","P-type 100%\t1495.9\t1525.3\t1563.8"],["doi:10.18063/ijb.716","S-type 10%","Maximum von Mises stress",37.9,null,null,null,"MPa","","","","FEA","",true,"out_of_range","table","S-type 10%\t30.3\t37.9\t45.5"],["doi:10.18063/ijb.716","S-type 20%","Maximum von Mises stress",46.2,null,null,null,"MPa","","","","FEA","",true,"out_of_range","table","S-type 20%\t36.9\t46.2\t55.4"],["doi:10.18063/ijb.716","S-type 30%","Maximum von Mises stress",60.5,null,null,null,"MPa","","","","FEA","",true,"","table","S-type 30%\t48.2\t60.5\t72.3"],["doi:10.18063/ijb.716","S-type 40%","Maximum von Mises stress",55.9,null,null,null,"MPa","","","","FEA","",true,"","table","S-type 40%\t44.7\t55.9\t67.0"],["doi:10.18063/ijb.716","S-type 50%","Maximum von Mises stress",57.5,null,null,null,"MPa","","","","FEA","",true,"","table","S-type 50%\t46.0\t57.5\t69.0"],["doi:10.18063/ijb.v9i2.658","Ti-6Al-4V","yield strength",860.0,null,null,null,"MPa","","","","","",false,"","results_discussion","The maximum stress of the plate is less than TC4 yield strength of 8.60e2 MPa, which is within the safety range."],["doi:10.21611/qirt.2020.097","CP-Ti Grade 2","Yield strength",390.0,null,null,null,"MPa","room temperature","","","tensile test","",false,"","methods",""],["doi:10.21611/qirt.2020.098","Ti-6Al-4V","Rp0.2",1100.0,null,null,null,"MPa","","","","","",false,"","methods",""],["doi:10.2320/matertrans.mt-mla2022011","TiZrNbTaMo-based BioHEA","0.2% proof stress",0.0,null,null,null,"","","as-built L-PBF","","","",false,"unit_missing","methods",""],["doi:10.2355/isijinternational.isijint-2017-514","Ti–Fe–O","0.2% proof stress",1206.0,null,null,null,"MPa","77 K","annealed at 1 023 K for 3.6 Ks, followed by air cooled","","tensile test","4×10−4 s−1",false,"","methods",""],["doi:10.2355/isijinternational.isijint-2017-514","Ti–Fe–O","0.2% proof stress",634.0,
