Repository: akhtar07/tisci-explorer

# TiSci Explorer

A read-only, static explorer for **TiSci**, an autonomous research agent for titanium alloys. TiSci reads the
titanium-alloy literature, builds a knowledge graph and a table of measured values, proposes hypotheses where the
graph has gaps, and tests them with DFT (MACE / VASP) and the ICME-lite multiscale chain.

**Live site:** https://akhtar07.github.io/tisci-explorer/

The site has seven sections:

| Section | What it shows |
|---|---|
| Overview | Corpus → graph → facts → hypotheses → verdicts, with the snapshot's counts |
| Worked example | One full loop for W in α-Ti: graph path, hypothesis, novelty check, DFT test, verdict, follow-up, DAMASK |

File: data/facts/youngs_modulus.json (part 3 of 33)
"table","Human cortical bone []\t104–121\t-\t4–30"],["doi:10.3390/ma12050743","Aluminum 7075-T6","Young’s Modulus E",72.0,null,null,null,"GPa","","T6","","","",false,"","table","72,000 MPa\t0.345\t545 MPa\t654 MPa"],["doi:10.3390/ma12152479","β-Ti21S","Young modulus",83.0,81.0,85.0,null,"GPa","","","","literature average","",false,"","results","The Young modulus used was an averaged value of β-Ti21S Young modulus found in literature; around 81 GPa [32] to 85 GPa [33]."],["doi:10.3390/ma12213508","TiZrNbTa","elastic modulus",110.0,null,null,null,"GPa","","","","","",false,"","results","Note that the measured elastic modulus of this new alloy is consistently around 110 GPa, which is much lower than that of equiatomic TiZrNbTaMo HEA (153 GPa) [] or the commercial Ti-6Al-4V alloy (~135 GPa)."],["doi:10.3390/ma12213508","Ti25Zr25Nb25Ta25","E (GPa)",111.0,105.0,117.0,6.0,"GPa","","as-cast","","nanoindentation","",false,"","table","\tOverall\t380\t111 ± 6\t5.6 ± 0.4\t957 ± 25\t1389 ± 5\t36 ± 1"],["doi:10.3390/ma12213508","Ti25Zr25Nb25Ta25","E (GPa)",109.0,105.0,113.0,4.0,"GPa","","as-homogenized","","nanoindentation","",false,"","table","\tOverall\t440\t109 ± 4\t6.2 ± 0.2\t1220 ± 19\t1702 ± 20\t27 ± 1"],["doi:10.3390/ma12234006","Ti-2B","Young’s modulus",115.0,null,null,null,"GPa","","","","","",false,"","results_discussion","The Young’s modulus of β-Ti was considered as 115 GPa based on the research of Feng et al. []."],["doi:10.3390/ma12234006","Ti-2B","moduli",550.0,null,null,null,"GPa","","","","","",false,"out_of_range","results_discussion","Herein, the elastic moduli were calculated by considering the moduli of TiB and TiB2 as 550 GPa [,]."],["doi:10.3390/ma13184123","Ti-6Al-7Nb","elastic modulus",17.0,6.0,28.0,null,"GPa","","as-built SLM","","","",false,"out_of_range","abstract","Compared to fully solid specimens, the actual lattice structures reduce the elastic modulus from 104 to 6–28 GPa."],["doi:10.3390/ma13184123","Ti-6Al-7Nb","Young modulus",104.0,null,null,null,"GPa","","fully dense","","","",false,"","results_discussion","The fully dense specimens failed at approximately 790 MPa compressive stress and 104 GPa Young modulus."],["doi:10.3390/ma13184123","Ti-6Al-4V","elastic modulus",7.0,6.0,8.0,null,"GPa","","as-built SLM","","","",false,"out_of_range","results_discussion","Compared with fully dense specimens, the BCC and PHS specimens have a significantly lower elastic modulus, ranging from 6 to 8 GPa."],["doi:10.3390/ma13184123","Ti-6Al-4V","Young modulus",28.0,null,null,null,"GPa","","as-built SLM","","","",false,"out_of_range","results_discussion","The PCI specimens are stiffer and have a Young modulus of about 28 GPa."],["doi:10.3390/ma13184123","Ti-6Al-4V","Young modulus",14.0,2.0,26.0,null,"GPa","","as-built SLM","","","",false,"out_of_range","results_discussion","Depending on the porosity level, lattice topology, and laser parameters, the compressive strength and Young modulus of Ti6Al4V specimens can be varied from 35 to 409 MPa and between 2 and 26 GPa [,,,,,,]."],["doi:10.3390/ma13184123","Ti-6Al-4V","Young’s modulus",3.75,2.0,5.5,null,"GPa","","diffusion bonded","","","",false,"out_of_range","results_discussion","From the manufacturing point of view, Li et al. prepared titanium macro-porous specimens by a diffusion bonding method and reported the following results: a compressive strength from 35 to 68 MPa and a Young’s modulus between 2 and 5.5 GPa []."],["doi:10.3390/ma13184123","Ti-6Al-7Nb","elastic modulus was between 6 and 28 GPa",17.0,6.0,28.0,null,"GPa","","as-built SLM","","","",false,"out_of_range","conclusions","Depending on lattice topology, the compressive strength ranged from 38 to 279 MPa, and the elastic modulus was between 6 and 28 GPa, being 73–94% lower than for solid specimens."],["doi:10.3390/ma13184123","Ti-6Al-7Nb","Young Modulus",104.0,null,null,3.8,"GPa","","as-built SLM","","","",false,"","table","Young Modulus (GPa)\t104 (±3.8)\t8.2 (±1.7)\t28.6 (±3.6)\t6.1 (±1.2)\t10–29\t0.8–5"],["doi:10.3390/ma13204641","Ti-Mn (binary)","Young’s moduli",113.5,97.0,130.0,null,"GPa","","","","spherical indentation","",false,"","abstract","The estimated values of the Young’s moduli and tensile yield strengths from spherical indentation were found to vary in the ranges of 97–130 GPa and 828–1864 MPa, respectively."],["doi:10.3390/ma13204641","Ti-Mn (binary)","Young’s moduli",113.5,97.0,130.0,null,"GPa","","","","","",false,"","discussion","The estimated Young’s moduli did not show clearly identified trends between the different material conditions explored in this study, and fell in the range of 97–130 GPa."],["doi:10.3390/ma13225094","Ti-6Al-4V","elastic modulus",110.0,null,null,null,"GPa","","as-built","","","",false,"","discussion","The parameters are as follows: density ρ=4.35 g/cm3, elastic modulus E=110 GPa, yield strength σy=1080 MPa, and Poisson’s ratio μ=0.3."],["doi:10.3390/ma14030556","Ti-6Al-4V","Young’s modulus",111.0,null,null,null,"GPa","","","","","",false,"","methods","Ti-6Al-4V was modeled as an isotropic hardening material, as characterized in , with a Young’s modulus of Es = 111 GPa, a Poisson ratio of νs = 0.34, and a yield stress of σys = 1072 MPa ()."],["doi:10.3390/ma14030556","Ti-6Al-4V","Bending Stiffness S",7691000000.0,null,null,null,"N/m","","","","","",false,"unit_mismatch","table","I\t111.11\t99.06\t76.91\t5.84\t5.34\t3.72\tCY\tCY\tCY"],["doi:10.3390/ma14030556","Ti-6Al-4V","Bending Stiffness S",7757000000.0,null,null,null,"N/m","","","","","",false,"unit_mismatch","table","II\t116.00\t97.41\t77.57\t5.64\t4.87\t3.76\tCY\tCY\tCY"],["doi:10.3390/ma14030556","Ti-6Al-4V","Bending Stiffness S",7642000000.0,null,null,null,"N/m","","","","","",false,"unit_mismatch","table","III\t129.93\t103.12\t76.42\t7.27\t5.46\t3.58\tFY\tFY\tFY"],["doi:10.3390/ma14030556","Ti-6Al-4V","Bending Stiffness S",8579000000.0,null,null,null,"N/m","","","","","",false,"unit_mismatch","table","IV\t104.51\t94.55\t85.79\t5.86\t5.26\t4.54\tFY\tFY\tFY"],["doi:10.3390/ma14030556","Ti-6Al-4V","Bending Stiffness S",7619000000.0,null,null,null,"N/m","","","","","",false,"unit_mismatch","table","V\t93.51\t80.82\t76.19\t5.34\t4.29\t3.74\tCY\tCY\tCY"],["doi:10.3390/ma14030556","Ti-6Al-4V","Bending Stiffness S",8282000000.0,null,null,null,"N/m","","","","","",false,"unit_mismatch","table","VI\t102.53\t90.55\t82.82\t5.57\t5.11\t4.65\tFY\tFY\tFY"],["doi:10.3390/ma14030556","Ti-6Al-4V","Bending Stiffness S",2402000000.0,null,null,null,"N/m","","","","","",false,"unit_mismatch","table","VII\t31.79\t22.28\t24.02\t0.35\t0.32\t0.36\tFB\tFB\tFB"],["doi:10.3390/ma14174929","Ti-6Al-4V","tensile elastic modulus",115.0,115.0,115.0,null,"GPa","room temperature","as-built SLM","","tensile test","",false,"","discussion","Regarding results of testing Ti6Al4V, the variation reached approximately 15%."],["doi:10.3390/ma14195492","Ti","elastic modulus",0.0,0.0,0.0,null,"","","","","nanoindentation","",false,"unit_missing","results_discussion","As depicted in , an increase in the standoff distance resulted in a decrease in porosity and an improvement in the mechanical properties of the material; their highest values were observed at a standoff distance of 70 mm."],["doi:10.3390/ma14216609","Zr-Ti/Ta-Ti1000","Young’s modulus",100.0,null,null,null,"GPa","","","","","",false,"","results_discussion","More importantly, for many points in the Zr-Ti/Ta-Ti1000 sample and for almost the entire Zr-Ti/Zr-Ti sample, the Young’s modulus value was below 100 GPa."],["doi:10.3390/ma14216609","Zr-Ti/Zr-Ti","Young’s modulus",100.0,null,null,null,"GPa","","","","","",false,"","results_discussion","More importantly, for many points in the Zr-Ti/Ta-Ti1000 sample and for almost the entire Zr-Ti/Zr-Ti sample, the Young’s modulus value was below 100 GPa."],["doi:10.3390/ma14216609","Ti-6Al-4V","Young’s modulus",110.0,null,null,null,"GPa","","","","","",false,"","results_discussion","It has been estimated that the value of Young’s modulus of bone varies from 10 to 40 GPa, depending on the bone tested; however, the Young’s modulus of pure titanium (αTi) is 105 GPa, while that for the most commonly used alloy in medicine, Ti-6Al-4V, is 110 GPa [,,]."],["doi:10.3390/ma14216609","αTi","Young’s modulus",105.0,null,null,null,"GPa","","","","","",false,"","results_discussion","It has been estimated that the value of Young’s modulus of bone varies from 10 to 40 GPa, depending on the bone tested; however, the Young’s modulus of pure titanium (αTi) is 105 GPa, while that for the most commonly used alloy in medicine, Ti-6Al-4V, is 110 GPa [,,]."],["doi:10.3390/ma15062130","Ti-20Nb-5Zr","EIT-indentation modulus",0.0,0.0,0.0,null,"","","","","ISO 14577-1","",false,"unit_missing","methods","According to ISO 14577-1 standard [] the HV-Vickers Hardness and EIT-indentation modulus were measured."],["doi:10.3390/ma15062130","Ti-20Nb-5Zr","elastic moduli",0.0,0.0,0.0,null,"","","","","tensile test","0.001 s−1",false,"unit_missing","methods","A 4483 Instron mechanical testing machine (Instron, Norwood, MA, USA) with a strain rate of 0.001 s−1 was used to measure the compressive strength and elastic moduli."],["doi:10.3390/ma15062130","Ti20Nb5Zr","elastic moduli",0.71,null,null,0.1,"GPa","","","","compression test","",false,"out_of_range","results_discussion","The properties of the Ti20Nb5Zr foam (approximately 60% porosity) were as follows: compression strength 15.5 ± 0.9 MPa, elastic moduli 0.71 ± 0.1 GPa, 98 ± 5 GPa measured by compression tests and using a nanoindentation tester, respectively, HV hardness 276 ± 20, calculated yield strength 92 MPa (σ = HV/3) [,]. shows the stress-strain curve recorded for the Ti20Nb5Zr foam."],["doi:10.3390/ma15062130","Ti20Nb5Zr","elastic moduli",98.0,null,null,5.0,"GPa","","","","nanoindentation","",false,"","results_discussion","The properties of the Ti20Nb5Zr foam (approximately 60% porosity) were as follows: compression strength 15.5 ± 0.9 MPa, elastic moduli 0.71 ± 0.1 GPa, 98 ± 5 GPa measured by compression tests and using a nanoindentation tester, respectively, HV hardness 276 ± 20, calculated yield strength 92 MPa (σ = HV/3) [,]. shows the stress-strain curve recorded for the Ti20Nb5Zr foam."],["doi:10.3390/ma15062130","Ti-20Nb-5Zr","moduli",0.1,null,null,null,"GPa","","","","","",false,"out_of_range","results_discussion","The moduli were close to that of human cancellous bone (from 0.1 to 2 GPa), so such materials have promising application potential []."],["doi:10.3390/ma15062130","Ti-20Nb-5Zr","moduli",2.0,null,null,null,"GPa","","","","","",false,"out_of_range","results_discussion","The moduli were close to that of human cancellous bone (from 0.1 to 2 GPa), so such materials have promising application potential []."],["doi:10.3390/ma15072433","Extrusion ring","Elastic Moduli (GPa)",122.11,null,null,null,"GPa","","","","","",false,"","table","Extrusion ring\t122.11\t1053\t1143\t15.7"],["doi:10.3390/ma15072433","Fittings body","Elastic Moduli (GPa)",116.54,null,null,null,"GPa","","","","","",false,"","table","Fittings body\t116.54\t950\t1010\t6.9"],["doi:10.3390/ma15072433","Tube","Elastic Moduli (GPa)",103.0,null,null,null,"GPa","","","","","",false,"","table","Tube\t103\t730\t864\t12"],["doi:10.3390/ma15196548","","elastic modulus",9.0,null,null,null,"GPa","","","","","",false,"out_of_range","results_discussion","The elastic modulus of composites with 30 vol.% of salt particles increased around twice to the one obtained for the porous Ti samples."],["doi:10.3390/ma15196548","","elastic modulus",3.0,null,null,null,"GPa","","","","","",false,"out_of_range","results_discussion","The addition of 40 vol.% of salt particles generates similar values of elastic modulus for composites and Ti samples."],["doi:10.3390/ma15196548","","Eβ",70.0,null,null,null,"GPa","","","","","",false,"","results_discussion","The values of Eα and Eβ 105 and 70 GPa were reported [,], thus, lower Young modulus is expected to obtain by the β-Ti stabilization."],["doi:10.3390/ma15196548","","elastic modulus",34.0,null,null,null,"GPa","","","","","",false,"","results_discussion","This reduction increases 11 times from 34 to 3 GPa for 40 vol.% of salt."],["doi:10.3390/ma15196548","","elastic modulus",3.0,null,null,null,"GPa","","","","","",false,"out_of_range","results_discussion","This reduction increases 11 times from 34 to 3 GPa for 40 vol.% of salt."],["doi:10.3390/ma15196548","Ti-Ta (binary)","elastic modulus",82.5,65.0,100.0,null,"GPa","","casting","","","",false,"","results_discussion","The elastic modulus of the β-Ti-Ta alloys manufacturing by casting reported in different works ranged from 65–100 GPa [,,] being lower than the value reported for pure Ti (104 GPa)."],["doi:10.3390/ma15196548","","Eα",105.0,null,null,null,"GPa","","","","","",false,"","results_discussion","The values of Eα and Eβ 105 and 70 GPa were reported [,], thus, lower Young modulus is expected to obtain by the β-Ti stabilization."],["doi:10.3390/ma15196548","Ti-xTa","Young modulus",32.5,30.0,35.0,null,"GPa","","sintered at 1260 °C","","","",false,"","results_discussion","It is found that the Young modulus is reduced with the Ta addition, although the value with the different quantities of Ta addition is around 30–35 GPa, see ."],["doi:10.3390/ma15196548","","elastic modulus",34.0,null,null,null,"GPa","","","","","",false,"","results_discussion","On the contrary, the elastic modulus is highly reduced by the addition of pores, the sample without Ta shows a reduction of around 7 times from 34 to 4.5 GPa when 30 vol.% of salt particles are used."],["doi:10.3390/ma15196548","","elastic modulus",4.5,null,null,null,"GPa","","","","","",false,"out_of_range","results_discussion","On the contrary, the elastic modulus is highly reduced by the addition of pores, the sample without Ta shows a reduction of around 7 times from 34 to 4.5 GPa when 30 vol.% of salt particles are used."],["doi:10.3390/ma15196548","Ti-30Ta","elastic modulus",4.5,null,null,null,"GPa","","","","","",false,"out_of_range","results_discussion","Therefore, the resulting reduction of the elastic modulus is a combination of both, in where the Ti30Ta sample shows the lower E because present larger porosity and β-Ti phase."],["doi:10.3390/ma15196548","Ti-25Ta","elastic modulus",3.0,null,null,null,"GPa","","40 vol.% salt particles","","","",false,"out_of_range","conclusions","It is concluded that the addition of 25 wt.% of Ta with 40 vol.% of salt particles generates the best materials for trabecular bone implants."],["doi:10.3390/ma15196548","Ti-Ta (binary)","elastic modulus",104.0,null,null,null,"GPa","","casting","","","",false,"","results_discussion","The elastic modulus of the β-Ti-Ta alloys manufacturing by casting reported in different works ranged from 65–100 GPa [,,] being lower than the value reported for pure Ti (104 GPa)."],["doi:10.3390/ma15196548","","elastic modulus",3.0,null,null,null,"GPa","","","","","",false,"out_of_range","results_discussion","For such case, the elastic modulus of 3 GPa is around 10 times larger than the one of such bones."],["doi:10.3390/ma15196548","","elastic modulus",18.0,null,null,null,"GPa","","","","","",false,"out_of_range","results_discussion","Nevertheless, these materials still represent high values of mechanical properties compared to the human bone ones who’s ranging from 0–18 GPa [,] depending on the type of bone, its function and porosity. summarizes the Young Modulus reported for Ti-Ta alloys and bones."],["doi:10.3390/ma16041354","TiZrHfMoCrCo","E",128.0,null,null,6.0,"GPa","","","","nanoindentation","",false,"","results","For (C15 + C14) phase H = 9.5 ± 1.0 GPa, and E = 128 ± 6 GPa; and for (A2) phase H = 4.9 ± 0.2 GPa, and E = 232 ± 7 GPa. a shows P-h diagrams, it is clearly visible that the dark (C15 + C14) phase is harder."],["doi:10.3390/ma16041354","TiZrHfMoCrCo","E",232.0,null,null,7.0,"GPa","","","","nanoindentation","",false,"out_of_range","results","For (C15 + C14) phase H = 9.5 ± 1.0 GPa, and E = 128 ± 6 GPa; and for (A2) phase H = 4.9 ± 0.2 GPa, and E = 232 ± 7 GPa. a shows P-h diagrams, it is clearly visible that the dark (C15 + C14) phase is harder."],["doi:10.3390/ma16041354","TiZrHfMoCrCo","E",135.0,120.0,150.0,null,"GPa","","","","nanoindentation","",false,"","results","Having measured H and E along the diameter of the sample (b), we obtained a large data spread from 7 to 12 GPa for H, and from 120 to 150 GPa for E."],["doi:10.3390/ma16041354","TiZrHfMoCrCo","Young’s modulus",128.0,null,null,6.0,"GPa","","HPT","","nanoindentation","",false,"","discussion","The values of the Young’s modulus also changed almost two times for the dark (E = 128 ± 6 GPa) and light (E = 232 ± 7 GPa) phases."],["doi:10.3390/ma16041354","TiZrHfMoCrCo","Young’s modulus",232.0,null,null,7.0,"GPa","","HPT","","nanoindentation","",false,"out_of_range","discussion","The values of the Young’s modulus also changed almost two times for the dark (E = 128 ± 6 GPa) and light (E = 232 ± 7 GPa) phases."],["doi:10.3390/ma16041700","316L stainless steel","E",5.042,null,null,0.05,"GPa","","","","tensile test","",false,"out_of_range","results_discussion","For ULSs, U(0.50) possessed the mechanical properties (E = 5.042 ± 0.050 GPa, σy = 120.241 ± 0.283 MPa), and U(0.20) possessed the mechanical properties (E = 0.74 ± 0.013 GPa, σy = 29.433 ± 0.802 MPa)."],["doi:10.3390/ma16041700","316L stainless steel","E",0.74,null,null,0.013,"GPa","","","","tensile test","",false,"out_of_range","results_discussion","For ULSs, U(0.50) possessed the mechanical properties (E = 5.042 ± 0.050 GPa, σy = 120.241 ± 0.283 MPa), and U(0.20) possessed the mechanical properties (E = 0.74 ± 0.013 GPa, σy = 29.433 ± 0.802 MPa)."],["doi:10.3390/ma16041700","316L stainless steel","E",3.148,null,null,0.055,"GPa","","","","tensile test","",false,"out_of_range","results_discussion","For FGLSs, G(0.30–0.50) possessed the mechanical properties (E = 3.148 ± 0.055 GPa, σy = 76.924 ± 0.401 MPa), G(0.30–0.50) possessed the mechanical properties (E = 1.609 ± 0.020 GPa, σy = 37.820 ± 0.705 MPa)."],["doi:10.3390/ma16041700","316L stainless steel","E",1.609,null,null,0.02,"GPa","","","","tensile test","",false,"out_of_range","results_discussion","For FGLSs, G(0.30–0.50) possessed the mechanical properties (E = 3.148 ± 0.055 GPa, σy = 76.924 ± 0.401 MPa), G(0.30–0.50) possessed the mechanical properties (E = 1.609 ± 0.020 GPa, σy = 37.820 ± 0.705 MPa)."],["doi:10.3390/ma16041700","316L stainless steel","Es",187.0,null,null,null,"GPa","","","","tensile test","",false,"","results_discussion","Here, the values of Es and σs are defined as 187 GPa and 529 MPa based on tensile testing []."],["doi:10.3390/ma16041700","Ti-6Al-4V","elastic modulus",2.908,null,null,0.0,"GPa","","","","CPFEM prediction","",true,"out_of_range","results_discussion","The predicted elastic modulus and yield strength of G(0.30–0.50) were 2.908 GPa and 79.805 MPa with percentage deviations of 7.62% and 3.75%, respectively."],["doi:10.3390/ma16041700","Ti-6Al-4V","elastic modulus",1.593,null,null,0.0,"GPa","","","","CPFEM prediction","",true,"out_of_range","results_discussion","Separately, the predicted elastic modulus and yield strengths of G(0.20–0.40) were 1.593 GPa and 50.707 MPa, with percentage deviations of 0.99% and 34.07%, respectively."],["doi:10.3390/ma16041700","Ti-6Al-4V","elastic modulus",5.042,null,null,0.05,"GPa","","","","tensile test","",false,"out_of_range","conclusions","For ULSs, U(0.50) possessed the mechanical properties (E = 5.042 ± 0.050 GPa, σy = 120.241 ± 0.283 MPa), and U(0.20) possessed the mechanical properties (E = 0.74 ± 0.013 GPa, σy = 29.433 ± 0.802 MPa)."],["doi:10.3390/ma16041700","Ti-6Al-4V","elastic modulus",0.74,null,null,0.013,"GPa","","","","tensile test","",false,"out_of_range","conclusions","For ULSs, U(0.50) possessed the mechanical properties (E = 5.042 ± 0.050 GPa, σy = 120.241 ± 0.283 MPa), and U(0.20) possessed the mechanical properties (E = 0.74 ± 0.013 GPa, σy = 29.433 ± 0.802 MPa)."],["doi:10.3390/ma16041700","Ti-6Al-4V","elastic modulus",3.148,null,null,0.055,"GPa","","","","tensile test","",false,"out_of_range","conclusions","For FGLSs, G(0.30–0.50) possessed the mechanical properties (E = 3.148 ± 0.055 GPa, σy = 76.924 ± 0.401 MPa), G(0.30–0.50) possessed the mechanical properties (E = 1.609 ± 0.020 GPa, σy = 37.820 ± 0.705 MPa). - (3)The stress-strain curves of all specimens followed that of the elastomeric foam mode, indicating that the designed structures had a strong resistance to deformation."],["doi:10.3390/ma16041700","Ti-6Al-4V","elastic modulus",1.609,null,null,0.02,"GPa","","","","tensile test","",false,"out_of_range","conclusions","For FGLSs, G(0.30–0.50) possessed the mechanical properties (E = 3.148 ± 0.055 GPa, σy = 76.924 ± 0.401 MPa), G(0.30–0.50) possessed the mechanical properties (E = 1.609 ± 0.020 GPa, σy = 37.820 ± 0.705 MPa). - (3)The stress-strain curves of all specimens followed that of the elastomeric foam mode, indicating that the designed structures had a strong resistance to deformation."],["doi:10.3390/ma16041700","Ti-6Al-4V","Elastic modulus",5.042,null,null,null,"GPa","","","","","",true,"out_of_range","table","Elastic modulus, GPa\t5.042\t3.044\t1.704\t0.757"],["doi:10.3390/ma16041700","Ti-6Al-4V","Elastic modulus",3.044,null,null,null,"GPa","","","","","",true,"out_of_range","table","Elastic modulus, GPa\t5.042\t3.044\t1.704\t0.757"],["doi:10.3390/ma16041700","Ti-6Al-4V","Elastic modulus",1.704,null,null,null,"GPa","","","","","",true,"out_of_range","table","Elastic modulus, GPa\t5.042\t3.044\t1.704\t0.757"],["doi:10.3390/ma16041700","Ti-6Al-4V","Elastic modulus",0.757,null,null,null,"GPa","","","","","",true,"out_of_range","table","Elastic modulus, GPa\t5.042\t3.044\t1.704\t0.757"],["doi:10.3390/ma16041700","FGLSs","E",3.148,null,null,null,"GPa","","","","","",false,"out_of_range","table","E (GPa)\t3.148\t2.908\t7.62%\t1.609\t1.593\t0.99%"],["doi:10.3390/ma16041700","FGLSs","E",2.908,null,null,null,"GPa","","","","","",true,"out_of_range","table","E (GPa)\t3.148\t2.908\t7.62%\t1.609\t1.593\t0.99%"],["doi:10.3390/ma16041700","FGLSs","E",1.609,null,null,null,"GPa","","","","","",false,"out_of_range","table","E (GPa)\t3.148\t2.908\t7.62%\t1.609\t1.593\t0.99%"],["doi:10.3390/ma16041700","FGLSs","E",1.593,null,null,null,"GPa","","","","","",true,"out_of_range","table","E (GPa)\t3.148\t2.908\t7.62%\t1.609\t1.593\t0.99%"],["doi:10.3390/ma16134787","AA 5005-H32","Young’s Modulus",68.9,null,null,null,"GPa","room temperature","","","tensile test","",false,"","table","AA 5005-H32\t2700\t117\t138\t11\t68.9\t0.33\t25.9\t96.5\t36"],["doi:10.3390/ma16134787","CP-Ti Grade 2","Young’s Modulus",102.0,null,null,null,"GPa","room temperature","annealed","","tensile test","",false,"","table","Ti Grade 2\t4510\t340\t430\t28\t102\t0.34\t38.0\t380\t200"],["doi:10.3390/ma16155320","CrMoNbTiZr","elasticity modulus",34.9,null,null,2.9,"GPa","","","","","",false,"","abstract","The elasticity modulus of 34.9 ± 2.9 GPa of the HEA alloy was well within the range of cortical bone and significantly lower than the values reported for commonly used biomaterials made from Ti-based and Cr–Co-based alloys."],["doi:10.3390/ma16155320","CrMoNbTiZr HEA","compression modulus",34.9,null,null,3.0,"GPa","","","","","",false,"","results","The average compression modulus (Ec) was estimated to be 34.9 ± 3.0 GPa."],["doi:10.3390/ma16155320","CrMoNbTiZr","elasticity modulus",34.9,null,null,3.1,"GPa","","","","","",false,"","conclusions","Its elasticity modulus of 34.9 ± 3.1 GPa was significantly lower than the values reported for commonly used biomaterials made from Ti-based, Cr–Co-based, and stainless-steel alloys."],["doi:10.3390/ma16247558","TiZrHfMoCrCo","Young’s modulus",135.0,null,null,null,"GPa","","","","three-point bending","",false,"","conclusions","Additionally, the initial HEAs showcased a higher Young’s modulus of 135 GPa."],["doi:10.3390/ma17040864","TNZTSF","elastic modulus",54.9,null,null,null,"GPa","","cold-deformed by rolling (CR), 60% deformation","","tensile test","",false,"","results","By analyzing the fracture/failure strain (εf) and elastic modulus (E), one can notice that the values obtained after cold deformation by rolling decrease (fracture strain from 11.1% to 7.87% and elastic modulus from 55.6 GPa to 54.9 GPa). also presents the microhardness of the CR state."],["doi:10.3390/ma17040864","TNZTSF","elastic modulus",56.85,54.8,58.9,null,"GPa","","as-received","equiaxed β","","",false,"","results","If the evolution of the elastic modulus during the solution treatment is analyzed, we can say that no significant variations are noted, with the average value of the elastic modulus being situated between 58.9 GPa for a treatment duration of 2 min and 54.8 GPa for a treatment duration of 30 min."],["doi:10.3390/ma17040864","TNZTSF","Elastic Modulus, E",55.6,null,null,null,"GPa","","AR","","","",false,"","table","AR TNZTSF alloy\t705.6\t658.3\t11.1\t55.6\t226 ± 3"],["doi:10.3390/ma17040864","TNZTSF","Elastic Modulus, E",54.9,null,null,null,"GPa","","CR","","","",false,"","table","CR TNZTSF alloy\t1192.1\t1076.3\t7.87\t54.9\t249 ± 5"],["doi:10.3390/ma17102312","TNZTSF","elastic modulus",54.9,null,null,null,"GPa","","cold-rolled 60%","","","",false,"","abstract","Applying a deformation degree close to 60% leads to an ultimate tensile strength close to σUTS = 1192.1 MPa, an elongation to fracture close to εf = 7.9%, and an elastic modulus close to 54.9 GPa, while the computed β-Ti phase lattice parameter becomes a = 3.302(1) Å."],["doi:10.3390/ma17102312","AR TNZTSF","E",55.0,null,null,null,"GPa","","","","","",false,"","results_discussion","From , where the mechanical properties of the AR TNZTSF alloy are presented, we can infer that the AR TNZTSF alloys show high strength (σUTS ≅ 705 MPa), moderate ductility (εf ≅ 11%), and a low elasticity modulus (E ≅ 55 GPa), indicating the suitability of the TNZTSF for use in osseous implantology applications."],["doi:10.3390/ma17102312","Ti-30Nb-12Zr-5Ta-2Sn-1.25Fe","elasticity modulus",54.9,null,null,null,"GPa","","","","","",false,"","results_discussion","Analyzing the elasticity modulus, one can observe that a small decrease is observed when one increases the total applied deformation degree, from 57.1 GPa for a total applied deformation of 10% to 54.9 GPa for a total applied deformation of 60%."],["doi:10.3390/ma17102312","CR TNZTSF","elasticity modulus (E)",57.1,null,null,null,"GPa","","cold-rolled, ε = 10%","","","",false,"","conclusions","The variation in the total deformation degree yielded no major influences on the fracture strain (εf) and the microhardness (HV 0.1) values; - -The total deformation degree also has a certain influence on the elasticity modulus (E), a small decrease being recorded with the increase in the deformation degree, from 57.1 GPa for a total applied deformation of 10% to 54.9 GPa for a total applied deformation of 60%; - -The increase in deformation degree from ε = 10% to ε = 60% yields increasingly fav"],["doi:10.3390/ma17102312","CR TNZTSF","elasticity modulus (E)",54.9,null,null,null,"GPa","","cold-rolled, ε = 60%","","","",false,"","conclusions","The variation in the total deformation degree yielded no major influences on the fracture strain (εf) and the microhardness (HV 0.1) values; - -The total deformation degree also has a certain influence on the elasticity modulus (E), a small decrease being recorded with the increase in the deformation degree, from 57.1 GPa for a total applied deformation of 10% to 54.9 GPa for a total applied deformation of 60%; - -The increase in deformation degree from ε = 10% to ε = 60% yields increasingly fav"],["doi:10.3390/ma17102312","AR TNZTSF alloy","Elasticity Modulus,E (GPa)",55.6,null,null,null,"GPa","","","","","",false,"","table","AR TNZTSF alloy\t705.6\t658.3\t11.1\t55.6\t226 ± 2"],["doi:10.3390/ma17133062","Ti-25Nb-8Sn","elastic modulus",80.0,80.0,80.0,null,"GPa","","aged <450 °C","","","",false,"","abstract","However, this also increases the elastic modulus (~80 GPa), limiting the deformation ability."],["doi:10.3390/ma17133062","Ti-25Nb-8Sn","elastic modulus",65.0,65.0,65.0,null,"GPa","","aged >500 °C","","","",false,"","abstract","Higher-temperature aging (>500 °C) eliminates the ω phase, transforming it into α precipitates, resulting in a lower elastic modulus (~65 GPa) and improved deformation ability, with substantial yield strength (>1000 MPa)."],["doi:10.3390/ma17133062","Ti-25Nb-8Sn","elastic modulus",64.7,64.7,64.7,null,"GPa","","90% cold rolled + aged at 550 °C","","","",false,"","abstract","Under these conditions, Ti–25Nb–8Sn achieves the most suitable yield strength (1207 MPa) and high corrosion resistance, retaining a relatively low elastic modulus (64.7 GPa) and high elastic admissible strain (1.93%)."],["doi:10.3390/ma17133062","Ti-29Nb-13Ta-4.6Zr","elastic modulus",49.0,null,null,null,"GPa","","90CR","stress-induced α″ phase","","",false,"","results_discussion","The results reveal that the 90CR sample exhibits the lowest elastic modulus (49 GPa), primarily attributed to the formation of the stress-induced α″ phase."],["doi:10.3390/ma17133062","Ti-25Nb-8Sn","elastic moduli",52.0,null,null,null,"GPa","","as-cast","","","",false,"","results_discussion","Conversely, the elastic moduli of the aging-treated samples (ranging from 64 to 82 GPa) at different temperatures surpass those of the as-cast (52 GPa) and 90CR specimens."],["doi:10.3390/ma17133062","Ti-25Nb-8Sn","elastic moduli",0.0,null,null,null,"","","aged at various temperatures","","","",false,"unit_missing","results_discussion","Conversely, the elastic moduli of the aging-treated samples (ranging from 64 to 82 GPa) at different temperatures surpass those of the as-cast (52 GPa) and 90CR specimens."],["doi:10.3390/ma17133062","Ti-25Nb-8Sn","elastic modulus",82.0,null,null,null,"GPa","","aged at 400 °C","","","",false,"","results_discussion","Within the temperature range of 300–400 °C, the elastic modulus increases with the increase in aging temperature, peaking at 82 GPa at an aging temperature of 400 °C."],["doi:10.3390/ma17133062","Ti-30Nb-1Fe","elastic modulus",106.0,null,null,null,"GPa","","aged at 400 °C","","","",false,"","results_discussion","Costa et al. [] reported that the elastic modulus of Ti–30Nb–1Fe was 106 GPa after aging at 400 °C, reducing to 98 GPa at 500 °C, and further decreasing to 82 GPa at 550 °C, which is primarily attributed to the transformation from the ω phase to the α phase."],["doi:10.3390/ma17133062","Ti-30Nb-1Fe","elastic modulus",98.0,null,null,null,"GPa","","aged at 500 °C","","","",false,"","results_discussion","Costa et al. [] reported that the elastic modulus of Ti–30Nb–1Fe was 106 GPa after aging at 400 °C, reducing to 98 GPa at 500 °C, and further decreasing to 82 GPa at 550 °C, which is primarily attributed to the transformation from the ω phase to the α phase."],["doi:10.3390/ma17133062","Ti-30Nb-1Fe","elastic modulus",82.0,null,null,null,"GPa","","aged at 550 °C","","","",false,"","results_discussion","Costa et al. [] reported that the elastic modulus of Ti–30Nb–1Fe was 106 GPa after aging at 400 °C, reducing to 98 GPa at 500 °C, and further decreasing to 82 GPa at 550 °C, which is primarily attributed to the transformation from the ω phase to the α phase."],["doi:10.3390/ma17133062","Ti-25Nb-8Sn","elastic modulus",75.0,null,null,null,"GPa","","90CR + aged at 300–450°C/60min","","","",false,"","conclusions","Aging at temperatures between 300 °C and 450 °C significantly increases the bending strength and elastic modulus of Ti–25Nb–8Sn alloys, exhibiting brittle fracture characteristics."],["doi:10.3390/ma17174284","Ti (99.9% purity)","Young Modulus",120.0,null,null,null,"GPa","","","","","",false,"","table","Ti (99.9% purity)\t4.51\t1668\t134\t120\t8.6\t11.4"],["doi:10.3390/ma17174284","TiC","Young Modulus",460.0,null,null,null,"GPa","","","","","",false,"out_of_range","table","TiC\t4.93\t3140\t3200\t460\t7.61\t17.16"],["doi:10.3390/ma17174286","BDN","Equivalent Physical Properties (MPa)",16.727,16.622,16.864,null,"GPa","","","","numerical material test","",true,"out_of_range","table","Body diagonals with nodes (BDN)\t16,864\t16,694\t16,622\t16,727\t50.20%"],["doi:10.3390/ma17174286","DM","Equivalent Physical Properties (MPa)",0.63,0.63,0.63,null,"GPa","","","","numerical material test","",true,"out_of_range","table","Dode medium (DM)\t630\t630\t630\t630\t12.60%"],["doi:10.3390/ma17184486","Ti-42.3Zr-28Cu-8.3Nb-4.7Ni","reduced elastic modulus",105.0,null,null,null,"GPa","","","","nanoindentation","0.05 s−1",false,"","methods","The hardness (H) and reduced elastic modulus (Er) of the specimens were determined using nanoindentation on Agilent G200 instrument with Berkovich diamond indenter (Agilent, Santa Clara, CA, USA)."],["doi:10.3390/ma17215205","AA5083-H131","E",82.9,null,null,0.9,"GPa","","","","","",false,"","table","AA5083-H131 []\t82.9 ± 0.9\t273.7 ± 1.0\t410 ± 6.1\t0.15 ± 0.024"],["doi:10.3390/ma17215205","AA5083-H131","E",70.8,null,null,5.2,"GPa","","","","","",false,"","table","AA5083-H131(LD) []\t70.8 ± 5.2\t151.3 ± 1.7\t431.3 ± 1.96\t0.30 ± 0.005"],["doi:10.3390/ma17215205","AA5083-H131","E",68.9,null,null,5.9,"GPa","","","","","",false,"","table","AA5083-H131(BD) []\t68.9 ± 5.9\t157.7 ± 1.2\t246.2 ± 45.9\t0.08 ± 0.045"],["doi:10.3390/ma17225613","Ti-TiC MMCs","Young’s modulus",149.0,null,null,null,"GPa","room temperature","as-built SLM","","tensile test","",false,"","abstract","Ti-TiC MMCs fabricated in this study reported fracture strains in tension up to 1.7% for a Young’s modulus of 149 GPa."],["doi:10.3390/ma17225613","TiC23","Young’s moduli",361.0,null,null,16.0,"GPa","","heat-treated","","CPFEM prediction","",true,"out_of_range","results_discussion","Using this relation and the C/Ti ratio calculated from XRD measurements, the average Young’s moduli for the TiCx phases in heat-treated TiC23 and TiC45 are estimated to be 361 ± 16 GPa and 379 ± 16 GPa, respectively."],["doi:10.3390/ma17225613","TiC45","Young’s moduli",379.0,null,null,16.0,"GPa","","heat-treated","","CPFEM prediction","",true,"out_of_range","results_discussion","Using this relation and the C/Ti ratio calculated from XRD measurements, the average Young’s moduli for the TiCx phases in heat-treated TiC23 and TiC45 are estimated to be 361 ± 16 GPa and 379 ± 16 GPa, respectively."],["doi:10.3390/ma17225613","Ti-TiC","Young’s modulus",150.0,null,null,null,"GPa","room temperature","","","tensile test","",false,"","results_discussion","The Young’s modulus does not appear to be affected by the heat treatment with all values slightly below 150 GPa."],["doi:10.3390/ma17225613","CP-Ti Grade 2","Young’s moduli",149.0,null,null,null,"GPa","","","","","",false,"","conclusions","The effect of the variation of TiC elastic properties and volumetric fraction on composite elastic properties is discussed. - Young’s moduli of both MMCs are 26% higher (149 GPa) than the one of Ti grade 2. - The fracture strain after heat treatment is more than twice the one observed in as-built conditions thanks to the conversion of dendritic TiCx into equiaxed TiCx. - The elastic modulus is not affected by the heat treatment."],["doi:10.3390/ma17225613","Ti-TiC","elastic modulus",149.0,null,null,null,"GPa","","","","","",false,"","conclusions","The value is 30% higher than previously reported for Ti-based MMCs produced by LPBF with a similar elastic modulus."],["doi:10.3390/ma18153479","Scalmalloy®","Es",68.15,null,null,3.34,"GPa","","AB","","compressive test","",false,"","results_discussion","In contrast, Es was basically unaltered by the heat treatment, having measured values of 68.15 ± 3.34 GPa for the AB condition and 68.87 ± 2.25 GPa for the HT one."],["doi:10.3390/ma18153479","Scalmalloy®","E˜",1.42,null,null,null,"GPa","","AB","","compressive test","",false,"out_of_range","results_discussion","In particular, the values of E˜ are 1.42 and 2.00 GPa for AB and HT conditions, respectively, whereas values of σy are, respectively, 39.87 and 62.19 MPa."],["doi:10.3390/ma18153479","Scalmalloy®","Es",68.87,null,null,2.25,"GPa","","HT","","compressive test","",false,"","results_discussion","In contrast, Es was basically unaltered by the heat treatment, having measured values of 68.15 ± 3.34 GPa for the AB condition and 68.87 ± 2.25 GPa for the HT one."],["doi:10.3390/ma19010010","Ti-3.4Mo-2Fe","MoE",9.2,null,null,null,"GPa","","","","","",false,"out_of_range","table","Ti-3.4Mo-2Fe\t9.2\t818.9\t2.412\t2.792\t4.105"],["doi:10.3390/ma19010010","Ti-9.2Mo-2Fe","MoE",15.0,null,null,null,"GPa","","","","","",false,"out_of_range","table","Ti-9.2Mo-2Fe\t15\t763.8\t2.397\t2.801\t4.178"],["doi:10.3390/ma19010010","Ti-5Mo-2Fe","MoE",10.8,null,null,null,"GPa","","","","","",false,"out_of_range","table","Ti-5Mo-2Fe\t10.8\t803.7\t2.408\t2.794\t4.122"],["doi:10.3390/ma6114930","Ti-6Al-4V","EAcoust",111.5,null,null,1.1,"GPa","","as-cast","","","",false,"","table","Ti–6Al–4V\t0.326 ± 0.003\t111.5 ± 1.1\t42.0 ± 0.4\t106.6 ± 1.1"],["doi:10.3390/ma6114930","Ti40Zr20Hf20Fe20","Er",104.0,null,null,3.0,"GPa","","","","nanoindentation","",false,"","table","Ti40Zr20Hf20Fe20\t8.7 ± 0.2\t104 ± 3\t0.083 ± 0.003\t0.060 ± 0.006\t0.554 ± 0.019\t0.446 ± 0.016"],["doi:10.3390/ma6114930","Ti-6Al-4V","Er",121.0,null,null,3.0,"GPa","","","","nanoindentation","",false,"","table","Ti–6Al–4V\t5.0 ± 0.1\t121 ± 3\t0.041 ± 0.001\t0.009 ± 0.001\t0.254 ± 0.005\t0.746 ± 0.014"],["doi:10.3390/ma6114930","Ti40Zr20Hf20Fe20","reduced Young’s modulus",104.0,null,null,null,"GPa","","","","nanoindentation","",false,"","results_discussion","Concerning the reduced Young’s modulus, the studied Ti40Zr20Hf20Fe20 alloy shows a lower value (104 GPa) than the Ti–6Al–4V alloy (121 GPa), in agreement with acoustic measurements."],["doi:10.3390/ma6114930","Ti-40Zr-20Fe-20Hf","reduced Young’s modulus",0.0,null,null,null,"","","","","nanoindentation","",false,"unit_missing","methods","The method of Oliver and Pharr was used to determine the hardness and the reduced Young’s modulus [40]."],["doi:10.3390/ma6114930","Ti-6Al-4V","reduced Young’s modulus",121.0,null,null,null,"GPa","","","","nanoindentation","",false,"","results_discussion","Concerning the reduced Young’s modulus, the studied Ti40Zr20Hf20Fe20 alloy shows a lower value (104 GPa) than the Ti–6Al–4V alloy (121 GPa), in agreement with acoustic measurements."],["doi:10.3390/ma6114930","Ti40Zr20Hf20Fe20","EAcoust",102.2,null,null,0.3,"GPa","","as-cast","","","",false,"","table","Ti40Zr20Hf20Fe20\t0.359 ± 0.001\t102.2 ± 0.3\t37.6 ± 0.3\t132.3 ± 1.7"],["doi:10.3390/ma6125700","Ti-40Nb","Young’s modulus",77.0,null,null,3.1,"GPa","","hot-pressed","","","",false,"","results_discussion","The Young’s modulus SLM-fabricated material (33 ± 2 GPa, median = 33.0 GPa; variance = 4.1 GPa) was significantly higher than that for the hot-pressed material (77.0 ± 3.1 GPa) (median 76.5 GPa; variance = 5.1 GPa) (p = 0.01)."],["doi:10.3390/ma6125700","Ti-40Nb","Young’s modulus",33.0,null,null,2.0,"GPa","","as-built SLM","","","",false,"","results_discussion","The Young’s modulus SLM-fabricated material (33 ± 2 GPa, median = 33.0 GPa; variance = 4.1 GPa) was significantly higher than that for the hot-pressed material (77.0 ± 3.1 GPa) (median 76.5 GPa; variance = 5.1 GPa) (p = 0.01)."],["doi:10.3390/ma6125700","Ti-40Nb","compressive elastic modulus",33.0,31.0,35.0,2.0,"GPa","","as-built SLM","","","",false,"","abstract","The total porosity, compressive strength, and compressive elastic modulus of the SLM-fabricated material were determined as 17% ± 1%, 968 ± 8 MPa, and 33 ± 2 GPa, respectively."],["doi:10.3390/ma6125700","Ti-40Nb","modulus",33.0,null,null,2.0,"GPa","","as-built SLM","","","",false,"","conclusions","In both sets of cylinders, the porosity was not interconnected but was homogeneously distributed over the cylinder volume. - -Compressive strength and modulus of the SLM-fabricated material were 968 ± 8 MPa and 33 ± 2 GPa, respectively, whereas the corresponding values for
