Repository: akhtar07/tisci-explorer

# TiSci Explorer

A read-only, static explorer for **TiSci**, an autonomous research agent for titanium alloys. TiSci reads the
titanium-alloy literature, builds a knowledge graph and a table of measured values, proposes hypotheses where the
graph has gaps, and tests them with DFT (MACE / VASP) and the ICME-lite multiscale chain.

**Live site:** https://akhtar07.github.io/tisci-explorer/

The site has seven sections:

| Section | What it shows |
|---|---|
| Overview | Corpus → graph → facts → hypotheses → verdicts, with the snapshot's counts |
| Worked example | One full loop for W in α-Ti: graph path, hypothesis, novelty check, DFT test, verdict, follow-up, DAMASK |

File: data/facts/alpha_fraction.json (part 4 of 9)
"0.0005 s⁻¹",false,"","results",""],["oa:W2600835049","Ti-5Al-5Mo-5V-3Cr","area fractions of the a phase",7.0,null,null,null,"%","","hot compressed at 800°C, strain 1.2, strain rate 0.0005 s⁻¹","","","0.0005 s⁻¹",false,"","results",""],["oa:W2600835049","Ti-5Al-5Mo-5V-3Cr","area fraction of the a phase",4.0,null,null,null,"%","","hot compressed at 800°C, strain 1.2, strain rate 0.001 s⁻¹","","","0.001 s⁻¹",false,"","results",""],["oa:W2600835049","Ti-5Al-5Mo-5V-3Cr","area fraction of the a phase",7.0,null,null,null,"%","","heat treated at 800°C for 40 min","","","0.001 s⁻¹",false,"","results",""],["oa:W2600835049","Ti-5Al-5Mo-5V-3Cr","amount of a having a deviation higher than 10°",26.0,null,null,null,"%","","heat treated at 800°C for 40 min","","","0.0005 s⁻¹",false,"","results",""],["oa:W2600835049","Ti-5Al-5Mo-5V-3Cr","amount of a having a deviation higher than 10°",66.0,null,null,null,"%","","hot compressed at 800°C, strain 1.2, strain rate 0.0005 s⁻¹","","","0.0005 s⁻¹",false,"","results",""],["oa:W2600835049","Ti-5Al-5Mo-5V-3Cr","amount of a grains deviated with more than 10°",51.0,null,null,null,"%","","hot compressed at 800°C, strain 1.2","","","0.001 s⁻¹",false,"","results",""],["oa:W2606151666","TA15","volume fraction",19.6,null,null,2.0,"%","","slowly cooled from above β transus","","","",false,"","results_discussion","The residual intergranular β phase presents a layer morphology interlacing with the primary α phase like a basketweave, and the volume fraction is measured to be ~19.6% ± 2.0%."],["oa:W2606616468","","volume fraction of 65%",65.0,null,null,null,"%","","","lamellar","","",false,"","results",""],["oa:W2606616468","","fraction of the primary α-phase grains does not exceed 25%",25.0,null,null,null,"%","","","","","",false,"","results",""],["oa:W2606616468","","volume fraction of the α-phase was increased after this treatment from 85 to 94%",89.5,85.0,94.0,null,"%","","","","","",false,"","results",""],["oa:W2606616468","UFG Ti-6Al-4V","fraction of the harder α-phase",94.0,null,null,null,"%","","HT+ECAP followed by extrusion","","","",false,"","discussion",""],["oa:W2612713090","Ti-5Al-5Mo-5V-3Cr","α phase forms mainly at β grain boundaries",0.0,null,null,null,"","","aged at 1073 K","","","",false,"unit_missing","results_discussion","When the ageing temperature is 1073 K (Fig. 3 a 1), the α phase forms mainly at β grain boundaries and occasionally in the grain interiors."],["oa:W2628243383","Ti-12Mo","proportion of α′′",6.0,null,null,null,"%","","","","","",false,"","discussion",""],["oa:W2628243383","Ti-12Mo","proportion of martensite",6.0,null,null,null,"%","","","","","",false,"","discussion",""],["oa:W2667990463","","maximum Ti3Al",15.0,null,null,null,"%","","","","","",false,"","conclusions","Also, the maximum Ti3Al observed also occurred at the same scanning speed and it was found to be 15%."],["oa:W2727920394","","volume fraction of the 𝛼𝛼 phase",36.5,36.0,37.0,null,"%","","","","","",false,"","conclusions",""],["oa:W2734611303","TiAl OX 45-3","α2 fractions",25.0,null,null,null,"%","","stabilized state","lamellar","","",false,"","methods","Fig. 4b shows the resulting structure with γ and α2 fractions of around 75% and 25%, respectively, and a lamellar fraction of 26%."],["oa:W2734611303","TiAl OX 45-3","γ fractions",75.0,null,null,null,"%","","stabilized state","lamellar","","",false,"","methods","Fig. 4b shows the resulting structure with γ and α2 fractions of around 75% and 25%, respectively, and a lamellar fraction of 26%."],["oa:W2739552541","","volume fraction of the material",2.0,null,null,null,"%","","","","","",false,"","methods",""],["oa:W2743715478","Ti-6Al-7Nb","α-phase fraction",20.0,null,null,null,"%","","as-ECAPed","duplex","","",false,"","results","The material after ECAP, as shown in Figure 7(a), has the typical duplex microstructure consisting of approximately 20% of heavily deformed primary α-phase and significantly fragmented α + β region, which contains slightly elongated β-phase particles appearing white in the micrograph due to chemical contrast."],["oa:W2748262173","Ti-6Al-4V","amount fractions of nitrogen",33.3,null,null,null,"%","","","","EBSD analysis","",false,"","results_discussion","Detailed EBSD analysis confirmed the presence of \u0002-Ti2N nitrides at the atomic ratio N/Ti 33.3 % of amount fractions of nitrogen and 66.7 % of amount fractions of titanium (Figure 4b)."],["oa:W2748262173","Ti-6Al-4V","amount fractions of titanium",66.7,null,null,null,"%","","","","EBSD analysis","",false,"","results_discussion","Detailed EBSD analysis confirmed the presence of \u0002-Ti2N nitrides at the atomic ratio N/Ti 33.3 % of amount fractions of nitrogen and 66.7 % of amount fractions of titanium (Figure 4b)."],["oa:W2748262173","Ti-6Al-4V","amount fractions of nitrogen",37.9,null,null,null,"%","","","","EBSD analysis","",false,"","results_discussion","580 Materiali in tehnologije / Materials and technology 51 (2017) 4, 577–583 MATERIALI IN TEHNOLOGIJE/MATERIALS AND TECHNOLOGY (1967–2017) – 50 LET/50 YEARS Figure 5: SEM micrograph of: a) the bottom region C of the nitrided surface layer SL1 and b) Kikuchi lines of EBSD analysis in the C region indicating Ti2N phase type of the composition N (33.3 % of amount fractions) and Ti (66.7 % of amount fractions) Figure 4: SEM micrograph of: a) the middle region B of the nitrided surface layer SL1 and "],["oa:W2748262173","Ti-6Al-4V","amount fractions of titanium",62.1,null,null,null,"%","","","","EBSD analysis","",false,"","results_discussion","580 Materiali in tehnologije / Materials and technology 51 (2017) 4, 577–583 MATERIALI IN TEHNOLOGIJE/MATERIALS AND TECHNOLOGY (1967–2017) – 50 LET/50 YEARS Figure 5: SEM micrograph of: a) the bottom region C of the nitrided surface layer SL1 and b) Kikuchi lines of EBSD analysis in the C region indicating Ti2N phase type of the composition N (33.3 % of amount fractions) and Ti (66.7 % of amount fractions) Figure 4: SEM micrograph of: a) the middle region B of the nitrided surface layer SL1 and "],["oa:W2750973101","SLM Ti6Al4V","β content between α/𝛼′ laths and at higher temperature nano β growing within α laths",98.2,null,null,null,"%","770 °C","as-built SLM","martensitic α'","","",false,"","conclusions",""],["oa:W2751420321","Ti-5Al-2Sn-2Zr-4Mo-4Cr","b/a phase transformation occurred along the b GBs as expected.16.2% (in length) of the GBs had aGB precipitates",16.2,null,null,null,"%","800 °C","after 200 s holding time at 800 °C","","","",false,"","results",""],["oa:W2755393646","β20C","fraction of high-angle grain boundaries (≥15°)",60.7,null,null,null,"%","room temperature","annealed at 850 °C for 2 h followed by furnace cooling","","","10−3/s",false,"","abstract","Subsequently, α phase undergoes static recrystallization with an increasing fraction of high-angle grain boundaries (21.1%→60.7%) under annealing, while the grains are equiaxed with refined grain sizes of 1.63 µm observed from the rolling direction (RD) and 1.66 µm observed from the transverse direction (TD)."],["oa:W2755393646","β20C","fraction of high-angle grain boundaries (≥15°)",21.1,null,null,null,"%","room temperature","hot-rolled","","","10−3/s",false,"","abstract","It was found that dynamic recovery occurs mainly in β phase, while α phase undergoes both a dynamic recovery and continuous incomplete dynamic recrystallization with a fraction of high-angle grain boundaries (≥15°) of 21.1% under hot-rolling."],["oa:W2755393646","β20C","fractions of α phase",82.5,null,null,null,"%","","as-cast","","","",false,"","results_discussion","Statistics indicate that the fractions of α phase and β phase are 82.5% and 17.5%, respectively."],["oa:W2755393646","β20C","fractions of α phase",23.7,null,null,null,"%","","hot rolled","","","",false,"","results_discussion","After hot rolling, the fractions of α phase and β phase are found to be 23.7% and 76.3%, respectively."],["oa:W2755393646","β20C","fractions of α phase",59.0,null,null,null,"%","","recrystallized","","","",false,"","results_discussion","With the recrystallized α grains growing, the fractions of α phase increases to 59%, and the fractions of β phase decreases to 41%."],["oa:W2762238578","Ti-5Al-2Sn-2Zr-4Mo-4Cr","fraction de phase",49.0,null,null,null,"%","600 °C","","","","",false,"","conclusions",""],["oa:W2762238578","Ti-5Al-2Sn-2Zr-4Mo-4Cr","quantité totale de phase",64.5,64.0,65.0,null,"%","","","","","",false,"","conclusions",""],["oa:W2762238578","Ti-5Al-2Sn-2Zr-4Mo-4Cr","fraction volumique de phase totale",65.0,63.0,67.0,2.0,"%","","revenu 1 °C.s⁻¹ à 620 °C","Colonies 35%","","",false,"","conclusions",""],["oa:W2762238578","Ti-5Al-2Sn-2Zr-4Mo-4Cr","fraction de phase",46.0,43.0,49.0,null,"%","620 °C","","","","",false,"","conclusions",""],["oa:W2762238578","Ti-5Al-2Sn-2Zr-4Mo-4Cr","fraction totale de phase α",13.0,null,null,null,"%","","aged 6000 h at 450 °C","","","",false,"","conclusions",""],["oa:W2762238578","Ti-5Al-2Sn-2Zr-4Mo-4Cr","fraction volumique de phase totale",64.0,62.0,66.0,2.0,"%","","revenu 1 °C.s⁻¹ à 620 °C","Intragranulaire 45%","","",false,"","conclusions",""],["oa:W2762238578","Ti-5Al-2Sn-2Zr-4Mo-4Cr","fraction volumique des grains H<wndairc",80.0,null,null,null,"%","","","","","",false,"","discussion",""],["oa:W2762238578","Ti-5Al-2Sn-2Zr-4Mo-4Cr","fraction des grains αsecondaire",14.0,null,null,null,"%","","","","","",false,"","conclusions",""],["oa:W2762238578","Ti-5Al-5Mo-5V-3Cr","fraction de phase",35.0,null,null,null,"%","","","colonies","","",false,"","discussion",""],["oa:W2762238578","Ti-5Al-2Sn-2Zr-4Mo-4Cr","fraction de phase",52.0,null,null,null,"%","620 °C","","Colonies 35%","","",false,"","conclusions",""],["oa:W2762238578","Ti-5Al-2Sn-2Zr-4Mo-4Cr","fraction totale de phase",65.0,null,null,null,"%","","","","","",false,"","discussion",""],["oa:W2762238578","Ti-5Al-2Sn-2Zr-4Mo-4Cr","fraction calculée",85.0,null,null,null,"%","","","","","",false,"","discussion",""],["oa:W2762238578","Ti-5Al-5Mo-5V-3Cr","fraction de phase",25.0,null,null,null,"%","","","intragranular","","",false,"","discussion",""],["oa:W2762238578","Ti-5Al-2Sn-2Zr-4Mo-4Cr","fraction volumique de phase",44.0,null,null,null,"%","","","","","",false,"","conclusions",""],["oa:W2762238578","Ti-5Al-2Sn-2Zr-4Mo-4Cr","fraction de phase",60.0,null,null,null,"%","560 °C","","","","",false,"","conclusions",""],["oa:W2762238578","Ti-5Al-2Sn-2Zr-4Mo-4Cr","fraction volumique de phase totale",64.0,62.0,66.0,2.0,"%","","revenu 1 °C.s⁻¹ à 620 °C","Intragranulaire 35%","","",false,"","conclusions",""],["oa:W2762238578","Ti-5Al-2Sn-2Zr-4Mo-4Cr","fraction des grains αprimaire",51.0,null,null,null,"%","","","","","",false,"","conclusions",""],["oa:W2762238578","Ti-5Al-2Sn-2Zr-4Mo-4Cr","fraction de grains primam•",54.0,null,null,null,"%","","","","","",false,"","conclusions",""],["oa:W2762238578","Ti-5Al-2Sn-2Zr-4Mo-4Cr","fraction volumique des grains primaire",46.0,null,null,null,"%","","","","analyse d'image","",false,"","conclusions",""],["oa:W2764211901","Ti-13Nb-13Zr","α phase fraction",36.5,null,null,null,"%","","6 GPa, 3 turns","","","",false,"","results_discussion","With the highest pressure of 6 GPa (Figure 3f), the phases are better distributed along the sample volume, and there is a slightly decrease of the α phase (yellow color) from 40.5% (4.5 GPa) to 36.5% (6 GPa), β phase is kept at a stable value (blue color), and the ω phase (red color) is increased from 17.4% to 21.1%."],["oa:W2764211901","Ti-13Nb-13Zr","α phase fraction",24.7,null,null,null,"%","","1 GPa, 3 turns","","","",false,"","results_discussion","Figure 3(c) shows the presence of only α phase (yellow color) and β phase (blue color), the proportions of these phases are: 24.7% for α phase and 75.3 % for β phase."],["oa:W2764211901","Ti-13Nb-13Zr","α phase fraction",40.5,null,null,null,"%","","4.5 GPa, 3 turns","","","",false,"","results_discussion","When the load is increased to 4.5 GPa (Figure 3f) there is an increase of α phase (yellow color) from 24.7% (1 GPa) to 40, 5% (4.5 GPa), β phase (blue color) has a decrease from 75.3% to 42.1% and the ω phase (red color) starts to appear with a fraction of 17.4%."],["oa:W2764211901","Ti-13Nb-13Zr","partial transformation of the alpha phase to the omega phase",0.5,0.0,1.0,null,"","","HPT 4.5 GPa","omega phase","","",false,"unit_missing","conclusions","The following conclusions can be drawn from the present study: • Ti-13Nb-13Zr alloy subjected to the HPT process resulted in considerable grain refinement, where the grains are smaller than 1 micron which places this material in the ultrafine grain category; • There is a considerable increase in hardness, due to the great grain refinement and the partial transformation of the alpha phase to the omega phase; • The alpha phase transformation to the omega phase is increased for pressures of 4.5 GPa"],["oa:W2764211901","Ti-13Nb-13Zr","partial transformation of the alpha phase to the omega phase",0.5,0.0,1.0,null,"","","HPT 6 GPa","omega phase","","",false,"unit_missing","conclusions","The following conclusions can be drawn from the present study: • Ti-13Nb-13Zr alloy subjected to the HPT process resulted in considerable grain refinement, where the grains are smaller than 1 micron which places this material in the ultrafine grain category; • There is a considerable increase in hardness, due to the great grain refinement and the partial transformation of the alpha phase to the omega phase; • The alpha phase transformation to the omega phase is increased for pressures of 4.5 GPa"],["oa:W2765289164","Ti-5Al-2Sn-2Zr-4Mo-4Cr","β phase fraction",40.0,null,null,null,"%","","equiaxed (α+β)","equiaxed","","",false,"","methods","By image analysis, it was determined that the β phase fraction was 42% in the lamellar starting microstructure and 40% in the equiaxed starting microstructure."],["oa:W2765289164","Ti-5Al-2Sn-2Zr-4Mo-4Cr","average aspect ratio of the α-lamellae",24.0,null,null,null,"","","lamellar (α+β)","lamellar","","",false,"unit_missing","methods","The microstructural analysis of Figure (a) and (b) revealed that the grain size of the coarse prior β grain was approximately 1 mm, the lamellar width of the α phase was approximately 0.46 μm, and that the average aspect ratio of the α-lamellae was 24."],["oa:W2765289164","Ti-5Al-2Sn-2Zr-4Mo-4Cr","β phase fraction",42.0,null,null,null,"%","","lamellar (α+β)","lamellar","","",false,"","methods","By image analysis, it was determined that the β phase fraction was 42% in the lamellar starting microstructure and 40% in the equiaxed starting microstructure."],["oa:W2766774310","Ti-6Al-4V","αgb fractions",0.0013,0.0005,0.002,null,"","","as-built wire-feed deposited","bimodal","","",false,"unit_missing","results_discussion","The model predicts 3–6% αgb in the deposited material, as seen in , and the experimental measurements indicate αgb fractions between 0.05–0.2%, as seen in ."],["oa:W2766997448","TC21","volume fraction",65.0,null,null,null,"%","","","","","",false,"","results_discussion","diameter of α phase was approximately 2.5 µm and its volume fraction approached to 65%."],["oa:W2766997448","TC21","volume fraction",52.0,null,null,null,"%","","AC","","","",false,"","results_discussion","For WQ condition, the grain size of primary α phase was in the range of 3.05 µm and the volume fraction was about 58%, and those in AC condition increased to 4.08 µm and decreased to 52%, respectively."],["oa:W2766997448","TC21","volume fraction",58.0,null,null,null,"%","","WQ","","","",false,"","results_discussion","For WQ condition, the grain size of primary α phase was in the range of 3.05 µm and the volume fraction was about 58%, and those in AC condition increased to 4.08 µm and decreased to 52%, respectively."],["oa:W2768106972","Ti-6Al-4V","volume fraction of α",80.0,75.0,85.0,5.0,"%","","","","","",false,"","abstract","The volume fraction of α, Vα, in the matrix is approximately 80% ± 5%, whereas Vα in all joints range between 60-70 %; the decrease in α volume fraction is due to Ni and Cu being β–stabilisers therefore lowering the temperature of the α + β phase ﬁeld [2]."],["oa:W2768106972","Ti-6Al-4V","Vα in all joints",65.0,60.0,70.0,null,"%","","","","","",false,"","abstract","The volume fraction of α, Vα, in the matrix is approximately 80% ± 5%, whereas Vα in all joints range between 60-70 %; the decrease in α volume fraction is due to Ni and Cu being β–stabilisers therefore lowering the temperature of the α + β phase ﬁeld [2]."],["oa:W2769240177","Ti-6Al-4V","proportion of lamellae inclined with an angle higher than 45 deg",81.0,null,null,null,"%","","b","lamellar","","",false,"","methods",""],["oa:W2771818832","Ti350(A)","percentual da fase alfa",2.5,null,null,null,"%","","cryogenic treatment","lath-shaped α\"","","",false,"","front",""],["oa:W2771818832","Ti352(A)","percentual da fase alfa",2.5,null,null,null,"%","","cryogenic treatment","lath-shaped α\"","","",false,"","front",""],["oa:W2771818832","Ti35Nb","percentual da fase alfa",0.0,null,null,null,"%","","5% Sn, water quenched","beta","","",false,"","front",""],["oa:W2771818832","Ti35Nb2,5Sn","concentração da fase martensíta",47.47,null,null,null,"%","","deformed 80% + solutionized 900°C/30min + water quenched + aged 400°C/48h","martensitic α'","","",false,"","front",""],["oa:W2781582893","Ti-6Al-4V","β-fraction",10.0,null,null,null,"%","","STA 800°C/1h + 500°C/4h","","","",false,"","results_discussion","As shown in table 1, the β-fraction for T800 samples is about 10 %."],["oa:W2783418812","Ti4522XD","fraction of α2",31.0,null,null,39.0,"%","","as-received","lamellar","","",false,"","methods","The reported fraction of α2 and γ was, respectively, 31 and 69 %, with an average lamellar thickness of λα2 =319 ± 39 nm and λγ =287 ± 133 nm."],["oa:W2783418812","Ti4522XD","fraction of γ",69.0,null,null,133.0,"%","","as-received","lamellar","","",false,"","methods","The reported fraction of α2 and γ was, respectively, 31 and 69 %, with an average lamellar thickness of λα2 =319 ± 39 nm and λγ =287 ± 133 nm."],["oa:W2783943878","","α percentage",0.0,null,null,null,"","","","","","",false,"unit_missing","discussion",""],["oa:W2786023543","Ti-6Al-4V","proportion de phase β",0.05,0.05,0.15,null,"","room temperature","annealed","bimodal","","",false,"unit_missing","conclusions",""],["oa:W2788005526","Ti-6Al-4V","α phase",41.0,null,null,null,"%","","annealed at 910 °C for 30 min to 2 h","","","",false,"","results","Phase fraction equilibrium (41% α phase) is reached between 30 min and 2 h."],["oa:W2788005526","Ti-6Al-4V","α/α’ phase fraction",41.0,null,null,null,"%","","annealed at 960 °C","","","",false,"","results","It is interesting to note that the α/α’phase fraction and grain size is similar to that of the sample annealed at 910 °C for 30 min."],["oa:W2788005526","Ti-6Al-4V","α/β Phase Fraction",87.0,null,null,null,"%","","annealed 750°C/8h + air cooled","","","",false,"","table","750, 8 h AC\t\t87%\t0.5–1.5 μm"],["oa:W2788005526","Ti-6Al-4V","α/β Phase Fraction",87.0,null,null,null,"%","","annealed 800°C/2h + furnace cooled","","","",false,"","table","800, 2 h, FC\t\t87%\t1–2 μm"],["oa:W2788005526","Ti-6Al-4V","α/β Phase Fraction",65.0,null,null,null,"%","","annealed 870°C/4h + air cooled","","","",false,"","table","870, 4 h AC\t\t65%\t1.5–2.5 μm"],["oa:W2788005526","Ti-6Al-4V","α/β Phase Fraction",88.0,null,null,null,"%","","annealed 870°C/2h + furnace cooled","","","",false,"","table","870, 2 h, FC\t\t88%\t1.5–3.5 μm"],["oa:W2788005526","Ti-6Al-4V","α/α’ Phase Fraction",60.0,null,null,null,"%","","annealed 910°C/30min","","","",false,"","table","910, 30 min\t\t60%\t1.5 μm"],["oa:W2788005526","Ti-6Al-4V","α/α’ Phase Fraction",41.0,null,null,null,"%","","annealed 910°C/2h","","","",false,"","table","910, 2 h\t\t41%\t1.5 μm"],["oa:W2788005526","Ti-6Al-4V","α/α’ Phase Fraction",41.0,null,null,null,"%","","annealed 910°C/8h","","","",false,"","table","910, 8 h\t\t41%\t2.8 μm"],["oa:W2788005526","Ti-6Al-4V","α/α’ Phase Fraction",20.0,null,null,null,"%","","annealed 945°C/4h","","","",false,"","table","945, 4 h\t\t20%\t3.5 μm"],["oa:W2788005526","Ti-6Al-4V","α/α’ Phase Fraction",58.0,null,null,null,"%","","annealed 960°C/30min","","","",false,"","table","960, 30 min\t\t58%\t1.5 μm"],["oa:W2788005526","Ti-6Al-4V","α/α’ Phase Fraction",8.0,null,null,null,"%","","annealed 960°C/4h","","","",false,"","table","960, 4 h\t\t8%\t1.5 μm"],["oa:W2788005526","Ti-6Al-4V","α/α’ Phase Fraction",30.0,null,null,null,"%","","annealed 960°C/4h, FC to 930°C","","","",false,"","table","960, 4 h, FC to 930\t\t30%\t8 μm"],["oa:W2788005526","Ti-6Al-4V","α/α’ Phase Fraction",48.0,null,null,null,"%","","annealed 960°C/4h, FC to 900°C","","","",false,"","table","960, 4 h, FC to 900\t\t48%\t11 μm"],["oa:W2788005526","Ti-6Al-4V","αp/αs Phase Fraction",41.0,null,null,null,"%","","910°C, 8 h WQ, followed by 750°C, 4 h FC","bimodal","","",false,"","table","910, 8 h WQ, followed by 750 4 h FC\t\t~41%\tPrimary: 5 μm Secondary: 1 μm"],["oa:W2793703251","Ti-48Al-2Cr-2Nb","volume fraction (fγ) of γ bands",27.0,null,null,null,"%","","as-built EBM, θ = 0°","","","",false,"","results",""],["oa:W2793703251","Ti-48Al-2Cr-2Nb","volume fraction (fγ) of γ bands",27.0,null,null,null,"%","","as-built EBM, θ = 45°","","","",false,"","results",""],["oa:W2800249796","","fraction of the latter",25.0,null,null,null,"%","","","martensitic","","",false,"","methods",""],["oa:W2800249796","","volume fraction",65.0,null,null,null,"%","","","","","",false,"","methods",""],["oa:W2800749335","Ti50A","area fractions of δ-TiHx",12.5,12.2,12.8,0.3,"%","","hydrogen charged","","","",false,"","results_discussion",""],["oa:W2800749335","Ti50A","area fractions of ε-TiH2",4.9,4.4,5.4,0.5,"%","","hydrogen charged","","","",false,"","results_discussion",""],["oa:W2802159804","Ti50A","area fractions of δ-TiHx",12.5,12.2,12.8,0.3,"%","","hydrogen-charged","","Channel 5 software","",false,"","results_discussion",""],["oa:W2802159804","Ti50A","area fractions of ε-TiH2",4.9,4.4,5.4,0.5,"%","","hydrogen-charged","","Channel 5 software","",false,"","results_discussion",""],["oa:W2802585007","Ti-9Mo-6W","volume fraction of α phase",55.2,55.2,55.2,null,"%","","","","","",false,"","results","The volume fractions of both α and β phases in the nanometre-grained duplex structure region were measured to be 55.2% and 44.8%, respectively."],["oa:W2802585007","Ti-9Mo-6W","volume fraction of α phase",30.8,30.8,30.8,null,"%","","","","","",false,"","results","The volume fractions of both α and β phases were measured to be 30.8% and 69.2%, respectively."],["oa:W2802936142","","taux de phase alpha",30.0,null,null,null,"%","","","","","",false,"","conclusions",""],["oa:W2803564641","Alloy B","y phase",75.0,null,null,null,"%","","forged and aged (900°C/24hrs)","very fine grained three phase","","",false,"","conclusions",""],["oa:W2803564641","Alloy B","a2 phase",9.0,null,null,null,"%","","forged and aged (900°C/24hrs)","very fine grained three phase","","",false,"","conclusions",""],["oa:W2803564641","Alloy B","p phase",16.0,null,null,null,"%","","forged and aged (900°C/24hrs)","very fine grained three phase","","",false,"","conclusions",""],["oa:W2803564641","Beta gamma TiAl alloy","y phase",75.0,null,null,null,"%","","forged and aged (900°C/24hrs)","very fine grained three phase","","",false,"","conclusions",""],["oa:W2803564641","Beta gamma TiAl alloy","a2 phase",9.0,null,null,null,"%","","forged and aged (900°C/24hrs)","very fine grained three phase","","",false,"","conclusions",""],["oa:W2803564641","Beta gamma TiAl alloy","p phase",16.0,null,null,null,"%","","forged and aged (900°C/24hrs)","very fine grained three phase","","",false,"","conclusions",""],["oa:W2803564641","","P phase volume fraction",0.0,0.0,0.0,null,"","","SCSHT at 1280 °C","lamellar","","",false,"unit_missing","conclusions",""],["oa:W2803564641","G2","p phase volume fraction",0.0,0.0,0.0,null,"","","aged at 900 °C","lamellar","","",false,"unit_missing","conclusions",""],["oa:W2803564641","G2","p phase volume fraction",0.0,0.0,0.0,null,"","","aged at 950 °C","lamellar","","",false,"unit_missing","conclusions",""],["oa:W2803564641","G2","p phase volume fraction",0.0,0.0,0.0,null,"","","aged at 900 °C for 24 h","lamellar","","",false,"unit_missing","conclusions",""],["oa:W2808351044","Ti-6242Si","50% volume fraction of αp",50.0,null,null,null,"%","","","bimodal","","",false,"","methods",""],["oa:W2809776181","Ti-1.52Mo","volume fraction of the α phase",100.0,null,null,null,"%","","","alpha","","",false,"","discussion","In the Ti-5.04Al/Ti-1.52Mo diffusion couple, the results show that the volume fraction of the α phase increases from 87% to 100% from the Ti-5.04Al-side to the Ti-1.52Mo-side, as shown in b."],["oa:W2809776181","Ti-7.58Al-4.97Mo","volume fraction of the α phase",40.0,null,null,null,"%","","","alpha","","",false,"","discussion","It can be seen from a that the volume fraction of the α phase decreases from 100% to 40% while the width of the α phase decreases from 3 μm to 0.5 μm from the Ti-side to Ti-7.58Al-4.97Mo-side in the Ti/Ti-7.58Al-4.97Mo diffusion couple."],["oa:W2810703305","Ti-5Al-5Mo-5V-3Cr","volume fraction of alpha phase",29.5,null,null,null,"%","","aged at 650°C/6h","","","",false,"","results_discussion",""],["oa:W2810703305","Ti-5Al-5Mo-5V-3Cr","volume fraction of alpha phase",28.0,null,null,null,"%","","aged at 650°C/6h","","","",false,"","results_discussion",""],["oa:W2810703305","Ti-5Al-5Mo-5V-3Cr","volume fraction of alpha phase",29.4,null,null,null,"%","","aged at 650°C/6h","","","",false,"","results_discussion",""],["oa:W2884935799","","volume fraction of β phase",50.0,null,null,null,"%","","","","","",false,"","results_discussion",""],["oa:W2884935799","","volume fraction of β phase",40.0,null,null,null,"%","","","","","",false,"","results_discussion",""],["oa:W2888282613","Ti-2La","α volume fraction",95.0,null,null,null,"vol.%","","as-built SLM","","","",false,"unit_mismatch","results","As temperature decreases, a rapid transformation β →α leading to ~95 vol.% of α in ~3.7 min takes place between 900–850 °C."],["oa:W2888282613","Ti-2La","α volume fraction",6.0,null,null,null,"vol.%","","as-built SLM","","","",false,"unit_mismatch","results","During the initial stage of cooling between 950–900 °C, slight formation of α takes place in the L1 + β state, as indicated by an increase of 6 vol.% of α visible in the evolution of phase volume fractions (diagram on the right of Fig. 4a)."],["oa:W2893935480","","content of titanium",99.27,null,null,null,"%","","","","","",false,"","results_discussion","When offset was +0.75 mm, as shown in , the middle part in the thickness direction of the fracture was planar, and its content of titanium was up to about 99.27%, which was similar to the content of the FZ."],["oa:W2893943115","","50 % α",50.0,null,null,null,"%","","","bimodal","","",false,"","discussion",""],["oa:W2893943115","Ti-6Al-4V","α phase",55.0,null,null,null,"%","room temperature","sub-transus heat treatment 920°C/2h + water quenching","dual-phase α+α'","","10-3 s-1",false,"","methods",""],["oa:W2894621773","Ti55531","volume fraction of αp",6.5,6.0,7.0,null,"%","","","","","",false,"","results_discussion","Moreover, the volume fraction of αp was about 6%~7%, and with 2~3 μm in size."],["oa:W2896727272","Ti-6Al-4V","α area percentages",72.9,null,null,null,"%","","","","","",false,"","discussion",""],["oa:W2896727272","Ti-6Al-4V","α fraction",0.725,0.69,0.76,null,"","","","","","",false,"unit_missing","discussion",""],["oa:W2896727272","Ti-6Al-4V","α fraction",90.08,null,null,null,"%","","","","","",false,"","discussion",""],["oa:W2896727272","Ti-6Al-4V","α area percentages",72.71,null,null,null,"%","","","","","",false,"","discussion",""],["oa:W2896727272","Ti-6Al-4V","α fraction",0.76,null,null,null,"","","","","","",false,"unit_missing","discussion",""],["oa:W2898157334","Ti-10V-2Fe-3Al","13% nodules αp, de 47% lamelles αs",47.0,47.0,47.0,null,"%","","","bimodal","","",false,"","conclusions",""],["oa:W2898157334","Ti-10V-2Fe-3Al","13% nodules αp, de 47% lamelles αs",13.0,13.0,13.0,null,"%","","","bimodal","","",false,"","conclusions",""],["oa:W2898488933","Ti/TiB","volume fraction of titanium",78.6,null,null,null,"%","","","","","",false,"","results_discussion",""],["oa:W2899103927","Ti-6Al-4V","70% primary alpha",70.0,null,null,null,"%","","","","","",true,"","methods",""],["oa:W2899103927","Ti-6Al-4V","70% primary alpha and 30% transformed beta",70.0,null,null,null,"%","","","","","",true,"","methods",""],["oa:W2899103927","Ti-6Al-4V","70% primary alpha phase",70.0,null,null,null,"%","","","","","",true,"","methods",""],["oa:W2900401913","Ti-6Al-4V","αl",21.6,null,null,null,"%","","","tri-modal","","",false,"","methods","The formation mechanism of tri-modal microstructure under this processing schedule has been reported in the author’s previous work in detail [,]. b shows the obtained tri-modal microstructure, which consists of about 22.6% αp, 21.6% αl, and βt balance."],["oa:W2900401913","Ti-6Al-4V","αp",22.6,null,null,null,"%","","","tri-modal","","",false,"","methods","The formation mechanism of tri-modal microstructure under this processing schedule has been reported in the author’s previous work in detail [,]. b shows the obtained tri-modal microstructure, which consists of about 22.6% αp, 21.6% αl, and βt balance."],["oa:W2904145899","Ti-5Al-5Mo-5V-3Cr","volume fraction of primary α phase",33.0,null,null,null,"%","","air cooled from 700 °C","","","",false,"","results_discussion","The volume fraction of primary α phase was 33 %, the average thickness of α lamellae in colonies was 0.4 ±0.02 µm."],["oa:W2905806385","","volume fraction of the α2‑Ti3Al phase",15.0,null,null,null,"%","","","","","",false,"","results_discussion","The volume fraction of the α2‑Ti3Al phase was around 15 %, the β (B2) phase was not detected."],["oa:W2905806385","","volume fraction of globularized microstructure",30.0,null,null,null,"%","","","","","",false,"","results_discussion","The volume fraction of globularized microstructure was about 30 %, the remnants of lamellar colonies occupied about 70 % [19]."],["oa:W2907179127","Ti-6Al-4V","fraction massique de phase α",0.925,null,null,null,"","","","","","",false,"unit_missing","conclusions",""],["oa:W2910303431","TNT","β is the predominant phase",0.0,null,null,null,"","","solution-treated, cold-rolled 95% reduction","β","XRD","",false,"unit_missing","results_discussion","In XRD results, it was clear that β is the predominant phase for both solution-treated and cold-rolled TNT alloy with a reduction ratio of 95%."],["oa:W2910303431","Ti-17Nb-6Ta","volume fraction increased",0.0,null,null,null,"","","cold-rolled 30% reduction","martensite","","",false,"unit_missing","results_discussion","Again, these microstructural optical images showed different microstructures of the martensite phase as the volume fraction increased, and the morphology seems different too after cold rolling by 30% reduction in the cross-sectional area."],["oa:W2913044044","Ti-6Al-4V","β phase volume % reduction from 11.8% to 8.8%",8.8,null,null,null,"%","","","","","",false,"","methods",""],["oa:W2920432179","Ti-6Al-4V","Pourcentage de lattes",50.0,null,null,null,"%","","duplex","bimodal","","",false,"","conclusions",""],["oa:W2922170505","Ti-6Al-4V","mass concentration",30.0,null,null,null,"%","","","","","",false,"","results","The resulting mass concentration of the β-phase was around 30%."],["oa:W2924759587","","αp volume fraction",32.0,null,null,null,"%","","","","","",false,"","results_discussion","The alloy was found to consist of ~ 32% αp volume fraction with an average αp grain size of approximately 16 μm."],["oa:W2928260988","","α-phase volume",78.0,null,null,null,"%","","as-built EBM","","","",false,"","abstract","For low scanning speed, the determined α-phase volume accounted for about 78%."],["oa:W2928260988","","α-phase amount",61.0,null,null,null,"%","","as-built EBM","lamellar","","",false,"","results_discussion","As the scanning speed increased, the α-phase amount was reduced to 61% (at 7800 mm/s)."],["oa:W2928260988","","amount of thin lamellar α-phase",78.0,null,null,null,"%","","as-built EBM","lamellar","","",false,"","results_discussion","For scanning speed of 1800 mm/s, the amount of thin lamellar α-phase was approximately 78% (measured by counting the pixels per α-phase lamellas)."],["oa:W2928260988","","α-phase content",61.0,null,null,null,"%","","as-built EBM","","","",false,"","abstract","Higher scanning speed resulted in a decrease of the α-phase content to 61%."],["oa:W2935399875","Ti-7Mo-3Nb-3Cr-3Al","length of β grain boundaries covered by discontinuous α",3.0,3.0,3.0,null,"%","973 K","deformed at 973 K to true strain of 0.015","","statistical analysis","",false,"","results_discussion",""],["oa:W2935399875","Ti-7Mo-3Nb-3Cr-3Al","length of β grain boundaries covered by αGB",92.0,92.0,92.0,null,"%","973 K","deformed at 973 K to true strain of 0.015","","statistical analysis","",false,"","results_discussion",""],["oa:W2935399875","Ti-7Mo-3Nb-3Cr-3Al","length of β grain boundaries covered by α precipitates",92.0,92.0,92.0,null,"%","973 K","deformed at 973 K to true strain of 0.015","","statistical analysis","",false,"","results_discussion",""],["oa:W2935399875","Ti-7Mo-3Nb-3Cr-3Al","length of β grain boundaries covered by continuous α",89.0,89.0,89.0,null,"%","973 K","deformed at 973 K to true strain of 0.015","","statistical analysis","",false,"","results_discussion",""],["oa:W2938454784","Ti-6Al-4V","volume fraction of equiaxed α grains",23.0,null,null,null,"%","","","","","",false,"","conclusions",""],["oa:W2938454784","Ti-6Al-4V","volume fraction of equiaxed α grains",67.0,null,null,null,"%","950°C","deformed at 950°C, 10/s, after 2 hits","bimodal","","10/s",false,"","conclusions",""],["oa:W2938454784","Ti-6Al-4V","volume fraction of the lamellar phase",58.5,null,null,null,"%","950°C","","","","10/s",false,"","conclusions",""],["oa:W2938454784","Ti-6Al-4V","volume fraction of equiaxed α grains",62.5,null,null,null,"%","950°C","deformed at 950°C, 1/s, after 2 hits","bimodal","","1/s",false,"","conclusions",""],["oa:W2938454784","Ti-6Al-4V","volume fraction of α grains",68.0,null,null,null,"%","950°C","deformed at 950°C, 10/s, after 3 hits","bimodal","","10/s",false,"","conclusions",""],["oa:W2938454784","Ti-6Al-4V","Volume fraction of α grains (%)",0.0,null,null,null,"%","","1 pass at 1050°C, 10/s","","","10/s",false,"","conclusions",""],["oa:W2938454784","Ti-6Al-4V","volume fraction of equiaxed α grains",67.0,null,null,null,"%","950°C","950°C, 1/s, 3 hits","bimodal","","1/s",false,"","conclusions",""],["oa:W2938454784","Ti-6Al-4V","Volume fraction of α grains (%)",2.0,null,null,null,"%","","2 passes at 1050°C, 1/s","","","1/s",false,"","conclusions",""],["oa:W2938454784","Ti-6Al-4V","Volume fraction of α grains (%)",67.0,null,null,null,"%","","3 passes at 950°C, 1/s","equiaxed α","","1/s",false,"","conclusions",""],["oa:W2938454784","Ti-6Al-4V","Volume fraction of α grains (%)",26.0,null,null,null,"%","","3 passes at 1050°C, 10/s","","","10/s",false,"","conclusions",""],["oa:W2938454784","Ti-6Al-4V","volume fraction of α grains",26.0,null,null,null,"%","","","","","10/s",false,"","conclusions",""],["oa:W2938454784","Ti-6Al-4V","volume fraction",60.0,null,null,null,"%","950°C","heated to 950°C","","","",false,"","conclusions",""],["oa:W2938454784","Ti-6Al-4V","volume fraction of equiaxed α grains",65.0,null,null,null,"%","950°C","950°C, 10/s, 2 hits","bimodal","","10/s",false,"","conclusions",""],["oa:W2938454784","Ti-6Al-4V","volume fraction of equiaxed α grains",68.0,null,null,null,"%","950°C","950°C, 10/s, 3 hits","bimodal","","10/s",false,"","conclusions",""],["oa:W2938454784","Ti-6Al-4V","volume fraction of equiaxed α grains",62.5,null,null,null,"%","950°C","950°C, 1/s, 2 hits","bimodal","","1/s",false,"","conclusions",""],["oa:W2938454784","Ti-6Al-4V","volume fraction of equiaxed α grains",55.0,null,null,null,"%","950°C","deformed at 950°C, 1/s, after 1 hit","bimodal","","1/s",false,"","conclusions",""],["oa:W2938454784","Ti-6Al-4V","Volume fraction of α grains (%)",55.0,null,null,null,"%","","1 pass at 950°C, 1/s","","","1/s",false,"","conclusions",""],["oa:W2938454784","Ti-6Al-4V","Volume fraction of α grains (%)",68.0,null,null,null,"%","","3 passes at 950°C, 10/s","equiaxed α","","10/s",false,"","conclusions",""],["oa:W2938454784","Ti-6Al-4V","Volume fraction of α grains (%)",23.0,null,null,null,"%","","2 passes at 1050°C, 10/s","","","10/s",false,"","conclusions",""],["oa:W2938454784","Ti-6Al-4V","volume fraction of equiaxed α grains",2.0,null,null,null,"%","1050°C","1050°C, 1/s, 3 hits","Widmanstätten α-β lamellae","","1/s",false,"","conclusions",""],["oa:W2938454784","Ti-6Al-4V","volume fraction of equiaxed α grains",67.0,null,null,null,"%","950°C","deformed at 950°C, 1/s, after 3 hits","bimodal","","1/s",false,"","conclusions",""],["oa:W2938454784","Ti-6Al-4V","volume fraction of equiaxed α grains",26.0,null,null,null,"%","","","","","",false,"","conclusions",""],["oa:W2938454784","Ti-6Al-4V","Volume fraction of α grains (%)",41.5,null,null,null,"%","","1 pass at 950°C, 10/s","","","10/s",false,"","conclusions",""],["oa:W2938454784","Ti-6Al-4V","Volume fraction of α grains (%)",7.0,null,null,null,"%","","3 passes at 1050°C, 1/s","","","1/s",false,"","conclusions",""],["oa:W2938454784","Ti-6Al-4V","volume fraction of equiaxed α grains",68.0,null,null,null,"%","950°C","deformed at 950°C, 10/s, after 3 hits","bimodal","","10/s",false,"","conclusions",""],["oa:W2938454784","Ti-6Al-4V","volume fraction of equiaxed α grains",41.5,null,null,null,"%","950°C","deformed at 950°C, 10/s, after 1 hit","bimodal","","10/s",false,"","conclusions",""],["oa:W2938454784","Ti-6Al-4V","Volume fraction of α grains (%)",62.5,null,null,null,"%","","2 passes at 950°C, 1/s","","","1/s",false,"","conclusions",""],["oa:W2938454784","Ti-6Al-4V","Volume fraction of α grains (%)",0.0,null,null,null,"%","","1 pass at 1050°C, 1/s","","","1/s",false,"","conclusions",""],["oa:W2938454784","Ti-6Al-4V","volume fraction of α grains",23.0,null,null,null,"%","","","","","10/s",false,"","conclusions",""],["oa:W2938454784","Ti-6Al-4V","volume fraction of α grains",67.0,null,null,null,"%","950°C","deformed at 950°C, 1/s, after 3 hits","bimodal","","1/s",false,"","conclusions",""],["oa:W2938454784","Ti-6Al-4V","Volume fraction of α grains (%)",65.0,null,null,null,"%","","2 passes at 950°C, 10/s","","","10/s",false,"","conclusions",""],["oa:W2946190355","CP-Ti Grade 2","volume fraction of extension twin",8.6,null,null,null,"%","","","","","",false,"","results_discussion","Sample 0T shows almost equal volume fraction of contraction and extension twin (5.8% CT+ 5%ET) whereas sample 45T (2.6% CT+ 6.5%ET) and 90T (3.8% CT+ 8.6%ET) has higher volume fraction of extension twin."],["oa:W2946190355","CP-Ti Grade 2","volume fraction of extension twin",6.5,null,null,null,"%","","","","","",false,"","results_discussion","Sample 0T shows almost equal volume fraction of contraction and extension twin (5.8% CT+ 5%ET) whereas sample 45T (2.6% CT+ 6.5%ET) and 90T (3.8% CT+ 8.6%ET) has higher volume fraction of extension twin."],["oa:W2946190355","CP-Ti Grade 2","volume fraction of extension twin",5.0,null,null,null,"%","","","","","",false,"","results_discussion","Sample 0T shows almost equal volume fraction of contraction and extension twin (5.8% CT+ 5%ET) whereas sample 45T (2.6% CT+ 6.5%ET) and 90T (3.8% CT+ 8.6%ET) has higher volume fraction of extension twin."],["oa:W2946190355","CP-Ti Grade 2","volume fraction of contraction twin",5.8,null,null,null,"%","","","","","",false,"","results_discussion","Sample 0T shows almost equal volume fraction of contraction and extension twin (5.8% CT+ 5%ET) whereas sample 45T (2.6% CT+ 6.5%ET) and 90T (3.8% CT+ 8.6%ET) has higher volume fraction of extension twin."],["oa:W2946190355","CP-Ti Grade 2","volume
