Repository: akhtar07/tisci-explorer

# TiSci Explorer

A read-only, static explorer for **TiSci**, an autonomous research agent for titanium alloys. TiSci reads the
titanium-alloy literature, builds a knowledge graph and a table of measured values, proposes hypotheses where the
graph has gaps, and tests them with DFT (MACE / VASP) and the ICME-lite multiscale chain.

**Live site:** https://akhtar07.github.io/tisci-explorer/

The site has seven sections:

| Section | What it shows |
|---|---|
| Overview | Corpus → graph → facts → hypotheses → verdicts, with the snapshot's counts |
| Worked example | One full loop for W in α-Ti: graph path, hypothesis, novelty check, DFT test, verdict, follow-up, DAMASK |

File: data/facts/beta_transus.json (part 4 of 9)
compete phase transformation",970.0,940.0,1000.0,null,"°C","","","","","",false,"","methods","It was established that for the alloy with [O] = 0.053%mas., the temperature of compete phase transformation is 940 – 950 oC, and for [O] = 0.27%mas. it is 990 – 1000 oC."],["oa:W2283202149","Ti-6Al-4V","átkristályosodási hőmérséklet",1000.0,null,null,null,"°C","","","","","",false,"","abstract",""],["oa:W2287077258","Ti-Nb (binary)","Ms temperature",-230.15,null,null,null,"°C","","solution treated at 1173 K for 3.6 ks","","","",true,"out_of_range","results_discussion",""],["oa:W2289849872","Ti-6Al-4V","température de transus β",980.0,null,null,null,"°C","","","","","",false,"","discussion",""],["oa:W2291586880","Ti-6Al-4V","V",1.48,null,null,0.64,"","","","","","",false,"unit_missing","conclusions",""],["oa:W2291586880","Ti-6Al-4V","V",0.89,null,null,0.13,"","","","","","",false,"unit_missing","conclusions",""],["oa:W2296114212","Ti-6Al-4V","β transus temperature",1000.0,null,null,null,"°C","","","","","",false,"","part 3","At β transus temperature, around 1000 ◦C, the coarsening is comparably higher."],["oa:W2296439199","Ti-49.92Al-48W-2B","g phase precipitation starts",1380.0,null,null,null,"°C","","","","","",false,"out_of_range","discussion","Upon cooling from this high temperature ﬁeld, the microstructure probably follows an equilibrium path that leads to a volume fraction of b phase of a few tenths of percent when the g phase precipitation starts (20% at 1380 \u0002C according to the calculated phase fractions e Fig. 9a)."],["oa:W2297768092","titanium metal matrix composites","recrystallization temperature range",500.0,500.0,690.0,null,"°C","","","","","",false,"","results_discussion",""],["oa:W2299832385","Ti-4V","β transus temperature",890.0,null,null,null,"°C","","","","","",false,"","results",""],["oa:W2304624889","","The bonding temperature and pressure were 9100C and 1 MPa respectively.",910.0,null,null,null,"°C","","","","","",false,"","conclusions",""],["oa:W2306608300","Ti74Nb26","beta phase",0.0,null,null,null,"","","as-melted","beta","","",false,"unit_missing","methods",""],["oa:W2306608300","Ti73Nb25Sn2","beta phase",0.0,null,null,null,"","","as-melted","beta","","",false,"unit_missing","methods",""],["oa:W2325210128","Ti-1Al-8V-5Fe","b transus temperature",830.0,null,null,null,"°C","","STA 1,300 °F/1h + 900 °F/2h","","","",false,"","methods","The samples were later solution treated (below the b transus temperature, which is 1,526 \u0002F for this alloy) at 1,300, 1,375 and 1,450 \u0002F for 1 h and aged at 900 \u0002F for 2 h."],["oa:W2325210128","Ti-1Al-8V-5Fe","b transus temperature",830.0,null,null,null,"°C","","STA 1,375 °F/1h + 900 °F/2h","","","",false,"","methods","The samples were later solution treated (below the b transus temperature, which is 1,526 \u0002F for this alloy) at 1,300, 1,375 and 1,450 \u0002F for 1 h and aged at 900 \u0002F for 2 h."],["oa:W2325210128","Ti-1Al-8V-5Fe","b transus temperature",830.0,null,null,null,"°C","","STA 1,450 °F/1h + 900 °F/2h","","","",false,"","methods","The samples were later solution treated (below the b transus temperature, which is 1,526 \u0002F for this alloy) at 1,300, 1,375 and 1,450 \u0002F for 1 h and aged at 900 \u0002F for 2 h."],["oa:W2346883345","CP-Ti Grade 2","beta transus",882.0,null,null,null,"°C","","","","","",false,"","methods",""],["oa:W2387773153","Ti-6Al-2Sn-4Zr-6Mo","Température de transus",882.0,null,null,null,"°C","","","","","",false,"","conclusions",""],["oa:W2414427987","Ti-6Al-4V","β transus temperature",996.0,null,null,null,"˚C","","","","","",false,"unit_mismatch","methods",""],["oa:W2414427987","Ti-6Al-4V","β transus temperature",1002.0,null,null,null,"˚C","","","","","",false,"unit_mismatch","methods",""],["oa:W2418457294","Ti-6Al-4V","β-transus",999.85,null,null,null,"°C","","","","","",false,"","results",""],["oa:W2418457294","Ti-6Al-4V","beta transus",994.85,null,null,null,"°C","","","","","",false,"","results",""],["oa:W2418996806","","β transus",800.0,null,null,null,"°C","","","","","",false,"","methods",""],["oa:W2418996806","","β transus",760.0,null,null,null,"°C","","","","","",false,"","methods",""],["oa:W2418996806","Ti-10V-2Fe-3Al","β transus",805.0,null,null,null,"°C","","","","","",false,"","conclusions",""],["oa:W2418996806","Ti-5Al-5Mo-5V-3Cr","β transus",845.5,843.0,848.0,null,"°C","","","","","",false,"","conclusions",""],["oa:W2505981160","Ti-6Al-4V","liquidus temperature",1493.36,null,null,null,"°C","","","","","",false,"out_of_range","conclusions",""],["oa:W2505981160","Ti-6Al-4V","solidus temperature",1440.0,null,null,null,"°C","","","","","",false,"out_of_range","conclusions",""],["oa:W2505981160","ARL XXX","liquidus temperature",1493.0,null,null,null,"°C","","","","","",false,"out_of_range","conclusions",""],["oa:W2505981160","ARL XXX","99.4% solidus temperature",1370.0,null,null,null,"°C","","","","","",false,"out_of_range","conclusions",""],["oa:W2505981160","440","liquidus temperature",1505.0,null,null,null,"°C","","","","","",false,"out_of_range","conclusions",""],["oa:W2505981160","440","99% solidus temperature",1375.0,null,null,null,"°C","","","","","",false,"out_of_range","conclusions",""],["oa:W2505981160","Ti-6Al-4V","liquidus temperature",1401.0,null,null,null,"°C","","","","","",false,"out_of_range","conclusions",""],["oa:W2505981160","Ti-6Al-4V","A1 temperature",488.0,null,null,null,"°C","","","","SS-DTA","",false,"out_of_range","conclusions",""],["oa:W2505981160","Ti-6Al-4V","A1 temperature",500.0,null,null,null,"°C","","","","SS-DTA","",false,"","conclusions",""],["oa:W2505981160","Ti-6Al-4V","A1 temperature",465.4,null,null,null,"°C","","","","ThermoCalc","",true,"out_of_range","conclusions",""],["oa:W2505981160","Ti-6Al-4V","A3 temperature",733.0,null,null,null,"°C","","","","SS-DTA","",false,"","conclusions",""],["oa:W2505981160","Ti-6Al-4V","A3 temperature",730.1,null,null,null,"°C","","","","SS-DTA","",false,"","conclusions",""],["oa:W2505981160","Ti-6Al-4V","A3 temperature",712.3,null,null,null,"°C","","","","ThermoCalc","",true,"","conclusions",""],["oa:W2505981160","Ti-6Al-4V","Ac1 temperature",655.0,null,null,null,"°C","","","","","",false,"","conclusions",""],["oa:W2505981160","Ti-6Al-4V","Ac1 temperature",672.0,null,null,null,"°C","","","","","",false,"","conclusions",""],["oa:W2505981160","Ti-6Al-4V","Ac3 temperature",785.0,null,null,null,"°C","","","","","",false,"","conclusions",""],["oa:W2505981160","Ti-6Al-4V","Ac3 temperature",797.0,null,null,null,"°C","","","","","",false,"","conclusions",""],["oa:W2505981160","ARL XXX","austenite finish temperature",0.0,null,null,null,"","750 °C","750 °C","refined grains","tensile test","",false,"unit_missing","conclusions",""],["oa:W2507892254","TIA-20","Ti",52.0,null,null,3.2,"","","","","","",false,"unit_missing","table","TIA-20 [] 1\t52.0 ± 3.2\t46.3 ± 3.2\t0.4 ± 0.4\t1.2 ± 0.7\t-\t0.1"],["oa:W2507892254","Ti-43.5Al-4Nb-1Mo-0.1B","Ti",45.1,null,null,0.01,"","","","","","",false,"unit_missing","table","TNM (present study)\t45.1 ± 0.01\t47.0 ± 0.01\t-\t6.8 ± 0.03\t1.1 ± 0.04\t0.0"],["oa:W2507892254","Ti-43.5Al-4Nb-1Mo-0.1B","Nb",6.8,null,null,0.03,"","","","","","",false,"unit_missing","table","TNM (present study)\t45.1 ± 0.01\t47.0 ± 0.01\t-\t6.8 ± 0.03\t1.1 ± 0.04\t0.0"],["oa:W2514479266","Ti-6Al-4V","heating temperature",1175.0,1150.0,1200.0,null,"°C","","","","","",false,"","methods","For hot extrusion, vacuum sintered compacts were heated to temperatures in the range of 1150~1200°C using an induction coil in air."],["oa:W2517677051","Ti-6Al-4V","beta transus",976.0,null,null,null,"°C","","heated to 976 °C, water quenched","martensitic α'","","",false,"","conclusions",""],["oa:W2517677051","Ti-6Al-4V","beta transus",976.0,null,null,null,"°C","","heated to 50 °C/s, water quenched","martensitic α'","","",false,"","conclusions",""],["oa:W2517677051","Ti-6Al-4V","temperature",982.0,null,null,null,"°C","","","martensitic","","",false,"","conclusions",""],["oa:W2517677051","Ti-6Al-4V","temperature",1020.0,null,null,null,"°C","","","martensitic","","",false,"","conclusions",""],["oa:W2517677051","Ti-6Al-4V","beta transus temperature",973.0,970.0,976.0,3.0,"°C","","","","","",false,"","conclusions",""],["oa:W2517677051","Ti-6Al-4V","beta transus temperature",1140.0,null,null,null,"°C","","","","CPFEM prediction","",true,"","results_discussion",""],["oa:W2523048647","Ti-6Al-4V","β-transus temperature",997.5,990.0,1005.0,null,"°C","","","","DSC","",false,"","methods",""],["oa:W2529697654","pure Ti","α- to ß-phase transformation",882.0,null,null,null,"°C","","","","","",false,"","methods",""],["oa:W2529697654","Ti-40Nb","ß-transition temperature",882.0,null,null,null,"°C","","","","","",false,"","results_discussion",""],["oa:W2529697654","Ti-40Nb","α→ß transition temperature",600.0,null,null,null,"°C","","","","","",false,"","results_discussion",""],["oa:W2534750875","CP-Ti Grade 2","transus temperature",883.0,null,null,null,"°C","","","","","",false,"","methods",""],["oa:W2535678734","Ti-6Al-4V","transus temperature",995.0,null,null,5.0,"°C","","","","DSC","",false,"","results_discussion","In comparison, the material used in this work had a transus temperature of 995 ± 5°C, which might result from a slightly higher amount of α-stabilizers in its composition."],["oa:W2550861227","Ti-6Al-4V","b-transus",994.85,979.85,1009.85,null,"°C","","","","","",false,"","methods",""],["oa:W2550861227","Ti-6Al-4V","b-transus",999.85,null,null,null,"°C","","","","","",false,"","results",""],["oa:W2554434654","Ti-6Al-4V-0.1Ru","β transformation temperature",924.85,914.85,934.85,null,"°C","","","","","",false,"","results_discussion","As a result, the β transformation temperature range is 1188- 1208 K, to facilitate the calculation in following pages, the average value 1198 K was determined to be the β transus."],["oa:W2559931356","Ti6Al4V (ELI)","650°C",650.0,null,null,null,"°C","","heat-treated","","","",false,"","methods","A first series of as-built rectangular bars were cut off from the substrate; a second series of specimens remained on the substrate and were heat-treated in argon atmosphere at 650°C (three hours) for stress relieving."],["oa:W2560005331","Ti-6Al-4V","α→β transus temperature",995.0,995.0,995.0,null,"°C","","beta annealed 1025°C/1h above α→β transus","lamellar α and intergranular β","","",false,"","results","Beta annealing performed above the a ? b transus temperature (Ta ? bTi-6-Al-4V = 995 \u0003C) resulted in a microstructure composed of lameral a and intergranular b-phase for coatings with lower oxygen content (1.0 and 1.5 dm3/min nitrogen ﬂow rate)."],["oa:W2560123970","SLM Ti-6Al-4V","β-transus",975.0,null,null,null,"°C","","","","","",false,"","results","Studies to date have suggested that annealing below the β-transus (reported as 975°C by Lütjering and Williams [10]) of SLM Ti-6Al-4V provides the optimal ratio of strength and ductility [7, 15-17]."],["oa:W2560123970","Ti-6Al-4V","β-transus",975.0,null,null,null,"°C","","annealed 700°C/8h","","","",false,"","results","Temperature regions of 700°C, 770°C, and 800°C were chosen as heat treatments below the βtransus."],["oa:W2560123970","Ti-6Al-4V","β-transus",975.0,null,null,null,"°C","","annealed 770°C/8h","","","",false,"","results","Temperature regions of 700°C, 770°C, and 800°C were chosen as heat treatments below the βtransus."],["oa:W2560123970","Ti-6Al-4V","β-transus",975.0,null,null,null,"°C","","annealed 800°C/4h","","","",false,"","results","Temperature regions of 700°C, 770°C, and 800°C were chosen as heat treatments below the βtransus."],["oa:W2560444437","Ti-33Nb","allotropic transformation between metastable ω and β",485.0,null,null,null,"°C","","","","DSC","",false,"out_of_range","results_discussion",""],["oa:W2560444437","Ti-33Nb","transformation ensues at a lower temperature",350.0,null,null,null,"°C","","","","dilatometry","",false,"out_of_range","results_discussion",""],["oa:W2560444437","Ti-33Nb","transformation interval",60.0,null,null,null,"°C","","","","","",false,"out_of_range","conclusions",""],["oa:W2560444437","Ti-33Nb","dissolution of ω into β",485.0,null,null,null,"°C","","","","DSC","",false,"out_of_range","conclusions",""],["oa:W2564393185","Ti-6Al-4V","β phase",0.0,null,null,null,"","","","","CPFEM prediction","",true,"unit_missing","discussion","Greater volume fraction of β phase and decreased grain size have been predicted when cutting speed is increased from 21.8, 43.6, to 65.4 m/s."],["oa:W2568147211","Ti-6Al-4V","beta_transus",900.0,null,null,null,"°C","","as-built SLM","","DSC","",false,"","table","Al\t6.0\t5.50–6.75\tN\t0.012\t<0.05"],["oa:W2576164544","Ti-6Al-4V","β transus",995.0,null,null,null,"°C","","","","","",false,"","methods","Annealing temperatures did not exceed the β transus, which is nearly 995°C for the Ti‐6Al‐4V alloy [1, 2]."],["oa:W2576895516","Ti-5.1%(4140)","β transus",882.0,null,null,null,"°C","","","","DTA","",false,"","results_discussion",""],["oa:W2576895516","Ti-7.1%(4140)","β transus",882.0,null,null,null,"°C","","","","DTA","",false,"","results_discussion",""],["oa:W2586530091","Ti-6Al-4V","beta transus depth",528.0,null,null,null,"um","","as-built EBM","","","",true,"unit_mismatch","conclusions",""],["oa:W2586530091","Ti-6Al-4V","beta transus depth",434.0,null,null,null,"um","","as-built EBM","","","",true,"unit_mismatch","conclusions",""],["oa:W2586530091","Ti-6Al-4V","beta transus depth",423.0,null,null,null,"um","","as-built EBM","","","",true,"unit_mismatch","conclusions",""],["oa:W2586530091","Ti-6Al-4V","beta transus depth",418.0,null,null,null,"um","","as-built EBM","","","",true,"unit_mismatch","conclusions",""],["oa:W2586530091","Ti-6Al-4V","beta transus depth",407.0,null,null,null,"um","","as-built EBM","","","",true,"unit_mismatch","conclusions",""],["oa:W2586530091","Ti-6Al-4V","Beta Transus",999.85,null,null,null,"°C","","as-built EBM","","","",true,"","conclusions",""],["oa:W2586530091","Ti-6Al-4V","base plate temperature",760.0,null,null,null,"°C","","","","","",false,"","methods",""],["oa:W2588382523","Ti-6Al-4V","β-transus temperature",995.0,null,null,null,"°C","","","","","",false,"","results_discussion","The thermal data were also in the theoretical range of the dynamic recrystallization (DRX) of Ti-6Al-4V alloy (660–825 °C) and near the β-transus temperature (995 °C) []."],["oa:W2588382523","Ti-6Al-4V","non-equilibrium β-transus temperature",949.0,null,null,null,"°C","","","","","",false,"","results_discussion","As reported by Kitamura et al. [] for FSW of Ti-6Al-4V—a friction-based joining process exhibiting similar severe deformation conditions as in FricRiveting—a non-equilibrium β-transus temperature was measured at values lower than 949 °C."],["oa:W2588382523","Ti-6Al-4V","end of the β-to-α transformation",680.0,670.0,690.0,null,"°C","","","","","50–10 °C/min",false,"","results_discussion","Other authors reported temperature ranges even lower, in which the end of the β-to-α transformation was between 670 and 690 °C for cooling rates of 50–10 °C/min [,]."],["oa:W2589021732","grade 5 titanium","beta transus",1050.0,null,null,null,"°C","","","","","",false,"","results",""],["oa:W2589021732","Ti-5.8Al-4Sn-3.5Zr-0.7Nb-0.5Mo-0.35Si","beta transus",1040.0,null,null,null,"°C","","","","","",false,"","results",""],["oa:W2589021732","Ti-5.8Al-4Sn-3.5Zr-0.7Nb-0.5Mo-0.35Si","beta approach curve",990.0,null,null,null,"°C","","","","","",false,"","results",""],["oa:W2591487219","","beta transus",927.0,null,null,null,"°C","","","Widmanstätten alpha","","",false,"","results_discussion",""],["oa:W2591487219","","beta transus",843.0,null,null,null,"°C","","","","","",false,"","results_discussion",""],["oa:W2591487219","","beta transus",871.0,null,null,null,"°C","","","","","",false,"","results_discussion",""],["oa:W2591487219","","beta transus",899.0,null,null,null,"°C","","","","","",false,"","results_discussion",""],["oa:W2591487219","","beta transus",927.0,null,null,null,"°C","","","","","",false,"","results_discussion",""],["oa:W2591487219","","temperature of 1525°C",1525.0,1525.0,1525.0,null,"°C","","","","","",true,"out_of_range","discussion",""],["oa:W2591487219","","temperature of 1275°C and 1450°C",1362.5,1275.0,1450.0,null,"°C","","","","","",true,"out_of_range","discussion",""],["oa:W2597148296","Ti-5111","beta transus",982.0,null,null,null,"°C","","above beta transus","lamellar","","",false,"","conclusions",""],["oa:W2597148296","Ti-5111","beta transus",884.0,null,null,null,"°C","","below beta transus","equiaxed α","","",false,"","conclusions",""],["oa:W2597148296","Ti-5111","beta transus during FSP is 118 °C lower than the equilibrium transus",118.0,null,null,null,"°C","","","","","",false,"out_of_range","results_discussion",""],["oa:W2597148296","Ti-5111","beta transus of 845 °C",845.0,null,null,null,"°C","","","","","",false,"","results_discussion",""],["oa:W2597148296","Ti-5111","depressed the equilibrium beta transus by more than 100 °C",100.0,100.0,null,null,"°C","","","","","",false,"out_of_range","conclusions",""],["oa:W2597148296","Ti-5111","on-cooling beta transus during processing was determined to be 862 °C at one thermocouple location within the SZ and 845 °C for the other analyzed thermocouple",862.0,null,null,null,"°C","","","","","",false,"","results_discussion",""],["oa:W2597148296","Ti-5111","on-cooling beta transus during processing was determined to be 862 °C at one thermocouple location within the SZ and 845 °C for the other analyzed thermocouple",845.0,null,null,null,"°C","","","","","",false,"","results_discussion",""],["oa:W2597148296","Ti-5111","depressed by more than 100 °C compared to the published equilibrium transus",100.0,100.0,null,null,"°C","","","","","",false,"out_of_range","results_discussion",""],["oa:W2597148296","Ti-5111","on-heating beta transus at 1006 °C and the on-cooling transus at 960 °C",1006.0,null,null,null,"°C","","","","SS-DTA","",false,"","results_discussion",""],["oa:W2597148296","Ti-5111","on-heating beta transus at 1006 °C and the on-cooling transus at 960 °C",960.0,null,null,null,"°C","","","","SS-DTA","",false,"","results_discussion",""],["oa:W2602415897","","cooling rate in the range of 1.2 K/s to 40 K/s",0.0,null,null,null,"","","","martensitic α'","","",false,"unit_missing","conclusions",""],["oa:W2605193038","CP-Ti Grade 2","β-transus",882.0,null,null,null,"°C","","","","","",false,"","abstract",""],["oa:W2611507401","CP-Ti Grade 2","allotropic phase transformation temperature",882.0,882.0,882.0,null,"°C","","annealed 1000 °C/2-3 h","","","",false,"","methods","1000 °C during 2-3 hours."],["oa:W2617671781","","solidus",847.0,null,null,null,"°C","","","","DSC","",false,"","results_discussion",""],["oa:W2617671781","","solidus",849.0,null,null,null,"°C","","","","DSC","",false,"","results_discussion",""],["oa:W2617671781","","liquidus",873.0,null,null,1.0,"°C","","","","DSC","",false,"","results_discussion",""],["oa:W2617671781","","liquidus",873.0,null,null,null,"°C","","","","DSC","",false,"","results_discussion",""],["oa:W2622110699","Ti-6Al-4V","β-transus",994.0,null,null,null,"°C","","as-built SLM","","","",false,"","results_discussion","On the other hand, the bcc-(110) diffraction intensity shows a peak at t = ~4000 μs, indicating the growth of the β phase and its transformation to the α (or α’) phase as the temperature drops below the β-transus (βtr, ~994 °C)."],["oa:W2624071766","Ti-6Al-4V","temperatura de transformação de β",1050.0,null,null,null,"°C","","1050°C/30min + water quench","martensitic α'","","",false,"","abstract",""],["oa:W2624071766","Ti-6Al-4V","temperatura de transição de β",980.0,null,null,null,"°C","","slow cooling from β region","Widmanstätten","","",false,"","abstract",""],["oa:W2624071766","Ti-6Al-4V","temperatura de transição de β",883.0,null,null,null,"°C","","","","","",false,"","abstract",""],["oa:W2624071766","Ti-6Al-4V","temperatura de transformação de β",800.0,null,null,null,"°C","","forged and annealed at 800°C/2h + air cooled","","","",false,"","abstract",""],["oa:W2628243383","Ti-12Mo","beta_transus",0.0,null,null,null,"","","","","","",false,"unit_missing","discussion",""],["oa:W2734909461","Ti-8Al-1Mo-1V","beta_transus",593.0,null,null,null,"°C","","593 °C (8 h), resf. ao ar","α","","",false,"","abstract",""],["oa:W2737047317","Ti45Hf10Pd10Cu30Sn5","crystallization temperature (Tx)",723.0,null,null,null,"°C","","","","DSC","",false,"unit_suspect","methods","The thermal stability associated with crystallization temperature (Tx), glasstransition temperature (Tg) and the supercooled liquid region (SLR: ∆Tx = Tx – Tg) was examined by differential scanning calorimetry (DSC: ParkinElmer, 8500, USA) at a heating rate of from 10 K/min, 20 K/min, 40 K/min, 80 K/min and 100 K/ min."],["oa:W2737047317","Ti45Hf10Pd10Cu30Sn5","glass transition temperature (Tg)",573.0,null,null,null,"°C","","","","DSC","",false,"unit_suspect","methods","The thermal stability associated with crystallization temperature (Tx), glasstransition temperature (Tg) and the supercooled liquid region (SLR: ∆Tx = Tx – Tg) was examined by differential scanning calorimetry (DSC: ParkinElmer, 8500, USA) at a heating rate of from 10 K/min, 20 K/min, 40 K/min, 80 K/min and 100 K/ min."],["oa:W2737047317","Ti45Hf10Pd10Cu30Sn5","supercooled liquid region (SLR: ∆Tx = Tx – Tg)",-123.15,null,null,null,"°C","","","","DSC","",false,"out_of_range","methods","The thermal stability associated with crystallization temperature (Tx), glasstransition temperature (Tg) and the supercooled liquid region (SLR: ∆Tx = Tx – Tg) was examined by differential scanning calorimetry (DSC: ParkinElmer, 8500, USA) at a heating rate of from 10 K/min, 20 K/min, 40 K/min, 80 K/min and 100 K/ min."],["oa:W2737047317","Ti45Zr10Pd10Cu30Sn5","crystallization temperature (Tx)",703.0,null,null,null,"°C","","","","DSC","",false,"unit_suspect","methods","The thermal stability associated with crystallization temperature (Tx), glasstransition temperature (Tg) and the supercooled liquid region (SLR: ∆Tx = Tx – Tg) was examined by differential scanning calorimetry (DSC: ParkinElmer, 8500, USA) at a heating rate of from 10 K/min, 20 K/min, 40 K/min, 80 K/min and 100 K/ min."],["oa:W2737047317","Ti45Zr10Pd10Cu30Sn5","glass transition temperature (Tg)",573.0,null,null,null,"°C","","","","DSC","",false,"unit_suspect","methods","The thermal stability associated with crystallization temperature (Tx), glasstransition temperature (Tg) and the supercooled liquid region (SLR: ∆Tx = Tx – Tg) was examined by differential scanning calorimetry (DSC: ParkinElmer, 8500, USA) at a heating rate of from 10 K/min, 20 K/min, 40 K/min, 80 K/min and 100 K/ min."],["oa:W2737047317","Ti45Zr10Pd10Cu30Sn5","supercooled liquid region (SLR: ∆Tx = Tx – Tg)",-143.15,null,null,null,"°C","","","","DSC","",false,"out_of_range","methods","The thermal stability associated with crystallization temperature (Tx), glasstransition temperature (Tg) and the supercooled liquid region (SLR: ∆Tx = Tx – Tg) was examined by differential scanning calorimetry (DSC: ParkinElmer, 8500, USA) at a heating rate of from 10 K/min, 20 K/min, 40 K/min, 80 K/min and 100 K/ min."],["oa:W2737047317","Ti-based glassy alloy","Tx",-194.15,null,null,null,"°C","","","","","",false,"out_of_range","conclusions","1087 (2) The Ti-based glassy alloy has the reduced glass parameters as following Tx, Trg and γare 79K, 0.50 and 0.38, respectively."],["oa:W2739495134","Ti-6Al-4V","temperature",1070.0,null,null,null,"°C","","","","","",false,"","results_discussion","At t = 400 μs, the temperature difference between maximum and minimum temperatures is only 0.3 °C, the temperature of total body reached up to 1070 °C that provide the energy conditions for atoms diffusion and microcrack healing (Fig. 2)."],["oa:W2739495134","Ti-6Al-4V","phase transition temperature",980.0,null,null,null,"°C","","","","","",false,"","results_discussion","Based on the simulation results, the temperature rise caused by electropulsing in the TC4 titanium alloy was estimated to be 1070 °C, which is higher than the phase transition temperature (980 °C) of the TC4 titanium alloy."],["oa:W2743291032","Ti-6Al-4V","temperatura de transição beta",882.0,null,null,null,"°C","","","","","",false,"","abstract",""],["oa:W2743715478","Ti-6Al-7Nb","temperature of resistance decrease",700.0,null,null,null,"°C","","","","","",false,"","discussion","The decrease of the resistance in Ti-6Al-7Nb alloy above 700°C is caused by increasing equilibrium amount of β-phase with increasing temperature."],["oa:W2743715478","Ti-6Al-4V","temperature of resistance decrease",750.0,null,null,null,"°C","","","","","",false,"","discussion","Note that the Ti-6Al-4V alloy containing approximately 15% of β-phase particles at 750°C and 20% of β-phase particles at 800°C exhibited the similar resistance decrease [70]."],["oa:W2743884968","Ti-6Al-4V","β transus",990.0,null,null,null,"°C","","as-built SLM","","","",false,"","results_discussion",""],["oa:W2743884968","Ti-6Al-4V","β transus",990.0,null,null,null,"°C","","as-built SLM","","","",false,"","results_discussion",""],["oa:W2750973101","Ti-6Al-4V","β transus",995.0,null,null,null,"°C","","as-built SLM","","","",false,"","discussion",""],["oa:W2751420321","Ti-5Al-2Sn-2Zr-4Mo-4Cr","b transus temperature (Tb)",880.0,null,null,null,"°C","","","","","",false,"","methods",""],["oa:W2752757374","Ti-6Al-4V","β-transus",995.0,null,null,null,"°C","","","","","",false,"","methods","For BE powders of α + β alloys, temperatures of 1200°C or higher are usually necessary to both facilitate densification and allow for sufficient homogenisation of the alloying elements [146,147]."],["oa:W2752757374","Ti-6Al-4V","β-transus",995.0,null,null,null,"°C","","HIP","","","",false,"","methods","HIP is generally conducted at temperatures between 850 and 1200°C."],["oa:W2756229922","Ti-6Al-4V","β-phase is detectable",599.85,null,null,null,"°C","","annealing at 873 K","","XRD","",false,"","discussion",""],["oa:W2761214488","TiB-reinforced titanium matrix composite","β transus temperature",300.0,null,null,null,"°C","","","","","",false,"out_of_range","abstract",""],["oa:W2762238578","Ti-5Al-2Sn-2Zr-4Mo-4Cr","température de 920 °C",920.0,null,null,null,"°C","","trempe à température ambiante","100% métastable","","",false,"","discussion",""],["oa:W2765289164","Ti-5Al-2Sn-2Zr-4Mo-4Cr","transition temperature, T β",885.0,880.0,890.0,null,"°C","","","","","",false,"","methods","During the forging test, the process temperatures were maintained at 750 °C, 800 °C, 850 °C, 900 °C, 950 °C and 1050 °C, while the strain rates ranged from 10−3 s−1 to 1 s−1."],["oa:W2765935093","Ti-6Al-4V","pre-sintering temperature",1150.0,null,null,null,"°C","","as-sintered","","","",false,"","results_discussion","The pre-sintering temperature was 1150 °C (above the β transus) and the sintering time was 0.5 h, and at this time the matrix had all become β phase."],["oa:W2766997448","TC21","β transus temperature",960.0,null,null,null,"˚C","","","","","",false,"unit_mismatch","methods","The β transus temperature was experimentally determined that was approximately 960˚C."],["oa:W2767400023","","β transus temperature",900.0,null,null,null,"°C","","","","","",false,"","results_discussion",""],["oa:W2767400023","CP-Ti Grade 2","β transus",912.0,null,null,null,"°C","","","","","",false,"","results_discussion",""],["oa:W2767400023","","β transus temperature",990.0,null,null,null,"°C","","","","","",false,"","results_discussion",""],["oa:W2767400023","","β transus",912.0,null,null,null,"°C","","","","","",false,"","results_discussion",""],["oa:W2767400023","Ti-5Al-5Mo-5V-3Cr","1200◦C",1200.0,null,null,null,"°C","","GA","","","",false,"","results_discussion",""],["oa:W2770719077","Ti-6Al-4V","β-transus",993.85,null,null,null,"°C","","","","","",false,"","methods","The measured β-transus is 1267 K."],["oa:W2771818832","Ti35Nb2,5Sn","temperatura de início de transformação martensítica",900.0,null,null,null,"°C","","solutionized 900°C/30min + water quenched","","DSC","",false,"","front",""],["oa:W2776344119","Ti-6Al-4V","β-transus temperature",980.0,null,null,null,"°C","","","","","",false,"","results_discussion","As the β-transus temperature of Ti6Al4V is about 980 °C, while the melting point is 1600 °C [32], the upper part of the HAZ has a similar transformation microstructure to the fusion zone; i.e. all the material that was reheated to above the β-transus temperature (including the fusion zone) has fully transformed to a much finer ‘’ microstructure on cooling, and this has occurred to a depth of about 250 µm, whereas the melt depth was roughly 180 µm from the top surface."],["oa:W2776425512","Ti-35Nb","β-transus",0.0,null,null,null,"","","resfriadas em forno","","","",false,"unit_missing","front",""],["oa:W2782883955","Ti-54M","point transus beta",953.0,null,null,null,"°C","","","","","",false,"","conclusions",""],["oa:W2782883955","Ti-6Al-4V","point transus beta",1000.5,1000.0,1001.0,null,"°C","","","","","",false,"","conclusions",""],["oa:W2782883955","","Tβ",950.0,null,null,null,"°C","","","","","",false,"","conclusions",""],["oa:W2783827195","","ߚ transus temperature",0.0,null,null,null,"","","","","","",false,"unit_missing","conclusions",""],["oa:W2783827195","","ߚ transus temperature",0.0,null,null,null,"","","","","","",false,"unit_missing","discussion",""],["oa:W2783827195","","ߚ transus temperature",0.0,null,null,null,"","","","","","",false,"unit_missing","discussion",""],["oa:W2783827195","Ti-6Al-2Sn-4Zr-2Mo","β transus temperature",990.0,null,null,null,"°C","","","","","",false,"","methods",""],["oa:W2783827195","Ti-54M","ߚ transus temperature",966.0,null,null,null,"°C","","","","","",false,"","methods",""],["oa:W2786023543","CP-Ti Grade 2","température de transus β",882.0,null,null,null,"°C","","","martensitic α'","","",false,"","conclusions",""],["oa:W2786023543","Ti-6Al-4V","température de transus β",990.0,980.0,1000.0,null,"°C","","","","","",false,"","conclusions",""],["oa:W2788005526","Ti-6Al-4V","T0",893.0,null,null,null,"°C","","","","","",false,"","methods","This temperature has been calculated based on a thermodynamic database by Lu et al. [] and Ji et al. [] who respectively found T0 to be 893 °C and 872 °C."],["oa:W2788005526","Ti-6Al-4V","T0",872.0,null,null,null,"°C","","","","","",false,"","methods","This temperature has been calculated based on a thermodynamic database by Lu et al. [] and Ji et al. [] who respectively found T0 to be 893 °C and 872 °C."],["oa:W2788969687","Ti-5Al-5Mo-5V-3Cr","β-transus temperature",848.5,837.0,860.0,null,"°C","","as-received","","","",false,"","methods","The β-transus temperature (T⁠β) ranges between 837 and 860°C."],["oa:W2790749532","Ti-6Al-4V","Temperature",666.0,null,null,null,"°C","","","","","",false,"","conclusions",""],["oa:W2793285027","Ti-1","β-transus temperature",882.0,null,null,null,"°C","","as-deposited","beta","","",false,"","conclusions","The lowest rotational speed of 2000 rpm was not completely heat affected on the advancing side, due to the low amount of material deposited on this edge. • The microstructure of the coatings indicated that Titanium Grade 1 has exceeded the β-transus temperature and was deformed in the β-phase."],["oa:W2795108952","Ti-6Al-4V","β-transus temperature",969.85,null,null,50.0,"°C","","","","","",false,"","discussion","As the melting of each layer is accompanied by the re-melting of several preceding layers and thermal affection of the surrounding material, the temperature of the already solidified material easily surpasses 1243 ± 50 K [], which is the β-transus temperature."],["oa:W2795758250","Ti-6Al-4V","endothermic peak",739.4,null,null,null,"°C","","heat-treated at 1000 °C","","DSC","",false,"","results_discussion","The curves showed that the scaffold had an endothermic peak at 739.4 °C with heat absorption for 185.2 J g−1 (from 620.8 °C to 850 °C)."],["oa:W2795758250","Ti-6Al-4V","endothermic peak",940.2,null,null,null,"°C","","heat-treated at 1000 °C","","DSC","",false,"","results_discussion","Moreover, the scaffold had another obvious endothermic peak at 940.2 °C with a heat absorption for 0.8 J g−1 (from 880 °C to 970 °C), which coincided with the phase transition temperature of the titanium alloy as shown in ."],["oa:W2800249796","","β-transus",980.0,null,null,null,"°C","","","","","",false,"","methods",""],["oa:W2802585007","Ti-9Mo-6W","temperature of first recrystallized grain",613.0,613.0,613.0,null,"°C","","","","","",false,"","results","After heating the sample for 154 seconds when the sample holder temperature reached 613 °C, the first recrystallized grain was observed in the Mo and W rich regions, as marked by the red circle in Fig. 6b, while for the region relatively poor in Mo and W, no recrystallization was observed."],["oa:W2803043269","Ti-6Al-4V","minimum equilibrium temperature for βTi →αTi transformation",800.0,null,null,null,"°C","","","","","",false,"","results_discussion","According to Fig. 13b, the minimum equilibrium temperature for βTi →αTi transformation is ~ 800 °C."],["oa:W2803564641","","onset of the second peak at 1251.6 °C",1251.6,null,null,null,"°C","","","","DSC","",false,"out_of_range","methods",""],["oa:W2803564641","G2","onset of the peak of the DSC signal at 1245.1 °C",1245.1,null,null,null,"°C","","","","DSC","",false,"out_of_range","methods",""],["oa:W2803564641","","onset of the a+P —> a transformation is at 1238.7 °C",1238.7,null,null,null,"°C","","","","DSC","",false,"out_of_range","methods",""],["oa:W2803564641","G2","onset of the a+P —> y+a+P transformation is at 1235.6 °C",1235.6,null,null,null,"°C","","","","DSC","",false,"out_of_range","methods",""],["oa:W2803564641","Gl","a transus temperature",1185.0,null,null,null,"°C","","","","DSC","",false,"","conclusions",""],["oa:W2803564641","G2","a transus (y+a+P —» a+P transformation temperature)",1245.0,null,null,null,"°C","","","","DSC","",false,"out_of_range","conclusions",""],["oa:W2803564641","Gl","onset of the first phase transformation, a+P —> a",1238.5,null,null,null,"°C","","","","","",false,"out_of_range","conclusions",""],["oa:W2803564641","G2","onset of the a+P —> y+a+p phase transformation",1235.6,null,null,null,"°C","","","","","",false,"out_of_range","conclusions",""],["oa:W2807970422","Ti-13V-11Cr-3Al","temperatura de transformação",882.0,null,null,null,"°C","","","","","",false,"","abstract",""],["oa:W2856535961","Ti-6Al-4V","b-transus temperature",980.0,null,null,null,"°C","","","","CPFEM prediction","",true,"","discussion","In Fig. 7b, calculated equilibrium phase fractions as a function of temperature are shown for a ASTM Grade 5 Ti 6-4 composition with an oxygen content of 0.005 mass fraction."],["oa:W2856535961","Ti-6.75Al-4V-0.5O-0.2Fe","b-transus temperature",980.0,null,null,null,"°C","","","","CPFEM prediction","",true,"","conclusions","(b) Calculated phase fraction for Ti-6.75%Al-4%V-0.2%Fe-0.5%O to show the stable fraction of a2 (Ti3Al) and a small fraction of a Ti and O-rich hcp phase at lower temperatures."],["oa:W2856535961","Ti-6Al-4V-0.2Fe","b-transus temperature",980.0,null,null,null,"°C","","","","CPFEM prediction","",true,"","conclusions","(a) Calculated phase fractions for Ti-6%Al-4%V-0.2%Fe (dashed lines) and Ti-6%Al-4%V-0.2%Fe-0.2%O (solid lines) to show the effect of oxygen on the a-b phase fraction and b-transus temperature."],["oa:W2883264818","Ti-6Al-4V","Tβ",924.0,null,null,null,"°C","","","","nano-indentation","",false,"","methods",""],["oa:W2883264818","21S","Tβ",850.0,null,null,null,"°C","","","","nano-indentation","",false,"","methods",""],["oa:W2883264818","","β-transus temperature",892.5,825.0,960.0,null,"°C","","","","","",false,"","methods",""],["oa:W2884673504","Ti14","eutectic transformation to transform into liquid+β",950.0,830.0,1070.0,null,"°C","","","","thermodilatometry","",false,"","methods",""],["oa:W2884673504","Ti14","peritectoid transformation to form β phase",780.0,780.0,780.0,null,"°C","","","","thermodilatometry","",false,"","methods",""],["oa:W2884913903","","α-dissolution temperature Tdiss",705.0,null,null,null,"°C","","","","","",false,"","results_discussion","This observation corresponds to the α-dissolution temperature Tdiss, defined by Kelly as 705 °C [], at which the α-phase starts to dissolute into the β-phase under equilibrium heating conditions."],["oa:W2884913903","TC4 SLM","temperature",850.0,null,null,null,"°C","","annealed 850°C/4h","","","",false,"","results_discussion","When the temperature rises to 850 °C, the β-phase fraction is increased compared with the OM image at 750 °C []."],["oa:W2884913903","TC4 SLM","temperature",850.0,null,null,null,"°C","","annealed 850°C/2h","","","",false,"","results_discussion","Influence of the Residence Time a,b shows, respectively, the OM image of TC4 produced by SLM at 850 °C for 2 h and 850 °C for 4 h, followed by air cooling."],["oa:W2884913903","TC4 SLM","temperature",850.0,null,null,null,"°C","","annealed 850°C/4h","","","",false,"","results_discussion","Influence of the Residence Time a,b shows, respectively, the OM image of TC4 produced by SLM at 850 °C for 2 h and 850 °C for 4 h, followed by air cooling."],["oa:W2884913903","TC4 SLM","temperature",850.0,null,null,null,"°C","","annealed 850°C/2h","","","",false,"","results_discussion","When the temperature rises to 850 °C, the β-phase fraction is increased compared with the OM image at 750 °C []."],["oa:W2884935799","Ti54M","β transus temperature",930.0,null,null,null,"°C","","","","","",false,"","methods",""],["oa:W2884935799","Ti-6Al-2Sn-4Zr-2Mo","β transus temperature",996.0,null,null,null,"°C","","","","","",false,"","results_discussion",""],["oa:W2884935799","Ti-6Al-4V","transus",1000.0,null,null,null,"°C","","","","","",false,"","results_discussion",""],["oa:W2885508386","Ti-4Al-4Fe-0.25Si","β-transus temperature",925.0,null,null,null,"°C","","annealed 880 °C/6 h + water quenched","","","",false,"","methods","The β-transus temperature of the alloy was 925 °C12,13."],["oa:W2885584981","Ti-6Al-4V","1100˚C",1100.0,null,null,null,"°C","","TMP","lamellar","","",false,"","conclusions",""],["oa:W2885584981","Ti-6Al-4V","1000˚C",1000.0,null,null,null,"°C","","TMP","bimodal","","",false,"","conclusions",""],["oa:W2887855634","Ti-6Al-4V","Teplota přeměny α↔β",996.0,982.0,1010.0,null,"°C","","","","","",false,"","front",""],["oa:W2888282613","CP-Ti Grade 2","β-transus temperature",890.0,null,null,null,"°C","","as-built SLM","","","",false,"","methods","CP Ti powder—with β-transus temperature of ~890 °C—consisted of spherical particles with a size distribution according to the following D-values (CILAS 990 NASS): D10 = 28 μm, D50 = 39 μm and D90 = 51 μm."],["oa:W2888986224","Ti-6Al-4V","β-transus temperature",995.0,null,null,null,"°C","","annealed","","metallographic method","",false,"","methods","The β-transus temperature was measured at about 995 °C using the metallographic method."],["oa:W2888986224","Ti-6Al-4V","red line",970.0,null,null,null,"°C","","","","","",false,"","results_discussion","In addition, the iso-efficiency contours in b show a distinct change in their curvature close to 970 °C (the red line)."],["oa:W2894621773","Ti55531","β phases remained in the FZ",0.0,null,null,null,"","room temperature","as-welded","martensitic α'","","",false,"unit_missing","results_discussion","When the FZ was cooled to room temperature after welding, 100% of β phases remained in the FZ."],["oa:W2898073550","TA15","β-transus temperature",989.85,null,null,null,"°C","","","","","",false,"","results_discussion","The β-transus temperature was 1263 K, and the DRV was the main softening mechanism in the β-phase field because of the body-centered cubic crystal structure with rapid self-diffusion and high stacking fault energy []."],["oa:W2898073550","TA15","β transus temperature",984.85,null,null,null,"°C","","annealed at 1073 K for 1 h","","","",false,"","methods","The β transus
