Repository: akhtar07/tisci-explorer

# TiSci Explorer

A read-only, static explorer for **TiSci**, an autonomous research agent for titanium alloys. TiSci reads the
titanium-alloy literature, builds a knowledge graph and a table of measured values, proposes hypotheses where the
graph has gaps, and tests them with DFT (MACE / VASP) and the ICME-lite multiscale chain.

**Live site:** https://akhtar07.github.io/tisci-explorer/

The site has seven sections:

| Section | What it shows |
|---|---|
| Overview | Corpus → graph → facts → hypotheses → verdicts, with the snapshot's counts |
| Worked example | One full loop for W in α-Ti: graph path, hypothesis, novelty check, DFT test, verdict, follow-up, DAMASK |

File: data/facts/colony_size.json (part 4 of 4)
"results_discussion",""],["oa:W60795181","Alloy 95A","lamellar colony size",288.0,null,null,null,"µm","","thermomechanically treated","lamellar","","",false,"","results_discussion",""],["oa:W60795181","95A","lamellar colony size",288.0,null,null,null,"µm","","","lamellar","","",false,"","results_discussion",""],["oa:W60795181","GMPX","lamellar colony size",0.0,null,null,null,"µm","","","duplex","","",false,"out_of_range","results_discussion",""],["oa:W60795181","ABB-2","size of γ grains or lamellar colonies",500.0,null,null,null,"µm","","cast-to-size","","","",false,"","results_discussion",""],["oa:W60795181","GMPX","size of γ grains or lamellar colonies",12.0,4.0,20.0,null,"µm","","","","","",false,"","results_discussion",""],["oa:W628021982","Ti-5Al-5Mo-5V-3Cr","α-precipitates size",4.5,3.0,6.0,null,"µm","","","","","",false,"","results",""],["oa:W635019238","Ti-5Al-5Mo-5V-3Cr","lath thickness",1.0,null,null,null,"µm","","C2: solution treatment at 800°C + cooling at 20°C/min + aging at 620°C/2h","","SEM","",false,"","discussion",""],["oa:W635019238","Ti-5Al-5Mo-5V-3Cr","rapport d’aspect",0.022,null,null,null,"","","refroidi à 0,2°C/s depuis le domaine monophasé β","","","",false,"unit_missing","conclusions",""],["oa:W635019238","Ti-5Al-5Mo-5V-3Cr","longueur moyenne des précipités",2.3,null,null,null,"µm","","refroidi à 0,2°C/s depuis le domaine monophasé β","","","",false,"","conclusions",""],["oa:W635019238","β-CEZ","rapport d’aspect moyen",0.031,null,null,null,"","600 °C","","","","",false,"unit_missing","conclusions",""],["oa:W635019238","Ti-5Al-5Mo-5V-3Cr","lath thickness",0.8,null,null,null,"µm","","C1: solution treatment at 800°C + quenching + aging at 620°C/2h","","SEM","",false,"","discussion",""],["oa:W7104501791","Ti-6Al-4V","diamètre moyen des nodules α",19.0,null,null,null,"µm","","","","","",false,"","discussion",""],["oa:W7120606152","","finas camadas de difusão",0.04,null,null,null,"µm","","","","","",false,"out_of_range","abstract",""],["oa:W7120606152","","finas camadas de difusão",0.06,null,null,null,"µm","","","","","",false,"out_of_range","abstract",""],["oa:W7120606152","","espessura média desta camada",0.77,null,null,null,"µm","","","","","",false,"","abstract",""],["oa:W7149885734","Ti-5Al-5Mo-5V-3Cr","precipitation-free zone",0.25,0.2,0.3,null,"µm","","","","","",false,"","methods",""],["oa:W7149885734","Ti-5Al-5Mo-5V-3Cr","globular αp precipitates",3.5,2.0,5.0,null,"µm","","","","","",false,"","conclusions",""],["oa:W7149885734","Ti-5Al-5Mo-5V-3Cr","α phase that precipitated on the grain boundaries",3.5,2.0,5.0,null,"µm","","","","","",false,"","conclusions",""],["oa:W7150839530","TC21","spacing",3.0,null,null,null,"µm","room temperature","rolled at 500 °C","lamellar","","1.0 × 10−3 s−1",false,"","results","The average thickness of the α lamellar is 1.19 and 0.95 µm for TC21–500 and TC21–600, respectively, while the spacing is approximately 3 and 2 µm."],["oa:W7150839530","TC21","spacing",2.0,null,null,null,"µm","room temperature","rolled at 600 °C","lamellar","","1.0 × 10−3 s−1",false,"","results","The average thickness of the α lamellar is 1.19 and 0.95 µm for TC21–500 and TC21–600, respectively, while the spacing is approximately 3 and 2 µm."],["oa:W7154254363","Ti-6Al-2Sn-4Zr-2Mo","aspect ratio",0.27,null,null,null,"","","as-built PBF-EB/M","columnar","","",false,"unit_missing","results_discussion","Progress in Additive Manufacturing (2026) 11:5935–5954 aspect ratio (ϕ ≈ 0.27) and a high fraction of columnar grains (≈ 67%) aligned along the build direction, reflecting the epitaxial solidification and directional α-plate growth typical of PBF-EB/M Ti6242."],["oa:W7154254363","Ti-6Al-2Sn-4Zr-2Mo","aspect ratio",0.34,null,null,null,"","","tumbled","semi-equiaxed","","",false,"unit_missing","results_discussion","As a result, the average aspect ratio increased to about 0.34 and the fraction of columnar grains decreased to ~ 60%, indicating a partial transition from elongated to semi-equiaxed morphology."],["oa:W7169701452","Ti-42Nb","cavity sizes",17.0,10.0,80.0,null,"µm","","","","","",false,"","methods","The main findings are as follows: firstly, the cavity sizes are relatively small, ranging from 10 µm to 80 µm, with an average diameter of approximately 17 µm."],["oa:W7202336196","Ti-6Al-4V","d2",1014.5,814.0,1215.0,null,"µm","","","","","",false,"","discussion",""],["oa:W7212306057","Ti-21Fe-21Mo","morphology",0.0,null,null,null,"","","aged at 750 °C for 72 h","","","",false,"unit_missing","results_discussion","These ﬁne precipitates are β0 B2-TiFe and have a cube-to-cube orientation relationship withthematrix < 100 > β0 k<100>β,f100gβ0 k f100gβ.Bycomparingtheir morphology and the SAED patterns, these precipitates grow preferentially on the 011 planes."],["oa:W798122979","Ti-6Al-4V","colony intercept length",1.0,null,null,null,"µm","","","","","",false,"","conclusions",""],["oa:W798122979","Ti-6Al-4V","colony intercept length",2.9,null,null,null,"µm","","as-built EBF3","bimodal","","",false,"","conclusions",""],["oapen:ecabe847-0b35-411e-be89-a5d439f77157","","size of the α-phase colonies",32.5,15.0,50.0,null,"µm","","annealed","bimodal","microhardness tester PMT-3","",false,"","part 1",""],["openaire:135bea47fc644b4a6638555cc5b2b72d","PMFC","average colony size (CS)",98.0,null,null,34.0,"µm","","","","","",false,"","results_discussion","CC-LPT CC CCFC PMFC Microstructure NL NL FL Duplex Average colony size (CS) (µm) 194±121 125±53 183±83 98±34 Colony size (CS) range (µm) 52-636] 39-252] 80-463] [45-205] Average grain size (µm) - - - 4.4±2.6 Grain size range (m) - - - [0.6-11.4]"],["openaire:135bea47fc644b4a6638555cc5b2b72d","","average colony size",96.0,96.0,96.0,null,"µm","","CCWQ+1150 – 1h","duplex","","",false,"","results_discussion","Microstructure Average colony size (m) CCFC FL 183 CCAC FL 111 CCOQ FL 101 CCWQ FL 88 CCWQ+850 – 1h FL 116 CCWQ+850 – 8h FL 85 CCWQ+950 – 1h Duplex 117 CCWQ+950 – 8h Duplex 121 CCWQ+1150 – 1h Duplex 96 CCWQ+1150 – 8h Duplex 83"],["openaire:135bea47fc644b4a6638555cc5b2b72d","CCFC","average colony size (CS)",183.0,null,null,83.0,"µm","","","","","",false,"","results_discussion","CC-LPT CC CCFC PMFC Microstructure NL NL FL Duplex Average colony size (CS) (µm) 194±121 125±53 183±83 98±34 Colony size (CS) range (µm) 52-636] 39-252] 80-463] [45-205] Average grain size (µm) - - - 4.4±2.6 Grain size range (m) - - - [0.6-11.4]"],["openaire:135bea47fc644b4a6638555cc5b2b72d","CC-LPT","average colony size (CS)",194.0,null,null,121.0,"µm","","","","","",false,"","results_discussion","CC-LPT CC CCFC PMFC Microstructure NL NL FL Duplex Average colony size (CS) (µm) 194±121 125±53 183±83 98±34 Colony size (CS) range (µm) 52-636] 39-252] 80-463] [45-205] Average grain size (µm) - - - 4.4±2.6 Grain size range (m) - - - [0.6-11.4]"],["openaire:135bea47fc644b4a6638555cc5b2b72d","","colony size",27.0,null,null,null,"µm","","processed at 1350 °C (FAHP5)","lamellar","","",false,"","results_discussion","Finally, processing at 1350 °C (FAHP5), fully lamellar microstructures were obtained (Figures 4.25(c, d)) with a coarser lamellar CS of 27 m."],["openaire:135bea47fc644b4a6638555cc5b2b72d","","average colony size",88.0,88.0,88.0,null,"µm","","CCWQ","fully lamellar","","",false,"","results_discussion","Microstructure Average colony size (m) CCFC FL 183 CCAC FL 111 CCOQ FL 101 CCWQ FL 88 CCWQ+850 – 1h FL 116 CCWQ+850 – 8h FL 85 CCWQ+950 – 1h Duplex 117 CCWQ+950 – 8h Duplex 121 CCWQ+1150 – 1h Duplex 96 CCWQ+1150 – 8h Duplex 83"],["openaire:135bea47fc644b4a6638555cc5b2b72d","CC","average colony size (CS)",125.0,null,null,53.0,"µm","","","","","",false,"","results_discussion","CC-LPT CC CCFC PMFC Microstructure NL NL FL Duplex Average colony size (CS) (µm) 194±121 125±53 183±83 98±34 Colony size (CS) range (µm) 52-636] 39-252] 80-463] [45-205] Average grain size (µm) - - - 4.4±2.6 Grain size range (m) - - - [0.6-11.4]"],["openaire:135bea47fc644b4a6638555cc5b2b72d","","colony size",9.0,null,null,null,"µm","","processed at 1250 °C (FAHP4)","lamellar","","",false,"","results_discussion","After processing the intermetallic at 1250 °C (FAHP4), a nearly lamellar microstructure was found throughout the sample (Figures 4.25(a, b)) with a refined lamellar CS of 9 m."],["openaire:135bea47fc644b4a6638555cc5b2b72d","PMFC","colony size distribution",0.0,null,null,null,"","","annealed at 850 °C for 8h","lamellar","","",false,"unit_missing","results_discussion","Fig. 4.19 (a, b) BSE SEM micrographs at different magnifications showing the PMFC fully lamellar microstructure; (c) colony size distribution."],["openaire:135bea47fc644b4a6638555cc5b2b72d","","average CS",194.0,52.0,636.0,121.0,"µm","","","","","",false,"","results_discussion","The average CS is 194±121 µm, with values ranging from 52 µm to 636 µm."],["openaire:135bea47fc644b4a6638555cc5b2b72d","","CS",98.0,null,null,null,"µm","","","equiaxed γ","","",false,"","results_discussion","After a deformation of 0.3 %, some relief was apparent both at the colony boundaries (CS=98 m) as well as at the boundaries of the equiaxed  grains (GS=4 m)."],["openaire:135bea47fc644b4a6638555cc5b2b72d","","average colony size",83.0,83.0,83.0,null,"µm","","CCWQ+1150 – 8h","duplex","","",false,"","results_discussion","Microstructure Average colony size (m) CCFC FL 183 CCAC FL 111 CCOQ FL 101 CCWQ FL 88 CCWQ+850 – 1h FL 116 CCWQ+850 – 8h FL 85 CCWQ+950 – 1h Duplex 117 CCWQ+950 – 8h Duplex 121 CCWQ+1150 – 1h Duplex 96 CCWQ+1150 – 8h Duplex 83"],["openaire:135bea47fc644b4a6638555cc5b2b72d","CC-LPT","colony size range",52.0,52.0,636.0,null,"µm","","","","","",false,"","results_discussion","The CC-LPT CS values were very dispersed, ranging from 52 µm to 636 µm."],["openaire:135bea47fc644b4a6638555cc5b2b72d","CC","average lamellar CS",126.0,40.0,252.0,52.0,"µm","","","","","",false,"","results_discussion","The CC average lamellar CS is 126±52 µm, with values ranging from 40 µm to 252 µm (Figure 4.5(c))."],["openaire:135bea47fc644b4a6638555cc5b2b72d","","average colony size",116.0,116.0,116.0,null,"µm","","CCWQ+850 – 1h","fully lamellar","","",false,"","results_discussion","Microstructure Average colony size (m) CCFC FL 183 CCAC FL 111 CCOQ FL 101 CCWQ FL 88 CCWQ+850 – 1h FL 116 CCWQ+850 – 8h FL 85 CCWQ+950 – 1h Duplex 117 CCWQ+950 – 8h Duplex 121 CCWQ+1150 – 1h Duplex 96 CCWQ+1150 – 8h Duplex 83"],["openaire:135bea47fc644b4a6638555cc5b2b72d","","average colony size",183.0,183.0,183.0,null,"µm","","CCFC","fully lamellar","","",false,"","results_discussion","Microstructure Average colony size (m) CCFC FL 183 CCAC FL 111 CCOQ FL 101 CCWQ FL 88 CCWQ+850 – 1h FL 116 CCWQ+850 – 8h FL 85 CCWQ+950 – 1h Duplex 117 CCWQ+950 – 8h Duplex 121 CCWQ+1150 – 1h Duplex 96 CCWQ+1150 – 8h Duplex 83"],["openaire:135bea47fc644b4a6638555cc5b2b72d","","average colony size",117.0,117.0,117.0,null,"µm","","CCWQ+950 – 1h","duplex","","",false,"","results_discussion","Microstructure Average colony size (m) CCFC FL 183 CCAC FL 111 CCOQ FL 101 CCWQ FL 88 CCWQ+850 – 1h FL 116 CCWQ+850 – 8h FL 85 CCWQ+950 – 1h Duplex 117 CCWQ+950 – 8h Duplex 121 CCWQ+1150 – 1h Duplex 96 CCWQ+1150 – 8h Duplex 83"],["openaire:135bea47fc644b4a6638555cc5b2b72d","","average colony size",111.0,111.0,111.0,null,"µm","","CCAC","fully lamellar","","",false,"","results_discussion","Microstructure Average colony size (m) CCFC FL 183 CCAC FL 111 CCOQ FL 101 CCWQ FL 88 CCWQ+850 – 1h FL 116 CCWQ+850 – 8h FL 85 CCWQ+950 – 1h Duplex 117 CCWQ+950 – 8h Duplex 121 CCWQ+1150 – 1h Duplex 96 CCWQ+1150 – 8h Duplex 83"],["openaire:135bea47fc644b4a6638555cc5b2b72d","","average colony size",121.0,121.0,121.0,null,"µm","","CCWQ+950 – 8h","duplex","","",false,"","results_discussion","Microstructure Average colony size (m) CCFC FL 183 CCAC FL 111 CCOQ FL 101 CCWQ FL 88 CCWQ+850 – 1h FL 116 CCWQ+850 – 8h FL 85 CCWQ+950 – 1h Duplex 117 CCWQ+950 – 8h Duplex 121 CCWQ+1150 – 1h Duplex 96 CCWQ+1150 – 8h Duplex 83"],["openaire:135bea47fc644b4a6638555cc5b2b72d","","average colony size",101.0,101.0,101.0,null,"µm","","CCOQ","fully lamellar","","",false,"","results_discussion","Microstructure Average colony size (m) CCFC FL 183 CCAC FL 111 CCOQ FL 101 CCWQ FL 88 CCWQ+850 – 1h FL 116 CCWQ+850 – 8h FL 85 CCWQ+950 – 1h Duplex 117 CCWQ+950 – 8h Duplex 121 CCWQ+1150 – 1h Duplex 96 CCWQ+1150 – 8h Duplex 83"],["openaire:135bea47fc644b4a6638555cc5b2b72d","","average colony size",85.0,85.0,85.0,null,"µm","","CCWQ+850 – 8h","fully lamellar","","",false,"","results_discussion","Microstructure Average colony size (m) CCFC FL 183 CCAC FL 111 CCOQ FL 101 CCWQ FL 88 CCWQ+850 – 1h FL 116 CCWQ+850 – 8h FL 85 CCWQ+950 – 1h Duplex 117 CCWQ+950 – 8h Duplex 121 CCWQ+1150 – 1h Duplex 96 CCWQ+1150 – 8h Duplex 83"],["openaire:1e8eb57f26642a2ef98e0416eb3a70d6","Ti-45Al-5Nb-0.75C","width",90.0,null,null,null,"µm","","Solution Treated & Annealed, annealed at 800°C for 1054h","","HRTEM","",false,"unit_suspect","methods",""],["openaire:2d6b6c9d4feeace73c6900c2d0f990ca","T40","Intervalle en taille",97.0,9.0,184.0,null,"µm","430°C","0,6 dpa 430°C faible flux","","","",false,"unit_suspect","conclusions",""],["openaire:2d6b6c9d4feeace73c6900c2d0f990ca","T40","Intervalle en taille",42.0,5.0,79.0,null,"µm","430°C","2 dpa 430°C fort flux avec TTh","","","",false,"unit_suspect","conclusions",""],["openaire:2d6b6c9d4feeace73c6900c2d0f990ca","T40","Intervalle en taille",78.5,2.0,155.0,null,"µm","430°C","1,3 dpa 430°C fort flux avec et sans TTh","","","",false,"unit_suspect","conclusions",""],["openaire:2d6b6c9d4feeace73c6900c2d0f990ca","T40","Intervalle en taille",56.0,6.0,106.0,null,"µm","430°C","3 dpa 430°C fort flux","","","",false,"unit_suspect","conclusions",""],["openaire:30194c84b497a9dd211ef9d86185001a","Ti-6Al-4V","sütun şeklinde β taneciklerinin boyutu",70.0,40.0,100.0,null,"µm","","as-built SLM","lamellar","","",false,"","abstract",""],["openaire:5d7d9dfbd1ad99b57f2a8b8be74fafdc","43Al","colony size",73.0,68.0,78.0,5.0,"µm","","sintered at 1500 °C for 2 hours","","","",false,"","results_discussion","(a) 43Al Porosity 0.5 ± 0.1% and colony size 73 ± 5 µm (b) 44Al Porosity 0.3 ± 0.1% and colony size 74 ± 4 µm (c) Ti-45Al-5Nb-0.2B-0.2C, TNB-V5 Porosity 0.1 ± 0.1% and colony size 76 ± 7 µm (d) 46Al 0.6 ± 0.3% porosity and colony size 91 ± 8 µm"],["openaire:5d7d9dfbd1ad99b57f2a8b8be74fafdc","44Al","colony size",74.0,70.0,78.0,4.0,"µm","","sintered at 1500 °C for 2 hours","","","",false,"","results_discussion","(a) 43Al Porosity 0.5 ± 0.1% and colony size 73 ± 5 µm (b) 44Al Porosity 0.3 ± 0.1% and colony size 74 ± 4 µm (c) Ti-45Al-5Nb-0.2B-0.2C, TNB-V5 Porosity 0.1 ± 0.1% and colony size 76 ± 7 µm (d) 46Al 0.6 ± 0.3% porosity and colony size 91 ± 8 µm"],["openaire:5d7d9dfbd1ad99b57f2a8b8be74fafdc","Ti-45Al-5Nb-0.2B-0.2C","colony size",76.0,69.0,83.0,7.0,"µm","","sintered at 1500 °C for 2 hours","","","",false,"","results_discussion","(a) 43Al Porosity 0.5 ± 0.1% and colony size 73 ± 5 µm (b) 44Al Porosity 0.3 ± 0.1% and colony size 74 ± 4 µm (c) Ti-45Al-5Nb-0.2B-0.2C, TNB-V5 Porosity 0.1 ± 0.1% and colony size 76 ± 7 µm (d) 46Al 0.6 ± 0.3% porosity and colony size 91 ± 8 µm"],["openaire:5d7d9dfbd1ad99b57f2a8b8be74fafdc","46Al","colony size",91.0,83.0,99.0,8.0,"µm","","sintered at 1500 °C for 2 hours","","","",false,"","results_discussion","(a) 43Al Porosity 0.5 ± 0.1% and colony size 73 ± 5 µm (b) 44Al Porosity 0.3 ± 0.1% and colony size 74 ± 4 µm (c) Ti-45Al-5Nb-0.2B-0.2C, TNB-V5 Porosity 0.1 ± 0.1% and colony size 76 ± 7 µm (d) 46Al 0.6 ± 0.3% porosity and colony size 91 ± 8 µm"],["openaire:5d7d9dfbd1ad99b57f2a8b8be74fafdc","47Al","colony size",101.0,95.0,107.0,6.0,"µm","","sintered at 1500 °C for 2 hours","","","",false,"","results_discussion","(e) 47Al Porosity 4.3 ± 0.4% and colony size 101 ± 6 µm"],["openaire:5d7d9dfbd1ad99b57f2a8b8be74fafdc","47Al","colony sizes",200.0,200.0,200.0,null,"µm","","","","","",false,"","conclusions","With the exception of 47Al that showed colony sizes in the range of 200 µm, all alloy variations led to colonies smaller than 50 µm in average."],["openaire:5d7d9dfbd1ad99b57f2a8b8be74fafdc","","colonies smaller than 50 µm",50.0,0.0,50.0,null,"µm","","","","","",false,"","conclusions","With the exception of 47Al that showed colony sizes in the range of 200 µm, all alloy variations led to colonies smaller than 50 µm in average."],["openaire:5d7d9dfbd1ad99b57f2a8b8be74fafdc","TNB-V5","35 µm",35.0,35.0,35.0,null,"µm","","","","","",false,"","conclusions","In the case of higher aluminium contents, there was an increase from 35 µm (TNB-V5) to 200 µm (47Al)."],["openaire:5d7d9dfbd1ad99b57f2a8b8be74fafdc","47Al","200 µm",200.0,200.0,200.0,null,"µm","","","","","",false,"","conclusions","In the case of higher aluminium contents, there was an increase from 35 µm (TNB-V5) to 200 µm (47Al)."],["openaire:5d7d9dfbd1ad99b57f2a8b8be74fafdc","1.5Mo","colony size",45.0,null,null,null,"µm","","sintered at 1500 °C for 4 hours","","","",false,"","conclusions","The finest colony size (approximately 45 µm) was achieved with the 1.5Mo alloy, which was roughly half the size obtained with the reference material."],["openaire:5d7d9dfbd1ad99b57f2a8b8be74fafdc","3Nb-1Mo-1Si","Colony Size",40.0,null,null,null,"µm","","","","","",false,"","conclusions","All alloy variants showed a refined microstructure in comparison to TNB-V5 with 3Nb-1Mo-1Si displaying the smallest colonies in the order of 40 µm."],["openaire:5d7d9dfbd1ad99b57f2a8b8be74fafdc","TNB-V5","colony sizes",80.0,80.0,80.0,null,"µm","","","lamellar","","",false,"","discussion","In fact, TNB-V5 sintered with the same parameters and cooled down from the sintering temperature at three different rates of 100, 50 and 10 °C/min showed colony sizes in the order of 80, 95 and 185 µm, respectively [178]."],["openaire:5d7d9dfbd1ad99b57f2a8b8be74fafdc","TNB-V5","colony sizes",95.0,95.0,95.0,null,"µm","","","lamellar","","",false,"","discussion","In fact, TNB-V5 sintered with the same parameters and cooled down from the sintering temperature at three different rates of 100, 50 and 10 °C/min showed colony sizes in the order of 80, 95 and 185 µm, respectively [178]."],["openaire:5d7d9dfbd1ad99b57f2a8b8be74fafdc","TNB-V5","colony sizes",185.0,185.0,185.0,null,"µm","","","lamellar","","",false,"","discussion","In fact, TNB-V5 sintered with the same parameters and cooled down from the sintering temperature at three different rates of 100, 50 and 10 °C/min showed colony sizes in the order of 80, 95 and 185 µm, respectively [178]."],["openaire:5d7d9dfbd1ad99b57f2a8b8be74fafdc","TNB-V5","colony sizes",80.0,80.0,80.0,null,"µm","","cooled at 100 °C/min","lamellar","","",false,"","discussion","In fact, TNB-V5 sintered with the same parameters and cooled down from the sintering temperature at three different rates of 100, 50 and 10 °C/min showed colony sizes in the order of 80, 95 and 185 µm, respectively [178]."],["openaire:5d7d9dfbd1ad99b57f2a8b8be74fafdc","TNB-V5","colony sizes",95.0,95.0,95.0,null,"µm","","cooled at 50 °C/min","lamellar","","",false,"","discussion","In fact, TNB-V5 sintered with the same parameters and cooled down from the sintering temperature at three different rates of 100, 50 and 10 °C/min showed colony sizes in the order of 80, 95 and 185 µm, respectively [178]."],["openaire:5d7d9dfbd1ad99b57f2a8b8be74fafdc","TNB-V5","colony sizes",185.0,185.0,185.0,null,"µm","","cooled at 10 °C/min","lamellar","","",false,"","discussion","In fact, TNB-V5 sintered with the same parameters and cooled down from the sintering temperature at three different rates of 100, 50 and 10 °C/min showed colony sizes in the order of 80, 95 and 185 µm, respectively [178]."],["openaire:5d7d9dfbd1ad99b57f2a8b8be74fafdc","","colony sizes",100.0,null,null,null,"µm","","","lamellar","","",false,"","discussion","Fine colony sizes in fully lamellar microstructures have been shown to increase the minimum creep rate with the same lamellar spacing, but this effect was only present for sizes below 100 µm [72]."],["openaire:67aea87ecced63aa652e3f89c24be0ba","","Koloniegröße",20.0,null,null,null,"µm","","","lamellar","","",false,"","abstract",""],["openaire:67aea87ecced63aa652e3f89c24be0ba","TNB-V5","Koloniegröße",50.0,null,null,null,"µm","","stranggepresst","lamellar","","",false,"","abstract",""],["openaire:955ee039c744ff40f4180defc1c46a2f","Ti-6Al-4V","colonies size",700.0,500.0,900.0,null,"µm","","","equiaxed α","","",false,"","conclusions",""],["openaire:a346a5c0b8943cb8d2b129fdac1ae95f","Ti-6Al-4V","colony size",10.0,null,null,null,"µm","","WBD high speed","","","",false,"","results_discussion",""],["openaire:a577e341cfc95ea5af910578d533fb69","","average lamellar colony size (grain size)",980.0,null,null,null,"microns","","","","","",false,"unit_mismatch","results",""],["openaire:a577e341cfc95ea5af910578d533fb69","alloy II (45-2-0)","average colony size",1125.0,null,null,null,"microns","","furnace cooling (FC) at 1350°C/30min","lamellar","","",false,"unit_mismatch","results",""],["openaire:a577e341cfc95ea5af910578d533fb69","alloy II (45-2-0)","average lamellar colony size",850.0,null,null,null,"microns","","air cooling (AC)","lamellar","","",false,"unit_mismatch","results",""],["openaire:a577e341cfc95ea5af910578d533fb69","alloy II","average lamellar colony size",500.0,500.0,500.0,null,"microns","","furnace cooling (FC)","lamellar","","",false,"unit_mismatch","results",""],["openaire:b31b69410dac1a483176eed2cbb500cd","B1oC","Koloniegröße",220.0,null,null,null,"µm","","","lamellar","","",false,"","part 2","Der Median der Koloniegröße an der Schaufelanbindung sowie Schaufelmitte wurde aus statistischen Gründen an allen sieben Schaufeln eines Turbinenrades der kohlenstofffreien Legierung B1oC bestimmt und ergab für die Schaufelanbindung einen Wert von 220 µm bzw. für die Schaufelmitte einen Wert von 210 µm."],["openaire:b31b69410dac1a483176eed2cbb500cd","B1oC","Koloniegröße",210.0,null,null,null,"µm","","","lamellar","","",false,"","part 2","Der Median der Koloniegröße an der Schaufelanbindung sowie Schaufelmitte wurde aus statistischen Gründen an allen sieben Schaufeln eines Turbinenrades der kohlenstofffreien Legierung B1oC bestimmt und ergab für die Schaufelanbindung einen Wert von 220 µm bzw. für die Schaufelmitte einen Wert von 210 µm."],["openaire:b31b69410dac1a483176eed2cbb500cd","B2++C","Koloniegröße",300.0,null,null,null,"µm","","","lamellar","","",false,"","part 2","Die Koloniegröße der Turbinenräder aus der Legierung B2++C beträgt 300 µm in der Schaufelanbindung beziehungsweise 250 µm in der Schaufelmitte."],["openaire:b31b69410dac1a483176eed2cbb500cd","","Kolonien",0.0,null,null,null,"","","","","","",false,"unit_missing","part 2","Allerdings fällt auf, dass die bei einer Küvettentemperatur von 600 °C erstarrten Turbinenräder im Vergleich kleinere Kolonien aufweisen."],["openaire:b31b69410dac1a483176eed2cbb500cd","","Koloniegröße",240.0,null,null,null,"µm","","","lamellar","","",false,"","part 2","Die Lamellenbreite in der Schaufelanbindung und in der Turbinenradmitte beträgt ca. 200 nm, die Koloniegröße in der Schaufelmitte ist mit 140 µm im Vergleich zur Schaufelanbindung mit 240 µm um etwa 100 µm kleiner, vgl."],["openaire:b31b69410dac1a483176eed2cbb500cd","","Koloniegröße",140.0,null,null,null,"µm","","","lamellar","","",false,"","part 2","Die Lamellenbreite in der Schaufelanbindung und in der Turbinenradmitte beträgt ca. 200 nm, die Koloniegröße in der Schaufelmitte ist mit 140 µm im Vergleich zur Schaufelanbindung mit 240 µm um etwa 100 µm kleiner, vgl."],["openaire:b31b69410dac1a483176eed2cbb500cd","B2++C","Koloniegröße",250.0,null,null,null,"µm","","","lamellar","","",false,"","part 2","Die Koloniegröße der Turbinenräder aus der Legierung B2++C beträgt 300 µm in der Schaufelanbindung beziehungsweise 250 µm in der Schaufelmitte."],["openaire:de19faae47fd1644c05ec3b9df0b7858","Ti-6Al-4V","Taille des grains β antérieurs",735.0,null,null,null,"µm","","lamellar coarse","lamellar","","",false,"","conclusions",""],["openaire:de19faae47fd1644c05ec3b9df0b7858","Ti-6Al-4V","Taille des grains β antérieurs",573.0,null,null,null,"µm","","lamellar fine","lamellar","","",false,"","conclusions",""],["openaire:e8f0c9a6dc3f3a330c9cb22eafe43c9b","Ti-6Al-4V","medida de un cuadrado",144.5,142.0,147.0,null,"µm","","","","","",false,"","abstract","En cuanto a las medidas de un cuadrado, después de haber tomado varias medidas de los lados de los cuadrados, se hizo un promedio y se encuentra que un cuadrado mide aproximadamente 142 x 147 µm, contra un valor de aproximadamente 180 x 180 µm en el artículo [3]."],["openaire:f15ebe42f43a67b2f580965fe9f80bbe","","lamellare Struktur",0.0,null,null,null,"","","","cellular","","",false,"unit_missing","abstract",""],["openaire:f15ebe42f43a67b2f580965fe9f80bbe","","b a 50 µm",25.0,15.0,50.0,null,"µm","","","","","",false,"","abstract",""],["openaire:f15ebe42f43a67b2f580965fe9f80bbe","","Koloniegrößen",50.0,null,null,null,"µm","","HIP at 1230 °C","duplex","","",false,"","abstract",""],["openaire:f15ebe42f43a67b2f580965fe9f80bbe","","Kolonien",40.0,null,null,null,"µm","","forged at 1250 °C","lamellar","","",false,"","abstract",""],["openaire:f15ebe42f43a67b2f580965fe9f80bbe","","Kolonieabmessungen",40.0,null,null,null,"µm","","","","","",false,"","abstract",""],["openaire:f15ebe42f43a67b2f580965fe9f80bbe","","Kolonien",50.0,null,null,null,"µm","","forged at 1270 °C","lamellar","","",false,"","abstract",""],["openaire:f15ebe42f43a67b2f580965fe9f80bbe","","Koloniegröße",75.0,70.0,40.0,null,"µm","","","","","",false,"","abstract",""],["openaire:f15ebe42f43a67b2f580965fe9f80bbe","","Koloniegröße",60.0,20.0,100.0,null,"µm","","","","","",false,"","abstract",""],["openaire:f15ebe42f43a67b2f580965fe9f80bbe","","Koloniegröße",15.0,5.0,25.0,null,"µm","","","","","",false,"","abstract",""],["openaire:f15ebe42f43a67b2f580965fe9f80bbe","","Koloniegröße",17.0,null,null,null,"µm","","","","","",false,"","abstract",""],["openaire:f15ebe42f43a67b2f580965fe9f80bbe","","Kolonieabmessungen",70.0,null,null,null,"µm","","","","","",false,"","abstract",""],["openaire:f15ebe42f43a67b2f580965fe9f80bbe","","Durchmesser",30.0,null,null,null,"µm","","","lamellar","","",false,"","abstract",""],["openaire:f15ebe42f43a67b2f580965fe9f80bbe","TNB-V4","Koloniegröße",65.0,30.0,100.0,null,"µm","","as-cast and HIPed","","","",false,"","abstract",""],["openaire:f15ebe42f43a67b2f580965fe9f80bbe","","Koloniegröße",13.0,null,null,null,"µm","","","","","",false,"","abstract",""],["openaire:f15ebe42f43a67b2f580965fe9f80bbe","","lamellarer Kolonien",0.0,null,null,null,"","","","lamellar","","",false,"unit_missing","abstract",""],["openaire:f15ebe42f43a67b2f580965fe9f80bbe","","Größe der lamellaren Kolonien",0.0,null,null,null,"","","","","","",false,"unit_missing","abstract",""],["zenodo:15432905","(TiB+TiC)/Ti6Al4V","TiC particles are about 15μm in diameter with an irregular shape",15.0,null,null,null,"µm","","","TiC particles","","",false,"","results_discussion","The size of the equiaxed α phase is about 8~10μm in diameter, TiB fibers are about ~15μm in length and ~3μm in width, TiC particles are about 15μm in diameter with an irregular shape."]]}
