Repository: akhtar07/tisci-explorer

# TiSci Explorer

A read-only, static explorer for **TiSci**, an autonomous research agent for titanium alloys. TiSci reads the
titanium-alloy literature, builds a knowledge graph and a table of measured values, proposes hypotheses where the
graph has gaps, and tests them with DFT (MACE / VASP) and the ICME-lite multiscale chain.

**Live site:** https://akhtar07.github.io/tisci-explorer/

The site has seven sections:

| Section | What it shows |
|---|---|
| Overview | Corpus → graph → facts → hypotheses → verdicts, with the snapshot's counts |
| Worked example | One full loop for W in α-Ti: graph path, hypothesis, novelty check, DFT test, verdict, follow-up, DAMASK |

File: data/facts/density.json (part 4 of 5)
["oa:W4317686102","Ti-Mn-Nb","density",0.0,0.0,0.0,null,"g/cm3","","","","","",false,"out_of_range","discussion","The Ti–xMn–xNb alloys powder blends were pressed into shaped samples by means of cold uniaxial pressing finding that the density of the alloys increases with the incremental content of Mn and Nb but the amount of residual porosity present in the pressed samples (i.e. green porosity in Fig. 3b) also increases."],["oa:W4327545843","Ti-(10-x)Al-xV (x = 0, 2, and 4 wt.%)","damping factor",0.0025,null,null,null,"","room temperature","solutionized at 1173 K, water quenched","","excitation impulse method","",false,"unit_missing","methods","Mechanical properties were evaluated by Vickers micro-hardness (HMV-2 hardener, Shimadzu Inc., 0.300 kgf for 15 s), Young’s modulus, and damping factor (excitation impulse method, Sonelastic equipment, ATCP Physical Engineering Inc.)."],["oa:W4327938313","Ti-6Al-4V","density",4.5,null,null,null,"g/cm3","","","","","",false,"","methods","This material exhibits a Young's modulus of 107 GPa, a Poisson's ratio of 0.3, and a density of 4500 kg/m3."],["oa:W4367852338","Ti-6Al-4V","density",0.0,null,null,null,"","","as-built DED","","","",false,"unit_missing","conclusions","Four Ti-6Al-4V ELI 25 mm square sample tubes with 6 mm wall thicknesses were additively manufactured by the DED process and was printed on a shared Ti-6Al-4V baseplate to 10 mm and 25 mm heights."],["oa:W4368372629","OT4-1","density (γ)",4.55,null,null,null,"g/cm3","","","","","",false,"","methods","The melting point, ℃ 1680 Electrical resistivity (ρ), Ω∙сm 58 Linear coefficient of thermal expansion (α∙106), K–1 8.3 Thermal conductivity (λ), W/(m∙K) 9.6 Specific heat (C), J/kg∙℃ 0.75 Density (γ), kg/m3 4550 Brinell hardness (HB), MPa 197–255 Yield strength ( ), MPa 600–750 Elongation (δ), % 13–25 Elastic modulus (E), Pa 11 A special welding facility [12–17] was used that included an ‘IPTKM-10’ power source and a modernized ‘MTT-02’ welding gun."],["oa:W4376275088","AISI 1045","Density",7.87,null,null,null,"g/cm3","","","","","",false,"out_of_range","table","Density\tρ\tkg/m3\t7870\t4430"],["oa:W4376275088","Ti-6Al-4V","Density",15.7,null,null,null,"g/cm3","","","","","",false,"out_of_range","table","Density\tρ\tkg/m3\t15.700"],["oa:W4376275088","Ti-6Al-4V","Density",4.43,null,null,null,"g/cm3","","","","","",false,"","table","Density\tρ\tkg/m3\t7870\t4430"],["oa:W4378799302","Ti-5Al-5Mo-5V-3Cr","density",4.6,4.6,4.6,null,"g/cm3","","as-pressed HP","lamellar","","",false,"","results_discussion","Additionally, analysis of CT images did not reveal significant porosity or crack in a volume of compact (Fig. 2b) The microstructure of as-pressed HP Ti-5553 alloy (Fig. 3a) consists of colonies of lamellar α grains (marked by arrow) located on β matrix and coarse α phase grains on the primary β grain boundaries (marked by a dotted line)."],["oa:W4381137493","Ti-6Al-4V","Density (g/cm3)",4.43,null,null,null,"g/cm3","","","","","",false,"","table","Density (g/cm3)\t4.43"],["oa:W4382983263","Ti-6Al-4V","Specific density",4.43,null,null,null,"g/cm3","","","","","",false,"","table","1604 °C\t4.43 g/cm3\t6.7 W/m-k\t0.5263 J/g-⁰C\t1050 MPa\t110 N/m2\t950 MPa\t37 HRC"],["oa:W4383227267","Ti-42Nb","density",5.31,null,null,null,"g/cm3","","","bimodal","","",false,"","methods","Resulting material porosity and density for the tested specimens were calculated earlier in [] and are equal to 5.6% and 5.31 g/cm3, respectively."],["oa:W4383911788","Ti-2.5Al","density",4.625,4.49,4.76,null,"g/cm3","","","","","",false,"","results","The variation in the physical properties of the alloys is shown in Figure 4, where it can be seen that the green (3.95 →4.03 g/cm3), sintered (4.29 →4.41 g/cm3), and theoretical (4.49 →4.76 g/cm3) density of the alloys increase with the amounts of alloying elements as a consequence of the relative value of the density of these elements."],["oa:W4383911788","Ti-2.5Al-1Mn","theoretical density",4.51,null,null,null,"g/cm3","","","","","",false,"","discussion","In terms of theoretical density, as Al has a lower density than Ti but Mn has a higher density with respect to both elements, the Ti-2.5Al-1Mn alloy has a lower theoretical density than pure Ti (i.e., 4.51 g/cm3)."],["oa:W4383911788","Ti-2.5Al","density",4.35,4.29,4.41,null,"g/cm3","","","","","",false,"","results","The variation in the physical properties of the alloys is shown in Figure 4, where it can be seen that the green (3.95 →4.03 g/cm3), sintered (4.29 →4.41 g/cm3), and theoretical (4.49 →4.76 g/cm3) density of the alloys increase with the amounts of alloying elements as a consequence of the relative value of the density of these elements."],["oa:W4383911788","Ti-2.5Al","density",4.0,3.95,4.03,null,"g/cm3","","","","","",false,"","results","The variation in the physical properties of the alloys is shown in Figure 4, where it can be seen that the green (3.95 →4.03 g/cm3), sintered (4.29 →4.41 g/cm3), and theoretical (4.49 →4.76 g/cm3) density of the alloys increase with the amounts of alloying elements as a consequence of the relative value of the density of these elements."],["oa:W4385064023","Ti-6Al-4V","Density",4.42,null,null,null,"g/cm3","","","","","",false,"","methods","Properties Values Density 4420 kg/m3 Hardness HRC 31 Elastic modulus 110 GPa Yield strength 940 MPa Thermal conductivity 7.8 W/mk Poisson’s ratio 0.33 https://doi.org/10.1371/journal.pone.0288502.t001 PLOS ONE Ultra-precision cutting of titanium alloy PLOS ONE | https://doi.org/10.1371/journal.pone.0288502 July 21, 2023 3 / 15"],["oa:W4385347119","YG8","Density",14.6,null,null,null,"g/cm3","","","","","",false,"out_of_range","table","YG8\t14.6\t600,000\t0.22\t75.4\t4.5\t220"],["oa:W4385347119","Ti-6Al-4V","Density",4.43,null,null,null,"g/cm3","","","","","",false,"","table","TC4\t4.43\t113,000\t0.34\t7.955\t9.1\t546"],["oa:W4385498076","Ti-6Al-4V","Density",4.41,null,null,0.02,"g/cm3","","","","","",false,"","results","Orientation n Average Density [g/cm3] Relative Density [%] Vertical 6 4.40 ± 0.02 99.4 ± 0.4 45° 6 4.41 ± 0.00 99.6 ± 0.1 Horizontal 6 4.41 ± 0.02 99.5 ± 0.4 The Vickers microhardness results are presented in Figure 9 for the HV0.5 method."],["oa:W4385498076","Ti-6Al-4V","ADH",2.44,null,null,0.01,"g/cm3","","","","","",false,"out_of_range","results","The FRH for the powder was calculated at an average of 29.8 ± 0.3 s/50 g, the average AoR was calculated at 33.0° ± 0.8°, and the ADH of the powder was calculated at 2.44 ± 0.01 g/cm3."],["oa:W4385498076","Ti-6Al-4V","Density",4.4,null,null,0.02,"g/cm3","","","","","",false,"","results","Orientation n Average Density [g/cm3] Relative Density [%] Vertical 6 4.40 ± 0.02 99.4 ± 0.4 45° 6 4.41 ± 0.00 99.6 ± 0.1 Horizontal 6 4.41 ± 0.02 99.5 ± 0.4 The Vickers microhardness results are presented in Figure 9 for the HV0.5 method."],["oa:W4385498076","Ti-6Al-4V","Density",4.41,null,null,0.0,"g/cm3","","","","","",false,"","results","Orientation n Average Density [g/cm3] Relative Density [%] Vertical 6 4.40 ± 0.02 99.4 ± 0.4 45° 6 4.41 ± 0.00 99.6 ± 0.1 Horizontal 6 4.41 ± 0.02 99.5 ± 0.4 The Vickers microhardness results are presented in Figure 9 for the HV0.5 method."],["oa:W4386143349","Ti-6Al-4V","Density ρ0",4.405,null,null,null,"g/cm3","room temperature","","","","",false,"","table","Density ρ0 (kg/m3)\t4405\t8220\t7954"],["oa:W4386143349","IN718","Density ρ0",8.22,null,null,null,"g/cm3","room temperature","","","","",false,"out_of_range","table","Thermal expansion α0 (°/C)\t8.9 E−06\t1.44 E−05\t1.47 E−05"],["oa:W4386284706","Ti-6Al-4V","Density",4.44,null,null,null,"g/cm3","","","","","",false,"","table","4440\t110\t860\t905\t30\t7.995\t0.34"],["oa:W4386307369","Ti-6Al-4V","density",4.45,null,null,null,"g/cm3","room temperature","as-built SLM","","X-ray computer tomography (X-CT)","",false,"","methods","Two were fabricated under optimal parameters (default EOS M290 scanning parameters) under an energy density of 55.6 J/mm3."],["oa:W4386996619","Random","Density",4.38,null,null,null,"g/cm3","","","","ultrasonic testing","",false,"","table","Random\t4380\t6120\t3150\t115.0\t0.320\t43.5\t106.4"],["oa:W4386996619","Raster","Density",4.42,null,null,null,"g/cm3","","","","ultrasonic testing","",false,"","table","Raster\t4420\t6220\t3170\t117.6\t0.325\t44.4\t111.9"],["oa:W4387332405","Ti-6Al-4V","Density",4.4,null,null,null,"g/cm3","","","","","",false,"","table","Ti6Al4V\t110\t0.34\t4400"],["oa:W4388504851","Ti-6Al-4V","density",4.41,null,null,null,"g/cm3","25 °C","","","Archimedes' method","",false,"","results_discussion","The sample sets 4 and 6 had a maximum sample density of 4.410 g/cm3 (relative density: 99.54%) and a minimum density of 4.301 g/cm3 (relative density: 97%), respectively, and were produced using 63 J/mm3 and 117 J/mm3 ED, respectively."],["oa:W4388504851","Ti-6Al-4V","density",4.301,null,null,null,"g/cm3","25 °C","","","Archimedes' method","",false,"","results_discussion","The sample sets 4 and 6 had a maximum sample density of 4.410 g/cm3 (relative density: 99.54%) and a minimum density of 4.301 g/cm3 (relative density: 97%), respectively, and were produced using 63 J/mm3 and 117 J/mm3 ED, respectively."],["oa:W4388504851","Ti-6Al-4V","density",4.301,null,null,null,"g/cm3","","","","","",false,"","conclusions","The lowest recorded density was 4.301 g/cm3, While 4.410 g/cm3 i.e. 99.54%, has the maximum density, was acquired at an energy density of 63 J/mm3."],["oa:W4388901425","Ti-6Al-4V","Density",4.52,null,null,null,"g/cm3","","","","","",false,"","table","Value\t4.52 g/cm3\tmin. 10%\tmin. 828 MPa\tmin. 895 MPa"],["oa:W4389137717","[HMIM][BF4] + 2 % Cu","Density (kg/m3)",1.3012,null,null,null,"g/cm3","","","","","",false,"out_of_range","table","[HMIM][BF4] + 2 % Cu\t2228.38\t1301.152\t0.172767\t0.262951"],["oa:W4389137717","[HMIM][BF4] + 2 % Cu","Density (kg/m3)",1.3012,null,null,null,"g/cm3","","","","","",false,"out_of_range","table","[HMIM][BF4] + 2 % Cu\t2228.38\t1301.152\t0.172767\t0.262951"],["oa:W4389137717","[HMIM][BF4] + 4 % Cu","Density (kg/m3)",1.4569,null,null,null,"g/cm3","","","","","",false,"out_of_range","table","[HMIM][BF4] + 4 % Cu\t2190.76\t1456.904\t0.179815\t0.276861"],["oa:W4389137717","[HMIM][BF4] + 6 % Cu","Density (kg/m3)",1.6127,null,null,null,"g/cm3","","","","","",false,"out_of_range","table","[HMIM][BF4] + 6 % Cu\t2153.14\t1612.656\t0.187164\t0.291824"],["oa:W4389137717","[HMIM][BF4] + 2 % Ag","Density (kg/m3)",1.3325,null,null,null,"g/cm3","","","","","",false,"out_of_range","table","[HMIM][BF4] + 2 % Ag\t2225.38\t1332.492\t0.172767\t0.262951"],["oa:W4389137717","[HMIM][BF4] + 4 % Ag","Density (kg/m3)",1.5196,null,null,null,"g/cm3","","","","","",false,"out_of_range","table","[HMIM][BF4] + 4 % Ag\t2184.76\t1519.584\t0.179817\t0.276861"],["oa:W4389137717","[HMIM][BF4] + 6 % Ag","Density (kg/m3)",1.7067,null,null,null,"g/cm3","","","","","",false,"out_of_range","table","[HMIM][BF4] + 6 % Ag\t2144.14\t1706.676\t0.187165\t0.291824"],["oa:W4389137717","[HMIM][BF4] +2 % MWCNT","Density (kg/m3)",1.1645,null,null,null,"g/cm3","","","","","",false,"out_of_range","table","[HMIM][BF4] +2 % MWCNT\t2234.9\t1164.492\t0.172774\t0.262951"],["oa:W4389137717","[HMIM][BF4] +2 % MWCNT","Density (kg/m3)",1.1645,null,null,null,"g/cm3","","","","","",false,"out_of_range","table","[HMIM][BF4] +2 % MWCNT\t2234.9\t1164.492\t0.172774\t0.262951"],["oa:W4389137717","[HMIM][BF4] +4 % MWCNT","Density (kg/m3)",1.1836,null,null,null,"g/cm3","","","","","",false,"out_of_range","table","[HMIM][BF4] +4 % MWCNT\t2203.8\t1183.584\t0.179831\t0.276861"],["oa:W4389137717","[HMIM][BF4] +6 % MWCNT","Density (kg/m3)",1.2027,null,null,null,"g/cm3","","","","","",false,"out_of_range","table","[HMIM][BF4] +6 % MWCNT\t2172.7\t1202.676\t0.187188\t0.291824"],["oa:W4389287784","Al 6.37","Density (g/cm3)",4.42,4.42,4.42,null,"g/cm3","","","","","",false,"","methods",""],["oa:W4389392923","Ti-6Al-4V","Density",4.43,null,null,null,"g/cm3","","","","","",false,"","methods",""],["oa:W4391213858","Ti-6Al-4V","Ti-6Al-4V density",4.987,null,null,null,"g/cm3","room temperature","","","FE simulation","",true,"","methods","Page 8/23 Table 1 Parameter values and equations used in the FE simulation Elastic Properties Elastic modulus ( ) Shear modulus ( ) Poison's ratio ) ) 0.34 Thermoplastic & creep properties Temperature ( ) Flow stress ( ) Creep exponent Dorn’s constant ( ) 750 3.20 850 2.80 950 2.94 Ultrasonic constants Vibration amplitude Ultrasonic frequency Ti-6Al-4V density Sound speed 25 4430 4987 Contact/Friction condition Coefficient of Friction Model"],["oa:W4391237953","Ti-6Al-4V","Density g/cm3",3.99,3.99,3.99,null,"g/cm3","","","","","",false,"","results_discussion","Sample number 1 2 3 4 5 6 Porosity (%) 20 30 40 60 70 80 Diameter (mm) 10 10 10 9 8,8 8,7 Height (mm) 5,35 3,75 7,2 3,95 4,45 3,8 Soaked weight (g) 1,211 0,8 1,469 0,63 0,608 0,354 Suspended weight in 0,908 0,594 1,065 0,431 0,401 0,179 Density g/cm3) 3,99 3,877 3,6 3,16 2,932 2,019 (a) (c) (c) (a) (b)"],["oa:W4391237953","Ti-6Al-4V","Density g/cm3",3.877,3.877,3.877,null,"g/cm3","","","","","",false,"","results_discussion","Sample number 1 2 3 4 5 6 Porosity (%) 20 30 40 60 70 80 Diameter (mm) 10 10 10 9 8,8 8,7 Height (mm) 5,35 3,75 7,2 3,95 4,45 3,8 Soaked weight (g) 1,211 0,8 1,469 0,63 0,608 0,354 Suspended weight in 0,908 0,594 1,065 0,431 0,401 0,179 Density g/cm3) 3,99 3,877 3,6 3,16 2,932 2,019 (a) (c) (c) (a) (b)"],["oa:W4391237953","Ti-6Al-4V","Density g/cm3",3.6,3.6,3.6,null,"g/cm3","","","","","",false,"","results_discussion","Sample number 1 2 3 4 5 6 Porosity (%) 20 30 40 60 70 80 Diameter (mm) 10 10 10 9 8,8 8,7 Height (mm) 5,35 3,75 7,2 3,95 4,45 3,8 Soaked weight (g) 1,211 0,8 1,469 0,63 0,608 0,354 Suspended weight in 0,908 0,594 1,065 0,431 0,401 0,179 Density g/cm3) 3,99 3,877 3,6 3,16 2,932 2,019 (a) (c) (c) (a) (b)"],["oa:W4391237953","Ti-6Al-4V","Density g/cm3",3.16,3.16,3.16,null,"g/cm3","","","","","",false,"out_of_range","results_discussion","Sample number 1 2 3 4 5 6 Porosity (%) 20 30 40 60 70 80 Diameter (mm) 10 10 10 9 8,8 8,7 Height (mm) 5,35 3,75 7,2 3,95 4,45 3,8 Soaked weight (g) 1,211 0,8 1,469 0,63 0,608 0,354 Suspended weight in 0,908 0,594 1,065 0,431 0,401 0,179 Density g/cm3) 3,99 3,877 3,6 3,16 2,932 2,019 (a) (c) (c) (a) (b)"],["oa:W4391237953","Ti-6Al-4V","Density g/cm3",2.932,2.932,2.932,null,"g/cm3","","","","","",false,"out_of_range","results_discussion","Sample number 1 2 3 4 5 6 Porosity (%) 20 30 40 60 70 80 Diameter (mm) 10 10 10 9 8,8 8,7 Height (mm) 5,35 3,75 7,2 3,95 4,45 3,8 Soaked weight (g) 1,211 0,8 1,469 0,63 0,608 0,354 Suspended weight in 0,908 0,594 1,065 0,431 0,401 0,179 Density g/cm3) 3,99 3,877 3,6 3,16 2,932 2,019 (a) (c) (c) (a) (b)"],["oa:W4391237953","Ti-6Al-4V","Density g/cm3",2.019,2.019,2.019,null,"g/cm3","","","","","",false,"out_of_range","results_discussion","Sample number 1 2 3 4 5 6 Porosity (%) 20 30 40 60 70 80 Diameter (mm) 10 10 10 9 8,8 8,7 Height (mm) 5,35 3,75 7,2 3,95 4,45 3,8 Soaked weight (g) 1,211 0,8 1,469 0,63 0,608 0,354 Suspended weight in 0,908 0,594 1,065 0,431 0,401 0,179 Density g/cm3) 3,99 3,877 3,6 3,16 2,932 2,019 (a) (c) (c) (a) (b)"],["oa:W4392296239","Ti-6Al-4V","density",4.42,null,null,null,"g/cm3","room temperature","as-built SLM","","","",true,"","methods","TC4 material properties critical to the simulation’s fidelity for SLM processes, including Young’s Modulus, thermal conductivity, specific heat, Poisson’s ratio, and density, were carefully determined through the rigorous property characterization tool, JMatPro V7.0 software."],["oa:W4392296239","Ti-6Al-4V","density",4.42,null,null,null,"g/cm3","room temperature","as-built SLM","","","",true,"","methods","This involved aligning the material curves and constants for Ti6Al4V with those predefined by the manufacturer and meticulously determining them using JMatPro V7.0 software for properties including Young’s Modulus, thermal conductivity, specific heat, Poisson’s ratio, and density."],["oa:W4392915262","WC/Co cemented carbide","ρ/Density",12.5,null,null,null,"g/cm3","","","","","",false,"out_of_range","table","WC/Co cemented carbide\t50\t12,500\t0.23\t530\t6.2\t165"],["oa:W4394622495","Ti-6Al-4V","density",4.42,null,null,null,"g/cm3","","","","","",false,"","discussion",""],["oa:W4394693346","Ti-6Al-4V","density",4.5,null,null,null,"g/cm3","","","","","",false,"","methods","Ti–6Al–4V workpieces are used in this work. shows the chemical composition of Ti–6Al–4V, which has a density of 4.5 g/cm3."],["oa:W4396707437","Ti-48Al-2Cr-2Nb","Density",3.9,null,null,null,"g/cm3","25 °C","","","","",false,"","table","Density kg/m3\t3900\t-\t3879\t-\t3853\t3840\t-\t3800"],["oa:W4396707437","Ti-48Al-2Cr-2Nb","Density",3.879,null,null,null,"g/cm3","327 °C","","","","",false,"","table","Density kg/m3\t3900\t-\t3879\t-\t3853\t3840\t-\t3800"],["oa:W4396707437","Ti-48Al-2Cr-2Nb","Density",3.853,null,null,null,"g/cm3","527 °C","","","","",false,"","table","Density kg/m3\t3900\t-\t3879\t-\t3853\t3840\t-\t3800"],["oa:W4396707437","Ti-48Al-2Cr-2Nb","Density",3.84,null,null,null,"g/cm3","727 °C","","","","",false,"","table","Density kg/m3\t3900\t-\t3879\t-\t3853\t3840\t-\t3800"],["oa:W4396707437","Ti-48Al-2Cr-2Nb","Density",3.8,null,null,null,"g/cm3","1534 °C","","","","",false,"","table","Density kg/m3\t3900\t-\t3879\t-\t3853\t3840\t-\t3800"],["oa:W4400774458","Ti-6Al-4V","lattice density",0.3,null,null,null,"g/cm3","","","","","",false,"out_of_range","results","Each lattice density was 0.50, 0.30, and 0.13 g/cm3, respectively, and their relative densities were 141.94, 84.54, and 35.63 g/cm3, respectively."],["oa:W4400774458","Ti-6Al-4V","lattice density",0.5,null,null,null,"g/cm3","","","","","",false,"out_of_range","results","Each lattice density was 0.50, 0.30, and 0.13 g/cm3, respectively, and their relative densities were 141.94, 84.54, and 35.63 g/cm3, respectively."],["oa:W4400774458","Ti-6Al-4V","lattice density",0.13,null,null,null,"g/cm3","","","","","",false,"out_of_range","results","Each lattice density was 0.50, 0.30, and 0.13 g/cm3, respectively, and their relative densities were 141.94, 84.54, and 35.63 g/cm3, respectively."],["oa:W4400975773","Ti-5Al-5Mo-5V-3Cr","nominal density",4.62,null,null,0.04,"","","as-built SLM","","","",false,"unit_missing","conclusions","After abrading and polishing, Sq and Sz decreased to 1.8 ± 0.1 and 6.4 ± 0.4 μm, respectively.The nominal density of the as-processed specimens was 4.62 ± 0.04."],["oa:W4400975773","Ti-5Al-5Mo-5V-3Cr","density",4.62,null,null,0.04,"g/cm3","","as-built SLM","","","",false,"","abstract","The as-processed specimens had a nominal density of 4.62 ± 0.04 g/cm3."],["oa:W4400975773","Ti-5Al-5Mo-5V-3Cr","density",4.62,null,null,0.04,"g/cm3","","","","","",false,"","discussion","Given the hardness and density of this alloy, 292 ± 2 HV and 4.62 ± 0.04 g/cm3, respectively, smoothing the surface texture is most effectively accomplished by using a polishing wheel with a series of decreasing alumina grit sizes."],["oa:W4400975773","Ti-5Al-5Mo-5V-3Cr","density",4.62,null,null,0.04,"g/cm3","","","","","",false,"","results","The nominal density for five different specimens determined by both methods was 4.62 ± 0.04 g/cm3."],["oa:W4401030333","Ti-6Al-4V","density",4.43,null,null,null,"g/cm3","room temperature","bulk material","","numerical study","",true,"","methods","Mechanical properties of the bulk material of Ti-6Al-4V used in the numerical study are from []: elastic modulus (122 GPa), Poisson’s ratio (0.342), and yield stress (980 MPa) with density of 4430 kg/m3."],["oa:W4401818868","Ti-6Al-4V","Density",4.5,null,null,null,"g/cm3","","","","","",false,"","methods",""],["oa:W4401997056","CP-Ti Grade 2","Density",4.48,null,null,null,"g/cm3","","","","","",false,"","table","E\t116 GPa\tN\t0.03\tDensity\t4.48 g/cm3"],["oa:W4402532544","T1A1B30","density",4.5,null,null,null,"g/cm3","","","","","",false,"","results_discussion","Among the results in , the high densification of T1A1B30 (the material containing non-alloyed Ti + Al powder) should be highlighted, especially against similar materials with similar compositions, such as T2A2B30 and T1A2B30 (whose aluminium is present in form of TiAl)."],["oa:W4402550969","Ti-48Al-2Cr-2Nb","Density (g/cm3)",4.54,null,null,null,"g/cm3","","","","","",false,"","methods","Composition at.% Density (g/cm3) Hardness (GPa) Elastic modulus (GPa) Ti 48 4.54 3.4 116 Al 48 2.7 0.35 76 Cr 2 7.19 1.06 279 Nb 2 8.57 1.32 170"],["oa:W4402947535","Ti-6Al-4V","density",4.43,null,null,null,"g/cm3","","as-built SLM","","","",false,"","results_discussion","Grade 2 Titanium has a density of about 4.51 g/cm3, while the 3D Printed Ti6Al4V alloy has a density of approximately20,21 4.43 g/cm3."],["oa:W4402947535","CP-Ti Grade 2","density",4.51,null,null,null,"g/cm3","","","","","",false,"","results_discussion","Grade 2 Titanium has a density of about 4.51 g/cm3, while the 3D Printed Ti6Al4V alloy has a density of approximately20,21 4.43 g/cm3."],["oa:W4403192241","Ti-6Al-4V","Density",4.5,null,null,null,"g/cm3","","","","","",false,"unit_suspect","table","4.5 kg/m3\t110 GPa\t0.33\t970 MPa"],["oa:W4403472693","Ti-6Al-4V","Density",4.43,null,null,null,"g/cm3","","","","","",false,"","methods",""],["oa:W4403936482","Ti-6.5Al-3.5Mo-1.5Zr-0.3Si","d",4.48,null,null,null,"g/cm3","","","","","",false,"","methods",""],["oa:W4404017784","Ti-6Al-4V","Density",4.43,null,null,null,"g/cm3","","aged and treated","","","",false,"","results_discussion","Ti-6Al-4V Material properties of Optimized model Property Ti-6Al-4V (aged and treated) Density (g/cm³) 4.43 Tensile Strength (MPa) 1100 Yield Strength (MPa) 973 Young's Modulus (GPa) 113 Poisson's Ratio 0.34"],["oa:W4404039372","","density",3.75,null,null,null,"g/cm3","","","","","",false,"","conclusions","The alloy, with a density of 3.75 g/cm3, contains ~50 vol.% in-situ formed Al3(Ti,Ta) ternary trialuminide reinforcements."],["oa:W4404277654","5%Hap5%cmc","Density of Sample [g/cm3]",4.434,null,null,null,"g/cm3","","","","","",false,"","table","5%Hap5%cmc\t4.434\t25"],["oa:W4404277654","10%Hap10%cmc","Density of Sample [g/cm3]",4.25,null,null,null,"g/cm3","","","","","",false,"","table","10%Hap10%cmc\t4.250\t35"],["oa:W4404417736","TC4-(GNPs/TC4)","density",0.0,null,null,null,"","","FAST sintered at 900°C/30min/60MPa","hierarchical","","",false,"unit_missing","methods","Through the subsequent use of Field-Assisted Sintering Technology (FAST, FHP-858, Hateng Tech Co., Ltd., Suzhou, China) utilizing a sintering cycle of 30 min dwell time at 900 °C with a uniaxial pressure of 60 MPa (with no further heat treatment), the nacre-like laminated GNP/TC4 composite with a 3.5 mm thickness was consolidated and firmly bonded on a 4 mm TC4 plate; together, they are referred to as a TC4-(GNPs/TC4) plate with a hierarchical microstructure (shown in )."],["oa:W4404551888","Ti-6Al-4V","Density",4.43,null,null,null,"g/cm3","","","","","",false,"","methods",""],["oa:W4404799288","Ti-6Al-4V","Density",4.4414,null,null,0.012,"g/cm3","","","","","",false,"","methods","Both ultrasonic measurements are indirect determination techniques, which are based on the known empiric correlations between the elastic constants Young’s modulus E, shear modulus G, Poisson’s ratio 휈 , the density of the Table 2 Properties of the investigated sheet materials Material Sheet thickness [mm] Yield strength [MPa] Ultimate tensile strength [MPa] Density [kg/m3] EN AW-6082-T6 1.98±0.02 337.9±3.0 366.2±4.4 2,701.30±11.30 AZ31B 2.00±0.02 166.2±2.3 257.4±2.0 1,774.35± 9.10 Ti–6Al–4V 2.1"],["oa:W4404799288","AZ31B","Density",1.7743,null,null,0.0091,"g/cm3","","","","","",false,"out_of_range","methods","Both ultrasonic measurements are indirect determination techniques, which are based on the known empiric correlations between the elastic constants Young’s modulus E, shear modulus G, Poisson’s ratio 휈 , the density of the Table 2 Properties of the investigated sheet materials Material Sheet thickness [mm] Yield strength [MPa] Ultimate tensile strength [MPa] Density [kg/m3] EN AW-6082-T6 1.98±0.02 337.9±3.0 366.2±4.4 2,701.30±11.30 AZ31B 2.00±0.02 166.2±2.3 257.4±2.0 1,774.35± 9.10 Ti–6Al–4V 2.1"],["oa:W4404799288","EN AW-6082-T6","Density",2.7013,null,null,0.0113,"g/cm3","","","","","",false,"out_of_range","methods","Both ultrasonic measurements are indirect determination techniques, which are based on the known empiric correlations between the elastic constants Young’s modulus E, shear modulus G, Poisson’s ratio 휈 , the density of the Table 2 Properties of the investigated sheet materials Material Sheet thickness [mm] Yield strength [MPa] Ultimate tensile strength [MPa] Density [kg/m3] EN AW-6082-T6 1.98±0.02 337.9±3.0 366.2±4.4 2,701.30±11.30 AZ31B 2.00±0.02 166.2±2.3 257.4±2.0 1,774.35± 9.10 Ti–6Al–4V 2.1"],["oa:W4404932909","Ti-6Al-4V","Density ρ",4.43,null,null,null,"g/cm3","","","","","",false,"","table","4430\t110\t0.33\t9\t0.9"],["oa:W4406738980","Ti6242-0.7Y2O3","packing density",2.84,null,null,null,"g/cm3","","","","","",false,"out_of_range","results_discussion","The Ti6242–0.7Y2O3 alloy powder’s flowability and packing density were 30.5 s/50 g and 2.84 g/cm3, respectively, values which are similar to those of the conventional Ti alloy powders."],["oa:W4407772170","Ti-6Al-4V","density",4.38,null,null,null,"g/cm3","","","","","",false,"","methods","The spherical Ti-6Al- 4V particles with a density of 4.38 g/cm³ were mixed with 60 wt% PS and 40 wt% polyethylene (PE)."],["oa:W4407772170","Ti-6Al-4V","density",4.38,null,null,null,"g/cm3","","","","","",false,"","methods","The particles are spherical, with a pycnometer density of 4.38 g/cm³."],["oa:W4407772170","Ti-6Al-4V","Picnometer Density",4.3827,null,null,null,"g/cm3","","","","","",false,"","methods","Table 1: Characteristics of Ti-6Al-4V Powder Particle shape Sphere Size <22 μm Picnometer Density 4382.7 kg/m3 Melting 1650 ⁰C"],["oa:W4407772170","Ti-6Al-4V","density",0.891,null,null,null,"g/cm3","","","","","",false,"out_of_range","methods","The density of PS utilized was 0.891 g/cm³, while that of PE was 0.91 g/cm³."],["oa:W4407772170","Ti-6Al-4V","density",0.91,null,null,null,"g/cm3","","","","","",false,"out_of_range","methods","The density of PS utilized was 0.891 g/cm³, while that of PE was 0.91 g/cm³."],["oa:W4408411555","air","Air density",0.0012,null,null,null,"g/cm3","","","","","",false,"out_of_range","table","Air density\t1.225 kg/m3"],["oa:W4408411555","Ti","Titanium density",4.11,null,null,null,"g/cm3","","","","","",false,"","table","Titanium density\t4110 kg/m3"],["oa:W4408848927","TA32","ρ",4.51,null,null,null,"g/cm3","","","","","",false,"","results_discussion","For TA32 alloy, ρ =4.51 g/cm3, =0.87 J/(g·K). a describes the value of the deformation temperature change at different strain rates."],["oa:W4409432067","Ti-6Al-4V","Density",4.42,null,null,null,"g/cm3","","","","","",false,"","methods","Parameter Value Tensile strength (MPa) 950 Elastic modulus (GPa) 114 Density (g/cm3) 4.42 Vickers hardness (kgf/mm2) 330 Figure 1."],["oa:W4409432067","Ti-6Al-4V","Density (g/cm3)",4.42,null,null,null,"g/cm3","","","","","",false,"","table","Density (g/cm3)\t4.42"],["oa:W4410398153","Ti-6Al-4V","Density (solid)",4.42,null,null,null,"g/cm3","","as-built SLM","","","",false,"","table","Density (solid)\t4420 kg/m3"],["oa:W4410398153","Ti-6Al-4V","Density (liquid)",3.92,null,null,null,"g/cm3","","as-built SLM","","","",false,"","table","Density (liquid)\t3920 kg/m3"],["oa:W4410501529","Ti-6Al-4V","density",4.4,null,null,null,"g/cm3","","","","","",false,"","methods","The Ti-6Al-4V is an α + β titanium alloy, which is recognized as the most popular titanium alloy used, thanks to the excellent balance of mechanical properties, and lightweight with a density of 4.4 g/cm3 []."],["oa:W4412041561","Ti-6Al-4V","Density",4.43,null,null,null,"g/cm3","room temperature","","","","",false,"","conclusions","2.4 material ti-6al-4v 47 (a) 0 500 1000 1500 2000 Temperature ( ◦C) 5 6 7 8 Specific Heat ¡ mJ tn · ◦C ¢ ×108 (b) 0 500 1000 1500 2000 Temperature ( ◦C) 5 10 15 20 25 30 35 Conductivity ¡ mW mm · ◦C ¢ (c) 20,000 40,000 60,000 80,000 100,000 120,000 (d) (e) (f) (g) (h) (i) Figure 2.21: Temperature-dependent thermo-mechanical properties of Ti-6Al-4V material: (a) Density, (b) Specific heat, (c) Thermal conductivity, (d) Young’s modulus, (e) Poisson’s ratio, (f) Yield stress, (g) Isotropic linear "],["oa:W4412644275","TiNiti","Density (kg/m3)",44308.2,null,null,null,"g/cm3","","","","","",false,"out_of_range","table","TiNiti\t44308200\t61765940\t27.32 × 10648.6 × 106"],["oa:W4412882903","Ti-6Al-4V","Density (ρ)",4.43,null,null,null,"g/cm3","","","","","",false,"","methods","S/N Material Property 304L Steel TI-6AL-4V 1 Density (ρ) 7.9 g/cm3 4.43g/cm3 2 Young’s Modulus (E) 200 GPa 113.8GPa 3 Ultimate Tensile Strength 564 MPa 950Mpa 4 Elongation (ε) at break 58% 14% 5 Poisson’s Ratio (v) 0.28 0.33 6 Tensile Yield Strength 190 MPa 870MPa 7 Fatigue Strength 430 MPa 510MPa 8 Shear Modulus 81 GPa 44GPa 9 Shear Strength 370 MPa 550MPa"],["oa:W4412930195","Ti-6Al-4V","Density",4.43,null,null,null,"g/cm3","room temperature","","","","",false,"","table","Density\t4430 kg/m3"],["oa:W4413982592","Ti-6Al-4V","Density",4.5,null,null,null,"g/cm3","","","","","",false,"","table","4500\t112\t0.34\t7.6\t611\t1650"],["oa:W4414074618","Ti-6Al-4V","density",4.39,null,null,null,"g/cm3","","annealed","","","",false,"","results_discussion","The density of the HT sample is marginally higher than that of the as-built sample at 4.39 g/cm3 and 4.37 g/cm3, respectively."],["oa:W4414074618","Ti-6Al-4V","density",4.37,null,null,null,"g/cm3","","as-built","","","",false,"","results_discussion","The density of the HT sample is marginally higher than that of the as-built sample at 4.39 g/cm3 and 4.37 g/cm3, respectively."],["oa:W4414385104","Ti-185-V","density",4.32,null,null,null,"g/cm3","room temperature","","","","",false,"","methods",""],["oa:W4414385104","Ti-1Al-8V-5Fe","density",4.7,null,null,null,"g/cm3","","","","","",false,"","conclusions",""],["oa:W4414385104","Ti86.0Al10.0V3.5Fe0.5","ρ",4.46,null,null,null,"g/cm3","","","","","",false,"","methods",""],["oa:W4414385104","Ti84.2Al11.8V3.8Fe0.2","ρ",4.437,null,null,null,"g/cm3","","","","","",false,"","methods",""],["oa:W4414385104","Ti82.8Al13.0V4.0Fe0.2","ρ",4.427,null,null,null,"g/cm3","","","","","",false,"","methods",""],["oa:W4414385104","Ti82.2Al15.0V2.6Fe0.2","ρ",4.387,null,null,null,"g/cm3","","","","","",false,"","methods",""],["oa:W4414385104","Ti81.4Al16.8V1.6Fe0.2","ρ",4.355,null,null,null,"g/cm3","","","","","",false,"","methods",""],["oa:W4414385104","","Density",7.17,null,null,null,"g/cm3","","","","","",false,"out_of_range","methods",""],["oa:W4414385104","Ti-6Al-4V","Density",4.43,null,null,null,"g/cm3","","","","","",false,"","methods",""],["oa:W4414385104","Ti-4.5Al-5Mo-1.5Cr","Density (g/cm3)",4.54,null,null,null,"g/cm3","","","","","",false,"","methods",""],["oa:W4414385104","Ti-6Al-4V","Density (g/cm3)",4.43,null,null,null,"g/cm3","","","","","",false,"","methods",""],["oa:W4414385104","Ti-8V-5Fe-1Al","Density (g/cm3)",4.65,null,null,null,"g/cm3","","","","","",false,"","methods",""],["oa:W4414385104","Ti-10V-2Fe-3Al","Density (g/cm3)",4.65,null,null,null,"g/cm3","","","","","",false,"","methods",""],["oa:W4414385104","Ti-15V-3Cr-3Sn-3Al","Density (g/cm3)",4.76,null,null,null,"g/cm3","","","","","",false,"","methods",""],["oa:W4414385104","Ti-22S","Density (g/cm3)",4.65,null,null,null,"g/cm3","","","","","",false,"","methods",""],["oa:W4414385104","Ti-15-3 (Aged)","Density (g/cm3)",4.76,null,null,null,"g/cm3","","","","","",false,"","methods",""],["oa:W4414518163","WC","Density",14.5,null,null,null,"g/cm3","","","","","",false,"out_of_range","table","WC\t14.5\t600\t0.31"],["oa:W4414518163","Ti-6Al-4V","Density",4.5,null,null,null,"g/cm3","","","","","",false,"","table","Ti-6Al-4V\t4.5\t113.8\t0.342"],["oa:W4414770506","Ti-6Al-4V","density",4.43,null,null,null,"g/cm3","","","","","",false,"","results_discussion","According to the findings, Titanium Alloy Ti-6Al-4V showed the least amount of deformation (0.0000915 m), demonstrating its exceptional stiffness and bending resistance under the applied stresses."],["oa:W4414770506","Al-2024-T3","density",2.78,null,null,null,"g/cm3","","","","","",false,"out_of_range","results_discussion","Table 5.Stiffness-to-Weight Ratio of Selected Materials Material Young’s Modulus (GPa) Density (kg/m³) Stiffness to weigh Aluminum Alloy 2024-T3 73.0 2780 0.026259 Aluminum Alloy 7075-T6 71.7 2810 0.025516 Titanium Alloy Ti- 6Al-4V 114.0 4430 0.025734 Aluminum–Lithium Alloy (Al–Li) 73.0 2600 0.028077"],["oa:W4414770506","Al-7075-T6","density",2.81,null,null,null,"g/cm3","","","","","",false,"out_of_range","results_discussion","Table 5.Stiffness-to-Weight Ratio of Selected Materials Material Young’s Modulus (GPa) Density (kg/m³) Stiffness to weigh Aluminum Alloy 2024-T3 73.0 2780 0.026259 Aluminum Alloy 7075-T6 71.7 2810 0.025516 Titanium Alloy Ti- 6Al-4V 114.0 4430 0.025734 Aluminum–Lithium Alloy (Al–Li) 73.0 2600 0.028077"],["oa:W4414770506","Al-Li","density",2.6,null,null,null,"g/cm3","","","","","",false,"out_of_range","results_discussion","Table 5.Stiffness-to-Weight Ratio of Selected Materials Material Young’s Modulus (GPa) Density (kg/m³) Stiffness to weigh Aluminum Alloy 2024-T3 73.0 2780 0.026259 Aluminum Alloy 7075-T6 71.7 2810 0.025516 Titanium Alloy Ti- 6Al-4V 114.0 4430 0.025734 Aluminum–Lithium Alloy (Al–Li) 73.0 2600 0.028077"],["oa:W4414915280","Ti-6Al-4V","density",4.45,null,null,null,"g/cm3","","as-built SLM","","","",false,"","methods","Poisson’s ratio was set to 0.33 as derived from the literature [], and the density was set to 4.45 g/cm3 as provided by the powder supplier."],["oa:W4414915280","Ti-6Al-4V","density",4.45,null,null,null,"g/cm3","","","","","",false,"","methods","where m and V represent the mass and the volume of the specimens, and ρs is the density of the Ti6Al4V alloy material in this study, which is 4.45 g/cm3."],["oa:W4414958156","Ti-6Al-4V","Density",4.43,null,null,null,"g/cm3","","","","","",false,"","results_discussion","In the case of Fig. 1 Elemental composition of Ti-6Al-4V before processing through wire electric discharge machining (the elemental weights (%) are from the manufacturer) Table 1 Prominent attributes of Ti-6Al-4V sample Properties Value Units Density 4.43 g/cm3 Thermal conductivity 6.7 W/mK Melting point 1604-1660 \u0003C Ultimate tensile strength 862 MPa Electrical conductivity 5.61 9 105 X\u00031 m\u00031 Fracture toughness 84 MPa m1/2 Hardness 36 Rockwell C Elastic modulus 114 MPa 29122—Volume 34(24) Decemb"],["oa:W4415241667","TiC","Material Density",4.65,null,null,null,"g/cm3","","produced with BEPM technology (authors’ previous studies)","","","",false,"","results","Material Density [g/cm3] Flexural strength [MPa] Hardness [GPa] Zirconia Ceramics (ZrO2)31 5.7-6.0 800–1000 12–13 Silicon Nitride Ceramics (Si3N4)31 3.2–3.3 600–900 15–16 Boron Carbide Ceramics (B4C)31 2.45–2.52 200–500 29–35 SiC – 2.980 wt% Y2O3 32 n/a 484–724 26.5–30.3 SiC varying O2 content during sintering32 n/a 120–350 6.7–27.1 ZrB2–SiC32 6.1 502 ± 45 16 TiC produced with BEPM technology (authors’ previous studies) 4.65 n/a 5.6 TiC produced by BEPM with the following Hot Pressing (this stud"],["oa:W4415241667","TiC","Material Density",4.6,null,null,null,"g/cm3","","produced by BEPM with the following Hot Pressing (this study)","","","",false,"","results","Material Density [g/cm3] Flexural strength [MPa] Hardness [GPa] Zirconia Ceramics (ZrO2)31 5.7-6.0 800–1000 12–13 Silicon Nitride Ceramics (Si3N4)31 3.2–3.3 600–900 15–16 Boron Carbide Ceramics (B4C)31 2.45–2.52 200–500 29–35 SiC – 2.980 wt% Y2O3 32 n/a 484–724 26.5–30.3 SiC varying O2 content during sintering32 n/a 120–350 6.7–27.1 ZrB2–SiC32 6.1 502 ± 45 16 TiC produced with BEPM technology (authors’ previous studies) 4.65 n/a 5.6 TiC produced by BEPM with the following Hot Pressing (this stud"],["oa:W4415266535","γ-TiAl","Density (g/cm³)",4.12,null,null,null,"g/cm3","","","","","",false,"","methods","Mechanical properties Poisson's ratio Elongation (%) Density (g/cm³) Tensile strength (MPa) Yield strength (MPa) Elastic modulus (GPa) Fracture toughness (MPaꞏm¹/²) 0.26 1.5 4.12 970 770 166 15"],["oa:W4415315764","Ti-6Al-4V","density",4.42,null,null,null,"g/cm3","","","","","",false,"","abstract","The composites exhibit a decrease in effective density as compared to unreinforced Ti6Al4V (4.42 g/cm3), with measured values of 4.12 g/cm3 (5h-BN/Ti6Al4V), 4.32 g/cm3 (5TiN/Ti6Al4V), and 4.13 g/cm3 (5AlN/Ti6Al4V), corresponding to relative densities of 97.40%, 97.63%, and 95.14%."],["oa:W4415315764","5h-BN/Ti-6Al-4V","density",4.12,null,null,null,"g/cm3","","","","","",false,"","abstract","The composites exhibit a decrease in effective density as compared to unreinforced Ti6Al4V (4.42 g/cm3), with measured values of 4.12 g/cm3 (5h-BN/Ti6Al4V), 4.32 g/cm3 (5TiN/Ti6Al4V), and 4.13 g/cm3 (5AlN/Ti6Al4V), corresponding to relative densities of 97.40%, 97.63%, and 95.14%."],["oa:W4415315764","5TiN/Ti-6Al-4V","density",4.32,null,null,null,"g/cm3","","","","","",false,"","abstract","The composites exhibit a decrease in effective density as compared to unreinforced Ti6Al4V (4.42 g/cm3), with measured values of 4.12 g/cm3 (5h-BN/Ti6Al4V), 4.32 g/cm3 (5TiN/Ti6Al4V), and 4.13 g/cm3 (5AlN/Ti6Al4V), corresponding to relative densities of 97.40%, 97.63%, and 95.14%."],["oa:W4415315764","5AlN/Ti-6Al-4V","density",4.13,null,null,null,"g/cm3","","","","","",false,"","abstract","The composites exhibit a decrease in effective density as compared to unreinforced Ti6Al4V (4.42 g/cm3), with measured values of 4.12 g/cm3 (5h-BN/Ti6Al4V), 4.32 g/cm3 (5TiN/Ti6Al4V), and 4.13 g/cm3 (5AlN/Ti6Al4V), corresponding to relative densities of 97.40%, 97.63%, and 95.14%."],["oa:W4415818394","Ti-5.2Al-5Fe","density",4.4,null,null,null,"g/cm3","","","","","",false,"","abstract","The composition was optimized for low density (4.4 g/cm3), high yield strength (1052 MPa), and suitable β-phase stability ([Mo]eq = 9.3%)."],["oa:W4415818394","Ti-5.2Al-5Fe","theoretical density",4.4,null,null,null,"g/cm3","","","","","",true,"","methods","This composition corresponds to a theoretical density of 4.4 g/cm3, a predicted yield strength of 1052 MPa, and a [Mo]eq of 9.3 wt.%."],["oa:W4416093408","Ti-6Al-4V","density",4.41,null,null,null,"g/cm3","","","","","",false,"","methods","The scaffold material property is set with a density of 4.41 × 103 kg/m3, a Young modulus of 6500 Mpa, and a Poisson ratio of 0.342 []."],["oa:W4416502973","CP-Ti Grade 2","density",4.255,null,null,null,"g/cm3","","as-sprayed","","Archimedes method","",false,"","discussion","The density of the billet following cold spray was measured using the Archimedes method and found to be 4.255 g/cm3 or 94.4% of the theoretical value for Grade 2 Ti."],["oa:W4417312362","WAAM Ti-6Al-4V","bulk density",4.401,null,null,0.003,"g/cm3","","","","Archimedes method (ASTM B962)","",false,"","methods","In addition, 28 the porosity of both materials was evaluated using the Archimedes method (ASTM B962)."],["oa:W4417312362","Wrought Ti-6Al-4V","bulk density",4.427,null,null,0.002,"g/cm3","","","","Archimedes method (ASTM B962)","",false,"","methods","In addition, 28 the porosity of both materials was evaluated using the Archimedes method (ASTM B962)."],["oa:W583504428","Ti-6Al-4V","Masse Volumique",4.517,null,null,null,"g/cm3","","","","","",false,"","conclusions",""],["oa:W7105794119","Ti-based alloy","density",4.41,4.41,4.41,null,"g/cm3","room temperature","","","","",false,"","discussion",""],["oa:W7105794119","Ti-based alloy","density",4.41,4.41,4.41,null,"g/cm3","room temperature","","","","",false,"","results",""],["oa:W7112089372","Ti-6Al-4V","Density",4.43,null,null,null,"g/cm3","","","","","",false,"","methods",""],["oa:W7116106599","","density",4.45,4.4,4.5,null,
