Repository: akhtar07/tisci-explorer

# TiSci Explorer

A read-only, static explorer for **TiSci**, an autonomous research agent for titanium alloys. TiSci reads the
titanium-alloy literature, builds a knowledge graph and a table of measured values, proposes hypotheses where the
graph has gaps, and tests them with DFT (MACE / VASP) and the ICME-lite multiscale chain.

**Live site:** https://akhtar07.github.io/tisci-explorer/

The site has seven sections:

| Section | What it shows |
|---|---|
| Overview | Corpus → graph → facts → hypotheses → verdicts, with the snapshot's counts |
| Worked example | One full loop for W in α-Ti: graph path, hypothesis, novelty check, DFT test, verdict, follow-up, DAMASK |

File: data/facts/elongation.json (part 4 of 38)
"discussion","The tensile results illustrate that UTS and elongation were increased by 20.8% and 67.2%."],["doi:10.3390/ma15238537","FG Ti","A",0.0,null,null,null,"","","","","","",false,"unit_missing","results","Among the three samples, the FG Ti samples manifest the lowest yield strength (Rp0.2) and the highest elongation to failure (A)."],["doi:10.3390/ma15238537","MG Ti","A",0.0,null,null,null,"","","","","","",false,"unit_missing","results","The MG Ti samples display the highest Rp0.2 and ultimate tensile strength (Rm) together with the intermediate A."],["doi:10.3390/ma15238537","CG Ti","A",0.0,null,null,null,"","","","","","",false,"unit_missing","results","The CG Ti samples exhibit the intermediate Rp0.2 and Rm, but the lowest A."],["doi:10.3390/ma15238537","TA3","A",18.0,null,null,null,"%","room temperature","fine grain size (FG Ti)","","tensile test","",false,"","conclusions","Furthermore, a few retained β phase distributed in CG Ti and the coarse grain region of MG Ti sample. - (2)Among FG Ti, CG Ti, and MG Ti samples, MG Ti exhibits the highest tensile yield strength (Rp0.2) and impact absorbed energy, together with an intermediate tensile elongation to failure (A). - (3)During impact deformation, the primary deformation mode of FG Ti is dislocation slip, whereas the primary deformation modes of MG Ti are dislocation slips in fine grain region and {101¯2} DTs in coa"],["doi:10.3390/ma15238537","TA3","A",15.0,null,null,null,"%","room temperature","coarse grain size (CG Ti)","","tensile test","",false,"","conclusions","Furthermore, a few retained β phase distributed in CG Ti and the coarse grain region of MG Ti sample. - (2)Among FG Ti, CG Ti, and MG Ti samples, MG Ti exhibits the highest tensile yield strength (Rp0.2) and impact absorbed energy, together with an intermediate tensile elongation to failure (A). - (3)During impact deformation, the primary deformation mode of FG Ti is dislocation slip, whereas the primary deformation modes of MG Ti are dislocation slips in fine grain region and {101¯2} DTs in coa"],["doi:10.3390/ma15238537","TA3","A",16.0,null,null,null,"%","room temperature","mixture of coarse and fine grains size (MG Ti)","","tensile test","",false,"","conclusions","Furthermore, a few retained β phase distributed in CG Ti and the coarse grain region of MG Ti sample. - (2)Among FG Ti, CG Ti, and MG Ti samples, MG Ti exhibits the highest tensile yield strength (Rp0.2) and impact absorbed energy, together with an intermediate tensile elongation to failure (A). - (3)During impact deformation, the primary deformation mode of FG Ti is dislocation slip, whereas the primary deformation modes of MG Ti are dislocation slips in fine grain region and {101¯2} DTs in coa"],["doi:10.3390/ma15238537","FG Ti","Elongation to failure (A)",30.44,null,null,null,"%","","","","","",false,"","table","Elongation to failure (A)/%\t30.44\t23.93\t17.23"],["doi:10.3390/ma15238537","MG Ti","Elongation to failure (A)",23.93,null,null,null,"%","","","","","",false,"","table","Elongation to failure (A)/%\t30.44\t23.93\t17.23"],["doi:10.3390/ma15238537","CG Ti","Elongation to failure (A)",17.23,null,null,null,"%","","","","","",false,"","table","Elongation to failure (A)/%\t30.44\t23.93\t17.23"],["doi:10.3390/ma16020847","CP-Ti Grade 2","elongation at break",6.0,null,null,null,"%","","explosively strengthened with plastic explosive","","","",false,"","results_discussion","Analyzing the obtained results, it can be concluded that the ductility of the explosively treated alloy decreases with the increase in strength, which is manifested by a significant reduction in elongation at break, especially in the case of plastic explosives (PBX), approx. 6% (b)."],["doi:10.3390/ma16020847","CP-Ti Grade 2","elongation value",25.0,null,null,null,"%","","","","","",false,"","results_discussion","At the same time, it is noteworthy that the use of an intermediate layer significantly improved the ductility of the treated plates (b) and, even in the case of PBX, an elongation value exceeding 25% was achieved."],["doi:10.3390/ma16031054","Ti-60.94Zr-36.72Mo","typical ductility",12.5,1.0,24.0,null,"%","","as-deposited","","tensile test","",false,"","results_discussion","Furthermore, the mechanical properties of the designed alloys are compared or superior to those of other titanium alloys fabricated by L-DED (their typical strength and ductility are 0.8–1.2 GPa and 1−24%, respectively) [,,,,,,,]."],["doi:10.3390/ma16031054","Ti-60.94Zr-36.72Mo","ductility",0.0,0.0,0.0,null,"","","","","","",true,"unit_missing","conclusions","When increasing Mo content, the β grain is gradually refined and its lattice constant is steadily reduced.(2).Increasing Mo content can effectively improve the hardness, strength, and wear resistance of the designed alloys due to the refinement of the grain and enhancement of solid solution hardening, but reduce ductility owing to the combination of the decreased plastic flow and increased LAGBs fraction."],["doi:10.3390/ma16051759","TiTaNbZrHf","plasticity",20.0,null,null,null,"%","room temperature","fine powder RHEAs sintered at 1400 °C","","compressive stress–strain testing","10−3 s–1",false,"","abstract","In contrast, fine powder RHEAs were found to possess two-phase structures of HCP and BCC1 (a = b = c = 3.36 Å) with a higher hardness of 431 HV, compression strength of 1620 MPa, and a plasticity of >20%."],["doi:10.3390/ma16051759","HEA-1","plastic strain",20.0,null,null,null,"%","room temperature","","","","",false,"","results_discussion","The yield strength, compressive strength, and plastic strain of the HEA-1 were 1400 MPa, 1620 MPa, and 20%, respectively."],["doi:10.3390/ma16051759","TiZrNbHfTa","Plastic Strain (%)",50.0,null,null,null,"%","room temperature","as-cast","BCC","","",false,"","table","TiZrNbHfTa []\tAs-cast\tBCC\t929\t>50"],["doi:10.3390/ma16051759","TaNbHfZr","Plastic Strain (%)",21.6,null,null,null,"%","room temperature","as-cast","BCC","","",false,"","table","TaNbHfZr []\tAs-cast\tBCC\t1315\t21.6"],["doi:10.3390/ma16051759","TiZrNbTa","Plastic Strain (%)",48.0,42.0,54.0,6.0,"%","room temperature","as-cast","BCC","","",false,"","table","TiZrNbTa []\tAs-cast\tBCC\t1100 ± 90\t48 ± 6"],["doi:10.3390/ma16051759","TiTaNbZrHf","Plastic Strain (%)",20.0,null,null,null,"%","room temperature","PM","BCC + HCP","","",false,"","table","TiTaNbZrHf\tPM\tBCC + HCP\t1400\t20"],["doi:10.3390/ma16051759","Hf20Nb10Zr35Ti35","Plastic Strain (%)",17.5,null,null,null,"%","room temperature","as-cast","BCC","","",false,"","table","Hf20Nb10Zr35Ti35 []\tAs-cast\tBCC\t524\t17.5"],["doi:10.3390/ma16051759","TiTaNbZrHf","Plastic Strain (%)",50.0,null,null,null,"%","room temperature","PM","BCC","","",false,"","table","TiTaNbZrHf []\tPM\tBCC\t940\t>50"],["doi:10.3390/ma16051759","TiTaNbZrHf","Plastic Strain (%)",19.0,null,null,null,"%","room temperature","as-cast","BCC","","",false,"","table","TiTaNbZrHf []\tAs-cast\tBCC\t1000\t19"],["doi:10.3390/ma16113901","Ti-4Al-3V","ductility",1.75,1.5,2.0,null,"","","","","","",false,"unit_missing","results_discussion","For the alloys studied, the ductility varies from 1.5 to 2."],["doi:10.3390/ma16124240","","cell viability",87.0,77.0,97.0,null,"%","","","","","",false,"out_of_range","results","Cell viabilities upon exposure to the extracts of the examined alloys were found to be 77–97% for L929 and 72–80% for Saos-2 cell lines, which showed that alloys had significant differences in cell viability (p < 0.05)."],["doi:10.3390/ma16124240","","cell viability",76.0,72.0,80.0,null,"%","","","","","",false,"","results","Cell viabilities upon exposure to the extracts of the examined alloys were found to be 77–97% for L929 and 72–80% for Saos-2 cell lines, which showed that alloys had significant differences in cell viability (p < 0.05)."],["doi:10.3390/ma16124240","Ti-10Nb-10Zr","cell viability",97.02,null,null,null,"%","","21% porosity","","","",false,"out_of_range","results","Here, the highest cell viability of L929 was determined in Ti-10Nb-10Zr alloy with 21% porosity as 97.02%, whereas the lowest one was observed in Ti-10Nb-10Zr alloy with 50% porosity, which was 76.96%."],["doi:10.3390/ma16124240","Ti-10Nb-10Zr","cell viability",76.96,null,null,null,"%","","50% porosity","","","",false,"","results","Here, the highest cell viability of L929 was determined in Ti-10Nb-10Zr alloy with 21% porosity as 97.02%, whereas the lowest one was observed in Ti-10Nb-10Zr alloy with 50% porosity, which was 76.96%."],["doi:10.3390/ma16124240","Ti-20Nb-10Zr","cell viability",79.89,null,null,null,"%","","25% porosity","","","",false,"","results","On the other hand, the maximum cell viability level for Saos-2 was found in Ti-20Nb-10Zr alloy with 25% porosity as 79.89%, whilst minimum one was observed in Ti-20Nb-10Zr alloy with 56% porosity, which was 72.48%."],["doi:10.3390/ma16124240","Ti-20Nb-10Zr","cell viability",72.48,null,null,null,"%","","56% porosity","","","",false,"","results","On the other hand, the maximum cell viability level for Saos-2 was found in Ti-20Nb-10Zr alloy with 25% porosity as 79.89%, whilst minimum one was observed in Ti-20Nb-10Zr alloy with 56% porosity, which was 72.48%."],["doi:10.3390/ma16134526","Ti-Al-Mo","elongation",7.0,null,null,null,"%","","","","","",false,"","results_discussion","The (d) Ti–Al–Mo alloy performed the best elongation with a total strain of about 7%, while the elongation of the (c-ii) Ti–Al–Ni alloy was approximately 4%."],["doi:10.3390/ma16134526","Ti-Al-Ni","elongation",4.0,null,null,null,"%","","","","","",false,"","results_discussion","The (d) Ti–Al–Mo alloy performed the best elongation with a total strain of about 7%, while the elongation of the (c-ii) Ti–Al–Ni alloy was approximately 4%."],["doi:10.3390/ma16134526","Ti–Al–V","Hot-Rolling (RH)",76.0,null,null,null,"%","","Hot-Rolling (RH)","","","",false,"","table","(a) Ti–Al–V\t76%\t×\tFractured"],["doi:10.3390/ma16134526","Ti–Al–V","Cold-Rolling (RC)",0.0,null,null,null,"%","","Cold-Rolling (RC)","","","",false,"","table","(a) Ti–Al–V\t76%\t×\tFractured"],["doi:10.3390/ma16134526","Ti–Al–Cr","Hot-Rolling (RH)",94.0,null,null,null,"%","","Hot-Rolling (RH)","","","",false,"out_of_range","table","(b) Ti–Al–Cr\t94%\t29%\tGood"],["doi:10.3390/ma16134526","Ti–Al–Cr","Cold-Rolling (RC)",29.0,null,null,null,"%","","Cold-Rolling (RC)","","","",false,"","table","(b) Ti–Al–Cr\t94%\t29%\tGood"],["doi:10.3390/ma16134526","Ti–Al–Co","Hot-Rolling (RH)",91.0,null,null,null,"%","","Hot-Rolling (RH)","","","",false,"out_of_range","table","(c) Ti–Al–Co\t91%\t52%\tGood"],["doi:10.3390/ma16134526","Ti–Al–Co","Cold-Rolling (RC)",52.0,null,null,null,"%","","Cold-Rolling (RC)","","","",false,"","table","(c) Ti–Al–Co\t91%\t52%\tGood"],["doi:10.3390/ma16134526","Ti–Al–Ni","Hot-Rolling (RH)",91.0,null,null,null,"%","","Hot-Rolling (RH)","","","",false,"out_of_range","table","(d) Ti–Al–Ni\t91%\t34%\tPartially cracked"],["doi:10.3390/ma16134526","Ti–Al–Ni","Cold-Rolling (RC)",34.0,null,null,null,"%","","Cold-Rolling (RC)","","","",false,"","table","(d) Ti–Al–Ni\t91%\t34%\tPartially cracked"],["doi:10.3390/ma16134526","Ti-Al-V","Fracture strain",2.6,null,null,null,"%","","","","","",false,"","table","Fracture strain (%)\t-\t2.6\t3.3\t4.1\t9.5"],["doi:10.3390/ma16134526","Ti-Al-Cr","Fracture strain",3.3,null,null,null,"%","","","","","",false,"","table","Fracture strain (%)\t-\t2.6\t3.3\t4.1\t9.5"],["doi:10.3390/ma16134526","Ti-Al-Co","Fracture strain",4.1,null,null,null,"%","","","","","",false,"","table","Fracture strain (%)\t-\t2.6\t3.3\t4.1\t9.5"],["doi:10.3390/ma16134526","Ti-Al-Ni","Fracture strain",9.5,null,null,null,"%","","","","","",false,"","table","Fracture strain (%)\t-\t2.6\t3.3\t4.1\t9.5"],["doi:10.3390/ma16134787","AA 5005-H32","EL",11.0,null,null,null,"%","room temperature","","","tensile test","",false,"","table","AA 5005-H32\t2700\t117\t138\t11\t68.9\t0.33\t25.9\t96.5\t36"],["doi:10.3390/ma16134787","CP-Ti Grade 2","EaB",28.0,null,null,null,"%","room temperature","annealed","","tensile test","",false,"","table","Ti Grade 2\t4510\t340\t430\t28\t102\t0.34\t38.0\t380\t200"],["doi:10.3390/ma16155320","CrMoNbTiZr HEA","plastic strain",5.6,null,null,null,"%","room temperature","","","compression test","0.001 s−1",false,"","results","After that, strength decreased with increasing strain, and the sample fractured at about 5.6% plastic strain (εp)."],["doi:10.3390/ma16175986","Ti/Al–SiC/Ti","elongation",26.0,null,null,null,"%","room temperature","annealed at 500 °C and further hot rolled","","tensile test","",false,"","abstract","The 1 μm SiC-reinforced Ti/Al/Ti clad plate can obtain the best mechanical properties after annealing at 500 °C and further hot rolling, and the peeling strength, ultimate tensile strength and elongation are 31.5 N/mm, 305 MPa and 26%, respectively."],["doi:10.3390/ma16175986","Ti/Al–SiC composite sheet (0.5 μm SiC)","elongations",20.7,null,null,null,"%","room temperature","","","tensile test","",false,"","results_discussion","The ultimate tensile strengths of the 0.5 μm, 1 μm and 3 μm composite sheets were 270 MPa, 305 MPa and 296 MPa; the yield strengths were 195 MPa, 220 MPa and 211 MPa; and the elongations were 20.7%, 26% and 27.1%, respectively."],["doi:10.3390/ma16175986","Ti/Al–SiC composite sheet (1 μm SiC)","elongations",26.0,null,null,null,"%","room temperature","","","tensile test","",false,"","results_discussion","The ultimate tensile strengths of the 0.5 μm, 1 μm and 3 μm composite sheets were 270 MPa, 305 MPa and 296 MPa; the yield strengths were 195 MPa, 220 MPa and 211 MPa; and the elongations were 20.7%, 26% and 27.1%, respectively."],["doi:10.3390/ma16175986","Ti/Al–SiC composite sheet (3 μm SiC)","elongations",27.1,null,null,null,"%","room temperature","","","tensile test","",false,"","results_discussion","The ultimate tensile strengths of the 0.5 μm, 1 μm and 3 μm composite sheets were 270 MPa, 305 MPa and 296 MPa; the yield strengths were 195 MPa, 220 MPa and 211 MPa; and the elongations were 20.7%, 26% and 27.1%, respectively."],["doi:10.3390/ma16175986","HA500","Elongation/%",31.0,null,null,null,"%","room temperature","","","tensile test","",false,"","table","HA500\t250\t182\t31"],["doi:10.3390/ma16175986","HS0.5","Elongation/%",20.7,null,null,null,"%","room temperature","","","tensile test","",false,"","table","HS0.5\t270\t195\t20.7"],["doi:10.3390/ma16175986","HS1","Elongation/%",26.0,null,null,null,"%","room temperature","","","tensile test","",false,"","table","HS1\t305\t220\t26"],["doi:10.3390/ma16175986","HS3","Elongation/%",27.1,null,null,null,"%","room temperature","","","tensile test","",false,"","table","HS3\t296\t211\t27.1"],["doi:10.3390/ma17040864","TNZTSF","fracture strain",7.87,null,null,null,"%","","cold-deformed by rolling (CR), 60% deformation","","tensile test","",false,"","results","By analyzing the fracture/failure strain (εf) and elastic modulus (E), one can notice that the values obtained after cold deformation by rolling decrease (fracture strain from 11.1% to 7.87% and elastic modulus from 55.6 GPa to 54.9 GPa). also presents the microhardness of the CR state."],["doi:10.3390/ma17040864","Ti-30Nb-12Zr-5Ta-2Sn-1.25Fe","elongation to fracture/fracture strain",10.9,null,null,null,"%","room temperature","","","tensile test","",false,"","results","By examining the ductility characteristics (elongation to fracture/fracture strain), it can be noted that the fracture strain rises as the solution treatment duration increases, from 10.9% for a treatment duration of 2 min to 12.1% for a treatment duration of 4 min, followed by a constant decrease to 5.7% for a treatment duration of 30 min."],["doi:10.3390/ma17040864","Ti-30Nb-12Zr-5Ta-2Sn-1.25Fe","elongation to fracture/fracture strain",12.1,null,null,null,"%","room temperature","","","tensile test","",false,"","results","By examining the ductility characteristics (elongation to fracture/fracture strain), it can be noted that the fracture strain rises as the solution treatment duration increases, from 10.9% for a treatment duration of 2 min to 12.1% for a treatment duration of 4 min, followed by a constant decrease to 5.7% for a treatment duration of 30 min."],["doi:10.3390/ma17040864","Ti-30Nb-12Zr-5Ta-2Sn-1.25Fe","elongation to fracture/fracture strain",5.7,null,null,null,"%","room temperature","","","tensile test","",false,"","results","By examining the ductility characteristics (elongation to fracture/fracture strain), it can be noted that the fracture strain rises as the solution treatment duration increases, from 10.9% for a treatment duration of 2 min to 12.1% for a treatment duration of 4 min, followed by a constant decrease to 5.7% for a treatment duration of 30 min."],["doi:10.3390/ma17040864","TNZTSF","Fracture Strain, εf",11.1,null,null,null,"%","","AR","","","",false,"","table","AR TNZTSF alloy\t705.6\t658.3\t11.1\t55.6\t226 ± 3"],["doi:10.3390/ma17040864","TNZTSF","Fracture Strain, εf",7.87,null,null,null,"%","","CR","","","",false,"","table","CR TNZTSF alloy\t1192.1\t1076.3\t7.87\t54.9\t249 ± 5"],["doi:10.3390/ma17051217","CP-Ti Grade 1","elongation",36.5,33.0,40.0,null,"mm","","TIG-welded joint","","","",false,"unit_mismatch","results_discussion","In TIG-welded joints, the average tensile strength was between 420 and 481 MPa, and the elongation obtained at the break of the sample was from 33 mm (minimum) to 40 mm (maximum)."],["doi:10.3390/ma17051217","CP-Ti Grade 1","Elongation A50",18.0,null,null,null,"%","room temperature","","","tensile test","",false,"","table","345\t445\t18\t132"],["doi:10.3390/ma17102312","TNZTSF","elongation to fracture",11.1,null,null,null,"%","","as-received","equiaxed β","","",false,"","abstract","The as-received TNZTSF alloy showed both high strength (i.e., ultimate tensile strength close to σUTS = 705.6 MPa) and high ductility (i.e., elongation to fracture close to εf = 11.1%) properties, and the computed β-Ti phase had the lattice parameter a = 3.304(7) Å and the average lattice microstrain ε = 0.101(3)%, which are drastically influenced by the applied cold deformation, increasing the strength properties and decreasing the ductility properties due to the increased crystal defects densi"],["doi:10.3390/ma17102312","TNZTSF","elongation to fracture",7.9,null,null,null,"%","","cold-rolled 60%","","","",false,"","abstract","Applying a deformation degree close to 60% leads to an ultimate tensile strength close to σUTS = 1192.1 MPa, an elongation to fracture close to εf = 7.9%, and an elastic modulus close to 54.9 GPa, while the computed β-Ti phase lattice parameter becomes a = 3.302(1) Å."],["doi:10.3390/ma17102312","AR TNZTSF","εf",11.0,null,null,null,"%","","","","","",false,"","results_discussion","From , where the mechanical properties of the AR TNZTSF alloy are presented, we can infer that the AR TNZTSF alloys show high strength (σUTS ≅ 705 MPa), moderate ductility (εf ≅ 11%), and a low elasticity modulus (E ≅ 55 GPa), indicating the suitability of the TNZTSF for use in osseous implantology applications."],["doi:10.3390/ma17102312","Ti-30Nb-12Zr-5Ta-2Sn-1.25Fe","elongation",0.0,null,null,null,"","","","","","",false,"unit_missing","results_discussion","It is clear that, with the increase in the total deformation degree, there is a corresponding increase in strength characteristics (ultimate strength, yield strength), with the ultimate strength rising from 1030.7 MPa to 1192.1 MPA, and yield strength rising from 882.6 MPa to 1076.3 MPa (at ε = 10% and ε = 60%, respectively)."],["doi:10.3390/ma17102312","AR TNZTSF alloy","Fracture Strain,εf (%)",11.1,null,null,null,"%","","","","","",false,"","table","AR TNZTSF alloy\t705.6\t658.3\t11.1\t55.6\t226 ± 2"],["doi:10.3390/ma17112753","","elongation rate",0.0,null,null,null,"","room temperature","","","tensile test","",false,"unit_missing","results_discussion","However, the tensile curves show that the overall elongation rate of the composite plates at reductions of 32.5% and 47.5% is essentially the same."],["doi:10.3390/ma17112753","","elongation rate",0.0,null,null,null,"","room temperature","","","tensile test","",false,"unit_missing","results_discussion","It can be seen from a that under different reductions, the composite plate ultimately fails with the fracture of the titanium plate, and a significant necking phenomenon occurs on the titanium plate. b shows that the elongation rate decreases significantly from a 17.5% to a 32.5% reduction rate, and the elongation rate is relatively consistent from a 32.5% to a 47.5% reduction."],["doi:10.3390/ma17112753","TA1","Fracture Elongation (%)",25.3,null,null,null,"%","","","","","",false,"","table","TA1\t434\t328\t285\t25.3"],["doi:10.3390/ma17112753","AZ31B","Fracture Elongation (%)",12.5,null,null,null,"%","","","","","",false,"","table","AZ31B\t226\t160\t128\t12.5"],["doi:10.3390/ma17133062","Ti-25Nb-8Sn","elastic admissible strain",1.93,1.93,1.93,null,"%","","90% cold rolled + aged at 550 °C","","","",false,"","abstract","Under these conditions, Ti–25Nb–8Sn achieves the most suitable yield strength (1207 MPa) and high corrosion resistance, retaining a relatively low elastic modulus (64.7 GPa) and high elastic admissible strain (1.93%)."],["doi:10.3390/ma17133062","Ti-25Nb-8Sn","EAS ratio",0.93,null,null,null,"%","","as-cast","","","",false,"","results_discussion","Among the ductile alloys studied (aged above 500 °C), the alloy aged at 550 °C shows a relatively high EAS ratio (1.93%) and a lower elastic modulus (65 GPa), significantly higher than the ratio (0.93%) of the as-cast Ti–25Nb–8Sn."],["doi:10.3390/ma17133062","Ti-25Nb-8Sn","EAS ratio",1.93,null,null,null,"%","","aged at 550 °C","","","",false,"","results_discussion","Among the ductile alloys studied (aged above 500 °C), the alloy aged at 550 °C shows a relatively high EAS ratio (1.93%) and a lower elastic modulus (65 GPa), significantly higher than the ratio (0.93%) of the as-cast Ti–25Nb–8Sn."],["doi:10.3390/ma17133062","316L","EAS ratio",0.23,null,null,null,"%","","","","","",false,"","results_discussion","Notably, the EAS ratio for the alloy aged at 550 °C is substantially higher than those of 316L (0.23%), Co–Cr–Mo (0.38%), and Ti-64 (1.21%), commonly used in clinical practice."],["doi:10.3390/ma17133062","Co-Cr-Mo","EAS ratio",0.38,null,null,null,"%","","","","","",false,"","results_discussion","Notably, the EAS ratio for the alloy aged at 550 °C is substantially higher than those of 316L (0.23%), Co–Cr–Mo (0.38%), and Ti-64 (1.21%), commonly used in clinical practice."],["doi:10.3390/ma17133062","Ti-6Al-4V","EAS ratio",1.21,null,null,null,"%","","","","","",false,"","results_discussion","Notably, the EAS ratio for the alloy aged at 550 °C is substantially higher than those of 316L (0.23%), Co–Cr–Mo (0.38%), and Ti-64 (1.21%), commonly used in clinical practice."],["doi:10.3390/ma17174284","Ti + 15 wt.% TiC","elongation",0.62,0.58,0.66,0.04,"%","","as-built DED","","","",false,"","abstract","Also, TiC has a significant impact on the Ti matrix, increasing the strength of TMCs up to 725 ± 5.4 MPa, while the elongation drastically decreased to 0.62 ± 0.04%."],["doi:10.3390/ma17174284","pure Ti","elongation",4.87,null,null,0.25,"%","","fabricated by DED","","tensile test","",false,"","results_discussion","The average ultimate tensile strength and elongation of pure Ti fabricated by DED are approximately 552.8 ± 5.5 MPa and 4.87 ± 0.25%, respectively."],["doi:10.3390/ma17174284","Ti + wt.% 1 TiC","elongation",1.31,null,null,0.09,"%","","","","tensile test","",false,"","results_discussion","The tensile properties, which consist of tensile strength and elongation of TMC with wt.% 1 TiC, are approximately 560 ± 6.2 MPa and 1.31 ± 0.09%, respectively."],["doi:10.3390/ma17174284","Ti + wt.% 2 TiC","elongation",1.18,null,null,0.1,"%","","","","tensile test","",false,"","results_discussion","When the TiC content was increased up to wt.% 2, the tensile strength improved to approximately 590 ± 5.8 MPa and elongation decreased to 1.18 ± 0.1%, which translates into more brittle structures."],["doi:10.3390/ma17174284","TMC with wt.% 3 TiC","elongation",0.79,0.5,1.08,0.29,"%","room temperature","","","tensile test","",false,"","results_discussion","The TMC with wt.% 3 TiC followed the same trend as before, where the tensile strength increased to 616 ± 7.4 MPa and elongation was diminished to 0.79 ± 0.29%."],["doi:10.3390/ma17174284","TMC with wt.% 5 TiC","elongation",0.62,0.58,0.66,0.04,"%","room temperature","","","tensile test","",false,"","results_discussion","The results obtained in case of the TMC with wt.% 5 TiC maintain the increasing tendency in case of tensile strength by rising to 725 ± 5.4 MPa and become even more fragile compared with the samples with TiC content between wt.% 1–3, which had a maximum elongation of 0.62 ± 0.04%."],["doi:10.3390/ma17174284","TMC with wt.% 10 TiC","elongation",0.42,0.36,0.48,0.06,"%","room temperature","","","tensile test","",false,"","results_discussion","The raised content of Carbon up to wt.% 10 TiC provides the necessary mass for changing the TiC reinforcement microstructure to primary TiC, leading to a reduction in tensile strength and elongation to 365 ± 6.1 MPa, and 0.42 ± 0.06%, respectively."],["doi:10.3390/ma17174284","TMC with wt.% 15 TiC","elongation",0.25,0.2,0.3,0.05,"%","room temperature","","","tensile test","",false,"","results_discussion","When the content of TiC increases up to wt.% 15 TiC, this phenomenon intensifies, exhibiting a diminution of tensile strength and elongation down to 355 ± 5.9 MPa and 0.25 ± 0.05%."],["doi:10.3390/ma17174284","TMC with wt.% 5 TiC","elongation",0.62,null,null,0.04,"%","","","","","",false,"","conclusions","The chain-shaped eutectic TiC morphology has the advantage of reducing the rapid propagation of cracks in the TMC structure.The strengthening effects such as fine grain strengthening and solid solution strengthening have a significant impact on the Ti matrix, increasing the strength of TMCs up to 725 ± 5.4 MPa but drastically decreasing elongation to 0.62 ± 0.04%."],["doi:10.3390/ma17184486","Ti-42.3Zr-28Cu-8.3Nb-4.7Ni","fracture strain",7.1,null,null,null,"%","room temperature","","","tensile test","4 × 10−4 s−1",false,"","abstract","The BMGMCs deformed in a serrated manner with a fracture strength (σf) of ~1710 MPa and a fracture strain of ~7.1%, accompanying strain hardening."],["doi:10.3390/ma17184486","Ti-42.3Zr-28Cu-8.3Nb-4.7Ni","fracture strain",9.6,null,null,null,"%","room temperature","","","compressive test","",false,"","results","With further deformation, they were strain hardened gradually and there was no serration until the fracture failure occurred with a fracture strength of ~1684 MPa, and a fracture strain of ~9.6%."],["doi:10.3390/ma17194717","","EL",20.4,null,null,null,"%","","","","","",false,"","methods","The UTS and EL of the fabricated specimens exhibited increases of 40.7% and 20.4% by applying oscillating strategy, respectively; moreover, porosity and cracks were effectively suppressed by applying an 8-shaped oscillating strategy."],["doi:10.3390/ma17194717","","ductility",0.0,null,null,null,"","","solution heat treatment 1200 °C","","","",false,"unit_missing","methods","Moreover, a 1200 ℃ solution heat treatment enhanced the printed samples’ ductility."],["doi:10.3390/ma17194717","IN718","high ductility",0.0,null,null,null,"","","","","","",false,"unit_missing","methods","In addition, IN718 exhibits high yield and tensile strength, high ductility, and corrosion resistance."],["doi:10.3390/ma17215205","","EL",14.0,null,null,null,"%","","","","","",false,"","methods","Comparison of tensile and fatigue properties between different samples (AFSD using rod, chip, and wrought samples) exhibited that the UTS of both AFSD-rod and AFSD-chip samples increased by 7% on average, the YS reduced by about 37% and 53%, respectively, and EL showed a 14% and 71% increase, respectively."],["doi:10.3390/ma17215205","","EL",71.0,null,null,null,"%","","","","","",false,"","methods","Comparison of tensile and fatigue properties between different samples (AFSD using rod, chip, and wrought samples) exhibited that the UTS of both AFSD-rod and AFSD-chip samples increased by 7% on average, the YS reduced by about 37% and 53%, respectively, and EL showed a 14% and 71% increase, respectively."],["doi:10.3390/ma17215205","","EL",25.6,null,null,null,"%","","","","","",false,"","methods","In the case of AFSD specimens, the top layer showed superior mechanical properties with a higher YS of 253.7 MPa, a UTS of 409.4 MPa, and an EL of 25.6%, compared to the properties of the bottom layer []."],["doi:10.3390/ma17215205","AZ31B","elongation",7.0,4.0,10.0,null,"%","","","","tensile test","",false,"","methods","The fraction of Mg17Al12 in the AFSD samples decreased; the 0.2% proof stress of the AFSD samples decreased by about 30 MPa, and the tensile strength decreased by 10–30 MPa; and the elongation of AFSD samples was 4–10% lower than that of feedstock."],["doi:10.3390/ma17215205","","EL",7.0,null,null,1.0,"%","","as-deposited","","","",false,"","methods","The as-deposited samples showed an EL of 7 ± 1%, a YS of 1050 ± 25 MPa, and a UTS of 1140 ± 20 MPa."],["doi:10.3390/ma17215205","DSS2507","EL",0.0,null,null,null,"","","AFSD","","","",false,"unit_missing","methods","Comparing the DSS2507 feedstock with other AM DSS2507 parts, the top of the AFSD deposits with a non-significant percentage of the σ phase displayed a synergetic improvement of YS and EL, and the results of the mechanical property tests are shown in ."],["doi:10.3390/ma17215205","AA5083-H131","EL",0.15,null,null,0.024,"%","","","","","",false,"","table","AA5083-H131 []\t82.9 ± 0.9\t273.7 ± 1.0\t410 ± 6.1\t0.15 ± 0.024"],["doi:10.3390/ma17215205","AA5083-H131","EL",0.3,null,null,0.005,"%","","","","","",false,"","table","AA5083-H131(LD) []\t70.8 ± 5.2\t151.3 ± 1.7\t431.3 ± 1.96\t0.30 ± 0.005"],["doi:10.3390/ma17215205","AA5083-H131","EL",0.08,null,null,0.045,"%","","","","","",false,"","table","AA5083-H131(BD) []\t68.9 ± 5.9\t157.7 ± 1.2\t246.2 ± 45.9\t0.08 ± 0.045"],["doi:10.3390/ma17225613","Ti-TiC MMCs","fracture strains",1.7,null,null,null,"%","room temperature","as-built SLM","","tensile test","",false,"","abstract","Ti-TiC MMCs fabricated in this study reported fracture strains in tension up to 1.7% for a Young’s modulus of 149 GPa."],["doi:10.3390/ma17225613","TiC23","fracture strain",30.0,null,null,null,"%","room temperature","heat-treated","","tensile test","",false,"","results_discussion","The fracture strain is twice as large after the heat treatment and reaches a similar value to that reported by Yan et al. in the case of TiC45 and is 30% above it in the case of TiC23."],["doi:10.3390/ma17225613","TiC45","fracture strain",30.0,null,null,null,"%","room temperature","heat-treated","","tensile test","",false,"","results_discussion","The fracture strain is twice as large after the heat treatment and reaches a similar value to that reported by Yan et al. in the case of TiC45 and is 30% above it in the case of TiC23."],["doi:10.3390/ma17225613","Ti-TiC","fracture strain",0.85,null,null,null,"%","","as-built","","","",false,"","conclusions","The effect of the variation of TiC elastic properties and volumetric fraction on composite elastic properties is discussed. - Young’s moduli of both MMCs are 26% higher (149 GPa) than the one of Ti grade 2. - The fracture strain after heat treatment is more than twice the one observed in as-built conditions thanks to the conversion of dendritic TiCx into equiaxed TiCx. - The elastic modulus is not affected by the heat treatment."],["doi:10.3390/ma17225613","Ti-TiC","fracture strain",1.7,null,null,null,"%","","heat treated","equiaxed TiCx","","",false,"","conclusions","The effect of the variation of TiC elastic properties and volumetric fraction on composite elastic properties is discussed. - Young’s moduli of both MMCs are 26% higher (149 GPa) than the one of Ti grade 2. - The fracture strain after heat treatment is more than twice the one observed in as-built conditions thanks to the conversion of dendritic TiCx into equiaxed TiCx. - The elastic modulus is not affected by the heat treatment."],["doi:10.3390/ma17225613","Ti-TiC","fracture up to",1.7,null,null,null,"%","","heat treated","","","",false,"","conclusions","In addition, ductility increase after heat treatment is more pronounced for the latter. - Fracture up to 1.7% is achieved after heat treatment and for lower particle size distribution."],["doi:10.3390/ma18030628","","Elongation at Break",30.0,null,null,null,"%","","","","","",false,"","table","1.06\t1.75\t40\t30\t68"],["doi:10.3390/ma18091923","AA 5005","maximum plastic strain",0.001,null,null,null,"","","","","","",false,"unit_missing","results","The maximum plastic strain (εmax = 0.001) is localized near the interface on the aluminum alloy (AA 5005) side, due to its lower strength and higher plasticity compared with titanium, which exhibits minimal deformation due to its high yield strength and stiffness."],["doi:10.3390/ma18102219","B0.2","elongation",21.0,null,null,null,"%","","homogenized","","tensile test","",false,"","abstract","In tensile testing, the homogenized alloy with 0.2% B content (B0.2) exhibited a yield strength of 1054 MPa and 21% elongation, which represented 17% greater strength compared with B0."],["doi:10.3390/ma18102219","B0","elongation",20.0,null,null,null,"%","","recrystallized at 900 °C","","","",false,"","abstract","After recrystallization at 900 °C, the elongation of B0, B0.1, and B0.2 exceeded 20%."],["doi:10.3390/ma18102219","B0.1","elongation",20.0,null,null,null,"%","","recrystallized at 900 °C","","","",false,"","abstract","After recrystallization at 900 °C, the elongation of B0, B0.1, and B0.2 exceeded 20%."],["doi:10.3390/ma18102219","B0.2","elongation",20.0,null,null,null,"%","","recrystallized at 900 °C","","","",false,"","abstract","After recrystallization at 900 °C, the elongation of B0, B0.1, and B0.2 exceeded 20%."],["doi:10.3390/ma18102219","B0.2","elongation",10.0,null,null,null,"%","","recrystallized at 900 °C","","","",false,"","abstract","Of the (Ti65(AlCrNbV)35)100−xBx alloys in the series, B0.2 presents the optimal combination of favorable yield strength and ductility (1275 MPa and 10%, respectively)."],["doi:10.3390/ma18102219","","ductility",10.0,null,null,null,"%","","","","","",false,"","results_discussion","On the other hand, the ductility of the samples increased to more than 10%."],["doi:10.3390/ma18102219","","ductility",25.0,null,null,null,"%","","","","","",false,"","results_discussion","By contrast, the ductility of this sample showed a significant increase of up to more than 25%."],["doi:10.3390/ma18102219","B0.1","ductility",10.0,null,null,null,"%","","TMT, HR50CR80 processing, 38 s annealing (800 °C)","","","",false,"","results_discussion","Accordingly, of all the MEA samples in this study that were subjected to TMT, B0.1 and B0.2 exhibited excellent combinations of favorable yield strength (>1200 MPa) and ductility (>10%); notably, the B0.2 sample subjected to HR50CR80 processing and 38 s of annealing (800 °C) had yield strength of 1275 MPa and ductility of 10% ( and )."],["doi:10.3390/ma18102219","B0.2","ductility",10.0,null,null,null,"%","","TMT, HR50CR80 processing, 38 s annealing (800 °C)","","","",false,"","results_discussion","Accordingly, of all the MEA samples in this study that were subjected to TMT, B0.1 and B0.2 exhibited excellent combinations of favorable yield strength (>1200 MPa) and ductility (>10%); notably, the B0.2 sample subjected to HR50CR80 processing and 38 s of annealing (800 °C) had yield strength of 1275 MPa and ductility of 10% ( and )."],["doi:10.3390/ma18102219","B0.2","ductility",10.0,null,null,null,"%","","suitable TMT","","","",false,"","results_discussion","As shown in , the B0.2 MEA after suitable TMT exhibited a specific yield strength of 250 MPa·cm3/g and a ductility of 10% (marked with a red square)."],["doi:10.3390/ma18102219","B0.2","elongation",21.0,null,null,null,"%","","homogenized","","","",false,"","conclusions","Conversely, too much B resulted in the formation of TiB particles along the grain boundaries, considerably decreasing the ductility of the alloy. - The B0.2 homogenized MEA had a tensile yield strength of 1054 MPa and exhibited 21% elongation, which represents 17% higher strength than that of the base alloy."],["doi:10.3390/ma18102219","B0.1","ductility",10.0,null,null,null,"%","","TMT","","","",false,"","conclusions","The yield strength and hardness of the B-doped alloys increased with increasing B content. - Of all the MEA samples subjected to TMT in this study, B0.1 and B0.2 exhibited excellent combinations of yield strength (>1200 MPa) and ductility (>10%)."],["doi:10.3390/ma18102219","B0.2","ductility",10.0,null,null,null,"%","","TMT","","","",false,"","conclusions","The yield strength and hardness of the B-doped alloys increased with increasing B content. - Of all the MEA samples subjected to TMT in this study, B0.1 and B0.2 exhibited excellent combinations of yield strength (>1200 MPa) and ductility (>10%)."],["doi:10.3390/ma18102219","B0.2","ductility",10.0,null,null,null,"%","","TMT","","","",false,"","conclusions","Notably, the B0.2 MEA, after suitable TMT, exhibited a specific yield strength of 250 MPa·cm3/g and a ductility of 10%."],["doi:10.3390/ma18112479","V15Ti30Cr5Nb35Mo15","ductility",18.2,null,null,null,"%","room temperature","as-cast","triple-phase (BCC + HCP + Laves)","compression test","1.0 × 10−3 s−1",false,"","abstract","The as-cast alloy V15Ti30Cr5Nb35Mo15, with a triple-phase (BCC + HCP + Laves) structure, exhibited excellent mechanical properties, including a compressive strength of 1775 MPa and a ductility of 18.2%."],["doi:10.3390/ma18112479","V5Ti35Cr5Nb40Mo15","ductility",26.9,null,null,null,"%","room temperature","annealed","dual-phase (BCC + HCP)","compression test","1.0 × 10−3 s−1",false,"","abstract","The annealed alloy V5Ti35Cr5Nb40Mo15, with a dual-phase (BCC + HCP) structure, achieved a ductility of 26.9% under a compressive strength of 1530 MPa."],["doi:10.3390/ma18112479","ANN-R4","ductility",26.9,null,null,null,"%","","","dual-phase (BCC + HCP)","","",false,"","results_discussion","As shown in and , the ANN-R4 with a dual-phase structure of (BCC + HCP) achieves a ductility of 26.9% while maintaining a compressive strength of 1530 MPa."],["doi:10.3390/ma18112479","AC-R2","ductility",18.2,null,null,null,"%","","","","","",false,"","results_discussion","In addition, AC-R2, featuring a triple-phase structure of (BCC + HCP + Laves), demonstrates outstanding mechanical properties, with a compressive strength reaching 1775 MPa and ductility of 18.2%."],["doi:10.3390/ma18112479","AC-R5","ductility",23.7,null,null,null,"%","","","","","",false,"","results_discussion","Although its compressive strength decreases to 1665 MPa, the ductility increases substantially to 23.7%."],["doi:10.3390/ma18112479","V-Ti-Cr-Nb-Mo RHEAs","strains",22.2,17.5,26.9,null,"%","","","","","",false,"","results_discussion","In general, as shown in , the yield strength of V-Ti-Cr-Nb-Mo RHEAs ranges from 1022 MPa to 1222 MPa, with strains between 17.5% and 26.9%."],["doi:10.3390/ma18112479","ANN-R4","ductility",26.9,null,null,null,"%","","","","","",false,"","conclusions","The ANN-R4 with a dual-phase (BCC + HCP) structure exhibits a ductility of 26.9% under a compressive strength of 1530 MPa."],["doi:10.3390/ma18122806","Ti-22Al-25Nb","EL",2.683,null,null,null,"%","room temperature","solution treatment and aging at 920 °C","","","",false,"","conclusions","Following solution treatment and aging at 920 °C, the proliferation of the acicular O phase enhances ductility, resulting in optimum overall characteristics with YS of 760.81 MPa, UTS of 869.32 MPa, and EL of 2.683%."],["doi:10.3390/ma18122806","Ti-22Al-25Nb","EL",0.38,null,null,null,"%","room temperature","1100 °C","","tensile test","",false,"",
