Repository: akhtar07/tisci-explorer

# TiSci Explorer

A read-only, static explorer for **TiSci**, an autonomous research agent for titanium alloys. TiSci reads the
titanium-alloy literature, builds a knowledge graph and a table of measured values, proposes hypotheses where the
graph has gaps, and tests them with DFT (MACE / VASP) and the ICME-lite multiscale chain.

**Live site:** https://akhtar07.github.io/tisci-explorer/

The site has seven sections:

| Section | What it shows |
|---|---|
| Overview | Corpus → graph → facts → hypotheses → verdicts, with the snapshot's counts |
| Worked example | One full loop for W in α-Ti: graph path, hypothesis, novelty check, DFT test, verdict, follow-up, DAMASK |

File: data/facts/lath_thickness.json (part 4 of 12)
without obvious changes."],["oa:W2398934241","TB17","lamella of secondary α phase",0.055,null,null,null,"µm","","aged at 570°C","lamellar","","",false,"","discussion","During aging temperature raised from 570°C to 620°C, the lamella of secondary α phase coarsen from 55nm to 125nm with the ultimate tensile strength decreased about 250MPa and elongation increased about 7%."],["oa:W2398934241","TB17","lamella of secondary α phase",0.125,null,null,null,"µm","","aged at 620°C","lamellar","","",false,"","discussion","During aging temperature raised from 570°C to 620°C, the lamella of secondary α phase coarsen from 55nm to 125nm with the ultimate tensile strength decreased about 250MPa and elongation increased about 7%."],["oa:W2398934241","TB17","thickness of lamellar of secondary α phase",0.04,null,null,null,"µm","","aged at 530°C","lamellar","","",false,"","conclusions","The aging temperature of TB17 titanium alloy has a great influence on secondary α phase thickness, for eample, after 530°C aging, the thickness of lamellar of secondary α phase is 40nm, while aging temperature rises to 620°C, lamellar α phase coarse to the thickness of 125nm."],["oa:W2398934241","TB17","lamellar α phase coarse to the thickness of",0.125,null,null,null,"µm","","aged at 620°C","lamellar","","",false,"","conclusions","The aging temperature of TB17 titanium alloy has a great influence on secondary α phase thickness, for eample, after 530°C aging, the thickness of lamellar of secondary α phase is 40nm, while aging temperature rises to 620°C, lamellar α phase coarse to the thickness of 125nm."],["oa:W2414427987","Ti-6Al-4V","α Lath Thickness",165.0,null,null,null,"","","","","","",false,"unit_missing","conclusions",""],["oa:W2414427987","Ti-6Al-4V","Alpha Lath Thickness",0.39,null,null,0.016,"microns","","","lamellar","","",false,"unit_mismatch","methods",""],["oa:W2418457294","Ti-6Al-4V","γ’ to be 2-3 nm in size",2.5,2.0,3.0,null,"µm","","aged for 500s","","","",false,"unit_suspect","results",""],["oa:W2418457294","Ti-6Al-4V","γ’’ to be 2-5 nm",3.5,2.0,5.0,null,"µm","","aged for 500s","","","",false,"unit_suspect","results",""],["oa:W2465121346","Ti-6Al-4V","dendrite precipitations",300.0,null,null,null,"µm","","","","","",false,"out_of_range","results_discussion","In a case of the cross-section of the thicker surface layer, produced at maximum laser power of 1.0 kW (scanning speed 0.2 m/min, heat input of 300 J/mm) additional transition zone of dendrite precipitations can be observed at a greater depth, Fig. 5a."],["oa:W2465121346","Ti-6Al-4V","length of single TiNx dendrites",95.0,80.0,110.0,null,"µm","","","","","",false,"out_of_range","results_discussion","In this case the length of single TiNx dendrites reaches 80-110 μm, Fig. 5b."],["oa:W2468693817","Ti-29Nb-13Ta-4.6Zr","average length",0.01,null,null,null,"µm","","annealed at 598 K","","","",false,"","results","The ω​-phases exhibited ellipse-like shapes, having the long axis aligned along the [0001] direction, with an average length of ~10 nm."],["oa:W2471382505","TiAl","width",3.2,null,null,3.2,"µm","","","","","",false,"unit_suspect","results",""],["oa:W2471382505","TiAl","mean thickness of the lamellae",0.0125,0.008,0.017,null,"µm","","","lamellar","","",false,"","discussion",""],["oa:W2471382505","TiAl","lamella width",5.0,null,null,null,"µm","","","","","",false,"unit_suspect","discussion",""],["oa:W2471382505","TiAl","average lamellar thickness",0.425,0.02,0.85,null,"µm","","","","TEM","",false,"","discussion",""],["oa:W2471382505","TiAl","critical thickness",0.05,null,null,null,"µm","","","","","",false,"","discussion",""],["oa:W2477741361","SP Coating","width of the erosion line",1.18,null,null,null,"µm","","as-sprayed","heterogeneous","","",false,"unit_suspect","results",""],["oa:W2477741361","SD Coating","width of the erosion line",0.94,null,null,null,"µm","","as-sprayed","dense and homogeneous","","",false,"unit_suspect","results",""],["oa:W2516444949","Ti48Zr20Nb12Cu5Be18","space of shear bands",1.5,1.0,2.0,null,"µm","77 K","as-cast","","","",false,"","results","Very dense shear bands with a space of 1–2 μ​m indicate the multiplication of shear bands at 77 K."],["oa:W2517677051","Ti-6Al-4V","martensitic needles thickness",0.0,null,null,null,"","","","martensitic","","",false,"unit_missing","conclusions",""],["oa:W2517677051","Ti-6Al-4V","martensitic needles mean thickness",0.0,null,null,null,"","","","martensitic","","",false,"unit_missing","conclusions",""],["oa:W2517677051","Ti-6Al-4V","mean α Widmanstätten plates thickness",1.2,null,null,null,"µm","","soak at 1050 °C","","","",false,"","methods",""],["oa:W2517677051","Ti-6Al-4V","platelet thickness formed before the quenching",1.5,null,null,null,"µm","","hot deformation at strain rates of 0.05 s−1, 0.1 s−1, 0.5 s−1 and 1.0 s−1, then quenched","","","",false,"","methods",""],["oa:W2517677051","Ti-6Al-4V","platelet thickness formed after the quenching",1.8,null,null,null,"µm","","hot deformation at strain rates of 0.05 s−1, 0.1 s−1, 0.5 s−1 and 1.0 s−1, then quenched","","","",false,"","methods",""],["oa:W2517677051","Ti-6Al-4V","initial lamellae thickness",3.0,null,null,null,"µm","","","lamellar","","",false,"","results_discussion",""],["oa:W2520439549","Ti-6Al-4V","Average α lath Thickness",0.352,0.352,0.352,null,"µm","","","","","",false,"","conclusions",""],["oa:W2520439549","Ti-6Al-4V","Average α lath Thickness",0.47,0.47,0.47,null,"µm","","","","","",false,"","conclusions",""],["oa:W2521197152","Ti-47Al-2Cr-2Nb","length of the dislocation pile-up",0.95,null,null,null,"µm","","","","","",false,"","discussion",""],["oa:W2523048647","Ti-6Al-4V","average α lamellae lath width",1.5,1.0,2.0,null,"µm","","solution treated at 1005°C for 10 minutes, then cooled at ~100°C/min, followed by stabilization at 700°C for 2 hours with slow furnace cool","Widmanstätten","","",false,"","methods",""],["oa:W2533042752","","thickness of α-lamellae",10.0,5.0,15.0,null,"µm","","","lamella","","",false,"","methods","The size of α-colonies was 300 – 500 μm and the thickness of α-lamellae was 5–15 μm."],["oa:W2541305580","TA15","thickness of about 0.35 μm",0.35,0.35,0.35,null,"µm","","near-β forging/AC","Widmanstätten","","",false,"","results_discussion","For microstructure of type A1, there existed a great deal of very thin interlaced αW with a thickness of about 0.35 μm appearing, and spreading all over the matrix (d, near-β forging/AC)."],["oa:W2541305580","TA15","0.45 μm",0.45,0.45,0.45,null,"µm","","near-β forging/WQ + LTA","Widmanstätten","","",false,"","results_discussion","For type A4 (b, near-β forging/WQ + LTA) thin interlaced αW were obtained (0.45 μm)."],["oa:W2541305580","TA15","αW",0.75,null,null,null,"µm","","type A3 (a, near-β forging/AC + LTA)","Widmanstätten αW","","",false,"","results_discussion","For type A3 (a, near-β forging/AC + LTA) the αW was relatively thick, 0.75 μm, and showed a clustered distribution."],["oa:W2541305580","TA15","thickness",1.05,0.95,1.15,null,"µm","","","lamellar αs","","",false,"","results_discussion","The lamellar αs had a volume fraction of 35.8%–38.6% and a thickness of 0.95–1.15 μm ()."],["oa:W2541305580","TA15","thickness",1.275,1.2,1.35,null,"µm","","type C1 (near-β forging/WQ + SA)","lamellar αs","","",false,"","results_discussion","Tri-modal microstructures were obtained after near-β forging (WQ) and SA (a, type C1 in ), and after near-β forging (WQ) and TS (a, type C2 in ), consisting of 14.5%–20.4% small equiaxed αp (6.20–6.40 μm) and 46.2%–47.8% thick lamellar αs (1.20–1.35 μm) ()."],["oa:W2541305580","TA15","thickness",1.23,null,null,null,"µm","","type C2 (near-β forging/WQ + TS)","lamellar αs","","",false,"","results_discussion","For microstructure of type C2 (near-β forging/WQ + TS), thinner (1.23 μm) and interlaced lamellar αs appeared but for type C1 (near-β forging/WQ + SA) αs was thicker (1.33 μm) and longer ()."],["oa:W2541305580","TA15","thickness",1.33,null,null,null,"µm","","type C1 (near-β forging/WQ + SA)","lamellar αs","","",false,"","results_discussion","For microstructure of type C2 (near-β forging/WQ + TS), thinner (1.23 μm) and interlaced lamellar αs appeared but for type C1 (near-β forging/WQ + SA) αs was thicker (1.33 μm) and longer ()."],["oa:W2548738288","Ti-6Al-4V","average thickness",0.2,null,null,null,"µm","","","rod-like","SEM observation","",false,"","methods","Here, the β phase resembles rod-like morphology with an average thickness of 200 nm."],["oa:W2550213551","Ti-6Al-4V","α lath thickness",2.43,null,null,0.44,"µm","","as-built EBM","martensitic α'","intercept method","",false,"","methods",""],["oa:W2550213551","Ti-6Al-4V","α lath thickness",2.59,null,null,0.47,"µm","","as-built EBM","martensitic α'","intercept method","",false,"","methods",""],["oa:W2550213551","Ti-6Al-4V","α lath size",0.8,null,null,null,"µm","","as-built SLM","martensitic α'","","",false,"","methods",""],["oa:W2550861227","Ti-6Al-4V","a = 0.295 nm and c = 0.468 nm",0.295,null,null,null,"µm","","","","","",false,"unit_suspect","results",""],["oa:W2558129321","TTHZ-1","particle size of ω phases",5.0,null,null,null,"µm","","","","TEM dark field analysis","",false,"unit_suspect","results_discussion","The particle size of ω​ phases were estimated to be approximately 5 nm in TTHZ-1, and 2 nm in TTHZ-2 and TTHZ-3 based on TEM dark field analysis."],["oa:W2558129321","TTHZ-2","particle size of ω phases",2.0,null,null,null,"µm","","","","TEM dark field analysis","",false,"unit_suspect","results_discussion","The particle size of ω​ phases were estimated to be approximately 5 nm in TTHZ-1, and 2 nm in TTHZ-2 and TTHZ-3 based on TEM dark field analysis."],["oa:W2558129321","TTHZ-3","particle size of ω phases",2.0,null,null,null,"µm","","","","TEM dark field analysis","",false,"unit_suspect","results_discussion","The particle size of ω​ phases were estimated to be approximately 5 nm in TTHZ-1, and 2 nm in TTHZ-2 and TTHZ-3 based on TEM dark field analysis."],["oa:W2558129321","","size of the ω particles",2.0,null,null,null,"µm","","","","","",false,"unit_suspect","results_discussion","It can be seen that the size of the ω​ particles was about 2 nm."],["oa:W2559931356","Ti-6Al-4V","lamella thickness",2.1,1.9,2.3,null,"µm","","as-built","lamellar","","",false,"","results_discussion","Image analysis showed that the lamella thickness was in the range of 1.9-2.3 µm."],["oa:W2567440732","Ti-5Al-5Mo-5V-3Cr","lath thickness",0.03,null,null,null,"µm","","solution treated at 900°C for 30 min + air cooled","","TEM","",false,"","results_discussion",""],["oa:W2567440732","Ti-5Al-5Mo-5V-3Cr","lath thickness",0.03,null,null,null,"µm","","solution treated at 900°C for 30 min + quenched in liquid nitrogen","","TEM","",false,"","results_discussion",""],["oa:W2567440732","Ti-5Al-5Mo-5V-3Cr","lath thickness",0.03,null,null,null,"µm","","solution treated at 1000°C for 30 min + quenched in water","","TEM","",false,"","results_discussion",""],["oa:W2567440732","Ti-5Al-5Mo-5V-3Cr","lath thickness",0.03,null,null,null,"µm","","aged at 800°C for 30 min","","TEM","",false,"","results_discussion",""],["oa:W2567440732","Ti-5Al-5Mo-5V-3Cr","lath thickness",0.03,null,null,null,"µm","","aged at 600°C for 30 min","","TEM","",false,"","results_discussion",""],["oa:W2567440732","Ti-5Al-5Mo-5V-3Cr","spacing",0.0175,null,null,null,"µm","","800°C aged for 30 min followed by water quenching","","TEM","",false,"","results_discussion",""],["oa:W2567440732","Ti-5Al-5Mo-5V-3Cr","spacing",0.0342,null,null,null,"µm","","800°C aged for 30 min followed by water quenching","","TEM","",false,"","results_discussion",""],["oa:W2567440732","Ti-5Al-5Mo-5V-3Cr","calculated spacing of the mixed fringes",0.0355,null,null,null,"µm","","800°C aged for 30 min followed by water quenching","","TEM","",false,"","results_discussion",""],["oa:W2567440732","Ti-5Al-5Mo-5V-3Cr","width",0.02,0.02,0.02,null,"µm","600 °C","hot compressed at 600°C to 0.7 at 0.001s-1","lamellar","SEM","0.001s-1",false,"","results",""],["oa:W2567440732","Ti-5Al-5Mo-5V-3Cr","coarsen from about 15nm to 20nm",0.0175,0.015,0.02,null,"µm","600 °C","hot compressed at 600°C to 0.7 at 0.001s-1","lamellar","SEM","0.001s-1",false,"","results",""],["oa:W2567440732","Ti-5Al-5Mo-5V-3Cr","width",0.02,0.02,0.02,null,"µm","","","lamellar","","",false,"","results",""],["oa:W2567440732","Ti-5Al-5Mo-5V-3Cr","width",0.02,0.02,0.02,null,"µm","","","lamellar","","",false,"","discussion",""],["oa:W2568961202","Ti-39.3Nb-13.3Zr-10.7Ta","lattice parameter",0.3306,null,null,null,"µm","","","","XRD","",false,"unit_suspect","results_discussion","As shown in Table 2, the unit cell parameter for the Ti- 39.3Nb-13.3Zr-10.7Ta alloy is slightly larger than the value tabulated for pure bcc Ti (a = 0.33065 nm) [41].\u0003This is probably related to the larger covalent radii of Nb (164 pm), Zr (175 pm) and Ta (170 pm), as compared to Ti (160 pm)."],["oa:W2568961202","Ti-31Fe-9Sn","lattice parameter",0.3003,null,null,null,"µm","","","","XRD","",false,"unit_suspect","results_discussion","The lattice parameter of the TiFe phase (a = 0.30033) is slightly larger than the value reported for the equiatomic Ti-Fe composition (a = 0.2976 nm) [42], which indicates that the TiFe phase in the eutectic regions is probably enriched in Ti."],["oa:W2584257649","Ti-6Al-4V","lath thickness",0.0,null,null,null,"µm","","heat treated at 950 °C with a subsequent water quench","acicular","synchrotron XRD","",false,"out_of_range","results_discussion","Figure 8 shows the synchrotron XRD spectra of Ti-6Al-4V produced via HSPT and heat treated at 950 °C with a subsequent water quench in the as-sintered, as-quenched, and as-aged conditions."],["oa:W2586530091","Ti-6Al-4V","Alpha lath widths",2.385,1.73,3.04,null,"µm","","as-built EBM","lamellar","direct measurement","",false,"","methods",""],["oa:W2586530091","Ti-6Al-4V","lath width",626.0,626.0,678.0,null,"°C","","as-built","","","",false,"unit_mismatch","methods",""],["oa:W2586530091","Ti-6Al-4V","lath width",1.0,1.0,1.0,null,"µm","","as-built","","","",false,"","methods",""],["oa:W2586530091","Ti-6Al-4V","lGS thickness",2.0,2.0,2.0,null,"µm","","as-built","","","",false,"","methods",""],["oa:W2586530091","Ti-6Al-4V","lath width",0.5,0.5,1.0,null,"µm","","as-built","","","",false,"","methods",""],["oa:W2586530091","Ti-6Al-4V","lath width",10.0,null,null,null,"um","","","Widmanstätten/colony a + p","","",false,"unit_mismatch","conclusions",""],["oa:W2586530091","Ti-6Al-4V","lath width",10.0,null,null,null,"um","","","martensitic","","",false,"unit_mismatch","conclusions",""],["oa:W2588382523","Ti-6Al-4V","phase width",0.9,null,null,0.2,"µm","","","","","",false,"","results_discussion","An elongated beta phase (β-Ti phase, indicated by black arrows in c) is precipitated in the α-Ti grain boundaries; they have a phase width of 0.9 ± 0.2 µm and an aspect ratio of 0.4 ± 0.1 ()."],["oa:W2588382523","Ti-6Al-4V","aspect ratio",0.4,null,null,0.1,"","","","","","",false,"unit_missing","results_discussion","An elongated beta phase (β-Ti phase, indicated by black arrows in c) is precipitated in the α-Ti grain boundaries; they have a phase width of 0.9 ± 0.2 µm and an aspect ratio of 0.4 ± 0.1 ()."],["oa:W2588382523","Ti-6Al-4V","w/lRegion 3",0.09,null,null,0.02,"","","","acicular","","",false,"unit_missing","results_discussion","Grain refinement was observed between Region 3 (α-Ti acicular grain size average = 0.5 ± 0.1 µm) and Region 4 (α-Ti acicular grain size average = 0.3 ± 0.06 µm) in comparison to Regions 1 and 2, whereby acicular structures presented narrow α-Ti grains (w/lRegion 3 = 0.09 ± 0.02 and w/lRegion 4 = 0.04 ± 0.01, )."],["oa:W2588382523","Ti-6Al-4V","w/lRegion 4",0.04,null,null,0.01,"","","","acicular","","",false,"unit_missing","results_discussion","Grain refinement was observed between Region 3 (α-Ti acicular grain size average = 0.5 ± 0.1 µm) and Region 4 (α-Ti acicular grain size average = 0.3 ± 0.06 µm) in comparison to Regions 1 and 2, whereby acicular structures presented narrow α-Ti grains (w/lRegion 3 = 0.09 ± 0.02 and w/lRegion 4 = 0.04 ± 0.01, )."],["oa:W2591439218","","size along the major axis",0.015,0.01,0.02,null,"µm","","short-time aging (0.6 ks)","","TEM","",false,"","results_discussion",""],["oa:W2591439218","","size along the major axis",4.0,3.0,5.0,null,"µm","","longer-time aging (7.2 ks)","","TEM","",false,"unit_suspect","results_discussion",""],["oa:W2595850526","Ti-6Al-4V","L (nm)",15.0,null,null,null,"µm","","5°C/min","lamellar","SEM","",false,"","conclusions",""],["oa:W2595850526","Ti-6Al-4V","L (nm)",0.78,null,null,null,"µm","","60°C/min","lamellar","SEM","",false,"","conclusions",""],["oa:W2595850526","Ti-6Al-4V","L (nm)",0.44,null,null,null,"µm","","200°C/min","lamellar","SEM","",false,"","conclusions",""],["oa:W2597415153","Ti-6Al-4V","α-lath Width",0.5,null,null,null,"µm","","as-built SLM","lath","","",false,"","conclusions",""],["oa:W2597415153","Ti-6Al-4V","α-lath Width",0.72,null,null,null,"µm","","as-built SLM","lath","","",false,"","conclusions",""],["oa:W2597415153","Ti-6Al-4V","alpha lath widths",0.41,null,null,null,"µm","","as-built SLM","lath","","",false,"","conclusions",""],["oa:W2597415153","Ti-6Al-4V","alpha lath widths",0.67,null,null,null,"µm","","as-built SLM","lath","","",false,"","conclusions",""],["oa:W2603700293","Ti-5Al-5Mo-5V-3Cr","secondary α laths",0.125,0.05,0.2,null,"µm","","","","","",false,"","results_discussion",""],["oa:W2605193038","CP-Ti Grade 2","espessura da camada nitretada",5.3,2.5,8.1,null,"µm","","850°C/8h","","","",false,"","abstract",""],["oa:W2605193038","CP-Ti Grade 2","espessura de camadas",25.5,1.0,50.0,null,"µm","","","","","",false,"","abstract",""],["oa:W2605193038","CP-Ti Grade 2","Camada nitretada",4.5,null,null,null,"µm","","","","","",false,"","abstract",""],["oa:W2606616468","","average width of the secondary α-phase plates was ~1 µm",1.0,null,null,null,"µm","","","lamellar","","",false,"","results",""],["oa:W2611507401","CP-Ti Grade 2","width of α lamellae",17.0,16.0,18.0,null,"µm","","annealed 960–1000°C","lamellar","line-intercept method","",false,"","discussion","This microstructure was characterised using the line-intercept method [194] and it was obtained that the width of α lamellae is 16-18 µm depending on the annealing temperature and time."],["oa:W2612713090","Ti-5Al-5Mo-5V-3Cr","plate-shaped α precipitates",0.0175,null,null,null,"µm","","aged at 873 K for 30 min","Widmanstätten","","",false,"","results_discussion","When the ageing temperature is 873 K for 30 min, a large number of plate-shaped α precipitates form in the interior of the β grains and the Widmanstätten α precipitates in the regions along certain β grain boundaries (Fig. 3 b 1)."],["oa:W2612713090","Ti-5Al-5Mo-5V-3Cr","plate-shaped α precipitates",0.0342,null,null,null,"µm","","aged at 873 K for 30 min","Widmanstätten","","",false,"","results_discussion","When the ageing temperature is 873 K for 30 min, a large number of plate-shaped α precipitates form in the interior of the β grains and the Widmanstätten α precipitates in the regions along certain β grain boundaries (Fig. 3 b 1)."],["oa:W2612713090","Ti-5Al-5Mo-5V-3Cr","It is about 30 nm",0.03,null,null,null,"µm","","","","","",false,"","results_discussion","It is about 30 nm."],["oa:W2612713090","Ti-5Al-5Mo-5V-3Cr","17.5 nm for the plane and 34.2 nm for the plane",0.0175,null,null,null,"µm","","","","","",false,"","results_discussion","It is 17.5 nm for the plane and 34.2 nm for the plane."],["oa:W2612713090","Ti-5Al-5Mo-5V-3Cr","17.5 nm for the plane and 34.2 nm for the plane",0.0342,null,null,null,"µm","","","","","",false,"","results_discussion","It is 17.5 nm for the plane and 34.2 nm for the plane."],["oa:W2613967455","","average width of the twinning",0.01,null,null,null,"µm","","","","","",false,"","results","What’s more, it can be observed that the average width of the twinning is about 10 nm, denoted by the red line, agreeing with the width found in CuZr-based MGMCs11, 12."],["oa:W2628243383","Ti-12Mo","twin thickness t",20.0,null,null,null,"µm","","","","","",false,"","results",""],["oa:W2653296784","T50A/TA6V","lath thickness",0.0,null,null,null,"","","","acicular α'","","",false,"unit_missing","methods",""],["oa:W2727920394","Ti-5Al-5Mo-5V-3Cr","𝛼 laths",0.5,null,null,null,"µm","","aged at 500°C for 5min","lath","","",false,"","conclusions",""],["oa:W2727920394","Ti-5Al-5Mo-5V-3Cr","𝛼 laths",1.5,null,null,null,"µm","","aged at 600°C for 5min","lath","","",false,"","conclusions",""],["oa:W2727920394","Ti-5Al-5Mo-5V-3Cr","𝛼 laths",2.5,null,null,null,"µm","","aged at 600°C for 2hrs","lath","","",false,"","conclusions",""],["oa:W2731582412","Ti-6Al-4V","α-lath width",0.1,null,null,null,"µm","","as-built","martensitic α'","","",false,"","results_discussion","At the WMP of 7 mm or 10 mm, the heat input is relatively low and rapid cooling rate can be achieved due to the small size of the molten pool, thus promoting the formation of needle-like α’ phase."],["oa:W2731582412","Ti-6Al-4V","α-lath width",0.15,null,null,null,"µm","","as-built","bimodal","","",false,"","results_discussion","At the WMP of 14 mm, the basket weave structures can be found, and the α-lath width is slightly larger (c)."],["oa:W2734611303","","median particle interspacing",0.134,null,null,null,"µm","","","","","",false,"","methods","The calculated median particle interspacing is 134 nm."],["oa:W2734611303","","median particle interspacing",0.554,null,null,null,"µm","","SLM processed","","","",false,"","methods","Consequently, the median particle interspacing is increased to 554 nm."],["oa:W2734611303","","median particle interspacing",1.043,null,null,null,"µm","","DMD processed","","","",false,"","methods","The calculated median particle interspacing becomes relatively large with 1043 nm."],["oa:W2739552541","","lathe thickness",3.5,null,null,null,"µm","","","","","",false,"","methods",""],["oa:W2741795266","Ti-6Al-4V","thicknesses of ~20 to 50 nm",0.035,0.02,0.05,null,"µm","","HPT","lamellar","","",false,"","methods",""],["oa:W2741795266","Ti-6Al-4V","very thin laths of ~0.8 μm",0.8,null,null,null,"µm","","HPT","martensitic α'","","",false,"","conclusions",""],["oa:W2750973101","Ti-6Al-4V","𝛼′/α lath sizes",0.0,null,null,null,"","","as-built SLM","martensitic α'","","",false,"unit_missing","discussion",""],["oa:W2752757374","","individual lamellae in the order of",10.0,null,null,null,"µm","","","lamellar","","",false,"","methods","This microstructure consists of α colonies in the order of 100 μm across with individual lamellae in the order of 10 μm wide and 100 μm long."],["oa:W2756229922","Ti-6Al-4V","average lath thickness",0.8,null,null,null,"µm","","solution annealed at 1273 K for 30 min + water quenched","martensitic α'","","",false,"","methods",""],["oa:W2756229922","Ti-6Al-4V","average α lamellae lath width",1.5,null,null,null,"µm","","solution annealed at 1223 K for 45 min + air cooled + stress relief annealed at 873 K for 3 h + furnace cooled","lamellar","","",false,"","methods",""],["oa:W2759139724","Ti-6Al-4V","a-lath thickness",0.52,0.35,0.69,0.17,"lm","","as-built SLM","lamellar","","",false,"unit_mismatch","results_discussion",""],["oa:W2759139724","Ti-6Al-4V","a-lath thickness",0.54,0.36,0.72,0.18,"lm","","as-built SLM","lamellar","","",false,"unit_mismatch","results_discussion",""],["oa:W2759139724","Ti-6Al-4V","a-lath thickness",2.94,1.97,3.91,0.97,"lm","","as-built SLM","lamellar","","",false,"unit_mismatch","results_discussion",""],["oa:W2759139724","Ti-6Al-4V","a-lath thickness",0.84,0.54,1.14,0.3,"lm","","as-built SLM","lamellar","","",false,"unit_mismatch","results_discussion",""],["oa:W2759139724","Ti-6Al-4V","a-lath thickness",0.3,0.21,0.39,0.09,"lm","","as-built SLM","lamellar","","",false,"unit_mismatch","results_discussion",""],["oa:W2759139724","Ti-6Al-4V","a-lath thickness",2.94,1.97,3.91,0.97,"lm","","as-built SLM","lamellar","","",false,"unit_mismatch","results_discussion",""],["oa:W2759139724","Ti-6Al-4V","a-lath thickness",3.12,1.7,4.54,1.42,"lm","","as-built SLM","lamellar","","",false,"unit_mismatch","results_discussion",""],["oa:W2759139724","Ti-6Al-4V","a-lath thickness",3.63,1.49,5.77,2.14,"lm","","as-built SLM","lamellar","","",false,"unit_mismatch","results_discussion",""],["oa:W2759139724","Ti-6Al-4V","a-lath thickness",0.84,0.63,1.01,0.26,"lm","","","","","",false,"unit_mismatch","results_discussion",""],["oa:W2759139724","Ti-6Al-4V","a-lath thickness",0.0,null,null,null,"µm","","as-built SLM","lamellar","","",false,"out_of_range","results_discussion",""],["oa:W2762238578","Ti-5Al-2Sn-2Zr-4Mo-4Cr","épaisseur apparente d'environ 80 nm",0.08,null,null,null,"µm","","aged 6000 h at 450 °C","","","",false,"","conclusions",""],["oa:W2762238578","Ti-5Al-2Sn-2Zr-4Mo-4Cr","épaisseur au pic des distributions",0.4,0.4,0.4,null,"µm","","revenu 1 °C.s⁻¹ à 620 °C","Intragranulaire 35%","","",false,"","conclusions",""],["oa:W2762238578","Ti-5Al-2Sn-2Zr-4Mo-4Cr","distribution prôsentc un pic à",1.8,null,null,null,"µm","","","","","",false,"","conclusions",""],["oa:W2762238578","Ti-5Al-2Sn-2Zr-4Mo-4Cr","épaisseur au p1c de la distribution",0.5,null,null,null,"µm","","","","","",false,"","conclusions",""],["oa:W2762238578","Ti-5Al-2Sn-2Zr-4Mo-4Cr","épaisseur au pic des distributions",0.5,0.5,0.5,null,"µm","","revenu 1 °C.s⁻¹ à 620 °C","Intragranulaire 45%","","",false,"","conclusions",""],["oa:W2762238578","Ti-5Al-2Sn-2Zr-4Mo-4Cr","épaisseur à l'issue de 9 h de maintien isotherme",1.7,1.7,1.7,null,"µm","","revenu 1 °C.s⁻¹ à 620 °C","Colonies 35%","","",false,"","conclusions",""],["oa:W2762238578","Ti-5Al-2Sn-2Zr-4Mo-4Cr","épaisseur au p1c de la distribution",0.5,null,null,null,"µm","","","","","",false,"","conclusions",""],["oa:W2762238578","Ti-5Al-2Sn-2Zr-4Mo-4Cr","épaisseur au p1c de la distribution",0.4,null,null,null,"µm","","","","","",false,"","conclusions",""],["oa:W2762238578","Ti-5Al-2Sn-2Zr-4Mo-4Cr","épaisseur au p1c de la distribution",0.6,null,null,null,"µm","","","","","",false,"","conclusions",""],["oa:W2762238578","Ti-5Al-2Sn-2Zr-4Mo-4Cr","épaisseur apparente",0.02,null,null,null,"µm","","aged 6000 h at 450 °C","","","",false,"","conclusions",""],["oa:W2762238578","Ti-5Al-2Sn-2Zr-4Mo-4Cr","10 nm à 20 nm",0.015,0.01,0.02,null,"µm","","aged 6000 h at 450 °C","","","",false,"","conclusions",""],["oa:W2765289164","Ti-5Al-2Sn-2Zr-4Mo-4Cr","lamellar width of the α phase",0.46,null,null,null,"µm","","lamellar (α+β)","lamellar","","",false,"","methods","The microstructural analysis of Figure (a) and (b) revealed that the grain size of the coarse prior β grain was approximately 1 mm, the lamellar width of the α phase was approximately 0.46 μm, and that the average aspect ratio of the α-lamellae was 24."],["oa:W2765604659","alloy 2","interlayer width",0.2,null,null,null,"µm","","","","","",false,"","results_discussion","alloy 2 have a complex structure and high dislocation density (Figure 5d). \u0013-phase interlayers are relatively wide (up to 200 nm) and non-uniform throughout the bulk of the alloy."],["oa:W2765604659","yttrium-containing alloy 1","average diameter",0.12,null,null,null,"µm","","","","","",false,"","results_discussion","The yttrium-containing alloy 1 is distinguished by a dispersive oxide precipitation of Y2O3 particles with the average diameter of up to 120 nm (Figure 2b)."],["oa:W2766774310","Ti-6Al-4V","α lath thickness",0.8,0.6,1.0,0.2,"µm","","as-built wire-feed deposited","bimodal","","",false,"unit_suspect","methods","In each area, ten images at 1000-times magnification were captured and, in each image, the α lath thickness was measured at 25 randomly selected sites, yielding 250 α lath measurements in total."],["oa:W2766774310","Ti-6Al-4V","α lath thickness",0.8,0.6,1.0,0.2,"µm","","as-built wire-feed deposited","bimodal","","",false,"unit_suspect","results_discussion","The α lath measurements are consistent with those previously reported [] (0.8 ± 0.2 mm) for GTAW wire feed built Ti-6Al-4V, not for the same, but for similar process conditions."],["oa:W2766774310","Ti-6Al-4V","simulated thickness",1.1,1.0,1.1,null,"µm","","as-built wire-feed deposited","bimodal","microstructural analysis","",true,"","results_discussion","The simulated thickness, evaluated to be approximately 1.1 µm, is in agreement with the 1.0 to 1.1 µm obtained by microstructural analysis."],["oa:W2767151689","Ti-6Al-4V","width of the acicular α’ martensites",0.15,0.1,0.2,null,"µm","","","martensitic α'","","",false,"","results_discussion","The acicular α’ martensites had a high aspect ratio and the width reached about 100~200 nm."],["oa:W2767151689","Ti-6Al-4V","average size",0.15,0.1,0.2,null,"µm","","","martensitic α'","","",false,"","results_discussion","The average size was evaluated at about 100~200 nm."],["oa:W2767400023","Ti-6Al-4V","lath thickness",0.0,0.0,0.0,null,"","","FAST, 1200°C, 21 MPa, free cooled","transformed β with α laths","","",false,"unit_missing","methods",""],["oa:W2767400023","Ti-6Al-4V","α laths",2.0,1.0,3.0,null,"µm","","HDH, slow-cooled from above β transus","transformed β","","",false,"","results_discussion",""],["oa:W2767400023","Ti-6Al-4V","α lath width",6.5,3.0,10.0,null,"µm","","as-built FAST-forge","lamellar","","",false,"","results_discussion",""],["oa:W2767400023","Ti-6Al-4V","α laths",2.0,1.0,3.0,null,"µm","","HDH, slow-cooled from above β transus","transformed β","","",false,"","results_discussion",""],["oa:W2767400023","","primary α laths with thickness similar to the starting structure",0.0,null,null,null,"","850°C","","lamellar","","",false,"unit_missing","results_discussion",""],["oa:W2767400023","Ti-6Al-4V","α laths",2.0,1.0,3.0,null,"µm","","HDH, slow-cooled from above β transus","transformed β","","",false,"","results_discussion",""],["oa:W2767400023","","α laths have been refined",0.0,null,null,null,"","950°C","","lamellar","","",false,"unit_missing","results_discussion",""],["oa:W2768106972","Ti-6Al-4V","thickness of the α laths",7.5,5.0,10.0,null,"µm","","","lamellar","","",false,"","abstract","The α size, dα, in the matrix is approximately 20 µm, whereas the thickness of the α laths at the joints range between 5–10 µm; a low fraction of coarse laths (dα ≈15 µm) are present in Filler 37.5Zr."],["oa:W2781582893","Ti-6Al-4V","width",1.0,null,null,null,"µm","","STA 800°C/1h + 500°C/4h","lamellar","","",false,"","results_discussion","Comparing figure 2 a and figure 2 b, it is observed that α plates are coarser changing from less than 1 µm width to about 4 µm."],["oa:W2781582893","Ti-6Al-4V","width",4.0,null,null,null,"µm","","STA 1050°C/1h + 500°C/4h","lamellar","","",false,"","results_discussion","Comparing figure 2 a and figure 2 b, it is observed that α plates are coarser changing from less than 1 µm width to about 4 µm."],["oa:W2781801883","Scalmalloy","characteristic dimension of the precipitates",0.015,0.01,0.02,null,"µm","","","","","",false,"","discussion",""],["oa:W2781801883","Scalmalloy","critical size",0.021,null,null,null,"µm","","","","approximation","",true,"","discussion",""],["oa:W2782883955","","taille des diagonales des empreintes",30.0,null,null,null,"µm","","","","","",false,"","conclusions",""],["oa:W2783418812","Ti4522XD","λα2",0.319,null,null,0.039,"µm","","as-received","lamellar","","",false,"","methods","The reported fraction of α2 and γ was, respectively, 31 and 69 %, with an average lamellar thickness of λα2 =319 ± 39 nm and λγ =287 ± 133 nm."],["oa:W2783418812","Ti4522XD","λγ",0.287,null,null,0.133,"µm","","as-received","lamellar","","",false,"","methods","The reported fraction of α2 and γ was, respectively, 31 and 69 %, with an average lamellar thickness of λα2 =319 ± 39 nm and λγ =287 ± 133 nm."],["oa:W2783418812","Ti4522XD","thickness distributions",0.319,null,null,0.039,"µm","","AWQ and ageing","lamellar","TEM","",false,"","results_discussion","The thickness distributions associated with α2 and γ lamellae, measured by TEM, were considerably broad, with average values λα2 = 319 ± 39 nm and λγ = 287 ± 133 nm."],["oa:W2783418812","Ti4522XD","thickness distributions",0.287,null,null,0.133,"µm","","AWQ and ageing","lamellar","TEM","",false,"","results_discussion","The thickness distributions associated with α2 and γ lamellae, measured by TEM, were considerably broad, with average values λα2 = 319 ± 39 nm and λγ = 287 ± 133 nm."],["oa:W2783418812","","lamellar spacing",8.0,2.0,35.0,7.0,"µm","","","lamellar","","",false,"unit_suspect","results_discussion","The lamellar spacing, measured as the average of 50 lamellae oriented in edge-on condition, were λα2 = 8 ± 7 nm and λγ = 12 ± 9 nm with values within a range of 2 to 35 nm and 3 to 38 nm, for α2 and γ, respectively."],["oa:W2783418812","","lamellar spacing",0.012,0.003,0.038,0.009,"µm","","","lamellar","","",false,"","results_discussion","The lamellar spacing, measured as the average of 50 lamellae oriented in edge-on condition, were λα2 = 8 ± 7 nm and λγ = 12 ± 9 nm with values within a range of 2 to 35 nm and 3 to 38 nm, for α2 and γ, respectively."],["oa:W2786023543","","paramètre de maille moyen de la phase β",0.322,0.319,0.325,null,"µm","","","","","",false,"unit_suspect","conclusions",""],["oa:W2786023543","","paramètre de maille (a)",0.303,0.303,0.303,null,"µm","","","","","",false,"unit_suspect","conclusions",""],["oa:W2786023543","","épaisseurs d’environ",0.3,0.3,0.3,null,"µm","","","","","",false,"","conclusions",""],["oa:W2786023543","Ti-6Al-4V","largeur des lattes",0.4,0.3,0.5,null,"µm","","as-received","lath","SEM","",false,"","conclusions",""],["oa:W2786023543","T40","diamètre équivalent moyen",0.01,null,null,null,"µm","300 °C","irradiated 3 dpa, high flux, no TTh","","MET","",false,"","conclusions",""],["oa:W2786023543","T40","diamètre équivalent moyen",0.016,null,null,null,"µm","430 °C","irradiated 3 dpa, high flux, no TTh","","MET","",false,"","conclusions",""],["oa:W2786023543","","estimée",0.1,null,null,null,"µm","","","","","",false,"","conclusions",""],["oa:W2786023543","T40","Diamètre équivalent moyen",9.0,null,null,3.0,"µm","300°C","irradiated at 300°C, 3 dpa, high flux","","MET","",false,"unit_suspect","conclusions",""],["oa:W2786023543","T40","Diamètre équivalent moyen",7.0,null,null,2.0,"µm","300°C","irradiated at 300°C, 0.6 dpa, high flux","","MET","",false,"unit_suspect","conclusions",""],["oa:W2786023543","T40","Diamètre équivalent moyen",9.0,null,null,2.0,"µm","300°C","irradiated at 300°C, 0.6 dpa, low flux","","MET","",false,"unit_suspect","conclusions",""],["oa:W2786023543","T40","Diamètre équivalent moyen",0.017,null,null,0.008,"µm","430°C","3 dpa 430°C fort flux","","","",false,"","conclusions",""],["oa:W2786023543","T40","Diamètre équivalent moyen",0.035,null,null,0.02,"µm","430°C","0,6 dpa 430°C faible flux","","","",false,"","conclusions",""],["oa:W2786023543","T40","Diamètre équivalent moyen",0.018,null,null,0.01,"µm","430°C","2 dpa 430°C fort flux avec TTh","","","",false,"","conclusions",""],["oa:W2786023543","T40","Diamètre équivalent moyen",0.022,null,null,0.012,"µm","430°C","1,3 dpa 430°C fort flux avec et sans TTh","","","",false,"","conclusions",""],["oa:W2786023543","Ti-6Al-4V","Taille des précipités (nm)",0.0102,0.0049,0.0155,0.0053,"µm","430°C","irradiated at 3 dpa, high flux, 430°C","","SAT","",false,"","conclusions",""],["oa:W2786023543","Ti-6Al-4V","Diamètre équivalent moyen",8.0,6.0,10.0,2.0,"µm","430°C","430°C fort flux","","","",false,"unit_suspect","conclusions",""],["oa:W2786023543","Ti-6Al-4V","Diamètre équivalent moyen",9.0,6.0,12.0,3.0,"µm","430°C","430°C fort flux","","","",false,"unit_suspect","conclusions",""],["oa:W2786023543","Ti-6Al-4V","Diamètre équivalent moyen",9.0,6.0,12.0,3.0,"µm","430°C","430°C fort flux","","","",false,"unit_suspect","conclusions",""],["oa:W2786023543","Ti-6Al-4V","Taille de précipités (nm)",0.016,0.009,0.023,0.007,"µm","430°C","430°C, 0.6 dpa, fort flux, sans TTh précédant l'irradiation","","MET analysis","",false,"","conclusions",""],["oa:W2786023543","Ti-6Al-4V","Taille de précipités (nm)",0.02,0.016,0.024,0.004,"µm","430°C","430°C, 0.6 dpa, fort flux, avec 2h40 de TTh précédant l'irradiation","","MET analysis","",false,"","conclusions",""],["oa:W2786023543","Ti-6Al-4V","Taille de précipités (nm)",0.0155,0.0095,0.0215,0.006,"µm","430°C","430°C, 1.3 dpa, fort flux, avec 2h de TTh précédant l'irradiation","","MET analysis","",false,"","conclusions",""],["oa:W2786023543","Ti-6Al-4V","Taille de précipités (nm)",0.019,0.012,0.026,0.007,"µm","430°C","430°C, 2 dpa, fort flux, avec 1h de TTh précédant l'irradiation","","MET analysis","",false,"","conclusions",""],["oa:W2788005526","Ti-6Al-4V","Length of Major Axis",20.0,20.0,null,null,"µm","","","martensitic α'","","",false,"","table","Primary α’\t(>20 μm)\t(1–3 μm)"],["oa:W2788005526","Ti-6Al-4V","Length of Major Axis",15.0,10.0,20.0,null,"µm","","","martensitic α'","","",false,"","table","Secondary α’\t(10–20 μm)\t(100–900 nm)"],["oa:W2788005526","Ti-6Al-4V","Length of Major Axis",6.0,2.0,10.0,null,"µm","","","martensitic α'","","",false,"","table","Ternary α’\t(2–10 μm)\t(10–90 nm)"],["oa:W2788005526","Ti-6Al-4V","Length of Major Axis",1.0,0.0,2.0,null,"µm","","","martensitic α'","","",false,"","table","Quartic α’\t(<2 μm)\t(<10 nm)"],["oa:W2788005526","Ti-6Al-4V","Length of Minor Axis",2.0,1.0,3.0,null,"µm","","","martensitic α'","","",false,"","table","Primary α’\t(>20 μm)\t(1–3 μm)"],["oa:W2788005526","Ti-6Al-4V","Length of Minor Axis",0.5,0.1,0.9,null,"µm","","","martensitic α'","","",false,"","table","Secondary α’\t(10–20 μm)\t(100–900 nm)"],["oa:W2788005526","Ti-6Al-4V","Length of Minor Axis",0.05,0.01,0.09,null,"µm","","","martensitic α'","","",false,"","table","Ternary α’\t(2–10 μm)\t(10–90 nm)"],["oa:W2788005526","Ti-6Al-4V","Length of Minor Axis",0.005,0.0,0.01,null,"µm","","","martensitic α'","","",false,"out_of_range","table","Quartic α’\t(<2 μm)\t(<10 nm)"],["oa:W2789893485","","average width",10.0,null,null,null,"µm","","","lamellar","","",false,"","results_discussion",""],["oa:W2791252726","Ti-6Al-4V","α-lamellae thickness",1.5,1.0,2.0,null,"µm","","as-built EBM","fine lamellar","","",false,"","methods","The α-lamellae thickness is between 1 and 2µm (Figure 2)."],["oa:W2792625234","","interlamellar α2-α2 spacing",0.25,0.1,0.4,null,"µm","","","","","",false,"","results_discussion",""],["oa:W2795108952","Ti-6Al-4V","Feret Diameter of Pores (µm)",34.1,null,null,27.9,"µm","","as-built SLM","","","",false,"","table","SLM\t0.37\t5.0 ± 1.9\t34.1 ± 27.9\t81 ± 22\t0.86 ± 0.27"],["oa:W2795108952","Ti-6Al-4V","α-Lamellae Thickness (µm)",0.86,null,null,0.27,"µm","","as-built SLM","","","",false,"","table","SLM\t0.37\t5.0 ± 1.9\t34.1 ± 27.9\t81 ± 22\t0.86 ± 0.27"],["oa:W2795108952","Ti-6Al-4V","Feret Diameter of Pores (µm)",42.0,null,null,32.6,"µm","","as-built EBM","","","",false,"","table","EBM\t0.15\t1.6 ± 0.9\t42.0 ± 32.6\t58 ± 16\t0.45 ± 0.13"],["oa:W2795108952","Ti-6Al-4V","α-Lamellae Thickness (µm)",0.45,null,null,0.13,"µm","","as-built EBM","","","",false,"","table","EBM\t0.15\t1.6 ± 0.9\t42.0 ± 32.6\t58 ± 16\t0.45 ± 0.13"],["oa:W2795863314","Ti-6Cr-5Mo-5V-4Al","spacing between these strings",0.275,0.05,0.5,null,"µm","873 K","deformed at 10000 s−1 and 873 K","string-shaped","","10000 s−1",false,"","results","In Fig. 2c, a high density of strings was observed and the spacing between these strings obtained from a magnified image (Fig. 2d) is ~50–500 nm."],["oa:W2795863314","Ti-6Cr-5Mo-5V-4Al","width",0.07,0.04,0.1,null,"µm","873 K","deformed at 10000 s−1 and 873 K","lath-shaped","SEM","10000 s−1",false,"","results","From SEM observations, the size of individual spherical morphology is ~300–500 nm while for individual lath-shaped morphology the length is ~300–700 nm and width ~40–100 nm."],["oa:W2795863314","Ti-6Cr-5Mo-5V-4Al","length",0.5,0.3,0.7,null,"µm","873 K","deformed at 10000 s−1 and 873 K","lath-shaped","SEM","10000 s−1",false,"","results","From SEM observations, the size of individual spherical morphology is
