Repository: akhtar07/tisci-explorer

# TiSci Explorer

A read-only, static explorer for **TiSci**, an autonomous research agent for titanium alloys. TiSci reads the
titanium-alloy literature, builds a knowledge graph and a table of measured values, proposes hypotheses where the
graph has gaps, and tests them with DFT (MACE / VASP) and the ICME-lite multiscale chain.

**Live site:** https://akhtar07.github.io/tisci-explorer/

The site has seven sections:

| Section | What it shows |
|---|---|
| Overview | Corpus → graph → facts → hypotheses → verdicts, with the snapshot's counts |
| Worked example | One full loop for W in α-Ti: graph path, hypothesis, novelty check, DFT test, verdict, follow-up, DAMASK |

File: data/facts/other.json (part 4 of 112)
["doi:10.1080/14786435.2015.1028506","Zr-Nb-Ti-Ta-Hf","activation volume V",4.5,null,null,null,"nm3","300 °C","","","","",false,"unmapped_property","abstract",""],["doi:10.1080/14786435.2015.1028506","Zr-Nb-Ti-Ta-Hf","activation enthalpy",1.0,null,null,0.1,"eV","below 100 °C","","","","",false,"unmapped_property","abstract",""],["doi:10.1080/14786435.2015.1028506","Zr-Nb-Ti-Ta-Hf","average extension of the areas",3.5,2.0,5.0,null,"nm","","","","","",false,"unmapped_property","abstract",""],["doi:10.1080/14786435.2015.1028506","Zr-Nb-Ti-Ta-Hf","lattice constant",0.32,null,null,null,"nm","","","","","",false,"unmapped_property","abstract",""],["doi:10.1080/14786435.2015.1028506","Zr-Nb-Ti-Ta-Hf","Va assumes about 0.o8nm3",0.08,null,null,null,"nm3","","","","","",false,"unmapped_property","abstract",""],["doi:10.1080/14786435.2015.1028506","Zr-Nb-Ti-Ta-Hf","measured activation volumes ranging between 0.5 and 2nm3",1.25,0.5,2.0,null,"nm3","","","","","",false,"unmapped_property","abstract",""],["doi:10.1080/14786435.2015.1028506","Zr-Nb-Ti-Ta-Hf","determined values",0.0,null,null,null,"","300 °C","","","","",false,"unmapped_property","abstract",""],["doi:10.1080/14786435.2015.1028506","Zr-Nb-Ti-Ta-Hf","values obtained for 2oo °C",0.0,null,null,null,"","200 °C","","","","",false,"unmapped_property","abstract",""],["doi:10.1080/14786435.2015.1028506","Zr-Nb-Ti-Ta-Hf","overshoots that occur upon reloading after stress relaxations at temperatures of 60 °C and higher",0.0,null,null,null,"","60 °C","","","","",false,"unmapped_property","abstract",""],["doi:10.1080/14786435.2015.1028506","Zr-Nb-Ti-Ta-Hf","relaxations were carried out for two minutes",2.0,null,null,null,"min","","","","","",false,"unmapped_property","abstract",""],["doi:10.1080/14786435.2015.1028506","Zr-Nb-Ti-Ta-Hf","changes evolve over the course of the experiment",0.0,null,null,null,"","60 and 1o0 °C","","","","",false,"unmapped_property","abstract",""],["doi:10.1080/14786435.2015.1028506","Zr-Nb-Ti-Ta-Hf","deformed up to 8 to10 % of strain",9.0,8.0,10.0,null,"%","","","","","",false,"unmapped_property","abstract",""],["doi:10.1088/1757-899x/63/1/012067","CP-Ti Grade 4","high-angle boundary fraction",35.0,null,null,null,"%","room temperature","ECAP-Conform 2 passes","","","10-3 s-1",false,"unmapped_property","results_discussion",""],["doi:10.1088/1757-899x/63/1/012067","CP-Ti Grade 4","high-angle boundary fraction",44.0,null,null,null,"%","room temperature","ECAP-Conform 4 passes","","","10-3 s-1",false,"unmapped_property","results_discussion",""],["doi:10.1088/1757-899x/63/1/012067","CP-Ti Grade 4","high-angle boundary fraction",47.0,null,null,null,"%","room temperature","ECAP-Conform 2 passes","","","10-3 s-1",false,"unmapped_property","results_discussion",""],["doi:10.1088/1757-899x/63/1/012067","CP-Ti Grade 4","high-angle boundary fraction",60.0,null,null,null,"%","room temperature","ECAP-Conform 4 passes","","","10-3 s-1",false,"unmapped_property","results_discussion",""],["doi:10.1088/1757-899x/63/1/012067","CP-Ti Grade 4","fraction of low angle boundary",65.0,null,null,null,"%","","ECAP-Conform 2 passes","","","",false,"unmapped_property","results_discussion",""],["doi:10.1088/1757-899x/63/1/012067","CP-Ti Grade 4","fraction of low angle boundary",48.0,null,null,null,"%","","ECAP-Conform 10 passes","","","",false,"unmapped_property","results_discussion",""],["doi:10.1098/rsos.210243","Ti-25Ta-4.5Ag","VOP value",165.4,null,null,null,"mV","","sintered at 950°C","","","",false,"unmapped_property","results_discussion","As shown in b, the VOP value of the 950°C sintered Ti-25Ta sample and the Ti-25Ta-4.5Ag sample sintered by different temperatures had a relatively large range (both exceeding 64 mV), among which the 950°C sintered Ti-25Ta-4.5Ag sample had the largest range of VOP value, reaching 165.4 mV, and took the longest time to stabilize."],["doi:10.1098/rsos.210243","Ti-25Ta-1.5Ag","VOP value",10.6,null,null,null,"mV","","sintered at 950°C","","","",false,"unmapped_property","results_discussion","Among them, the 950°C sintered Ti-25Ta-1.5Ag sample had the smallest range of VOP value, only 10.6 mV, and it needed the shortest time to stabilize."],["doi:10.1098/rspa.2015.0214","Ti-6Al","ΔH",0.0,null,null,null,"Jatom-1","20°C","","","","",false,"unmapped_property","table","ΔH\t9.913×10−20 J atom−1"],["doi:10.1098/rspa.2015.0214","Ti-6Al","v",100000000000.0,null,null,null,"Hz","20°C","","","","",false,"unmapped_property","table","v\t1.0×1011 Hz"],["doi:10.1098/rspa.2015.0214","Ti-6Al","k",0.0,null,null,null,"JK-1","20°C","","","","",false,"unmapped_property","table","k\t1.381×10−23 J K−1"],["doi:10.1098/rspa.2015.0214","Ti-6Al","γ0",0.0006,null,null,null,"","20°C","","","","",false,"unmapped_property","table","γ0\t6×10−4"],["doi:10.1098/rspa.2015.0214","Ti-6Al","γ′",0.0,null,null,null,"","20°C","","","","",false,"unmapped_property","table","γ′\t0 for single crystal"],["doi:10.1098/rspa.2015.0214","Ti-6Al","γ′",0.05,null,null,null,"","20°C","","","","",false,"unmapped_property","table","\t0.05 for polycrystal"],["doi:10.1103/physrevb.85.144112","","A",1.4,null,null,null,"","","","","CPFEM prediction","",true,"unmapped_property","conclusions",""],["doi:10.1103/physrevlett.107.045504","CP-Ti Grade 2","D0",0.0,null,null,null,"m2s-1","","","","","",true,"unmapped_property","abstract",""],["doi:10.1103/physrevlett.107.045504","CP-Ti Grade 2","Eact",2.08,null,null,null,"eV","","","","","",true,"unmapped_property","abstract",""],["doi:10.1103/physrevmaterials.2.073609","Ti-30Ta","transformation temperature",-30.0,-33.0,-27.0,null,"K/at%","","","","","",false,"unmapped_property","results",""],["doi:10.1103/physrevmaterials.2.073609","Ti-20Ta","transformation temperature",-15.0,-18.0,-12.0,null,"K/at%","","","","","",false,"unmapped_property","results",""],["doi:10.1103/physrevmaterials.2.073609","Ti-16Ta","austenite start temperature",11.0,null,null,null,"K/at%","","","","","",false,"unmapped_property","results",""],["doi:10.1103/physrevmaterials.2.073609","","A coefficient",-19.6,null,null,0.8,"K/at%","","","","","",false,"unmapped_property","methods",""],["doi:10.1103/physrevmaterials.2.073609","","A coefficient",-24.4,null,null,null,"K/at%","","","","","",false,"unmapped_property","methods",""],["doi:10.1103/physrevmaterials.8.013607","pure Ti","a0 Ti",2.94,null,null,null,"˚A","room temperature","","","","",false,"unmapped_property","methods",""],["doi:10.1103/physrevmaterials.8.013607","pure Ti","c0 Ti",4.66,null,null,null,"˚A","room temperature","","","","",false,"unmapped_property","methods",""],["doi:10.1103/physrevmaterials.8.013607","pure Ti","αT a",9.4,null,null,null,"10-6K-1","room temperature","","","","",false,"unmapped_property","methods",""],["doi:10.1103/physrevmaterials.8.013607","pure Ti","αT c",8.3,null,null,null,"10-6K-1","room temperature","","","","",false,"unmapped_property","methods",""],["doi:10.1103/physrevmaterials.8.013607","pure Ti","xO",0.18,null,null,null,"%","","","","","",false,"unmapped_property","methods",""],["doi:10.1103/physrevmaterials.8.013607","Ti-O (binary)","xO",1.81,null,null,null,"%","","","","","",false,"unmapped_property","methods",""],["doi:10.1103/physrevmaterials.8.013607","ordered Ti6O","δa",0.0167,null,null,null,"Å","773 K","","","","",false,"unmapped_property","results",""],["doi:10.1103/physrevmaterials.8.013607","Ti(O)","δa",0.0181,null,null,null,"Å","773 K","","","","",false,"unmapped_property","results",""],["doi:10.1108/acmm-08-2025-3351","TiNb25Ta4Sn8","gyroid wall thickness loss",430.0,null,null,null,"nm.a-1","","","","","",false,"unmapped_property","discussion","The extrapolated value of the initial dissolution rate is 6.46 × 10−10 mol.m−2.s−1 (blood), which corresponds to a corrosion rate of 215 nm.a−1 and a gyroid wall thickness loss of 430 nm.a−1."],["doi:10.1108/acmm-08-2025-3351","TiNb25Ta4Sn8","gyroid wall loss",11.4,null,null,null,"nm.a-1","","","","","",false,"unmapped_property","discussion","The determined value of j0 (Figure 6, right) was 1.71 × 10−11 mol.m−2.s−1, corresponding to a corrosion rate of 5.7 nm.a−1 and a gyroid wall loss of 11.4 nm.a−1."],["doi:10.1108/acmm-08-2025-3351","TiNb25Ta4Sn8","corrosion rates",215.0,null,null,null,"nm.a-1","","","","","",false,"unmapped_property","methods","However, even so, the observed maximum corrosion rates of 215nm.a−1 (for the dental implant) and 5.7nm.a−1 (for the hip implant) are very low and do not compromise implant function."],["doi:10.1108/acmm-08-2025-3351","TiNb25Ta4Sn8","corrosion rates",5.7,null,null,null,"nm.a-1","","","","","",false,"unmapped_property","methods","However, even so, the observed maximum corrosion rates of 215nm.a−1 (for the dental implant) and 5.7nm.a−1 (for the hip implant) are very low and do not compromise implant function."],["doi:10.1108/acmm-08-2025-3351","TiNb25Ta4Sn8","wall thickness of the gyroid implant",13.0,null,null,null,"um","","","","","",false,"unmapped_property","methods","If the maximum viability of the dental implant of 30 a is considered, then the wall thickness of the gyroid implant is reduced from the original value of 500 um to 487 um."],["doi:10.1109/tasc.2021.3071997","","deposition rate",7.2,null,null,0.288,"Å/s","","","","","",false,"unmapped_property","methods","The final measured values of deposition rate and final thickness are 7.2 Å/s, within 4 % uncertainty, and 86 nm, within 4 % uncertainty, respectively."],["doi:10.1109/tasc.2021.3071997","","final thickness",86.0,null,null,3.44,"nm","","","","","",false,"unmapped_property","methods","The final measured values of deposition rate and final thickness are 7.2 Å/s, within 4 % uncertainty, and 86 nm, within 4 % uncertainty, respectively."],["doi:10.1109/tasc.2021.3071997","","TC reduction",18.0,null,null,null,"%","","annealed at 260 °C","","","",false,"unmapped_property","methods","The sample annealed at the temperature of 260 °C, for example, shows a TC reduction of about 18%."],["doi:10.1115/1.4068648","Ti-6Al-4V","temperature",31.0,null,null,null,"K","","","","","",true,"unmapped_property","results",""],["doi:10.1186/s41205-024-00233-y","Tritanium","departure from roundness",6.9,4.2,10.8,null,"µm","","","","","",false,"unmapped_property","results","Page 5 of 11 Hothi et al. 3D Printing in Medicine (2024) 10:31 Shell roundness The T1 and T2 shells had a median departure from roundness of 6.9 μm (4.2–10.8) and 8.9 μm (5.0-16.1) respectively; this difference was significant (p < 0.001)."],["doi:10.1186/s41205-024-00233-y","Tritanium","departure from roundness",8.9,5.0,16.1,null,"µm","","","","","",false,"unmapped_property","results","Page 5 of 11 Hothi et al. 3D Printing in Medicine (2024) 10:31 Shell roundness The T1 and T2 shells had a median departure from roundness of 6.9 μm (4.2–10.8) and 8.9 μm (5.0-16.1) respectively; this difference was significant (p < 0.001)."],["doi:10.1186/s41205-024-00233-y","Tritanium","pore size",0.66,0.5,0.91,null,"mm","","","","","",false,"unmapped_property","results","Pore size measurement The T1 and T2 shells had a median pore size of 0.66 mm (0.50–0.91) and 0.36 mm (0.33–0.40) respectively; this difference was significant (p < 0.001)."],["doi:10.1186/s41205-024-00233-y","Tritanium","pore size",0.36,0.33,0.4,null,"mm","","","","","",false,"unmapped_property","results","Pore size measurement The T1 and T2 shells had a median pore size of 0.66 mm (0.50–0.91) and 0.36 mm (0.33–0.40) respectively; this difference was significant (p < 0.001)."],["doi:10.1186/s41205-024-00233-y","Tritanium","void volume",0.01,null,null,null,"mm3","","","","","",false,"unmapped_property","results","Void volume The voids in the two T1 shells occupied a total volume of 0.01 and 0.02 mm3."],["doi:10.1186/s41205-024-00233-y","Tritanium","void volume",0.02,null,null,null,"mm3","","","","","",false,"unmapped_property","results","Void volume The voids in the two T1 shells occupied a total volume of 0.01 and 0.02 mm3."],["doi:10.1186/s41205-024-00233-y","Tritanium","void volume",1.05,0.27,4.76,null,"mm3","","","","","",false,"unmapped_property","results","The voids in the T2 shells occupied a median volume of 1.05 mm3 (0.27–4.76), with a resulting volume fraction of 99.99% (99.97–100)."],["doi:10.1186/s41205-024-00233-y","Tritanium","void size",0.19,0.13,0.27,null,"mm","","","","","",false,"unmapped_property","results","Void size The voids in the T1 and T2 shells had a median diametri cal size of 0.19 mm (0.13–0.27) and 0.29 mm (0.12–0.65) respectively; this difference was significant (p < 0.001)."],["doi:10.1186/s41205-024-00233-y","Tritanium","void size",0.29,0.12,0.65,null,"mm","","","","","",false,"unmapped_property","results","Void size The voids in the T1 and T2 shells had a median diametri cal size of 0.19 mm (0.13–0.27) and 0.29 mm (0.12–0.65) respectively; this difference was significant (p < 0.001)."],["doi:10.1186/s41205-024-00233-y","Tritanium","void location",0.85,0.25,1.49,null,"mm","","","","","",false,"unmapped_property","results","Void location The voids in the T1 and T2 shells were located a median of 0.85 mm (0.25–1.49) and 0.20 mm (0.07–1.53) from their surfaces; this difference was significant (p < 0.001)."],["doi:10.1186/s41205-024-00233-y","Tritanium","void location",0.2,0.07,1.53,null,"mm","","","","","",false,"unmapped_property","results","Void location The voids in the T1 and T2 shells were located a median of 0.85 mm (0.25–1.49) and 0.20 mm (0.07–1.53) from their surfaces; this difference was significant (p < 0.001)."],["doi:10.1186/s41205-025-00268-9","Ti-6Al-4V","650 μm pore sizes",650.0,null,null,null,"µm","","as-built SLM","","","",false,"unmapped_property","methods","Fig. 3 Four TTC nail designs: (a) TTC 1: Baseline solid design (5 mm diameter), TTC 2: Core-lattice design (2.5 mm core, 25 mm lattice region), TTC 3: Corelattice with longitudinal ribs and TTC 4: Core-lattice with longitudinal and transverse ribs; (b) Detailed specifications of the diamond array lattice structure: A 2.5 mm diameter central core with a 25 mm long lattice region featuring diamond-shaped patterns (70% porosity, 0.3 mm pillar diameter, 1.2 mm unit cells, 650 μm pore sizes)."],["doi:10.1186/s41205-025-00268-9","Ti-6Al-4V","center span (a), span from load point to nearest support (b), and total span (L = a + 2b)",17.0,null,null,null,"mm","","","","","",false,"unmapped_property","methods","The center span (a), span from load point to nearest support (b), and total span (L = a + 2b) were set at 17 mm, 17 mm, and 51 mm respectively, as per ASTM F1264 protocol (Fig. 5)."],["doi:10.1186/s41205-025-00268-9","Ti-6Al-4V","center span (a), span from load point to nearest support (b), and total span (L = a + 2b)",17.0,null,null,null,"mm","","","","","",false,"unmapped_property","methods","The center span (a), span from load point to nearest support (b), and total span (L = a + 2b) were set at 17 mm, 17 mm, and 51 mm respectively, as per ASTM F1264 protocol (Fig. 5)."],["doi:10.1186/s41205-025-00268-9","Ti-6Al-4V","center span (a), span from load point to nearest support (b), and total span (L = a + 2b)",51.0,null,null,null,"mm","","","","","",false,"unmapped_property","methods","The center span (a), span from load point to nearest support (b), and total span (L = a + 2b) were set at 17 mm, 17 mm, and 51 mm respectively, as per ASTM F1264 protocol (Fig. 5)."],["doi:10.1186/s41205-025-00268-9","Ti-6Al-4V","load was applied at 3 mm/min",3.0,null,null,null,"mm/min","","","","","3 mm/min",false,"unmapped_property","methods","A load was then applied at 3 mm/min until failure."],["doi:10.13025/16656","Ti-6Al-4V","spherical pores with diameters typically under 5 μm",5.0,null,null,null,"µm","","","","","",false,"unmapped_property","results","Despite the overall high relative density, spherical pores with diameters typically under 5 μm can be seen in all five images."],["doi:10.13025/16656","Ti-6Al-4V","mixture of columnar martensitic phase and basketweave structure",0.0,null,null,null,"","","","martensitic","","",false,"unmapped_property","results","A mixture of columnar martensitic phase and basketweave structure is observed throughout the sample, due to the high cooling rate in the PBF-LB process, as has been described in the literature [64, 69, 71, 116]."],["doi:10.13025/16656","Ti-6Al-4V","volume fraction of β phase",1.0,null,null,null,"%","","","","","",false,"unmapped_property","results","Results show that the volume fraction of β phase is less than 1% in all three locations."],["doi:10.13025/16656","Ti-6Al-4V","histograms of the morphological distribution for (a) grain size and (b) aspect ratio",0.0,null,null,null,"","","","","","",false,"unmapped_property","results","Figure 4.7 Histograms of the morphological distribution for (a) grain size and (b) aspect ratio of the DE-FGM."],["doi:10.13025/16656","Ti-6Al-4V","Hardening parameters (MPa)",1000.0,null,null,null,"MPa","","","","","",false,"unmapped_property","methods","Chapter 5 75 Hardening parameters (MPa) ℎ0=1000 ℎ𝑠=300 𝜏𝑠=50 𝜏0=500 fitted [219] [221] [220] ℎ0=3000 ℎ𝑠=500 𝜏𝑠=50 𝜏0=300 fitted fitted [221] [220] 𝛼1, 𝛼2, 𝛼3, 𝛼4, 𝛼5, 𝛼6 0.02, 1.0, 0.002, 0.002, 0.018, 1.0 [218] 0.02, 1.0, 0.002, 0.002, 0.018, 1.0 [218] Strain rate sensitivity 𝑚= 0.02 [219] 𝑚= 0.02 [219] Latent hardening factor 𝑞 = 1.4 [189] 1.4 [189] Magnitude of Burger vector (m) 𝑏= 5.4 × 10−8 [218] 𝑏= 5.4 × 10−8 [218] Critical radius for annihilation coefficient 𝑅𝑐 = 15b [218] 𝑅𝑐 = 15b [218]"],["doi:10.13025/16656","Ti-6Al-4V","Hardening parameters (MPa)",300.0,null,null,null,"MPa","","","","","",false,"unmapped_property","methods","Chapter 5 75 Hardening parameters (MPa) ℎ0=1000 ℎ𝑠=300 𝜏𝑠=50 𝜏0=500 fitted [219] [221] [220] ℎ0=3000 ℎ𝑠=500 𝜏𝑠=50 𝜏0=300 fitted fitted [221] [220] 𝛼1, 𝛼2, 𝛼3, 𝛼4, 𝛼5, 𝛼6 0.02, 1.0, 0.002, 0.002, 0.018, 1.0 [218] 0.02, 1.0, 0.002, 0.002, 0.018, 1.0 [218] Strain rate sensitivity 𝑚= 0.02 [219] 𝑚= 0.02 [219] Latent hardening factor 𝑞 = 1.4 [189] 1.4 [189] Magnitude of Burger vector (m) 𝑏= 5.4 × 10−8 [218] 𝑏= 5.4 × 10−8 [218] Critical radius for annihilation coefficient 𝑅𝑐 = 15b [218] 𝑅𝑐 = 15b [218]"],["doi:10.13025/16656","Ti-6Al-4V","Magnitude of Burger vector (m)",0.0,null,null,null,"m","","","","","",false,"unmapped_property","methods","Chapter 5 75 Hardening parameters (MPa) ℎ0=1000 ℎ𝑠=300 𝜏𝑠=50 𝜏0=500 fitted [219] [221] [220] ℎ0=3000 ℎ𝑠=500 𝜏𝑠=50 𝜏0=300 fitted fitted [221] [220] 𝛼1, 𝛼2, 𝛼3, 𝛼4, 𝛼5, 𝛼6 0.02, 1.0, 0.002, 0.002, 0.018, 1.0 [218] 0.02, 1.0, 0.002, 0.002, 0.018, 1.0 [218] Strain rate sensitivity 𝑚= 0.02 [219] 𝑚= 0.02 [219] Latent hardening factor 𝑞 = 1.4 [189] 1.4 [189] Magnitude of Burger vector (m) 𝑏= 5.4 × 10−8 [218] 𝑏= 5.4 × 10−8 [218] Critical radius for annihilation coefficient 𝑅𝑐 = 15b [218] 𝑅𝑐 = 15b [218]"],["doi:10.13025/16656","Ti-6Al-4V","Critical radius for annihilation coefficient",15.0,null,null,null,"b","","","","","",false,"unmapped_property","methods","Chapter 5 75 Hardening parameters (MPa) ℎ0=1000 ℎ𝑠=300 𝜏𝑠=50 𝜏0=500 fitted [219] [221] [220] ℎ0=3000 ℎ𝑠=500 𝜏𝑠=50 𝜏0=300 fitted fitted [221] [220] 𝛼1, 𝛼2, 𝛼3, 𝛼4, 𝛼5, 𝛼6 0.02, 1.0, 0.002, 0.002, 0.018, 1.0 [218] 0.02, 1.0, 0.002, 0.002, 0.018, 1.0 [218] Strain rate sensitivity 𝑚= 0.02 [219] 𝑚= 0.02 [219] Latent hardening factor 𝑞 = 1.4 [189] 1.4 [189] Magnitude of Burger vector (m) 𝑏= 5.4 × 10−8 [218] 𝑏= 5.4 × 10−8 [218] Critical radius for annihilation coefficient 𝑅𝑐 = 15b [218] 𝑅𝑐 = 15b [218]"],["doi:10.13025/16656","Ti-6Al-4V","heterogeneous stress",0.0,null,null,null,"","","","","","",true,"unmapped_property","results","As lath thickness further reduced the range of 0.45 μm to 0.20 μm, heterogeneous stress"],["doi:10.13025/16656","Ti-6Al-4V","Hardening parameters (MPa)",1034.0,null,null,null,"MPa","","","equiaxed α","","",true,"unmapped_property","methods","Parameter Equiaxed α Martensitic α β phase Elastic modulus, E (MPa) 129, 970 133, 570 64, 170 Poisson’s ratio, υ 0.46 0.46 0.46 Strain rate sensitivity, 𝑚 50 50 50 Latent hardening factor, q 1.4 1.4 1.4 Hardening parameters (MPa) ℎ0 = 1034 ℎ𝑠 = 35 𝜏𝑠 = 48 𝜏0 = 296 ℎ0 = 1034 ℎ𝑠 = 35 𝜏𝑠 = 48 𝜏0 = 296 ℎ0 = 3068 ℎ𝑠 = 37 𝜏𝑠 = 53 𝜏0 = 498 In order to predict the mechanical behaviour of FGM microstructure under a uniaxial tensile test, the plate is loaded in tension horizontally on the right edge with "],["doi:10.13025/16656","Ti-6Al-4V","Hardening parameters (MPa)",1034.0,null,null,null,"MPa","","","martensitic α'","","",true,"unmapped_property","methods","Parameter Equiaxed α Martensitic α β phase Elastic modulus, E (MPa) 129, 970 133, 570 64, 170 Poisson’s ratio, υ 0.46 0.46 0.46 Strain rate sensitivity, 𝑚 50 50 50 Latent hardening factor, q 1.4 1.4 1.4 Hardening parameters (MPa) ℎ0 = 1034 ℎ𝑠 = 35 𝜏𝑠 = 48 𝜏0 = 296 ℎ0 = 1034 ℎ𝑠 = 35 𝜏𝑠 = 48 𝜏0 = 296 ℎ0 = 3068 ℎ𝑠 = 37 𝜏𝑠 = 53 𝜏0 = 498 In order to predict the mechanical behaviour of FGM microstructure under a uniaxial tensile test, the plate is loaded in tension horizontally on the right edge with "],["doi:10.13025/16656","Ti-6Al-4V","Hardening parameters (MPa)",3068.0,null,null,null,"MPa","","","β phase","","",true,"unmapped_property","methods","Parameter Equiaxed α Martensitic α β phase Elastic modulus, E (MPa) 129, 970 133, 570 64, 170 Poisson’s ratio, υ 0.46 0.46 0.46 Strain rate sensitivity, 𝑚 50 50 50 Latent hardening factor, q 1.4 1.4 1.4 Hardening parameters (MPa) ℎ0 = 1034 ℎ𝑠 = 35 𝜏𝑠 = 48 𝜏0 = 296 ℎ0 = 1034 ℎ𝑠 = 35 𝜏𝑠 = 48 𝜏0 = 296 ℎ0 = 3068 ℎ𝑠 = 37 𝜏𝑠 = 53 𝜏0 = 498 In order to predict the mechanical behaviour of FGM microstructure under a uniaxial tensile test, the plate is loaded in tension horizontally on the right edge with "],["doi:10.13140/rg.2.2.31748.18563","","equivalent strain rate at the center of the sample (𝜀̅̇ )",0.1,0.1,0.1,null,"s-1","","","","","0.1 s-1",false,"unmapped_property","conclusions",""],["doi:10.13140/rg.2.2.31748.18563","","equivalent strain rate (𝜀̅̇) at the center of the double-cone samples",0.1,0.1,0.1,null,"s-1","","","","","0.1 s-1",false,"unmapped_property","conclusions",""],["doi:10.13140/rg.2.2.31748.18563","Ti1023_Elβ","ρEBSD α",1.2,null,null,null,"1/m2","700°C","700°C, ε=1.3","","","",false,"unmapped_property","conclusions",""],["doi:10.13140/rg.2.2.31748.18563","Ti1023_Elβ","ρEBSD α",0.8,null,null,null,"1/m2","750°C","750°C, 10⁻² s⁻¹, ε=1.3","","","10⁻² s⁻¹",false,"unmapped_property","conclusions",""],["doi:10.13140/rg.2.2.31748.18563","Ti1023_Elβ","ρEBSD α",1.0,null,null,null,"1/m2","750°C","750°C, 10⁻¹ s⁻¹, ε=1.3","","","10⁻¹ s⁻¹",false,"unmapped_property","conclusions",""],["doi:10.13140/rg.2.2.31748.18563","Ti1023_Elβ","ρEBSD β",0.4,null,null,null,"1/m2","700°C","700°C, 10⁻¹ s⁻¹","","","10⁻¹ s⁻¹",false,"unmapped_property","conclusions",""],["doi:10.13140/rg.2.2.31748.18563","Ti1023_Elβ","ρEBSD β",0.6,null,null,null,"1/m2","750°C","750°C, 10⁻¹ s⁻¹","","","10⁻¹ s⁻¹",false,"unmapped_property","conclusions",""],["doi:10.13140/rg.2.2.31748.18563","Ti-6Al-4V","flow stress",70.0,null,null,null,"%","","equiaxed","equiaxed α","","",false,"unmapped_property","conclusions",""],["doi:10.13140/rg.2.2.31748.18563","Ti-6Al-4V","flow stress",50.0,null,null,null,"%","","lamellar","lamellar","","",false,"unmapped_property","conclusions",""],["doi:10.1371/journal.pone.0055015","","BMD",205.0,null,null,28.0,"mg/cm2","","","","","",false,"unmapped_property","results","The BMD of the OVX+MP group (205±28 mg/cm2) was decreased 32.1% compared to the SHAM group (302±37 mg/cm2), and the difference was significant (P<0.01)."],["doi:10.1371/journal.pone.0055015","","BMD",302.0,null,null,37.0,"mg/cm2","","","","","",false,"unmapped_property","results","The BMD of the OVX+MP group (205±28 mg/cm2) was decreased 32.1% compared to the SHAM group (302±37 mg/cm2), and the difference was significant (P<0.01)."],["doi:10.1371/journal.pone.0079289","Ti-25Nb","proliferation",0.0,null,null,null,"","","40% porosity","","","",false,"unmapped_property","discussion","In our study, the proliferation of rabbit BMMSCs on the surface of Ti-25Nb alloys with 40% and 70% porosity was better than that in the compact group."],["doi:10.1371/journal.pone.0079289","Ti-25Nb","proliferation",0.0,null,null,null,"","","70% porosity","","","",false,"unmapped_property","discussion","In our study, the proliferation of rabbit BMMSCs on the surface of Ti-25Nb alloys with 40% and 70% porosity was better than that in the compact group."],["doi:10.1371/journal.pone.0079289","Ti-6Al-4V","IL-6 concentrations",0.0,null,null,null,"","","","","","",false,"unmapped_property","discussion","Our study also tested the IL-6 concentrations of the culture supernatants, which were cells with Ti-6Al-4V alloy, Ti-6Al-7Nb alloy, compact–type Ti-25Nb alloy, Ti-25Nb alloy with 40% porosity, and Ti-25Nb alloy with 70% porosity, at different time points."],["doi:10.1371/journal.pone.0079289","Ti-6Al-7Nb","IL-6 concentrations",0.0,null,null,null,"","","","","","",false,"unmapped_property","discussion","Our study also tested the IL-6 concentrations of the culture supernatants, which were cells with Ti-6Al-4V alloy, Ti-6Al-7Nb alloy, compact–type Ti-25Nb alloy, Ti-25Nb alloy with 40% porosity, and Ti-25Nb alloy with 70% porosity, at different time points."],["doi:10.1371/journal.pone.0079289","Ti-25Nb","IL-6 concentrations",0.0,null,null,null,"","","compact","","","",false,"unmapped_property","discussion","Our study also tested the IL-6 concentrations of the culture supernatants, which were cells with Ti-6Al-4V alloy, Ti-6Al-7Nb alloy, compact–type Ti-25Nb alloy, Ti-25Nb alloy with 40% porosity, and Ti-25Nb alloy with 70% porosity, at different time points."],["doi:10.1371/journal.pone.0079289","Ti-25Nb","IL-6 concentrations",0.0,null,null,null,"","","40% porosity","","","",false,"unmapped_property","discussion","Our study also tested the IL-6 concentrations of the culture supernatants, which were cells with Ti-6Al-4V alloy, Ti-6Al-7Nb alloy, compact–type Ti-25Nb alloy, Ti-25Nb alloy with 40% porosity, and Ti-25Nb alloy with 70% porosity, at different time points."],["doi:10.1371/journal.pone.0079289","Ti-25Nb","IL-6 concentrations",0.0,null,null,null,"","","70% porosity","","","",false,"unmapped_property","discussion","Our study also tested the IL-6 concentrations of the culture supernatants, which were cells with Ti-6Al-4V alloy, Ti-6Al-7Nb alloy, compact–type Ti-25Nb alloy, Ti-25Nb alloy with 40% porosity, and Ti-25Nb alloy with 70% porosity, at different time points."],["doi:10.1371/journal.pone.0079289","Ti-25Nb","mechanical properties",0.0,null,null,null,"","","70% porosity","","","",false,"unmapped_property","conclusions","The alloy with 70% porosity had the optimum mechanical properties, as well as suitable pore size and porosity, which allowed more bone ingrowth."],["doi:10.1371/journal.pone.0079289","Ti-25Nb","OD",0.198,null,null,null,"","2 d culture","","","MTT test","",false,"unmapped_property","table","Group A\t0.198\t100%\t0\t0.359\t100%\t0\t0.926\t100%\t0"],["doi:10.1371/journal.pone.0079289","Ti-25Nb","RGR",100.0,null,null,null,"%","2 d culture","","","MTT test","",false,"unmapped_property","table","Group A\t0.198\t100%\t0\t0.359\t100%\t0\t0.926\t100%\t0"],["doi:10.1371/journal.pone.0079289","Ti-25Nb","OD",0.359,null,null,null,"","4 d culture","","","MTT test","",false,"unmapped_property","table","Group B\t0.161\t94%\t1\t0.380\t106%\t0\t0.994\t104%\t0"],["doi:10.1371/journal.pone.0079289","Ti-25Nb","RGR",100.0,null,null,null,"%","4 d culture","","","MTT test","",false,"unmapped_property","table","Group B\t0.161\t94%\t1\t0.380\t106%\t0\t0.994\t104%\t0"],["doi:10.1371/journal.pone.0079289","Ti-25Nb","OD",0.926,null,null,null,"","7 d culture","","","MTT test","",false,"unmapped_property","table","Group C\t0.188\t95%\t1\t0.351\t98%\t1\t1.046\t113%\t0"],["doi:10.1371/journal.pone.0079289","Ti-25Nb","RGR",100.0,null,null,null,"%","7 d culture","","","MTT test","",false,"unmapped_property","table","Group C\t0.188\t95%\t1\t0.351\t98%\t1\t1.046\t113%\t0"],["doi:10.1371/journal.pone.0079289","Ti-25Nb","OD",0.161,null,null,null,"","2 d culture","","","MTT test","",false,"unmapped_property","table","Group B\t0.161\t94%\t1\t0.380\t106%\t0\t0.994\t104%\t0"],["doi:10.1371/journal.pone.0079289","Ti-25Nb","RGR",94.0,null,null,null,"%","2 d culture","","","MTT test","",false,"unmapped_property","table","Group B\t0.161\t94%\t1\t0.380\t106%\t0\t0.994\t104%\t0"],["doi:10.1371/journal.pone.0079289","Ti-25Nb","OD",0.38,null,null,null,"","4 d culture","","","MTT test","",false,"unmapped_property","table","Group C\t0.188\t95%\t1\t0.351\t98%\t1\t1.046\t113%\t0"],["doi:10.1371/journal.pone.0079289","Ti-25Nb","RGR",106.0,null,null,null,"%","4 d culture","","","MTT test","",false,"unmapped_property","table","Group C\t0.188\t95%\t1\t0.351\t98%\t1\t1.046\t113%\t0"],["doi:10.1371/journal.pone.0079289","Ti-25Nb","OD",0.188,null,null,null,"","2 d culture","","","MTT test","",false,"unmapped_property","table","Group C\t0.188\t95%\t1\t0.351\t98%\t1\t1.046\t113%\t0"],["doi:10.1371/journal.pone.0079289","Ti-25Nb","RGR",95.0,null,null,null,"%","2 d culture","","","MTT test","",false,"unmapped_property","table","Group C\t0.188\t95%\t1\t0.351\t98%\t1\t1.046\t113%\t0"],["doi:10.15488/16918","TiAl48-2Cr-2Nb","Tpunch",120.0,null,null,null,"°C","","","","","",false,"unmapped_property","results_discussion","During the first three tests with graphite as release agent, Tpunch was approx. 120 °C higher than Tdie."],["doi:10.15488/16918","TiAl48-2Cr-2Nb","Tpowder",45.0,null,null,null,"°C","","","","","",false,"unmapped_property","results_discussion","In test 1, shortly after the start Tpowder is about 45 °C higher compared to Tdie."],["doi:10.15488/16918","TiAl48-2Cr-2Nb","Tpowder",180.0,null,null,null,"°C","","","","","",false,"unmapped_property","results_discussion","The difference increases to a maximum of 180 °C up to about Tdie= 600 °C and then settles at 130 °C in the range of Tpowder= 1000 °C to 1200 °C (Figure 2)."],["doi:10.15488/16918","TiAl48-2Cr-2Nb","Tpowder",130.0,null,null,null,"°C","","","","","",false,"unmapped_property","results_discussion","The difference increases to a maximum of 180 °C up to about Tdie= 600 °C and then settles at 130 °C in the range of Tpowder= 1000 °C to 1200 °C (Figure 2)."],["doi:10.15488/16918","TiAl48-2Cr-2Nb","Tpunch",40.0,null,null,null,"°C","","","","","",false,"unmapped_property","results_discussion","Figure 3 Microstructure in defined positions a, b, c and d according to Figure 1 (right) of a sample sintered at Tdie = 1170 °C with graphite as release agent In test 4, when boron nitride was used as release agent, the punch only became about 40 °C warmer compared to Tdie."],["doi:10.15488/16918","TiAl48-2Cr-2Nb","Tpunch",20.0,null,null,null,"°C","","","","","",false,"unmapped_property","results_discussion","During these tests, Tdie corresponds approx. to Tpunch with a maximum difference of 20 °C."],["doi:10.15587/1729-4061.2020.206715","","Density",1.03,null,null,null,"kg/sm3","","","","","",false,"unmapped_property","discussion","Dependence of density on pressing pressure S = 0.01708457; r = 0.99811514 P, kPa Density, kg/sm3 2.6 69.8 136.9 204.0 271.2 338.3 405.4 1.03 1.21 1.39 1.56 1.74 1.92 2.10 S = 0.90548475; r = 0,99440984 P, kPa Porosity, % 2.6 69.8 136.9 204.0 271.2 338.3 405.4 35.23 40.77 46.31 51.85 57.39 62.93 68.47 Fig. 10."],["doi:10.15587/1729-4061.2020.206715","","Density",1.21,null,null,null,"kg/sm3","","","","","",false,"unmapped_property","discussion","Dependence of density on pressing pressure S = 0.01708457; r = 0.99811514 P, kPa Density, kg/sm3 2.6 69.8 136.9 204.0 271.2 338.3 405.4 1.03 1.21 1.39 1.56 1.74 1.92 2.10 S = 0.90548475; r = 0,99440984 P, kPa Porosity, % 2.6 69.8 136.9 204.0 271.2 338.3 405.4 35.23 40.77 46.31 51.85 57.39 62.93 68.47 Fig. 10."],["doi:10.15587/1729-4061.2020.206715","","Density",1.39,null,null,null,"kg/sm3","","","","","",false,"unmapped_property","discussion","Dependence of density on pressing pressure S = 0.01708457; r = 0.99811514 P, kPa Density, kg/sm3 2.6 69.8 136.9 204.0 271.2 338.3 405.4 1.03 1.21 1.39 1.56 1.74 1.92 2.10 S = 0.90548475; r = 0,99440984 P, kPa Porosity, % 2.6 69.8 136.9 204.0 271.2 338.3 405.4 35.23 40.77 46.31 51.85 57.39 62.93 68.47 Fig. 10."],["doi:10.15587/1729-4061.2020.206715","","Density",1.56,null,null,null,"kg/sm3","","","","","",false,"unmapped_property","discussion","Dependence of density on pressing pressure S = 0.01708457; r = 0.99811514 P, kPa Density, kg/sm3 2.6 69.8 136.9 204.0 271.2 338.3 405.4 1.03 1.21 1.39 1.56 1.74 1.92 2.10 S = 0.90548475; r = 0,99440984 P, kPa Porosity, % 2.6 69.8 136.9 204.0 271.2 338.3 405.4 35.23 40.77 46.31 51.85 57.39 62.93 68.47 Fig. 10."],["doi:10.15587/1729-4061.2020.206715","","Density",1.74,null,null,null,"kg/sm3","","","","","",false,"unmapped_property","discussion","Dependence of density on pressing pressure S = 0.01708457; r = 0.99811514 P, kPa Density, kg/sm3 2.6 69.8 136.9 204.0 271.2 338.3 405.4 1.03 1.21 1.39 1.56 1.74 1.92 2.10 S = 0.90548475; r = 0,99440984 P, kPa Porosity, % 2.6 69.8 136.9 204.0 271.2 338.3 405.4 35.23 40.77 46.31 51.85 57.39 62.93 68.47 Fig. 10."],["doi:10.15587/1729-4061.2020.206715","","Density",1.92,null,null,null,"kg/sm3","","","","","",false,"unmapped_property","discussion","Dependence of density on pressing pressure S = 0.01708457; r = 0.99811514 P, kPa Density, kg/sm3 2.6 69.8 136.9 204.0 271.2 338.3 405.4 1.03 1.21 1.39 1.56 1.74 1.92 2.10 S = 0.90548475; r = 0,99440984 P, kPa Porosity, % 2.6 69.8 136.9 204.0 271.2 338.3 405.4 35.23 40.77 46.31 51.85 57.39 62.93 68.47 Fig. 10."],["doi:10.15587/1729-4061.2020.206715","","Density",2.1,null,null,null,"kg/sm3","","","","","",false,"unmapped_property","discussion","Dependence of density on pressing pressure S = 0.01708457; r = 0.99811514 P, kPa Density, kg/sm3 2.6 69.8 136.9 204.0 271.2 338.3 405.4 1.03 1.21 1.39 1.56 1.74 1.92 2.10 S = 0.90548475; r = 0,99440984 P, kPa Porosity, % 2.6 69.8 136.9 204.0 271.2 338.3 405.4 35.23 40.77 46.31 51.85 57.39 62.93 68.47 Fig. 10."],["doi:10.18063/ijb.697","","Yield load (N)",134643.0,null,null,null,"N","","","","","",false,"unmapped_property","table","Static axial compression\tYield load (N)\t6317\t134643\t21.3"],["doi:10.18063/ijb.697","","Yield load (N)",23904.0,null,null,null,"N","","","","","",false,"unmapped_property","table","Static compression-shear\tYield load (N)\t1996\t23904\t12.0"],["doi:10.18063/ijb.697","","Yield load (N-m)",19.8,null,null,null,"N-m","","","","","",false,"unmapped_property","table","Static torsion\tYield load (N-m)\t7\t19.8\t2.8"],["doi:10.18063/ijb.v9i2.658","Ti-6Al-4V","density",0.0,null,null,null,"kg/mm3","","","","","",false,"unmapped_property","results_discussion","The plate and screw were set as TC4, with an elastic modulus of 116.52e3 MPa, a Poisson’s ratio of 0.31, and a density of 1.92e-6 kg/mm3."],["doi:10.18063/ijb.v9i2.658","","maximum displacement",13.23,null,null,null,"mm","","","","finite element simulation","",true,"unmapped_property","results_discussion","The maximum displacement was 13.23 mm at the femoral head. shows that after femoral displacement was transferred to the plate through screws, the displacement trend of the plate was also similar to that before topology optimization, and the maximum displacement was 4.13 mm near the femoral head."],["doi:10.18063/ijb.v9i2.658","","maximum displacement",13.06,null,null,null,"mm","","","","finite element simulation","",true,"unmapped_property","results_discussion","Analysis of the simulation of the femoral plate The finite element simulation results of the femoral plate are shown in . shows that the displacement of the femoral prosthesis decreased from top to bottom, and the maximum displacement was 13.06 mm at the femoral head. shows that the displacement of the plate decreased from top to bottom, and the maximum displacement was 4.09 mm near the femoral head after the femoral displacement was transferred to the plate through screws."],["doi:10.18063/ijb.v9i2.658","","maximum displacement",4.09,null,null,null,"mm","","","","finite element simulation","",true,"unmapped_property","results_discussion","Analysis of the simulation of the femoral plate The finite element simulation results of the femoral plate are shown in . shows that the displacement of the femoral prosthesis decreased from top to bottom, and the maximum displacement was 13.06 mm at the femoral head. shows that the displacement of the plate decreased from top to bottom, and the maximum displacement was 4.09 mm near the femoral head after the femoral displacement was transferred to the plate through screws."],["doi:10.18063/ijb.v9i2.658","","maximum displacement",4.13,null,null,null,"mm","","","","finite element simulation","",true,"unmapped_property","results_discussion","The maximum displacement was 13.23 mm at the femoral head. shows that after femoral displacement was transferred to the plate through screws, the displacement trend of the plate was also similar to that before topology optimization, and the maximum displacement was 4.13 mm near the femoral head."],["doi:10.18063/ijb.v9i2.658","","maximum diagonal spacing",1.0,null,null,null,"mm","","","","","",false,"unmapped_property","results_discussion","However, by examining the processing risks of plates filled with different porous structural units, we found that the maximum diagonal spacing of the H unit (honeycomb unit) was 1 mm, and its shape was approximate to a round hole, which can partly ascertain the success of processing."],["doi:10.18063/ijb.v9i2.658","","overhang angle",40.0,null,null,null,"°","","","","","",false,"unmapped_property","results_discussion","After the plates with optimized topology were filled with R unit, the protrusion of the unit node was 0.8 mm, and the overhang angle was close to 40°, which suggests a dangerous processing state."],["doi:10.18154/rwth-2024-09537","Ti-6Al-4V","Abkühlrate",5.0,5.0,5.0,null,"°C/s","","","","","",false,"unmapped_property","abstract",""],["doi:10.18154/rwth-2024-09537","Ti-6Al-4V","Abkühlrate",410.0,410.0,410.0,null,"°C/s","","","","","",false,"unmapped_property","abstract",""],["doi:10.18154/rwth-2024-09537","Ti-6Al-4V","Abkühlrate",7.41,7.41,7.41,null,"mm3/s","","","lamellar","","",false,"unmapped_property","abstract",""],["doi:10.18154/rwth-2024-09537","Ti-6Al-4V","β-Phasenanteil",2.8,2.8,2.8,2.0,"%","","","","","",false,"unmapped_property","abstract",""],["doi:10.18154/rwth-2024-09537","Ti-6Al-4V","β-Phasenanteil",23.7,23.7,23.7,2.0,"%","","","","","",false,"unmapped_property","abstract",""],["doi:10.18154/rwth-2024-09537","Ti-6Al-4V","β-Phasenanteil",18.0,18.0,18.0,2.0,"%","","","","","",false,"unmapped_property","abstract",""],["doi:10.18154/rwth-2024-09537","Ti-6Al-4V","β-Phasenanteil",21.5,21.5,21.5,2.0,"%","","","","","",false,"unmapped_property","abstract",""],["doi:10.18154/rwth-2024-09537","Ti-6Al-4V","β-Phasenanteil",0.0,null,null,null,"%","","","","","",false,"unmapped_property","abstract",""],["doi:10.18154/rwth-2024-09537","Ti-6Al-4V","β-Phasenanteil",0.0,null,null,null,"%","","","","","",false,"unmapped_property","abstract",""],["doi:10.18154/rwth-2024-09537","Ti-6Al-4V","β-Phasenanteil",4.1,2.1,6.1,2.0,"%","","","","","",false,"unmapped_property","abstract",""],["doi:10.18154/rwth-2024-09537","Ti-6Al-4V","β-Phasenanteil",0.0,null,null,null,"%","","","","","",false,"unmapped_property","abstract",""],["doi:10.18154/rwth-2024-09537","Ti-6Al-4V","β-Phasenanteil",2.9,0.9,4.9,2.0,"%","","","","","",false,"unmapped_property","abstract",""],["doi:10.18154/rwth-2024-09537","Ti-6Al-4V","β-Phasenanteil",15.6,13.6,17.6,2.0,"%","","","","","",false,"unmapped_property","abstract",""],["doi:10.18154/rwth-2024-09537","Ti-6Al-4V","β-Phasenanteil",0.0,null,null,null,"%","","","","","",false,"unmapped_property","abstract",""],["doi:10.18154/rwth-2024-09537","Ti-6Al-4V","β-Phasenanteil",14.5,12.5,16.5,2.0,"%","","","","","",false,"unmapped_property","abstract",""],["doi:10.18154/rwth-2024-09537","Ti-6Al-4V","β-Phasenanteil",4.1,2.1,6.1,2.0,"%","","","","","",false,"unmapped_property","abstract",""],["doi:10.18154/rwth-2024-09537","Ti-6Al-4V",
