Repository: akhtar07/tisci-explorer

# TiSci Explorer

A read-only, static explorer for **TiSci**, an autonomous research agent for titanium alloys. TiSci reads the
titanium-alloy literature, builds a knowledge graph and a table of measured values, proposes hypotheses where the
graph has gaps, and tests them with DFT (MACE / VASP) and the ICME-lite multiscale chain.

**Live site:** https://akhtar07.github.io/tisci-explorer/

The site has seven sections:

| Section | What it shows |
|---|---|
| Overview | Corpus → graph → facts → hypotheses → verdicts, with the snapshot's counts |
| Worked example | One full loop for W in α-Ti: graph path, hypothesis, novelty check, DFT test, verdict, follow-up, DAMASK |

File: data/facts/oxygen_content.json (part 4 of 7)
at 1120~1420 °C (at.%)",0.0,0.0,0.0,null,"at%","1120~1420 °C","","","","",false,"","table","Ta\tUnknown\t1 × 10−3exp(−318000/RT)"],["oa:W2911719755","PT7M","oxygen",0.12,null,null,null,"wt%","","","","","",false,"","methods",""],["oa:W2913044044","Ti-6Al-4V","oxygen",0.18,0.18,0.18,null,"wt%","","","","","",false,"","methods",""],["oa:W2913044044","Ti-6Al-4V","oxygen",0.11,0.11,0.11,null,"wt%","","","","","",false,"","methods",""],["oa:W2913044044","Ti-6Al-4V","oxygen",0.11,0.11,0.11,null,"wt%","","EIGA","","","",false,"","methods",""],["oa:W2913044044","Ti-6Al-4V","oxygen",0.18,0.18,0.18,null,"wt%","","PA","","","",false,"","methods",""],["oa:W2913488997","","oxygen content",15.0,null,null,null,"","","","","","",false,"unit_missing","results_discussion","Furthermore, the results indicate that oxygen content increased about 15 times for HVOF coatings in relation to the initial content in the appropriate powders, see Table 4."],["oa:W2913488997","","oxygen contents",0.45,null,null,null,"","","","","","",false,"unit_missing","conclusions","Use of WS signiﬁcantly prevented the in-ﬂight oxidation of powder as compared to HVOF, i.e., the oxygen contents in the WS coatings were about 40 to 55% for all composition of the corresponding HVOF coatings."],["oa:W2914566225","Ti1100HT-2.76O","oxygen content",2.76,null,null,null,"at%","","extruded","equiaxed α","","",false,"","results_discussion",""],["oa:W2914673465","Ti-6Al-4V","O",0.11,null,null,null,"wt%","","","","","",false,"","methods",""],["oa:W2914673465","Ti-6Al-4V","at.%",5.0,null,null,null,"at%","","","","","",false,"","discussion",""],["oa:W2914673465","Ti-6Al-4V","at.%",1.5,null,null,null,"at%","","","","","",false,"","discussion",""],["oa:W2922060766","PT7M","nitrogen",0.003,null,null,null,"wt%","","","","","",false,"","methods",""],["oa:W2922060766","PT7M","oxygen",0.12,null,null,null,"wt%","","","","","",false,"","methods",""],["oa:W2922060766","","oxygen concentration",0.18,0.16,0.2,null,"wt%","","","","EDS","",false,"","results_discussion",""],["oa:W2922060766","PT7M","carbon",0.028,null,null,null,"wt%","","","","","",false,"","methods",""],["oa:W2922060766","PT7M","hydrogen",0.001,null,null,null,"wt%","","","","","",false,"","methods",""],["oa:W2931453128","Ti-6Al-4V","Oxygen content of ~",0.1,null,null,null,"%","","","","","",false,"unit_mismatch","methods","SLM was conducted in an environment initially vacuumed and then backfilled with 99.995% pure Argon with an Oxygen content of ~0.1%."],["oa:W2938646687","Ti-27.91%V-0.33%O-0.06%N","at.% O",0.33,null,null,null,"at%","","","","","",false,"","methods",""],["oa:W2938646687","Ti-20.72%V-0.42%O-0.08%N","at.% O",0.42,null,null,null,"at%","","","","","",false,"","methods",""],["oa:W2943917244","","oxygen in α-phase",33.0,33.0,33.0,null,"at%","","","","","",false,"","methods",""],["oa:W2943917244","","oxygen in β-phase",6.0,6.0,6.0,null,"at%","","","","","",false,"","methods",""],["oa:W2944536200","Ti-6Al-4V","oxygen content",0.34,null,null,null,"%","","","","","",false,"unit_mismatch","discussion","These values were achieved in the presence of relatively high (0.34%) oxygen content."],["oa:W2945430915","Ti-5Al-5Mo-5V-3Cr","Cr (wt%)",0.0,null,null,null,"wt%","","60 min dwell at 1200°C","","","",false,"","results_discussion",""],["oa:W2948908086","Ti-6Al-4V","oxygen content",1.58,null,null,null,"wt%","","as-sintered","","","",false,"","abstract",""],["oa:W2948908086","Ti-6Al-4V","Oxygen",0.98,null,null,null,"wt%","","as-sintered","α-phase lamellae","","",false,"","conclusions",""],["oa:W2948908086","Ti-6Al-4V","oxygen content",0.23,null,null,null,"wt%","","","","","",false,"","methods",""],["oa:W2948908086","Ti-6Al-4V","oxygen content",0.98,null,null,null,"wt%","","as-sintered","","","",false,"","conclusions",""],["oa:W2948908086","Ti64-MIM","oxygen content",0.98,null,null,null,"wt%","","as-sintered","","","",false,"","conclusions",""],["oa:W2948908086","Ti64-MIM","oxygen content",1.28,0.98,1.58,null,"wt%","","as-sintered","","","",false,"","conclusions",""],["oa:W2948908086","Ti-6Al-4V","oxygen content",0.14,null,null,null,"wt%","","sintered","","","",false,"","conclusions",""],["oa:W2948908086","Ti-6Al-4V","oxygen content",0.26,null,null,null,"wt%","","sintered at 1230 °C in vacuum (10-3 Pa) for 3 h","","","",false,"","methods",""],["oa:W2948908086","Ti-6Al-4V","oxygen content",0.84,null,null,null,"wt%","","","","","",false,"","conclusions",""],["oa:W2948908086","Ti-6Al-4V","oxygen content",1.28,0.98,1.58,null,"wt%","","as-sintered","","","",false,"","conclusions",""],["oa:W2951658535","Ti6242S","oxygen content",25.0,null,null,null,"at%","","","","","",false,"","discussion",""],["oa:W2951658535","Ti6242S","oxygen content",27.0,null,null,null,"at%","","","","","",false,"","results",""],["oa:W2954257861","Ti-5Al-5Mo-5V-3Cr","oxygen content",0.29,null,null,null,"wt%","","","","","",false,"","methods",""],["oa:W2967956963","CP-Ti Grade 2","oxygen content",0.25,null,null,null,"wtpct","","","","","",false,"unit_mismatch","methods","The Ti used for the experiments is a hydrogenation–dehydrogenation (HDH) powder with irregular morphology, particle size below 75 lm, and oxygen content of 0.25 wt pct."],["oa:W2967956963","CP-Ti Grade 2","oxygen content",0.3,0.29,0.31,null,"wtpct","","","","","",false,"unit_mismatch","methods","The increase of the IS temperature (the triangles in Figure 8) and the sintering time (the diamonds in Figure 8) does not have a signiﬁcant eﬀect on the oxygen pickup as the values are in the range of 0.040 to 0.063 wt pct, reaching overall oxygen content in the range of 0.29 to 0.31 wt pct, with no particular trend with temperature or sintering time."],["oa:W2967956963","CP-Ti Grade 2","oxygen content",0.05,0.044,0.056,null,"wtpct","","","","","",false,"unit_mismatch","methods","However, for the samples with GD > 88.5 pct, the oxygen pickup during IS remains minimal, in the range of 0.044 to 0.056 wt pct for an overall oxygen content of ~ 0.3 wt pct."],["oa:W2967956963","CP-Ti Grade 2","oxygen content",0.0515,0.04,0.063,null,"wtpct","","","","","",false,"unit_mismatch","methods","The increase of the IS temperature (the triangles in Figure 8) and the sintering time (the diamonds in Figure 8) does not have a signiﬁcant eﬀect on the oxygen pickup as the values are in the range of 0.040 to 0.063 wt pct, reaching overall oxygen content in the range of 0.29 to 0.31 wt pct, with no particular trend with temperature or sintering time."],["oa:W2967956963","CP-Ti Grade 2","oxygen content",0.3,0.29,0.31,null,"wtpct","","","","","",false,"unit_mismatch","methods","However, for the samples with GD > 88.5 pct, the oxygen pickup during IS remains minimal, in the range of 0.044 to 0.056 wt pct for an overall oxygen content of ~ 0.3 wt pct."],["oa:W2969952894","Ti-6Al-4V","bulk oxygen concentration",2000.0,null,null,null,"ppm","","","","","",false,"","results_discussion",""],["oa:W2971961869","Ti-6Al-4V","V concentration",25.0,null,null,null,"wt%","","","","atom probe tomography","",false,"out_of_range","discussion","The fast diffusion of elements along grain boundaries gives rise to accumulation of V in the β phase, which reaches concentrations as high as 23 at.% (about 25 wt.%), as observed in ."],["oa:W2971961869","Ti-6Al-4V","V concentration",23.0,null,null,null,"at%","","","","atom probe tomography","",false,"","discussion","The fast diffusion of elements along grain boundaries gives rise to accumulation of V in the β phase, which reaches concentrations as high as 23 at.% (about 25 wt.%), as observed in ."],["oa:W2980614017","","N",41.0,null,null,null,"at%","","","","","",false,"","methods","Coating Coating thickness [µm] Content of chemical elements [at.%] AlTiN 4–5 24% Ti, 35% Al, 41% N TiAlN 4–5 32% Ti; 31% Al; 37% N The roughness of substrates and coatings were determined by means of the Contour GT proﬁlometer (manufactured by Bruker, Germany)."],["oa:W2990334552","","oxygen content",6.5,null,null,null,"percentagepoints","","","","","",false,"unit_mismatch","discussion","The assumption of an hydroxylic surface caused by the iodine-rich processing conditions is backed by the EDX analysis of the surface revealing a low residual amount of iodine (<1 atom%) but a strong increase of the oxygen content by 6.5 percentage points ()."],["oa:W2990334552","","oxygen content",71.0,null,null,null,"atom%","","","","EDX analysis","",false,"unit_mismatch","discussion","The discussion is again backed by the results of the EDX analysis which reveals an increased oxygen content for the bromine/air processed titanium sample of 71 atom% O (compared to 63 atom% O processed at air)."],["oa:W2990485477","Ti-6Al-4V","oxygen content",0.34,0.33,0.35,null,"wt%","","","","","",false,"","results","The oxygen content of material produced in this study varied between 0.33 and 0.35 wt.%."],["oa:W2990485477","Ti-6Al-4V","oxygen content",0.04,0.03,0.05,null,"wt%","","","","","",false,"","results","A comparison of the oxygen contents achieved in this work with the specification required in the ASTM-B988 standard for powder-produced structural components suggests that the level of oxygen impurity attained here was marginally higher (0.03–0.05 wt.%) []."],["oa:W2990485477","Ti-6Al-4V","oxygen content",0.2,0.2,0.2,null,"wt%","","ingot","","","",false,"","results","However, the impurity oxygen level here is much higher than that for commercially available grade five ingot Ti-6Al-4V (oxygen content ≤0.2 wt.%)."],["oa:W2993598336","TMC","oxygen content",2700.0,null,null,null,"ppm","","extruded using fine Ti","","","",false,"","results_discussion",""],["oa:W2993598336","TMC","oxygen content",690.0,null,null,null,"ppm","","extruded using sponge Ti","","","",false,"","results_discussion",""],["oa:W2993598336","CP-Ti Grade 2","increased oxygen content",550.0,500.0,600.0,null,"ppm","","","","","",false,"","results_discussion",""],["oa:W2993634462","","oxygen content",2400.0,2400.0,2400.0,null,"ppm","","","","","",false,"","abstract",""],["oa:W2995530988","Ti-6Al-4V","oxygen concentration",1347.0,null,null,null,"ppm","","as-built SLM","","","",false,"","results",""],["oa:W2995530988","Ti-6Al-4V","oxygen concentration",29.0,null,null,null,"%","","as-built SLM","","","",false,"unit_mismatch","results",""],["oa:W2995530988","Ti-6Al-4V","oxygen concentration",65.0,null,null,null,"%","","","","","",false,"unit_mismatch","discussion",""],["oa:W2995530988","Ti-6Al-4V","oxygen concentration",1670.0,null,null,null,"ppm","","","","","",false,"","conclusions",""],["oa:W2995530988","Ti-6Al-4V","oxygen concentration",1848.0,null,null,null,"ppm","","","","","",false,"","conclusions",""],["oa:W2995844721","Ti-35Nb-7Zr-6Ta-0.7O","Oxygen",0.726,null,null,0.012,"wt%","","","","","",false,"","table","Oxygen\t0.726 ± 0.012\t0.702 ± 0.003\t0.699 ± 0.002\t0.719 ± 0.010"],["oa:W2995844721","Ti-35Nb-7Zr-6Ta-0.7O","Oxygen",0.702,null,null,0.003,"wt%","","","","","",false,"","table","Oxygen\t0.726 ± 0.012\t0.702 ± 0.003\t0.699 ± 0.002\t0.719 ± 0.010"],["oa:W2995844721","Ti-35Nb-7Zr-6Ta-0.7O","Oxygen",0.699,null,null,0.002,"wt%","","","","","",false,"","table","Oxygen\t0.726 ± 0.012\t0.702 ± 0.003\t0.699 ± 0.002\t0.719 ± 0.010"],["oa:W2995844721","Ti-35Nb-7Zr-6Ta-0.7O","Oxygen",0.719,null,null,0.01,"wt%","","","","","",false,"","table","Oxygen\t0.726 ± 0.012\t0.702 ± 0.003\t0.699 ± 0.002\t0.719 ± 0.010"],["oa:W2995844721","Ti-35Nb-7Zr-6Ta-0.7O","Nitrogen",0.012,null,null,0.002,"wt%","","","","","",false,"","table","Nitrogen\t0.012 ± 0.002\t0.012 ± 0.002\t0.0108 ± 0.0004\t0.012 ± 0.001"],["oa:W2995844721","Ti-35Nb-7Zr-6Ta-0.7O","Nitrogen",0.012,null,null,0.002,"wt%","","","","","",false,"","table","Nitrogen\t0.012 ± 0.002\t0.012 ± 0.002\t0.0108 ± 0.0004\t0.012 ± 0.001"],["oa:W2995844721","Ti-35Nb-7Zr-6Ta-0.7O","Nitrogen",0.0108,null,null,0.0004,"wt%","","","","","",false,"","table","Nitrogen\t0.012 ± 0.002\t0.012 ± 0.002\t0.0108 ± 0.0004\t0.012 ± 0.001"],["oa:W2995844721","Ti-35Nb-7Zr-6Ta-0.7O","Nitrogen",0.012,null,null,0.001,"wt%","","","","","",false,"","table","Nitrogen\t0.012 ± 0.002\t0.012 ± 0.002\t0.0108 ± 0.0004\t0.012 ± 0.001"],["oa:W2995844721","Ti-35Nb-7Zr-6Ta-0.7O","Carbon",0.0093,null,null,0.0007,"wt%","","","","","",false,"","table","Carbon\t0.0093 ± 0.0007\t0.0101 ± 0.0003\t0.0098 ± 0.0009\t0.0119 ± 0.0002"],["oa:W2995844721","Ti-35Nb-7Zr-6Ta-0.7O","Carbon",0.0101,null,null,0.0003,"wt%","","","","","",false,"","table","Carbon\t0.0093 ± 0.0007\t0.0101 ± 0.0003\t0.0098 ± 0.0009\t0.0119 ± 0.0002"],["oa:W2995844721","Ti-35Nb-7Zr-6Ta-0.7O","Carbon",0.0098,null,null,0.0009,"wt%","","","","","",false,"","table","Carbon\t0.0093 ± 0.0007\t0.0101 ± 0.0003\t0.0098 ± 0.0009\t0.0119 ± 0.0002"],["oa:W2995844721","Ti-35Nb-7Zr-6Ta-0.7O","Carbon",0.0119,null,null,0.0002,"wt%","","","","","",false,"","table","Carbon\t0.0093 ± 0.0007\t0.0101 ± 0.0003\t0.0098 ± 0.0009\t0.0119 ± 0.0002"],["oa:W2995844721","Ti-35Nb-7Zr-6Ta-0.7O","Hydrogen",0.0051,null,null,0.0001,"wt%","","","","","",false,"","table","Hydrogen\t0.0051 ± 0.0001\t0.0080 ± 0.0013\t0.0061 ± 0.0012\t0.0023 ± 0.0001"],["oa:W2995844721","Ti-35Nb-7Zr-6Ta-0.7O","Hydrogen",0.008,null,null,0.0013,"wt%","","","","","",false,"","table","Hydrogen\t0.0051 ± 0.0001\t0.0080 ± 0.0013\t0.0061 ± 0.0012\t0.0023 ± 0.0001"],["oa:W2995844721","Ti-35Nb-7Zr-6Ta-0.7O","Hydrogen",0.0061,null,null,0.0012,"wt%","","","","","",false,"","table","Hydrogen\t0.0051 ± 0.0001\t0.0080 ± 0.0013\t0.0061 ± 0.0012\t0.0023 ± 0.0001"],["oa:W2995844721","Ti-35Nb-7Zr-6Ta-0.7O","Hydrogen",0.0023,null,null,0.0001,"wt%","","","","","",false,"","table","Hydrogen\t0.0051 ± 0.0001\t0.0080 ± 0.0013\t0.0061 ± 0.0012\t0.0023 ± 0.0001"],["oa:W3002755768","","iron at%",2.0,null,null,null,"at%","","","","","",false,"","results","In addition, it was found that the ball-milled alloy contains iron at a concentration of about 2 at%; iron is present in the form of separate particles."],["oa:W3009497865","CP-Ti Grade 4","O (wt%)",0.32,null,null,null,"wt%","","","","","",false,"","results_discussion",""],["oa:W3010567095","Ti-6Al-4V","O",0.2,null,null,null,"","","","","","",false,"unit_missing","table","0.05\t0.1\t0.012\t0.4\t0.2\t6\t4\tBalance"],["oa:W3023302576","","oxygen content",160.0,null,null,10.0,"ppm","","","","","",false,"","results_discussion",""],["oa:W3023302576","","oxygen content",990.0,null,null,20.0,"ppm","","","","","",false,"","results_discussion",""],["oa:W3025300295","Ti-27Nb","wt.%",26.01,25.0,27.0,1.05,"wt%","","","","","",false,"out_of_range","methods","The Ti-27Nb alloy contain two main constituent elements titanium (Ti) and niobium (Nb) 26.01 ± 1.05 wt.%. shows the EDS analysis pattern of the as received sample at the fracture surface area, which confirmed the presence of Ti and Nb in desired ratio."],["oa:W3026219870","Ti-6Al-4V","oxygen content",0.2,null,null,null,"wt%","","","","","",false,"","discussion",""],["oa:W3026219870","Ti-6Al-4V","oxygen content",0.2,null,null,null,"wt%","","","","","",false,"","discussion",""],["oa:W3027320725","","oxygen content",26.8,null,null,null,"at%","","","","","",false,"","results_discussion",""],["oa:W3044029989","Ti-6Al-4V","oxygen content",0.2,null,null,null,"wt%","","","","","",false,"","discussion",""],["oa:W3044029989","Ti-6Al-4V","oxygen content",0.18,null,null,null,"wt%","","ELI","","","",false,"","discussion",""],["oa:W3046017444","Ti-Al-Sn-Zr-Mo-Nb-Si","mass fraction of GO",0.17,null,null,null,"wt%","","","","","",false,"","results","For example, the mass fraction of GO in the composite added with 0.3 wt% GO is 0.17 wt%."],["oa:W3046869797","LPBF-Ti-32.5Fe","oxygen content",0.45,null,null,null,"wt%","","as-built","","","",false,"","conclusions","Applying an effective baseplate temperature of ~ 600 °C the oxygen content increased to ~ 0.45 wt.%, and at high energy den- sities the alloy was composed mainly of the phases TiFe, β-Ti, η-Ti 4 Fe 2 O x and small amounts of α-Ti."],["oa:W3049644089","IRIS alloy (Ti49.9Al48W2B0.1)","oxygen content",1200.0,null,null,null,"ppmwt","","aged 500 h at 800°C, furnace cooled","","","",false,"unit_mismatch","methods",""],["oa:W3049644089","","W",10.0,null,null,null,"at%","","","","","",false,"","methods",""],["oa:W3049644089","SPS - IRIS","tungsten content in the γ phase",2.0,null,null,null,"at%","","","","","",false,"","conclusions",""],["oa:W3083753931","Ti-48Al-2Cr-2Nb","oxygen content",1.1,null,null,null,"wt%","","as-built SLM","","","",false,"","abstract","However, increased oxygen content was detected in MAPS powder compared to GA powder (~1.1 wt. % and ~0.1 wt. %, respectively), which resulted in lower compressive strength and strain, but higher microhardness compared to the samples produced from GA powder."],["oa:W3083753931","Ti-48Al-2Cr-2Nb","oxygen content",0.1,null,null,null,"wt%","","as-built SLM","","","",false,"","abstract","However, increased oxygen content was detected in MAPS powder compared to GA powder (~1.1 wt. % and ~0.1 wt. %, respectively), which resulted in lower compressive strength and strain, but higher microhardness compared to the samples produced from GA powder."],["oa:W3083753931","Ti-48Al-2Cr-2Nb","oxygen content in the chamber",20.0,null,null,null,"ppm","","","","","",false,"","methods","The process chamber was continuously flooded with high purity argon gas to achieve oxygen content in the chamber below 20 ppm."],["oa:W3083753931","Ti-48Al-2Cr-2Nb","oxygen content",1.3,null,null,null,"wt%","","","","LECO analysis","",false,"","results_discussion","The oxygen measured by LECO analysis showed that samples fabricated from MAPS powder had oxygen content around 1.3 wt. %, while samples fabricated from GA powder had 10 times lower oxygen content (~0.14 wt. %)."],["oa:W3083753931","Ti-48Al-2Cr-2Nb","oxygen content",0.14,null,null,null,"wt%","","","","LECO analysis","",false,"","results_discussion","The oxygen measured by LECO analysis showed that samples fabricated from MAPS powder had oxygen content around 1.3 wt. %, while samples fabricated from GA powder had 10 times lower oxygen content (~0.14 wt. %)."],["oa:W3083753931","MAPS","O, wt. %",1.1,null,null,0.1,"wt%","","","","","",false,"","table","MAPS\t51.6 ± 0.3\t43.7 ± 0.3\t2.0 ± 0.1\t2.2 ± 0.1\t1.1 ± 0.1"],["oa:W3083753931","GA","O, wt. %",0.07,null,null,0.01,"wt%","","","","","",false,"","table","GA\t50.2 ± 0.2\t45.7 ± 0.3\t2.1 ± 0.1\t2.1 ± 0.1\t0.07 ± 0.01"],["oa:W3083753931","Ti-48Al-2Cr-2Nb","O",0.0,null,null,null,"at%","","","","","",false,"","table","600\t55.2 ± 0.1\t40.4 ± 0.1\t2.0 ± 0.1\t2.2 ± 0.1\t–"],["oa:W3083753931","Ti-48Al-2Cr-2Nb","O",0.14,null,null,0.02,"at%","","","","","",false,"","table","800\t53.8 ± 0.2\t41.6 ± 0.2\t2.3 ± 0.1\t2.0 ± 0.2\t0.14 ± 0.02"],["oa:W3083753931","Ti-48Al-2Cr-2Nb","O",0.13,null,null,0.02,"at%","","","","","",false,"","table","900\t54.3 ± 0.1\t40.9 ± 0.1\t2.1 ± 0.2\t2.2 ± 0.1\t0.13 ± 0.02"],["oa:W3083929687","Ti-5.8Al-4Sn-3.5Zr-0.7Nb-0.5Mo-0.35Si","oxygen concentration",0.28,null,null,null,"at%","","in-service","equiaxed α","EPMA","",false,"","results",""],["oa:W3083929687","Ti-5.8Al-4Sn-3.5Zr-0.7Nb-0.5Mo-0.35Si","oxygen concentration",0.35,null,null,null,"at%","","lab-controlled","","APT","",false,"","results",""],["oa:W3083929687","Ti-5.8Al-4Sn-3.5Zr-0.7Nb-0.5Mo-0.35Si","oxygen concentration",0.35,null,null,null,"at%","","lab-controlled","","APT","",false,"","results",""],["oa:W3086453509","","nominal O concentration",0.15,0.15,0.45,null,"at%","","","","","",false,"","conclusions",""],["oa:W3086453509","","nominal O concentration",0.45,0.15,0.45,null,"at%","","","","","",false,"","conclusions",""],["oa:W3091050714","AA2519","Si",0.06,null,null,null,"wt%","","","","","",false,"","table","312\t335\t6.5\t0.06\t0.08\t5.77\t0.18\t0.01\t0.04\t0.12\t0.2\t0.36\trest"],["oa:W3091050714","AA2519","Fe",0.08,null,null,null,"wt%","","","","","",false,"","table","312\t335\t6.5\t0.06\t0.08\t5.77\t0.18\t0.01\t0.04\t0.12\t0.2\t0.36\trest"],["oa:W3091050714","AA2519","Cu",5.77,null,null,null,"wt%","","","","","",false,"out_of_range","table","312\t335\t6.5\t0.06\t0.08\t5.77\t0.18\t0.01\t0.04\t0.12\t0.2\t0.36\trest"],["oa:W3091050714","AA2519","Mg",0.18,null,null,null,"wt%","","","","","",false,"","table","312\t335\t6.5\t0.06\t0.08\t5.77\t0.18\t0.01\t0.04\t0.12\t0.2\t0.36\trest"],["oa:W3091050714","AA2519","Zn",0.01,null,null,null,"wt%","","","","","",false,"","table","312\t335\t6.5\t0.06\t0.08\t5.77\t0.18\t0.01\t0.04\t0.12\t0.2\t0.36\trest"],["oa:W3091050714","AA2519","Ti",0.04,null,null,null,"wt%","","","","","",false,"","table","312\t335\t6.5\t0.06\t0.08\t5.77\t0.18\t0.01\t0.04\t0.12\t0.2\t0.36\trest"],["oa:W3091050714","AA2519","V",0.12,null,null,null,"wt%","","","","","",false,"","table","312\t335\t6.5\t0.06\t0.08\t5.77\t0.18\t0.01\t0.04\t0.12\t0.2\t0.36\trest"],["oa:W3091050714","AA2519","Zr",0.2,null,null,null,"wt%","","","","","",false,"","table","312\t335\t6.5\t0.06\t0.08\t5.77\t0.18\t0.01\t0.04\t0.12\t0.2\t0.36\trest"],["oa:W3091050714","AA2519","Sc",0.36,null,null,null,"wt%","","","","","",false,"","table","312\t335\t6.5\t0.06\t0.08\t5.77\t0.18\t0.01\t0.04\t0.12\t0.2\t0.36\trest"],["oa:W3091050714","Ti-6Al-4V","O",0.2,null,null,null,"wt%","","","","","",false,"","table","950\t1020\t14\t<0.20\t3.5\t5.5\t<0.30\t<0.0015\t<0.08\t<0.05\trest"],["oa:W3091050714","AA1050","Mg",0.18,null,null,null,"","","","","","",false,"unit_missing","table","78\t168\t2.9\t0.4%\t0.25<\t0.07<\t0.18\t0.05<\t0.05<\t0.05<\trest"],["oa:W3094013131","Ti-5Fe","O content",0.26,null,null,null,"wt%","","PM","","","",false,"","discussion","The amount of O in the PM Ti-5Fe alloys of this study (0.26 wt.%) is higher than the standards for wrought Ti (0.20 wt.%), but low for typical cost-eﬀective BE PM Ti, yet it is enough to embrittle the alloy in terms of postnecking deformation, resulting in low reduction in area (RA) values."],["oa:W3094382720","Ti-0.05O","oxygen contents",0.05,null,null,null,"wt%","","as-annealed","equiaxed","","",false,"","methods","Materials processing and mechanical property testing Three Ti ingots with different oxygen contents (0.05, 0.10, and 0.30 wt %) were provided by TIMET, UK, which will be referred to as pure Ti, Ti-0.1O, and Ti-0.3O hereafter for simplicity."],["oa:W3094382720","Ti-0.1O","oxygen contents",0.1,null,null,null,"wt%","","as-annealed","equiaxed","","",false,"","methods","Materials processing and mechanical property testing Three Ti ingots with different oxygen contents (0.05, 0.10, and 0.30 wt %) were provided by TIMET, UK, which will be referred to as pure Ti, Ti-0.1O, and Ti-0.3O hereafter for simplicity."],["oa:W3094382720","Ti-0.3O","oxygen contents",0.3,null,null,null,"wt%","","as-annealed","equiaxed","","",false,"","methods","Materials processing and mechanical property testing Three Ti ingots with different oxygen contents (0.05, 0.10, and 0.30 wt %) were provided by TIMET, UK, which will be referred to as pure Ti, Ti-0.1O, and Ti-0.3O hereafter for simplicity."],["oa:W3094466200","Ti-48Al-2V","oxygen content",1000.0,null,null,null,"ppm","","","","","",false,"","discussion",""],["oa:W3094466200","Ti-48Al-2V-0.2B","oxygen content",800.0,null,null,null,"ppm","","","","","",false,"","discussion",""],["oa:W3107371599","Ti-6Al-4V","local concentration of V and Al",4.0,null,null,null,"at%","","","","","",false,"","results",""],["oa:W3107371599","Ti-6Al-4V","local concentration of V and Al",12.0,null,null,null,"at%","","","","","",false,"","results",""],["oa:W3107371599","Ti-6Al-4V","O contents",0.0,null,null,null,"","","","","","",false,"unit_missing","conclusions",""],["oa:W3110920230","Ti-6Al-4V","oxygen content",0.079,null,null,null,"%","","","","","",false,"unit_mismatch","abstract","Based on the results of the post machining analysis the oxygen content of a multi-layer titanium sample was found to be 0.079 %, lower than the maximum limit for grade 23 Ti- 6Al-4V."],["oa:W3110920230","Ti-6Al-4V","oxygen content",0.079,null,null,null,"%","","as-built SLM","","","",false,"unit_mismatch","results_discussion","This aside, material content analysis showed a deposited multi-layer titanium sample had an oxygen content of 0.079 % and nitrogen content of 0.009 %."],["oa:W3110920230","Ti-6Al-4V","oxygen content",0.079,null,null,null,"%","","","columnar","","",false,"unit_mismatch","conclusions","From the deposition of lines and layers, parameters were down selected and a multi-layer sample of 30 x 30 x 25 mm was deposited.  Analysis of the titanium samples was completed through sectioning of the lines, layers and multi-layer samples to check for defects and observe the microstructure and also through content analysis.  The sectioned titanium samples showed no signs of porosity or cracking, with large columnar grains seen in the microstructure that grew epitaxially along the deposition"],["oa:W3116499256","","oxygen content",0.136,null,null,null,"%","","","","","",false,"unit_mismatch","results","Most notably, the average oxygen content of the tests performed at cycle 8 exceeded the Grade 23 limit (ASTM F13-136)."],["oa:W3116499256","ELI Ti6Al4V","oxygen content",0.4,null,null,null,"wt%","","","","","",false,"","results","It measured 0.4 wt% at cycle 0 and at cycle 7, with a slight increase to 0.42 wt% at cycle 4."],["oa:W3116499256","ELI Ti6Al4V","oxygen content",0.42,null,null,null,"wt%","","","","","",false,"","results","It measured 0.4 wt% at cycle 0 and at cycle 7, with a slight increase to 0.42 wt% at cycle 4."],["oa:W3116499256","ELI Ti6Al4V","oxygen content",0.4,null,null,null,"wt%","","","","","",false,"","results","It measured 0.4 wt% at cycle 0 and at cycle 7, with a slight increase to 0.42 wt% at cycle 4."],["oa:W3116499256","ELI Ti6Al4V","oxygen content",0.4,null,null,null,"wt%","","","","","",false,"","discussion","The oxygen content within the ELI Ti6Al4V powder appeared to have increased during recycling."],["oa:W3116499256","Ti-6Al-4V","oxygen content",0.13,null,null,null,"wt%","","","","","",false,"","discussion","In addition, the average oxygen content (wt%) at cycle 8 reached the maximum acceptable oxygen content (wt%) level of 0.13 wt% permitted under the ASTM F136-13 for Grade 23."],["oa:W3116499256","ELI Ti6Al4V","oxygen",0.126,null,null,null,"wt%","","","","","",false,"","conclusions","From cycle 0 to cycle 9, oxygen increased from 0.095 wt% to 0.126 wt%."],["oa:W3116499256","ELI Ti6Al4V","oxygen",0.13,null,null,null,"wt%","","","","","",false,"","conclusions","Additionally, three oxygen data points between cycles 7 and 8 exceeded the maximum oxygen limit of 0.13 wt% whilst complying with the ASTM F136-13."],["oa:W3120557635","Zr-4Sn-4Nb","O (wt.%)",0.08,null,null,0.001,"wt%","","","","","",false,"","table","Zr-4Sn-4Nb\t0.080(1)\t0.034(1)\t0.0015(2)"],["oa:W3120557635","Zr-8Sn-4Nb","O (wt.%)",0.1,null,null,0.001,"wt%","","","","","",false,"","table","Zr-8Sn-4Nb\t0.100(1)\t0.054(1)\t0.0034(4)"],["oa:W3120557635","Zr-4Sn-4Nb","N (wt.%)",0.034,null,null,0.001,"wt%","","","","","",false,"","table","Zr-4Sn-4Nb\t0.080(1)\t0.034(1)\t0.0015(2)"],["oa:W3120557635","Zr-8Sn-4Nb","N (wt.%)",0.054,null,null,0.001,"wt%","","","","","",false,"","table","Zr-8Sn-4Nb\t0.100(1)\t0.054(1)\t0.0034(4)"],["oa:W3120557635","Zr-4Sn-4Nb","H (wt.%)",0.0015,null,null,0.0002,"wt%","","","","","",false,"","table","Zr-4Sn-4Nb\t0.080(1)\t0.034(1)\t0.0015(2)"],["oa:W3120557635","Zr-8Sn-4Nb","H (wt.%)",0.0034,null,null,0.0004,"wt%","","","","","",false,"","table","Zr-8Sn-4Nb\t0.100(1)\t0.054(1)\t0.0034(4)"],["oa:W3120899142","Ti25Ta","Ta",35.0,null,null,0.2,"wt%","","","","EDX","",false,"out_of_range","results",""],["oa:W3120899142","Ti65Ta","Ta",68.0,null,null,0.2,"wt%","","","","EDX","",false,"out_of_range","results",""],["oa:W3120899142","Ti25Ta","oxygen content",56.0,null,null,null,"at%","","","","","",false,"","results",""],["oa:W3120899142","Ti65Ta","oxygen content",56.0,null,null,null,"at%","","","","","",false,"","results",""],["oa:W3125488395","Ti-24Nb-4Zr-8Sn","oxygen content",0.0,null,null,null,"","","","","","",false,"unit_missing","results","This composition was close to the nominal of Ti2448, with a low oxygen content when compared to reported literature values [25, 30, 34–36]."],["oa:W3130196009","Ti-6Al-4V","oxygen content",0.0,null,null,null,"","","","","","",false,"unit_missing","conclusions","In addition, thermochemical treatment caused an increase in oxygen content on the Ti6Al4V surface, the formation of an anatase thin layer and a micropore size decrease."],["oa:W3133644814","Ti-alloy (β-metastable)","oxygen content",1072.0,null,null,null,"ppm","","","","fusion under inert gaz (ASTM E1409)","",false,"","methods",""],["oa:W3133902696","Alloy 718","oxygen content",400.0,400.0,400.0,null,"ppm","","as-built","","","",false,"","results_discussion",""],["oa:W3133902696","Alloy 718","oxygen content",1500.0,1500.0,1500.0,null,"ppm","","as-built","","","",false,"","results_discussion",""],["oa:W3133902696","Alloy 718","oxygen content",50.0,50.0,50.0,null,"ppm","","as-built","","","",false,"","results_discussion",""],["oa:W3135391872","Ti-6Al-4V","oxygen content",0.2,0.2,0.2,null,"%","","as-built SLM","","","",false,"unit_mismatch","conclusions","Multiple reuse of a Ti6Al4V powder leads to slight increase in the Rp0.2 with respect to the fresh powder due to the increased oxygen content which anchors the dislocations and increases the lattice strain."],["oa:W3135391872","Ti-6Al-4V","O/wt %",0.16,null,null,null,"wt%","","","","","",false,"","table","FRESH\t6.13\t0.16\t0.0281\t1.1\t21"],["oa:W3135391872","Ti-6Al-4V","O/wt %",0.18,null,null,null,"wt%","","","","","",false,"","table","USED\t6.40\t0.18\t0.0358\t1.0\t23"],["oa:W3135539228","Ti-6Al-4V","oxygen content",0.3,0.3,0.3,null,"wt%","","sintered at 1250 °C for 4 hrs","","","",false,"","results_discussion",""],["oa:W3135539228","Ti-6Al-4V","oxygen content",0.2,null,null,0.12,"wt%","","","","","",false,"","results_discussion",""],["oa:W3135539228","Ti-6Al-4V","oxygen pickup",0.02,null,null,null,"wt%","","","","","",false,"","results_discussion",""],["oa:W3135539228","Ti-6Al-4V","oxygen content",0.3,null,null,0.07,"wt%","","","","","",false,"","conclusions",""],["oa:W3135539228","Ti-6Al-4V","oxygen content",0.2,null,null,0.3,"wt%","","","","","",false,"","conclusions",""],["oa:W3135539228","Ti-6Al-4V","oxygen concentration",0.3,null,null,null,"wt%","","","","","",false,"","conclusions",""],["oa:W3135539228","Ti-6Al-4V","oxygen",0.2,null,null,null,"wt%","","","","","",false,"","conclusions",""],["oa:W3137907188","Titanium alloy","O",0.08,null,null,0.01,"wt%","","","","EDS-TEM","",false,"","results","389 Table 5 – Average chemical composition of matrix compared to carbide region analysed from 390 EDS-TEM and average elastic modulus and nanohardness measured from nanoindentation 391 technique 392 Area Element (wt.%) E Nanohardness Nb Ta Mo Sn Zr C O Ti (GPa) (GPa) Matrix 39.79 ± 0.42 17.26 ± 0.42 5.69 ± 0.16 11.27 ± 0.83 3.44 ± 0.03 * 0.08 ± 0.01 Bal."],["oa:W3137907188","Titanium alloy","carbon content",0.08,0.08,0.1,null,"wt%","","","","","",false,"","discussion","The maximum carbon content to avoid the titanium carbide formation in titanium alloy is 545 reported as 0.08-0.1 wt.% [49]."],["oa:W3137907188","Titanium alloy","solubility limit",0.021,0.021,0.021,null,"wt%","735 °C","","","","",false,"","discussion","However, it is known that the additions of beta-phase stabilisers 546 significantly reduce this value, for example 22 wt.% Nb and 15 wt.% Mo reduce the solubility 547 limit at 735 °C [25] down to 0.021 and 0.006 wt.% respectively."],["oa:W3137907188","Titanium alloy","solubility limit",0.006,0.006,0.006,null,"wt%","735 °C","","","","",false,"","discussion","However, it is known that the additions of beta-phase stabilisers 546 significantly reduce this value, for example 22 wt.% Nb and 15 wt.% Mo reduce the solubility 547 limit at 735 °C [25] down to 0.021 and 0.006 wt.% respectively."],["oa:W3137907188","Titanium alloy","oxygen content",0.4,0.4,0.4,null,"wt%","","","","","",false,"","discussion","It explains the unexpected high oxygen and 579 carbon contents after sintering that the increases are 0.4 and 0.13 wt.% (Table 4) respectively."],["oa:W3137907188","Titanium alloy","carbon content",0.13,0.13,0.13,null,"wt%","","","","","",false,"","discussion","It explains the unexpected high oxygen and 579 carbon contents after sintering that the increases are 0.4 and 0.13 wt.% (Table 4) respectively."],["oa:W3153530394","","nitrogen absorption",32.45,null,null,null,"at%","","","","XPS","",false,"","results_discussion",""],["oa:W3153530394","","nitrogen absorption",25.0,null,null,null,"at%","","","","XPS","",false,"","results_discussion",""],["oa:W3153530394","","nitrogen absorption",5.54,null,null,null,"at%","","","","XPS","",false,"","results_discussion",""],["oa:W3153530394","","nitrogen absorption",4.53,null,null,null,"at%","","","","XPS","",false,"","results_discussion",""],["oa:W3153530394","","nitrogen absorption",1.38,null,null,null,"at%","","","","XPS","",false,"","results_discussion",""],["oa:W3157902814","Ti-6Al-4V","O",0.2,null,null,null,"wt%","","","","","",false,"","table","O\tMax 0.20"],["oa:W3157991720","CP-Ti Grade 2","Impurities",0.88,null,null,null,"wt%","","","","","",false,"","table","Wt %\t99.12\t00.88"],["oa:W3159554125","Ti-Nb (binary)","Nb concentration",25.0,null,null,null,"wt%","","","martensitic α''","EDS","",false,"out_of_range","results_discussion","The Nb concentration within the nano-scaled α″-grains does not exceed 25 wt.%, which is the same as for the porous LPBF sample."],["oa:W3161529285","Ti-6Al-4V","oxygen content",1.0,null,null,null,"wt%","","","","","",false,"","conclusions",""],["oa:W3163404352","Ti-6Al-4V","O",0.16,null,null,null,"wt%","","","","","",false,"","table","TC4\t6.4\t4.1\t0.2\t0.01\t0.01\t0.002\t0.16\tBalance"],["oa:W3163447985","Ti-6Al-4V","O",3.5,null,null,null,"wt%","","","","","",false,"out_of_range","table","5.5\t3.5\t<0.2\t<0.3\t<0.0015\t<0.08\t<0.5\tremainder"],["oa:W3166340911","CP-Ti Grade 2","content of the oxide",0.0,null,null,null,"","","","","","",false,"unit_missing","conclusions","- (1)Titanium oxide can be formed at all processing temperatures, where the content of the oxide depended greatly on the processing temperature. - (2)The increase in surface hardness is due to the diffusion of oxygen to Ti."],["oa:W3166340911","CP-Ti Grade 2","Elements (at%)",3.27,null,null,null,"at%","850 °C","","","","",false,"","table","Elements (at%)\t12.80\t3.27\t0.82"],["oa:W3166340911","CP-Ti Grade 2","Elements (at%)",0.82,null,null,null,"at%","850 °C","","","","",false,"","table","Elements (at%)\t12.80\t3.27\t0.82"],["oa:W3166340911","CP-Ti Grade 2","Elements (at%)",12.8,null,null,null,"at%","850 °C","","","","",false,"","table","Elements (at%)\t12.80\t3.27\t0.82"],["oa:W3166340911","CP-Ti Grade 2","O",38.54,null,null,null,"at%","","900 °C","","EPMA","",false,"","table","Ti\t61.46\t58.48\t61.20\t73.88\t80.43"],["oa:W3166340911","CP-Ti Grade 2","O",41.52,null,null,null,"at%","","900 °C","","EPMA","",false,"","table","O\t38.54\t41.52\t38.80\t26.12\t19.57"],["oa:W3169059725","Ti-6Al-4V","O content",0.25,null,null,null,"%","","recycled powder","","","",false,"unit_mismatch","discussion","Therefore, an increase in the O content was observed in the recycled powder as shown in Table 2."],["oa:W3169059725","Ti-6Al-4V","O content",0.28,null,null,null,"%","","recycled powder","","","",false,"unit_mismatch","discussion","Therefore, powder particles located closer to the melting area (near-melt zone), which gets exposed to both the preheat scans (preheat 1 and preheat 2) and latent heat from the melt pool exhibited a relatively higher O content than the away-melt zone particles."],["oa:W3169059725","Ti-6Al-4V","O content",0.1,null,null,null,"wt%","","","","","",false,"","discussion","The main cause for this behaviour is the increase in O content from 0.08 wt.% (800 ppm) to 0.1 wt.% (1000 ppm) after recycling."],["oa:W3169059725","Ti-6Al-4V","O level",0.02,null,null,null,"wt%","","","","","",false,"","discussion","However, in the present work, the increase in O level was marginal (0.02 wt.%) and was well below the maximum O limit (0.13 wt.%) in contrast to the previous work, where the material O content exceeded 0.2 wt.%."],["oa:W3169059725","Ti-6Al-4V","O content",0.08,null,null,null,"wt%","","","","","",false,"","conclusions","O content in the recycled was found to be 25% higher than virgin powder."],["oa:W3173060150","Grade 2 Ti","oxygen concentration",0.009,null,null,null,"wt%","","SPS","","","",false,"","discussion",""],["oa:W3173060150","Grade 2 Ti","oxygen concentration",0.048,null,null,null,"wt%","","SPS","","","",false,"","discussion",""],["oa:W3189990318","Ti-6Al-4V","oxygen content",0.05,null,null,null,"wt-%","","","","","",false,"unit_mismatch","results_discussion","From this standpoint, the higher ductility of the Ti-6Al-4VDPF alloy when compared to ELI grade requirements can also be attributed to the low oxygen content (0.05 vs. 0.13 wt-%)."],["oa:W3189990318","Ti-6Al-4V","oxygen content",0.13,null,null,null,"wt-%","","","","","",false,"unit_mismatch","results_discussion","From this standpoint, the higher ductility of the Ti-6Al-4VDPF alloy when compared to ELI grade requirements can also be attributed to the low oxygen content (0.05 vs. 0.13 wt-%)."],["oa:W3192080756","Ti-6Al-4V","Oxygen content, %",0.116,null,null,null,"%","","","","","",false,"unit_mismatch","table","Oxygen content, %\t0.124\t0.116\t0.126\t0.20 max"],["oa:W3192080756","Ti-6Al-4V","Oxygen content, %",0.126,null,null,null,"%","","","","","",false,"unit_mismatch","table","Oxygen content, %\t0.124\t0.116\t0.126\t0.20 max"],["oa:W3192080756","Ti-6Al-4V","Oxygen content, %",0.336,null,null,null,"%","","","","","",false,"unit_mismatch","table","Oxygen content, %\t0.324\t0.336\t0.350"],["oa:W3192080756","Ti-6Al-4V","Oxygen content, %",0.35,null,null,null,"%","","","","","",false,"unit_mismatch","table","Oxygen content, %\t0.324\t0.336\t0.350"],["oa:W3197443648","Ti-6Al-4V","oxygen concentration",20.0,null,null,null,"at%","","","","GDOES","",false,"","methods","In case of the single-step process, the oxygen concentration gradually decreases from the effective initial concentration of 20 at. % at the oxide–substrate interface until it reaches the constant concentration of 0 at. % at a depth of 20 μm."],["oa:W3197443648","Ti-6Al-4V","oxygen concentration",10.0,null,null,null,"at%","","","","","",false,"","methods","For the two-step process, the initial concentration at the air– substrate interface is below 10 at. %."],["oa:W3197443648","Ti-6Al-4V","oxygen concentration",0.0,null,null,null,"at%","","","","","",false,"","methods","The constant substrate concentration of 0 at. % is not reached before a depth of 85 μm."],["oa:W3197443648","Ti-6Al-4V","oxygen concentration",5.0,null,null,null,"at%","","","","","",false,"","methods","The oxygen concentration gradually decreases from the effective initial concentration of 20 at. % at the oxide–substrate interface toward 5 at. % at approximately 20 μm."],["oa:W3197443648","Ti-6Al-4V","oxygen concentration",20.0,20.0,20.0,null,"µm","","","","","",false,"unit_mismatch","conclusions","The maximum possible oxygen concentration is reached at the oxide–substrate interface followed by a gradual decrease until a depth of 20 μm and a near-linear decrease until 85 μm."],["oa:W3198124213","Ti-22Al-25Nb","oxygen content",0.14,null,null,null,"wt%","","","","","",false,"","methods","The oxygen content of the powder was 0.14 wt. % as measured by the inert-gas fusion infrared method with a LECO TC-500 analyzer (LECO, Saint Joseph, MI, USA)."],["oa:W3200458602","CP-Ti Grade 2","oxygen contents",0.11,null,null,null,"wt%","","","","","",false,"","discussion","In this sense, Seto et al. [63] established for CP titanium that oxygen contents lower than 0.11 wt% and grain sizes larger than 70 µm not only allow obtaining a good balance between yield strength and ductility due to solid solution hardening but also favor the deformation twinning activation."],["oa:W3200458602","CP-Ti
