Repository: akhtar07/tisci-explorer

# TiSci Explorer

A read-only, static explorer for **TiSci**, an autonomous research agent for titanium alloys. TiSci reads the
titanium-alloy literature, builds a knowledge graph and a table of measured values, proposes hypotheses where the
graph has gaps, and tests them with DFT (MACE / VASP) and the ICME-lite multiscale chain.

**Live site:** https://akhtar07.github.io/tisci-explorer/

The site has seven sections:

| Section | What it shows |
|---|---|
| Overview | Corpus → graph → facts → hypotheses → verdicts, with the snapshot's counts |
| Worked example | One full loop for W in α-Ti: graph path, hypothesis, novelty check, DFT test, verdict, follow-up, DAMASK |

File: data/facts/porosity.json (part 4 of 17)
"35\t101\t41\t1.23\t1.31\t6.1"],["oa:W1894196123","Ti-6Al-4V","taux",15.0,10.0,20.0,null,"%","","","","","",false,"","discussion",""],["oa:W1894196123","Ti-6Al-4V","taux",3.0,2.0,4.0,null,"%","","","","","",false,"","discussion",""],["oa:W1894196123","Ti-6Al-4V","taux de porosité",8.0,8.0,8.0,null,"%","","","","","",false,"","discussion",""],["oa:W1894196123","Ti-6Al-4V","taux de porosité",2.0,2.0,2.0,null,"%","","","","","",false,"","discussion",""],["oa:W1894196123","Ti-6Al-4V","taux de porosité",4.0,4.0,4.0,null,"%","","","","","",false,"","discussion",""],["oa:W1894196123","Ti-6Al-4V","taux",8.0,8.0,10.0,null,"%","","","","","",false,"","discussion",""],["oa:W1894196123","Ti-6Al-4V","taux",4.0,4.0,4.0,null,"%","","","","","",false,"","discussion",""],["oa:W1894196123","Ti-6Al-4V","couche poreuse d’interface",0.0,0.0,0.0,null,"","","","","","",false,"unit_missing","discussion",""],["oa:W1894196123","Ti-6Al-4V","taux de porosité",15.0,10.0,20.0,null,"%","","","","","",false,"","discussion",""],["oa:W1914646443","Ti-6Al-4V","porosity",1.5,null,null,null,"%","","welded","","","",false,"","abstract",""],["oa:W1914646443","Ti-6Al-4V","porosity",0.0,null,null,null,"","","","","","",false,"unit_missing","conclusions",""],["oa:W1964002867","","volume fraction of pores",3.4,null,null,null,"%","","","","","",false,"","results_discussion",""],["oa:W1964002867","","volume fraction of pores",2.9,null,null,null,"%","","","","","",false,"","results_discussion",""],["oa:W1980110786","Ti-Grade 4","entrapped porosity",14.0,null,null,null,"%","up to 1200°C","","","","",false,"","conclusions","14 was attributed to the entrapped porosity at the consolidation process that expands at temperatures above the HP temperature, i.e. the heating temperature up to 1200ºC."],["oa:W1991907360","Ti-6Al-4V","porosity",0.35,null,null,null,"","","as-built SLM","","","",false,"unit_missing","results",""],["oa:W1992347108","Ti30Nb","Porosity (%)",13.23,null,null,0.52,"%","","","","","",false,"","results","Surf Alloy Porosity (%) Ti30Nb 13.23 ± 0.52 Ti30Nb2Sn 6.56 ± 0.49 Ti30Nb4Sn 7.82 ± 1.39"],["oa:W1992347108","Ti30Nb2Sn","Porosity (%)",6.56,null,null,0.49,"%","","","","","",false,"","results","Surf Alloy Porosity (%) Ti30Nb 13.23 ± 0.52 Ti30Nb2Sn 6.56 ± 0.49 Ti30Nb4Sn 7.82 ± 1.39"],["oa:W1992347108","Ti30Nb4Sn","Porosity (%)",7.82,null,null,1.39,"%","","","","","",false,"","results","Surf Alloy Porosity (%) Ti30Nb 13.23 ± 0.52 Ti30Nb2Sn 6.56 ± 0.49 Ti30Nb4Sn 7.82 ± 1.39"],["oa:W1995023303","Ti-6Al-4V","fraction of surface area covered",0.17,null,null,null,"","","","","stereo-SEM","",false,"unit_missing","methods",""],["oa:W2000259387","Ti-6Al-4V","porosity",60.0,null,null,null,"%","","","","","",false,"","conclusions","In the case of 60% of porosity the pore diameter of 4 mm would be the optimized diameter considering all the parameters."],["oa:W2000259387","Ti-6Al-4V","porosity",40.0,null,null,null,"%","","","","","",false,"","conclusions","The plots that have been obtained for the different kinds of loading (compressive, flexural, and combined) depicting the variation of the relative stiffness and stress concentration factor as well as the optimizing parameter and pore efficiency suggest that a pore diameter of 3.65 mm for 40% porosity produces the most favorable results as far as optimizing the stiffness and stress concentration parameters are concerned."],["oa:W2000259387","Ti-6Al-4V","porosity",30.0,null,null,null,"%","","","","","",false,"","results_discussion","The plots of this parameter for different porosities () reveal that, for a given porosity, the pore efficiency varies appreciably with pore diameter, attaining their minimum values for pore diameters in the proximity of 3 mm for the higher porosities of 30% to 60%."],["oa:W2000259387","Ti-6Al-4V","porosity",60.0,null,null,null,"%","","","","","",false,"","results_discussion","The plots of this parameter for different porosities () reveal that, for a given porosity, the pore efficiency varies appreciably with pore diameter, attaining their minimum values for pore diameters in the proximity of 3 mm for the higher porosities of 30% to 60%."],["oa:W2000259387","Ti-6Al-4V","porosity",60.0,null,null,null,"%","","","","","",false,"","results_discussion","For a porosity of 60% that offers maximum overall stiffness reduction, it is seen that the lower values of stress concentration at around 4.3 are achieved for pore diameters in the two different regions of 2.6 mm and 3.6 mm."],["oa:W2000259387","Ti-6Al-4V","porosity",40.0,null,null,null,"%","","","","","",false,"","conclusions","Therefore the preferred porosity is 40%."],["oa:W2003308955","MP","Open porosity",31.7,null,null,null,"Vol%","","","","porosimetry test","",false,"unit_mismatch","table","MP\t2.95\t76.6\t97.2\t31.7"],["oa:W2003308955","CP","Open porosity",31.2,null,null,null,"Vol%","","","","porosimetry test","",false,"unit_mismatch","table","CP\t2.95\t140.1\t175.9\t31.2"],["oa:W2003308955","FP","Open porosity",32.1,null,null,null,"Vol%","","","","porosimetry test","",false,"unit_mismatch","table","FP\t2.95\t54.6\t72.7\t32.1"],["oa:W2003308955","MCP","Open porosity",32.5,null,null,null,"Vol%","","","","porosimetry test","",false,"unit_mismatch","table","MCP\t2.94\t113.4\t161.3\t32.5"],["oa:W2003308955","Ti-6Al-4V","porosity",31.5,null,null,null,"vol%","","","","","",false,"unit_mismatch","results","A very similar porosity (≈31.5 vol %) and density (≈2.95 g/cm3) were found for all the samples, regardless of their particle size."],["oa:W2006764543","Ti-20Nb-20Ta-10Mg","porosity level",4.1,4.1,4.1,0.2,"%","","","","","",false,"","results_discussion","Depending on initial magnesium content in the alloy the porosity level was 4.1±0.2, 5.6±0.2 and 8.8±0.3 for 10, 15, 20 wt% of Mg, respectively."],["oa:W2006764543","Ti-20Nb-20Ta-15Mg","porosity level",5.6,5.6,5.6,0.2,"%","","","","","",false,"","results_discussion","Depending on initial magnesium content in the alloy the porosity level was 4.1±0.2, 5.6±0.2 and 8.8±0.3 for 10, 15, 20 wt% of Mg, respectively."],["oa:W2006764543","Ti-20Nb-20Ta-10Mg","porosity level",2.0,null,null,null,"%","","sintered at 700 °C","","","",false,"","results_discussion","For alloys sintered at 700 ◦C the porosity level is about 2%."],["oa:W2006764543","Ti-20Mg-20Nb-20Ta","porosity level",8.8,8.8,8.8,0.3,"%","","","","","",false,"","results_discussion","Depending on initial magnesium content in the alloy the porosity level was 4.1±0.2, 5.6±0.2 and 8.8±0.3 for 10, 15, 20 wt% of Mg, respectively."],["oa:W2007468810","Ti-45Al-5Nb-0.5C","Poisson number",0.23,null,null,null,"","","","","","",false,"unit_missing","discussion",""],["oa:W2013318304","Ti-6Al-4V","residual porosity",14.0,14.0,14.0,null,"%","","","","","",false,"","conclusions","The residual porosity drops with increasing sintering temperatures varying from 14% (1250 °C) up to 3% (1500 °C)."],["oa:W2013318304","Ti-6Al-4V","pore volume fraction",3.0,null,null,null,"%","","sintered at 1500 °C","","","",false,"","results_discussion","The respective pore volume fractions found in the compacts sintered at 1400 and 1500 °C are 4 and 3%, respectively."],["oa:W2013318304","Ti-6Al-4V","residual porosity",3.0,3.0,3.0,null,"%","","","","","",false,"","conclusions","The residual porosity drops with increasing sintering temperatures varying from 14% (1250 °C) up to 3% (1500 °C)."],["oa:W2013318304","Ti-6Al-4V","pore volume fraction",14.0,null,null,null,"%","","sintered at 1250 °C","","","",false,"","results_discussion","A pore volume fraction of 14% was calculated in this particular reconstructed volume using the freeware Image J. For application as porous structures in surgical implants, much larger porosities are necessary to enable faster osteointegration."],["oa:W2013318304","Ti-6Al-4V","pore volume fraction",4.0,null,null,null,"%","","sintered at 1400 °C","","","",false,"","results_discussion","The respective pore volume fractions found in the compacts sintered at 1400 and 1500 °C are 4 and 3%, respectively."],["oa:W2018407870","Ti-6Al-4V","porosity",0.0,null,null,null,"%","","thermally oxidized 700 °C for 1 h","globular nano roughness oxide scale","","",false,"","conclusions",""],["oa:W2019689321","Ti-6Al-4V","porosity",28.0,26.0,30.0,null,"pct","","electrolytic","","","",false,"unit_mismatch","results_discussion","As shown in Figure 8(f), when compared with its metal oxide precursor (Figure 4(b)), the electrolytic Ti-6Al-4V exhibited a much less porous structure of heavily sintered nodular particles than in similarly prepared Ti metal.[11,35] The average porosity of the electrolytic products was in the range of 26 to 30 pct, implying an enhanced mechanical strength, which will be discussed below."],["oa:W2021110564","Ti-18.1Nb-5Zr","Porosity",45.99,null,null,null,"%","","as-received","","","",false,"","discussion",""],["oa:W2021110564","Ti-18.1Nb-5Zr","Porosity",65.89,null,null,null,"%","","as-received","","","",false,"out_of_range","discussion",""],["oa:W2021110564","Ti-18.1Nb-5Zr","Porosity",54.76,null,null,null,"%","","as-received","","","",false,"","discussion",""],["oa:W2027413283","CP-Ti Grade 2","volume fraction of pores",44.0,null,null,null,"%","","","","","",false,"","methods",""],["oa:W2027413283","CP-Ti Grade 2","porosity",0.06,null,null,null,"%","","","","","",false,"","results_discussion",""],["oa:W2027413283","CP-Ti Grade 2","total porosity",50.0,null,null,null,"%","","","","","",false,"","results_discussion",""],["oa:W2027413283","CP-Ti Grade 2","porosity",44.0,null,null,null,"%","","","","","",false,"","results_discussion",""],["oa:W2027413283","CP-Ti Grade 2","maximal porosity value",53.0,null,null,null,"%","","","","","",false,"","results_discussion",""],["oa:W2027413283","CP-Ti Grade 2","near-complete open porosity",50.0,null,null,null,"%","","","","","",false,"","results_discussion",""],["oa:W2027413283","CP-Ti Grade 2","porosity",50.0,null,null,null,"%","","","","","",false,"","conclusions",""],["oa:W2035482930","Ti-6Al-4V","porosity",2.0,null,null,null,"%","room temperature","as-built EBM","","density measurement","",false,"","methods","The corresponding porosity (in percent) was then obtained from (1 – /s) 100."],["oa:W2037760591","Ti-6Al-4V","porosity",60.15,58.1,62.2,null,"%","","","","Archimedes' method","",false,"out_of_range","results_discussion",""],["oa:W2044274291","CP-Ti Grade 2","porosity",0.0,null,null,null,"","","condition 1N2","","","",false,"unit_missing","results_discussion","The lower DE and higher porosity level at condition 1N2 could therefore be accounted by the bow shock amplitude difference due to differences in inlet pressure (3 MPa vs. 0.5 MPa for condition 1He)."],["oa:W2044274291","CP-Ti Grade 2","porosity",0.1,null,null,null,"%","","4Fast","","","",false,"","results_discussion","Porosity measurements conﬁrmed this, where the levels of porosity were 0.1 and 0.9% for conditions 4Slow and 4Fast, respectively."],["oa:W2044274291","CP-Ti Grade 2","porosity",0.0,null,null,null,"","","condition 3","","","",false,"unit_missing","results_discussion","For conditions 2 and 3, the higher DE and lower porosity obtained with N2 could be explained by the higher surface and/or impacting particle temperature during deposition with N2."],["oa:W2044274291","CP-Ti Grade 2","porosity",0.0,null,null,null,"","","condition 1","","","",false,"unit_missing","results_discussion","For condition 1, even though the particle temperature and the substrate temperature were higher for N2, the DE and porosity were worse."],["oa:W2044274291","CP-Ti Grade 2","porosity",0.0,null,null,null,"","","condition 3N2","","","",false,"unit_missing","results_discussion","For conditions 2N2 and 3N2, no craters were observed, in agreement with a DE of 100%."],["oa:W2044274291","CP-Ti Grade 2","porosity",0.0,null,null,null,"","","condition 2N2","","","",false,"unit_missing","results_discussion","For conditions 2N2 and 3N2, no craters were observed, in agreement with a DE of 100%."],["oa:W2044274291","CP-Ti Grade 2","porosity",0.0,0.0,0.0,null,"%","","","","","",false,"","results_discussion","The resulting coating was fully dense with 0% porosity measured by image analysis."],["oa:W2044274291","CP-Ti Grade 2","porosity",0.0,0.0,0.0,null,"%","","4Slow","","image analysis","",false,"","results_discussion","Despite the signiﬁcant increase in Ti oxides and nitrides concentration, the coating remained of good quality with regards to the level of porosity, particularly with the low level of porosity found for 4Slow."],["oa:W2044274291","CP-Ti Grade 2","porosity",0.0,null,null,null,"","","condition 2He","","","",false,"unit_missing","results_discussion","Regarding coating porosity, conditions 2N2 and 3N2 revealed a lower level of porosity (top and bottom) as opposed to conditions 2He and 3He."],["oa:W2044274291","CP-Ti Grade 2","porosity",0.0,null,null,null,"","","condition 3N2","","","",false,"unit_missing","results_discussion","Regarding coating porosity, conditions 2N2 and 3N2 revealed a lower level of porosity (top and bottom) as opposed to conditions 2He and 3He."],["oa:W2044274291","CP-Ti Grade 2","porosity",0.0,null,null,null,"","","condition 3He","","","",false,"unit_missing","results_discussion","Regarding coating porosity, conditions 2N2 and 3N2 revealed a lower level of porosity (top and bottom) as opposed to conditions 2He and 3He."],["oa:W2044274291","CP-Ti Grade 2","porosity",0.0,null,null,null,"","","condition 2N2","","","",false,"unit_missing","results_discussion","Regarding coating porosity, conditions 2N2 and 3N2 revealed a lower level of porosity (top and bottom) as opposed to conditions 2He and 3He."],["oa:W2044274291","CP-Ti Grade 2","porosity",0.0,null,null,null,"","","condition 3He","","","",false,"unit_missing","results_discussion","In contrast, several craters were observed for conditions 2He and 3He and the DE were 70 and 89%, respectively, most likely indicating that weaker interparticle bonding transpired due to the signiﬁcantly lower substrate and particle temperatures."],["oa:W2044274291","CP-Ti Grade 2","porosity",0.0,null,null,null,"","","condition 2He","","","",false,"unit_missing","results_discussion","In contrast, several craters were observed for conditions 2He and 3He and the DE were 70 and 89%, respectively, most likely indicating that weaker interparticle bonding transpired due to the signiﬁcantly lower substrate and particle temperatures."],["oa:W2044274291","CP-Ti Grade 2","porosity",0.0,null,null,null,"","","condition 1","","","",false,"unit_missing","results_discussion","For condition 1, the sample produced with He shows a lower porosity and a higher DE when compared to the sample produced with N2."],["oa:W2044274291","CP-Ti Grade 2","porosity",0.9,null,null,null,"%","","4Slow","","","",false,"","results_discussion","Porosity measurements conﬁrmed this, where the levels of porosity were 0.1 and 0.9% for conditions 4Slow and 4Fast, respectively."],["oa:W2044274291","CP-Ti Grade 2","porosity",1.8,null,null,null,"%","","3N2","","","",false,"","results_discussion","The regular coating sprayed at 330 mm/s (condition 3N2, Fig. 4c, f) was the most porous (approximately 1.8%) in comparison to the two single line coatings in condition 4."],["oa:W2044274291","CP-Ti Grade 2","porosity",0.0,null,null,null,"","","condition 2","","","",false,"unit_missing","results_discussion","For conditions 2 and 3, the higher DE and lower porosity obtained with N2 could be explained by the higher surface and/or impacting particle temperature during deposition with N2."],["oa:W2045168235","CP-Ti Grade 2","porosity",53.0,null,null,null,"%","","","","","",false,"","conclusions",""],["oa:W2045168235","CP-Ti Grade 2","porosity",48.0,null,null,null,"%","","","","","",false,"","results_discussion",""],["oa:W2045168235","CP-Ti Grade 2","pattern porosity",53.0,null,null,null,"%","","","","","",false,"","results_discussion",""],["oa:W2046425719","","residual porosity",0.35,0.2,0.5,null,"%","","sintered at 1500 °C","","","",false,"","methods","For sintering a temperature of 1500 °C close to the solidus proved to be adequate for achieving high density: the residual porosity amounts to values between 0.2 and 0.5%."],["oa:W2046425719","","residual porosity",2.3,null,null,null,"%","","","","","",false,"","methods","It is also worth to notice that the residual porosity is reduced to nearly 2.3%."],["oa:W2046425719","Ti-45Al-5Nb-0.2B-0.2C","porosity",0.0,null,null,null,"","","","","optical pore analysis","",false,"unit_missing","methods","The porosity of the Ti-45Al-5Nb-0.2B-0.2C [at%] samples were determined by optical pore analysis using Olympus Analysis Pro software."],["oa:W2054581551","","porosity",15.08,null,null,null,"%","","","","","",false,"","results_discussion",""],["oa:W2056067917","gamma titanium aluminides","density of white particles",0.0,null,null,null,"","","","lamellar","","",false,"unit_missing","results",""],["oa:W2056067917","gamma titanium aluminides","density of white particles",0.0,null,null,null,"","","","lamellar","","",false,"unit_missing","results",""],["oa:W2065376097","","porosity",20.0,20.0,50.0,null,"µm","","","","","",false,"unit_mismatch","results_discussion","The type 2 porous system (Figs. 2a and 2c) contains open pores with dimensions of approximately 20-50 µm while the coating made with larger particle size powder, type 4, has larger surface pores, of 100-300 µm (Fig. 2b)."],["oa:W2065376097","","Porosity (%)",8.0,8.0,8.0,null,"%","","","","","",false,"","results_discussion","Isostatic Substrate Pressure Coating Aspects Type (MPa) Pore size* (µm) Porosity (%) 1 200 3 - 91 23 450 3 - 38 7 2 200 3 - 80 21 300 3 - 65 11 400 3 - 40 7 3 200 3 - 56 11 300 3 - 70 8 400 3 - 43 8 4 200 3 - 119 24 * The size minimum “3 µm” was chosen to define the range (the majority of the pores were greater than this size in pixels). for use as implants."],["oa:W2065376097","","Porosity (%)",21.0,21.0,21.0,null,"%","","","","","",false,"","results_discussion","Isostatic Substrate Pressure Coating Aspects Type (MPa) Pore size* (µm) Porosity (%) 1 200 3 - 91 23 450 3 - 38 7 2 200 3 - 80 21 300 3 - 65 11 400 3 - 40 7 3 200 3 - 56 11 300 3 - 70 8 400 3 - 43 8 4 200 3 - 119 24 * The size minimum “3 µm” was chosen to define the range (the majority of the pores were greater than this size in pixels). for use as implants."],["oa:W2065376097","","% porosity",23.0,23.0,23.0,null,"%","","","","","",false,"","results_discussion","Maximum porosity fraction (% porosity) was obtained for the systems compacted at 200 MPa."],["oa:W2065376097","","porosity",11.0,11.0,11.0,null,"%","","","","","",false,"","results_discussion","Type 3 system shows inferior values of porosity for the same compaction pressures, compared with the other systems."],["oa:W2065376097","","Porosity (%)",24.0,24.0,24.0,null,"%","","","","","",false,"","results_discussion","Isostatic Substrate Pressure Coating Aspects Type (MPa) Pore size* (µm) Porosity (%) 1 200 3 - 91 23 450 3 - 38 7 2 200 3 - 80 21 300 3 - 65 11 400 3 - 40 7 3 200 3 - 56 11 300 3 - 70 8 400 3 - 43 8 4 200 3 - 119 24 * The size minimum “3 µm” was chosen to define the range (the majority of the pores were greater than this size in pixels). for use as implants."],["oa:W2065376097","","Porosity (%)",11.0,11.0,11.0,null,"%","","","","","",false,"","results_discussion","Isostatic Substrate Pressure Coating Aspects Type (MPa) Pore size* (µm) Porosity (%) 1 200 3 - 91 23 450 3 - 38 7 2 200 3 - 80 21 300 3 - 65 11 400 3 - 40 7 3 200 3 - 56 11 300 3 - 70 8 400 3 - 43 8 4 200 3 - 119 24 * The size minimum “3 µm” was chosen to define the range (the majority of the pores were greater than this size in pixels). for use as implants."],["oa:W2065376097","","porosity",100.0,100.0,300.0,null,"µm","","","","","",false,"unit_mismatch","results_discussion","The type 2 porous system (Figs. 2a and 2c) contains open pores with dimensions of approximately 20-50 µm while the coating made with larger particle size powder, type 4, has larger surface pores, of 100-300 µm (Fig. 2b)."],["oa:W2067024253","Ti-5Al-5Mo-5V-3Cr","ratio",0.337,null,null,0.03,"","","","","","",false,"unit_missing","methods",""],["oa:W2070942693","Ti-6Al-4V","porosity",4.6,null,null,null,"%","","","","image analysis","",false,"","results_discussion","Increasing the barrel length to 200 mm resulted in the porosity of about 1.1 and 4.6%, respectively."],["oa:W2070942693","Ti-6Al-4V","porosity",0.35,null,null,null,"%","","","","","",false,"","results_discussion","There is clear decrease of both porosity (from 1.25 to 0.35%) and oxygen content (from 1.27 to 0.56%) with increase of spray distance from 120 to 200 mm for the coatings formed with particles at higher temperature, i.e., with nitrogen ﬂow rate of 0.5 dm3/min."],["oa:W2070942693","Ti-6Al-4V","porosity",1.1,null,null,null,"%","","","","image analysis","",false,"","results_discussion","Increasing the barrel length to 200 mm resulted in the porosity of about 1.1 and 4.6%, respectively."],["oa:W2070942693","Ti-6Al-4V","porosity",1.1,null,null,null,"%","","","","","",false,"","conclusions","More speciﬁcally, at a porosity level of 1.1% oxygen content of 0.27% was achieved."],["oa:W2070942693","Ti-6Al-4V","porosity",7.5,null,null,null,"%","","","","image analysis","",false,"","results_discussion","Porosity calculated by image analysis was about 4.7% for the coating formed at 1.0 m3/min and 7.5% for the coating sprayed at 1.5 m3/min nitrogen ﬂow rate with barrel length of 100 mm."],["oa:W2070942693","Ti-6Al-4V","porosity",4.7,null,null,null,"%","","","","image analysis","",false,"","results_discussion","Porosity calculated by image analysis was about 4.7% for the coating formed at 1.0 m3/min and 7.5% for the coating sprayed at 1.5 m3/min nitrogen ﬂow rate with barrel length of 100 mm."],["oa:W2073538594","Ti-6Al-7Nb","porosity",0.0,null,null,null,"%","","","","","",false,"","results_discussion",""],["oa:W2073538594","Ti-6Al-7Nb","porosity",0.0,null,null,null,"","","","","","",false,"unit_missing","results_discussion",""],["oa:W2079717771","","fine porosity",0.0,null,null,null,"","","","","","",false,"unit_missing","discussion",""],["oa:W2084359057","Ti-6Al-4V","residual porosity",0.0,null,null,null,"%","","sintered at 1100°C","","","",false,"","abstract",""],["oa:W2084359057","Ti-3Al-2.5V","total shrinkage",0.5,null,null,null,"%","","","","","",false,"","abstract",""],["oa:W2086478269","Ti-3Al-2.5V","proportion of the grains with size smaller than 5 μm",37.8,null,null,null,"%","850 °C","","","","",false,"","results_discussion","For regions T and Co, the proportion of the grains with size smaller than 5 μm is 37.8% and 40.3% respectively, but for regions M and Ci, it is 31.2% and 30.5% respectively."],["oa:W2086478269","Ti-3Al-2.5V","proportion of the grains with size smaller than 5 μm",40.3,null,null,null,"%","850 °C","","","","",false,"","results_discussion","For regions T and Co, the proportion of the grains with size smaller than 5 μm is 37.8% and 40.3% respectively, but for regions M and Ci, it is 31.2% and 30.5% respectively."],["oa:W2086478269","Ti-3Al-2.5V","proportion of the grains with size smaller than 5 μm",31.2,null,null,null,"%","850 °C","","","","",false,"","results_discussion","For regions T and Co, the proportion of the grains with size smaller than 5 μm is 37.8% and 40.3% respectively, but for regions M and Ci, it is 31.2% and 30.5% respectively."],["oa:W2086478269","Ti-3Al-2.5V","proportion of the grains with size smaller than 5 μm",30.5,null,null,null,"%","850 °C","","","","",false,"","results_discussion","For regions T and Co, the proportion of the grains with size smaller than 5 μm is 37.8% and 40.3% respectively, but for regions M and Ci, it is 31.2% and 30.5% respectively."],["oa:W2086478269","Ti-3Al-2.5V","proportion of the grains with size smaller than 5 μm",37.8,null,null,null,"%","850 °C","","","","",false,"","results_discussion","It is also found that the proportion of the grains with size smaller than 5 μm is 37.8% at 30 MPa but only 20.8% at 15 MPa."],["oa:W2086478269","Ti-3Al-2.5V","proportion of the grains with size smaller than 5 μm",20.8,null,null,null,"%","850 °C","","","","",false,"","results_discussion","It is also found that the proportion of the grains with size smaller than 5 μm is 37.8% at 30 MPa but only 20.8% at 15 MPa."],["oa:W2086709431","Ti-6Al-4V","relative porosity",7.6,null,null,null,"%","","porous material","","","",false,"","methods",""],["oa:W2090510803","Ti-6Al-4V","porosity",56.0,51.0,61.0,null,"%","","EBM-produced","","","",false,"","discussion","The EBM-produced porous Ti6Al4V implants showed a favorable mechanical property (compressive strength range from 163–286 MPa, Young’s modulus range from 14.5– 38.5 GPa) and suitable porous structure (fully interconnected porous networks, porosity range from 51–61%, the pore size range from 500 - 600 mm) for the load bearing application in treating large segmental bone defects."],["oa:W2090517785","Ti-25Nb-3Mo-3Zr-2Sn","Poisson’s ratio",0.26,null,null,null,"","","","","","",false,"unit_missing","results_discussion",""],["oa:W2090898814","pure Ti","Second phases (TiC + CNTs)",625.0,null,null,null,"","","extruded","","","",false,"unit_missing","methods",""],["oa:W2090898814","pure Ti","Second phases (TiC + CNTs)",662.0,null,null,null,"","","extruded","","","",false,"unit_missing","methods",""],["oa:W2090898814","pure Ti","Second phases (TiC + CNTs)",853.0,null,null,null,"","","extruded","","","",false,"unit_missing","methods",""],["oa:W2099800194","","porosity",0.0,null,null,null,"","","","","nano-indentation","",false,"unit_missing","methods","In addition, Ramakrishan and Arunachalam’s approach was used for the porosity calculations from the nano-indentation measurements, based on the theory that the Young’s modulus is influenced by the interaction between the bulk solid material and the surface pores [45]."],["oa:W2100216734","Tax1","pores",4.0,null,null,null,"%","","HIPped at 1200°C/2h + 200MPa","","","",false,"","results_discussion",""],["oa:W2100216734","Tax3","pores",7.0,null,null,null,"%","","HIPped at 1200°C/2h + 200MPa","","","",false,"","results_discussion",""],["oa:W2102554772","Ti-5Al-5Mo-5V-3Cr","volume fraction of the ω phase",7.0,null,null,null,"%","","","","APT","",false,"","abstract",""],["oa:W2102554772","Ti-5Al-5Mo-5V-3Cr","volume fraction",10.0,null,null,null,"%","300 °C","300 °C, 8 h","","SANS model","",true,"","abstract",""],["oa:W2102554772","Ti-5Al-5Mo-5V-3Cr","volume fraction",7.0,null,null,null,"%","","300 °C/8 h","","atom probe tomography","",false,"","conclusions",""],["oa:W2102554772","Ti-5Al-5Mo-5V-3Cr","volume fraction",10.0,null,null,null,"%","","300 °C/8 h","","SANS model","",true,"","conclusions",""],["oa:W2115393559","Ti-6Al-4V","Poisson ration",0.29,null,null,null,"","","","","FE model","",true,"unit_missing","results",""],["oa:W2133254921","Ti-23Nb-2Zr-0.7Ta-0.5N","R p",0.0,null,null,null,"","","","","Tafel analysis","",false,"unit_missing","methods","Tafel representations [, –] were adjusted by VoltaMaster 4 program and the main corrosion parameters were directly supplied: i corr: corrosion current density; V corr: corrosion rate; R p: polarization resistance."],["oa:W2133254921","Ti-23Nb-2Zr-0.7Ta-0.5N","P(%)",0.0,null,null,null,"%","","","","Tato and Landolt formula","",false,"","methods","Because the polarization resistance, R p, shows the protection degree of the coating [], it is used to calculate the porosity factor P(%) by Tato and Landolt [] formula:(1)P%=RbRn×100,where R b and R n represent the resistance of the bare and nitrided alloy, respectively."],["oa:W2147429801","Ti-6Al-4V","incidence of internal porosity presence",0.0,null,null,null,"%","","","","radiographic examination","",false,"","results","For the 1.5-mm specimens, when the joint had an opening of 0.0 mm, a lower incidence of internal porosity was observed (0%)."],["oa:W2148272664","","porosity",7.5,5.0,10.0,null,"%","","","","","",false,"","conclusions","The porosity of cortical bone is 5-10%, while in cancellous bones the porosity ranges between 75% and 90% (Burr & Martin, 1989; Choi et al., 1990; Rho et al., 1998; Parente et al., 2006)."],["oa:W2148272664","","porosity",82.5,75.0,90.0,null,"%","","","","","",false,"out_of_range","conclusions","The porosity of cortical bone is 5-10%, while in cancellous bones the porosity ranges between 75% and 90% (Burr & Martin, 1989; Choi et al., 1990; Rho et al., 1998; Parente et al., 2006)."],["oa:W2148272664","","porosity",25.5,null,null,null,"%","","","","","",false,"","conclusions","The addition of 0%, 10%, 20% and 30% ammonium hydrogen carbonate in four layers led to an increase in porosity from 25.5% to 61.3%."],["oa:W2148272664","","porosity",61.3,null,null,null,"%","","","","","",false,"out_of_range","conclusions","The addition of 0%, 10%, 20% and 30% ammonium hydrogen carbonate in four layers led to an increase in porosity from 25.5% to 61.3%."],["oa:W2148272664","","porosity",60.9,null,null,null,"%","","","","","",false,"out_of_range","conclusions","For the sample with radial gradient porosities, the outside layer (about 2.5 mm thick) had a much higher porosity (60.9%) and larger pore size (433 μm) compared with the inner part which displayed a porosity of 19.5% and pore size of 84 μm."],["oa:W2148272664","","porosity",19.5,null,null,null,"%","","","","","",false,"","conclusions","For the sample with radial gradient porosities, the outside layer (about 2.5 mm thick) had a much higher porosity (60.9%) and larger pore size (433 μm) compared with the inner part which displayed a porosity of 19.5% and pore size of 84 μm."],["oa:W2148272664","","open porosity",1000.0,null,null,null,"nm","","","","","",false,"unit_mismatch","methods","The surface layers are of the order of 1 μm thick, with an irregular topography and a high degree of open porosity on the submicron scale."],["oa:W2150950116","","volume fraction of twins",0.0,null,null,3.0,"%","","","","","",false,"","methods",""],["oa:W2159774513","Ti14Nb4Sn","porosity",67.5,55.0,80.0,null,"%","","","","","",false,"out_of_range","results_discussion","The porosity of the samples ranges from 55 to 80%."],["oa:W2176826215","Ti-6Al-4V","area of the removed phases",11.0,8.0,14.0,3.0,"%","","","","","",false,"","results_discussion","The area of the removed phases was 11%±3%."],["oa:W2223873246","Ti-15V-3Cr-3Sn-3Al","oxide layers detected",0.0,null,null,null,"","","processed at 550 °C","","EDS analysis, SAD pattern","",false,"unit_missing","conclusions","In the chip/chip interface of the sample processed at 550 °C, oxide layers were detected by using the EDS analysis and SAD pattern."],["oa:W2253282333","Ti-6Al-4V","ν",0.33,null,null,null,"","","","","","",false,"unit_missing","results",""],["oa:W2255520123","Ti-6Al-4V","porosity",150.0,null,null,null,"µm","","","","","",false,"unit_mismatch","conclusions",""],["oa:W2260900515","Ti-40Nb","diameter of particles in 0.3μm or less",6.0,null,null,null,"%","","","","","",false,"","results_discussion","The end result is that the diameter of particles in 0.3μm or less takes up more than 6% of total area of the alloy."],["oa:W2266877932","Ti-6Al-4V","porosity",43.18,null,null,null,"%","","as-sintered","","","",false,"","results_discussion","Regarding porosity, it was found that from the calculation and porous image analyzer data, the porosity of the 63, 64 and 65 vol.% powder loading feedstock were 43.18, 37.02 and 35.15%."],["oa:W2266877932","Ti-6Al-4V","porosity",37.02,null,null,null,"%","","as-sintered","","","",false,"","results_discussion","Regarding porosity, it was found that from the calculation and porous image analyzer data, the porosity of the 63, 64 and 65 vol.% powder loading feedstock were 43.18, 37.02 and 35.15%."],["oa:W2266877932","Ti-6Al-4V","porosity",35.15,null,null,null,"%","","as-sintered","","","",false,"","results_discussion","Regarding porosity, it was found that from the calculation and porous image analyzer data, the porosity of the 63, 64 and 65 vol.% powder loading feedstock were 43.18, 37.02 and 35.15%."],["oa:W2270168178","Ti-26Nb","porosity content",3.0,null,null,null,"%","","","","","",false,"","conclusions",""],["oa:W2272507718","Ti-6Al-4V","porosities",60.25,49.2,71.3,null,"%","","","","","",false,"out_of_range","methods",""],["oa:W2272507718","Ti-6Al-4V","porosities",54.65,44.3,65.0,null,"%","","","","","",false,"","methods",""],["oa:W2272507718","Ti-6Al-4V","porosities",58.8,52.0,65.6,null,"%","","","","","",false,"","methods",""],["oa:W2272507718","Ti-6Al-4V","porosities",51.95,44.2,59.7,null,"%","","","","","",false,"","methods",""],["oa:W2272507718","Ti-6Al-4V","porosities",60.25,49.2,71.3,null,"%","","","","dry weighing method","",false,"out_of_range","results",""],["oa:W2272507718","Ti-6Al-4V","porosities",54.65,44.3,65.0,null,"%","","","","dry weighing method","",false,"","results",""],["oa:W2272507718","Ti-6Al-4V","porosities",58.8,52.0,65.6,null,"%","","","","dry weighing method","",false,"","results",""],["oa:W2272507718","Ti-6Al-4V","porosities",51.95,44.2,59.7,null,"%","","","","dry weighing method","",false,"","results",""],["oa:W2279791786","Ti-6Al-4V","Porosity, dry weighing (%)",80.1,null,null,0.5,"%","","","","","",false,"out_of_range","methods",""],["oa:W2279791786","Ti-6Al-4V","Porosity, Archimedes (%)",79.2,null,null,0.6,"%","","","","","",false,"out_of_range","methods",""],["oa:W2279791786","Ti-6Al-4V","Porosity, Micro-CT (%)",79.8,null,null,0.3,"%","","","","","",false,"out_of_range","methods",""],["oa:W2279791786","Ti-6Al-4V","Porosity, Micro-CT (%)",14.2,null,null,0.2,"%","","","","","",false,"","methods",""],["oa:W2279791786","Ti-6Al-4V","porosity",0.0,null,null,null,"","","","","","",false,"unit_missing","methods",""],["oa:W2285960823","Ti-6Al-4V","porosity",0.023,null,null,null,"%","","as-built SLM","martensitic α'","","",false,"","results_discussion",""],["oa:W2285960823","Ti-6Al-4V","2D porosity",0.012,null,null,null,"%","","HIP","","","",false,"","results_discussion",""],["oa:W2285960823","Ti-6Al-4V","3D measured porosity",0.0579,0.0579,0.0579,null,"%","","HIP","","","",false,"","results_discussion",""],["oa:W2285960823","Ti-6Al-4V","intermediate porosities",0.025,0.025,0.025,null,"%","","optimized parameters","","","",false,"","conclusions",""],["oa:W2285960823","Ti-6Al-4V","porosity",0.06,null,null,null,"%","","as-built SLM","","","",false,"","conclusions",""],["oa:W2291586880","Ti-6Al-4V","Porosity [%]",4.25,null,null,0.68,"%","","","","","",false,"","conclusions",""],["oa:W2291586880","Ti-6Al-4V","Porosity [%]",2.11,null,null,0.84,"%","","","","","",false,"","conclusions",""],["oa:W2291586880","Ti-6Al-4V","Porosity [%]",2.26,null,null,0.24,"%","","","","","",false,"","conclusions",""],["oa:W2291586880","Ti-6Al-4V","Porosity [%]",2.67,null,null,0.41,"%","","","","","",false,"","conclusions",""],["oa:W2296114212","","Normalized Amount of Porosity",0.36,null,null,null,"","","HIP-treated","","","",false,"unit_missing","part 0","The results maintained that the HIP samples possessed a signiﬁcant lower level of porosity (−64%), a decreased maximum pore extension (−22%), as well as an equivalent circle diameter (−11%)."],["oa:W2297768092","Ti-6Al-4V","10-12% by weight",11.0,10.0,12.0,null,"%","","","","","",false,"","methods",""],["oa:W2301931537","CP-Ti Grade 2","open porosity",62.0,null,null,null,"%","","","","","",false,"out_of_range","results_discussion","The overall open porosity after polishing was equal to 62% and 80% for scaffolds with designed pore sizes 200 µm and 500 µm, respectively."],["oa:W2301931537","CP-Ti Grade 2","open porosity",80.0,null,null,null,"%","","","","","",false,"out_of_range","results_discussion","The overall open porosity after polishing was equal to 62% and 80% for scaffolds with designed pore sizes 200 µm and 500 µm, respectively."],["oa:W2301931537","CP-Ti Grade 2","porosity",58.0,null,null,null,"%","","","","","",false,"","results_discussion","The slightly lower porosity was obtained in the bimodal structures and was equal to 58% and 77% for core and shell, respectively."],["oa:W2301931537","CP-Ti Grade 2","porosity",77.0,null,null,null,"%","","","","","",false,"out_of_range","results_discussion","The slightly lower porosity was obtained in the bimodal structures and was equal to 58% and 77% for core and shell, respectively."],["oa:W2416643905","Ti","porosity",0.0,null,null,0.0,"","","polished or passivated","","laser profilometer","",false,"unit_missing","results",""],["oa:W2416643905","Ti-6Al-7Nb","porosity",0.0,null,null,0.0,"","","polished or passivated","","laser profilometer","",false,"unit_missing","results",""],["oa:W2416643905","Ti-6Al-4V","porosity",0.0,null,null,0.0,"","","polished or passivated","","laser profilometer","",false,"unit_missing","results",""],["oa:W2477741361","SP Coating","Porosity percentage",2.9,null,null,null,"%","","as-sprayed","heterogeneous","","",false,"","results",""],["oa:W2477741361","SD Coating","Porosity percentage",1.4,null,null,null,"%","","as-sprayed","dense and homogeneous","","",false,"","results",""],["oa:W2505981160","ARL XXX","voids",0.0,null,null,null,"","750 °C","750 °C","refined grains","optical microscopy","",false,"unit_missing","conclusions",""],["oa:W2513464776","Ti-6Al-7Nb","residual porosity",40.0,null,null,null,"µm","","","","","",false,"unit_mismatch","results_discussion","The residual porosity has nearcircle shape with maximum pore size of approximately 40 µm."],["oa:W2520839365","Ti-6Al-4V","poisson's ratio",0.34,null,null,null,"","","","","","",false,"unit_missing","results_discussion","The elastic constants of Ti-6Al-4V alloy is E=110,000 MPa, poisson's ratio is μ=0.34."],["oa:W2525558807","Ti-6Al-4V","Porosity/%",33.8,null,null,0.8,"%","","as-built EBM","","","",false,"","results","However, this new bone was immature woven bone, Group 300–400 μm 400–500 μm 500–700 μm Pore Size/μ​m designed 300–400 400–500 500–700 manufactured 315 ±​ 76 485 ±​ 83 574 ±​ 49 Porosity/% designed 80 80 80 manufactured 33.8 ±​ 0.8 50.9 ±​ 0.6 61.3 ±​ 0.4 Elastic Modulus/GPa 3.7 ±​ 0.2 2.3 ±​ 0.1 1.7 ±​ 0.2 Compressive Strength/MPa 115.2 ±​ 12.8 51.5 ±​ 6.4 33.1 ±​ 5.4 Table 1."],["oa:W2525558807","Ti-6Al-4V","Porosity/%",50.9,null,null,0.6,"%","","as-built EBM","","","",false,"","results","However, this new bone was immature woven bone, Group 300–400 μm 400–500 μm 500–700 μm Pore Size/μ​m designed 300–400 400–500 500–700 manufactured 315 ±​ 76 485 ±​ 83 574 ±​ 49 Porosity/% designed 80 80 80 manufactured 33.8 ±​ 0.8 50.9 ±​ 0.6 61.3 ±​ 0.4 Elastic Modulus/GPa 3.7 ±​ 0.2 2.3 ±​ 0.1 1.7 ±​ 0.2 Compressive Strength/MPa 115.2 ±​ 12.8 51.5 ±​ 6.4 33.1 ±​ 5.4 Table 1."],["oa:W2525558807","Ti-6Al-4V","Porosity/%",61.3,null,null,0.4,"%","","as-built EBM","","","",false,"out_of_range","results","However, this new bone was immature woven bone, Group 300–400 μm 400–500 μm 500–700 μm Pore Size/μ​m designed 300–400 400–500 500–700 manufactured 315 ±​ 76 485 ±​ 83 574 ±​ 49 Porosity/% designed 80 80 80 manufactured 33.8 ±​ 0.8 50.9 ±​ 0.6 61.3 ±​ 0.4 Elastic Modulus/GPa 3.7 ±​ 0.2 2.3 ±​ 0.1 1.7 ±​ 0.2 Compressive Strength/MPa 115.2 ±​ 12.8 51.5 ±​ 6.4 33.1 ±​ 5.4 Table 1."],["oa:W2529697654","TiNi","porosity",70.0,59.0,81.0,null,"%","","","","","",false,"out_of_range","methods",""],["oa:W2529697654","Ti","porosity",65.0,55.0,75.0,null,"%","","sintered at 1250°C for 3 h, furnace cooled","","","",false,"out_of_range","methods",""],["oa:W2529697654","Ti-40Nb","total porosities",30.0,24.0,36.0,null,"%","","cold pressed at 700 MPa + 1000°C/4h + water quenching","","Archimedes","",false,"","results_discussion",""],["oa:W2529697654","Ti-40Nb","micro-porosity",0.0,null,null,null,"","","","","","",false,"unit_missing","results_discussion",""],["oa:W2529697654","microporous Ti-40Nb","porosity",26.0,null,null,null,"%","","","","","",false,"","results_discussion",""],["oa:W2529697654","Ti-40Nb","porosity",5.0,5.0,5.0,0.9,"%","","hot-pressed at 650°C, 700 MPa, 30 min","","","",false,"","results_discussion",""],
