Repository: akhtar07/tisci-explorer

# TiSci Explorer

A read-only, static explorer for **TiSci**, an autonomous research agent for titanium alloys. TiSci reads the
titanium-alloy literature, builds a knowledge graph and a table of measured values, proposes hypotheses where the
graph has gaps, and tests them with DFT (MACE / VASP) and the ICME-lite multiscale chain.

**Live site:** https://akhtar07.github.io/tisci-explorer/

The site has seven sections:

| Section | What it shows |
|---|---|
| Overview | Corpus → graph → facts → hypotheses → verdicts, with the snapshot's counts |
| Worked example | One full loop for W in α-Ti: graph path, hypothesis, novelty check, DFT test, verdict, follow-up, DAMASK |

File: data/facts/reduction_of_area.json (part 4 of 5)
recrystallization volume fractions are 2.29 % and 6.78 %, respectively, and the recrystallized average grain size are 2.47 μm and 3.64 μm."],["oa:W3008242926","Ti-6Al-4V","Section shrinkage (%)",29.84,null,null,null,"%","room temperature","as-built SLM","","tensile test","",false,"","table","20,137.5\t1014.3\t19,457.6\t980.1\t13.12\t29.84\t10,088.49"],["oa:W3008242926","Ti-6Al-4V","Section shrinkage (%)",29.8,29.8,29.8,null,"%","room temperature","","","tensile test","",false,"","discussion","Table 5Result data of Tensile Tests of 3D printed titanium alloy dense specimens (Data Average of 18 Specimens)Maximum force (N)Tensile strength (MPa)Lower yield force (N)Lower yield strength (MPa)Elongation at break (%)Section shrinkage (%)Modulus of elasticity (MPa)20,137.51014.319,457.6980.113.1229.8410,088.49"],["oa:W3008980028","CP-Ti Grade 4","Reduction Area, %",52.0,null,null,null,"%","","annealed","","","",false,"","table","1\tInitial CG Ti\t700\t530\t25\t52\t340"],["oa:W3008980028","Ti-6Al-4V","Reduction Area, %",45.0,null,null,null,"%","","annealed","","","",false,"","table","3\tAnnealed Ti-6Al-4V ELI\t940\t840\t16\t45\t530"],["oa:W3008980028","CP-Ti Grade 4","Reduction Area, %",42.0,null,null,null,"%","","nanoTi","","","",false,"","table","2\tnanoTi\t1240\t1200\t12\t42\t620"],["oa:W3010567095","Ti-6Al-4V","Reduction of Area, (%)",25.0,null,null,null,"%","room temperature","","","tensile test","",false,"","table","895\t825\t10\t25\tHRC36"],["oa:W3025566961","Ti-6Al-4V","CR",0.0,null,null,null,"","","","","tensile test","",false,"unit_missing","discussion","2019 May 22nd - 24th 2019, Brno, Czech Republic, EU for both type of testing specimens,see Table 2.However, significant difference is observed inelongation resultsofEBM.InFigure6isdepictedfracturesofEBMspecimensand it ispossibletoseeamixtureofductile round980-1000MPa andUTSreaches around 1030-1060MPa)andsubstantial differenceinelongation values of OYS and UTS that the others."],["oa:W3028831467","Ti65","fraction of recrystallized grains",56.67,56.67,56.67,null,"%","","UDR-600","","","",false,"","results","For all, recrystallized grains dominant, and the fraction of recrystallized grains in the UDR-600 sample is 56.67%."],["oa:W3028831467","Ti65","fraction of recrystallized grains",53.3,53.3,53.3,null,"%","","UDR-700","","","",false,"","results","The fraction of recrystallized grains in the UDR-700 sample decreases to 53.30%, which may be attributed to not enough grains for statistic or completed recrystallization."],["oa:W3028831467","Ti65","fraction of recrystallized grains",65.36,65.36,65.36,null,"%","","CR-600","","","",false,"","results","However, there is an abnormally high extent recrystallization in the CR-600 sample with the fraction of recrystallized grains in 65.36%, which is contrary to previous research on other alloys []."],["oa:W3028831467","Ti65","fraction of recrystallized grains",49.6,49.6,49.6,null,"%","","CR-700","","","",false,"","results","It is more than that in the CR-700 sample with the fraction of 49.6%."],["oa:W3031006624","Ti-6Al-4V","Ra",60.0,null,null,null,"%","","","","","",false,"","results_discussion","However, at 40% and 60% abrasive concentrations, the white layer has been completely removed."],["oa:W3031006624","Ti-6Al-4V","Ra",40.0,null,null,null,"%","","","","","",false,"","results_discussion","However, at 40% and 60% abrasive concentrations, the white layer has been completely removed."],["oa:W3031006624","Ti-6Al-4V","Ra",20.0,null,null,null,"%","","","","","",false,"","results_discussion","The unproductive layer was removed from the first cycle by increasing the abrasive concentration.20% abrasive concentration is insufficient for Ti-6Al-4V in this abrasive mesh size."],["oa:W3031006624","Ti-6Al-4V","Ra",60.0,null,null,null,"%","","","","","",false,"","results_discussion","A rapid decrease in Ra values was observed in the first cycles at a rate of 60% abrasive."],["oa:W3094013131","Ti-5Fe","reduction in area (RA) values",0.0,null,null,null,"","","PM","","","",false,"unit_missing","discussion","The amount of O in the PM Ti-5Fe alloys of this study (0.26 wt.%) is higher than the standards for wrought Ti (0.20 wt.%), but low for typical cost-eﬀective BE PM Ti, yet it is enough to embrittle the alloy in terms of postnecking deformation, resulting in low reduction in area (RA) values."],["oa:W3094592231","EP0.58","area reduction",50.0,null,null,null,"%","200 K","cold-swaged","","","",false,"","results_discussion","EP0.58 after tensile tests at 293 K and 200 K have a similar area reduction (about 50%), which is much larger than that of the alloy at 77 K (about 15%)."],["oa:W3094592231","EP0.58","area reduction",50.0,null,null,null,"%","293 K","cold-swaged","","","",false,"","results_discussion","EP0.58 after tensile tests at 293 K and 200 K have a similar area reduction (about 50%), which is much larger than that of the alloy at 77 K (about 15%)."],["oa:W3094592231","EP0.58","area reduction",15.0,null,null,null,"%","77 K","cold-swaged","","","",false,"","results_discussion","EP0.58 after tensile tests at 293 K and 200 K have a similar area reduction (about 50%), which is much larger than that of the alloy at 77 K (about 15%)."],["oa:W3096046572","Ti-6Al-4V","elastic recovery",17.0,null,null,null,"%","","","","","",false,"","results_discussion","On the other hand, elastic recovery for the uncoated Ti6Al4V substrates only 17%."],["oa:W3118111446","Ti-6Al-4V","ψ/%",26.0,null,null,null,"%","","980 °C/1 h + 650 °C/4 h","","","",false,"","table","TC4\t980 °C/1 h + 650 °C/4 h\t850\t925\t16\t26"],["oa:W3118111446","TLM","ψ/%",71.0,null,null,null,"%","","750 °C/30 min + 510 °C/4 h","","","",false,"","table","TLM\t750 °C/30 min + 510 °C/4 h\t567\t721\t19.5\t71"],["oa:W3135391872","Ti-6Al-4V","reduction of area",45.0,null,null,null,"%","room temperature","STA 923 K/2h","","tensile test","1 mm/min",false,"","methods","Tensile tests were performed on cylindrical samples of a diameter of 6 mm using a gauge length of 30 mm and in accordance with ASTM E8 [] at a traverse speed of 1 mm/min on a Zwick and Roell universal testing machine (ZwickRoell LP, Kennesaw, GA, USA)."],["oa:W3153638633","Ti-6Al-4V","recrystallized area",30.0,null,null,null,"%","","FD-HIP 1","","","",false,"","results_discussion",""],["oa:W3153638633","Ti-6Al-4V","recrystallized area",50.0,null,null,null,"%","","LoF-HIP 1","","","",false,"","results_discussion",""],["oa:W3163426601","","reduction of area",0.0,null,null,null,"","","","","","",false,"unit_missing","results_discussion",""],["oa:W3163426601","Ti6Al4V-100%TA15","reduction of area ψ",0.83,0.83,0.83,null,"times","","","","","",false,"unit_mismatch","conclusions",""],["oa:W3177605088","Ti-3Al-2.5V","reduction_of_area",49.84,null,null,null,"%","","as-welded","","","",false,"","conclusions",""],["oa:W3177605088","Ti-3Al-2.5V","reduction_of_area",78.16,null,null,null,"%","","EDM finished","","","",false,"","conclusions",""],["oa:W3177605088","Ti-3Al-2.5V","reduction_of_area",69.73,null,null,null,"%","","EDM finished","","","",false,"","conclusions",""],["oa:W3177605088","Ti-3Al-2.5V","reduction_of_area",42.48,null,null,null,"%","","as-welded","","","",false,"","conclusions",""],["oa:W3182796790","Ti-6.5Al-3.5Mo-1.5Zr-0.3Si","Shrinkage (%)",23.0,null,null,null,"%","room temperature","","","tensile test","",false,"","methods","Elements Al Mo Zr Si Ti Content 5.8~7.0 2.8~3.8 0.8~2.0 0.2~0.35 the rest Table 2 Physical property of TC11 titanium alloy Tensile strength (MPa) Yield strength (MPa) Elongation (%) Shrinkage (%) Density (g·cm-3) Impact value (J·cm-2) 1030 910 8 23 4.5 29.5 For observation of the tool wear morphology, the milling forces, the chip morphology and the machined surface quality at different milling lengths, the milling velocity was set as 80m/min, the feed per tooth 0.3mm/z, the milling depth 0.3 mm,"],["oa:W3200263005","Ti-6Al-4V","section shrinkage Z",0.0,null,null,null,"","","annealed 720 °C × 1 h + AC","","","",false,"unit_missing","methods","After forging, the bars were annealed at 720 °C × 1 h + AC."],["oa:W3202380035","TNZTS","RA",57.0,null,null,null,"%","","forged and annealed within β-region","","tensile test","",false,"","discussion","Second, following forging and annealing within the β-region, there is the formation of a recrystallized polyendric structure with a relatively low density of dislocations with a mean grain size of ~200 µm, with the collection of physical and mechanical properties being YS = 515 MPa; UTS = 540 MPa; ε = 12%; RA = 57%; E = 61 ±1 GPa; and HV = 217 ± 4 kg/mm2."],["oa:W3208899903","Ti-7Zr-6Al-4Mo-3Nb-0.9Nd","Ra",43.0,36.0,50.0,null,"%","","","","experiment","",false,"","methods","The tool movement in one complete vibration cycle produced an ironing effect on the turned surface, and a reduction of approximately 36–50% in the Ra was achieved at all of the tested conditions in the UVAT process when matched to CT."],["oa:W34185046","Ti-15Mo-3Nb-3Al-0.2Si","réduction de section",63.0,null,null,null,"%","600 °C","TTH 600°C/8h","","tensile test","",false,"","conclusions",""],["oa:W34185046","Ti6242/Ti6242","Z",1.0,null,null,null,"%","room temperature","STA 600°C/8h","lamellar","tensile test","",false,"","conclusions",""],["oa:W34185046","Ti-6Al-2Sn-4Zr-2Mo","Z",13.6,null,null,null,"%","room temperature","laser weld","martensitic α'","tensile test","",false,"","conclusions",""],["oa:W34185046","Ti-6Al-2Sn-4Zr-2Mo","Z",1.0,null,null,null,"%","room temperature","TTH","","tensile test","",false,"","conclusions",""],["oa:W34185046","","Z",8.5,null,null,null,"%","room temperature","","","tensile test","",false,"","conclusions",""],["oa:W34185046","","Z",4.0,null,null,null,"%","room temperature","","","tensile test","",false,"","conclusions",""],["oa:W34185046","Ti-6Al-2Sn-4Zr-2Mo","réduction de section",46.0,null,null,null,"%","600 °C","TTH 600°C/8h","","tensile test","",false,"","conclusions",""],["oa:W4205852543","TA15","recrystallisation fraction",6.0,6.0,6.0,null,"%","800 °C","800 °C–0.001 s−1–true strain 0.3","recrystallised","","0.001 s−1",false,"","results","Due to the low initial deformation energy storage of the undeformed TA15 sheet, the recrystallisation fraction was approximately 6%, as shown in c."],["oa:W4205923620","Ti-6Al-4V","roughness",0.8,null,null,null,"","","","","","",false,"unit_missing","abstract","This research found that the condition of shooting with 80 μm of silica media as the second shot could generate the highest hardness and residual compressive stress on the surface, which increased by 14% and 53%, respectively, while roughness was decreased by 20% when compared with single shot peening."],["oa:W4211089576","C2","RA",62.0,null,null,null,"%","room temperature","","","tensile test","",false,"","part 7","Alloy YS, MPa UTS, MPa El, % RA, % C1 852 853 29.0 73 852 854 27.5 76 C2 888 891 23.5 62 893 896 24.0 61 The differences in the tensile properties of the alloys are largely due to their microstructures."],["oa:W4211089576","C1","RA",73.0,null,null,null,"%","room temperature","","","tensile test","",false,"","part 7","Alloy YS, MPa UTS, MPa El, % RA, % C1 852 853 29.0 73 852 854 27.5 76 C2 888 891 23.5 62 893 896 24.0 61 The differences in the tensile properties of the alloys are largely due to their microstructures."],["oa:W4225518160","TC18","Percentage reduction of area",48.4,null,null,null,"%","room temperature","","","","",false,"","methods","Table 1 Mechanical properties of TC18 titanium alloy at room temperature Tensile strength /MPa Yield strength /MPa Elongation /% Percentage reduction of area /% 1220 1162 17.4 48.4"],["oa:W4225786084","Ti+1.4% Fe","relative narrowing",30.0,null,null,null,"%","room temperature","forged","","tensile test","",false,"","methods",""],["oa:W4233250266","Ti-6Al-2Sn-4Zr-2Mo","Reduction in Area, %",25.0,null,null,null,"%","room temperature","annealed","","tensile test","",false,"","methods",""],["oa:W4283778882","Arcam Ti6Al4V (Grade 5)","Alan Daralması",40.0,null,null,null,"%","","","","","",false,"","abstract","Arcam Ti6Al4V (Grade 5) tozunun mekanik özellikleri. Özellik Değer Akma Dayanımı 950 MPa Azami Çekme Dayanımı 1020 MPa Uzama % 14 Alan Daralması % 40 Elastisite Modülü 120 GPa"],["oa:W4285243135","Ti-6Al-4V","Ra",21.0,null,null,null,"%","","","","","",false,"","results","Indeed, step 3 decreased Ra by 7%, step 4 by 11% and step 5 by 21%."],["oa:W4285243135","Ti-6Al-4V","Ra",11.0,null,null,null,"%","","","","","",false,"","results","Indeed, step 3 decreased Ra by 7%, step 4 by 11% and step 5 by 21%."],["oa:W4285243135","Ti-6Al-4V","Ra",7.0,null,null,null,"%","","","","","",false,"","results","Indeed, step 3 decreased Ra by 7%, step 4 by 11% and step 5 by 21%."],["oa:W4292155120","Ti-6Al-4V","%D",19.5,14.0,25.0,null,"%","","","","","",false,"","results_discussion","The %D measurements showed values from 14 to 25% for the conditions with complete deposit, where values higher than 20% were reached with Iw of 110A (Fig. 3b)."],["oa:W4292688654","","Ra",124.0,null,null,null,"%","","","","","",false,"out_of_range","results","The Ra values of LN specimens were 124% higher than those of SN."],["oa:W4292688654","","Ra",225.0,null,null,null,"%","","","","","",false,"out_of_range","results","In the case of the small-diameter specimens, the Ra of the SR specimens was 225% higher than the Ra of the SN specimens, while in the case of the large-diameter specimens, this difference was 150%."],["oa:W4292688654","","Ra",121.0,null,null,null,"%","","","","","",false,"out_of_range","results","However, the Ra values of SR specimens were 121% higher than those of LR specimens."],["oa:W4292688654","","Ra",150.0,null,null,null,"%","","","","","",false,"out_of_range","results","In the case of the small-diameter specimens, the Ra of the SR specimens was 225% higher than the Ra of the SN specimens, while in the case of the large-diameter specimens, this difference was 150%."],["oa:W4295250051","Ti-6Al-4V","residual surface stress",6.0,null,null,null,"%","","","","","",false,"","results_discussion",""],["oa:W4295250051","Ti-6Al-4V","residual surface stress",59.0,null,null,null,"%","","","","","",false,"","results_discussion",""],["oa:W4295250051","Ti-6Al-4V","residual surface stress",9.0,null,null,null,"%","","","","","",false,"","results_discussion",""],["oa:W4295250051","Ti-6Al-4V","residual surface stress",26.0,null,null,null,"%","","","","","",false,"","results_discussion",""],["oa:W4295250051","Ti-6Al-4V","residual stress",59.0,null,null,null,"%","","","","","",false,"","abstract",""],["oa:W4296573536","TC21","Ra",6.564,null,null,null,"%","","","","validation","",false,"","conclusions","The optimum parameters of machining (V=80 m/min, f=0.1 mm/rev and a=0.4 mm) with Ra=0.16.  The most significant parameter in surface roughness is the cutting depth.  Linear regression model indicated that the experimental value of Ra is near to the predicted one within the 95% confidence interval of the prediction model with 6.564 % (< 10 %) for deviation.  The lowest tool wear is at the highest signal-to-noise ratio at optimal conditions at experiment no.6."],["oa:W4309736783","TC10","Z",35.0,null,null,null,"%","room temperature","BASCA","equiaxed","tensile test","",false,"","conclusions","After BASC process treatment, Rm, Rp0.2, A, and Z can achieve 1083 MPa, 950 MPa, 14.5%, and 28%, respectively, and these properties can achieve 1054 MPa, 874 MPa, 13.5%, and 35%, respectively, after the BASCA process treatment; - By analyzing the fracture morphology it is found that the fracture morphology of the equiaxed structure is mainly dimples."],["oa:W4309736783","TC10","Z%",19.0,null,null,null,"%","room temperature","BASC heat treatment, BA temperature 960 °C","","tensile test","",false,"","methods","The A and Z of the alloy gradually decrease with the increase in BA temperature and reach the minimum value when the BA temperature is 960 °C, where A is 12% and Z is 19%."],["oa:W4309736783","TC10","Z%",27.0,null,null,null,"%","room temperature","BASC heat treatment, BA temperature 960 °C","","tensile test","",false,"","methods","The strength reaches the maximum value when the BA temperature is 940 °C, where Rm is 1054 MPa and Rp0.2 is 874 MPa, and the plasticity reaches the minimum value when the BA temperature is 960 °C, where A is 11.5% and Z is 27%."],["oa:W4309736783","TC10","Z",28.0,null,null,null,"%","room temperature","BASC","equiaxed","tensile test","",false,"","conclusions","After BASC process treatment, Rm, Rp0.2, A, and Z can achieve 1083 MPa, 950 MPa, 14.5%, and 28%, respectively, and these properties can achieve 1054 MPa, 874 MPa, 13.5%, and 35%, respectively, after the BASCA process treatment; - By analyzing the fracture morphology it is found that the fracture morphology of the equiaxed structure is mainly dimples."],["oa:W4309924704","Ti-6Al-4V","Reduction in height",18.0,null,null,null,"%","","as-cast","","","",false,"","results_discussion","Molinari et al. (Ref 38) proposed that titanium alloys have bad tribological properties due to two main reasons: (1) low plastic shearing resistance as well as low work-hardening, and (2) surface oxide provides just a limited amount of protection Fig. 8 Engineering stress–displacement curves of cast Ni-Ti and Ti-6Al-4V alloys Table 2 Compressive properties and hardness for as-cast Ni-Ti and Ti-6Al-4V alloys Alloy Yield compressive strength, MPa Ultimate compressive strength, MPa Reduction in hei"],["oa:W4309924704","Ni-Ti","reduction in height",3.0,null,null,null,"%","","","","","",false,"","conclusions","Optimum compressive strength (2042 MPa) and reduction in height (18%) were obtained for Ti-6Al-4V alloy due to existing of a high amount of a-phase in the structure; however, Ni-Ti alloy gave the lowest compressive strength (1804 MPa) and the smallest reduction in height (3%) because of forming Ti2Ni inside NiTi matrix."],["oa:W4309924704","Ti-6Al-4V","reduction in height",18.0,null,null,null,"%","","","","","",false,"","conclusions","Optimum compressive strength (2042 MPa) and reduction in height (18%) were obtained for Ti-6Al-4V alloy due to existing of a high amount of a-phase in the structure; however, Ni-Ti alloy gave the lowest compressive strength (1804 MPa) and the smallest reduction in height (3%) because of forming Ti2Ni inside NiTi matrix."],["oa:W4309924704","Ni-Ti","Reduction in height",5.0,null,null,null,"%","","as-cast","","","",false,"","results_discussion","Molinari et al. (Ref 38) proposed that titanium alloys have bad tribological properties due to two main reasons: (1) low plastic shearing resistance as well as low work-hardening, and (2) surface oxide provides just a limited amount of protection Fig. 8 Engineering stress–displacement curves of cast Ni-Ti and Ti-6Al-4V alloys Table 2 Compressive properties and hardness for as-cast Ni-Ti and Ti-6Al-4V alloys Alloy Yield compressive strength, MPa Ultimate compressive strength, MPa Reduction in hei"],["oa:W4313012319","Ti-6Al-4V","reduction of area",45.0,null,null,null,"%","room temperature","as-built EBM","","tensile test","1 mm/min",false,"","methods","Two samples were tested for each configuration in tension using a universal testing machine Instron 3369 at a displacement rate of 1.0 mm/min."],["oa:W4313392337","Ti600/TC18","reduction in the area rate",14.0,null,null,null,"%","room temperature","two-stage annealing","","","",false,"","results_discussion","In addition, the highest reduction in the area rate of the joints at room temperature and high temperature is, respectively, 21% and 36% after stress-relief annealing; however, they are, respectively, 14% and 23% after two-stage annealing."],["oa:W4313392337","Ti600","Reduction in Area Z/%",22.0,null,null,null,"%","room temperature","","","","",false,"","table","Ti600\tRoom temperature\t1021\t841\t8.5\t22"],["oa:W4313392337","","reduction in the area rate",28.0,null,null,null,"%","high temperature","","","tensile test","",false,"","results_discussion","In addition, the reduction in the area rate of the joints at room temperature is, respectively, 21%, 20%, and 16%; it is 36%, 30%, and 28% at high temperature, respectively."],["oa:W4313392337","Ti600","Reduction in Area Z/%",32.0,null,null,null,"%","450","","","","",false,"","table","450\t682\t564\t15.0\t32"],["oa:W4313392337","TC18","Reduction in Area Z/%",38.0,null,null,null,"%","room temperature","","","","",false,"","table","TC18\tRoom temperature\t1046\t995\t10.5\t38"],["oa:W4313392337","","reduction in the area rate",30.0,null,null,null,"%","high temperature","","","tensile test","",false,"","results_discussion","In addition, the reduction in the area rate of the joints at room temperature is, respectively, 21%, 20%, and 16%; it is 36%, 30%, and 28% at high temperature, respectively."],["oa:W4313392337","","reduction in the area rate",36.0,null,null,null,"%","high temperature","","","tensile test","",false,"","results_discussion","In addition, the reduction in the area rate of the joints at room temperature is, respectively, 21%, 20%, and 16%; it is 36%, 30%, and 28% at high temperature, respectively."],["oa:W4313392337","Ti600/TC18","reduction in the area rate",17.0,null,null,null,"%","high temperature","","","","",false,"","results_discussion","The reduction in the area rate of the joints at room temperature is 14%; it is 13%, 23%, and 17% at high temperature, respectively."],["oa:W4313392337","Ti600/TC18","highest reduction in the area rate",36.0,null,null,null,"%","high temperature","stress-relief annealing","","","",false,"","results_discussion","In addition, the highest reduction in the area rate of the joints at room temperature and high temperature is, respectively, 21% and 36% after stress-relief annealing; however, they are, respectively, 14% and 23% after two-stage annealing."],["oa:W4313392337","Ti600/TC18","highest reduction in the area rate",21.0,null,null,null,"%","room temperature","stress-relief annealing","","","",false,"","results_discussion","In addition, the highest reduction in the area rate of the joints at room temperature and high temperature is, respectively, 21% and 36% after stress-relief annealing; however, they are, respectively, 14% and 23% after two-stage annealing."],["oa:W4313392337","Ti600/TC18","reduction in the area rate",13.0,null,null,null,"%","high temperature","","","","",false,"","results_discussion","The reduction in the area rate of the joints at room temperature is 14%; it is 13%, 23%, and 17% at high temperature, respectively."],["oa:W4313392337","","reduction in the area rate",16.0,null,null,null,"%","room temperature","","","tensile test","",false,"","results_discussion","In addition, the reduction in the area rate of the joints at room temperature is, respectively, 21%, 20%, and 16%; it is 36%, 30%, and 28% at high temperature, respectively."],["oa:W4313392337","Ti600/TC18","reduction in the area rate",14.0,null,null,null,"%","room temperature","","","","",false,"","results_discussion","The reduction in the area rate of the joints at room temperature is 14%; it is 13%, 23%, and 17% at high temperature, respectively."],["oa:W4313392337","","reduction in the area rate",20.0,null,null,null,"%","room temperature","","","tensile test","",false,"","results_discussion","In addition, the reduction in the area rate of the joints at room temperature is, respectively, 21%, 20%, and 16%; it is 36%, 30%, and 28% at high temperature, respectively."],["oa:W4313392337","","reduction in the area rate",21.0,null,null,null,"%","room temperature","","","tensile test","",false,"","results_discussion","In addition, the reduction in the area rate of the joints at room temperature is, respectively, 21%, 20%, and 16%; it is 36%, 30%, and 28% at high temperature, respectively."],["oa:W4313392337","Ti600/TC18","reduction in the area rate",23.0,null,null,null,"%","high temperature","two-stage annealing","","","",false,"","results_discussion","In addition, the highest reduction in the area rate of the joints at room temperature and high temperature is, respectively, 21% and 36% after stress-relief annealing; however, they are, respectively, 14% and 23% after two-stage annealing."],["oa:W4313392337","Ti600/TC18","reduction in the area rate",23.0,null,null,null,"%","high temperature","","","","",false,"","results_discussion","The reduction in the area rate of the joints at room temperature is 14%; it is 13%, 23%, and 17% at high temperature, respectively."],["oa:W4313392337","TC18","Reduction in Area Z/%",77.0,null,null,null,"%","450","","","","",false,"","table","450\t756\t678\t16.0\t77"],["oa:W4316464278","Ti-6Al-4V","reduction of area",0.0,null,null,null,"%","room temperature","as-extruded","","tensile test","1 × 10−4 s−1",false,"","methods","Multiple ﬂat dog-bone-shaped tensile test specimens with a square cross-section of 1.8 × 1.8 mm and a gauge length of 20 mm were prepared from longitudinally orientated material."],["oa:W4317622026","TC4/NiTi gradient heterogeneous alloy","recovery rate",54.18,null,null,0.0,"%","","","","loading-unloading cycle","",false,"","conclusions",""],["oa:W4317622026","TC4/NiTi gradient heterogeneous alloy","recovery rate",54.18,null,null,0.0,"%","","","","loading-unloading cycle","",false,"","results_discussion",""],["oa:W4317622026","TC4/NiTi gradient heterogeneous alloy","recovery rate",58.5,null,null,0.0,"%","","","","compression test","",false,"","results_discussion",""],["oa:W4317622026","","recovery ratio",78.41,78.41,78.41,null,"%","","","","","",false,"","results_discussion",""],["oa:W4318612478","Ti-6Al-4V","axial residual stress relief rate",62.89,null,null,null,"%","280 °C","SLMed","","","",false,"","results_discussion","When TVSR treatment is carried out at 280 °C and 300 MPa, the axial residual stress relief rate of extruded Ti-6Al-4V reaches 93.80%, while that of the SLMed sample is only 62.89%."],["oa:W4318612478","Ti-6Al-4V","axial residual stress change rate",112.47,null,null,null,"%","580 °C","extruded","","","8 h",false,"out_of_range","results_discussion","After heat treatment at 580 °C/8 h, the axial residual stress change rates of extruded and SLMed Ti-6Al-4V are 112.47 and 103.35%, respectively."],["oa:W4318612478","Ti-6Al-4V","axial residual stress relief rate",93.8,null,null,null,"%","280 °C","extruded","","","",false,"","results_discussion","When TVSR treatment is carried out at 280 °C and 300 MPa, the axial residual stress relief rate of extruded Ti-6Al-4V reaches 93.80%, while that of the SLMed sample is only 62.89%."],["oa:W4318612478","Ti-6Al-4V","axial residual stress change rate",103.35,null,null,null,"%","580 °C","SLMed","","","8 h",false,"out_of_range","results_discussion","After heat treatment at 580 °C/8 h, the axial residual stress change rates of extruded and SLMed Ti-6Al-4V are 112.47 and 103.35%, respectively."],["oa:W4320497981","Ti-4Al-22V","Reduction of Area",21.9,null,null,null,"%","room temperature","solution treated + aged","","tensile test","",false,"","methods",""],["oa:W4323046755","Ti-6Al-4V","residual stress",23.7,null,null,null,"%","","","","","",false,"","front","As a result, by using the optimized machining parameters, 23.7% and 27.1% reduction in the measured and predicted residual stress of sample machined part are obtained."],["oa:W4328022430","Ti-6Al-4V","Ra",8.95,null,null,null,"%","","","","","",false,"","abstract",""],["oa:W4328022430","Ti-6Al-4V","Ra",13.92,null,null,null,"%","","","","","",false,"","conclusions",""],["oa:W4328022430","Ti-6Al-4V","Ra",20.44,null,null,null,"%","","","","","",false,"","abstract",""],["oa:W4328022430","Ti-6Al-4V","Ra",72.5,null,null,null,"%","","","","regression model","",true,"","abstract",""],["oa:W4328022430","Ti-6Al-4V","Ra",20.44,null,null,null,"%","","","","","",false,"","conclusions",""],["oa:W4328022430","Ti-6Al-4V","Ra",3.98,null,null,null,"%","","","","","",false,"","conclusions",""],["oa:W4328022430","Ti-6Al-4V","Ra",8.95,null,null,null,"%","","","","","",false,"","conclusions",""],["oa:W4328022430","Ti-6Al-4V","Ra",13.92,null,null,null,"%","","","","","",false,"","abstract",""],["oa:W4381137493","Ti-6Al-4V","Ra",5.45,5.45,5.45,null,"%","","","","","",false,"","results_discussion","Higher surface roughness was observed on the surface machined with Br than that machined with copper in terms of Ra and Rt, which were 5.45% and 36.36%, respectively."],["oa:W4385241346","γ-TiAl","Ra",19.53,null,null,null,"%","","","","","",false,"","results_discussion","Furthermore, it can be seen from Fig. 8 that the Ra of UVHEDG is always lower than HEDG, and the maximum reduction is 19.53%."],["oa:W4385498076","Ti-6Al-4V","Reduction of Area [%]",15.0,null,null,null,"%","","Duplex Annealed","","","",false,"","results","850 900 950 1000 1050 1100 1150 15 20 25 30 35 40 45 50 55 60 Reduction of Area [%] Ultimate Tensile Strength [MPa] Material Condition Duplex Annealed Stress Relieved Orientation 45° Horizontal Vertical Figure 5."],["oa:W4385498076","Ti-6Al-4V","Reduction of Area [%]",20.0,null,null,null,"%","","Stress Relieved","","","",false,"","results","850 900 950 1000 1050 1100 1150 15 20 25 30 35 40 45 50 55 60 Reduction of Area [%] Ultimate Tensile Strength [MPa] Material Condition Duplex Annealed Stress Relieved Orientation 45° Horizontal Vertical Figure 5."],["oa:W4385498076","Ti-6Al-4V","Reduction of Area [%]",25.0,null,null,null,"%","","Duplex Annealed","","","",false,"","results","850 900 950 1000 1050 1100 1150 15 20 25 30 35 40 45 50 55 60 Reduction of Area [%] Ultimate Tensile Strength [MPa] Material Condition Duplex Annealed Stress Relieved Orientation 45° Horizontal Vertical Figure 5."],["oa:W4385498076","Ti-6Al-4V","Reduction of Area [%]",30.0,null,null,null,"%","","Stress Relieved","","","",false,"","results","850 900 950 1000 1050 1100 1150 15 20 25 30 35 40 45 50 55 60 Reduction of Area [%] Ultimate Tensile Strength [MPa] Material Condition Duplex Annealed Stress Relieved Orientation 45° Horizontal Vertical Figure 5."],["oa:W4385498076","Ti-6Al-4V","Reduction of Area [%]",35.0,null,null,null,"%","","Duplex Annealed","","","",false,"","results","850 900 950 1000 1050 1100 1150 15 20 25 30 35 40 45 50 55 60 Reduction of Area [%] Ultimate Tensile Strength [MPa] Material Condition Duplex Annealed Stress Relieved Orientation 45° Horizontal Vertical Figure 5."],["oa:W4385498076","Ti-6Al-4V","Reduction of Area [%]",45.0,null,null,null,"%","","Duplex Annealed","","","",false,"","results","850 900 950 1000 1050 1100 1150 15 20 25 30 35 40 45 50 55 60 Reduction of Area [%] Ultimate Tensile Strength [MPa] Material Condition Duplex Annealed Stress Relieved Orientation 45° Horizontal Vertical Figure 5."],["oa:W4385498076","Ti-6Al-4V","RA",13.7,null,null,null,"%","","Stress Relieved","martensitic","","",false,"","results","(b) Side view of the SR outlier as depicted in Figure 5 with an RA of 13.7%."],["oa:W4385498076","Ti-6Al-4V","RA",44.5,34.2,54.8,null,"%","","DA treated","lamellar","","",false,"","discussion","The Ela f results achieved due to the DA treatment ranged from 15.1% to 21.0% and the RA results ranged from 34.2% to 54.8%."],["oa:W4385498076","Ti-6Al-4V","RA",0.0,null,null,null,"","","DA","","","",false,"unit_missing","discussion","The DA material in this research exhibits similar strength to that of wrought and DA Ti-6Al-4V ELI, although with signiﬁcantly improved ductility in terms of both elongation and RA [25]."],["oa:W4385498076","Ti-6Al-4V","Reduction of Area [%]",40.0,null,null,null,"%","","Stress Relieved","","","",false,"","results","850 900 950 1000 1050 1100 1150 15 20 25 30 35 40 45 50 55 60 Reduction of Area [%] Ultimate Tensile Strength [MPa] Material Condition Duplex Annealed Stress Relieved Orientation 45° Horizontal Vertical Figure 5."],["oa:W4386861996","","DAR",10.0,null,null,null,"%","","","","","",false,"","results","YS) and 10% DAR (Min."],["oa:W4387608988","Ti-6Al-4V","ψ",0.155,0.09,0.22,null,"","","","","","",false,"unit_missing","methods",""],["oa:W4387608988","VT23","ψ",0.28,0.28,0.28,null,"","","","","","",false,"unit_missing","methods",""],["oa:W4389287784","Mo 0.01","Area reduction (%)",25.0,25.0,25.0,null,"%","","","","","",false,"","methods",""],["oa:W4391462823","CG alloy","reduction in cross-sectional area",4.5,4.0,5.0,null,"%","","","","HSC testing","",false,"","other",""],["oa:W4391462823","UFG Ti-5Al-2V","reduction in the cross-sectional areas",7.0,6.0,8.0,null,"%","","partially recrystallized","partially recrystallized","","",false,"","other",""],["oa:W4391462823","UFG Ti-5Al-2V","reduction in the cross-sectional areas",11.5,11.0,12.0,null,"%","","annealed at 700 °C","","","",false,"","other",""],["oa:W4392181372","Ti-24Nb-4Zr-8Sn","large déformation recouvrable",3.3,null,null,null,"%","","","","tensile test","",false,"","conclusions",""],["oa:W4392536418","Ti-6Al-4V","coefficient de striction Z",3.0,null,null,null,"%","","treated β","lamellar","","",false,"","conclusions",""],["oa:W4392866047","Ti 17","X’t",0.571,null,null,null,"","","aged 400°C","lamellar","","",false,"unit_missing","discussion",""],["oa:W4392866047","Ti 17","X’t",0.595,null,null,null,"","","aged 400°C","lamellar","","",false,"unit_missing","discussion",""],["oa:W4392866047","Ti 17","X’t",0.595,null,null,null,"","","aged 400°C","lamellar","","",false,"unit_missing","discussion",""],["oa:W4392866047","Ti 17","X’t",0.286,null,null,null,"","","aged 400°C","lamellar","","",false,"unit_missing","discussion",""],["oa:W4392866047","Ti 6242","fraction de ténacité résiduelle (expérimental)",84.5,null,null,null,"%","20°C","aged 1000 h at 450°C","","","",false,"","discussion",""],["oa:W4392866047","Ti 6242","fraction de ténacité résiduelle (expérimental)",73.6,null,null,null,"%","20°C","aged 1000 h at 500°C","","","",false,"","discussion",""],["oa:W4392866047","Ti 6242","fraction de ténacité résiduelle (expérimental)",70.9,null,null,null,"%","20°C","aged 1000 h at 600°C","","","",false,"","discussion",""],["oa:W4392866047","Ti 6242","fraction de ténacité résiduelle (Wert-Zener)",68.7,null,null,null,"%","20°C","aged 1000 h at 450°C","","","",false,"","discussion",""],["oa:W4392866047","Ti 6242","fraction de ténacité résiduelle (Wert-Zener)",65.7,null,null,null,"%","20°C","aged 1000 h at 500°C","","","",false,"","discussion",""],["oa:W4392866047","Ti 6242","fraction de ténacité résiduelle (Wert-Zener)",52.5,null,null,null,"%","20°C","aged 1000 h at 600°C","","","",false,"","discussion",""],["oa:W4393108635","","brittle zone",65.0,null,null,null,"%","","","","","",false,"","results","However, the evolution of the brittle zone is about 0 µm (0%) for the 0 h, 33µm (65%) for 50 h, and 100µm (100%) for 100 h."],["oa:W4393108635","","brittle zone",0.0,null,null,null,"%","","","","","",false,"","results","However, the evolution of the brittle zone is about 0 µm (0%) for the 0 h, 33µm (65%) for 50 h, and 100µm (100%) for 100 h."],["oa:W4393108635","","brittle zone",100.0,null,null,null,"%","","","","","",false,"","results","However, the evolution of the brittle zone is about 0 µm (0%) for the 0 h, 33µm (65%) for 50 h, and 100µm (100%) for 100 h."],["oa:W4393164178","Ti-6Al-4V","Stress (MPa)/Strain",1.357,null,null,null,"","","","","compression test","",false,"unit_missing","table","3\t1.423/0.991\t2.845/1.357\t4.263/1.666\t2.38102"],["oa:W4393164178","Ti-6Al-4V","Stress (MPa)/Strain",2.606,null,null,null,"","","","","compression test","",false,"unit_missing","table","1\t1.422/1.941\t2.843/2.606\t4.264/3.083\t4.18755"],["oa:W4393164178","Ti-6Al-4V","Stress (MPa)/Strain",1.72,null,null,null,"","","","","compression test","",false,"unit_missing","table","2\t1.421/1.321\t2.843/1.720\t4.264/2.060\t2.74358"],["oa:W4394719947","","reduction area",20.0,null,null,null,"%","","","","","",false,"","abstract","The yield strength is around 990 MPa, the ultimate tensile strength (UTS) is around 900- 1010 MPa, the ductility El is 8%, and the reduction area is 20% [43]."],["oa:W4394818959","Ti-18Zr-12Nb-2Sn","recovery strain",4.65,null,null,null,"%","","853 K/10 min","","cyclic loading-unloading","1 × 10−3 s−1",false,"","abstract","Through experimental optimization of the heat treatment regimens, Ti-12Nb-18Zr-2Sn and Ti-12Nb-16Zr-3Sn ultimately achieved recovery strains of 4.65% after being heat treated at 853 K for 10 min and 3.01% after being heat treated at 1073 K for 30 min, respectively."],["oa:W4394818959","Ti-16Zr-12Nb-3Sn","recovery strain",3.01,null,null,null,"%","","1073 K/30 min","","cyclic loading-unloading","1 × 10−3 s−1",false,"","abstract","Through experimental optimization of the heat treatment regimens, Ti-12Nb-18Zr-2Sn and Ti-12Nb-16Zr-3Sn ultimately achieved recovery strains of 4.65% after being heat treated at 853 K for 10 min and 3.01% after being heat treated at 1073 K for 30 min, respectively."],["oa:W4395038873","Ti-6Al-4V","△Ra",69.785,62.85,76.72,null,"%","","","","","",false,"","results_discussion","When n2 was 110 r/min, △Ra increased from 62.85 to 76.72% with the increase of n1 from 120 r/min to 240 r/min. △Ra exhibited a similarly increasing trend at different Au and I, except for Au = 15 μm and I = 5 A, respectively, as shown in Fig. 6i,j."],["oa:W4395038873","Ti-6Al-4V","△Ra",68.69,65.45,71.93,null,"%","","","","","",false,"","results_discussion","However, when Au = 15 μm, △Ra increased from 65.45% to 71.93% in the spindle speed n1 from 120 r/min to 160 r/min, then decreased to 68.69% with the further increase in n1 to 240 r/min, as shown in Fig. 6i,j."],["oa:W4395038873","Ti-6Al-4V","△Ra",74.77,73.79,75.75,null,"%","","","","","",false,"","results_discussion","When I = 5 A, △Ra slightly decreased from 75.75% to 73.79% in the spindle speed n1 from 120 r/min to 240 r/min, as shown in Fig. 6k,l."],["oa:W4399550175","Ti-13Nb-13Zr","removal area",9.33,null,null,null,"%","","","","","",false,"","abstract","For both Cp-Ti and Ti-13Zr-13Nb, the obtained thickness and removal area (adhesion) were 58,5 µm and 11,45 %, respectively, and 69,5µm and 9,33 %, respectively."],["oa:W4399550175","CP-Ti Grade 2","removal area",11.45,null,null,null,"%","","","","","",false,"","abstract","For both Cp-Ti and Ti-13Zr-13Nb, the obtained thickness and removal area (adhesion) were 58,5 µm and 11,45 %, respectively, and 69,5µm and 9,33 %, respectively."],["oa:W4399742525","PBF-EB/M_45-106","reduction in area",0.0,null,null,null,"%","","","","","",false,"","results","The reduction in area of PBF-EB/M_45-106 was close to the results of Ti64_20-100, with both achieving around a 4–6% lower reduction in area compared to PBF-LB/M_20-53."],["oa:W4399742525","Ti64_20-100","reduction in area",0.0,null,null,null,"%","","","","","",false,"","results","The reduction in area of PBF-EB/M_45-106 was close to the results of Ti64_20-100, with both achieving around a 4–6% lower reduction in area compared to PBF-LB/M_20-53."],["oa:W4399742525","PBF-LB/M_20-53","reduction in area",0.0,null,null,null,"%","","","","","",false,"","results","The reduction in area of PBF-EB/M_45-106 was close to the results of Ti64_20-100, with both achieving around a 4–6% lower reduction in area compared to PBF-LB/M_20-53."],["oa:W4399742525","PBF-LB/M_20-53","reduction in area",20.0,null,null,null,"%","","","","","",false,"","results","The elongation, as well as the reduction in area, were enhanced for all three powders by around 10%, reaching values of over 20% for PBF-LB/M_20-53."],["oa:W4399742525","PBF-EB/M","reduction in area",8.0,null,null,null,"%","","","","","",false,"","results","In both orientations, the standard deviation for all reduction in area results was the highest, reaching up to 8% (PBF-EB/M—vertical and Ti64_20-100—both orientations)."],["oa:W4399742525","Ti64_20-100","reduction in area",8.0,null,null,null,"%","","","","","",false,"","results","In both orientations, the standard deviation for all reduction in area results was the highest, reaching up to 8% (PBF-EB/M—vertical and Ti64_20-100—both orientations)."],["oa:W4401108570","Ti-6Al-4V","reduction of area",74.8,null,null,null,"%","","","","","",false,"","results_discussion",
