Repository: akhtar07/tisci-explorer

# TiSci Explorer

A read-only, static explorer for **TiSci**, an autonomous research agent for titanium alloys. TiSci reads the
titanium-alloy literature, builds a knowledge graph and a table of measured values, proposes hypotheses where the
graph has gaps, and tests them with DFT (MACE / VASP) and the ICME-lite multiscale chain.

**Live site:** https://akhtar07.github.io/tisci-explorer/

The site has seven sections:

| Section | What it shows |
|---|---|
| Overview | Corpus → graph → facts → hypotheses → verdicts, with the snapshot's counts |
| Worked example | One full loop for W in α-Ti: graph path, hypothesis, novelty check, DFT test, verdict, follow-up, DAMASK |

File: data/facts/relative_density.json (part 4 of 10)
["oa:W2567377920","CP-Ti Grade 2","Relative Density (%)",84.0,null,null,null,"%","","sintered at 1100°C for 2hrs","","","",false,"","results_discussion",""],["oa:W2567377920","Ti-6Al-4V","Relative Density (%)",82.0,null,null,null,"%","","sintered at 1100°C for 2hrs","","","",false,"","results_discussion",""],["oa:W2567377920","CP-Ti Grade 2","Relative Density (%)",88.0,null,null,null,"%","","sintered at 1200°C for 4hrs","","","",false,"","results_discussion",""],["oa:W2567377920","Ti-6Al-4V","Relative Density (%)",86.0,null,null,null,"%","","sintered at 1200°C for 4hrs","","","",false,"","results_discussion",""],["oa:W2567377920","CP-Ti Grade 2","Relative Density (%)",84.0,null,null,null,"%","","sintered at 1100°C for 2hrs","","","",false,"","results_discussion",""],["oa:W2567377920","Ti-6Al-4V","Relative Density (%)",82.0,null,null,null,"%","","sintered at 1100°C for 2hrs","","","",false,"","results_discussion",""],["oa:W2567377920","CP-Ti Grade 2","Relative Density (%)",86.0,null,null,null,"%","","sintered at 1200°C for 2hrs","","","",false,"","results_discussion",""],["oa:W2567377920","Ti-6Al-4V","Relative Density (%)",84.0,null,null,null,"%","","sintered at 1200°C for 2hrs","","","",false,"","results_discussion",""],["oa:W2567377920","CP-Ti Grade 2","Relative Density (%)",86.0,null,null,null,"%","","sintered at 1200°C for 2hrs","","","",false,"","results_discussion",""],["oa:W2567377920","Ti-6Al-4V","Relative Density (%)",84.0,null,null,null,"%","","sintered at 1200°C for 2hrs","","","",false,"","results_discussion",""],["oa:W2567377920","","relative density",93.0,null,null,null,"%","","","","","",false,"","discussion",""],["oa:W2567377920","","relative density",100.0,null,null,null,"%","","","","","",false,"","discussion",""],["oa:W2567377920","Ti-6Al-4V","density",99.0,null,null,null,"%","","initially sintered at 1200°C for 4hrs","","","",false,"","discussion",""],["oa:W2567377920","CP-Ti Grade 2","relative density",98.0,null,null,null,"%","","initially sintered at 1300°C for 2hrs","","","",false,"","discussion",""],["oa:W2584257649","Ti-6Al-4V","%TD",99.0,null,null,null,"%","","as-sintered","","","",false,"","results_discussion","Therefore, densification to over 99% theoretical density (%TD) is achieved during the super-transus densification step, during which the material is entirely β​-T(H) (β​ phase with dissolved hydrogen)."],["oa:W2598696997","","relative density",69.0,null,null,null,"%","","","","","",false,"","conclusions",""],["oa:W2598696997","","relative density",85.0,null,null,null,"%","","","","","",false,"","conclusions",""],["oa:W2598696997","","relative density",78.0,null,null,null,"%","","","","","",false,"","methods",""],["oa:W2614777135","Ti-6Al-4V","relative density",99.7,null,null,null,"%","","as-built SLM","","","",false,"","conclusions",""],["oa:W2614777135","SLM Ti-6Al-4V","density",99.5,null,null,null,"%","","","","","",false,"","conclusions",""],["oa:W2724321102","Ti-6Al-4V","real density",99.74,null,null,null,"%","room temperature","as-built SLM","","CT scan","",false,"","results",""],["oa:W2750798906","Ti-6Al-4V","relative density",0.0,null,null,null,"","","as-sintered","","","",false,"unit_missing","discussion","In contrast, the relative density only changes by around 4%, which implies that the thermal conductivity is mostly influenced by changes to the morphology rather than the densification of the sinter."],["oa:W2750798906","Ti-6Al-4V","relative density",0.0,null,null,null,"","","as-sintered","","","",false,"unit_missing","discussion","The relative density changes by both direct mass measurement and the water saturation method showed a change of <6% over the range of input energies."],["oa:W2750798906","Ti-6Al-4V","relative density",0.0,null,null,null,"","","as-sintered","","","",false,"unit_missing","discussion","Although showing a similar trend to the direct mass measurements, the relative density determined using the water saturation method was between 2 and 4% lower."],["oa:W2750973101","Ti-6Al-4V","density",99.99,null,null,null,"%","","as-built SLM","","","",false,"","discussion",""],["oa:W2750973101","Ti-6Al-4V","density",99.99,null,null,null,"%","","as-built SLM","","","",false,"","results",""],["oa:W2750973101","Ti-6Al-4V","part density",90.49,null,null,null,"%","","as-built SLM","","","",false,"","results",""],["oa:W2750973101","Ti-6Al-4V","density",99.99,null,null,null,"%","","as-built SLM","","","",false,"","results",""],["oa:W2752757374","","relative green densities",83.0,null,null,null,"%","","","","","",false,"","methods","Paramore reported that the relative green densities for compacts produced from −325 mesh (<44 μm) powder of TiH2 and Ti yielded theoretical densities of 83 and 66%, respectively, when compacted at 276 MPa, and 87 and 73% when compacted at 414 MPa [174]."],["oa:W2752757374","","relative green densities",66.0,null,null,null,"%","","","","","",false,"","methods","Paramore reported that the relative green densities for compacts produced from −325 mesh (<44 μm) powder of TiH2 and Ti yielded theoretical densities of 83 and 66%, respectively, when compacted at 276 MPa, and 87 and 73% when compacted at 414 MPa [174]."],["oa:W2752757374","","relative green densities",87.0,null,null,null,"%","","","","","",false,"","methods","Paramore reported that the relative green densities for compacts produced from −325 mesh (<44 μm) powder of TiH2 and Ti yielded theoretical densities of 83 and 66%, respectively, when compacted at 276 MPa, and 87 and 73% when compacted at 414 MPa [174]."],["oa:W2752757374","","relative green densities",73.0,null,null,null,"%","","","","","",false,"","methods","Paramore reported that the relative green densities for compacts produced from −325 mesh (<44 μm) powder of TiH2 and Ti yielded theoretical densities of 83 and 66%, respectively, when compacted at 276 MPa, and 87 and 73% when compacted at 414 MPa [174]."],["oa:W2752757374","Ti-6Al-4V","relative density",98.5,null,null,null,"%","","","","","",false,"","methods","Vacuum sintering TiH2 Since 2000, a significant amount of work regarding vacuum sintering of hydrogenated Ti powder has been reported by Ivasishin et al. [147,170,175,192– 196] and Savvakin et al. [197] It has been reported that a blend of Ti hydride with 10 wt-% 60Al/40V master-alloy powder produced Ti–6Al–4V with 98.5– 99.5% TD in the as-sintered state, versus 90–95% when metallic Ti powder was used [193]."],["oa:W2752757374","Ti-6Al-4V","relative density",99.5,null,null,null,"%","","","","","",false,"","methods","Vacuum sintering TiH2 Since 2000, a significant amount of work regarding vacuum sintering of hydrogenated Ti powder has been reported by Ivasishin et al. [147,170,175,192– 196] and Savvakin et al. [197] It has been reported that a blend of Ti hydride with 10 wt-% 60Al/40V master-alloy powder produced Ti–6Al–4V with 98.5– 99.5% TD in the as-sintered state, versus 90–95% when metallic Ti powder was used [193]."],["oa:W2752757374","Ti-6Al-4V","TD",99.0,null,null,null,"%","","","","","",false,"","methods","One study reported the production of 99% TD Ti–6Al–4V by using CIP on PA powder at 690 MPa and microwave sintering at 1300°C for less than 1 h [225]."],["oa:W2752757374","","TD",98.0,98.0,98.0,null,"%","","","","","",false,"","conclusions","As discussed in section ‘Mechanical properties of PM Ti’, the alloy must have no less than 98% of TD to achieve generally acceptable static tensile properties."],["oa:W2752757374","","TD",99.0,99.0,99.0,null,"%","","","","","",false,"","conclusions","However, anything less than 99% will limit the fatigue performance."],["oa:W2752757374","","density",100.0,100.0,100.0,null,"%","","","","","",false,"","conclusions","Furthermore, to achieve the fatigue strength of high-performance wrought Ti–6Al–4V (endurance limit >500 MPa) requires ∼100% density."],["oa:W2759888188","Ti-6Al-4V","powder bulk density",55.0,null,null,null,"%","","","","","",false,"","methods","The powder bulk density ρpow of the simulations for validation was assumed to be 55% in accordance with experimental data."],["oa:W2759888188","Ti-6Al-4V","relative density",50.0,40.0,60.0,null,"%","","","","","",false,"","methods","For the numerical experiments, it was varied between 40% and 60% to investigate its influence on the final part density."],["oa:W2759888188","Ti-6Al-4V","relative density",99.5,null,null,null,"%","","","","","",false,"","methods","The lower limit in the process window representing the transition from porous to dense parts is defined by a minimum relative density of 99.5%."],["oa:W2759888188","Ti-6Al-4V","relative density",99.5,null,null,null,"%","","as-built SLM","","","",false,"","methods","The minimum line energy necessary to produce dense parts with a minimum relative density of 99.5% increases with decreasing powder bulk density."],["oa:W2767400023","Ti-6Al-4V","densities achieved",99.8,99.8,99.8,null,"%","","HDH, FAST processed at 1200°C, 22 MPa, 30 min dwell","","","",false,"","results_discussion",""],["oa:W2767400023","","density",99.91,null,null,null,"%","","","","","",false,"","results_discussion",""],["oa:W2767400023","Ti-6Al-4V","density",99.9,99.9,99.9,null,"%","","as-built FAST-forge","","image analysis","",false,"","results_discussion",""],["oa:W2767400023","Metalysis","relative density",0.98,null,null,null,"%","","","","","",false,"out_of_range","results_discussion",""],["oa:W2767400023","HDH CP-Ti","relative_density",96.1,89.7,99.4,null,"%","","","","","",false,"","results_discussion",""],["oa:W2767400023","Ti-5Al-5Mo-5V-3Cr","densities achieved",98.0,98.0,98.0,null,"%","","GA, FAST processed at 1200°C, 22 MPa, 30 min dwell","","","",false,"","results_discussion",""],["oa:W2767400023","pigment-derived","relative_density",92.0,82.1,97.5,null,"%","","","","","",false,"","results_discussion",""],["oa:W2767400023","","relative density",99.99,null,null,null,"%","","","","","",false,"","results_discussion",""],["oa:W2767400023","rutile-derived","relative_density",91.3,85.9,97.1,null,"%","","","","","",false,"","results_discussion",""],["oa:W2767400023","","density",99.96,null,null,null,"%","","","","","",false,"","results_discussion",""],["oa:W2767400023","","density",98.01,null,null,null,"%","","","","","",false,"","results_discussion",""],["oa:W2767400023","","density",99.83,null,null,null,"%","","","","","",false,"","results_discussion",""],["oa:W2767400023","GA CP-Ti","relative_density",94.4,90.5,99.4,null,"%","","","","","",false,"","results_discussion",""],["oa:W2767400023","","relative density",0.98,null,null,null,"%","1200 °C","","","","",false,"out_of_range","results_discussion",""],["oa:W2781582893","Ti-6Al-4V","relative density",30.25,28.75,31.75,null,"%","","as-built SLM","","","",false,"out_of_range","methods","The specimens were designed using the regular diamond unit cell [8] with a unit cell size of 1 mm and an average relative density of 30.25 % (±1.5), which was measured by the dry weighting technique."],["oa:W2781801883","Ti-6Al-4V","average density",98.8,null,null,null,"%","","","","","",false,"","results",""],["oa:W2781801883","Ti-6Al-4V","average density of the XY specimen",98.8,null,null,null,"%","","","","","",false,"","results",""],["oa:W2782986153","Ti-42Nb","density",99.5,null,null,null,"%","","as-built SLM","","","",false,"","discussion","The density of 99.5%, which was estimated visually from the cross section of the Ti-42Nb specimens made by SLM, is in agreement with the observations of Yasa et al. [] for SLM-manufactured Ti-6Al-4V specimens."],["oa:W2783467737","Ti66Nb13Cu8Ni6.8Al6.2","relative density",99.7,null,null,null,"%","","","","","",false,"","results_discussion","The relative density is calculated from the ratio of the consolidated density to the theoretical density (5.470 g/cm3) of the Ti66Nb13Cu8Ni6.8Al6.2 alloy32, and it is found that a high relative density of 99.7% is achieved by employing the novel UVC method within 2 seconds under preset nominal stress 97 MPa."],["oa:W2783467737","Ti-based metallic glass","Relative density (%)",94.1,null,null,null,"%","","","","","",false,"","results_discussion","Cylinder Pressure (kPa) Maximum loading rate (N/s) Maximum heating rate (104 K/min) Measured temperature (K) Lattice constant of β Ti (Å) Density (g/cm3) Relative density (%) 200 999 1.66 454 3.263 5.149 94.1 300 1337 1.85 531 3.263 5.213 95.3 400 1683 1.94 568 3.266 5.267 96.3 500 1838 2.62 637 3.272 5.337 97.6 600 2265 8.55 668 3.268 5.454 99.7 Table 1."],["oa:W2783467737","Ti-based metallic glass","Relative density (%)",95.3,null,null,null,"%","","","","","",false,"","results_discussion","Cylinder Pressure (kPa) Maximum loading rate (N/s) Maximum heating rate (104 K/min) Measured temperature (K) Lattice constant of β Ti (Å) Density (g/cm3) Relative density (%) 200 999 1.66 454 3.263 5.149 94.1 300 1337 1.85 531 3.263 5.213 95.3 400 1683 1.94 568 3.266 5.267 96.3 500 1838 2.62 637 3.272 5.337 97.6 600 2265 8.55 668 3.268 5.454 99.7 Table 1."],["oa:W2783467737","Ti-based metallic glass","Relative density (%)",96.3,null,null,null,"%","","","","","",false,"","results_discussion","Cylinder Pressure (kPa) Maximum loading rate (N/s) Maximum heating rate (104 K/min) Measured temperature (K) Lattice constant of β Ti (Å) Density (g/cm3) Relative density (%) 200 999 1.66 454 3.263 5.149 94.1 300 1337 1.85 531 3.263 5.213 95.3 400 1683 1.94 568 3.266 5.267 96.3 500 1838 2.62 637 3.272 5.337 97.6 600 2265 8.55 668 3.268 5.454 99.7 Table 1."],["oa:W2783467737","Ti-based metallic glass","Relative density (%)",97.6,null,null,null,"%","","","","","",false,"","results_discussion","Cylinder Pressure (kPa) Maximum loading rate (N/s) Maximum heating rate (104 K/min) Measured temperature (K) Lattice constant of β Ti (Å) Density (g/cm3) Relative density (%) 200 999 1.66 454 3.263 5.149 94.1 300 1337 1.85 531 3.263 5.213 95.3 400 1683 1.94 568 3.266 5.267 96.3 500 1838 2.62 637 3.272 5.337 97.6 600 2265 8.55 668 3.268 5.454 99.7 Table 1."],["oa:W2783467737","Ti-based metallic glass","Relative density (%)",99.7,null,null,null,"%","","","","","",false,"","results_discussion","Cylinder Pressure (kPa) Maximum loading rate (N/s) Maximum heating rate (104 K/min) Measured temperature (K) Lattice constant of β Ti (Å) Density (g/cm3) Relative density (%) 200 999 1.66 454 3.263 5.149 94.1 300 1337 1.85 531 3.263 5.213 95.3 400 1683 1.94 568 3.266 5.267 96.3 500 1838 2.62 637 3.272 5.337 97.6 600 2265 8.55 668 3.268 5.454 99.7 Table 1."],["oa:W2783877676","CP-Ti Grade 2","relative density",95.0,null,null,null,"%","","","","","",false,"","results_discussion",""],["oa:W2783877676","CP-Ti Grade 2","relative density",55.0,null,null,null,"%","","","","","",false,"","results_discussion",""],["oa:W2783877676","CP-Ti Grade 2","density",85.0,null,null,null,"%","","","","","",false,"","conclusions",""],["oa:W2783877676","CP-Ti Grade 2","relative density",0.5,0.45,0.55,null,"","","","","","",false,"unit_missing","conclusions",""],["oa:W2783877676","CP-Ti Grade 2","relative density",0.5,0.4,0.6,null,"","","","","","",false,"unit_missing","conclusions",""],["oa:W2783877676","CP-Ti Grade 2","relative density",0.534,null,null,null,"","","","","","",false,"unit_missing","methods",""],["oa:W2783877676","CP-Ti Grade 2","relative density",0.579,null,null,null,"","","","","","",false,"unit_missing","methods",""],["oa:W2783877676","CP-Ti Grade 2","relative density",0.533,null,null,null,"","","","","","",false,"unit_missing","methods",""],["oa:W2783877676","CP-Ti Grade 2","relative density",0.542,null,null,null,"","","","","","",false,"unit_missing","methods",""],["oa:W2783877676","CP-Ti Grade 2","relative density",0.531,null,null,null,"","","","","","",false,"unit_missing","methods",""],["oa:W2783877676","CP-Ti Grade 2","relative density",0.531,null,null,null,"","","","","","",false,"unit_missing","methods",""],["oa:W2783877676","CP-Ti Grade 2","relative density",0.528,null,null,null,"","","","","","",false,"unit_missing","methods",""],["oa:W2783877676","CP-Ti Grade 2","relative density",0.538,null,null,null,"","","","","","",false,"unit_missing","methods",""],["oa:W2783877676","CP-Ti Grade 2","relative density",0.579,null,null,null,"","","","","","",false,"unit_missing","methods",""],["oa:W2788005526","Ti-6Al-4V","sample densities",99.25,null,null,null,"%","","","","","",false,"","results","Tensile Behaviour The mean and median sample densities were measured at 99.25% and 99.22% respectively while the minimum and maximum density of the build was measured at 98.78% and 99.85% respectively."],["oa:W2788005526","Ti-6Al-4V","sample densities",99.22,null,null,null,"%","","","","","",false,"","results","Tensile Behaviour The mean and median sample densities were measured at 99.25% and 99.22% respectively while the minimum and maximum density of the build was measured at 98.78% and 99.85% respectively."],["oa:W2788005526","Ti-6Al-4V","minimum and maximum density of the build",98.78,null,null,null,"%","","","","","",false,"","results","Tensile Behaviour The mean and median sample densities were measured at 99.25% and 99.22% respectively while the minimum and maximum density of the build was measured at 98.78% and 99.85% respectively."],["oa:W2788005526","Ti-6Al-4V","minimum and maximum density of the build",99.85,null,null,null,"%","","","","","",false,"","results","Tensile Behaviour The mean and median sample densities were measured at 99.25% and 99.22% respectively while the minimum and maximum density of the build was measured at 98.78% and 99.85% respectively."],["oa:W2789893485","Ti-5Fe","relative density",94.0,null,null,null,"%","","as-microwaved-sintered","","","",false,"","results_discussion",""],["oa:W2790355360","Ti-5Al-5Mo-5V-3Cr","relative density",85.0,null,null,null,"%","","","","","",false,"","methods",""],["oa:W2790355360","Ti-5Al-5Mo-5V-3Cr","measured relative density",97.0,null,null,null,"%","","","","","",false,"","methods",""],["oa:W2790540529","Ti-5Al-2.5Fe","density",90.45,88.8,92.1,null,"%","","reactive induction sintered at 1250 °C, isothermal holding time 0’ to 15’","","","",false,"","results",""],["oa:W2790761961","Ti-6Al-4V","structural density",29.81,null,null,0.44,"%","","as-printed","","","",false,"out_of_range","results_discussion","The structural density of the scaffold was on average equal to 29.81 ± 0.44% and the strut porosity was on average equal to 1.25 ± 0.11%."],["oa:W2795205272","Ti-35.4Zr-28Nb","relative density",96.4,95.1,97.7,1.3,"%","","as-fabricated at 1500 °C","","Archimedes method","",false,"","abstract","The relative density of the alloy fabricated by the atomized powders at 1500 °C is only 83 ± 1.8%, while the relative density of the alloy fabricated by the ball-milled powders can rapidly reach at 96.4 ± 1.3% at 1500 °C."],["oa:W2795205272","Ti-35.4Zr-28Nb","relative density",83.0,81.2,84.8,1.8,"%","","as-fabricated at 1500 °C","","Archimedes method","",false,"","abstract","The relative density of the alloy fabricated by the atomized powders at 1500 °C is only 83 ± 1.8%, while the relative density of the alloy fabricated by the ball-milled powders can rapidly reach at 96.4 ± 1.3% at 1500 °C."],["oa:W2795205272","Ti-35.4Zr-28Nb","relative density",98.1,null,null,1.2,"%","","","","","",false,"","results_discussion","When the sintering temperature increases to 1550 °C, the relative density of the alloy reaches 98.1 ± 1.2%."],["oa:W2795205272","Ti-35.4Zr-28Nb","relative density",98.1,96.9,99.3,1.2,"%","","sintered at 1550 °C","","","",false,"","conclusions","After milling, the average particle sizes of powders was 15.2 μm, and when sintered at 1550 °C, the relative density reaches 98.1 ± 1.2%."],["oa:W2795205272","Ti-35.4Zr-28Nb","nearly fully dense",100.0,null,null,null,"%","","sintered at 1550 °C","","","",false,"","results_discussion","However, the alloy prepared by milled powder at 1500 °C has a few pores, while the alloy becomes nearly fully dense with no obvious pores when the sintering temperature increases to 1550 °C."],["oa:W2795205272","Ti-35.4Zr-28Nb","relative density",96.4,null,null,1.3,"%","","","","","",false,"","results_discussion","Compared to the samples fabricated by atomized powder, the relative density of the samples fabricated by milled powder at 1500 °C rapidly increases to 96.4 ± 1.3%."],["oa:W2795205272","Ti-35.4Zr-28Nb","close to full density",100.0,null,null,null,"%","","sintered at 1550 °C","","","",false,"","results_discussion","As shown by e,f, the porosity of alloy prepared by milled powder reduces significantly, while the alloy becomes close to full density when sintered at 1550 °C."],["oa:W2795205272","Ti-35.4Zr-28Nb","relative density",83.1,null,null,1.8,"%","","","","","",false,"","results_discussion","The relative density of the alloy sintered at 1500 °C is only 83.1 ± 1.8%."],["oa:W2795205272","Ti-35.4Zr-28Nb","relative density",98.1,96.9,99.3,1.2,"%","","as-fabricated at 1550 °C","","Archimedes method","",false,"","abstract","When the temperature was increased to 1550 °C, the alloy fabricated by ball-milled powders achieve full density (relative density is 98.1 ± 1.2%)."],["oa:W2796047443","TA6V + C","densité relative",99.2,null,null,null,"%","","SPS sintered at 700°C, 100 MPa","lamellar","","",false,"","conclusions",""],["oa:W2796047443","Ti-6Al-4V","densité relative",87.0,null,null,null,"%","","SPS frittage","","","",false,"","conclusions",""],["oa:W2796047443","TA6V-H","densité relative",95.0,null,null,null,"%","","SPS frittage","","","",false,"","conclusions",""],["oa:W2796047443","","densité relative",94.5,null,null,null,"%","","","","","",false,"","conclusions",""],["oa:W2808779919","Ti-6Al-4V","Relative density (%)",98.3,null,null,null,"%","","","","","",false,"","table","Ti–6Al–4V–5TiN\t4.393734\t4.47\t98.3\t1.7\t1000"],["oa:W2808779919","Ti-6Al-4V","Relative density (%)",98.6,null,null,null,"%","","","","","",false,"","table","Ti–6Al–4V Alloy\t4.369587\t4.43\t98.6\t1.4\t1000"],["oa:W2808779919","Ti-6Al-4V","Relative density (%)",96.2,null,null,null,"%","","","","","",false,"","table","Ti–6Al–4V–15TiN\t4.379732\t4.553\t96.2\t3.8\t1000"],["oa:W2808779919","Ti-6Al-4V","Relative density (%)",97.1,null,null,null,"%","","","","","",false,"","table","Ti–6Al–4V–10TiN\t4.380074\t4.511\t97.1\t2.9\t1000"],["oa:W2808985674","Ti-6Al-4V","Maximum relative density",99.5,null,null,null,"%","","as-built SLM","","","",false,"","conclusions","Maximum relative density of just below 99.5% was achieved for both materials.  The microstructure of the two materials differs greatly."],["oa:W2810921231","","sintered densities",91.5475,86.84,96.255,null,"%","","","","","",false,"","results_discussion",""],["oa:W2883864228","Ti-6Al-4V","density",97.15,94.49,99.81,null,"%","","as-built SLM","","","",false,"","results_discussion","The density ranged from 94.49% to 99.81% of the theoretical value, which indicated the presence of defects (a–f)."],["oa:W2883864228","Ti-6Al-4V","density",98.37,98.37,99.95,null,"%","","as-built SLM","","","",false,"","conclusions","Samples made using the small-diameter (50 µm) laser had densities that ranged from 94.49% to 99.81%, while those fabricated using the large-diameter laser (200 µm) laser had densities that ranged from 98.37% to 99.95%.A large number of balls and slag inclusions were spattered during the SLM process, which resulted in relatively rough surfaces for all of the samples."],["oa:W2883864228","Ti-6Al-4V","density",99.16,98.37,99.95,null,"%","","as-built SLM","","","",false,"","results_discussion","The density of the samples increased from 98.37–99.95% of the theoretical value as the scanning speed increased from 25 to 150 mm/s."],["oa:W2883864228","Ti-6Al-4V","density",97.22,94.49,99.95,null,"%","","as-built SLM","","","",false,"","results_discussion","The density of all of the samples made using both the small (50 μm) and large (200 μm) beam diameter ranged from 94.49% to 99.95% ( and )."],["oa:W2883864228","Ti-6Al-4V","density",99.81,null,null,null,"%","","as-built SLM","martensitic α'","","",false,"","results_discussion","The highest density of 99.81% occurred at 100 mm/s (d)."],["oa:W2883864228","Ti-6Al-4V","density",99.95,99.95,99.95,null,"%","","as-built SLM","","","",false,"","results_discussion","No over-melting zone was observed as the speed increased, and the maximum density occurred at a scanning speed of 50 mm/s (b)."],["oa:W2885465907","CP-Ti Grade 2","relative density",85.0,null,null,null,"%","","","","","",false,"","results_discussion",""],["oa:W2885465907","CP-Ti Grade 2","relative densities",75.2,null,null,null,"%","","","","","",false,"","results_discussion",""],["oa:W2885465907","CP-titanium","relative density",92.0,null,null,null,"%","","vacuum sintered at 1200°C for 2 hours","","","",false,"","abstract",""],["oa:W2885465907","CP-Ti Grade 2","Relative Density",99.5,99.5,99.5,null,"%","","wrought","","","",false,"","results_discussion",""],["oa:W2885465907","CP-Ti Grade 2","relative densities",98.8,null,null,null,"%","","post-deformation annealed 85 (type 2)","","","",false,"","results_discussion",""],["oa:W2885465907","CP-titanium","relative density",85.0,null,null,null,"%","","","","ASTM B962-13","",false,"","abstract",""],["oa:W2885465907","CP-Ti Grade 2","relative density",94.0,null,null,null,"%","","as-sintered 85","","","",false,"","results_discussion",""],["oa:W2885465907","stainless steel 316L","relative density",82.0,null,null,null,"%","","","","ASTM B962-13","",false,"","abstract",""],["oa:W2885465907","as-sintered 75 (Type 1)","Relative Density",88.0,88.0,88.0,null,"%","","as-sintered","","","",false,"","results_discussion",""],["oa:W2885465907","as-sintered 85 (Type 2)","Relative Density",95.0,95.0,95.0,null,"%","","as-sintered","","","",false,"","results_discussion",""],["oa:W2885465907","CP-Ti Grade 2","relative densities",84.1,null,null,null,"%","","","","","",false,"","results_discussion",""],["oa:W2885465907","CP-Ti Grade 2","relative densities",84.7,null,null,null,"%","","","","","",false,"","results_discussion",""],["oa:W2885465907","CP-Ti Grade 2","Relative Density",98.3,98.3,98.3,null,"%","","post-deformation annealed 75 (type 1)","","","",false,"","results_discussion",""],["oa:W2885465907","CP-Ti Grade 2","relative densities",98.3,null,null,null,"%","","post-deformation annealed 85 (type 1)","","","",false,"","results_discussion",""],["oa:W2885465907","CP-Ti Grade 2","Relative Density",98.8,98.8,98.8,null,"%","","post-deformation annealed 85 (type 2)","","","",false,"","results_discussion",""],["oa:W2885465907","CP-Ti Grade 2","relative density",85.0,85.0,85.0,null,"%","","","","","",false,"","conclusions",""],["oa:W2885465907","CP-Ti Grade 2","relative density",88.0,null,null,null,"%","","as-sintered 75","","","",false,"","results_discussion",""],["oa:W2885465907","CP-Ti Grade 2","relative density",85.0,null,null,null,"%","","","","","",false,"","results_discussion",""],["oa:W2885465907","CP-Ti Grade 2","Relative Density",99.5,99.5,99.5,null,"%","","wrought","","","",false,"","results_discussion",""],["oa:W2885584981","Ti-6Al-4V","relative density",98.5,null,null,null,"%","","PSC1000","equiaxed α","","",false,"","discussion",""],["oa:W2885584981","Ti-6Al-4V","relative density",99.0,null,null,null,"%","","PSC1000","equiaxed α","","",false,"","discussion",""],["oa:W2885584981","Ti-6Al-4V","relative density",99.5,null,null,null,"%","","PSC1000","equiaxed α","","",false,"","discussion",""],["oa:W2885584981","Ti-6Al-4V","relative density",98.0,null,null,null,"%","","deformed at 800°C","","","",false,"","abstract",""],["oa:W2885584981","Ti-6Al-4V","relative density",98.0,null,null,null,"%","","deformed at 1000°C","","","",false,"","abstract",""],["oa:W2885584981","Ti-6Al-4V","relative density",88.0,null,null,null,"%","","as-sintered","","","",false,"","abstract",""],["oa:W2885584981","Ti-6Al-4V","Relative Density",97.4,null,null,null,"%","600 °C","deformed at 600°C","","","",false,"","discussion",""],["oa:W2885584981","Ti-6Al-4V","relative density",98.0,null,null,null,"%","","","","","",false,"","discussion",""],["oa:W2885584981","Ti-6Al-4V","Relative Density",97.4,null,null,null,"%","700 °C","deformed at 700°C","","","",false,"","discussion",""],["oa:W2885584981","Ti-6Al-4V","relative density",99.5,null,null,null,"%","","PSC800","equiaxed α","","",false,"","discussion",""],["oa:W2885584981","Ti-6Al-4V","relative density",98.2,null,null,null,"%","","PSC800","equiaxed α","","",false,"","discussion",""],["oa:W2885584981","Ti-6Al-4V","relative density",99.5,null,null,null,"%","","PSC800","equiaxed α","","",false,"","discussion",""],["oa:W2885584981","Ti-6Al-4V","Relative Density",94.0,null,null,null,"%","800 °C","deformed at 800°C","","","",false,"","discussion",""],["oa:W2885584981","Ti-6Al-4V","relative density",88.0,null,null,null,"%","","as-sintered TRB","","","",false,"","results_discussion",""],["oa:W2885584981","Ti-6Al-4V","Relative Density",96.0,null,null,null,"%","900 °C","deformed at 900°C","","","",false,"","discussion",""],["oa:W2885584981","Ti-6Al-4V","density",88.0,null,null,null,"%","","as-sintered","","hardness testing","",false,"","results_discussion",""],["oa:W2885584981","Ti-6Al-4V","Relative Density",96.0,null,null,null,"%","1000 °C","deformed at 1000°C","","","",false,"","discussion",""],["oa:W2885584981","Ti-6Al-4V","Relative Density",97.5,null,null,null,"%","1100 °C","deformed at 1100°C","","","",false,"","discussion",""],["oa:W2885584981","Ti-6Al-4V","relative density",98.0,null,null,null,"%","","TMP","","","",false,"","conclusions",""],["oa:W2885584981","Ti-6Al-4V","Relative Density",88.0,null,null,null,"%","","as-sintered","","","",false,"","discussion",""],["oa:W2885584981","Ti-6Al-4V","relative density",88.0,null,null,null,"%","","as-sintered","","","",false,"","conclusions",""],["oa:W2885584981","Ti-6Al-4V","density",98.0,null,null,null,"%","","6 TMP processed","","three-point-bending","",false,"","discussion",""],["oa:W2892152091","Ti-6Al-4V","relative porosity",0.0,0.0,0.0,null,"","","as-built SLM","","","",false,"unit_missing","results_discussion","What is interesting to note here is that since the lattice properties follow the density, the smallest lattice of 3.6 mm (unit cell of 0.6 mm) was the strongest; the yield strength is shown in together with the actual relative porosity as measured by microCT."],["oa:W2897957257","Ti-6Al-4V","volume fraction",0.1418,null,null,0.0068,"","","","","","",false,"unit_missing","results","4 The volume fraction of the cylinder (designed to be 10%), was calculated from the 5 Archimedes balance measurements, as 14.18 ± 0.68%."],["oa:W2902381023","Ti-6Al-4V","relative density",99.0,null,null,null,"%","","bulk, as-built SLM","","Archimedes method","",false,"","methods","Using these conditions, the density of bulk Ti–6Al–4V was measured as 4.42 g/mm3 (relative density ≥99%) through the Archimedes method."],["oa:W2904451421","Ti-6Al-4V","density",95.0,95.0,100.0,null,"%","","as-built SLM","","","",false,"","methods",""],["oa:W2904890484","Ti","density",99.5,null,null,null,"%","","","","","",false,"","abstract","Density calculation by Archimedes’ principle revealed that Ti/GNSs composites with reasonable high density (more than 99.5% of theoretical density) were produced after sintering for 5 h."],["oa:W2910968201","Ti-5Al-5Mo-5V-3Cr","density",99.7,null,null,null,"%","","as-built SLM","","","",false,"","abstract",""],["oa:W2910968201","Ti-5Al-5Mo-5V-3Cr","relative density",0.9987,null,null,null,"","","","","Archimedes density analysis","",false,"unit_missing","methods",""],["oa:W2910968201","Ti-5Al-5Mo-5V-3Cr","relative density",0.9835,null,null,null,"","","","","Archimedes density analysis","",false,"unit_missing","methods",""],["oa:W2910968201","Ti-5Al-5Mo-5V-3Cr","relative density",0.9992,null,null,null,"","","","","Archimedes density analysis","",false,"unit_missing","methods",""],["oa:W2910968201","Ti-5Al-5Mo-5V-3Cr","relative density",0.995,null,null,null,"","","","","","",false,"unit_missing","methods",""],["oa:W2910968201","Ti-5Al-5Mo-5V-3Cr","relative density",0.9672,null,null,null,"","","","","Archimedes density analysis","",false,"unit_missing","methods",""],["oa:W2910968201","Ti-5Al-5Mo-5V-3Cr","relative density",0.998,null,null,null,"","","","","Archimedes density analysis","",false,"unit_missing","methods",""],["oa:W2910968201","Ti-5Al-5Mo-5V-3Cr","density",99.94,null,null,null,"%","","as-built SLM","","","",false,"","methods",""],["oa:W2910968201","Ti-5Al-5Mo-5V-3Cr","relative density",0.9681,null,null,null,"","","","","Archimedes density analysis","",false,"unit_missing","methods",""],["oa:W2910968201","Ti-5Al-5Mo-5V-3Cr","relative density",0.9101,null,null,null,"","","","","Archimedes density analysis","",false,"unit_missing","methods",""],["oa:W2910968201","Ti-5Al-5Mo-5V-3Cr","relative density",0.9353,null,null,null,"","","","","Archimedes density analysis","",false,"unit_missing","methods",""],["oa:W2910968201","Ti-5Al-5Mo-5V-3Cr","relative density",0.9514,null,null,null,"","","","","Archimedes density analysis","",false,"unit_missing","methods",""],["oa:W2910968201","Ti-5Al-5Mo-5V-3Cr","density",99.74,null,null,null,"%","","as-built SLM","","","",false,"","methods",""],["oa:W2910968201","Ti-5Al-5Mo-5V-3Cr","relative density",0.995,null,null,null,"","","","","Archimedes density analysis","",false,"unit_missing","methods",""],["oa:W2910968201","Ti-5Al-5Mo-5V-3Cr","best density",99.94,null,null,null,"%","","as-built SLM","","","",false,"","abstract",""],["oa:W2916830841","Ti-6Al-4V","relative density",99.98,null,null,null,"%","","HT 1030°C","","","",false,"","results_discussion",""],["oa:W2916830841","Ti-6Al-4V","density",99.99,null,null,null,"%","","as-built","","","",false,"","conclusions",""],["oa:W2916830841","Ti-6Al-4V","relative density",99.99,null,null,null,"%","","HT-920°C","","","",false,"","results_discussion",""],["oa:W2920855979","Ti-6Al-4V","relative density",1.0,null,null,null,"","","EBM-H","","Otsu method","",false,"unit_missing","methods","The relative density of the specimens were quantified by employing the Otsu method25 to segment the data into ‘solid’ and ‘void’ in MATLAB."],["oa:W2920855979","Ti-6Al-4V","relative density",0.998,null,null,null,"","","EBS-H","","Otsu method","",false,"unit_missing","methods","The relative density of the specimens were quantified by employing the Otsu method25 to segment the data into ‘solid’ and ‘void’ in MATLAB."],["oa:W2920855979","Ti-6Al-4V","relative density",0.9931,null,null,null,"","","EBM","","Otsu method","",false,"unit_missing","methods","The relative density of the specimens were quantified by employing the Otsu method25 to segment the data into ‘solid’ and ‘void’ in MATLAB."],["oa:W2924759587","","up to 93% of the relative density happens before isolation of the pores",93.0,null,null,null,"%","","","","","",false,"","results_discussion","Most of the deformation and densification of the powders occurs during this intermediate phase of the process; it has been reported that up to 93% of the relative density happens before isolation of the pores during a sintering cycle [29]."],["oa:W2928260988","","relative density",99.7,99.5,99.9,null,"%","","","","","",false,"","results_discussion","Relative density of specimens with single pores on the top surface is ranged from 99.5% to 99.90%."],["oa:W2928260988","","relative density",91.455,88.81,94.1,null,"%","","","","","",false,"","results_discussion","Specimens with an orange peel surface had a low relative density (between 88.81 and 94.1%)."],["oa:W2928260988","","relative densities",99.98,99.98,88.81,null,"%","","","","","",false,"","results_discussion","20) and 11.18% (10 J/mm3, no."],["oa:W2928260988","","density",91.455,88.81,94.1,null,"%","","","","","",false,"","results_discussion","For the energy of 10 J/mm3, the density was between 88.81 and 94.1%."],["oa:W2928260988","","densities",99.99,99.99,null,null,"%","","","","","",false,"","results_discussion","Supplying energy of above 40 J/mm3 and reducing speed to less than 4680 mm/s produced densities in excess of 99.99% ()."],["oa:W2928260988","","relative density",99.9,99.9,99.9,null,"%","","","","","",false,"","conclusions","The highest quality specimens with relative density in excess of 99.9% and flat surfaces are obtained with energy density of 30 J/mm3, regardless of the corresponding cathode current and scanning speed settings."],["oa:W2928260988","","relative density",99.9,null,null,null,"%","","as-built EBM","","","",false,"","abstract","Best results were obtained for the energy of 30 J/mm3: flat top surface and relative density in excess of 99.9%."],["oa:W2928260988","","density",99.5,99.5,null,null,"%","","","","","",false,"","results_discussion","For energy of above 20 J/mm3 and scanning speed below 5700 mm/s, the density of the specimens was over 99.5% ()."],["oa:W2931453128","Ti-6Al-4V","relative density",0.32,null,null,null,"","","as-built SLM","","","",false,"unit_missing","methods","Unit cells considered for scaffold designs, where (a) shows the design UCA with a relative density of 0.36 (휑=63.63%), (b) shows UCB with a relative density 0.43 (휑=56.85%) and (c) shows design UCC with a relative density of and 0.32 (휑=67.99%)."],["oa:W2931453128","Ti-6Al-4V","relative density",0.43,null,null,null,"","","as-built SLM","","","",false,"unit_missing","methods","Unit cells considered for scaffold designs, where (a) shows the design UCA with a relative density of 0.36 (휑=63.63%), (b) shows UCB with a relative density 0.43 (휑=56.85%) and (c) shows design UCC with a relative density of and 0.32 (휑=67.99%)."],["oa:W2931453128","Ti-6Al-4V","ρrd",0.36,null,null,null,"","","","","","",false,"unit_missing","discussion","The highest difference was exhibited when UCA was morphed into SDA (푈퐶퐴 휌푟푑 ⇒푆퐷퐴) where 휌푟푑 changed from 0.36 to 0.26, a difference of 32%."],["oa:W2931453128","Ti-6Al-4V","low relative densities (~10–20%)",15.0,10.0,20.0,null,"%","","","","","",false,"out_of_range","results","While stress fluctuation in the plateau region is a typical characteristic of brittle cellular materials [63] lattices with low relative densities (~10–20%) can be deformed up to relatively large strains (~70–80%) before densification occurs [64]."],["oa:W2931453128","Ti-6Al-4V","Relative density (휌푟푑)",0.36,null,null,null,"","","","","","",false,"unit_missing","results","Property Unit Cell Scaffold Design UCA UCB UCC SDA SDB SDC Density (휌푑) Kg/m3 1611.37 1911.65 1417.87 1158.65 1982.10 1748.71 Relative density (휌푟푑) 0.36 0.43 0.32 0.26 0.45 0.39 Porosity (휑) % 63.63 56.85 67.99 73.85 55.26 60.53 Young’s Modulus (퐸푡ℎ푟) Gpa 13.87 19.52 10.74 7.17 20.98 16.33 Comparing the results, it can be seen that the theoretical stiffness is primarily influenced by the porosity of the lattice geometry."],["oa:W2931453128","Ti-6Al-4V","ρrd",0.9998,null,null,null,"","","","","","",false,"unit_missing","discussion","The lowest variation was for 푈퐶퐵 휌푟푑 ⇒푆퐷퐵 at 5% followed by 푈퐶퐶 휌푟푑 ⇒푆퐷퐶 at 20%."],["oa:W2931453128","Ti-6Al-4V","relative density",0.36,null,null,null,"","","as-built SLM","","","",false,"unit_missing","methods","To satisfy the bone growth requirements, all the three lattices have been designed to have a volumetric porosity (휑) greater than 50%, resulting in a measured relative density (휌푟푢푐) of 0.36, 0.43 and 0.32 for UCA, UCB and UCC respectively."],["oa:W2931453128","Ti-6Al-4V","relative density",0.26,null,null,null,"","","","","","",false,"unit_missing","methods","Morphological Scaffold designs considered where (a) shows design SDA with a relative density of 0.26, (b) shows design SDB with a relative density of 0.45 and (c) shows SDC with a relative density of 0.39."],["oa:W2931453128","Ti-6Al-4V","relative density",0.45,null,null,null,"","","","","","",false,"unit_missing","methods","Morphological Scaffold designs considered where (a) shows design SDA with a relative density of 0.26, (b) shows design SDB with a relative density of 0.45 and (c) shows SDC with a relative density of 0.39."],["oa:W2931453128","Ti-6Al-4V","relative density",
