Repository: akhtar07/tisci-explorer

# TiSci Explorer

A read-only, static explorer for **TiSci**, an autonomous research agent for titanium alloys. TiSci reads the
titanium-alloy literature, builds a knowledge graph and a table of measured values, proposes hypotheses where the
graph has gaps, and tests them with DFT (MACE / VASP) and the ICME-lite multiscale chain.

**Live site:** https://akhtar07.github.io/tisci-explorer/

The site has seven sections:

| Section | What it shows |
|---|---|
| Overview | Corpus → graph → facts → hypotheses → verdicts, with the snapshot's counts |
| Worked example | One full loop for W in α-Ti: graph path, hypothesis, novelty check, DFT test, verdict, follow-up, DAMASK |

File: data/facts/surface_roughness.json (part 4 of 35)
profilometry","",false,"unit_mismatch","methods",""],["oa:W2003004619","Ti-6Al-4V","Ra",10.4,null,null,null,"ȝm","","","","","",false,"unit_mismatch","discussion",""],["oa:W2003004619","Ti-6Al-4V","Ra",8.6,null,null,null,"µm","","","","Talysurf 5 System profile meter","",false,"","abstract",""],["oa:W2003004619","Ti-6Al-4V","Ra",2.0,null,null,null,"µm","","","","Talysurf 5 System profile meter","",false,"","abstract",""],["oa:W2003004619","Ti-6Al-4V","Ra",1.0,null,null,null,"ȝm","","as-built SLM","","surface profilometry","",false,"unit_mismatch","results",""],["oa:W2003004619","","Ra",5.1,null,null,null,"ȝm","","","","","",false,"unit_mismatch","discussion",""],["oa:W2003004619","Ti-6Al-4V","Ra",5.1,null,null,null,"ȝm","","as-built SLM","","surface profilometry","",false,"unit_mismatch","results",""],["oa:W2003004619","Ti-6Al-4V","Ra",2.7,null,null,null,"ȝm","","as-built SLM","","surface profilometry","",false,"unit_mismatch","results",""],["oa:W2003004619","Ti-6Al-4V","Ra",1.0,null,null,null,"ȝm","","as-built SLM","","surface profilometry","",false,"unit_mismatch","results",""],["oa:W2003004619","Ti-6Al-4V","Ra",7.5,null,null,null,"ȝm","","as-built SLM","","surface profilometry","",false,"unit_mismatch","results",""],["oa:W2003004619","Ti-6Al-4V","Ra",1.4,null,null,null,"ȝm","","","","","",false,"unit_mismatch","discussion",""],["oa:W2003004619","Ti-6Al-4V","Ra",5.0,null,null,null,"ȝm","","","","","",false,"unit_mismatch","discussion",""],["oa:W2003004619","CPTi","Ra",10.0,null,null,null,"ȝm","","","","","",false,"unit_mismatch","discussion",""],["oa:W2003004619","Ti-6Al-4V","Ra",10.0,null,null,null,"ȝm","","","","","",false,"unit_mismatch","discussion",""],["oa:W2003004619","","Ra",8.6,null,null,null,"ȝm","","","","","",false,"unit_mismatch","discussion",""],["oa:W2003004619","Ti-6Al-4V","Ra",2.0,null,null,null,"ȝm","","as-built SLM","","surface profilometry","",false,"unit_mismatch","results",""],["oa:W2003004619","Ti-6Al-4V","Ra",1.8,null,null,null,"ȝm","","laser processed with SiC powder","","","",false,"unit_mismatch","discussion",""],["oa:W2003004619","Ti-6Al-4V","Ra",7.0,null,null,null,"ȝm","","laser nitrided with nitriding + powder placement","","","",false,"unit_mismatch","discussion",""],["oa:W2003004619","","Ra",8.6,null,null,null,"µm","","","","","",false,"","conclusions",""],["oa:W2003004619","","Ra",2.0,null,null,null,"µm","","","","","",false,"","conclusions",""],["oa:W2003004619","","Ra",2.0,null,null,null,"ȝm","","","","","",false,"unit_mismatch","discussion",""],["oa:W2003004619","Ti-6Al-4V","Ra",3.6,null,null,null,"ȝm","","","","","",false,"unit_mismatch","discussion",""],["oa:W2003004619","CP-Ti Grade 2","Ra",3.6,null,null,null,"ȝm","","remelted","","","",false,"unit_mismatch","discussion",""],["oa:W2003164620","Ti-6Al-4V","Ra values",0.03,null,null,null,"µm","","","","","",false,"","results",""],["oa:W2003164620","Ti-6Al-4V","Ra values",0.08,null,null,null,"µm","","","","","",false,"","results",""],["oa:W2003164620","Ti-6Al-4V","Ra values",0.05,null,null,null,"µm","","","","","",false,"","results",""],["oa:W2003164620","Ti-6Al-4V","Ra",0.11,null,null,null,"µm","","","","","",false,"","results",""],["oa:W2005558984","","yüzey pürüzlülüğü",0.85,null,null,null,"µm","","","","","",false,"","conclusions",""],["oa:W2005558984","","yüzey pürüzlülüğü",1.6,null,null,null,"µm","","","","","",false,"","conclusions",""],["oa:W2005558984","","kaplamanın atmasından dolayı",1.63,null,null,null,"µm","","","","","",false,"","conclusions",""],["oa:W2005558984","Ti-6Al-4V","yüzey pürüzlülüğü",3.91,null,null,null,"µm","","","","Veeco Dectac 6M profilometre","",false,"","conclusions",""],["oa:W2005558984","Ti-6Al-4V","yüzey pürüzlülüğü",2.8,null,null,null,"µm","","","","Veeco Dectac 6M profilometre","",false,"","conclusions",""],["oa:W2012221317","Ti-6Al-4V","average roughness",0.56,null,null,0.1,"pm","","as grit blasted","","","",false,"unit_mismatch","results","Roughness characterisation The measured average roughness of the grit blasted alloy was 0.56 ± 0.1 pm."],["oa:W2012221317","Ti-6Al-4V","average roughness",2.06,1.39,2.73,null,"pm","","laser treated","","","",false,"unit_mismatch","results","The laser surface processing subsequently produced average roughness values between 1.39 pm and 2.73 pm."],["oa:W2012448991","CP-Ti Grade 2","surface roughness",6.56,null,null,1.48,"µm","","","","Perthometer S8P","",false,"","results_discussion","Pulse duration [µs] 50 100 pulse currency [A] 100 300 500 100 300 500 sample code A B C D E F mass loss of anode [mg] 3.1 3.0 3.5 4.0 4.8 4.9 mass gain of cathode [mg] 2.7 1.8 1.5 2.1 1.5 0.8 mass transfer coe cient 0.87 0.6 0.43 0.52 0.31 0.16 surface roughness [Ra, µm] 4.93 ± 1.33 6.56 ± 1.48 7.63 ± 2.52 6.01 ± 1.58 7.85 ± 1.14 8.21 ± 1.35 coating thickness [µm] 15.83 ± 0.79 16.67 ± 1.02 17.31 ± 0.64 21.28 ± 3.29 25.00 ± 2.52 24.36 ± 2.69 In Table it was noticed that the mass loss of anode inc"],["oa:W2012448991","CP-Ti Grade 2","surface roughness",8.21,null,null,1.35,"µm","","","","Perthometer S8P","",false,"","results_discussion","Pulse duration [µs] 50 100 pulse currency [A] 100 300 500 100 300 500 sample code A B C D E F mass loss of anode [mg] 3.1 3.0 3.5 4.0 4.8 4.9 mass gain of cathode [mg] 2.7 1.8 1.5 2.1 1.5 0.8 mass transfer coe cient 0.87 0.6 0.43 0.52 0.31 0.16 surface roughness [Ra, µm] 4.93 ± 1.33 6.56 ± 1.48 7.63 ± 2.52 6.01 ± 1.58 7.85 ± 1.14 8.21 ± 1.35 coating thickness [µm] 15.83 ± 0.79 16.67 ± 1.02 17.31 ± 0.64 21.28 ± 3.29 25.00 ± 2.52 24.36 ± 2.69 In Table it was noticed that the mass loss of anode inc"],["oa:W2012448991","CP-Ti Grade 2","surface roughness",6.01,null,null,1.58,"µm","","","","Perthometer S8P","",false,"","results_discussion","Pulse duration [µs] 50 100 pulse currency [A] 100 300 500 100 300 500 sample code A B C D E F mass loss of anode [mg] 3.1 3.0 3.5 4.0 4.8 4.9 mass gain of cathode [mg] 2.7 1.8 1.5 2.1 1.5 0.8 mass transfer coe cient 0.87 0.6 0.43 0.52 0.31 0.16 surface roughness [Ra, µm] 4.93 ± 1.33 6.56 ± 1.48 7.63 ± 2.52 6.01 ± 1.58 7.85 ± 1.14 8.21 ± 1.35 coating thickness [µm] 15.83 ± 0.79 16.67 ± 1.02 17.31 ± 0.64 21.28 ± 3.29 25.00 ± 2.52 24.36 ± 2.69 In Table it was noticed that the mass loss of anode inc"],["oa:W2012448991","CP-Ti Grade 2","surface roughness",7.63,null,null,2.52,"µm","","","","Perthometer S8P","",false,"","results_discussion","Pulse duration [µs] 50 100 pulse currency [A] 100 300 500 100 300 500 sample code A B C D E F mass loss of anode [mg] 3.1 3.0 3.5 4.0 4.8 4.9 mass gain of cathode [mg] 2.7 1.8 1.5 2.1 1.5 0.8 mass transfer coe cient 0.87 0.6 0.43 0.52 0.31 0.16 surface roughness [Ra, µm] 4.93 ± 1.33 6.56 ± 1.48 7.63 ± 2.52 6.01 ± 1.58 7.85 ± 1.14 8.21 ± 1.35 coating thickness [µm] 15.83 ± 0.79 16.67 ± 1.02 17.31 ± 0.64 21.28 ± 3.29 25.00 ± 2.52 24.36 ± 2.69 In Table it was noticed that the mass loss of anode inc"],["oa:W2012448991","CP-Ti Grade 2","surface roughness",4.93,null,null,1.33,"µm","","","","Perthometer S8P","",false,"","results_discussion","Pulse duration [µs] 50 100 pulse currency [A] 100 300 500 100 300 500 sample code A B C D E F mass loss of anode [mg] 3.1 3.0 3.5 4.0 4.8 4.9 mass gain of cathode [mg] 2.7 1.8 1.5 2.1 1.5 0.8 mass transfer coe cient 0.87 0.6 0.43 0.52 0.31 0.16 surface roughness [Ra, µm] 4.93 ± 1.33 6.56 ± 1.48 7.63 ± 2.52 6.01 ± 1.58 7.85 ± 1.14 8.21 ± 1.35 coating thickness [µm] 15.83 ± 0.79 16.67 ± 1.02 17.31 ± 0.64 21.28 ± 3.29 25.00 ± 2.52 24.36 ± 2.69 In Table it was noticed that the mass loss of anode inc"],["oa:W2012448991","CP-Ti Grade 2","surface roughness",7.85,null,null,1.14,"µm","","","","Perthometer S8P","",false,"","results_discussion","Pulse duration [µs] 50 100 pulse currency [A] 100 300 500 100 300 500 sample code A B C D E F mass loss of anode [mg] 3.1 3.0 3.5 4.0 4.8 4.9 mass gain of cathode [mg] 2.7 1.8 1.5 2.1 1.5 0.8 mass transfer coe cient 0.87 0.6 0.43 0.52 0.31 0.16 surface roughness [Ra, µm] 4.93 ± 1.33 6.56 ± 1.48 7.63 ± 2.52 6.01 ± 1.58 7.85 ± 1.14 8.21 ± 1.35 coating thickness [µm] 15.83 ± 0.79 16.67 ± 1.02 17.31 ± 0.64 21.28 ± 3.29 25.00 ± 2.52 24.36 ± 2.69 In Table it was noticed that the mass loss of anode inc"],["oa:W2014221962","Ti-10V-2Fe-3Al","Ra",2.0,null,null,null,"µm","","","","","",false,"","methods",""],["oa:W2014221962","Ti-10V-2Fe-3Al","Ra",0.5,null,null,null,"µm","","","","","",false,"","methods",""],["oa:W2014221962","Ti-10V-2Fe-3Al","Ra",0.4,null,null,null,"µm","","","","","",false,"","methods",""],["oa:W2015888867","CP-Ti Grade 2","width",0.095,0.08,0.11,null,"µm","","ECAP-modified","","","",false,"","methods","The machined surfaces of the as-received and ECAP-modified screws were characterised by a dense array of circumferential grooves, each having a width in the range of 80–110 nm."],["oa:W2018407870","Ti-6Al-4V","surface roughness",0.07,null,null,null,"µm","","500 °C/1h","","","",false,"","methods",""],["oa:W2018407870","Ti-6Al-4V","surface roughness",0.06,null,null,null,"µm","","700 °C/1h","","","",false,"","methods",""],["oa:W2018407870","Ti-6Al-4V","surface roughness",0.02,null,null,null,"µm","","as-received","","AFM","",false,"","results",""],["oa:W2018407870","Ti-6Al-4V","surface roughness",0.05,null,null,null,"µm","","as-received","","","",false,"","methods",""],["oa:W2031268505","","TiO2 coating thickness",6.3,null,null,null,"µm","","","","","",false,"unit_suspect","discussion","The results of Sugita et al. demonstrated that modulating the surface chemistry and morphology with a super-thin TiO2 coating (6.3 nm in thickness) enhances cell adhesion, gene expression, and ALP activity [42]."],["oa:W2031268505","","surface roughness",1.0,null,null,null,"","","","","","",false,"unit_missing","discussion","The surface roughness increased when the metal was treated for 5 min with OP, but then decreased in the 10 and 30 min treatments."],["oa:W2031268505","CP-Ti Grade 2","RMS roughness",1.35,null,null,0.1,"µm","","","","","",false,"unit_suspect","results","The RMS roughness of the CP-Ti sample in the control, OPT(5), OPT(10), and OPT(30) groups are 1.35 (±0.10), 1.56 (±0.12), 1.22 (±0.10) and 1.10 (±0.15) nm, respectively."],["oa:W2031268505","CP-Ti Grade 2","RMS roughness",1.1,null,null,0.15,"µm","","OPT(30)","","","",false,"unit_suspect","results","The RMS roughness of the CP-Ti sample in the control, OPT(5), OPT(10), and OPT(30) groups are 1.35 (±0.10), 1.56 (±0.12), 1.22 (±0.10) and 1.10 (±0.15) nm, respectively."],["oa:W2031268505","sputtered Ti","RMS roughness",6.14,null,null,0.15,"µm","","OPT(30)","","","",false,"unit_suspect","results","The RMS roughness of sputtered Ti on the control, OPT(5), OPT(10), and OPT(30) groups was 6.29 (±0.14), 6.79 (±0.15), 6.29 (±0.25) and 6.14 (±015) nm, respectively."],["oa:W2031268505","sputtered Ti","RMS roughness",6.29,null,null,0.25,"µm","","OPT(10)","","","",false,"unit_suspect","results","The RMS roughness of sputtered Ti on the control, OPT(5), OPT(10), and OPT(30) groups was 6.29 (±0.14), 6.79 (±0.15), 6.29 (±0.25) and 6.14 (±015) nm, respectively."],["oa:W2031268505","Ti-6Al-4V","RMS roughness",1.21,null,null,0.12,"µm","","","","","",false,"unit_suspect","results","For the Ti6Al4V group, the roughness was 1.21 (±0.12), 1.49 (±0.15), 1.07 (±0.16) and 0.91 (±0.27) nm in the control, OPT(5), OPT(10), and OPT(30) groups, respectively."],["oa:W2031268505","","roughness threshold",0.09,0.08,0.1,null,"µm","","","","","",false,"","discussion","Ponsonnet et al. pointed out that the roughness threshold to provide better surface for cell growth might be between 80 to 100 nm [35]."],["oa:W2031268505","sputtered Ti","RMS roughness",6.79,null,null,0.15,"µm","","OPT(5)","","","",false,"unit_suspect","results","The RMS roughness of sputtered Ti on the control, OPT(5), OPT(10), and OPT(30) groups was 6.29 (±0.14), 6.79 (±0.15), 6.29 (±0.25) and 6.14 (±015) nm, respectively."],["oa:W2031268505","CP-Ti Grade 2","RMS roughness",1.22,null,null,0.1,"µm","","OPT(10)","","","",false,"unit_suspect","results","The RMS roughness of the CP-Ti sample in the control, OPT(5), OPT(10), and OPT(30) groups are 1.35 (±0.10), 1.56 (±0.12), 1.22 (±0.10) and 1.10 (±0.15) nm, respectively."],["oa:W2031268505","CP-Ti Grade 2","RMS roughness",1.56,null,null,0.12,"µm","","OPT(5)","","","",false,"unit_suspect","results","The RMS roughness of the CP-Ti sample in the control, OPT(5), OPT(10), and OPT(30) groups are 1.35 (±0.10), 1.56 (±0.12), 1.22 (±0.10) and 1.10 (±0.15) nm, respectively."],["oa:W2031268505","","surface roughness",0.0115,0.002,0.021,null,"µm","","","","","",false,"","discussion","According to Cai et al., the surface roughness does not influence the osteoblast proliferation and cell viability in the range of 2 to 21 nm [40]."],["oa:W2031268505","sputtered Ti","RMS roughness",6.29,null,null,0.14,"µm","","","","","",false,"unit_suspect","results","The RMS roughness of sputtered Ti on the control, OPT(5), OPT(10), and OPT(30) groups was 6.29 (±0.14), 6.79 (±0.15), 6.29 (±0.25) and 6.14 (±015) nm, respectively."],["oa:W2031268505","Ti-6Al-4V","RMS roughness",0.91,null,null,0.27,"µm","","OPT(30)","","","",false,"unit_suspect","results","For the Ti6Al4V group, the roughness was 1.21 (±0.12), 1.49 (±0.15), 1.07 (±0.16) and 0.91 (±0.27) nm in the control, OPT(5), OPT(10), and OPT(30) groups, respectively."],["oa:W2031268505","Ti-6Al-4V","RMS roughness",1.49,null,null,0.15,"µm","","OPT(5)","","","",false,"unit_suspect","results","For the Ti6Al4V group, the roughness was 1.21 (±0.12), 1.49 (±0.15), 1.07 (±0.16) and 0.91 (±0.27) nm in the control, OPT(5), OPT(10), and OPT(30) groups, respectively."],["oa:W2031268505","Ti-6Al-4V","RMS roughness",1.07,null,null,0.16,"µm","","OPT(10)","","","",false,"unit_suspect","results","For the Ti6Al4V group, the roughness was 1.21 (±0.12), 1.49 (±0.15), 1.07 (±0.16) and 0.91 (±0.27) nm in the control, OPT(5), OPT(10), and OPT(30) groups, respectively."],["oa:W2031268505","","surface roughness",1.0,null,null,null,"","","","","","",false,"unit_missing","discussion","The OPT(5) surface showed the greatest roughness and also the highest cell survival rate."],["oa:W2036557143","Ti-6%Al-4%V ELI","Thickness of passive film",0.1,null,null,null,"µm","","","","XPS","",false,"","results_discussion",""],["oa:W2036557143","Ti-6%Al-4%V ELI","Thickness of oxide film",0.1,null,null,null,"µm","","","","Ar+ sputtering","",false,"","results_discussion",""],["oa:W2037532532","Ti-29Nb-13Ta-4.6Zr","surface roughness",1.29,null,null,null,"µm","","solution treated","","","",false,"unit_suspect","methods",""],["oa:W2037532532","Ti-29Nb-13Ta-4.6Zr","surface roughness",10.0,null,null,null,"µm","","solution treated","","","",false,"","methods",""],["oa:W2042276560","cpTi","Roughness",6.6,null,null,0.7,"µm","","Ar Plasma","","AFM","",false,"unit_suspect","results","Finally, the Ar Plasma samples revealed the thinnest TiO2 layer (6.6±0.7 nm)."],["oa:W2045168235","CP-Ti Grade 2","Ra = 8.6 µm",8.6,null,null,null,"µm","","","","","",false,"","results_discussion",""],["oa:W2045168235","CP-Ti Grade 2","estimated using Alicona InfiniteFocus optical device",45.0,null,null,null,"µm","","","","","",false,"","results_discussion",""],["oa:W2045168235","CP-Ti Grade 2","ten-point mean roughness",45.0,null,null,null,"µm","","","","Alicona InfiniteFocus microscope","",false,"","results_discussion",""],["oa:W2046510522","Ti-6Al-4V","surface finish",0.89,null,null,null,"µm","","","","","",false,"","results_discussion","Figure 15 shows the surface generated with a better surface finish of 0.89 µm under MQL condition with cutting speed of 150 m/min, feed of 0.15 mm/rev, nose radius of 0.4 mm and depth of cut of Figure 12."],["oa:W2046510522","Ti-6Al-4V","surface roughness",2.65,null,null,null,"µm","","","","","",false,"","results_discussion","The surface roughness measured under flood lubrication with cutting speed of 150 m/min, feed of 0.35 mm/rev, nose radius of 0.6 mm and depth of cut of 0.25 mm is 2.65 µm as shown in Figure 14.This is because of high feed rate and high nose radius."],["oa:W2046510522","Ti-6Al-4V","surface roughness",3.25,null,null,null,"µm","","","","","",false,"","results_discussion","Figure 13 depicts the surface generated under dry mode with cutting speed of 50 m/min, feed of 0.35 mm/rev, nose radius of 0.4 mm and depth of cut of 0.25 mm and the recorded surface roughness of 3.25 µm."],["oa:W2046510522","Ti-6Al-4V","Surface roughness",0.81,null,null,null,"µm","","","","","",false,"","results_discussion","Response Optimal process parameter setting Optimal value Lubricating mode Cutting speed (m/min) Feed (mm/rev) Nose Radius(mm) Depth of Cut (mm) Surface roughness MQL 150 0.15 0.6 0.25 0.81 µm Surface hardness Dry 150 0.15 0.6 0.75 349 Hv"],["oa:W2047926153","Ti555–3","Ra surface roughness",0.57,null,null,null,"µm","","","","","",false,"","conclusions",""],["oa:W2047926153","Ti555-3","Ra",0.57,null,null,null,"µm","","","","","",false,"","methods",""],["oa:W2047926153","Ti555-3","Rt",2.95,null,null,null,"µm","","","","","",false,"","methods",""],["oa:W2047926153","Ti555–3","Ra",0.57,null,null,null,"µm","","","","Hommel Tester T500®","",false,"","methods",""],["oa:W2047926153","Ti555–3","Rt",2.95,null,null,null,"µm","","","","Hommel Tester T500®","",false,"","methods",""],["oa:W2047926153","Ti555-3","Ra surface roughness parameter",0.57,null,null,null,"µm","","","","","",false,"","conclusions",""],["oa:W2048873256","Ti-6Al-4V","surface roughness",0.0,null,null,null,"","25 °C","","","optical surface profiler","",false,"unit_missing","methods","TABLE II Test parameters. erodent type garnet erodent size 120 mesh (90\u0015125 µm) particle impingement angle 15◦, 30◦, 45◦, 60◦, 75◦, 90◦ acceleration/blast gun pressure 1.5 bar, 3 bar, 4 bar impingement particle velocity 33, 50, 75 ms−1 test temperature 25 ◦C nozzle diameter 5 mm nozzle length 50 mm The surface roughness of eroded Ti6Al4V samples were examined by using a optical surface pro lometer (Bruker ContourGT InMotion) and in uences of the solid particle erosion test parameters on the surf"],["oa:W2048873256","Ti-6Al-4V","surface roughness maps",0.0,null,null,null,"","","","","optical surface profiler","",false,"unit_missing","results_discussion","In Fig. 3 the surface roughness maps and 3D surface morphologies of the samples depending on the particle impingement angle and velocity are given."],["oa:W2048873256","Ti-6Al-4V","arithmetic surface roughness values",0.0,null,null,null,"","","","","","",false,"unit_missing","results_discussion","In Fig. 2, the erosion rates (Fig. 2a) and arithmetic surface roughness values (Fig. 2b) of the Ti6Al4V alloy depending on the particle impingement angle and velocity are given."],["oa:W2050687220","CP-Ti Grade 2","Ra",0.1,null,null,null,"µm","","","","","",false,"","results_discussion","In such case, the roughness parameter Ra for the titanium oxide surface was about 0.1 µm, laying within the nano and micro scale."],["oa:W2056067917","Ti-44Al-4Nb-4Zr-1B-0.2Si","Ra",1.51,null,null,0.11,"µm","","as-HIPped","near lamellar","Ambios XP-2 profilometer","",false,"","methods",""],["oa:W2056067917","gamma titanium aluminides","Ra value",0.333,null,null,null,"","","","","","",false,"unit_missing","results",""],["oa:W2056067917","Ti-44Al-4Nb-4Zr-1B-0.2Si","Ra",0.32,null,null,0.04,"µm","","as-HIPped","near lamellar","Ambios XP-2 profilometer","",false,"","methods",""],["oa:W2056067917","Ti-44Al-4Nb-4Zr-1B-0.2Si","Ra",4.6,null,null,0.13,"µm","","as-HIPped","near lamellar","Ambios XP-2 profilometer","",false,"","methods",""],["oa:W2056067917","Ti-44Al-4Nb-4Zr-1B-0.2Si","Ra",5.22,null,null,0.1,"µm","","as-HIPped","near lamellar","Ambios XP-2 profilometer","",false,"","methods",""],["oa:W2056067917","Ti-44Al-4Nb-4Zr-1B-0.2Si","Ra",0.2,null,null,0.03,"µm","","as-HIPped","near lamellar","Ambios XP-2 profilometer","",false,"","methods",""],["oa:W2056067917","gamma titanium aluminides","Ra value",0.2,null,null,null,"","","","","","",false,"unit_missing","results",""],["oa:W2056067917","Ti-44Al-4Nb-4Zr-1B-0.2Si","Ra",1.55,null,null,0.11,"µm","","as-HIPped","near lamellar","Ambios XP-2 profilometer","",false,"","methods",""],["oa:W2059581426","Ti-6Al-4V","Ra value",0.12,null,null,null,"µm","","TPO 700°C/4h","","","",false,"","results_discussion",""],["oa:W2059581426","Ti-6Al-4V","Ra value",0.06,null,null,null,"µm","","TO 700°C/8h","","","",false,"","results_discussion",""],["oa:W2060104902","Ti-6Al-4V","Ram (µm)",3.77,null,null,null,"µm","","","","","",false,"","methods",""],["oa:W2060104902","Ti-6Al-4V","Ram (µm)",0.95,null,null,null,"µm","","","","","",false,"","methods",""],["oa:W2060104902","Ti-6Al-4V","Ram (µm)",0.863,null,null,null,"µm","","","","","",false,"","methods",""],["oa:W2060104902","Ti-6Al-4V","Ram (µm)",1.183,null,null,null,"µm","","","","","",false,"","methods",""],["oa:W2060104902","Ti-6Al-4V","Ram (µm)",2.493,null,null,null,"µm","","","","","",false,"","methods",""],["oa:W2060880455","Ti-6Al-4V","SR",1.93,null,null,null,"µm","","","","","",false,"","methods","Compared the machining parameters A1B1C3D2 with A1B2C2D2, MRR increased from 1.28 mm3/min to 2.38 mm3/min, EWR decreased from 0.14 to 0.10 mm3/min and SR decreased from Ra 2.37 μm to Ra 1.93 μm."],["oa:W2060880455","Ti-6Al-4V","SR",2.37,null,null,null,"µm","","","","","",false,"","methods","Compared the machining parameters A1B1C3D2 with A1B2C2D2, MRR increased from 1.28 mm3/min to 2.38 mm3/min, EWR decreased from 0.14 to 0.10 mm3/min and SR decreased from Ra 2.37 μm to Ra 1.93 μm."],["oa:W2061573979","Ti-6Al-4V","surface roughness (SRMS)",0.33,null,null,null,"µm","","heat-treated at 1223 K for one hour, followed by water quenching","","AFM","",false,"unit_suspect","results_discussion","The surface roughness (SRMS) is found to be less than 0.33 nm for the individual phases."],["oa:W2061573979","Ti-6Al-4V","contact-radius",0.0638,null,null,null,"µm","","SHT 1223 K","","AFAM","",false,"","results_discussion","The contact-radius values calculated by using Equation 4 for the measurements made on the SHT at 923, 1123 and 1223 K are found to be 27.4, 28.1 and 63.8 nm, respectively."],["oa:W2061573979","Ti-6Al-4V","contact-radius",0.0281,null,null,null,"µm","","SHT 1123 K","","AFAM","",false,"","results_discussion","The contact-radius values calculated by using Equation 4 for the measurements made on the SHT at 923, 1123 and 1223 K are found to be 27.4, 28.1 and 63.8 nm, respectively."],["oa:W2061573979","Ti-6Al-4V","contact-radius",0.0274,null,null,null,"µm","","SHT 923 K","","AFAM","",false,"","results_discussion","The contact-radius values calculated by using Equation 4 for the measurements made on the SHT at 923, 1123 and 1223 K are found to be 27.4, 28.1 and 63.8 nm, respectively."],["oa:W2064665083","Ti-6Al-4V","Ra",1.0,null,null,null,"µm","","","","","",false,"","results_discussion","The surface roughness measurements for the different cutting speeds all resulted in Ra<1."],["oa:W2066647763","Ti-6Al-4V","Pa600",7.2,null,null,1.9,"µm","","as-built SLM","","micro-CT-based protocol","",false,"","methods","As presented in Figure 1c,d, the as-produced beam thickness of the reference material (s.100ap-ref) was 160 ± 7.5 μm, and the Pa600 was 7.2 ± 1.9 μm and 14.7 ± 2 μm at the beam top and bottom surface, respectively."],["oa:W2066647763","Ti-6Al-4V","Pa600",14.7,null,null,2.0,"µm","","as-built SLM","","micro-CT-based protocol","",false,"","methods","As presented in Figure 1c,d, the as-produced beam thickness of the reference material (s.100ap-ref) was 160 ± 7.5 μm, and the Pa600 was 7.2 ± 1.9 μm and 14.7 ± 2 μm at the beam top and bottom surface, respectively."],["oa:W2066647763","SLM-Ti6Al4V","Pa600",0.8,null,null,null,"µm","","surface-treated","","micro-CT","",false,"","results","The surface roughness analysis (Figure 3b) showed, only for structures produced with a designed beam thickness of 180 μm, a progressive reduction in surface roughness with an increase of the treatment duration and HF concentration."],["oa:W2066647763","SLM-Ti6Al4V","Pa600",0.6,null,null,null,"µm","","surface-treated","","micro-CT","",false,"","results","Additionally, a higher reduction in surface roughness was found for structures with a designed beam thickness of 180 μm than for 140 μm when using the highest HF concentration and treatment duration (run No. 4 and 9)."],["oa:W2066647763","Ti-6Al-4V","Pa600",0.6,null,null,null,"µm","","chemically etched","","","",false,"","results","This was confirmed by the surface roughness analysis (Figure 4g), as a lower Pa600 value was found after surface treatment in comparison to the reference material."],["oa:W2066647763","SLM-Ti6Al4V","Pa600",1.2,null,null,null,"µm","","as-produced","","micro-CT","",false,"","results","The micro-CT-based surface roughness and beam thickness measurements of the as-produced and surface-treated structures are shown in Figure 3b,c."],["oa:W2066647763","SLM-Ti6Al4V","Pa600",1.2,null,null,null,"µm","","as-produced","","micro-CT","",false,"","results","The morphological parameters of the as-produced SLM-Ti6Al4V structures for the four designs, calculated using micro-CT images: (c) the designed and as-produced beam thickness and (d) the beam surface roughness, Pa600."],["oa:W2066647763","SLM-Ti6Al4V","Pa600",1.2,null,null,null,"µm","","as-produced","","micro-CT","",false,"","results","The surface roughness analysis presented in Figure 1d showed a systematic increase in Pa600 with increasing beam thickness."],["oa:W2068106261","CP-Ti Grade 4","roughness Ra",0.63,null,null,null,"µm","","ECAP + TMT","equiaxed α","","",false,"","methods","The working surface of smooth samples was ground and mechanically polished to the roughness Ra 0.63 lm."],["oa:W2070662081","Ti-6Al-4V","surface roughness",1.5,null,null,null,"µm","","","","","",false,"","results_discussion","In 0.75mm depth of cut surface roughness is slightly higher at higher cutting speeds, because of influence of depth of cut on surface finish."],["oa:W2070662081","Ti-6Al-4V","surface roughness",1.8,null,null,null,"µm","","","","","",false,"","results_discussion","Analysis on surface roughness proved that an increase in feed rate produced a general trend towards higher surface roughness [15] the machined surfaces consist of uniform feed marks in perpendicular to the tool feed direction."],["oa:W2070662081","Ti-6Al-4V","surface roughness",1.0,null,null,null,"µm","","","","","",false,"","results_discussion","In TTI 15 ceramic insert, surface roughness gradually decreases from maximum to minimum, because of formation of BUE, which affects the surface quality of the machined component at lower cutting speeds; at higher cutting speeds formation of BUE is not noticed."],["oa:W2070662081","Ti-6Al-4V","Average roughness (Ra)",0.1,null,null,null,"microns","","","","","",false,"unit_mismatch","results_discussion","0 1 2 3 4 5 6 0 0.05 0.1 0.15 0.2 0.25 0.3 0.35 Average roughness (Ra) - microns Feed rate - mm/rev With Coolant Cutting Speed - 45 m/min Cutting Speed - 90 m/min Cutting Speed - 135m/min With Coolant 0 1 2 3 4 5 6 0 0,05 0,1 0,15 0,2 0,25 0,3 0,35 Feed rate - mm/rev Average roughness (Ra) - microns Cutting Speed-45 m/min Cutting Speed - 90 m/min Cutting Speed - 135 m/min"],["oa:W2070662081","Ti-6Al-4V","Average roughness (Ra)",0.15,null,null,null,"microns","","","","","",false,"unit_mismatch","results_discussion","0 1 2 3 4 5 6 0 0.05 0.1 0.15 0.2 0.25 0.3 0.35 Average roughness (Ra) - microns Feed rate - mm/rev With Coolant Cutting Speed - 45 m/min Cutting Speed - 90 m/min Cutting Speed - 135m/min With Coolant 0 1 2 3 4 5 6 0 0,05 0,1 0,15 0,2 0,25 0,3 0,35 Feed rate - mm/rev Average roughness (Ra) - microns Cutting Speed-45 m/min Cutting Speed - 90 m/min Cutting Speed - 135 m/min"],["oa:W2070662081","Ti-6Al-4V","Average roughness (Ra)",0.2,null,null,null,"microns","","","","","",false,"unit_mismatch","results_discussion","0 1 2 3 4 5 6 0 0.05 0.1 0.15 0.2 0.25 0.3 0.35 Average roughness (Ra) - microns Feed rate - mm/rev With Coolant Cutting Speed - 45 m/min Cutting Speed - 90 m/min Cutting Speed - 135m/min With Coolant 0 1 2 3 4 5 6 0 0,05 0,1 0,15 0,2 0,25 0,3 0,35 Feed rate - mm/rev Average roughness (Ra) - microns Cutting Speed-45 m/min Cutting Speed - 90 m/min Cutting Speed - 135 m/min"],["oa:W2070662081","Ti-6Al-4V","Average roughness (Ra)",0.25,null,null,null,"microns","","","","","",false,"unit_mismatch","results_discussion","0 1 2 3 4 5 6 0 0.05 0.1 0.15 0.2 0.25 0.3 0.35 Average roughness (Ra) - microns Feed rate - mm/rev With Coolant Cutting Speed - 45 m/min Cutting Speed - 90 m/min Cutting Speed - 135m/min With Coolant 0 1 2 3 4 5 6 0 0,05 0,1 0,15 0,2 0,25 0,3 0,35 Feed rate - mm/rev Average roughness (Ra) - microns Cutting Speed-45 m/min Cutting Speed - 90 m/min Cutting Speed - 135 m/min"],["oa:W2070662081","Ti-6Al-4V","Average roughness (Ra)",0.3,null,null,null,"microns","","","","","",false,"unit_mismatch","results_discussion","0 1 2 3 4 5 6 0 0.05 0.1 0.15 0.2 0.25 0.3 0.35 Average roughness (Ra) - microns Feed rate - mm/rev With Coolant Cutting Speed - 45 m/min Cutting Speed - 90 m/min Cutting Speed - 135m/min With Coolant 0 1 2 3 4 5 6 0 0,05 0,1 0,15 0,2 0,25 0,3 0,35 Feed rate - mm/rev Average roughness (Ra) - microns Cutting Speed-45 m/min Cutting Speed - 90 m/min Cutting Speed - 135 m/min"],["oa:W2070662081","Ti-6Al-4V","Average roughness (Ra)",0.35,null,null,null,"microns","","","","","",false,"unit_mismatch","results_discussion","0 1 2 3 4 5 6 0 0.05 0.1 0.15 0.2 0.25 0.3 0.35 Average roughness (Ra) - microns Feed rate - mm/rev With Coolant Cutting Speed - 45 m/min Cutting Speed - 90 m/min Cutting Speed - 135m/min With Coolant 0 1 2 3 4 5 6 0 0,05 0,1 0,15 0,2 0,25 0,3 0,35 Feed rate - mm/rev Average roughness (Ra) - microns Cutting Speed-45 m/min Cutting Speed - 90 m/min Cutting Speed - 135 m/min"],["oa:W2070662081","Ti-6Al-4V","surface roughness",1.2,null,null,null,"µm","","","","","",false,"","results_discussion","From Figure 3, it is clearly understood that, surface roughness decrease with increasing the cutting speed."],["oa:W2075826929","Ti-6Al-4V","surface roughness",1.465,1.18,1.75,null,"µm","","","","","",false,"","results",""],["oa:W2075826929","Ti-5Al-4V","surface roughness",1.37,1.22,1.52,null,"µm","","","","","",false,"","results",""],["oa:W2076749619","Ti-4.5Al-3V-2Mo-2Fe","average surface roughness, Ra",0.13,0.12,0.14,null,"µm","","annealed at 1123 K/3.6 ks + air-cooled","","","",false,"","methods",""],["oa:W2076749619","Ti-4.5Al-3V-2Mo-2Fe","average surface roughness, Ra",0.0227,0.0132,0.0322,null,"µm","","annealed at 1123 K/3.6 ks + air-cooled","","","",false,"","methods",""],["oa:W2076749619","Ti-4.5Al-3V-2Mo-2Fe","Average Surface Roughness, Ra",0.0227,0.0132,0.0322,null,"µm","","","","fretting fatigue test","",false,"","results_discussion",""],["oa:W2076749619","Ti-4.5Al-3V-2Mo-2Fe","Average Surface Roughness, Ra",0.13,0.12,0.14,null,"µm","","","","fretting fatigue test","",false,"","results_discussion",""],["oa:W2078409962","CP-Ti Grade 2","Sa",0.384,null,null,null,"µm","","","","3D non-contact surface roughness tester","",false,"","results","The Sa, Sp, Sv, Sz, Sq values were 384, 4671, 2806, 7477 and 512 nm for the cpTi surface, and 577, 3975, 3789, 7764, 730 nm for Ti-Nb-Sn alloy, respectively."],["oa:W2078409962","Ti-Nb-Sn alloy","Sa",0.577,null,null,null,"µm","","","","3D non-contact surface roughness tester","",false,"","results","The Sa, Sp, Sv, Sz, Sq values were 384, 4671, 2806, 7477 and 512 nm for the cpTi surface, and 577, 3975, 3789, 7764, 730 nm for Ti-Nb-Sn alloy, respectively."],["oa:W2078409962","Ti-Nb-Sn alloy","Sa",0.577,null,null,null,"µm","","","","3D non-contact surface roughness tester","",false,"","discussion","The surface roughness (Sa) of our samples of cpTi and Ti-Nb-Sn alloy were found to be 384 and 577 nm, respectively."],["oa:W2078409962","CP-Ti Grade 2","Sa",0.384,null,null,null,"µm","","","","3D non-contact surface roughness tester","",false,"","discussion","The surface roughness (Sa) of our samples of cpTi and Ti-Nb-Sn alloy were found to be 384 and 577 nm, respectively."],["oa:W2079589947","Ti-1023","surface roughness",0.8,null,null,null,"µm","","","","","",false,"","conclusions","However, surface roughness decreases at high cutting speeds within the range of 100–300 m min−1."],["oa:W2079589947","Ti-1023","surface roughness",1.2,null,null,null,"µm","","","","","",false,"","conclusions","(2) Surface roughness increases when cutting speed decreases within the range of 40–100 m min−1."],["oa:W2079589947","Ti-1023","surface roughness",0.0,null,null,null,"","","","","","",false,"unit_missing","results_discussion","Surface roughness perpendicular to the feed direction is greater than that in the feed direction (Fig. 4)."],["oa:W2079589947","Ti-1023","surface roughness",0.0,null,null,null,"","","","","","",false,"unit_missing","results_discussion","However, when VB reaches 0.35 mm, roughness increases significantly."],["oa:W2079589947","Ti-1023","surface roughness",0.0,null,null,null,"","","","","","",false,"unit_missing","results_discussion","When VB increases from 0 to 0.2 mm, roughness decreases."],["oa:W2079589947","Ti-1023","surface roughness",1.5,1.0,2.0,null,"µm","room temperature","","","machining","",false,"","other","Experimental results show that surface roughness increases when cutting speed is increased from 40 to 100 m min−1 and decreases when cutting speed is increased from 100 to 300 m min−1 by using a new tool."],["oa:W2079589947","Ti-1023","surface roughness",2.0,1.5,2.5,null,"µm","room temperature","","","machining","",false,"","other","Moreover, surface roughness values are stable when cutting speed is increased by using a worn tool at VB=0.2 mm and increases when VB is increased."],["oa:W2079589947","Ti-1023","surface roughness",0.4,0.2,0.6,null,"µm","","","","","",false,"","results_discussion","Surface roughness values in both directions range from 0.2 to 0.6 μm."],["oa:W2079589947","Ti-1023","surface roughness",0.45,null,null,null,"µm","","","","","",false,"","results_discussion","Surface roughness values in both directions are less than 0.45 μm."],["oa:W2079589947","Ti-1023","surface roughness",0.0,null,null,null,"","","","","","",false,"unit_missing","results_discussion","As shown in Fig. 3, surface roughness values in the feed direction are slightly lower than those perpendicular to the feed direction obtained by using a worn tool at VB=0.2 mm."],["oa:W2082876648","OFC","centreline average height of the roughness",0.3,null,null,null,"µm","","","","","",false,"","methods",""],["oa:W2082876648","P-Ti","centreline average height of the roughness",0.34,null,null,null,"µm","","","","","",false,"","methods",""],["oa:W2084018692","Ti-6Al-4V","surface roughness",1.7,0.71,2.69,null,"µm","","","","","",false,"","methods",""],["oa:W2084018692","Ti-6Al-4V","surface roughness",2.69,2.69,2.69,null,"µm","","","","","",false,"","methods",""],["oa:W2084018692","Ti-6Al-4V","surface roughness",0.865,0.67,1.06,null,"µm","","","","","",false,"","methods",""],["oa:W2084480117","Ti-15Nb-2Al","internal friction Q-1",0.0005,null,null,null,"","above 600°C","quenched","","internal friction measurement","",false,"unit_missing","results_discussion","When the transformation of stable α phase into stable β phase takes place above 600°C, the values of Q-1 significantly increase up to 50 x 10-4."],["oa:W2084480117","Ti-15Nb-2Al","internal friction Q-1",0.0013,0.0005,0.002,null,"","up to 450°C","quenched","α’ or α” - α(α”) -","internal friction measurement","",false,"unit_missing","results_discussion","For the alloy with 15 wt.% Nb, Fig 3(a), the values of Q-1 are about 5 x 10-4 to 20 x 10-4 up to 450°C in association with an α’ or α” - α(α”) - microstructure."],["oa:W2084480117","Ti-34Nb-2Al","internal friction Q-1",0.0005,null,null,null,"","up to 450°C","quenched","","internal friction measurement","",false,"unit_missing","results_discussion","Whereas, the alloy with 34 wt.% Nb, Figure 3(b), displays, up to 450°C, maximum values in Q-1 of almost 50 x 10-4 during the already discussed phase transformation of α” into metastable β followed by decomposition of metastable β into stable α phase."],["oa:W208787446","CP-Ti Grade 2","average surface roughness",0.7,null,null,null,"µm","","","","","",false,"","methods",""],["oa:W208787446","CP-Ti Grade 2","average roughness, Ra",0.23,null,null,null,"µm","","","","","",false,"","results",""],["oa:W208787446","CP-Ti Grade 2","surface roughness",0.7,null,null,null,"µm","","as-received","","3-D surface profile-meter","",false,"","methods",""],["oa:W208787446","CP-Ti Grade 2","indentation marks had a diameter",380.0,null,null,null,"µm","","","","indentation","",false,"out_of_range","methods",""],["oa:W208787446","CP-Ti Grade 2","roughness",0.05,0.05,0.05,null,"µm","","","","","",false,"","methods",""],["oa:W208787446","CP-Ti Grade 2","Ra",0.23,null,null,null,"µm","","","","","",false,"","methods",""],["oa:W208787446","CP-Ti Grade 2","average dynamic COF",0.6,null,null,null,"","","","","","",false,"unit_missing","methods",""],["oa:W208787446","CP-Ti Grade 2","average roughness Ra",0.015,null,null,0.005,"µm","","","","","",false,"","methods",""],["oa:W208787446","CP-Ti Grade 2","topology of the surface roughness",0.0,null,null,null,"","","","","XYRIS 2000 TL/CL metrology system","",false,"unit_missing","methods",""],["oa:W208787446","CP-Ti Grade 2","surface roughness",0.7,null,null,null,"lm","","","","","",false,"unit_mismatch","methods",""],["oa:W208787446","CP-Ti Grade 2","surface roughness",0.0,null,null,null,"","","","","","",false,"unit_missing","results",""],["oa:W208787446","CP-Ti Grade 2","average roughness Ra",0.015,null,null,0.005,"µm","","","","","",false,"","methods",""],["oa:W2088818611","Ti-6Al-4V","Ra, Rz",0.0,null,null,null,"","","","","surface roughness measurement","",false,"unit_missing","methods","Measurements were carried out according to ISO 4287 (Ra, Rz) and ISO 4288 (cut-off length and length of measurement)."],["oa:W2088818611","Ti-6Al-4V","mean roughness",-64.0,null,null,null,"%","","deep rolling","","","",false,"unit_mismatch","results","Deep rolling was the only treatment to decrease the mean roughness by 64% (77%) relative to the situation after annealing and bating."],["oa:W2088818611","Ti-6Al-4V","average surface roughness (Ra)",14.2,null,null,null,"µm","","","","","",false,"","discussion","It has been reported that the components’ fatigue strength by the abrasive water jet peening as well as the average surface roughness (Ra up to 14.2 μm) is significantly increased."],["oa:W2088818611","Ti-6Al-4V","Ra, Rz",0.0,null,null,null,"","","","","surface roughness measurement","",false,"unit_missing","methods","Roughness measurements (Ra, Rz) on the treated surfaces were performed four times at different locations on each specimen (MahrPerthometer M2, Germany) and compared to the untreated (as annealed) condition."],["oa:W2090510803","Ti-6Al-4V","Ra values",18.0,15.0,21.0,null,"µm","","","","profilometry","",false,"unit_suspect","methods","The images exhibited a rough anisotropic surface with the roughness Ra values of the (A) top and (B) lateral surfaces being in the range of 5–10 and 15–21 mm. doi:10.1371/journal.pone.0052049.g003 Biological Properties of EBM Porous Titanium PLOS ONE | www.plosone.org 4 December 2012 | Volume 7 | Issue 12 | e52049"],["oa:W2090510803","Ti-6Al-4V","Ra values",7.5,5.0,10.0,null,"µm","","","","profilometry","",false,"unit_suspect","methods","The images exhibited a rough anisotropic surface with the roughness Ra values of the (A) top and (B) lateral surfaces being in the range of 5–10 and 15–21 mm. doi:10.1371/journal.pone.0052049.g003 Biological Properties of EBM Porous Titanium PLOS ONE | www.plosone.org 4 December 2012 | Volume 7 | Issue 12 | e52049"],["oa:W2090517785","TLM","surface roughness (Ra)",0.0915,0.088,0.095,null,"lm","","","","","",false,"unit_mismatch","methods",""],["oa:W2090517785","TLM","surface roughness (Ra)",0.0615,0.061,0.062,null,"lm","","","","","",false,"unit_mismatch","methods",""],["oa:W2098181777",
