Repository: akhtar07/tisci-explorer

# TiSci Explorer

A read-only, static explorer for **TiSci**, an autonomous research agent for titanium alloys. TiSci reads the
titanium-alloy literature, builds a knowledge graph and a table of measured values, proposes hypotheses where the
graph has gaps, and tests them with DFT (MACE / VASP) and the ICME-lite multiscale chain.

**Live site:** https://akhtar07.github.io/tisci-explorer/

The site has seven sections:

| Section | What it shows |
|---|---|
| Overview | Corpus → graph → facts → hypotheses → verdicts, with the snapshot's counts |
| Worked example | One full loop for W in α-Ti: graph path, hypothesis, novelty check, DFT test, verdict, follow-up, DAMASK |

File: data/facts/yield_strength.json (part 4 of 51)
null,null,null,"MPa","293 K","annealed at 1 023 K for 3.6 Ks, followed by air cooled","","tensile test","4×10−4 s−1",false,"","methods",""],["doi:10.25560/105320","SLM Ti-6Al-4V","YS",258.0,null,null,null,"MPa","600 ℃","","","tensile test","",false,"","conclusions","Table 6-1: Basic tensile mechanical properties of SLM Ti-6Al-4V Temperature (℃) YS(MPa) UTS(MPa) RS (%) Process 600 258 304 42 SLM The high temperature of traditional wrought Ti-6Al-4V at various temperature conditions were cited and shown in Table 6-2."],["doi:10.25560/105320","wrought Ti-6Al-4V","YS",480.0,null,null,null,"MPa","450 ℃","","","tensile test","",false,"","conclusions","Table 6-2: High temperature tensile mechanical properties of wrought Ti-6Al-4V Temperature (℃) YS(MPa) UTS(MPa) RS (%) Ref. 600 330 400 45 [143] 377 407 46 [144] 500 521 638 30 [144] 450 480 650 17 [143]"],["doi:10.25560/105320","SLM Ti-6Al-4V","yield strength",0.0,null,null,null,"","room temperature","","","tensile test","",false,"unit_missing","conclusions","From the investigation and the analysis of the static tensile and LCF experimental results on SLM additively manufactured specimens with various parameters in room temperature conditions, the conclusions can be summarized as follows: ⚫ Tensile strength of various SLM manufactured Ti-6Al-4V alloy is similar and have slight difference in the yield strength, ultimate stress, and elongation."],["doi:10.25560/105320","wrought Ti-6Al-4V","YS",330.0,null,null,null,"MPa","600 ℃","","","tensile test","",false,"","conclusions","Table 6-2: High temperature tensile mechanical properties of wrought Ti-6Al-4V Temperature (℃) YS(MPa) UTS(MPa) RS (%) Ref. 600 330 400 45 [143] 377 407 46 [144] 500 521 638 30 [144] 450 480 650 17 [143]"],["doi:10.25560/105320","Ti-6Al-4V","yield stress",258.0,null,null,null,"MPa","","as-built SLM","","","",false,"","conclusions","Yield stress 𝜎𝑦 and ultimate stress 𝜎𝑈𝑇𝑆 are 258 MPa and 304 MPa respectively."],["doi:10.25560/105320","wrought Ti-6Al-4V","YS",377.0,null,null,null,"MPa","600 ℃","","","tensile test","",false,"","conclusions","Table 6-2: High temperature tensile mechanical properties of wrought Ti-6Al-4V Temperature (℃) YS(MPa) UTS(MPa) RS (%) Ref. 600 330 400 45 [143] 377 407 46 [144] 500 521 638 30 [144] 450 480 650 17 [143]"],["doi:10.25560/105320","Ti-6Al-4V","𝜎𝑦",258.0,null,null,null,"MPa","600 °C","as-built SLM","","","",false,"","conclusions","Table 7-1: Material properties for Ti-6Al-4V at 600℃ conditions Elastic-Plastic properties Creep properties Creep failure strain 𝐸 𝜐 𝜎𝑦 𝜎𝑈𝑇𝑆 𝐴 𝑛 𝜀𝑓 114 𝐺𝑃𝑎 0.3 258 𝑀𝑃𝑎 304 𝑀𝑃𝑎 2.73 × 10−11 4.23 0.295 7.2.2 Creep damage accumulation model The most generally applied simplified approach for describing the creep damage behavior is the Norton power law creep."],["doi:10.25560/105320","wrought Ti-6Al-4V","YS",521.0,null,null,null,"MPa","500 ℃","","","tensile test","",false,"","conclusions","Table 6-2: High temperature tensile mechanical properties of wrought Ti-6Al-4V Temperature (℃) YS(MPa) UTS(MPa) RS (%) Ref. 600 330 400 45 [143] 377 407 46 [144] 500 521 638 30 [144] 450 480 650 17 [143]"],["doi:10.25560/108765","Ti-6Al-4V","yield",875.0,null,null,null,"MPa","","forged","","","",false,"","discussion","There is a reduction in yield and UTS, with the resulting values being similar to standard cast or forged Ti64 and are compliant with the standard applied to Ti64 for service components."],["doi:10.25560/108765","Ti-6Al-4V","yield",875.0,null,null,null,"MPa","","cast","","","",false,"","discussion","There is a reduction in yield and UTS, with the resulting values being similar to standard cast or forged Ti64 and are compliant with the standard applied to Ti64 for service components."],["doi:10.25560/108765","Ti-6Al-4V","yield",875.0,null,null,null,"MPa","","as-built SLM","","","",false,"","discussion","There is a reduction in yield and UTS, with the resulting values being similar to standard cast or forged Ti64 and are compliant with the standard applied to Ti64 for service components."],["doi:10.25560/108765","Ti-6Al-4V","0.2% YIELD STRESS",828.0,null,null,null,"MPa","room temperature","","","tensile test","",false,"","results","Properties Specified for Commercial Ti64 Grade Tensile strength ksi MPa 0.2% YIELD STRESS ksi MPa Elongation % 5 130 895 120 828 10"],["doi:10.25560/108765","Ti-6Al-4V","yield strength",850.0,null,null,null,"MPa","room temperature","equiaxed","equiaxed α","tensile test","",false,"","results","The yield strength realised is close to that of commercial Ti64, where the structure is of an equiaxed type."],["doi:10.25560/87099","SS316L","yield strength",318.0,null,null,null,"MPa","room temperature","","","tensile test","",false,"","results","The average σy found across all struts was 318 MPa, proportionally 64% of the bulk value of 494 MPa [257]."],["doi:10.25560/87099","SS316L","yield stress",318.0,null,null,null,"MPa","room temperature","","","tensile test","",false,"","discussion","The yield stress σy found for SS316L struts of 318 MPa is in the range of values previously reported, between 144 and 380 MPa [201,339]."],["doi:10.25560/87099","Ti-6Al-4V","1% offset yield stress",11.76,null,null,null,"MPa","","","","","",false,"out_of_range","results","For Ti6Al4V specimens, the average 1% offset yield stress decreased from 11.76 MPa for variant A, to 9.24 MPa for variant B, and then to 7.72 MPa for variant C, though the results did overlap in values."],["doi:10.25560/87099","Ti-6Al-4V","1% offset yield stress",9.24,null,null,null,"MPa","","","","","",false,"out_of_range","results","For Ti6Al4V specimens, the average 1% offset yield stress decreased from 11.76 MPa for variant A, to 9.24 MPa for variant B, and then to 7.72 MPa for variant C, though the results did overlap in values."],["doi:10.25560/87099","Ti-6Al-4V","1% offset yield stress",7.72,null,null,null,"MPa","","","","","",false,"out_of_range","results","For Ti6Al4V specimens, the average 1% offset yield stress decreased from 11.76 MPa for variant A, to 9.24 MPa for variant B, and then to 7.72 MPa for variant C, though the results did overlap in values."],["doi:10.25560/92842","Ti-6Al-2Sn-4Zr-6Mo","0.2% YS (MPa)",1049.0,null,null,null,"MPa","","β forged","","","",false,"","methods","Experimental Table 3.1: Mechanical properties of Ti-6246 and Ti-64 used in this work, provided by TIMET Ti-6246 UTS (MPa) 0.2% YS (MPa) Young’s Modulus(GPa) RA (%) β forged 1201 1049 107 13 Ti-64 UTS (MPa) 0.2% YS (MPa) Young’s Modulus(GPa) RA(%) TD 1046 953 134 42.5 RD 989 884 125 40.5 ↵grains and 6% β phase formed at the triple points."],["doi:10.25560/92842","Ti-6Al-4V","0.2% YS (MPa)",953.0,null,null,null,"MPa","","TD","","","",false,"","methods","Experimental Table 3.1: Mechanical properties of Ti-6246 and Ti-64 used in this work, provided by TIMET Ti-6246 UTS (MPa) 0.2% YS (MPa) Young’s Modulus(GPa) RA (%) β forged 1201 1049 107 13 Ti-64 UTS (MPa) 0.2% YS (MPa) Young’s Modulus(GPa) RA(%) TD 1046 953 134 42.5 RD 989 884 125 40.5 ↵grains and 6% β phase formed at the triple points."],["doi:10.25560/92842","Ti-6Al-4V","0.2% YS (MPa)",884.0,null,null,null,"MPa","","RD","","","",false,"","methods","Experimental Table 3.1: Mechanical properties of Ti-6246 and Ti-64 used in this work, provided by TIMET Ti-6246 UTS (MPa) 0.2% YS (MPa) Young’s Modulus(GPa) RA (%) β forged 1201 1049 107 13 Ti-64 UTS (MPa) 0.2% YS (MPa) Young’s Modulus(GPa) RA(%) TD 1046 953 134 42.5 RD 989 884 125 40.5 ↵grains and 6% β phase formed at the triple points."],["doi:10.25560/93389","Ti-7Al-0.05O","yield stress",895.0,null,null,null,"MPa","","IWQ","","tensile test","10−3 s−1",false,"","methods","The base material, Ti–7Al–0.05O in the IWQ condition, showed the lowest yield stress and greatest ductility."],["doi:10.25560/93389","Ti-7Al-0.05O","yield stress",1074.0,null,null,null,"MPa","","ageing at 550°C for 49 d","","tensile test","10−3 s−1",false,"","methods","Ageing at 550 ◦C for 49 d caused an inrease in yield stress, and a slight reduction in ductility."],["doi:10.25560/93389","Ti-7Al-0.05O","yield stress",1074.0,null,null,null,"MPa","","IWQ","","tensile test","10−3 s−1",false,"","methods","Comparing the IWQ condition for Ti–7Al–0.05O and Ti–7Al–0.25O, the addition of 2000 ppmw O gives an increase in yield stress of around 179 MPa, accounted for by interstitial solid solution strengthening and corresponding to 895 MPa wt.%−1 or 320 MPa at.%−1."],["doi:10.25560/93389","Ti-7Al-0.25O","yield stress",1074.0,null,null,null,"MPa","","IWQ","","tensile test","10−3 s−1",false,"","methods","Comparing the IWQ condition for Ti–7Al–0.05O and Ti–7Al–0.25O, the addition of 2000 ppmw O gives an increase in yield stress of around 179 MPa, accounted for by interstitial solid solution strengthening and corresponding to 895 MPa wt.%−1 or 320 MPa at.%−1."],["doi:10.25560/93389","Ti-7Al-0.05O","yield stress",126.0,null,null,null,"MPa","","aged","","tensile test","10^{-3} s^{-1}",false,"","methods","Ageing to produce a dispersion of ↵2 precipitates in the lowoxygen alloy produces a strengthening of 126 MPa."],["doi:10.25560/93389","Ti-7Al-0.25O","yield stress",319.0,null,null,null,"MPa","","aged","","tensile test","10^{-3} s^{-1}",false,"","methods","In the high-oxygen alloy, the increase in yield stress upon ageing is signiﬁcantly larger at 319 MPa."],["doi:10.25560/93389","Ti-7Al-0.05O","yield stress",642.0,null,null,null,"MPa","","IWQ","","tensile test","10^{-3} s^{-1}",false,"","methods","Comparing the weakest and strongest materials, the di↵erence in yield stress between Ti–7Al–0.05O in the IWQ state and Ti– 7Al–0.25O in the aged condition is 498 MPa, highlighting the considerable e↵ect of interstitial oxygen and crystallographic ordering on mechanical properties."],["doi:10.25560/93389","Ti-7Al-0.25O","yield stress",1140.0,null,null,null,"MPa","","aged","","tensile test","10^{-3} s^{-1}",false,"","methods","Comparing the weakest and strongest materials, the di↵erence in yield stress between Ti–7Al–0.05O in the IWQ state and Ti– 7Al–0.25O in the aged condition is 498 MPa, highlighting the considerable e↵ect of interstitial oxygen and crystallographic ordering on mechanical properties."],["doi:10.25560/93389","Ti-7Al-0.05O","yield stress",770.0,null,null,null,"MPa","","aged","","macroscopic mechanical testing","",false,"","discussion","The macroscopic mechanical testing found yield stresses of 770 MPa for Ti–7Al–0.05O and 1140 MPa for Ti–7Al–0.25O in the aged condition."],["doi:10.25560/93389","Ti-7Al-0.25O","yield stress",1140.0,null,null,null,"MPa","","aged","","macroscopic mechanical testing","",false,"","discussion","The macroscopic mechanical testing found yield stresses of 770 MPa for Ti–7Al–0.05O and 1140 MPa for Ti–7Al–0.25O in the aged condition."],["doi:10.25560/93389","","IWQ yield stress",179.0,null,null,null,"MPa","","","","","",false,"","discussion","In the higher-oxygen aged material, the contribution from solid solution strengthening is 179 MPa (comparing IWQ yield stresses of 642 MPa and 821 MPa)."],["doi:10.25560/93389","Ti-7Al","yield stress",895.0,null,null,null,"MPawt%-1","","","","","",false,"unit_mismatch","conclusions","The following conclusions are drawn: • Increasing interstitial oxygen content increases the yield stress of Ti–7Al by approximately 895 MPa wt.%−1 or 320 MPa at.%−1. • Formation of ↵2 increases the yield stress by an extent depending on the size and spacing of the precipitates."],["doi:10.25560/93389","Ti-7Al","yield stress",320.0,null,null,null,"MPaat%-1","","","","","",false,"unit_mismatch","conclusions","The following conclusions are drawn: • Increasing interstitial oxygen content increases the yield stress of Ti–7Al by approximately 895 MPa wt.%−1 or 320 MPa at.%−1. • Formation of ↵2 increases the yield stress by an extent depending on the size and spacing of the precipitates."],["doi:10.25560/93389","Ti-7.2Al","σY",655.0,null,null,null,"MPa","room temperature","IWQ","","tensile test","",false,"","results","The IWQ condition gave similar yield stresses for the Ti–3.5Al and Ti–5.3Al materials, at 540 MPa in each case, while the Ti–7.2Al alloy showed a higher yield stress of 655 MPa."],["doi:10.25560/93389","Ti-3.5Al","σY",540.0,null,null,null,"MPa","room temperature","IWQ","","tensile test","",false,"","results","The IWQ condition gave similar yield stresses for the Ti–3.5Al and Ti–5.3Al materials, at 540 MPa in each case, while the Ti–7.2Al alloy showed a higher yield stress of 655 MPa."],["doi:10.25560/93389","Ti-5.3Al","σY",540.0,null,null,null,"MPa","room temperature","IWQ","","tensile test","",false,"","results","The IWQ condition gave similar yield stresses for the Ti–3.5Al and Ti–5.3Al materials, at 540 MPa in each case, while the Ti–7.2Al alloy showed a higher yield stress of 655 MPa."],["doi:10.25560/93389","Ti-3.5Al","σ0",490.0,null,null,null,"MPa","room temperature","Aged","","tensile test","",false,"","results","In the aged condition, there was a slight softening of the Ti–3.5Al material, with a drop of around 50 MPa in σ0 (intrinsic strength property, discounting grain size e↵ects)."],["doi:10.25560/93389","Ti-5.3Al","σ0",570.0,null,null,null,"MPa","room temperature","Aged","","tensile test","",false,"","results","The Ti–5.3Al and Ti–7.2Al saw an increase in σ0 of 30 MPa and 50 MPa respectively."],["doi:10.25560/93389","Ti-7.2Al","σ0",605.0,null,null,null,"MPa","room temperature","Aged","","tensile test","",false,"","results","The Ti–5.3Al and Ti–7.2Al saw an increase in σ0 of 30 MPa and 50 MPa respectively."],["doi:10.25560/93389","Ti-12.7Sn","σY",630.0,null,null,null,"MPa","room temperature","Aged","","tensile test","",false,"","results","The Ti–7.2Sn alloy showed slight softening upon ageing, while the Ti–12.7Sn and Ti–17.0Sn alloys both gained around 30 MPa in yield stress upon ageing."],["doi:10.25560/93389","Ti-17Sn","σY",630.0,null,null,null,"MPa","room temperature","Aged","","tensile test","",false,"","results","The Ti–7.2Sn alloy showed slight softening upon ageing, while the Ti–12.7Sn and Ti–17.0Sn alloys both gained around 30 MPa in yield stress upon ageing."],["doi:10.25560/93389","Ti-7.2Sn","σY",570.0,null,null,null,"MPa","room temperature","Aged","","tensile test","",false,"","results","The Ti–7.2Sn alloy showed slight softening upon ageing, while the Ti–12.7Sn and Ti–17.0Sn alloys both gained around 30 MPa in yield stress upon ageing."],["doi:10.25560/93389","Ti-12.7Sn","σY",600.0,null,null,null,"MPa","room temperature","IWQ","","tensile test","",false,"","results","The Ti–7.2Sn alloy showed slight softening upon ageing, while the Ti–12.7Sn and Ti–17.0Sn alloys both gained around 30 MPa in yield stress upon ageing."],["doi:10.25560/93389","Ti-17Sn","σY",600.0,null,null,null,"MPa","room temperature","IWQ","","tensile test","",false,"","results","The Ti–7.2Sn alloy showed slight softening upon ageing, while the Ti–12.7Sn and Ti–17.0Sn alloys both gained around 30 MPa in yield stress upon ageing."],["doi:10.25560/93389","Ti-7.2Sn","σY",570.0,null,null,null,"MPa","room temperature","IWQ","","tensile test","",false,"","results","The Ti–7.2Sn alloy showed slight softening upon ageing, while the Ti–12.7Sn and Ti–17.0Sn alloys both gained around 30 MPa in yield stress upon ageing."],["doi:10.25560/93389","Ti-7.2Al","σ0",55.0,null,null,null,"MPa","","","","","",false,"","discussion","A σ0 increase of 55 MPa for Ti–7.2Al was found, in which a 8% volume fraction of ↵2"],["doi:10.25560/93389","Ti-17Sn","σ0",30.0,null,null,null,"MPa","","ageing","","","",false,"out_of_range","discussion","In the Ti–17.0Sn material, ageing produced a low volume fraction (0.2%) of ↵2, with a resulting small increase of σ0 by 30 MPa."],["doi:10.25560/93389","Ti-6.2Al","σ0",571.0,null,null,null,"MPa","","","","","",false,"","discussion","For Ti–6.2Al, this gave a σ0 of 571 MPa, and for Ti–17.1Sn this was slightly higher at 590 MPa."],["doi:10.25560/93389","Ti-17.1Sn","σ0",590.0,null,null,null,"MPa","","","","","",false,"","discussion","For Ti–6.2Al, this gave a σ0 of 571 MPa, and for Ti–17.1Sn this was slightly higher at 590 MPa."],["doi:10.25560/93389","Ti-6.2Al","predicted yield stresses",623.0,null,null,null,"MPa","","","","CPFEM prediction","",true,"","discussion","These calculations gave predicted yield stresses of 623 MPa and 641 MPa for Ti–6.2Al and Ti–17.1Sn respectively."],["doi:10.25560/93389","Ti-17.1Sn","predicted yield stresses",641.0,null,null,null,"MPa","","","","CPFEM prediction","",true,"","discussion","These calculations gave predicted yield stresses of 623 MPa and 641 MPa for Ti–6.2Al and Ti–17.1Sn respectively."],["doi:10.25560/96161","Ti-45Al-2B-2Mn-2Nb","yield stress",430.0,430.0,430.0,null,"MPa","400 °C","","","","",false,"","results","When the temperature is then decreased again, the crack growth rate retards due to a larger plastic zone size and larger yield stress, 430 MPa at 400°C and 350 MPa at 750°C [142]."],["doi:10.25560/96161","Ti-45Al-2B-2Mn-2Nb","yield stress",350.0,350.0,350.0,null,"MPa","750 °C","","","","",false,"","results","When the temperature is then decreased again, the crack growth rate retards due to a larger plastic zone size and larger yield stress, 430 MPa at 400°C and 350 MPa at 750°C [142]."],["doi:10.25560/96384","Ti-22Nb-1O","stress-strain",850.0,850.0,850.0,null,"MPa","room temperature","900°C for 30 mins","","tensile test","",false,"","conclusions","The starting points of the stress-strain can curves are shifted in order to separate each curve, adapted from kirn et al. [65]......................................................54 2.20 Stress-strain curves of Ti-22Nb-( 1.0-2.0)0 (at.%) alloys subjected to a solution treatment at 900°C for 30 mins; (a) 1.00; (b) 1.50; (c) 2.00."],["doi:10.25560/96384","Ti-22Nb-1.5O","stress-strain",850.0,850.0,850.0,null,"MPa","room temperature","900°C for 30 mins","","tensile test","",false,"","conclusions","The starting points of the stress-strain can curves are shifted in order to separate each curve, adapted from kirn et al. [65]......................................................54 2.20 Stress-strain curves of Ti-22Nb-( 1.0-2.0)0 (at.%) alloys subjected to a solution treatment at 900°C for 30 mins; (a) 1.00; (b) 1.50; (c) 2.00."],["doi:10.25560/96384","Ti-22Nb-2O","stress-strain",850.0,850.0,850.0,null,"MPa","room temperature","900°C for 30 mins","","tensile test","",false,"","conclusions","The starting points of the stress-strain can curves are shifted in order to separate each curve, adapted from kirn et al. [65]......................................................54 2.20 Stress-strain curves of Ti-22Nb-( 1.0-2.0)0 (at.%) alloys subjected to a solution treatment at 900°C for 30 mins; (a) 1.00; (b) 1.50; (c) 2.00."],["doi:10.25560/96384","H1P0.9a","yield",500.0,null,null,null,"MPa","","","","stress-strain curve","",false,"","results","The stress-strain curve of the H1P0.9a specimen appears to yield at -500 MPa."],["doi:10.25560/96384","HIP0.9b","strength",130.0,null,null,null,"MPa","","","","","",false,"","discussion","It should be highlighted that although the HIP0.9b specimen shows the lowest strain recovery of the worked specimens, it has a very similar value to the Toy0.9 specimen, but is -130 MPa stronger."],["doi:10.25560/96384","Gum metal (Ti-32Nb-2Ta-3Zr-0.5O)","Strength (MPa)",1350.0,null,null,null,"MPa","","90% cold worked","","","",false,"","discussion","Condition ^rec (%) Strength (MPa) Gum metal Toy3.5 ~2.2 1090 Gum metal HIP0.9b 1.8 1180 Gum metal (Ti-32Nb-2Ta-3Zr-0.5O) [152] 90% cold worked ~2.5 1350 Gum metal (Ti-32Nb-2Ta-3Zr-0.5O) [152] 90% cold worked plus heat treatment at 400°C for 10 mins -2.5 1500 Ti-9.6Mo-4Nb-2V-3Al [79] Hot rolled 3 850 Beta III [139] Wire drawn 2 1370 Beta III [139] ST & WQ 1.7 790 Beta III [139] ST & WQ + aging 550°C, 30 mins 1.6 1225 Table 6.3 shows that the superelastic properties of the Gum metal alloys tested "],["doi:10.25560/96384","Gum metal (Ti-32Nb-2Ta-3Zr-0.5O)","Strength (MPa)",1500.0,null,null,null,"MPa","","90% cold worked plus heat treatment at 400°C for 10 mins","","","",false,"","discussion","Condition ^rec (%) Strength (MPa) Gum metal Toy3.5 ~2.2 1090 Gum metal HIP0.9b 1.8 1180 Gum metal (Ti-32Nb-2Ta-3Zr-0.5O) [152] 90% cold worked ~2.5 1350 Gum metal (Ti-32Nb-2Ta-3Zr-0.5O) [152] 90% cold worked plus heat treatment at 400°C for 10 mins -2.5 1500 Ti-9.6Mo-4Nb-2V-3Al [79] Hot rolled 3 850 Beta III [139] Wire drawn 2 1370 Beta III [139] ST & WQ 1.7 790 Beta III [139] ST & WQ + aging 550°C, 30 mins 1.6 1225 Table 6.3 shows that the superelastic properties of the Gum metal alloys tested "],["doi:10.25560/96384","Ti-11.5Mo-6Zr-4.5Sn","Strength (MPa)",1370.0,null,null,null,"MPa","","wire drawn","","","",false,"","discussion","The metastable p alloy Beta III, however, displays erec of 2% and a strength of 1370 MPa in the wire drawn condition."],["doi:10.25560/96384","Gum metal (Ti-32Nb-2Ta-3Zr-0.5O)","Strength (MPa)",1500.0,null,null,null,"MPa","","90% cold worked plus heat treatment at 400°C for 10 mins","","","",false,"","discussion","In addition, a short aging treatment at 400°C for 10 mins increased the strength to 1500 MPa, whilst still maintaining an elastic strain of ~2.5%."],["doi:10.25560/96384","Ti-36Nb-2Ta-3Zr-0.3O","strength",1500.0,null,null,null,"MPa","","HIP0.9b","","","",false,"","conclusions","The best combination of high strength and high superelastic strain was observed in the specimen with the highest oxygen content (HIP0.9b)."],["doi:10.26127/btuopen-7000","TiAl","Maximum",164.5,null,null,null,"MPa","1150 °C","","","compression test","0.01 s-1",false,"","abstract","Das Maximum liegt beim geHIPten Zustand bei einer Dehnrate von 0,01 s-1 bei 164,5 MPa und bei einer Dehnrate von 0,0013 s-1 bei 80,2 MPa."],["doi:10.26127/btuopen-7000","TiAl","Maximum",80.2,null,null,null,"MPa","1150 °C","","","compression test","0.0013 s-1",false,"","abstract","Das Maximum liegt beim geHIPten Zustand bei einer Dehnrate von 0,01 s-1 bei 164,5 MPa und bei einer Dehnrate von 0,0013 s-1 bei 80,2 MPa."],["doi:10.26127/btuopen-7000","Ti-43.5Al-4Nb-1Mo-0.1B","maximale Fließspannung",129.1,null,null,null,"MPa","1150 °C","WBH #9 (1300 °C/ 1 h/ AC + 1100 °C/ 5 h/ AC)","","","0.01 s-1",false,"","abstract","77,3 MPa und bei WBH #9 129,1 bzw."],["doi:10.26127/btuopen-7000","Ti-43.5Al-4Nb-1Mo-0.1B","maximale Fließspannung",64.4,null,null,null,"MPa","1150 °C","geHIPter Zustand","","","0.01 s-1",false,"","abstract","64,4 MPa."],["doi:10.26127/btuopen-7000","Ti-43.5Al-4Nb-1Mo-0.1B","maximale Fließspannung",80.0,null,null,null,"MPa","1150 °C","WBH #9 (1300 °C/ 1 h/ AC + 1100 °C/ 5 h/ AC)","","","0.01 s-1",false,"","abstract","Die Vorversuche zeigen, dass durch WBH #9 eine Reduzierung der maximalen Fließspannung bei TNM-B1 um ca. 20 % erreicht werden kann."],["doi:10.26127/btuopen-7000","TiAl","Dehngrenze",705.0,null,null,null,"MPa","room temperature","","","","",false,"","abstract","Die beschleunigte Fertigungskette führt zu einer Dehngrenze von 705 MPa bei RT, was geringfügig unter dem im Patent geforderten Wert von 720 MPa liegt."],["doi:10.26190/unsworks/22625","Ti-6Al-4V","yield strength",1055.0,null,null,null,"MPa","room temperature","as-built","","tensile test","",false,"","results","For the ASB tensile samples, the 45 orientation exhibited the highest yield strength value of 1055 MPa while the (𝜎𝜎UTS) values were indistinguishable for all orientations (Table 5.3)."],["doi:10.26190/unsworks/22625","Ti-6Al-4V","σYS",0.0,null,null,null,"","","as-built LPBF","martensitic α'","","",false,"unit_missing","results","The 𝜎𝜎YS variation of the ASB samples can be explained in terms of the texture and the anisotropic character of the hexagonal crystal structure of the α' phase [9]."],["doi:10.26190/unsworks/22625","Ti-6Al-4V","σYS",0.0,null,null,null,"","","as-built LPBF","martensitic α'","","",false,"unit_missing","results","The yield strength should be influenced by the angle between the tensile loading direction and the basal plane (0002) which contains the easiest slip directions with Burger’s vectors along the a-axes (𝒂𝒂ሬ⃗)."],["doi:10.26190/unsworks/22625","Ti-6Al-4V","σYS",0.0,null,null,null,"","","as-built LPBF","martensitic α'","","",false,"unit_missing","results","In such cases, the 𝑎𝑎⃗ basal slip directions are easily activated by the maximum shear stress, which lowers the 𝜎𝜎YS (Table 5.3) compared to the 45 ASB samples."],["doi:10.26190/unsworks/22625","Ti-6Al-4V","σYS",1050.0,null,null,null,"MPa","room temperature","HIP 820","lamellar","tensile test","",false,"","results","Although the α phase texture for the HIP 820 and HIP 950 is similar to ASB, in these cases the X-Z sample demonstrated significantly higher yield strength compared to the Z-X and 45 samples (Table 5.3)."],["doi:10.26190/unsworks/22625","Ti-6Al-4V","σYS",1080.0,null,null,null,"MPa","room temperature","HIP 950","lamellar","tensile test","",false,"","results","Although the α phase texture for the HIP 820 and HIP 950 is similar to ASB, in these cases the X-Z sample demonstrated significantly higher yield strength compared to the Z-X and 45 samples (Table 5.3)."],["doi:10.26190/unsworks/22625","Ti-6Al-4V","σYS",950.0,null,null,null,"MPa","room temperature","HT 1020","lamellar","tensile test","",false,"","results","From Figure 5.11 and Table 5.3, it is apparent that ∆Kth increases with increasing heat treatment temperature and α lath thickness, which is accompanied by a concomitant decrease in yield strength."],["doi:10.26190/unsworks/22625","Ti-6Al-4V","𝜎𝜎YS",1000.0,null,null,null,"MPa","","","lamellar","","",false,"","results","Additionally, Figure 5.14 shows how the crack closure stress intensity, Kcl, increases linearly with packet/colony size and surface roughness."],["doi:10.26190/unsworks/22625","Ti-6Al-4V","yield strength",630.0,null,null,null,"MPa","room temperature","as-built SLM, Z orientation","","tensile test","",false,"","results","The Z orientation ASB samples had the highest average yield strength value of 630 MPa and average 𝜎𝜎UTS of 720 MPa, although the lower values for the HIP-730 samples were not statistically significant for either orientation (Table 6.4)."],["doi:10.26190/unsworks/22625","CP-Ti Grade 2","yield strength",0.0,null,null,null,"","room temperature","wrought","","tensile test","",false,"unit_missing","results","Finally, the wrought CP-Ti was consistently weaker than the LPBF material and had lower yield strength when tested in the longitudinal (rolling) direction (LD) versus the transverse direction (TD), although this trend was reversed for the 𝜎𝜎UTS (Table 6.4)."],["doi:10.26190/unsworks/22625","Ti-6Al-4V","yield strength",0.0,null,null,null,"","","HIP 950°C","","","",false,"unit_missing","results","Microstructure and Build Orientation Effects on Strength: Post heat treatment of the LPBF produced samples resulted in lower yield and tensile strength (Table 6.4); however, this difference was only statistically significant for the HIP 950 treatment."],["doi:10.26190/unsworks/22625","Ti-6Al-4V","0.2% ∆σYS",3293.0,null,null,null,"","","","","","",true,"unit_missing","results","Table 6.6 compares the expected increment of 0.2% ∆σYS from Eq. (6.4) using the value of ቀ 𝐹𝐹𝑚𝑚 𝑤𝑤 4 4𝐺𝐺𝑏𝑏9ቁ 1 3 ⁄ = 3,293 taken from [373, 374] with the experimental 0.2% ∆σYS variations between the two orthogonal build orientations for each group due to nitrogen solid solution strengthening."],["doi:10.26190/unsworks/22625","Ti-6Al-4V","Yield Strength",521.0,null,null,13.1,"MPa","","as-built X","","","",false,"","methods","Sample Yield Strength σYS (MPa) Ultimate Tensile Strength σUTS (MPa) Elastic Modulus E (GPa) ASB X 521 ± 13.1 607 ± 16.5 104 ± 3.7 Z 630 ± 20.6 720 ± 22.5 107 ± 1.1 HIP X 512 ± 14.3 587 ± 21.6 107 ± 6.1"],["doi:10.26190/unsworks/22625","Ti-6Al-4V","Yield Strength",630.0,null,null,20.6,"MPa","","as-built Z","","","",false,"","methods","Sample Yield Strength σYS (MPa) Ultimate Tensile Strength σUTS (MPa) Elastic Modulus E (GPa) ASB X 521 ± 13.1 607 ± 16.5 104 ± 3.7 Z 630 ± 20.6 720 ± 22.5 107 ± 1.1 HIP X 512 ± 14.3 587 ± 21.6 107 ± 6.1"],["doi:10.26190/unsworks/22625","Ti-6Al-4V","Yield Strength",512.0,null,null,14.3,"MPa","","HIP 730 X","","","",false,"","methods","Sample Yield Strength σYS (MPa) Ultimate Tensile Strength σUTS (MPa) Elastic Modulus E (GPa) ASB X 521 ± 13.1 607 ± 16.5 104 ± 3.7 Z 630 ± 20.6 720 ± 22.5 107 ± 1.1 HIP X 512 ± 14.3 587 ± 21.6 107 ± 6.1"],["doi:10.26190/unsworks/2414","","yield strength",880.0,null,null,null,"MPa","room temperature","as-swaged","","tensile test","",false,"","abstract","In terms of properties, the as-swaged Ti alloy exhibited non-linear elasticity during tensile straining, with other properties including low elastic modulus (45.4 GPa), high elastic limit (2.3%), high elongation to failure (8.1%) and high yield strength (880 MPa) and tensile strength (938 MPa)."],["doi:10.26190/unsworks/2414","Ti alloy","yield strength",880.0,null,null,null,"MPa","room temperature","96% cold-swaged","","tensile test","",false,"","conclusions","5.7.2 Tensile Properties after Cold Swaging Figure 4.36 showed that the 96% cold-swaged Ti alloy studied in this thesis exhibits high yield and ultimate tensile strengths (880 MPa & 938 MPa, respectively), low elastic modulus (45.3 GPa), large elastic limit of 2.3% and fracture strain of ~8%."],["doi:10.26190/unsworks/2414","","yield strength",880.0,null,null,null,"MPa","","","","","",false,"","conclusions","¾ In terms of properties, the highly-swaged Ti alloy exhibited non-linear elasticity during tensile straining, with other properties including low elastic modulus (45.4 GPa), high elastic limit (2.3%), high elongation to failure (8.1%) and high yield strength (880 MPa) and tensile strength (938 MPa)."],["doi:10.26190/unsworks/24767","Ti-6Al-4V","Yield Strength (MPa)",875.0,null,null,null,"MPa","","","","","",false,"","methods","Items Values Melting point (K) 1667 Boiling Point (K) 3285 Latent Heat of Melting (kJ·kg-1) 436 Latent Heat of Vaporisation (kJ·kg-1) 8960 Specific Heat Capacity (J·kg-1·K-1) 610 Density (kg·m-3) 4420 Reflectivity 0.37-0.49 Thermal Conductivity (W·m-1·K-1) 5.8 Thermal diffusivity (m2/s) at 20°C 2.7×10-6 Modulus of Elasticity (GPa) 110 Ultimate Tensile Strength (MPa) 965 Yield Strength (MPa) 875 Poisson’s ratio 0.31 Elongation (%) 10-15"],["doi:10.26190/unsworks/2562","Ti0.08","yield strength",500.0,null,null,null,"MPa","","","","","",false,"","results_discussion","The yield strength of Ti0.08 sample is 500 MPa."],["doi:10.31274/rtd-180813-14667","Ti-V (binary)","YIELD POINT",123000.0,null,null,null,"PS.I.","25°C","","","","",false,"unit_mismatch","results",""],["doi:10.31274/rtd-180813-14667","Ti-V (binary)","YIELD POINT",95000.0,null,null,null,"PS.I.","","","","","",false,"unit_mismatch","results",""],["doi:10.31274/rtd-180813-14667","Ti-V (binary)","YIELD POINT",106000.0,null,null,null,"P&l.'","","","","","",false,"unit_mismatch","results",""],["doi:10.31274/rtd-180813-14667","Ti-V (binary)","YIELD POINT",76000.0,null,null,null,"RS.I.","","","","","",false,"unit_mismatch","results",""],["doi:10.31274/rtd-180813-14667","Ti-V (binary)","YIELD POINT",66000.0,null,null,null,"P&JJ","","","","","",false,"unit_mismatch","results",""],["doi:10.3389/fmedt.2026.1811963","Ti-6Al-4V","yield strength",780.0,null,null,null,"MPa","","","","","",false,"","methods","The mechanical properties of the cranioplasty complied with the requirements speciﬁed for surgical implants in the standard ISO 5832-3, which include a minimum yield strength of 780 MPa, an ultimate tensile strength exceeding 860 MPa, and elongation at fracture greater than 10%."],["doi:10.3390/e23121632","Ti2.0Zr0.5Ta","yield strength",883.0,null,null,null,"MPa","room temperature","as-cast","","quasi-static mechanical test","10−3 s−1",false,"","abstract","The yield strength, compressive strength and fracture strain of Ti2.0Zr0.5Ta reached 883 MPa, 1568 MPa and 34.58%, respectively."],["doi:10.3390/e23121632","Ti2.0Zr0.5Ta","yield strength",883.0,null,null,null,"MPa","","single BCC phase, equiaxed grains","equiaxed","","",false,"","conclusions","When x increases to 2.0, the Ti2.0Zr0.5Ta alloy with a single BCC phase and equiaxed grains shows the best mechanical properties, and its yield strength, compressive strength and fracture strain reach 883 MPa, 1568 MPa and 34.58%, respectively."],["doi:10.3390/e23121632","Zr2.5Ta","σy (MPa)",886.0,null,null,null,"MPa","","","","","",false,"","table","Zr2.5Ta\t886\t1410\t25.77"],["doi:10.3390/e23121632","Ti0.5Zr2.0Ta","σy (MPa)",1298.0,null,null,null,"MPa","","","","","",false,"","table","Ti0.5Zr2.0Ta\t1298\t1447\t8.86"],["doi:10.3390/e23121632","Ti1.0Zr1.5Ta","σy (MPa)",1252.0,null,null,null,"MPa","","","","","",false,"","table","Ti1.0Zr1.5Ta\t1252\t1252\t4.50"],["doi:10.3390/e23121632","Ti1.5Zr1.0Ta","σy (MPa)",735.0,null,null,null,"MPa","","","","","",false,"","table","Ti1.5Zr1.0Ta\t735\t1502\t10.58"],["doi:10.3390/e23121632","Ti2.0Zr0.5Ta","σy (MPa)",883.0,null,null,null,"MPa","","","","","",false,"","table","Ti2.0Zr0.5Ta\t883\t1568\t34.58"],["doi:10.3390/e24020241","Ti(x=0.25)","tensile yield strength",338.0,null,null,null,"MPa","room temperature","","","tensile test","",false,"","results_discussion","Compared with Ti(x=0) alloy, with the addition of Ti element, the strength of Ti(x=0.25) alloy is significantly improved, the tensile yield strength is increased from 212 MPa to 338 MPa, the tensile strength is increased from 461 MPa to 631 MPa, and the tensile strength of Ti(x=0.25) alloy is 36% higher than that of the alloy without Ti element."],["doi:10.3390/e24020241","Ti(x=0.55)","yield strength",176.0,null,null,null,"MPa","room temperature","","","tensile test","",false,"","results_discussion","With the continuous addition of Ti, the strength of the Ti(x=0.55) alloy decreases sharply, and the yield strength and tensile strength are 176 MPa and 287 MPa, respectively, which is lower than that of the alloy without Ti."],["doi:10.3390/e24020241","CoCrFeNiMnTi0.25","Tensile Yield Strength (MPa)",338.0,null,null,null,"MPa","room temperature","","","tensile test","",false,"","table","x = 0\t212\t461\t55"],["doi:10.3390/e24020241","CoCrFeNiMnTi0.55","Tensile Yield Strength (MPa)",176.0,null,null,null,"MPa","room temperature","","","tensile test","",false,"","table","x = 0.25\t338\t631\t19"],["doi:10.3390/e24121777","Ti70","yield strength (YS)",895.0,null,null,null,"MPa","77 K","","","","",false,"","results","When decreasing the temperature from 298 K to 77 K, the yield strength (YS) of the Ti70 alloys exhibited a significant increase from 536 MPa to 895 MPa."],["doi:10.3390/e24121777","Ti70","yield strength (YS)",536.0,null,null,null,"MPa","298 K","","","","",false,"","results","When decreasing the temperature from 298 K to 77 K, the yield strength (YS) of the Ti70 alloys exhibited a significant increase from 536 MPa to 895 MPa."],["doi:10.3390/e24121777","Ti80","yield strength",657.0,null,null,null,"MPa","298 K","","","","",false,"","results","For the Ti80 alloys, they had a yield strength of 657 MPa and tensile ductility of 10% at 298 K."],["doi:10.3390/e24121777","Ti80","yield strength",812.0,null,null,null,"MPa","77 K","","","","",false,"","results","As the temperature reduced to 77 K, the yield strength increased by 155 MPa, and the ductility remained at 9%."],["doi:10.3390/e24121777","Ti70","σ0",123.6,null,null,null,"MPa","298 K","annealed","","","",false,"","results","The σ0 for Ti70 (298 K), Ti70 (77 K), Ti80 (298 K), and Ti80 (77 K) was, in order, evaluated to be 123.6 MPa, 255.2 MPa, 128.4 MPa, and 261.9 MPa."],["doi:10.3390/e24121777","Ti70","σ0",255.2,null,null,null,"MPa","77 K","annealed","","","",false,"","results","The σ0 for Ti70 (298 K), Ti70 (77 K), Ti80 (298 K), and Ti80 (77 K) was, in order, evaluated to be 123.6 MPa, 255.2 MPa, 128.4 MPa, and 261.9 MPa."],["doi:10.3390/e24121777","Ti80","σ0",128.4,null,null,null,"MPa","298 K","annealed","","","",false,"","results","The σ0 for Ti70 (298 K), Ti70 (77 K), Ti80 (298 K), and Ti80 (77 K) was, in order, evaluated to be 123.6 MPa, 255.2 MPa, 128.4 MPa, and 261.9 MPa."],["doi:10.3390/e24121777","Ti80","σ0",261.9,null,null,null,"MPa","77 K","annealed","","","",false,"","results","The σ0 for Ti70 (298 K), Ti70 (77 K), Ti80 (298 K), and Ti80 (77 K) was, in order, evaluated to be 123.6 MPa, 255.2 MPa, 128.4 MPa, and 261.9 MPa."],["doi:10.3390/e24121777","Ti70","σs",427.8,null,null,null,"MPa","","","","","",false,"","results","Consequently, the values of σs for both Ti70 and Ti80 alloys were 427.8 MPa and 355.7 MPa, respectively."],["doi:10.3390/e24121777","Ti80","σs",355.7,null,null,null,"MPa","","","","","",false,"","results","Consequently, the values of σs for both Ti70 and Ti80 alloys were 427.8 MPa and 355.7 MPa, respectively."],["doi:10.3390/e24121777","","HCP phase strength",120.7,null,null,null,"MPa","","","","","",false,"","results","Thus, the HCP phase strength contributing was approximately 120.7 MPa by calculation."],["doi:10.3390/e24121777","Ti70Al15V15","yield strength",536.0,null,null,null,"MPa","298 K","","","tensile test","",false,"","conclusions","Both lightweight MPEAs displayed uniform equiaxed grains, but Ti80Al10V10 showed some precipitation of the lamellar HCP phase. - (2)Upon tension, the yield strength and plasticity of the Ti70Al15V15 alloys were 536 MPa and 13% at 298 K while the yield strength increased to 895 MPa at 77 K."],["doi:10.3390/e24121777","Ti70Al15V15","yield strength",895.0,null,null,null,"MPa","77 K","","","tensile test","",false,"","conclusions","Both lightweight MPEAs displayed uniform equiaxed grains, but Ti80Al10V10 showed some precipitation of the lamellar HCP phase. - (2)Upon tension, the yield strength and plasticity of the Ti70Al15V15 alloys were 536 MPa and 13% at 298 K while the yield strength increased to 895 MPa at 77 K."],["doi:10.3390/e24121777","Ti80Al10V10","yield strength",657.0,null,null,null,"MPa","298 K","","lamellar HCP","tensile test","",false,"","conclusions","The Ti80Al10V10 alloys showed a yield strength of 657 MPa and a plasticity of 10% at 298 K, and the yield strength rose to 802 MPa at 77 K."],["doi:10.3390/e24121777","Ti80Al10V10","yield strength",802.0,null,null,null,"MPa","77 K","","lamellar HCP","tensile test","",false,"","conclusions","The Ti80Al10V10 alloys showed a yield strength of 657 MPa and a plasticity of 10% at 298 K, and the yield strength rose to 802 MPa at 77 K."],["doi:10.3390/jfb13040259","Ti-18Zr-15Nb","apparent yield stress σ0,2",0.0,null,null,null,"","room temperature","","","tensile test","2 mm/min",false,"unit_missing","methods","To characterize the mechanical and functional properties, tensile static and cyclic tests were carried out at room temperature with a strain rate of 2 mm/min using an “Instron 5966” (Instron, Norwood, MA, USA) universal testing machine."],["doi:10.3390/jfb13040259","Ti-18Zr-15Nb","transformation yield stress",460.0,460.0,460.0,null,"MPa","","after RF at 600 °C and WQ","","","",false,"","results","Thus, after RF at 600 °C and WQ, the transformation yield stress is ~460 MPa, while after AC, it increases to ~560 MPa."],["doi:10.3390/jfb13040259","Ti-18Zr-15Nb","transformation yield stress",560.0,560.0,560.0,null,"MPa","","after RF at 600 °C and AC","","","",false,"","results","Thus, after RF at 600 °C and WQ, the transformation yield stress is ~460 MPa, while after AC, it increases to ~560 MPa."],["doi:10.3390/jfb13040259","Ti-18Zr-15Nb","dislocation and transformation yield stresses",0.0,null,null,null,"","","after PDA 525°C","","","",false,"unit_missing","conclusions","The tensile strength, dislocation and transformation yield stresses decrease after PDA at 525 °C."],["doi:10.3390/jfb17040179","Ti-38Zr","strength",1010.0,null,null,null,"MPa","room temperature","annealed at 400 °C","martensitic α'","mechanical test","",false,"","abstract","Based on the mechanical test results, it can be inferred that the precipitation of the brittle ω-phase and the α′-phase occur concurrently, since annealing at 400 °C causes a pronounced embrittlement
