Repository: akhtar07/tisci-explorer

# TiSci Explorer

A read-only, static explorer for **TiSci**, an autonomous research agent for titanium alloys. TiSci reads the
titanium-alloy literature, builds a knowledge graph and a table of measured values, proposes hypotheses where the
graph has gaps, and tests them with DFT (MACE / VASP) and the ICME-lite multiscale chain.

**Live site:** https://akhtar07.github.io/tisci-explorer/

The site has seven sections:

| Section | What it shows |
|---|---|
| Overview | Corpus → graph → facts → hypotheses → verdicts, with the snapshot's counts |
| Worked example | One full loop for W in α-Ti: graph path, hypothesis, novelty check, DFT test, verdict, follow-up, DAMASK |

File: data/facts/youngs_modulus.json (part 4 of 33)
the hot-pressed material were 968 ± 8 MPa and 33 ± 2 GPa."],["doi:10.3390/ma6125700","Ti-40Nb","modulus",33.0,null,null,2.0,"GPa","","hot-pressed","","","",false,"","conclusions","In both sets of cylinders, the porosity was not interconnected but was homogeneously distributed over the cylinder volume. - -Compressive strength and modulus of the SLM-fabricated material were 968 ± 8 MPa and 33 ± 2 GPa, respectively, whereas the corresponding values for the hot-pressed material were 968 ± 8 MPa and 33 ± 2 GPa."],["doi:10.3390/ma6125700","Ti-40Nb","compressive elastic modulus",77.0,74.0,80.0,3.0,"GPa","","hot-pressed","","","",false,"","abstract","The comparable results for the hot-pressed material were 3% ± 2%, 1400 ± 19 MPa, and 77 ± 3 GPa."],["doi:10.3390/ma8010205","TNZ (Ti-20Nb-6Zr)","reduced Young’s modulus",73.0,67.0,79.0,6.0,"GPa","","MEP","","nanoindentation","",false,"","results","Thus, the lowest reduced Young’s modulus was found for the AR sample, Er of about 3.6 GPa, and the variability was below ±1 GPa; however, the highest was for the EP sample, over 80 GPa with a variability of ±6 GPa, with a lower value, 73 GPa, for the MEP sample."],["doi:10.3390/ma8010205","TNZ (Ti-20Nb-6Zr)","reduced Young’s modulus",80.0,74.27,85.73,6.0,"GPa","","EP","","nanoindentation","",false,"","results","Thus, the lowest reduced Young’s modulus was found for the AR sample, Er of about 3.6 GPa, and the variability was below ±1 GPa; however, the highest was for the EP sample, over 80 GPa with a variability of ±6 GPa, with a lower value, 73 GPa, for the MEP sample."],["doi:10.3390/ma8010205","TNZ","Reduced Young’s Modulus Er",3.61,null,null,0.98,"GPa","","AR","","nanoindentation","",false,"out_of_range","table","AR\t957.09 ± 355.21\t3.61 ± 0.98\t0.94 ± 0.48"],["doi:10.3390/ma8010205","TNZ","Reduced Young’s Modulus Er",83.08,null,null,5.73,"GPa","","EP","","nanoindentation","",false,"","table","EP\t303.87 ± 28.79\t83.08 ± 5.73\t6.97 ± 0.92"],["doi:10.3390/ma8010205","TNZ","Reduced Young’s Modulus Er",72.95,null,null,7.21,"GPa","","MEP","","nanoindentation","",false,"","table","MEP\t280.67 ± 27.53\t72.95 ± 7.21\t7.64 ± 1.14"],["doi:10.3390/ma8010205","TNZ","reduced Young’s modulus",72.95,null,null,7.21,"GPa","","","","nanoindentation","",false,"","discussion","After magnetoelectropolishing (MEP), the medium values of the reduced Young’s modulus (Er = 72.95 ± 7.21 GPa) and the highest nanohardness (nH = 7.64 ± 1.14 GPa) were obtained."],["doi:10.3390/ma8010205","TNZ (Ti-20Nb-6Zr)","reduced Young’s modulus",3.61,2.63,4.59,0.98,"GPa","","AR","","nanoindentation","",false,"out_of_range","results","Thus, the lowest reduced Young’s modulus was found for the AR sample, Er of about 3.6 GPa, and the variability was below ±1 GPa; however, the highest was for the EP sample, over 80 GPa with a variability of ±6 GPa, with a lower value, 73 GPa, for the MEP sample."],["doi:10.3390/mi15010038","Ti30Ta","Young’s modulus",72.0,null,null,null,"GPa","","","","","",false,"","table","Young’s modulus (MPa)\t\t72,000"],["doi:10.5287/ora-nodv5z2pz","Ti-6Al-4V","elastic modulus",140.0,null,null,null,"GPa","room temperature","as-built SLM","","tensile test","2 × 10−3 s−1",false,"","results",""],["doi:10.5287/ora-nodv5z2pz","Ti-6Al-4V","elastic modulus",14.0,null,null,null,"GPa","room temperature","as-built SLM","","tensile test","2 × 10−3 s−1",false,"out_of_range","results",""],["doi:10.5287/ora-nodv5z2pz","Ti-6Al-4V","Elastic modulus",0.0,null,null,null,"","","","","","",false,"unit_missing","results",""],["doi:10.5287/ora-nodv5z2pz","Ti-6Al-4V","elastic modulus",93.0,null,null,null,"GPa","room temperature","as-built SLM","","tensile test","",false,"","discussion",""],["doi:10.5287/ora-nodv5z2pz","Ti-6Al-4V","elastic modulus",115.0,null,null,null,"GPa","room temperature","as-built SLM","","","",false,"","discussion",""],["doi:10.5287/ora-nodv5z2pz","Ti-6Al-4V","Elastic Modulus",125.0,null,null,null,"GPa","","as-built L-PBF","","","",false,"","discussion",""],["doi:10.5287/ora-nodv5z2pz","Ti-6Al-4V","Elastic Modulus",120.0,null,null,null,"GPa","","as-built L-PBF","","","",false,"","discussion",""],["doi:10.5287/ora-nodv5z2pz","Ti-6Al-4V","Elastic Modulus",119.0,null,null,null,"GPa","","as-built L-PBF","","","",false,"","discussion",""],["doi:10.5287/ora-nodv5z2pz","Ti-6Al-4V","Elastic Modulus",110.0,null,null,null,"GPa","","as-built L-PBF","","","",false,"","discussion",""],["doi:10.5287/ora-nodv5z2pz","AM Ti-6Al-4V","Elastic Modulus",110.0,null,null,null,"GPa","","","","","",false,"","methods",""],["doi:10.5287/ora-nodv5z2pz","Ti-6Al-4V","Elastic modulus",0.0,null,null,null,"","","","","","",false,"unit_missing","conclusions",""],["doi:10.5287/ora-rywmwyy0x","Ti-6Al-4V","stiffness",8.0,null,null,null,"%","","","","nanoindentation","",true,"unit_mismatch","results","From the experimental stiffness, as described in the Stiffness Measurement section on page 108, a predicted geometry can be found, which on average deviated from the original measurements by 8% for thickness values."],["doi:10.5445/ir/1000162016","","E312",171.0,null,null,null,"GPa","","","","","",false,"","abstract",""],["doi:10.60692/4p6kx-2wb50","","Young’s modulus",2.7,null,null,null,"GPa","","","","","",true,"out_of_range","methods","For the stem support for fatigue testing, the material of the support was assumed to have an elastic modulus E of 2.7 GPa and a Poisson ratio of 0.3."],["doi:10.60692/4p6kx-2wb50","","elastic modulus",16.2,null,null,null,"GPa","","","","","",true,"out_of_range","methods","The cortical and cancellous bones were assumed to have an elastic modulus of 16,200 MPa and 380 MPa, respectively and to have a Poisson ratio of 0.3 5.2.2 Finite element models For fatigue testing, we performed three finite element models in which, in each case, it was changed the material properties of the implant."],["doi:10.60692/4p6kx-2wb50","","elastic modulus",0.38,null,null,null,"GPa","","","","","",true,"out_of_range","methods","The cortical and cancellous bones were assumed to have an elastic modulus of 16,200 MPa and 380 MPa, respectively and to have a Poisson ratio of 0.3 5.2.2 Finite element models For fatigue testing, we performed three finite element models in which, in each case, it was changed the material properties of the implant."],["doi:10.60692/4p6kx-2wb50","316L","Young’s modulus",196.0,null,null,null,"GPa","","","","","",false,"","methods","Material Young’s modulus (GPa) Tensile strength (MPa) Yield strength (Mpa) Poisson ratio 316L 196 861 620 0.3 Ti6Al4V 115 860 795 0.33 Ti35Nb7Zr5Ta 55 596 547 0.33 Table 6."],["doi:10.60692/4p6kx-2wb50","Ti-6Al-4V","Young’s modulus",115.0,null,null,null,"GPa","","","","","",false,"","methods","Material Young’s modulus (GPa) Tensile strength (MPa) Yield strength (Mpa) Poisson ratio 316L 196 861 620 0.3 Ti6Al4V 115 860 795 0.33 Ti35Nb7Zr5Ta 55 596 547 0.33 Table 6."],["doi:10.60692/4p6kx-2wb50","Ti35Nb7Zr5Ta","Young’s modulus",55.0,null,null,null,"GPa","","","","","",false,"","methods","Material Young’s modulus (GPa) Tensile strength (MPa) Yield strength (Mpa) Poisson ratio 316L 196 861 620 0.3 Ti6Al4V 115 860 795 0.33 Ti35Nb7Zr5Ta 55 596 547 0.33 Table 6."],["doi:10.70675/61525bd9z3b2bz497bzadbcz942ff555036e","Ti-5Al-2Sn-2Zr-4Mo-4Cr","module d’Young",60.0,null,null,null,"GPa","","100% β","","tensile test","",false,"","conclusions",""],["doi:10.70675/61525bd9z3b2bz497bzadbcz942ff555036e","Ti-5Al-5Mo-5V-3Cr","module d’Young",68.0,null,null,null,"GPa","","100% β","","tensile test","",false,"","conclusions",""],["doi:10.70675/61525bd9z3b2bz497bzadbcz942ff555036e","","E",69.0,null,null,null,"GPa","","","","","",true,"","conclusions",""],["doi:10.70675/61525bd9z3b2bz497bzadbcz942ff555036e","Ti-5Al-2Sn-2Zr-4Mo-4Cr","Module d’Young",68.0,null,null,null,"GPa","","920°C - 15 min | Trempe","beta","","2.10−4 s−1",false,"","conclusions",""],["doi:10.70675/61525bd9z3b2bz497bzadbcz942ff555036e","Ti-5Al-2Sn-2Zr-4Mo-4Cr","Module élasto-plastique (EP)",3.333,null,null,null,"GPa","","920°C - 15 min | Trempe","beta","","2.10−4 s−1",false,"out_of_range","conclusions",""],["doi:10.70675/61525bd9z3b2bz497bzadbcz942ff555036e","Ti-5Al-2Sn-2Zr-4Mo-4Cr","Module élasto-plastique (EP)",3.333,null,null,null,"GPa","","920°C - 15 min | Trempe","beta","","2.10−3 s−1",false,"out_of_range","conclusions",""],["doi:10.70675/716d5103z43a6z447ezb3e9zec4113215e51","Ti-6Al-2Sn-4Zr-6Mo","module",5.0,null,null,null,"GPa","","","","","",false,"out_of_range","discussion",""],["doi:10.70675/716d5103z43a6z447ezb3e9zec4113215e51","Ti-6Al-2Sn-4Zr-6Mo","module",10.0,null,null,null,"GPa","","","","","",false,"out_of_range","discussion",""],["doi:10.70675/716d5103z43a6z447ezb3e9zec4113215e51","Ti-6Al-2Sn-4Zr-6Mo","module",135.0,null,null,null,"GPa","","","","nanoindentation","",false,"","discussion",""],["doi:10.70675/716d5103z43a6z447ezb3e9zec4113215e51","Ti-6Al-2Sn-4Zr-6Mo","module",141.0,null,null,null,"GPa","","","","nanoindentation","",false,"","discussion",""],["doi:10.70675/716d5103z43a6z447ezb3e9zec4113215e51","Ti-6Al-2Sn-4Zr-6Mo","module",2.0,null,null,null,"GPa","","","","","",false,"out_of_range","discussion",""],["doi:10.70675/716d5103z43a6z447ezb3e9zec4113215e51","Ti-6Al-2Sn-4Zr-6Mo","module de Young",130.0,null,null,null,"GPa","","","","","",false,"","discussion",""],["doi:10.70675/716d5103z43a6z447ezb3e9zec4113215e51","Ti-6Al-2Sn-4Zr-6Mo","module de Young",133.0,null,null,null,"GPa","","","","","",false,"","discussion",""],["doi:10.70675/716d5103z43a6z447ezb3e9zec4113215e51","Ti-6Al-2Sn-4Zr-6Mo","Emax",143.4,null,null,null,"GPa","","","","","",false,"","conclusions",""],["doi:10.70675/716d5103z43a6z447ezb3e9zec4113215e51","Ti-6Al-2Sn-4Zr-6Mo","Emin",104.4,null,null,null,"GPa","","","","","",false,"","conclusions",""],["doi:10.70675/716d5103z43a6z447ezb3e9zec4113215e51","80% α 12 V + 20% β","C11",154.5,null,null,null,"GPa","","","","","",false,"","conclusions",""],["doi:10.70675/716d5103z43a6z447ezb3e9zec4113215e51","80% α 4 V + 20% β","C11",156.5,null,null,null,"GPa","","","","","",false,"","conclusions",""],["doi:10.70675/716d5103z43a6z447ezb3e9zec4113215e51","80% α 12 V + 20% β","C33",154.5,154.5,165.4,null,"GPa","","","","","",false,"","conclusions",""],["doi:10.70675/716d5103z43a6z447ezb3e9zec4113215e51","80% α 4 V + 20% β","C33",152.9,152.9,166.8,null,"GPa","","","","","",false,"","conclusions",""],["doi:10.70675/716d5103z43a6z447ezb3e9zec4113215e51","Ti-6Al-2Sn-4Zr-6Mo","C33",176.3,null,null,null,"GPa","","","","","",true,"","conclusions",""],["doi:10.70675/716d5103z43a6z447ezb3e9zec4113215e51","Ti-6Al-2Sn-4Zr-6Mo","C33",153.6,null,null,null,"GPa","","","","","",true,"","conclusions",""],["doi:10.70675/716d5103z43a6z447ezb3e9zec4113215e51","Ti-6Al-2Sn-4Zr-6Mo","C33",165.4,null,null,null,"GPa","","","","","",true,"","discussion",""],["doi:10.70675/716d5103z43a6z447ezb3e9zec4113215e51","Ti-6Al-2Sn-4Zr-6Mo","C33",154.5,null,null,null,"GPa","","","","","",true,"","discussion",""],["doi:10.70675/716d5103z43a6z447ezb3e9zec4113215e51","Ti-6Al-2Sn-4Zr-6Mo","C33",165.4,null,null,null,"GPa","","","","","",true,"","discussion",""],["doi:10.70675/716d5103z43a6z447ezb3e9zec4113215e51","Ti-6Al-2Sn-4Zr-6Mo","C33",152.9,null,null,null,"GPa","","","","","",true,"","discussion",""],["doi:10.70675/716d5103z43a6z447ezb3e9zec4113215e51","Ti-6Al-2Sn-4Zr-6Mo","C33",176.3,null,null,null,"GPa","","","","","",true,"","discussion",""],["doi:10.70675/716d5103z43a6z447ezb3e9zec4113215e51","Ti-6Al-2Sn-4Zr-6Mo","C33",153.61,null,null,null,"GPa","","","","","",true,"","discussion",""],["doi:10.70675/716d5103z43a6z447ezb3e9zec4113215e51","Ti-6Al-2Sn-4Zr-6Mo","Module de Young",110.0,null,null,null,"GPa","","","","","",false,"","conclusions",""],["doi:10.70675/8019272bzfa32z4675zaee1z0c5b10ff4fd6","TCS","E (GPa)",90.0,null,null,null,"GPa","","750°C/2min + water quench","","","",false,"","conclusions",""],["doi:10.70675/8019272bzfa32z4675zaee1z0c5b10ff4fd6","TCS","E (GPa)",80.0,null,null,null,"GPa","","750°C/10min + water quench","","","",false,"","conclusions",""],["doi:10.70675/8191f323zb804z4b0cz884fzd69ff1b081d5","TA3V+5 wt.%TiB2","module de Young",155.0,null,null,null,"GPa","","extruded and thermally treated","","","",false,"","conclusions",""],["doi:10.70675/8191f323zb804z4b0cz884fzd69ff1b081d5","TA3V+5 wt.%TiB2","module de Young",130.0,null,null,null,"GPa","","extruded and thermally treated","","","",false,"","conclusions",""],["doi:10.70675/b01b1d66z7f6ez449azaf85z5f592d25e3d8","Ti-5Al-2Sn-2Zr-4Mo-4Cr","module de Young",98.8,null,null,null,"GPa","room temperature","treated-β","","","",false,"","conclusions",""],["doi:10.70675/c39571fez7465z4a36zb8a9zddd61fae3dc1","Aluminium","EAl",15.0,null,null,null,"GPa","450 °C","","","","",false,"out_of_range","discussion",""],["doi:10.70675/c39571fez7465z4a36zb8a9zddd61fae3dc1","Aluminium","E",77.0,null,null,null,"GPa","46 °C","TA","","","",false,"","discussion",""],["doi:10.70675/c39571fez7465z4a36zb8a9zddd61fae3dc1","Titane","E",91.0,null,null,null,"GPa","450 °C","450 °C","","","",false,"","discussion",""],["doi:10.70675/c58a1934zefe1z42edzb47az554934ffb99a","Ti-24Nb","module apparent d’élasticité",35.0,null,null,null,"GPa","room temperature","600°C/10min","ultrafine β grains","tensile test","",false,"","conclusions",""],["doi:10.70675/e68b5d78ze736z42a3z8276z390dfa22b689","Ti-6Al-2Sn-4Zr-2Mo","module d’Young",150.0,null,null,null,"GPa","20 °C","","","tensile test","",false,"","conclusions",""],["doi:10.70675/efb82a7ez9210z470az9813z385cfdc218a9","","apparent Young's modulus also decreases with strain, from 90GPa (first loading cycle) to about 32GPa (last loading cycle)",90.0,90.0,90.0,null,"GPa","room temperature","","","cyclic loading-unloading test","",false,"","results",""],["doi:10.70675/efb82a7ez9210z470az9813z385cfdc218a9","","apparent Young's modulus also decreases with strain, from 90GPa (first loading cycle) to about 32GPa (last loading cycle)",32.0,32.0,32.0,null,"GPa","room temperature","","","cyclic loading-unloading test","",false,"","results",""],["doi:10.70675/f96a1a24zafc3z45d5z857cz0623494f5fd5","Ti-5Al-5Mo-5V-3Cr","Young’s modulus",115.0,null,null,null,"GPa","room temperature","","","tensile test","",false,"","results",""],["doi:10.70675/f96a1a24zafc3z45d5z857cz0623494f5fd5","Ti-5Al-5Mo-5V-3Cr","module d’Young",70.0,null,null,null,"GPa","","polycrystalline","","X-ray diffraction","",false,"","conclusions",""],["doi:10.70675/f96a1a24zafc3z45d5z857cz0623494f5fd5","Ti-5Al-5Mo-5V-3Cr","module d’Young",113.0,null,null,null,"GPa","","","","","",false,"","conclusions",""],["doi:10.70675/f96a1a24zafc3z45d5z857cz0623494f5fd5","Ti-5Al-5Mo-5V-3Cr","Eβ",99.0,null,null,null,"GPa","","","","","",false,"","conclusions",""],["doi:10.7273/000001849","Ti","elastic modulus",110.0,null,null,null,"GPa","","","","","",false,"","abstract",""],["doi:10.7273/000001849","25Ta","elastic modulus",63.0,57.5,68.5,5.5,"GPa","","","","","",false,"","abstract",""],["doi:10.7273/000001849","Ti","elastic modulus",110.0,null,null,null,"GPa","","","","","",false,"","conclusions",""],["doi:10.7273/000001849","25Ta","elastic modulus",63.0,null,null,5.5,"GPa","","","","","",false,"","conclusions",""],["doi:10.7273/000006302","Ti-6Al-4V","Elastic moduli",110.0,null,null,null,"GPa","","as-built SLM, 54 J/mm3","","","",false,"","abstract",""],["doi:10.7273/000006302","Ti32","Elastic moduli",105.0,null,null,null,"GPa","","as-built SLM, 54 J/mm3","","","",false,"","abstract",""],["doi:10.7273/000006302","Ti32Cu","Elastic moduli",108.0,null,null,null,"GPa","","as-built SLM, 54 J/mm3","","","",false,"","abstract",""],["doi:10.7273/000006302","Ti32Ta","Elastic moduli",102.0,null,null,null,"GPa","","as-built SLM, 54 J/mm3","","","",false,"","abstract",""],["doi:10.7273/000006302","Ti32TaCu","Elastic moduli",104.0,null,null,null,"GPa","","as-built SLM, 54 J/mm3","","","",false,"","abstract",""],["doi:10.7273/000006302","Ti3Al2V","Elastic modulus",110.0,null,null,null,"GPa","","as-built SLM","","","",false,"","abstract",""],["doi:10.7273/000006302","Ti-6Al-4V","Elastic modulus",110.0,null,null,null,"GPa","","as-built SLM","","","",false,"","abstract",""],["doi:10.7273/000006302","Ti-6Al-4V","elastic modulus",110.0,null,null,null,"GPa","","","","","",false,"","abstract",""],["doi:10.7273/000006302","Co-Cr-Mo","elastic modulus",200.0,null,null,null,"GPa","","","","","",false,"","abstract",""],["doi:10.7273/000006302","SS","elastic modulus",180.0,null,null,null,"GPa","","","","","",false,"","abstract",""],["doi:10.7273/000006302","","elastic modulus",3.0,null,null,null,"GPa","","","","","",false,"out_of_range","abstract",""],["doi:10.7273/000006302","","elastic modulus",30.0,null,null,null,"GPa","","","","","",false,"","abstract",""],["doi:10.7273/000006302","Ti-6Al-4V","Elastic Modulus (GPa)",114.5,114.0,115.0,null,"GPa","","SLM-machined","","","",false,"","abstract",""],["doi:10.7273/000006302","Ti-6Al-4V","Elastic Modulus (GPa)",114.0,112.0,116.0,null,"GPa","","DED, post treatment 700-730°C, 2 h","","","",false,"","abstract",""],["doi:10.7273/000006302","Ti24Nb4Zr8Sn","Elastic Modulus (GPa)",50.5,46.0,55.0,null,"GPa","","SLM based AM technique","","","",false,"","abstract",""],["doi:10.7273/000006302","Ti27.5Nb","Elastic Modulus (GPa)",70.0,70.0,70.0,null,"GPa","","direct laser deposition process","","","",false,"","abstract",""],["doi:10.7273/000006302","CpTi","elastic modulus",24.3,24.3,24.3,null,"GPa","","DED","","","",false,"out_of_range","abstract",""],["doi:10.7273/000006302","Ti-6Al-4V","elastic modulus",12.5,10.0,15.0,null,"GPa","","","","uniaxial compression test","",false,"out_of_range","abstract",""],["doi:10.7273/000006302","","Elastic modulus",109.7,109.7,109.7,null,"GPa","","dense SC","","","",false,"","results",""],["doi:10.7273/000006302","","Elastic modulus",109.7,109.7,109.7,null,"GPa","","dense SC","","","",false,"","results",""],["doi:10.7273/000006302","","Elastic modulus",72.1,72.1,72.1,null,"GPa","","S134","","","",false,"","results",""],["doi:10.7273/000006302","C580","elastic modulus",87.3,null,null,null,"GPa","","","","","",false,"","results",""],["doi:10.7273/000006302","S116","elastic modulus",66.4,null,null,null,"GPa","","","","","",false,"","results",""],["doi:10.7273/000006302","S99","elastic modulus",61.5,null,null,null,"GPa","","","","","",false,"","results",""],["doi:10.7273/000006302","S92","elastic modulus",50.9,null,null,null,"GPa","","","","","",false,"","results",""],["doi:10.7273/000006302","C670","elastic modulus",67.8,null,null,null,"GPa","","","","","",false,"","results",""],["doi:10.7273/000006302","C690","elastic modulus",63.2,null,null,null,"GPa","","","","","",false,"","results",""],["doi:10.7273/000006302","C740","elastic modulus",65.2,null,null,null,"GPa","","","","","",false,"","results",""],["doi:10.7273/000006302","SC","elastic modulus",67.8,null,null,null,"GPa","","","","","",false,"","results",""],["doi:10.7273/000006302","C580","elastic modulus",87.3,null,null,null,"GPa","","","","","",false,"","results",""],["doi:10.7273/000006302","C670","elastic modulus",67.8,null,null,null,"GPa","","","","","",false,"","results",""],["doi:10.7273/000006302","C690","elastic modulus",63.2,null,null,null,"GPa","","","","","",false,"","results",""],["doi:10.7273/000006302","C740","elastic modulus",65.2,null,null,null,"GPa","","","","","",false,"","results",""],["doi:10.7273/000006302","C580","modulus of elasticity",72.1,null,null,null,"GPa","","","","","",false,"","results",""],["doi:10.7273/000006302","S134","modulus of elasticity",87.3,null,null,null,"GPa","","","","","",false,"","results",""],["doi:10.7273/000006302","C670","modulus of elasticity",67.8,null,null,null,"GPa","","","","","",false,"","results",""],["doi:10.7273/000006302","S99","modulus of elasticity",61.5,null,null,null,"GPa","","","","","",false,"","results",""],["doi:10.7273/000006302","S92","modulus of elasticity",50.9,null,null,null,"GPa","","","","","",false,"","results",""],["doi:10.7273/000006302","C690","modulus of elasticity",63.2,null,null,null,"GPa","","","","","",false,"","results",""],["doi:10.7273/000006302","C740","modulus of elasticity",65.2,null,null,null,"GPa","","","","","",false,"","results",""],["doi:10.7273/000006302","Ti-6Al-4V","elastic modulus",109.7,null,null,null,"GPa","","as-built SLM","","","",false,"","discussion",""],["doi:10.7273/000006302","Ti-6Al-4V","elastic modulus",118.0,null,null,null,"GPa","","as-built SLM","","","",false,"","discussion",""],["doi:10.7273/000006302","","elastic modulus",35.9,null,null,null,"GPa","","","","","",false,"","discussion",""],["doi:10.7273/000006302","","elastic modulus",87.3,null,null,null,"GPa","","","","","",false,"","discussion",""],["doi:10.7273/000006302","","elastic modulus",61.2,null,null,null,"GPa","","","","","",false,"","discussion",""],["doi:10.7273/000006302","","elastic modulus",69.8,null,null,null,"GPa","","","","","",false,"","discussion",""],["doi:10.7273/000006302","Ti64-54-D","elastic moduli",115.3,null,null,null,"GPa","room temperature","as-printed","","compressive test","",false,"","results_discussion",""],["doi:10.7273/000006302","Ti32-54-D","elastic moduli",114.1,null,null,null,"GPa","room temperature","as-printed","","compressive test","",false,"","results_discussion",""],["doi:10.7273/000006302","Ti-6Al-4V","modulus",0.0,null,null,null,"","","","","","",true,"unit_missing","results_discussion",""],["doi:10.7273/000006302","Ti32","modulus",0.0,null,null,null,"","","","","","",true,"unit_missing","results_discussion",""],["doi:10.7273/000006302","Ti-32Cu","modulus",108.2,null,null,null,"GPa","","dense","","","",false,"","results_discussion",""],["doi:10.7273/000006302","Ti32Ta-54-D","modulus",130.2,null,null,null,"GPa","","as-built SLM","","","",false,"","results_discussion",""],["doi:10.7273/000006302","Ti32TaCu-54-D","elastic modulus",144.3,null,null,null,"GPa","","","","","",false,"","results_discussion",""],["doi:10.7273/000006302","Ti32Ta-54-D","elastic modulus",130.2,null,null,null,"GPa","","","","","",false,"","results_discussion",""],["doi:10.7273/000006302","Ti32Ta","modulus",130.2,null,null,null,"GPa","","as-built SLM","","","",false,"","results_discussion",""],["doi:10.7273/000006302","Ti32Ta","modulus",130.3,null,null,null,"GPa","","as-built SLM","","","",false,"","results_discussion",""],["doi:10.7273/000006302","Ti32Ta","modulus",117.4,null,null,null,"GPa","","as-built SLM","","","",false,"","results_discussion",""],["doi:10.7273/000006302","Ti32Ta","modulus",102.3,null,null,null,"GPa","","as-built SLM","","","",false,"","results_discussion",""],["doi:10.7273/000006302","CP-Ti Grade 2","elastic modulus",110.0,null,null,null,"GPa","","","","","",false,"","results",""],["doi:10.7273/000006302","Ti-6Al-4V","elastic modulus",114.0,null,null,null,"GPa","","","","","",false,"","results",""],["doi:10.7273/000006302","Ti6Al4V-D","elastic modulus",115.3,null,null,null,"GPa","","","","","",false,"","results",""],["doi:10.7273/000006302","Ti3Al2V-D","elastic modulus",114.1,null,null,null,"GPa","","","","","",false,"","results",""],["doi:10.7273/000006302","Ti6Al4V-P20","elastic modulus",87.2,null,null,null,"GPa","","","","","",false,"","results",""],["doi:10.7273/000006302","Ti3Al2V-P20","elastic modulus",70.3,null,null,null,"GPa","","","","","",false,"","results",""],["doi:10.7273/000006302","Ti6Al4V-P40","elastic modulus",42.3,null,null,null,"GPa","","","","","",false,"","results",""],["doi:10.7273/000006302","Ti3Al2V-P40","elastic modulus",32.5,null,null,null,"GPa","","","","","",false,"","results",""],["doi:10.7273/000006302","Ti3Al2V-3Cu","elastic modulus",108.2,null,null,2.1,"GPa","","","","","",false,"","results",""],["doi:10.7273/000006302","Ti3Al2V-10Ta-3Cu","elastic modulus",144.3,null,null,10.2,"GPa","","","","","",false,"","results",""],["doi:10.7273/000006302","","elastic modulus",110.0,null,null,null,"GPa","","","","","",false,"","conclusions",""],["hal:hal-01022987","AISI 316L","Etension",163.0,null,null,30.0,"GPa","room temperature","LMD","","tensile test","",false,"","methods",""],["hal:hal-01022987","Ti-6Al-4V","Etension",107.71,null,null,1.47,"GPa","room temperature","SLM","","tensile test","",false,"","methods",""],["hal:hal-05573390","Ti-6Al-4V","Young’s modulus (E)",114.7,null,null,null,"GPa","room temperature","as-built SLM","","tensile test","",false,"","results",""],["hal:hal-05573390","Ti-6Al-4V","Young’s modulus (E)",109.5,null,null,null,"GPa","room temperature","HIP","","tensile test","",false,"","results",""],["hal:hal-05573390","Ti-6Al-4V","Young’s modulus",109.5,null,null,null,"GPa","room temperature","HIP","","tensile test","",false,"","results",""],["hal:pastel-00002127","Ti-6Al-4V","Module d’Young",100.0,null,null,null,"GPa","","","","","",false,"","methods",""],["hal:pastel-00537861","Ti-10V-2Fe-3Al","module d’Young",110.0,null,null,null,"GPa","","","","","",false,"","conclusions",""],["hal:pastel-00537861","Ti-10V-2Fe-3Al","Eα",108.3,null,null,null,"GPa","","","","","",false,"","conclusions",""],["hal:pastel-00537861","Ti-10V-2Fe-3Al","Eβ",97.567,null,null,null,"GPa","","","","","",false,"","conclusions",""],["hal:pastel-00537861","Ti-10V-2Fe-3Al","E",111.375,null,null,null,"GPa","","","","Kröner-Eshelby model","",true,"","conclusions",""],["hal:pastel-00537861","Ti-10V-2Fe-3Al","module d’Young",111.375,null,null,null,"GPa","","","","Kröner-Eshelby model","",true,"","conclusions",""],["hal:tel-00003487","","Module d’élasticité (MPa)",110.0,null,null,null,"GPa","","","","","",false,"","conclusions",""],["hal:tel-00003487","","Module d’élasticité en traction",110.0,null,null,null,"GPa","","","","","",false,"","conclusions",""],["hal:tel-00003487","","Module d’élasticité en compression",95.0,null,null,null,"GPa","","","","","",false,"","conclusions",""],["hal:tel-00003634","","Module d'Young",118.0,107.0,129.0,null,"GPa","","","","","",false,"","conclusions",""],["hal:tel-00003634","","Module d'Young",89.5,78.0,101.0,null,"GPa","","","","","",false,"","conclusions",""],["hal:tel-00003634","","module d’Young",110.0,null,null,null,"GPa","","","","flexion 4 points","",false,"","conclusions",""],["hal:tel-00003634","","contrainte à rupture",560.0,null,null,null,"GPa","","","","","",false,"out_of_range","conclusions",""],["hal:tel-00003634","","Module d'Young",114.5,null,null,null,"GPa","","600°C-200 MPa-1h","","","",false,"","conclusions",""],["hal:tel-00003634","","Module d'Young",110.0,null,null,null,"GPa","","650°C-200 MPa-1h","","","",false,"","conclusions",""],["hal:tel-00003634","","Module d'Young",118.0,null,null,null,"GPa","","700°C-200 MPa-1h","","","",false,"","conclusions",""],["hal:tel-00125834","","C11+C12",290.0,null,null,2.0,"GPa","","","","","",true,"out_of_range","conclusions",""],["hal:tel-00125834","","C11+C12",291.0,null,null,1.0,"GPa","","","","","",true,"out_of_range","conclusions",""],["hal:tel-00125834","","C33",205.5,null,null,3.0,"GPa","","","","","",true,"out_of_range","conclusions",""],["hal:tel-00125834","","C33",207.4,null,null,2.0,"GPa","","","","","",true,"out_of_range","conclusions",""],["hal:tel-00125834","","C11",214.6,null,null,5.0,"GPa","","","","","",true,"out_of_range","conclusions",""],["hal:tel-00125834","","C11",214.7,null,null,4.0,"GPa","","","","","",true,"out_of_range","conclusions",""],["hal:tel-00129356","Ti/60wt.%TiB","modulus",276.0,null,null,null,"GPa","","","","sonic method","",false,"out_of_range","methods",""],["hal:tel-00129356","TiB","estimated rigidity",400.0,null,null,null,"GPa","","","","rule of mixtures","",true,"out_of_range","methods",""],["hal:tel-00129356","Ti","E(GPa)",100.0,null,null,null,"GPa","","casting","","","",false,"","methods",""],["hal:tel-00129356","Ti-6Al-4V","E(GPa)",108.0,null,null,null,"GPa","","casting","","","",false,"","methods",""],["hal:tel-00466425","Ti-6Al-4V","E",119.0,119.0,119.0,null,"GPa","","","","","",false,"","conclusions",""],["hal:tel-00466425","Ti-6Al-4V","E",119.0,null,null,null,"GPa","","","","","",false,"","conclusions",""],["hal:tel-00806691","Ti-6Al-4V","module d’Young",110.0,null,null,null,"GPa","room temperature","","","","",false,"","conclusions",""],["hal:tel-01137807","CP-Ti Grade 2","Module d’Young",85.0,null,null,2.0,"GPa","","","","","",false,"","conclusions",""],["hal:tel-01749065","CP-Ti Grade 2","module d’Young",10.0,null,null,null,"GPa","","","","","",false,"out_of_range","conclusions",""],["hal:tel-01749065","CP-Ti Grade 2","propriétés élastiques",17.4,null,null,null,"GPa","","","","","",false,"out_of_range","conclusions",""],["hal:tel-01749065","CP-Ti Grade 2","module d’Young",23.3,2.6,44.0,null,"GPa","","","","","",false,"out_of_range","conclusions",""],["hal:tel-01749065","CP-Ti Grade 2","module d’Young de la structure en diamant",1.25,0.9,1.6,null,"GPa","","","","","",false,"out_of_range","conclusions",""],["hal:tel-01749065","CP-Ti Grade 2","structure cubique",8.4,3.9,12.9,null,"GPa","","","","","",false,"out_of_range","conclusions",""],["hal:tel-01749065","CP-Ti Grade 2","E",37.887,null,null,1.388,"GPa","room temperature","","","tensile test","10-3s-1",false,"","conclusions",""],["hal:tel-01749065","CP-Ti Grade 2","E",37.887,null,null,1.388,"GPa","room temperature","","","tensile test","10-3s-1",false,"","conclusions",""],["hal:tel-01749065","CP-Ti Grade 2","Module d’Young expérimental (MPa)",37.89,null,null,1.39,"GPa","","","","tensile test","",false,"","conclusions",""],["hal:tel-01749065","CP-Ti Grade 2","Module d’Young expérimental (MPa)",17.99,null,null,1.23,"GPa","","","","tensile test","",false,"out_of_range","conclusions",""],["hal:tel-01749065","CP-Ti Grade 2","Module d’Young expérimental (MPa)",15.82,null,null,0.57,"GPa","","","","tensile test","",false,"out_of_range","conclusions",""],["hal:tel-01749065","CP-Ti Grade 2","module d’Young",100000.0,null,null,null,"GPa","","","","","",false,"out_of_range","conclusions",""],["hal:tel-01749279","Ti-5Al-5Mo-5V-3Cr","module d'Young",75.0,null,null,null,"GPa","","","","","",false,"","discussion",""],["hal:tel-01749279","Ti-5Al-5Mo-5V-3Cr","C1111",134.0,null,null,null,"GPa","","","","","",false,"","conclusions",""],["hal:tel-01749279","Ti-5Al-5Mo-5V-3Cr","C1111",125.3,null,null,null,"GPa","","","","","",false,"","conclusions",""],["hal:tel-01749279","Ti-5Al-5Mo-5V-3Cr","C3333",154.5,null,null,null,"GPa","","","","","",false,"","conclusions",""],["hal:tel-01749795","Ti-11.5Mo-6Zr-4.5Sn","module d'élasticité",57.5,55.0,60.0,null,"GPa","room temperature","as-quenched","","dynamic method","",false,"","other",""],["hal:tel-01749795","Ti-12Mo","module d'élasticité",66.0,null,null,null,"GPa","room temperature","as-quenched","","dynamic method","",false,"","other",""],["hal:tel-01749795","Ti-25Mo","module d'élasticité",78.0,null,null,null,"GPa","room temperature","","","prediction","",true,"","other",""],["hal:tel-01749795","Ti-11.5Mo-6Zr-4.5Sn","module d'élasticité",110.0,null,null,null,"GPa","room temperature","quenched 800°C/1h + 550°C/4h","fully precipitated (Disoth)","dynamic method","",false,"","other",""],["hal:tel-01749795","Ti-11.5Mo-6Zr-4.5Sn","module de la phase o",123.0,null,null,null,"GPa","room temperature","quenched 800°C/1h + 550°C/4h","fully precipitated (Disoth)","assumed","",false,"","other",""],["hal:tel-01749795","Ti-11.5Mo-6Zr-4.5Sn","module résultant",110.0,null,null,null,"GPa","room temperature","fully precipitated (Disoth)","fully precipitated (Disoth)","prediction","",true,"","other",""],["hal:tel-01749795","Ti-11.5Mo-6Zr-4.5Sn","module d'élasticité",110.0,100.0,404.0,null,"GPa","","","","","",false,"","other",""],["hal:tel-01749795","Ti-11.5Mo-6Zr-4.5Sn","37 GPa",37.0,null,null,null,"GPa","","trempé","","tensile test","",false,"","other",""],["hal:tel-01749795","Ti-11.5Mo-6Zr-4.5Sn","47 GPq",47.0,null,null,null,"GPa","","tréfilé","","tensile test","",false,"","other",""],["hal:tel-01749795","Ti-11.5Mo-6Zr-4.5Sn","37 GPa",37.0,null,null,null,"GPa","","trempé","","tensile test","",false,"","other",""],["hal:tel-01749795","Ti-11.5Mo-6Zr-4.5Sn","47 GPa",47.0,null,null,null,"GPa","","tréfilé","","tensile test","",false,"","other",""],["hal:tel-01749795","Ti-11.5Mo-6Zr-4.5Sn","module",19.0,null,null,null,"GPa","","","","","",false,"out_of_range","other",""],["hal:tel-01775393","Ti-6Al-4V","module de YOUNG",1.2,null,null,null,"GPa","","","","","",false,"out_of_range","conclusions",""],["hal:tel-01777160","Ti-20V","E",88.0,null,null,null,"GPa","","","","tensile test","5 mm/min",false,"","conclusions",""],["hal:tel-01777160","Ti-20V","E",80.0,null,null,null,"GPa","","","","tensile test","50 mm/min",false,"","conclusions",""],["hal:tel-01777160","Ti-20V","E",80.0,null,null,null,"GPa","","","","tensile test","5 mm/min",false,"","conclusions",""],["hal:tel-01777160","Ti-20V","E",80.0,null,null,null,"GPa","","","","tensile test","50 mm/min",false,"","conclusions",""],["hal:tel-01777160","Ti-20V","module d'Young",94.0,null,null,null,"GPa","","","","","",false,"","conclusions",""],["hal:tel-01798093","","σ α zz",1.57,null,null,null,"GPa","","condition 1","","","",false,"out_of_range","conclusions",""],["hal:tel-01798093","","σ β zz",1.4,null,null,null,"GPa","","condition 1","","","",false,"out_of_range","conclusions",""],["hal:tel-02094994","Ti-44Nb","module d’élasticité",64.5,60.0,69.0,null,"GPa","","","","","",false,"","conclusions",""],["hal:tel-02094994","Ti64+25Mo","module d’élasticité",77.0,77.0,77.0,null,"GPa","","","","","",false,"","conclusions",""],["hal:tel-02094994","Ti-6Al-4V","module d’élasticité",115.0,115.0,115.0,null,"GPa","","","","","",false,"","conclusions",""],["hal:tel-02094994","Ti-25Nb","module d'élasticité",37.0,null,null,null,"GPa","","","","theoretical estimation","",true,"","conclusions",""],["hal:tel-02094994","","Module de Young",60.0,null,null,null,"GPa","","","","","",false,"","conclusions",""],["hal:tel-02094994","Ti-Nb (binary)","Young's modulus",100.0,100.0,100.0,null,"GPa","","","","","",false,"","conclusions",""],["hal:tel-02094994","Ti-Nb (binary)","Young's modulus",58.0,58.0,58.0,null,"GPa","","","","","",false,"","conclusions",""],["hal:tel-02094994","Ti-Nb (binary)","Young's modulus",58.0,58.0,58.0,null,"GPa","","","","","",false,"","conclusions",""],["hal:tel-02094994","Ti-6Al-4V","Young's modulus",77.0,77.0,77.0,null,"GPa","","","","","",false,"","conclusions",""],["hal:tel-02094994","Ti-6Al-4V","Young's modulus",168.0,168.0,168.0,null,"GPa","","","","","",false,"","conclusions",""],["hal:tel-02094994","","module d’élasticité",64.5,60.0,69.0,null,"GPa","","","","","",false,"","conclusions",""],["hal:tel-02094994","","module de Young",79.0,58.0,100.0,null,"GPa","","","","","",false,"","conclusions",""],["hal:tel-02291113","","c11",200.0,null,null,null,"GPa","","","","CPFEM prediction","",true,"","conclusions",""],["hal:tel-02291113","","c22",100.0,null,null,null,"GPa","","","","CPFEM prediction","",true,"","conclusions",""],["hal:tel-02558288","Ti-6Al-4V","module de Young",4.8,0.1,9.5,null,"GPa","","","","","",false,"out_of_range","conclusions",""],["hal:tel-02558288","Ti-6Al-4V","élasticité",145.0,90.0,200.0,null,"GPa","","","","","",false,"","conclusions",""],["hal:tel-02558288","zircone","élasticité",200.0,200.0,200.0,null,"GPa","","","","","",false,"","conclusions",""],["hal:tel-02558288","Ti-26Nb","module de Young",35.0,30.0,40.0,null,"GPa","","","","","",false,"","conclusions",""],["hal:tel-02558288","Ti-6Al-4V","module de Young",110.0,110.0,110.0,null,"GPa","","","","","",false,"","conclusions",""],["hal:tel-02558288","zircone","module de Young",200.0,200.0,200.0,null,"GPa","","","","","",false,"","conclusions",""],["hal:tel-02558288","Ti-26Nb","module de Young",60.0,60.0,60.0,null,"GPa","","","","","",false,"","conclusions",""],["hal:tel-02558288","Ti-6Al-4V","module de Young de l’os spongieux",5.3,0.1,9.5,null,"GPa","","","","","",false,"out_of_range","conclusions",""],["hal:tel-02558288","Ti-6Al-4V","Module de Young",110.0,null,null,null,"GPa","","","","","",false,"","conclusions",""],["hal:tel-02558288","Ti-6Al-4V","E",110.0,null,null,null,"GPa","","","","","",false,"","conclusions",""],["hal:tel-02558288","Chrome-Cobalt","Module de Young",200.0,null,null,null,"GPa","","","","","",false,"","conclusions",""],["hal:tel-02558288","Dentine","Module de Young",18.0,null,null,null,"GPa","","","","","",false,"out_of_range","conclusions",""],["hal:tel-02558288","Os cortical Mandibule","Module de Young",15.0,null,null,null,"GPa","","","","","",false,"out_of_range","conclusions",""],["hal:tel-02558288","Os spongieux Mandibule","Module de Young",1.5,null,null,null,"GPa","","","","","",false,"out_of_range","conclusions",""],["hal:tel-02860906","Ti-6Al-4V","module de Young",1.0,null,null,null,"GPa","","","","","",false,"out_of_range","discussion",""],["hal:tel-02860906","Ti-6Al-4V","module de Young",1.0,null,null,null,"GPa","","","","","",false,"out_of_range","discussion",""],["hal:tel-03023834","Ti-6Al-4V","Young’s modulus evolution",0.0,null,null,null,"","25 °C","","","","5e-4 s-1",false,"unit_missing","methods",""],["hal:tel-03198724","Ti-6Al-4V","module d’élasticité",1.0,null,null,null,"GPa","","","","","",false,"out_of_range","conclusions",""],["hal:tel-03198724","Ti-6Al-4V","module d’élasticité",3.4,null,null,null,"GPa","","","","","",false,"out_of_range","conclusions",""],["hal:tel-03198724","Ti-6Al-4V","module d’élasticité",7.6,null,null,null,"GPa","","","","","",false,"out_of_range","conclusions",""],["hal:tel-03198724","Ti-6Al-4V","module d’élasticité",7.6,null,null,null,"GPa","","","","","",false,"out_of_range","conclusions",""],["hal:tel-03335527","CP-Ti Grade 2","modulus",142.1,null,null,5.6,"GPa","","","","nanoindentation","",false,"","methods",""],["hal:tel-03335527","CP-Ti Grade 2","modulus",130.9,null,null,6.8,"GPa","","after 16 h hydrogen charging","","nanoindentation","",false,"","methods",""],["hal:tel-03335527","CP-Ti Grade 2","elastic modulus",105.0,105.0,105.0,null,"GPa","","","","nanoindentation","",false,"","conclusions",""],["hal:tel-03702758","","Young's modulus",72.0,null,null,null,"GPa","700°C","isothermal hold at 700°C","","tensile test","3 × 10−4 s−1",false,"","conclusions",""],["hal:tel-04700286","TA3V","module d'Young",102.0,96.0,108.0,null,"GPa","room temperature","initial","","tensile test","1.0 × 10−4 s−1",false,"","conclusions",""],["hal:tel-05519365","Ti-6Al-4V","Module d'Young, E",110.0,null,null,null,"GPa","room temperature","","","tensile test","",false,"","conclusions",""],["ia:DTIC_AD0092325","","Young's Modulus",1.07,null,null,null,"%","","","","","",false,"unit_mismatch","conclusions",""],["ia:DTIC_AD0667533","Hylite 51","tension modulus",0.0,null,null,null,"","","solution-treated and aged","","","",false,"unit_missing","results",""],["ia:DTIC_AD0667533","Hylite 50","modulus of elasticity in tension",0.0,null,null,null,"","room temperature to 1100 F","normalized at 1830 F and aged for 24 hours at 930 F","","","",false,"unit_missing","results",""],["ia:DTIC_AD0691494","CP-Ti Grade 2","Modulus of Elasticity g01 x jnd E E E",14300000.0,null,null,null,"psi","room temperature","","","tensile test","0.005 inches/inch/minute",false,"unit_mismatch","conclusions",""],["ia:DTIC_AD0775009","","Ee",70.0,null,null,null,"GPa","","","","","",false,"","methods",""],["ia:DTIC_AD0781884","","Young's modulus",17750000.0,14500000.0,21000000.0,null,"psi","","","","","",false,"unit_mismatch","conclusions",""],["ia:DTIC_AD0781884","","Young's modulus",14500000.0,14500000.0,14500000.0,null,"psi","","","","","",false,"unit_mismatch","methods",""],["ia:DTIC_AD0781884","","Young's modulus",21000000.0,21000000.0,21000000.0,null,"psi","","","","","",false,"unit_mismatch","methods",""],["ia:DTIC_AD0787634","Ti-6Al-4V","Young's Modulus X 103 ksi",13.5,null,null,null,"X103ksi","room temperature","mill-annealed","","","",false,"unit_mismatch","methods",""],["ia:DTIC_AD0787634","Ti-6Al-4V","Young's Modulus X 103 ksi",16.5,null,null,null,"X103ksi","room temperature","mill-annealed","","","",false,"unit_mismatch","methods",""],["ia:DTIC_AD0814022","Ti-679","Modulus of Elasticity in Tension",110.0,110.0,115.0,null,"GPa","room temperature","","",
