Repository: akhtar07/tisci-explorer

# TiSci Explorer

A read-only, static explorer for **TiSci**, an autonomous research agent for titanium alloys. TiSci reads the
titanium-alloy literature, builds a knowledge graph and a table of measured values, proposes hypotheses where the
graph has gaps, and tests them with DFT (MACE / VASP) and the ICME-lite multiscale chain.

**Live site:** https://akhtar07.github.io/tisci-explorer/

The site has seven sections:

| Section | What it shows |
|---|---|
| Overview | Corpus → graph → facts → hypotheses → verdicts, with the snapshot's counts |
| Worked example | One full loop for W in α-Ti: graph path, hypothesis, novelty check, DFT test, verdict, follow-up, DAMASK |

File: data/facts/alpha_fraction.json (part 5 of 9)
fraction of contraction twin",2.6,null,null,null,"%","","","","","",false,"","results_discussion","Sample 0T shows almost equal volume fraction of contraction and extension twin (5.8% CT+ 5%ET) whereas sample 45T (2.6% CT+ 6.5%ET) and 90T (3.8% CT+ 8.6%ET) has higher volume fraction of extension twin."],["oa:W2946190355","CP-Ti Grade 2","volume fraction of contraction twin",3.8,null,null,null,"%","","","","","",false,"","results_discussion","Sample 0T shows almost equal volume fraction of contraction and extension twin (5.8% CT+ 5%ET) whereas sample 45T (2.6% CT+ 6.5%ET) and 90T (3.8% CT+ 8.6%ET) has higher volume fraction of extension twin."],["oa:W2947486466","Ti-6Al-4V","fraction of the LAGBs < 15◦",19.1,14.5,25.75,null,"%","825 °C","","","EBSD","1 × 10−3 s−1",false,"","results","The fraction of the LAGBs < 15◦at 0.4, 0.69, and 1.6 strains were 25.75%, 19.10%, and 14.50%, respectively."],["oa:W2954257861","Ti-5Al-5Mo-5V-3Cr","α volume fraction",0.0,null,null,null,"%","","850°C","","","",false,"","results",""],["oa:W2954257861","Ti-5Al-5Mo-5V-3Cr","primary and secondary α volume fraction",0.5,null,null,null,"","835 °C","FAST","","","",false,"unit_missing","results",""],["oa:W2954257861","Ti-5Al-5Mo-5V-3Cr","α volume fraction",0.0,null,null,null,"%","","800°C","","","",false,"","results",""],["oa:W2958866011","Ti-6Al-4V","valores maiores, que podem chegar aos 20 - 120 % acima de valores medidos por microscopia óptica",120.0,null,null,null,"%","","","","microhardness measurement","",false,"out_of_range","abstract",""],["oa:W2958866011","Ti-6Al-4V","valores maiores, que podem chegar aos 20 - 120 % acima de valores medidos por microscopia óptica",20.0,null,null,null,"%","","","","microhardness measurement","",false,"","abstract",""],["oa:W2969821239","","volume fractions of αp",45.0,null,null,null,"%","","SSHT","","","",false,"","results_discussion","Volume fractions of αp and αs for SSHT were approximately 45% and 13%, respectively."],["oa:W2969821239","","volume fractions of αp",41.0,null,null,null,"%","","DSHT","","","",false,"","results_discussion","On the other side, for DSHT the volume fractions of αp and αs were about 41% and 10%, respectively."],["oa:W2969821239","","volume fractions of αs",10.0,null,null,null,"%","","DSHT","","","",false,"","results_discussion","On the other side, for DSHT the volume fractions of αp and αs were about 41% and 10%, respectively."],["oa:W2969821239","","volume fractions of αs",13.0,null,null,null,"%","","SSHT","","","",false,"","results_discussion","Volume fractions of αp and αs for SSHT were approximately 45% and 13%, respectively."],["oa:W2970108703","Ti-43Al-6Nb-1Cr-1Mo","fraction of DRXed γ phase",85.8,85.8,85.8,null,"%","","heated at 1180 °C","","","",false,"","results_discussion","Compared to Fig. 4(a,b), with the steps increasing, the fraction of DRXed γ phase increases from 65.7% to 85.8% while the fraction of DRXed α2 phase decreases from 21.5% to 6.9%."],["oa:W2970108703","Ti-43Al-6Nb-1Cr-1Mo","fraction of DRXed α2 phase",6.9,6.9,6.9,null,"%","","heated at 1180 °C","","","",false,"","results_discussion","Compared to Fig. 4(a,b), with the steps increasing, the fraction of DRXed γ phase increases from 65.7% to 85.8% while the fraction of DRXed α2 phase decreases from 21.5% to 6.9%."],["oa:W2970304277","Ti-43Al-2Cr-0.7Mo-0.1Y","content of the γ, β, and α2 phases",3.5,null,null,null,"%","","","","image analysis","",false,"","results_discussion","The statistical results show that the content of the γ, β, and α2 phases are 74%, 22.5%, and 3.5%, respectively."],["oa:W2971248001","Ti-6Al-4V","fração volumétrica de 56,124%",56.124,null,null,null,"%","","","","","",false,"","abstract","Foi verificado que a fase alfa possui fração volumétrica de 56,124% e a fase beta de 43,876%, este resultado está de acordo com a literatura, que prevê frações volumétricas praticamente iguais com predominância da fase alfa conforme demonstrado por Froes (2015)."],["oa:W2974635549","Ti-5Al-2Sn-2Zr-4Mo-4Cr","a-phase lamellae",67.0,null,null,null,"%","","lamellar","lamellar","","",false,"","methods",""],["oa:W2975690467","Ti-1023","Volume fraction (%)",17.3,null,null,null,"%","","","","","",false,"","results","Primary α phase S1 S2 S3 S4 S5 Average grain size(µm) 2.28 3.5 2.33 2.41 2.47 Volume fraction (%) 26.2 27.6 22.6 21.8 17.3 Contrary to this, there is a clear difference in the volume fraction among other samples."],["oa:W2975690467","Ti-1023","Volume fraction (%)",21.8,null,null,null,"%","","","","","",false,"","results","Primary α phase S1 S2 S3 S4 S5 Average grain size(µm) 2.28 3.5 2.33 2.41 2.47 Volume fraction (%) 26.2 27.6 22.6 21.8 17.3 Contrary to this, there is a clear difference in the volume fraction among other samples."],["oa:W2975690467","Ti-1023","secondary α phase presents an ~50% portion",50.0,null,null,null,"%","","","","","",false,"","results","By comparing results from Table 1, it can be easily deduced that the secondary α phase presents an ~50% portion in all samples."],["oa:W2975690467","Ti-1023","Volume fraction (%)",26.2,null,null,null,"%","","","","","",false,"","results","Primary α phase S1 S2 S3 S4 S5 Average grain size(µm) 2.28 3.5 2.33 2.41 2.47 Volume fraction (%) 26.2 27.6 22.6 21.8 17.3 Contrary to this, there is a clear difference in the volume fraction among other samples."],["oa:W2975690467","Ti-1023","Volume fraction (%)",22.6,null,null,null,"%","","","","","",false,"","results","Primary α phase S1 S2 S3 S4 S5 Average grain size(µm) 2.28 3.5 2.33 2.41 2.47 Volume fraction (%) 26.2 27.6 22.6 21.8 17.3 Contrary to this, there is a clear difference in the volume fraction among other samples."],["oa:W2975690467","Ti-1023","Volume fraction (%)",27.6,null,null,null,"%","","","","","",false,"","results","Primary α phase S1 S2 S3 S4 S5 Average grain size(µm) 2.28 3.5 2.33 2.41 2.47 Volume fraction (%) 26.2 27.6 22.6 21.8 17.3 Contrary to this, there is a clear difference in the volume fraction among other samples."],["oa:W2975690467","Ti-1023","volume fraction",27.6,null,null,null,"%","","","","","",false,"","results","It can be clearly seen that the values of the grain size and volume fraction of S2, i.e., 3.5 µm and 27.6%, respectively, are the largest among all samples."],["oa:W2979245909","Ti-5Al-2Sn-2Zr-4Mo-4Cr","fraction massique des phases transformées",48.0,null,null,null,"%","","revenu 640°C/1.5min","","","",false,"","conclusions",""],["oa:W2979245909","","taux final de phase Q",0.47,null,null,null,"","","held at 708°C","","","",false,"unit_missing","conclusions",""],["oa:W2979245909","Ti-5Al-2Sn-2Zr-4Mo-4Cr","taux final de phase Q",64.0,null,null,null,"%","","anisothermally cooled","","","",false,"","conclusions",""],["oa:W2979245909","","taux final de phase Q",0.56,null,null,null,"","","held at 620°C","","","",false,"unit_missing","conclusions",""],["oa:W2979245909","Ti-5Al-2Sn-2Zr-4Mo-4Cr","taux final de phase Q",63.0,null,null,null,"%","","anisothermally cooled","","","",false,"","conclusions",""],["oa:W2979245909","Ti-5Al-2Sn-2Zr-4Mo-4Cr","taux final de phase Q",60.0,null,null,null,"%","","anisothermally cooled","","","",false,"","conclusions",""],["oa:W2979245909","Ti-5Al-2Sn-2Zr-4Mo-4Cr","fraction de phases formées",64.0,null,null,null,"%","","revenu 640°C/4h","","","",false,"","conclusions",""],["oa:W2979245909","Ti-5Al-2Sn-2Zr-4Mo-4Cr","fraction massique des phases transformées",74.0,null,null,null,"%","","revenu 440°C/4h","","","",false,"","conclusions",""],["oa:W2979245909","Ti-5Al-2Sn-2Zr-4Mo-4Cr","fraction massique des phases transformées",60.0,null,null,null,"%","","revenu 640°C/1.5min","","","",false,"","conclusions",""],["oa:W2979245909","Ti-5Al-2Sn-2Zr-4Mo-4Cr","fraction massique des phases transformées",64.0,null,null,null,"%","","revenu 640°C/4h","","","",false,"","conclusions",""],["oa:W2979245909","Ti-5Al-2Sn-2Zr-4Mo-4Cr","fq",0.62,null,null,null,"","820 °C","heating from room temperature to 920 °C","acicular and equiaxed Q precipitates","","",false,"unit_missing","conclusions",""],["oa:W2980284628","Ti-6Al-4V","α-phase",89.0,89.0,89.0,null,"%","","as-built DMD","","XRMA","",false,"","results","According to the calculations, sample No. 3–2 (detail No. 3) contains 93% of α-phase and about 7% of β-phase; sample No. 4–2 (detail No. 4) contains 89% of α-phase and about 11% of β-phase; and 73% of α-phase and about 27% of β-phase were formed in the deposited part of sample No. 5."],["oa:W2980284628","Ti-6Al-4V","α-phase",73.0,73.0,73.0,null,"%","","as-built DMD","","XRMA","",false,"","results","According to the calculations, sample No. 3–2 (detail No. 3) contains 93% of α-phase and about 7% of β-phase; sample No. 4–2 (detail No. 4) contains 89% of α-phase and about 11% of β-phase; and 73% of α-phase and about 27% of β-phase were formed in the deposited part of sample No. 5."],["oa:W2980284628","Ti-6Al-4V","α-phase",93.0,93.0,93.0,null,"%","","as-built DMD","","XRMA","",false,"","results","According to the calculations, sample No. 3–2 (detail No. 3) contains 93% of α-phase and about 7% of β-phase; sample No. 4–2 (detail No. 4) contains 89% of α-phase and about 11% of β-phase; and 73% of α-phase and about 27% of β-phase were formed in the deposited part of sample No. 5."],["oa:W2980517261","Ti-6Al-4V","Volume fraction of alpha (Va) 1",1.0,null,null,null,"","","martensite","martensitic α'","","",false,"unit_missing","methods",""],["oa:W2980517261","Ti-6Al-4V","Volume fraction of alpha (Va) 0.8",0.8,null,null,null,"","","lamellar","lamellar","","",false,"unit_missing","methods",""],["oa:W2980517261","Ti-6Al-4V","maximum value of recrystallised phase",75.0,null,null,null,"%","1073K","as-built SLM","equiaxed","CPFEM prediction","1 s-1",true,"","methods",""],["oa:W2980517261","Ti-6Al-4V","Volume fraction of martensite",100.0,null,null,null,"%","","","","Measured (Appendix B)","",false,"","methods",""],["oa:W2980517261","Ti-6Al-4V","volume of alpha",57.0,null,null,null,"%","1073K","as-built SLM","equiaxed","CPFEM prediction","1 s-1",true,"","methods",""],["oa:W2980517261","Ti-6Al-4V","Volume fraction of alpha (Va) 0.9",0.9,null,null,null,"","","equiaxed","equiaxed α","","",false,"unit_missing","methods",""],["oa:W2981645679","Ti-7Cr-1.5Sn","surface fraction of α phase of 20%",20.0,null,null,null,"%","","","","","",false,"","results",""],["oa:W2982652112","Ti-15Mo","volume fraction of the β phase",15.0,null,null,null,"%","","","","","",false,"","discussion","A final diffraction pattern was acquired (not shown here) at this temperature; the volume fractions of the α, β, and ω phases were determined as 35%, 15%, and 50%, respectively."],["oa:W2982652112","Ti-15Mo","volume fraction of the ω phase",45.0,null,null,null,"%","","aged for ~7 h","","","",false,"","discussion","After the aging (∼7 h), the volume fractions of the β and ω phases decrease from 35% to 20% and from 65% to 45%, respectively, while the volume fraction of α increases to approximately 35%."],["oa:W2982652112","Ti-15Mo","volume fraction of the α phase",35.0,null,null,null,"%","","","","","",false,"","discussion","A final diffraction pattern was acquired (not shown here) at this temperature; the volume fractions of the α, β, and ω phases were determined as 35%, 15%, and 50%, respectively."],["oa:W2982652112","Ti-15Mo","volume fraction of the ω phase",50.0,null,null,null,"%","","","","","",false,"","discussion","A final diffraction pattern was acquired (not shown here) at this temperature; the volume fractions of the α, β, and ω phases were determined as 35%, 15%, and 50%, respectively."],["oa:W2982652112","Ti-15Mo","volume fraction of the α phase",15.0,null,null,null,"%","","cooled at 5 °C/min","","","",false,"","results","One can see that the cooling rate of 5 ∘C/min is insufficient to suppress α phase formation."],["oa:W2982652112","Ti-15Mo","volume fraction of the ω phase",63.0,null,null,null,"%","","heated at 1.9 °C/min","","","",false,"","discussion","The calculated maximum volume fraction of the ω phase was 63% and 68% for heating rates of 1.9 and 5 ∘C/min, respectively."],["oa:W2982652112","Ti-15Mo","volume fraction of the ω phase",68.0,null,null,null,"%","","heated at 5 °C/min","","","",false,"","discussion","The calculated maximum volume fraction of the ω phase was 63% and 68% for heating rates of 1.9 and 5 ∘C/min, respectively."],["oa:W2982652112","Ti-15Mo","volume fraction of the α phase",42.0,null,null,null,"%","600 °C","heated at 1.9 °C/min","","","",false,"","discussion","The volume fraction of the α phase reached the maximum value of 42% and 15% above 600 ∘C for heating rates of 1.9 and 5 ∘C/min, respectively."],["oa:W2982652112","Ti-15Mo","saturated value of the volume fraction of the α phase",45.0,null,null,null,"%","","","","","",false,"","discussion","The saturated value of the volume fraction of the α phase was determined to be 45%."],["oa:W2982652112","Ti-15Mo","volume fraction of the α phase",15.0,null,null,null,"%","600 °C","heated at 5 °C/min","","","",false,"","discussion","The volume fraction of the α phase reached the maximum value of 42% and 15% above 600 ∘C for heating rates of 1.9 and 5 ∘C/min, respectively."],["oa:W2982652112","Ti-15Mo","volume fraction of the ω phase",77.0,null,null,null,"%","420 °C","","","","",false,"","discussion","The volume fraction of ω phase reaches its maximum value of 77% at 420 ∘C."],["oa:W2982652112","Ti-15Mo","volume fraction of the α phase",35.0,null,null,null,"%","","aged for ~7 h","","","",false,"","discussion","After the aging (∼7 h), the volume fractions of the β and ω phases decrease from 35% to 20% and from 65% to 45%, respectively, while the volume fraction of α increases to approximately 35%."],["oa:W2982652112","Ti-15Mo","volume fraction of the β phase",20.0,null,null,null,"%","","aged for ~7 h","","","",false,"","discussion","After the aging (∼7 h), the volume fractions of the β and ω phases decrease from 35% to 20% and from 65% to 45%, respectively, while the volume fraction of α increases to approximately 35%."],["oa:W2982686043","Ti-45Al-8.5Nb-0.2B-0.2W-0.02Y","volume fraction of B2 phase",3.0,null,null,null,"%","","","","","",false,"","results_discussion","The volume fraction of B2 phase is about 3%, which is lower than that in PM."],["oa:W2983598447","CP-Ti Grade 2","proportions for α-Ti",57.02,null,null,null,"%","","annealed 800°C/3h, hydrogen-charged","","EBSD","",false,"","results",""],["oa:W2983598447","CP-Ti Grade 2","proportions for α-Ti",8.05,null,null,null,"%","","annealed 800°C/3h, hydrogen-charged","","EBSD","",false,"","results",""],["oa:W2986888684","Ti15Mo HPT + ageing 400 ◦C/1 h","Volume Fraction of the α Phase",23.0,19.0,27.0,4.0,"%","","aged at 400 °C for 1 h","","","",false,"","results","Material Volume Fraction of the β Phase Volume Fraction of the ω Phase Volume Fraction of the α Phase Ti15Mo HPT 72% ± 5% 28% ± 5% - Ti15Mo HPT + ageing 400 ◦C/1 h 67% ± 5% 9% ± 3% 23% ± 4% 3.2.3."],["oa:W2988628182","0 wt.% Cu TNTZ","α (76.4%)",76.4,null,null,null,"%","","heat treated at 747 °C","α (76.4%) and β (23.6%)","","",true,"","discussion","The 0 wt.% Cu TNTZ was heat treated at 747 °C, and predicted to have a microstructure consisting of α (76.4%) and β (23.6%), with a hardness of 135 ± 3 Hv."],["oa:W2989913759","Ti-6Al-4V","volume fractions of primary α-phase",20.0,null,null,null,"%","","","","","",false,"","methods","The volume fractions of the primary α-phase and the transformed β-phase were 20% and 80%, respectively."],["oa:W2989913759","Ti-6Al-4V","volume fractions of transformed β-phase",80.0,null,null,null,"%","","","","","",false,"","methods","The volume fractions of the primary α-phase and the transformed β-phase were 20% and 80%, respectively."],["oa:W2994188392","Ti50A","26%",26.0,null,null,null,"%","","","","statistical analysis","",false,"","results_discussion",""],["oa:W2994188392","Ti50A","8%",8.0,null,null,null,"%","","","","statistical analysis","",false,"","results_discussion",""],["oa:W2994188392","Ti50A","12%",12.0,null,null,null,"%","","","","statistical analysis","",false,"","results_discussion",""],["oa:W3002755768","","BCC-1",65.0,null,null,null,"%","","","","XRD","",false,"","results","The concentration of BCC-1 is about 65%, and, therefore, BCC-1 can be regarded as a matrix of the alloy."],["oa:W3002755768","","FCC-1",30.0,null,null,null,"%","","","","XRD","",false,"","results","On the basis of the XRD data and SEM observations, the volume fraction of FCC-1 was estimated to be 30%."],["oa:W3013609951","Ti6242Si","volume fraction of αp",64.0,null,null,null,"%","","","","microscopy","",false,"","results",""],["oa:W3023605030","Ti-1023","α phase volume fraction",15.0,null,null,null,"%","","as-aged state","equiaxed α","","",false,"","methods",""],["oa:W3023605030","Ti-1023","α volume fraction",15.0,null,null,null,"%","","","equiaxed primary α nodules mixed with equiaxed β grains","","",true,"","conclusions",""],["oa:W3024493796","Ti-5Al-2Sn-2Zr-4Mo-4Cr","Fraction de morphologie αwgb",0.5,null,null,null,"%","750 °C","","intragranular","CPFEM prediction","",true,"","conclusions",""],["oa:W3024493796","Ti-5Al-2Sn-2Zr-4Mo-4Cr","Fraction de morphologie αwgb",0.18,null,null,null,"%","830 °C","","intragranular","CPFEM prediction","",true,"","conclusions",""],["oa:W3024493796","Ti-5Al-2Sn-2Zr-4Mo-4Cr","Fraction de morphologie αgb",0.042,null,null,null,"%","750 °C","","intragranular","CPFEM prediction","",true,"","conclusions",""],["oa:W3024493796","Ti-5Al-2Sn-2Zr-4Mo-4Cr","Fraction de morphologie αgb",0.05,null,null,null,"%","830 °C","","intragranular","CPFEM prediction","",true,"","conclusions",""],["oa:W3026511765","","fraction",0.23,null,null,null,"%","","","","","",false,"","conclusions",""],["oa:W3026511765","","fraction",0.38,null,null,null,"%","","","","","",false,"","conclusions",""],["oa:W3026511765","","fraction",0.48,null,null,null,"%","","","","","",false,"","conclusions",""],["oa:W3026511765","","fraction",0.61,null,null,null,"%","","","","","",false,"","conclusions",""],["oa:W3026511765","","fraction",0.74,null,null,null,"%","","","","","",false,"","conclusions",""],["oa:W3027320725","","α phase accounts for",41.2,null,null,null,"%","","","","","",false,"","results_discussion",""],["oa:W3027320725","","α2 phase accounts for",57.8,null,null,null,"%","","","","","",false,"","results_discussion",""],["oa:W3040264275","","α value",25.0,25.0,25.0,null,"%","","","","non-isothermal oxidation","",false,"","results_discussion","In α-T curves with the lower amount of carbon content (2% B4C) give an oxidation point at around α = 25%, in contrast to those with a better quantity of carbon content that provides around α = 40– 50%."],["oa:W3040264275","","α value",45.0,40.0,50.0,null,"%","","","","non-isothermal oxidation","",false,"","results_discussion","In α-T curves with the lower amount of carbon content (2% B4C) give an oxidation point at around α = 25%, in contrast to those with a better quantity of carbon content that provides around α = 40– 50%."],["oa:W3042440345","Ti-6Al-4V","β retained between the αp grains",7.0,null,null,null,"%","","forged","","","",false,"","methods","The forged Ti-6-4 billet material (Fig. 2a, b) displayed an equiaxed microstructure, with an average primary alpha (αp) grain size of ~ 20 μm and ~ 7% β retained between the αp grains."],["oa:W3042440345","","~ 35% αp grains",35.0,null,null,null,"%","","","","","",false,"","discussion","At the bondline, the microstructure contains ~ 35% αp grains with an average grain size of ~ 7 μm."],["oa:W3042440345","Ti-6Al-4V","αp grains",41.0,null,null,null,"%","","","","","",false,"","discussion","This increased to ~ 41% αp grains, average grain size ~ 15 μm and 48% αp grains with an average grain size of ~ 19 μm respectively, at locations 2.5 mm and 5 mm away due to the reduction in temperature at these locations during the bonding cycle."],["oa:W3042440345","Ti-6Al-4V","αp grains",48.0,null,null,null,"%","","","","","",false,"","discussion","This increased to ~ 41% αp grains, average grain size ~ 15 μm and 48% αp grains with an average grain size of ~ 19 μm respectively, at locations 2.5 mm and 5 mm away due to the reduction in temperature at these locations during the bonding cycle."],["oa:W3045438745","Ti-6Al-4V","phase composition",96.0,null,null,null,"%","","irradiated","","EBSD","",false,"","discussion",""],["oa:W3047141475","TC4-DT","70% primary α phase",70.0,null,null,null,"%","","","equiaxed α","","",false,"","methods","The microstructure is entirely homogeneous equiaxed α + β, consisting of 70% primary α phase with the average grain size 9 μm and transformed β with the secondary lamellar a thickness of 1.4 μm."],["oa:W3049553359","Ti-5.8Al-4Sn-3.5Zr-0.7Nb-0.5Mo-0.35Si","Pourcentages de la phase αp",16.6,null,null,null,"%","1000 °C","","","","",false,"","conclusions",""],["oa:W3049553359","Ti-5.8Al-4Sn-3.5Zr-0.7Nb-0.5Mo-0.35Si","Pourcentages de la phase αp",12.8,null,null,null,"%","1015 °C","","","","",false,"","conclusions",""],["oa:W3049553359","Ti-5.8Al-4Sn-3.5Zr-0.7Nb-0.5Mo-0.35Si","Pourcentages de la phase αp",5.1,null,null,null,"%","1030 °C","","","","",false,"","conclusions",""],["oa:W3077697811","Ti-6Al-2Sn-4Zr-2Mo","volume fraction of the primary-α",52.0,null,null,null,"%","","","bimodal","","",false,"","results_discussion","The measured volume fraction of the primary-α was about 52%."],["oa:W3077697811","Ti-6Al-4V","volume fraction of the α and β phases",94.0,null,null,null,"%","","as-received","bimodal","","",false,"","results_discussion","The measured volume fraction of the α and β phases was 94% and 6%, respectively."],["oa:W3082438381","Ti-6Al-4V","content of the primary α-Ti phase",1.0,null,null,null,"","","normalizing","","","",false,"unit_missing","results_discussion","What is more, the content of the primary α-Ti phase decreases gradually with the increase of temperature which becomes slower in the temperature range of 810~870 °C."],["oa:W3082438381","Ti-6Al-4V","content of primary α-Ti phase",1.0,null,null,null,"","","normalizing 990 °C","equiaxed","","",false,"unit_missing","results_discussion","At the same time, the content of β-Ti phase increases and the content of primary α-Ti phase decreases compared with 930 °C."],["oa:W3094709040","Ti-6Al-4V","martensite phase fraction",78.0,null,null,null,"%","1000 °C","","martensitic α'","dilatometry","",false,"","results","The data reveal that for the combination of 1000 °C test temperature with a holding time of 30 s and 100 °C/s cooling rate a martensite phase fraction of about 78% develops."],["oa:W3094709040","Ti-6Al-4V","martensite content",47.0,null,null,null,"%","950 °C","","martensitic α'","dilatometry","",false,"","results","For a temperature slightly below β-transus with identical heating and cooling rate and also 30 s holding time results in a martensite content of approximately 47%."],["oa:W3095030587","Ti-6Al-4V","Average % α",65.0585,null,null,null,"%","","wrought","","","",false,"","methods",""],["oa:W3095030587","Ti-6Al-4V","Average % α",64.273,null,null,null,"%","","investment cast","","","",false,"","methods",""],["oa:W3095030587","Ti-6Al-4V","Average % α",65.214,null,null,null,"%","","additive manufacturing","","","",false,"","methods",""],["oa:W3095030587","Ti-6Al-4V","Average % α",71.012,null,null,null,"%","400 °C","as-built AM","","","",false,"","methods",""],["oa:W3095030587","Ti-6Al-4V","Average % α",62.101,null,null,null,"%","600 °C","as-built AM","","","",false,"","methods",""],["oa:W3095030587","Ti-6Al-4V","Average % α",71.09,null,null,null,"%","800 °C","as-built AM","","","",false,"","methods",""],["oa:W3096550660","","more than 98% Ti",98.0,null,null,null,"%","","","equiaxed α","","",false,"","results_discussion","The grey matrix (zone A1) should be α-Ti since it is composed of more than 98% Ti."],["oa:W3107371599","Ti-6Al-4V","b phase fraction",0.0,null,null,null,"","","as-built LPBF","","","",false,"unit_missing","results",""],["oa:W3108109114","Ti-6Al-4V","about 40% of α’ martensite",40.0,null,null,null,"%","","annealed at 880°C/2h + quenched in water","martensitic α'","","",false,"","methods",""],["oa:W3115553163","","α phase",0.0,null,null,null,"","690–800 °C","","","","",false,"unit_missing","results_discussion",""],["oa:W3117002393","Ti-48Al","volume fraction of γ phase",0.0069,null,null,null,"","","annealed at 1,100 °C/12 h AC","","","",false,"unit_missing","results_discussion","Combined with our previous study [17], before heat treatment, the volume fraction of γ phase decreases from 17.0% by conventional solidification to 0.69% at 4 GPa."],["oa:W3123194034","Ti-6Al-4V","β phase",4.0,null,null,null,"%","","as-sintered 1200°C","lamellar","XRD","",false,"","results_discussion",""],["oa:W3123194034","Ti-6Al-4V","β phase",4.0,null,null,null,"%","","as-sintered 1200°C","lamellar","EBSD","",false,"","results_discussion",""],["oa:W3133777837","Ti2448 SMA","maximum martensitic volume fraction",0.917,null,null,null,"","","","","phase field simulation","",true,"unit_missing","results_discussion",""],["oa:W3133777837","Ti2448 SMA","maximum martensitic volume fraction",0.917,null,null,null,"","","","","phase field simulation","",true,"unit_missing","results_discussion",""],["oa:W3133777837","Ti2448 SMA","maximum martensitic volume fraction",0.917,null,null,null,"","","","","phase field simulation","",true,"unit_missing","results_discussion",""],["oa:W3133777837","Ti2448 SMA","maximum martensitic volume fraction",0.917,null,null,null,"","","","","phase field simulation","",true,"unit_missing","results_discussion",""],["oa:W3133777837","Ti2448 SMA","martensite volume fraction",0.917,null,null,null,"","","","","phase field simulation","",true,"unit_missing","results_discussion",""],["oa:W3134781483","Ti-6Al-4V","β-phase mainly transforms into a globular α-phase",1.0,null,null,null,"","","slow cooling from α+β region or above β-transus","globular α-phase","","",false,"unit_missing","conclusions",""],["oa:W3134906430","Ti-6Al-4V","fraction of α’",40.0,40.0,40.0,null,"%","","","martensitic α'","","",false,"","results_discussion","If the regions in blue and green in Fig. 16d are considered as representative of α’, the fraction of α’ can be estimated to be ~ 40%, while the remaining 60% would correspond to acicular α-phase."],["oa:W3139414108","CP-Ti Grade 2","surface fraction of δ phase",45.0,null,null,null,"%","","","","","",false,"","results",""],["oa:W3139414108","CP-Ti Grade 2","surface fraction of γ phase",13.0,null,null,null,"%","","","","","",false,"","results",""],["oa:W3153638633","Ti-6Al-4V","area fractions of basal",47.0,null,null,null,"%","room temperature","as-printed","","","",false,"","results_discussion",""],["oa:W3153638633","Ti-6Al-4V","area fractions of prismatic",55.0,null,null,null,"%","room temperature","as-printed","","","",false,"","results_discussion",""],["oa:W3153638633","Ti-6Al-4V","area fractions of pyramidal",73.0,null,null,null,"%","room temperature","as-printed","","","",false,"","results_discussion",""],["oa:W3153638633","Ti-6Al-4V","area fractions of basal",44.0,null,null,null,"%","room temperature","FD-HIP 1","","","",false,"","results_discussion",""],["oa:W3153638633","Ti-6Al-4V","area fractions of prismatic",53.0,null,null,null,"%","room temperature","FD-HIP 1","","","",false,"","results_discussion",""],["oa:W3153638633","Ti-6Al-4V","area fractions of pyramidal",78.0,null,null,null,"%","room temperature","FD-HIP 1","","","",false,"","results_discussion",""],["oa:W3153638633","Ti-6Al-4V","area fraction of grains with a preferred basal slip",62.0,null,null,null,"%","room temperature","LoF-HIP 1","","","",false,"","results_discussion",""],["oa:W3153638633","Ti-6Al-4V","prismatic slip",43.0,null,null,null,"%","room temperature","","","","",false,"","results_discussion",""],["oa:W3153638633","Ti-6Al-4V","pyramidal",73.0,null,null,null,"%","room temperature","","","","",false,"","results_discussion",""],["oa:W3158212353","Ti-6Al-4V","volumetric fraction of β phase",40.0,null,null,null,"%","","","globular","","",false,"","results_discussion","It is noted a globular shape for α grains, the volumetric fraction of β phase for this sample is about 40% (average)."],["oa:W3158212353","Ti-6Al-4V","volumetric fraction of prior β grains",63.0,null,null,null,"%","","","","","",false,"","results_discussion","The volumetric fraction of prior β grains is 63%."],["oa:W3158212353","Ti-6Al-4V","volumetric fraction of prior β grains",45.0,null,null,null,"%","","","","","",false,"","results_discussion","The volumetric fraction of prior β grains is 45%."],["oa:W3158212353","Ti-6Al-4V","volumetric fraction of prior β grains",28.0,null,null,null,"%","","","","","",false,"","results_discussion","It is noted a substantial decrease in volumetric fraction of prior β grains after the second stage of aging (28% drop), what proves that duplex aging results in a more efficient Figure 1."],["oa:W3159581232","Ti-3Nb","alpha_fraction",90.0,null,null,null,"%","","","","","",false,"","results_discussion","Substantial volume fraction of the α-phase took place for both initial states and consisted of approximately 90%."],["oa:W3159581232","Ti-3Nb","alpha_fraction",70.0,null,null,null,"%","","after HPT","","","",false,"","results_discussion","At the same time, the vast majority (70–80%) of the ω-Ti phase after HPT was observed in both cases ()."],["oa:W3159581232","Ti-3Nb","alpha_fraction",80.0,null,null,null,"%","","after HPT","","","",false,"","results_discussion","At the same time, the vast majority (70–80%) of the ω-Ti phase after HPT was observed in both cases ()."],["oa:W3165815212","TC21","VolumePercentage/%",60.1,null,null,null,"%","","FC","","","",false,"","table","FC\t0.64\t60.1\t0.92\t19.8\t1.01\t11.0"],["oa:W3165815212","TC21","VolumePercentage/%",19.8,null,null,null,"%","","FC","","","",false,"","table","FC\t0.64\t60.1\t0.92\t19.8\t1.01\t11.0"],["oa:W3165815212","TC21","VolumePercentage/%",11.0,null,null,null,"%","","FC","","","",false,"","table","FC\t0.64\t60.1\t0.92\t19.8\t1.01\t11.0"],["oa:W3165815212","TC21","VolumePercentage/%",24.9,null,null,null,"%","","AC","","","",false,"","table","AC\t0.26\t24.9\t0.78\t29.4\t0.89\t25.7"],["oa:W3165815212","TC21","VolumePercentage/%",29.4,null,null,null,"%","","AC","","","",false,"","table","AC\t0.26\t24.9\t0.78\t29.4\t0.89\t25.7"],["oa:W3165815212","TC21","VolumePercentage/%",25.7,null,null,null,"%","","AC","","","",false,"","table","AC\t0.26\t24.9\t0.78\t29.4\t0.89\t25.7"],["oa:W3165815212","TC21","VolumePercentage/%",7.6,null,null,null,"%","","WQ","","","",false,"","table","WQ\t0.11\t7.6\t0.73\t23.1\t1.19\t12.4"],["oa:W3165815212","TC21","VolumePercentage/%",23.1,null,null,null,"%","","WQ","","","",false,"","table","WQ\t0.11\t7.6\t0.73\t23.1\t1.19\t12.4"],["oa:W3165815212","TC21","VolumePercentage/%",12.4,null,null,null,"%","","WQ","","","",false,"","table","WQ\t0.11\t7.6\t0.73\t23.1\t1.19\t12.4"],["oa:W3171642279","TC21","volume fraction",63.0,null,null,null,"%","","","","","",false,"","results_discussion","63%, 31% and 6%, respectively."],["oa:W3171642279","","volume fraction of α phase",63.0,63.0,63.0,null,"%","","","","","",false,"","conclusions","The average grain size of α phase was in the range of 2.3 µm and its volume fraction approached 63%."],["oa:W3174533184","Ti-6Al-4V","α-Phase (%)",100.0,null,null,null,"%","","as-built SLM","","","",false,"","table","α-Phase (%)\tClose to 100\t94.9"],["oa:W3174533184","Ti-6Al-4V","α-Phase (%)",94.9,null,null,null,"%","","STA 900°C/1h + 500°C/4h","","","",false,"","table","β-Phase (%)\tClose to 0\t5.1"],["oa:W3175417914","Ti-5Al-3Mo-3V-2Zr-2Cr-1Nb-1Fe","a phase volume fraction",51.0,null,null,null,"%","","","","","",false,"","methods",""],["oa:W3175417914","Ti-5Al-3Mo-3V-2Zr-2Cr-1Nb-1Fe","a phase volume fraction",57.0,null,null,null,"%","","","","","",false,"","methods",""],["oa:W3175417914","Ti-5Al-3Mo-3V-2Zr-2Cr-1Nb-1Fe","volume fraction of the α phase",58.0,null,null,null,"%","","","","","",false,"","methods",""],["oa:W3175417914","Ti-5Al-3Mo-3V-2Zr-2Cr-1Nb-1Fe","volume fraction of the α phase",55.0,null,null,null,"%","","","","","",false,"","methods",""],["oa:W3175417914","Ti-5Al-3Mo-3V-2Zr-2Cr-1Nb-1Fe","volume fraction of ω phase",27.0,null,null,null,"%","","aged 300–350°C","ω phase","","",false,"","methods",""],["oa:W3175417914","Ti-5Al-3Mo-3V-2Zr-2Cr-1Nb-1Fe","volume fraction of α phase",51.0,null,null,null,"%","","","acicular","","",false,"","conclusions",""],["oa:W3175417914","Ti-5Al-3Mo-3V-2Zr-2Cr-1Nb-1Fe","volume fraction of α phase",57.0,null,null,null,"%","","","acicular","","",false,"","conclusions",""],["oa:W3175417914","Ti-5Al-3Mo-3V-2Zr-2Cr-1Nb-1Fe","volume fraction of α phase",57.7,null,null,null,"%","","","","","",false,"","conclusions",""],["oa:W3175417914","Ti-5Al-3Mo-3V-2Zr-2Cr-1Nb-1Fe","volume fraction of α phase",55.3,null,null,null,"%","","","","","",false,"","conclusions",""],["oa:W3175417914","Ti-5Al-3Mo-3V-2Zr-2Cr-1Nb-1Fe","volume fraction of α phase",47.0,null,null,null,"%","","","","","",false,"","conclusions",""],["oa:W3175417914","Ti-5Al-3Mo-3V-2Zr-2Cr-1Nb-1Fe","volume fraction of α phase",38.0,null,null,null,"%","","","","","",false,"","conclusions",""],["oa:W3175417914","Ti-5Al-3Mo-3V-2Zr-2Cr-1Nb-1Fe","volume fraction of α phase",26.0,null,null,null,"%","","","","","",false,"","conclusions",""],["oa:W3175417914","Ti-5Al-3Mo-3V-2Zr-2Cr-1Nb-1Fe","volume fraction",5.0,null,null,null,"%","","","","","",false,"","conclusions",""],["oa:W3175417914","Ti-5Al-3Mo-3V-2Zr-2Cr-1Nb-1Fe","volume fraction",13.5,null,null,null,"%","","","","","",false,"","conclusions",""],["oa:W3175417914","Ti-5Al-3Mo-3V-2Zr-2Cr-1Nb-1Fe","volume fraction",27.0,null,null,null,"%","","","","","",false,"","conclusions",""],["oa:W3189990318","Ti-6Al-4V","proportion of α-phase",88.0,null,null,null,"%","","annealed at 925 °C for 2 h","lamellar","image analysis","",false,"","results_discussion","Furthermore, image analysis was performed on the backscattered images providing an estimate of the proportion of α-phase at 88% and β-phase 12%. presents the Rietveld refinement result of the XRD patterns presented in ."],["oa:W3190324914","Ti-6Al-4V","fraction of the α phase",0.8,null,null,null,"","","","","","",false,"unit_missing","results_discussion","The fraction of the α phase is measured to be ~ 80%."],["oa:W3190324914","Ti-6Al-4V","α-fraction",0.8,null,null,null,"","","","lamellar","","",false,"unit_missing","results_discussion","The internal microstructure is lamellar, with α lamellas having a width of 3-12 μm and the α-fraction being equal again to ~ 80%."],["oa:W3193138115","SLM-VB","α phase accounted for",99.78,null,null,null,"%","","","","","",false,"","results_discussion","By analysis, α phase accounted for 99.78% and β phase accounted for 0.22% in SLM-VB, while in SLM-PB-S, α phase accounted for 99.43% and β phase accounted for 0.57%."],["oa:W3193138115","SLM-PB-S","α phase accounted for",99.43,null,null,null,"%","","","","","",false,"","results_discussion","By analysis, α phase accounted for 99.78% and β phase accounted for 0.22% in SLM-VB, while in SLM-PB-S, α phase accounted for 99.43% and β phase accounted for 0.57%."],["oa:W3193138115","SLM-PB-L","α phase accounts for",99.46,null,null,null,"%","","","","","",false,"","results_discussion","In SLM-PB-L, α phase accounts for 99.46% and β phase 0.54%."],["oa:W3193138115","Ti-6Al-4V","proportion of α phase",99.78,null,null,null,"%","","","","","",false,"","results_discussion","With the sample change according to SLM-VB, SLM-PB-L and SLM-PB-S, the proportion of α phase showed the following pattern as shown in : SLM-VB (99.78%) > SLM-PB-L (99.46%) > SLM-PB-S (99.43%)."],["oa:W3193138115","Ti-6Al-4V","proportion of α phase",99.46,null,null,null,"%","","","","","",false,"","results_discussion","With the sample change according to SLM-VB, SLM-PB-L and SLM-PB-S, the proportion of α phase showed the following pattern as shown in : SLM-VB (99.78%) > SLM-PB-L (99.46%) > SLM-PB-S (99.43%)."],["oa:W3193138115","Ti-6Al-4V","proportion of α phase",99.43,null,null,null,"%","","","","","",false,"","results_discussion","With the sample change according to SLM-VB, SLM-PB-L and SLM-PB-S, the proportion of α phase showed the following pattern as shown in : SLM-VB (99.78%) > SLM-PB-L (99.46%) > SLM-PB-S (99.43%)."],["oa:W3193138115","SLM-VB","Volume Fraction-α (%)",99.78,null,null,0.04,"%","","","","","",false,"","table","1\tSLM-VB\t99.78 ± 0.04\t0.22 ± 0.03\t0.222 ± 0.029"],["oa:W3193138115","SLM-PB-S","Volume Fraction-α (%)",99.43,null,null,0.01,"%","","","","","",false,"","table","2\tSLM-PB-S\t99.43 ± 0.01\t0.57 ± 0.01\t0.572 ± 0.011"],["oa:W3193138115","SLM-PB-L","Volume Fraction-α (%)",99.46,null,null,0.02,"%","","","","","",false,"","table","3\tSLM-PB-L\t99.46 ± 0.02\t0.54 ± 0.01\t0.543 ± 0.010"],["oa:W3194908922","","β phase at 12 kA has an increase in relation to the lower electrical current intensity used of 1.6%",1.6,1.6,1.6,null,"%","","","","","",false,"","results_discussion","The β phase at 12 kA has an increase in relation to the lower electrical current intensity used of 1.6%."],["oa:W3194908922","","β phase at 13 kA, it was higher at around 5% compared to samples obtained at 11 kA",5.0,5.0,5.0,null,"%","","","","","",false,"","results_discussion","The β phase at 13 kA, it was higher at around 5% compared to samples obtained at 11 kA."],["oa:W3200263005","Ti-6Al-4V","Content(%)",45.24,null,null,null,"%","","950 °C/39.3% α + β","equiaxed I","","",false,"","table","950 °C/39.3%\tα + β\t45.24\t42.54\t13.75\tequiaxed I"],["oa:W3200263005","Ti-6Al-4V","Content(%)",48.74,null,null,null,"%","","950 °C/69.6% α + β","equiaxed II","","",false,"","table","950 °C/69.6%\tα + β\t48.74\t34.68\t16.80\tequiaxed II"],["oa:W3200263005","Ti-6Al-4V","Content(%)",27.54,null,null,null,"%","","985 °C/39.3% near β","bimodal I","","",false,"","table","985 °C/39.3%\tnear β\t27.54\t23.62\t19.92\tbimodal I"],["oa:W3200263005","Ti-6Al-4V","Content(%)",23.78,null,null,null,"%","","985 °C/69.6% near β","bimodal II","","",false,"","table","985 °C/69.6%\tnear β\t23.78\t24.68\t10.43\tbimodal II"],["oa:W3200407121","Ti-6Al-4V","volume fraction of equiaxed α grains",50.0,null,null,null,"%","","as-processed","equiaxed α","","",false,"","discussion",""],["oa:W3200407121","Ti-6Al-4V","Volume fraction of equiaxed α grains",50.2,null,null,null,"%","","bimodal α-β","bimodal","","",false,"","methods",""],["oa:W3203425668","Ti-6Al-4V","[V]b",0.181,null,null,null,"","","HT3","","","",false,"unit_missing","discussion",""],["oa:W3203425668","Ti-6Al-4V","[V]b",0.146,null,null,null,"","","HT3","","","",false,"unit_missing","discussion",""],["oa:W3209626512","","𝜔0",0.125,null,null,null,"","","","","[67]","",false,"unit_missing","discussion",""],["oa:W3209626512","Asbuilt Ti64","α՛ Vol. %",15.6,15.6,15.6,3.0,"%","","","","","",false,"","results_discussion",""],["oa:W3209626512","Ti-6Al-4V","volume fraction of α phase",87.95,86.8,89.1,null,"%","850–1050 °C","","","","",false,"","results_discussion",""],["oa:W3214751927","Ti-10V-2Fe-3Al","fraction of lamellar α",0.17,null,null,null,"","","","lamellar","","",false,"unit_missing","results",""],["oa:W3214797550","TiAl","volume content of α2-phase",0.3,null,null,null,"","","STA 1250°C/2h","bimodal","","",false,"unit_missing","methods","Two heat treatment regimes were used: 1) below the α-transus (or γ-solvus) temperature at 1250 ºC for 2 h which corresponds to the α+γ phase field; 2) above the α-transus temperature at 1350 ºC for 2 h in the single α-phase region."],["oa:W3214797550","TiAl","volume content of α2-phase",0.0,null,null,null,"","","STA 1350°C/2h","equiaxed α","","",false,"unit_missing","methods","Two heat treatment regimes were used: 1) below the α-transus (or γ-solvus) temperature at 1250 ºC for 2 h which corresponds to the α+γ phase field; 2) above the α-transus temperature at 1350 ºC for 2 h in the single α-phase region."],["oa:W3216432259","Ti-6Al-4V","fraction of globularised α grains",92.0,null,null,null,"%","","as-forged, 20% reduction at 950 °C, FCTT ~2.5/1.0 °C/min","globularised
