Repository: akhtar07/tisci-explorer

# TiSci Explorer

A read-only, static explorer for **TiSci**, an autonomous research agent for titanium alloys. TiSci reads the
titanium-alloy literature, builds a knowledge graph and a table of measured values, proposes hypotheses where the
graph has gaps, and tests them with DFT (MACE / VASP) and the ICME-lite multiscale chain.

**Live site:** https://akhtar07.github.io/tisci-explorer/

The site has seven sections:

| Section | What it shows |
|---|---|
| Overview | Corpus → graph → facts → hypotheses → verdicts, with the snapshot's counts |
| Worked example | One full loop for W in α-Ti: graph path, hypothesis, novelty check, DFT test, verdict, follow-up, DAMASK |

File: data/facts/beta_transus.json (part 5 of 9)
temperature of TA15 was measured as approximately 1258 K, and all specimens used in the experiments were annealed for homogenization by heating at 1073 K for 1 h and cooling in the furnace."],["oa:W2898488933","Ti/TiB composite","brittle-to-ductile transition temperature",300.0,null,null,null,"°C","","","","tensile test","",false,"out_of_range","results_discussion",""],["oa:W2898488933","Ti/TiB composite","brittle-to-ductile transition temperature",500.0,null,null,null,"°C","","","","tensile test","",false,"","results_discussion",""],["oa:W2900039633","Ti-6Al-4V","β transus temperature",825.0,null,null,null,"°C","","","","","",false,"","conclusions",""],["oa:W2900039633","Ti-6Al-4V","Tmax",860.0,null,null,null,"°C","","T3","","","",false,"","results",""],["oa:W2900039633","Ti-6Al-4V","β→α transformation",780.0,null,null,null,"°C","","","","","",false,"","conclusions",""],["oa:W2900039633","Ti-6Al-4V","Tmax",1060.0,null,null,null,"°C","","T2","","","",false,"","results",""],["oa:W2900039633","Ti-6Al-4V","Tmax",1285.0,null,null,null,"°C","","T1","","","",false,"out_of_range","results",""],["oa:W2900039633","Ti-6Al-4V","β-transus",200.0,null,null,null,"°C","","","","","",false,"out_of_range","conclusions",""],["oa:W2900039633","Ti-6Al-4V","α-dissolution temperature",825.0,null,null,null,"°C","","","","","",false,"","results",""],["oa:W2900039633","Ti-6Al-4V","β-transus",60.0,null,null,null,"°C","","","","","",false,"out_of_range","conclusions",""],["oa:W2900039633","Ti-6Al-4V","Tmax",1600.0,null,null,null,"°C","","TOP","","","",false,"out_of_range","results",""],["oa:W2900039633","Ti-6Al-4V","Tmax",825.0,null,null,null,"°C","","Below \"White Band\"","","","",false,"","results",""],["oa:W2900039633","Ti-6Al-4V","995 °C",995.0,null,null,null,"°C","","","lamellar","","",false,"","results",""],["oa:W2900039633","Ti-6Al-4V","748 °C",748.0,null,null,null,"°C","","","no lamellar","","",false,"","results",""],["oa:W2900039633","Ti-6Al-4V","Tmax",715.0,null,null,null,"°C","","T4","","","",false,"","results",""],["oa:W2900401913","Ti-6Al-4V","β-transus temperature",985.0,null,null,null,"°C","","","","","",false,"","methods","The measured β-transus temperature is 985 °C."],["oa:W2900570929","Ti-6Al-4V","Solidus temperature",1678.0,null,null,null,"°C","","","","","",false,"out_of_range","table","Solidus temperature\tTS\t1678 °C"],["oa:W2900891318","Ti-6Mo-5V-3Al-2Fe","β-transus temperature",815.0,810.0,820.0,5.0,"°C","","","","metallographic method","",false,"","methods","The β-transus temperature of the alloy verified by metallographic method is 815 °C ± 5 °C."],["oa:W2904145899","Ti-5Al-5Mo-5V-3Cr","β transus temperature",823.0,null,null,null,"°C","","","","","",false,"","methods","The β transus temperature of the alloy was confirmed as equal to 823 °C."],["oa:W2906541845","","temperature of the beginning of the superplasticity realization",549.85,549.85,549.85,null,"°C","","","","","",false,"","results_discussion",""],["oa:W2906541845","","temperature of the beginning of the superplastic flow",549.85,null,null,null,"°C","","","","","",false,"","results_discussion",""],["oa:W2906541845","","temperature range",773.0,773.0,1223.0,null,"°C","","","","","",false,"unit_suspect","conclusions",""],["oa:W2907434241","Ti-6Al-4V","b-transus",-271.5,null,null,null,"°C","","","","","",false,"out_of_range","methods","This allows for a calculated change in temperature of the b-transus, for a pressure of 100 MPa, and a latent heat of Ti-6Al-4V of 678 9 103 J kg\u00021,[28] and an assumed initial b-transus temperature of 1256 K (983 \u0003C), resulting in DT = 1.65 K."],["oa:W2907434241","Ti-6Al-4V","b-transus",982.85,null,null,null,"°C","","","","","",false,"","methods","This allows for a calculated change in temperature of the b-transus, for a pressure of 100 MPa, and a latent heat of Ti-6Al-4V of 678 9 103 J kg\u00021,[28] and an assumed initial b-transus temperature of 1256 K (983 \u0003C), resulting in DT = 1.65 K."],["oa:W2910303431","Ti-17Nb-6Ta","solution treatment",900.0,null,null,null,"°C","","solution treated 900°C/30 min + water quench","","","",false,"","methods","After that, solution treatment was carried at 900°C for 30 min in argon atmosphere and then quenched in water."],["oa:W2910303431","Ti-17Nb-6Ta","solution treatment",900.0,null,null,null,"°C","","solution treated 900°C/30 min + ice-water quench","","","",false,"","methods","Solution treatment was applied on some specimens in the tube furnace at 900°C for 30 min in argon atmosphere followed by ice-water quenching."],["oa:W2913044044","Ti-6Al-4V","β transus temperature",979.85,969.85,989.85,10.0,"°C","","","","","",false,"","methods",""],["oa:W2917683227","Ti-6Al-4V","β-phase diffraction peak at d-spacing = 1.60 Å",0.0,null,null,null,"","","EBM built","Widmanstätten","","",false,"unit_missing","results_discussion","During EBSD and SEM studies of EBM built Ti-6Al-4V, Al-Bermani et al. [15] observed 100% β-phase within the build height 0–300 µm and mostly α-phase at other parts."],["oa:W2922170505","Ti-6Al-4V","crystallographic temperature’s transformation",882.0,null,null,null,"°C","","","","","",false,"","results","These are the primary β-phase grains, formed when the deposited material surpassed 882 °C, that is, the crystallographic temperature’s transformation from α-Ti (hexagonal close-packed) to β-Ti (body-centered cubic)."],["oa:W2936217162","VT8","optimum temperature for superplastic deformation",900.0,null,null,null,"°C","","","","","3 × 10−4 s−1",false,"","conclusions",""],["oa:W2937975648","Ti-5Al-2Sn-2Zr-4Mo-4Cr","¢ transus temperature",889.85,null,null,null,"°C","","","","","",false,"","methods",""],["oa:W2938646687","","β-transus",999.85,null,null,null,"°C","","solid-solution treatment at 1273 K for 1 h in vacuum, quenched in iced water","","","",false,"","methods",""],["oa:W2939221815","Ti-6Al-4V","β transus temperature",1050.0,null,null,null,"°C","","as-built SLM","","","",false,"","results_discussion",""],["oa:W2939221815","Ti-6Al-4V","beta_transus",799.0,null,null,null,"°C","","HIPed 799°C/4h","","","",false,"","results_discussion",""],["oa:W2939221815","Ti-6Al-4V","β transus temperature",1050.0,null,null,null,"°C","","as-built SLM","","","",false,"","results_discussion",""],["oa:W2942174442","Ti-43Al-2Cr-1.5Mn-0.2Y","optimal initial forging temperature",1250.0,1250.0,1250.0,null,"°C","","","","","",false,"out_of_range","results_discussion","Thus, the optimal initial forging temperature for β-solidifying Ti-43Al-2Cr-1.5Mn-0.2Y alloy should be 1250 °C or higher."],["oa:W2945430915","CP-Ti Grade 2","Tβ",913.0,null,null,null,"°C","850 °C","","","","",false,"","results_discussion",""],["oa:W2945430915","Ti-6Al-4V","Tβ",1000.0,null,null,null,"°C","1050 °C","","","","",false,"","results_discussion",""],["oa:W2945430915","CP-Ti Grade 2","Tβ",913.0,null,null,null,"°C","","","","","",false,"","results_discussion",""],["oa:W2945430915","CP-Ti Grade 2","Tβ",913.0,null,null,null,"°C","950 °C","","","","1 s−1",false,"","results_discussion",""],["oa:W2945430915","Ti-6Al-4V","Tβ",995.0,null,null,null,"°C","","","","","",false,"","results_discussion",""],["oa:W2946460749","Ti-6Al-4V","beta_transus",850.0,null,null,null,"°C","room temperature","850°C","","","",false,"","methods",""],["oa:W2946460749","Ti-6Al-4V","beta-transus temperature",995.0,null,null,null,"°C","","","","","",false,"","conclusions",""],["oa:W2946460749","Ti-6Al-4V","beta_transus",1030.0,null,null,null,"°C","","950°C/10min + 1030°C/2min + water quenched","acicular","","",false,"","methods",""],["oa:W2946460749","Ti-6Al-4V","beta_transus",1030.0,null,null,null,"°C","","950°C/10min + 1030°C/2min + water quenched","acicular","","",false,"","methods",""],["oa:W2946460749","Ti-6Al-4V","beta_transus",980.0,null,null,null,"°C","room temperature","980°C","","","",false,"","methods",""],["oa:W2947486466","Ti-6Al-4V","optimal deformation temperature",825.0,null,null,null,"°C","","","","","",false,"","conclusions","The considerably low optimal deformation temperature of 825 ◦C, which provided the maximum superplastic elongation, was established."],["oa:W2948908086","Ti-6Al-4V","α+β→β transformation",1000.0,null,null,null,"°C","","sintered","","","",false,"","conclusions",""],["oa:W2952649009","","transus β",950.0,null,null,null,"°C","","950°C/20h","","","",false,"","conclusions",""],["oa:W2952649009","","transus β",882.0,null,null,null,"°C","","","","","",false,"","conclusions",""],["oa:W2952649009","","transus β",882.0,null,null,null,"°C","","","","","",false,"","conclusions",""],["oa:W2953953324","Ti-6Al-4V","β transus temperature",995.0,995.0,995.0,null,"°C","","isothermal heat treatment at 700, 800, 900, 1200 °C","","","",false,"","results","At temperatures below the β transus temperature (995 °C), the BMP is retained after heat treatments."],["oa:W2954257861","Ti-5Al-5Mo-5V-3Cr","β transus temperature",890.0,880.0,900.0,null,"°C","","","","","",false,"","methods",""],["oa:W2954257861","Ti-5Al-5Mo-5V-3Cr","β transus",890.0,null,null,null,"°C","","FAST 850°C","primary α","","3 s⁻¹",false,"","discussion",""],["oa:W2954257861","Ti-5Al-5Mo-5V-3Cr","β transus temperature",890.0,null,null,null,"°C","","800°C/3–60min","","","",false,"","results",""],["oa:W2954257861","Ti-5Al-5Mo-5V-3Cr","β transus temperature",890.0,null,null,null,"°C","","900–1200°C/3–60min","","","",false,"","results",""],["oa:W2954257861","Ti-5Al-5Mo-5V-3Cr","β transus temperature",890.0,null,null,null,"°C","","850°C/3–60min","","","",false,"","results",""],["oa:W2954257861","Ti-5Al-5Mo-5V-3Cr","beta transus",930.0,null,null,null,"°C","","","","","",false,"","results",""],["oa:W2954257861","Ti-5Al-5Mo-5V-3Cr","β transus temperature",847.5,845.0,850.0,null,"°C","","","","","",false,"","methods",""],["oa:W2968414223","Ti-6Al-2Sn-4Zr-6Mo","beta stability index is defined as [Mo]eq − [Al]eq",0.0,null,null,null,"","","","","","",false,"unit_missing","methods","Beta stability index is defined as [Mo]eq − [Al]eq, where7, = + + + + [Mo] [Mo] 2 [V] 3 [Nb] 3 3 ([Fe] [Cr]) (4) eq = + + + + + [Al] [Al] [Sn] 3 [Zr] 6 10 ([C] [O] 2 [N]) (5) eq Figure 6."],["oa:W2969821239","TC21","β transus temperature",960.0,null,null,null,"˚C","","","","","",false,"unit_mismatch","methods","The β transus temperature was previously determined and it was found at 960˚C [11]."],["oa:W2970108703","Ti-43Al-6Nb-1Cr-1Mo","γ → α transformation occurs",1180.0,1180.0,1180.0,null,"°C","","heated at 1180 °C","","","",false,"","results_discussion","When Ti-43Al-6Nb-1Mo-1Cr alloys were heated at 1180 °C, the γ → α transformation occurs and the alloys stay in (α + γ) phase region."],["oa:W2971961869","Ti-6Al-4V","annealed at 400 °C for 2 h",400.0,null,null,null,"°C","","annealed at 400 °C for 2 h","","","",false,"out_of_range","conclusions","- The raw powder is composed of single-phase α-Ti; - The as-produced sample (#AP) is formed of highly defective α’-Ti martensite with retained β-Ti phase (evidenced only by ND); - The thermally treated sample (#TT) has more regularly shaped grains, with defects density sensibly reduced and elongated β-Ti phase at the grain boundaries; - The β-Ti phase accumulates high quantity of V (up to 25 wt.%) during annealing due to element diffusion and partitioning; - Increase of V content is always accom"],["oa:W2971961869","Ti-6Al-4V","temperature range 500–945 °C",500.0,500.0,945.0,null,"°C","","thermally treated","","","",false,"","conclusions","- The raw powder is composed of single-phase α-Ti; - The as-produced sample (#AP) is formed of highly defective α’-Ti martensite with retained β-Ti phase (evidenced only by ND); - The thermally treated sample (#TT) has more regularly shaped grains, with defects density sensibly reduced and elongated β-Ti phase at the grain boundaries; - The β-Ti phase accumulates high quantity of V (up to 25 wt.%) during annealing due to element diffusion and partitioning; - Increase of V content is always accom"],["oa:W2972273683","Ti-6Al-4V","beta-transus temperature",976.0,976.0,976.0,null,"°C","","","","","",false,"","results","Through analyzing the SEM images, one can deduce that the beta-transus temperature was below 976 \u0002C for a heating rate of 5 \u0002C/s, between 966 \u0002C and 982 \u0002C for a heating rate of 50 \u0002C/s, and exceeds 1020 \u0002C for a heating rate of 500 \u0002C/s."],["oa:W2972273683","Ti-6Al-4V","beta-transus temperature",974.0,966.0,982.0,null,"°C","","","","","",false,"","results","Through analyzing the SEM images, one can deduce that the beta-transus temperature was below 976 \u0002C for a heating rate of 5 \u0002C/s, between 966 \u0002C and 982 \u0002C for a heating rate of 50 \u0002C/s, and exceeds 1020 \u0002C for a heating rate of 500 \u0002C/s."],["oa:W2972273683","Ti-6Al-4V","beta-transus temperature",1020.0,1020.0,1020.0,null,"°C","","","","","",false,"","results","Through analyzing the SEM images, one can deduce that the beta-transus temperature was below 976 \u0002C for a heating rate of 5 \u0002C/s, between 966 \u0002C and 982 \u0002C for a heating rate of 50 \u0002C/s, and exceeds 1020 \u0002C for a heating rate of 500 \u0002C/s."],["oa:W2972588246","Ti-10V-2Fe-3Al","b-transus temperature",920.0,null,null,null,"°C","","","","dilatometric test","",false,"","methods","In order to identify the b-transus temperature, dilatometric tests were performed using a Ba¨ hr DIL 805 A/D (BA¨ HR Thermoanalyse GmbH, Hu¨ llhorst, Germany) quenching and forming dilatometer."],["oa:W2978859342","Alloy 207","transformed to alpha at",1375.0,null,null,null,"°C","","","","","",false,"out_of_range","discussion",""],["oa:W2978859342","Alloy 1100","transformed to alpha at",1350.0,null,null,null,"°C","","","","","",false,"out_of_range","discussion",""],["oa:W2978859342","Alloy 201","transformed to alpha at",1315.0,null,null,null,"°C","","","","","",false,"out_of_range","discussion",""],["oa:W2978859342","Alloy 1100","critical temperature",1394.0,null,null,null,"°C","","","","","",false,"out_of_range","discussion",""],["oa:W2978859342","Alloy 207","critical temperature",1384.0,null,null,null,"°C","","","","","",false,"out_of_range","discussion",""],["oa:W2978859342","gamma titanium aluminides","peak temperature",1434.0,null,null,null,"°C","","","","","",false,"out_of_range","results_discussion",""],["oa:W2978859342","Alloy 201","critical temperature",1340.0,null,null,null,"°C","","","","","",false,"out_of_range","discussion",""],["oa:W2978859342","Alloy 207","transformed to alpha at",1375.0,null,null,null,"°C","","","","","",false,"out_of_range","discussion",""],["oa:W2978859342","Alloy 1100","transformed to alpha at",1350.0,null,null,null,"°C","","","","","",false,"out_of_range","discussion",""],["oa:W2978859342","Alloy 201","transformed to alpha at",1315.0,null,null,null,"°C","","","","","",false,"out_of_range","discussion",""],["oa:W2978859342","gamma titanium aluminides","peak temperature",1371.0,1371.0,1371.0,null,"°C","","1 s hold at 1371 °C","","","",false,"out_of_range","discussion",""],["oa:W2978859342","Alloy 201","peak-temperature isotherms",1340.0,1340.0,1340.0,null,"°C","","","","","",false,"out_of_range","discussion",""],["oa:W2978859342","Alloy 201","peak temperature",1339.0,1339.0,1339.0,null,"°C","","2 s hold at 1339 °C","partially-transformed","","",false,"out_of_range","discussion",""],["oa:W2978859342","Ti-47Al-2Cr-2Nb","alpha transus",1420.0,1420.0,1425.0,null,"°C","","","","","",false,"out_of_range","discussion",""],["oa:W2978859342","gamma titanium aluminides","peak temperature",1387.0,null,null,null,"°C","","","transformed","","",false,"out_of_range","results_discussion",""],["oa:W2978859342","gamma titanium aluminides","peak temperature",1375.0,null,null,null,"°C","","","untransformed","","",false,"out_of_range","results_discussion",""],["oa:W2978859342","gamma titanium aluminides","peak temperature",1300.0,null,null,null,"°C","","","","","",false,"out_of_range","results_discussion",""],["oa:W2979245909","Ti-6Al-4V","temperature de transus",990.0,null,null,null,"°C","","","","","",false,"","conclusions",""],["oa:W2979245909","Ti-6Al-2Sn-4Zr-2Mo","temperature de transus",1000.0,null,null,null,"°C","","","","","",false,"","conclusions",""],["oa:W2979245909","Ti-5Al-2Sn-2Zr-4Mo-4Cr","temperature au-dessous de laquelle pas d'augmentation",450.0,null,null,null,"°C","","anisothermally cooled","","","",false,"out_of_range","conclusions",""],["oa:W2979245909","Ti-5Al-2Sn-2Zr-4Mo-4Cr","temperature de transformation",650.0,null,null,null,"°C","","anisothermally cooled","","","",false,"","conclusions",""],["oa:W2979245909","Ti-5Al-2Sn-2Zr-4Mo-4Cr","temperature de transformation",730.0,null,null,null,"°C","","anisothermally cooled","","","",false,"","conclusions",""],["oa:W2979245909","Ti-5Al-2Sn-2Zr-4Mo-4Cr","temperature de transformation",748.0,null,null,null,"°C","","anisothermally cooled","","","",false,"","conclusions",""],["oa:W2980517261","Ti-6Al-4V","transus temperature from alpha to beta phase",989.85,null,null,null,"°C","","as-built SLM","martensitic α'","DSC","",false,"","conclusions",""],["oa:W2981935196","TiZrHfCr0.2Mo bio-HEA","liquidus temperature",1705.0,1705.0,1705.0,null,"°C","","","","","",false,"out_of_range","conclusions","The liquidus temperatures of the TiZrHfCr0.2Mo and TiZrHfCo0.07Cr0.07Mo bio-HEAs were estimated to be 1978 K (1705 °C) and 1980 K (1707 °C), respectively, which are much below 2273 K (2000 °C)."],["oa:W2981935196","TiZrHfCo0.07Cr0.07Mo bio-HEA","liquidus temperature",1707.0,1707.0,1707.0,null,"°C","","","","","",false,"out_of_range","conclusions","The liquidus temperatures of the TiZrHfCr0.2Mo and TiZrHfCo0.07Cr0.07Mo bio-HEAs were estimated to be 1978 K (1705 °C) and 1980 K (1707 °C), respectively, which are much below 2273 K (2000 °C)."],["oa:W2981955553","Ti-5.8Al-4Sn-3.5Zr-0.7Nb-0.5Mo-0.35Si","beta transformation temperature",1039.85,null,null,null,"°C","","","","","",false,"","methods","The beta transformation temperature of matrix alloy and TMCs are ∼1303, 1313 K."],["oa:W2981955553","Ti-5.8Al-4Sn-3.5Zr-0.7Nb-0.5Mo-0.35Si","beta transformation temperature",1029.85,null,null,null,"°C","","","","","",false,"","methods","The beta transformation temperature of matrix alloy and TMCs are ∼1303, 1313 K."],["oa:W2982652112","Ti-15Mo","β transus temperature",730.0,null,null,null,"°C","","solution treated at 900°C/4h + quenched in water","","dilatometry, DSC","",false,"","results","During subsequent heating, the α phase diffraction maxima intensities decrease and completely disappear around 730 ∘C, which is consistent with the β transus temperature determined in our previous works by the electrical resistance, dilatometry, and differential scanning calorimetry measurements [,,]."],["oa:W2985749012","Ti-6Al-4V","transus β",950.0,null,null,null,"°C","","","","DSC","",false,"","conclusions",""],["oa:W2988628182","1 wt.% Cu","β-transus temperatures",829.0,null,null,null,"°C","","","","","",false,"","discussion","Comparison of the predicted β-transus temperatures to the experimentally observed values, revealed discrepancies in the data at 829 °C, 751 °C, 746 °C and 744 °C for the 1, 3, 5 and 10 wt.% Cu alloys, respectively."],["oa:W2988628182","3 wt.% Cu","β-transus temperatures",751.0,null,null,null,"°C","","","","","",false,"","discussion","Comparison of the predicted β-transus temperatures to the experimentally observed values, revealed discrepancies in the data at 829 °C, 751 °C, 746 °C and 744 °C for the 1, 3, 5 and 10 wt.% Cu alloys, respectively."],["oa:W2988628182","5 wt.% Cu","β-transus temperatures",746.0,null,null,null,"°C","","","","","",false,"","discussion","Comparison of the predicted β-transus temperatures to the experimentally observed values, revealed discrepancies in the data at 829 °C, 751 °C, 746 °C and 744 °C for the 1, 3, 5 and 10 wt.% Cu alloys, respectively."],["oa:W2988628182","10 wt.% Cu","β-transus temperatures",744.0,null,null,null,"°C","","","","","",false,"","discussion","Comparison of the predicted β-transus temperatures to the experimentally observed values, revealed discrepancies in the data at 829 °C, 751 °C, 746 °C and 744 °C for the 1, 3, 5 and 10 wt.% Cu alloys, respectively."],["oa:W2988628182","5 wt.% Cu","calculated values",753.0,null,null,null,"°C","","","","","",true,"","discussion","The measurements were in good agreement with the calculated values of 746 °C and 753 °C, for the 10 wt.% Cu and 5 wt.% Cu alloys."],["oa:W2988628182","10 wt.% Cu","calculated values",746.0,null,null,null,"°C","","","","","",true,"","discussion","The measurements were in good agreement with the calculated values of 746 °C and 753 °C, for the 10 wt.% Cu and 5 wt.% Cu alloys."],["oa:W2988628182","","Calc. β-transus",814.0,null,null,null,"Celsius","","","","","",true,"unit_mismatch","table","0\t814\tN/A"],["oa:W2988628182","","Calc. β-transus",802.0,null,null,null,"Celsius","","","","","",true,"unit_mismatch","table","1\t802\t655"],["oa:W2988628182","","Calc. β-transus",777.0,null,null,null,"Celsius","","","","","",true,"unit_mismatch","table","3\t777\t728"],["oa:W2988628182","","Calc. β-transus",753.0,null,null,null,"Celsius","","","","","",true,"unit_mismatch","table","5\t753\t752"],["oa:W2988628182","","Calc. β-transus",746.0,null,null,null,"Celsius","","","","","",true,"unit_mismatch","table","10\t746\t859"],["oa:W2989913759","Ti-6Al-4V","β-phase transformation temperature",841.0,800.0,882.0,null,"°C","","","","","",false,"","methods","The critical temperature of CoF corresponds to the β-phase transformation temperature of Ti64, which as per the considerations would be above 800 °C and below 882 °C."],["oa:W2989913759","Ti-6Al-4V","beta_transus",965.0,null,null,null,"°C","","solution treated at 965 °C + air-cooled, then aged at 675 °C","","","",false,"","methods","(׎): 20 mm, length = 150 mm) have been subjected to solution treatment (at 965 °C) with subsequent air-cooling and aging (at 675 °C)."],["oa:W2989913759","Ti-6Al-4V","beta_transus",700.0,null,null,null,"°C","","heat-treated below β-transus + air-cooled + aged below 700 °C","bimodal","","",false,"","methods","The basis of the chosen conditions was to develop bi-model micro-structured Ti64 specimens which can be formed by heat treatment below β-transus followed by air-cooling to get aged at a temperature below 700 °C [46]."],["oa:W2994553989","","α2 disordering temperature",1175.0,1160.0,1190.0,null,"°C","","","","","",false,"","results_discussion","The α2 disordering temperature for the alloys under study was defined in the range of 1160 –1190°C."],["oa:W2994553989","","βo disordering temperature",1210.0,null,null,null,"°C","","","","","",false,"out_of_range","results_discussion","The βo disordering temperature is about 1210°C [8]."],["oa:W3001628870","Ti407","β-transus temperature",875.0,null,null,null,"°C","","homogenized","","","",false,"","methods",""],["oa:W3001628870","Ti407","Tβ temperature",820.0,null,null,null,"°C","","rolled at 650 °C, annealed at 820 °C/air","","","",false,"","conclusions",""],["oa:W3001628870","Ti407","Tβ temperature",820.0,null,null,null,"°C","","rolled at 820 °C, annealed at 820 °C/air","","","",false,"","conclusions",""],["oa:W3001628870","Ti407","Tβ temperature",820.0,null,null,null,"°C","","homogenized, annealed above Tβ","lamellar","","",false,"","conclusions",""],["oa:W3001628870","Ti407","Tβ temperature",820.0,null,null,null,"°C","","rolled at 650 °C, 75% reduction, annealed at 820 °C/air","","","",false,"","conclusions",""],["oa:W3001628870","Ti407","Tβ temperature",820.0,null,null,null,"°C","","rolled at 820 °C, 75% reduction, annealed at 820 °C/air","","","",false,"","conclusions",""],["oa:W3012092854","Ti-6Al-4V","beta transus",1025.0,null,null,null,"°C","","recocido en beta 1025°C","","","",false,"","abstract","4.3 Recocido en beta El recocido en beta se realizó a 1025⁰C, unos 30⁰C por encima de la temperatura beta transus para evitar tener un crecimiento de grano excesivo durante el calentamiento, y al igual que el recocido en alfa más beta de 940⁰C, se realizaron dos enfriamientos distintos, al aire y dentro del horno."],["oa:W3013746844","Ti-6Al-4V","build temperature",650.0,null,null,null,"°C","","as-built EBM","","","",false,"","discussion","During the EBM process, an electron beam was constantly scanning over the Ti6Al4V powder bed and the heat was mainly transferred from top to bottom through the built parts, the temperature of the newly deposited layers must be higher than 650 °C in the middle and bottom of the specimen that was sufficient to enable α′ decomposition."],["oa:W3014606598","Ti-1023","β transus temperature",850.0,null,null,null,"°C","","","","metallographic method","",false,"","abstract",""],["oa:W3015757214","Ti-6Al-4V","this temperature",995.0,null,null,null,"°C","","","","","",false,"","results_discussion","For Ti-6Al-4V, this temperature is approximately 995 °C []."],["oa:W3019170424","Ti-10Mo-1Cu","minimum sintering densification temperature",1400.0,1400.0,1400.0,null,"°C","","","","","",false,"out_of_range","results_discussion","For the Ti–10Mo–1Cu, Ti–10Mo–3Cu, Ti–10Mo–5Cu alloys, the minimum sintering densification temperature is 1400 °C, 1380 °C, and 1360 °C, respectively, and the relative density is in the range of 98.12%–98.35%."],["oa:W3019170424","Ti-10Mo-3Cu","minimum sintering densification temperature",1380.0,1380.0,1380.0,null,"°C","","","","","",false,"out_of_range","results_discussion","For the Ti–10Mo–1Cu, Ti–10Mo–3Cu, Ti–10Mo–5Cu alloys, the minimum sintering densification temperature is 1400 °C, 1380 °C, and 1360 °C, respectively, and the relative density is in the range of 98.12%–98.35%."],["oa:W3019170424","Ti-10Mo-5Cu","minimum sintering densification temperature",1360.0,1360.0,1360.0,null,"°C","","","","","",false,"out_of_range","results_discussion","For the Ti–10Mo–1Cu, Ti–10Mo–3Cu, Ti–10Mo–5Cu alloys, the minimum sintering densification temperature is 1400 °C, 1380 °C, and 1360 °C, respectively, and the relative density is in the range of 98.12%–98.35%."],["oa:W3023605030","Ti-1023","β-transus",800.0,null,null,null,"°C","","","","","",false,"","methods",""],["oa:W3033995033","Co-10Ni-5Al-5W-8Ti (at.%)","γ' solvus temperature",1130.0,null,null,null,"°C","","","","","",false,"","conclusions",""],["oa:W3033995033","Ni-17Co-5Al-5Ti-15Cr-3W","γ' solvus temperature",1143.0,null,null,null,"°C","","homogenised at 1250°C, aged at 800°C for 1000h","","DSC","",false,"","conclusions",""],["oa:W3033995033","Ni-27Co-5Al-5Ti-15Cr-3W","γ' solvus temperature",1122.0,null,null,null,"°C","","homogenised at 1250°C, aged at 800°C for 1000h","","DSC","",false,"","conclusions",""],["oa:W3033995033","19Co","γ′ solvus temperature",1113.0,null,null,null,"°C","","aged at 800°C for 1000 hours","","","",false,"","conclusions",""],["oa:W3033995033","27Co-3W","γ′ solvus temperature",1122.0,null,null,null,"°C","","aged at 800°C for 1000 hours","","","",false,"","conclusions",""],["oa:W3033995033","17Co-3W","γ′ solvus temperature",1143.0,null,null,null,"°C","","aged at 800°C for 1000 hours","","","",false,"","conclusions",""],["oa:W3034322502","Ti-6Al-4V","beta transus temperature",995.0,null,null,null,"°C","","","","","",false,"","methods",""],["oa:W3040264275","Ti-6Al-4B-4C-4V","onset of weight increase",600.0,600.0,600.0,null,"°C","","","","TG","",false,"","results_discussion","The combined DTA as well as TG investigation exposed that the Ti-6Al-4V-4 B4C film was oxidized at 600°C, which matches the onset of the weight increase within the TG curve, and therefore the main oxidation temperature was at 940°C."],["oa:W3040264275","Ti-6Al-4B-4C-4V","main oxidation temperature",940.0,940.0,940.0,null,"°C","","","","TG","",false,"","results_discussion","The combined DTA as well as TG investigation exposed that the Ti-6Al-4V-4 B4C film was oxidized at 600°C, which matches the onset of the weight increase within the TG curve, and therefore the main oxidation temperature was at 940°C."],["oa:W3040264275","","initiation temperature",550.0,550.0,550.0,null,"°C","","","","DTA","",false,"","results_discussion","Oxidation nature of samples provides nearly a similar initiation temperature of approximately 550°C, but not the same oxidation temperatures; it varies subject to the coating composition."],["oa:W3041438598","Ti-6Al-4V","Temperature (℃)",651.0,null,null,null,"°C","","","","","",false,"","conclusions",""],["oa:W3041438598","Ti-6Al-4V","Temperature (℃)",723.0,null,null,null,"°C","","","","","",false,"","conclusions",""],["oa:W3045573263","C20","beta transus",1460.0,null,null,null,"°C","","solution annealing at 1460 °C for 50 min, cooled at 15 °C/min to 600 °C, furnace cooled","","","",false,"out_of_range","methods","Heat treatment of the HIP-ed samples consisted of solution annealing at a temperature of 1460 °C for 50 min and cooling at a constant rate of 15 °C/min to a temperature of 600 °C and furnace cooling to room temperature under protective argon atmosphere."],["oa:W3045573263","C20","beta transus",850.0,null,null,null,"°C","","stabilization annealing at 850 °C for 25 h in air","","","",false,"","methods","The heat treatment was finalized by stabilization annealing at a temperature of 850 °C for 25 h in air."],["oa:W3045838622","TC18","875 ± 5 °C",875.0,870.0,880.0,5.0,"°C","","","","metallographic method","",false,"","methods","The α + β → β transus temperature measured by metallographic method was approximately 875 ± 5 °C."],["oa:W3082438381","Ti-6Al-4V","β-Ti phase content",1.0,null,null,null,"","","normalizing 990 °C","","","",false,"unit_missing","results_discussion","At the same time, the content of β-Ti phase increases and the content of primary α-Ti phase decreases compared with 930 °C."],["oa:W3082438381","Ti-6Al-4V","temperature of 990 °C",990.0,null,null,null,"°C","","normalizing 990 °C","","","",false,"","results_discussion","It attributes that the phase is nearly liquid phase state from the diagram of Ti-Al binary alloy [] in At the temperature of 990 °C, there is no primary α-Ti phase to hinder the migration of grain boundary which leads to the rapid migration of grain boundary."],["oa:W3082438381","Ti-6Al-4V","α + β two-phase region",1.0,null,null,null,"","","normalizing 930 °C","","","",false,"unit_missing","results_discussion","However, at the normalizing temperature of 930 °C, the α + β two-phase region exists."],["oa:W3082438381","Ti-6Al-4V","heating temperature is close to the α+β two-phase region",1.0,null,null,null,"","","normalizing","","","",false,"unit_missing","results_discussion","After the temperature reaching 870 °C, it is preliminarily concluded that the heating temperature is close to the α+β two-phase region."],["oa:W3086498102","Ti-6Al-4V","β-transus",995.0,null,null,null,"°C","","","","","",false,"","methods",""],["oa:W3086498102","Ti-6Al-4V","Beta Transus",980.0,null,null,null,"°C","","","","","",false,"","results",""],["oa:W3086498102","Ti-6Al-2Sn-4Zr-2Mo","Beta Transus",990.0,null,null,null,"°C","","","","","",false,"","results",""],["oa:W3086498102","","β transus temperatures",882.0,882.0,882.0,null,"°C","","","martensitic α'","DSC","",false,"","results",""],["oa:W3086576921","Ti-6Al-4V","b-transus temperature",1000.0,null,null,null,"°C","","1000 °C/1h (above β_transus)","thin lamellar with small fraction of uniaxial grains","","",false,"","discussion","Heat treatment conducted before the MaxStrain test for both types of deformed material at the temperature of 1000 \u0003C (above the b-transus temperature) resulted in a change of microstructure from ﬁne, globular grains of wrought Ti-6Al-4V alloy and massive, lamellar grains of PM material to thin lamellar grains with a small fraction of uniaxial grains (slightly more for wrought)."],["oa:W3088744799","near β-Ti alloy","β → α transus temperature",875.0,null,null,5.0,"°C","","","","metallographic observation","",false,"","methods","The β → α transus temperature is approximately measured as 875 ± 5 °C via metallographic observations."],["oa:W3088798476","Ti-6Al-4V","β transus",995.0,null,null,null,"°C","","","","","",false,"","results_discussion","Obviously, to form β from the martensitic matrix, the laser reheating temperature should be at least beyond 700 °C but lower than the β transus which should be above 995 °C as described above."],["oa:W3094013131","Ti-5Fe","β transus",882.0,null,null,null,"°C","","","","","",false,"","discussion","First, the β transus is dependent on the composition, i.e., pure Ti has the β transus at 882 ◦C, but with an addition of 5 wt.% Fe, the β transus reduces to around 800 ◦C [22]."],["oa:W3094013131","Ti-5Fe","β transus",800.0,null,null,null,"°C","","","","","",false,"","discussion","First, the β transus is dependent on the composition, i.e., pure Ti has the β transus at 882 ◦C, but with an addition of 5 wt.% Fe, the β transus reduces to around 800 ◦C [22]."],["oa:W3094013131","Ti-5Fe","β transus",800.0,null,null,null,"°C","","low O content (<0.2 wt.%)","","","",false,"","discussion","In the case of Ti-5Fe, the 800 ◦C in a low O content (below 0.2 wt.%) alloy of Reference [22] increases to above 900 ◦C when the O content is of 0.46 wt.% [15]."],["oa:W3094013131","Ti-5Fe","β transus",900.0,null,null,null,"°C","","0.46 wt.% O content","","","",false,"","discussion","In the case of Ti-5Fe, the 800 ◦C in a low O content (below 0.2 wt.%) alloy of Reference [22] increases to above 900 ◦C when the O content is of 0.46 wt.% [15]."],["oa:W3094013131","PM Ti-5Fe","β transus",875.0,850.0,900.0,null,"°C","","","","","",false,"","discussion","In the case of the PM Ti-5Fe alloy of this work, the β transus is above 850 ◦C and below 900 ◦C, from inspection of microstructures."],["oa:W3094013131","Ti-5Fe","β transus",850.0,null,null,null,"°C","","extruded at 850 °C","fully lamellar","","",false,"","discussion","Because of this deformation heating, during extrusion at 850 ◦C, which would be performed in the α + β phase, the alloy is heated up to above the β transus, resulting in a fully lamellar microstructure."],["oa:W3094013131","Ti-5Fe","β transus",850.0,null,null,null,"°C","","extruded at 800 °C","","","",false,"","discussion","Moreover, in the case of the alloy extruded at 800 ◦C, the amount of primary α is much lower due to the deformation heating than what would correspond to a microstructure processed 50 ◦C below the β transus."],["oa:W3094709040","Ti-6Al-4V","maximum control temperature",950.0,null,null,null,"°C","","","","","",false,"","results","Regarding the parameter window studied in this project, the micrographs and the dilatometry results indicate that a maximum control temperature of 950 °C in combination with a holding time of 10 s or more is necessary to form martensite for the cooling rates of ≥100 °C/s."],["oa:W3094709040","Ti-6Al-4V","β-transus temperature",1000.0,null,null,null,"°C","","","beta","dilatometry","",false,"","results","The image analysis further indicated that a holding time of 30 s at 1000 °C, which is slightly above the β-transus temperature of the alloy is enough to transform the initial α-β-structure completely to β."],["oa:W3095030587","Ti-6Al-4V","β-transus",1050.0,null,null,null,"°C","","solution treated at 1050°C","","","",false,"","methods",""],["oa:W3095030587","Ti-6Al-4V","β-transus",1050.0,null,null,null,"°C","","solution treated at 1050°C for 2 hours","","","",false,"","methods",""],["oa:W3095030587","Ti-6Al-4V","800°C DZ",800.0,null,null,null,"°C","","as-built AM","","","",false,"","methods",""],["oa:W3107371599","Ti-6Al-4V","β transus",980.0,null,null,null,"°C","","","","","",false,"","results",""],["oa:W3107371599","Ti-6Al-4V","α start , i.e. β transus",980.0,null,null,null,"°C","","","","","",false,"","discussion",""],["oa:W3111640419","Ti-6Al-4V","b-transus temperature",995.0,null,null,5.0,"°C","","","","","",false,"","methods","The b-transus temperature for Ti6Al4V alloy is 995 ± 5°C."],["oa:W3112892256","Ti-5Al-5Mo-5V-3Cr","β-transus temperature",860.0,null,null,null,"°C","","","","","",false,"","methods","The β-transus temperature is ~860 °C for Ti-5553 in agreement with the literature [,] and ~865 °C for Ti-17."],["oa:W3112892256","Ti-5Al-2Sn-2Zr-4Mo-4Cr","β-transus temperature",865.0,null,null,null,"°C","","","","","",false,"","methods","The β-transus temperature is ~860 °C for Ti-5553 in agreement with the literature [,] and ~865 °C for Ti-17."],["oa:W3112984707","Ti-6Al-4V","transformation temperature",995.0,990.0,1000.0,5.0,"°C","","","","DSC","",false,"","results_discussion","When this alloy is slowly cooled from the β region, α-phase starts to form below the transformation temperature which is 995 ± 5 °C [14]."],["oa:W3115553163","Ti-5Al-4Mo-4Zr-2Cr-2Sn-1Fe","β transus temperature",895.0,null,null,null,"°C","","","","","",false,"","results_discussion",""],["oa:W3115553163","","Tβ",895.0,null,null,null,"°C","","","","","",false,"","results_discussion",""],["oa:W3118111446","Ti-5Al-5Mo-5V-3Cr","beta_transus",750.0,null,null,null,"°C","","solid solution treatment at 750 °C","equiaxed β-phase","","",false,"","results_discussion","After the solid solution treatment at 750 °C, β-type titanium alloy TLM mainly presents the equiaxed β-phase structures and secondary α-phase."],["oa:W3118111446","","temperature of phase transition of β to α + β",710.0,710.0,710.0,null,"°C","","","","","",false,"","results_discussion","Due to the stable β-phase elements of Nb and Mo, the temperature of phase transition of β to α + β is about 710 °C."],["oa:W3118111446","Ti-6Al-4V","above 900 °C",900.0,900.0,900.0,null,"°C","","","","","",false,"","results_discussion","It is lower than that of TC4 (above 900 °C)."],["oa:W3119895703","γ-TiAl","transition temperature",825.9,null,null,null,"°C","","","","","",false,"","discussion",""],["oa:W3124837995","CP-Ti Grade 2","α-β transition",826.85,null,null,null,"°C","","","","","",false,"","discussion",""],["oa:W3130233380","","beta transus temperature",690.0,null,null,null,"˚C","","homogenized","","","",false,"unit_mismatch","methods",""],["oa:W3130233380","","beta transus temperature",850.0,null,null,null,"˚C","","homogenized","","","",false,"unit_mismatch","methods",""],["oa:W3131489832","Ti-6Al-4V","β transus temperature",994.0,994.0,994.0,null,"°C","","as-built EBM","lamellar","","",false,"","methods","In comparison to SLM, for Ti6Al4V by EBM, the temperature of the powder bed is normally held at 600 °C, which is above the temperature of martensitic transformation (575 °C)."],["oa:W3134159499","Ti-6Al-4V","transus temperature",1200.0,null,null,null,"°C","","","","","",false,"","results","The transus temperature increased from 1000 \u0006C at 240 ppmwN (0.08 at. pct) to 1200 \u0006C at 3600 ppmwN (1.17 at. pct), an increase of 180 K/at. pct."],["oa:W3134159499","Ti-6Al-4V","temperature for 50 pct volume fraction of a phase",1005.0,null,null,null,"°C","","","","","",false,"","results","As shown in Figure 3, this correlates reasonably well with the literature for Ti-6Al[12] and has a slightly greater sensitivity than in pure titanium.[13] The temperature for 50 pct volume fraction of a phase was found to be less sensitive to nitrogen content, 946 \u0006C at 240 ppmwN (0.08 at. pct) to 1005 \u0006C at 3600 ppmwN (1.17 at. pct), an increase of 50 K/at. pct."],["oa:W3134159499","Ti-6Al-4V","transus temperature",1000.0,null,null,null,"°C","","","","","",false,"","results","The transus temperature increased from 1000 \u0006C at 240 ppmwN (0.08 at. pct) to 1200 \u0006C at 3600 ppmwN (1.17 at. pct), an increase of 180 K/at. pct."],["oa:W3134159499","Ti-6Al-4V","temperature for 50 pct volume fraction of a phase",946.0,null,null,null,"°C","","","","","",false,"","results","As shown in Figure 3, this correlates reasonably well with the literature for Ti-6Al[12] and has a slightly greater sensitivity than in pure titanium.[13] The temperature for 50 pct volume fraction of a phase was found to be less sensitive to nitrogen content, 946 \u0006C at 240 ppmwN (0.08 at. pct) to 1005 \u0006C at 3600 ppmwN (1.17 at. pct), an increase of 50 K/at. pct."],["oa:W3134159499",
