Repository: akhtar07/tisci-explorer

# TiSci Explorer

A read-only, static explorer for **TiSci**, an autonomous research agent for titanium alloys. TiSci reads the
titanium-alloy literature, builds a knowledge graph and a table of measured values, proposes hypotheses where the
graph has gaps, and tests them with DFT (MACE / VASP) and the ICME-lite multiscale chain.

**Live site:** https://akhtar07.github.io/tisci-explorer/

The site has seven sections:

| Section | What it shows |
|---|---|
| Overview | Corpus → graph → facts → hypotheses → verdicts, with the snapshot's counts |
| Worked example | One full loop for W in α-Ti: graph path, hypothesis, novelty check, DFT test, verdict, follow-up, DAMASK |

File: data/facts/density.json (part 5 of 5)
"g/cm3","","","","","",false,"","results_discussion","Titanium alloys typically range from 4.4–4.5 g/cm³, considerably less heavy than steel, allowing for quick, smooth motion of robotics and also reducing actuator power."],["oa:W7116106599","","density",7.9,null,null,null,"g/cm3","","","","","",false,"out_of_range","results_discussion","Stainless steel has the highest density among all three materials (≈7.9 g/cm³)."],["oa:W7116106599","Aluminum 7075","density",2.8,null,null,null,"g/cm3","","","","","",false,"out_of_range","results_discussion","Aluminum alloys, 7075 is the lightest (≈2.8 g/cm³)."],["oa:W7116106599","","density",4.4,null,null,null,"g/cm3","","","","","",false,"","results_discussion","The density of titanium alloys is much less than that of steel but greater than aluminum (≈4.4 g/cm³ ) thus providing an optimum combination of strength and weight."],["oa:W7116987239","Ti-6Al-4V","density",4.41,null,null,null,"g/cm3","","","","","",false,"","methods","The substrate of the solid domain (bone scaffold) FE model was Ti6Al4V (elastic modulus E = 110 GPa, Poisson’s ratio = 0.3, and density 4.41 g/cm³)."],["oa:W7117130514","Ti-6Al-4V","Density",4.51,null,null,null,"g/cm3","","","","","",false,"","table","Density (g/cm3)\t4.51"],["oa:W7117574337","Ti-6Al-4V","Density",4.43,null,null,null,"g/cm3","","","","","",false,"","methods",""],["oa:W7120343292","Ti-6Al-4V","Massa específica",4.428,null,null,null,"g/cm3","","","","","",false,"","abstract",""],["oa:W7120595389","Ti-16Nb-15Mo","massa específica",5.37,null,null,null,"g/cm3","","as-cast","","","",false,"","abstract",""],["oa:W7120595389","Ti-15Mo-13Nb","massa específica",5.28,null,null,null,"g/cm3","","as-cast","","","",false,"","abstract",""],["oa:W7120595389","Ti-19Nb-15Mo","massa específica",5.46,null,null,null,"g/cm3","","as-cast","","","",false,"","abstract",""],["oa:W7120645000","","densidade",2.33,null,null,null,"g/cm3","","","","","",false,"out_of_range","front",""],["oa:W7120674153","Ti-6Al-4V","massa específica",4.5,null,null,null,"g/cm3","","","","","",false,"","front",""],["oa:W7120796052","Ti-6Al-7Nb","densidade",4.52,null,null,null,"g/cm3","","","","","",false,"","front",""],["oa:W7120796052","Ti-6Al-4V","densidade",4.43,null,null,null,"g/cm3","","","","","",false,"","front",""],["oa:W7120817914","Ti-6Al-4V","densidade do titânio",0.6,null,null,null,"","","","","","",false,"unit_missing","abstract","A densidade do titânio é baixa, é cerca de 60% da do aço e também menor que as superligas, mas em contraste, o ponto de fusão do titânio (1670°C) é maior que o do aço, ou seja, quase 200°C acima do aço e mais de 1000°C acima do alumínio (BATHINI et al, 2010; FROES, 2015; ZHANG; CHEN; WANG, 2020)."],["oa:W7128796544","Ti-6Al-4V","density",4.143,4.143,4.143,0.03,"g/cm3","","","","","",false,"","results_discussion","Incre– asing VED resulted in a marked reduction in porosity (from 6.48 ± 0.09% to 3.49 ± 0.04%) and surface roughness (from 3.48 ± 0.12 µm to 0.91 ± 0.05 µm), accompanied by a slight improvement in density (from 4.143 ± 0.03 to 4.276 ± 0.01 g/cm³)."],["oa:W7128796544","Ti-6Al-4V","mass density",4.143,null,null,null,"g/cm3","","as-built SLM","","","",false,"","results_discussion","However, the CC sample with the first VED achi– eved showed lower density (4.143 g/cm³), proving that excessive energy is harmful to its performance."],["oa:W7128796544","Ti-6Al-4V","mass density",4.276,null,null,null,"g/cm3","","as-built SLM","","","",false,"","results_discussion","Specimens AA achieved the highest densities (4.276 g/cm³), which indicated nearly full densification and the minimum level of internal porosity, improved energy density due to which an increase in melt pool wettability as well as a reduction in the difference of surface tension, and a decrease in balling can be expected; hence, low level of surface roughness was assured [38]."],["oa:W7128796544","Ti-6Al-4V","density",4.276,4.276,4.276,0.01,"g/cm3","","","","","",false,"","results_discussion","Incre– asing VED resulted in a marked reduction in porosity (from 6.48 ± 0.09% to 3.49 ± 0.04%) and surface roughness (from 3.48 ± 0.12 µm to 0.91 ± 0.05 µm), accompanied by a slight improvement in density (from 4.143 ± 0.03 to 4.276 ± 0.01 g/cm³)."],["oa:W7130856418","Ti-6Al-4V","Density",4.43,null,null,null,"g/cm3","","","","","",false,"","methods",""],["oa:W7131547033","Ti-6Al-2Sn-4Zr-6Mo","BD",6.04,null,null,0.47,"g/cm3","","","","","",false,"","methods",""],["oa:W7132250779","Ti-6Al-4V","density",4.54,null,null,null,"g/cm3","","","","","",false,"","abstract",""],["oa:W7132696201","Ti-6Al-4V","Sıvı Hal Yoğunluk (ρ)",3.89,null,null,null,"g/cm3","","","","","",false,"","abstract",""],["oa:W7132696201","Ti-6Al-4V","Yoğunluk (ρ)",4.43,null,null,null,"g/cm3","","","","","",false,"","abstract",""],["oa:W7133379070","Ti","density",4.6,null,null,null,"g/cm3","","","","","",false,"","abstract","La fase β tiene una densidad de 4.6 g/cm3 y su temperatura de fusión de 1900ºC. Ésta, al igual que la fase α, también presenta un color púrpura."],["oa:W7133379070","Ti","density",4.9,null,null,null,"g/cm3","900 °C","","","","",false,"","abstract","Esta especie presenta varias formas alotrópicas, la fase γ , que es la de mayor interés para fines prácticos, presenta una densidad de 4.9 g/cm3 a 900°C, su temperatura de fusión y vaporización es respectivamente 1737ºC y 3660ºC, algo mayores que las del titanio."],["oa:W7133379070","Ti","density",4.49,null,null,null,"g/cm3","room temperature","","","","",false,"","abstract","La fase α presenta un color púrpura, densidad de 4.49g/cm3 y temperatura de fusión de 2127°C, a temperatura ambiente presenta un carácter semiconductor."],["oa:W7133386079","Ti-6Al-4V","apparent density",3.755,3.32,4.01,null,"g/cm3","","","","","",false,"","conclusions",""],["oa:W7133434637","Ti-6Al-4V","Density",4.42,null,null,null,"g/cm3","","","","","",false,"","abstract","Property Typical Value Density g/cm3 (lb/ cu in) 4.42 (0.159) Melting Range °C±15°C (°F) 1649 (3000) Specific Heat J/kg.°C (BTU/lb/°F) 560 (0.134) Volume Electrical Resistivity ohm.cm (ohm.in) 170 (67) Thermal Conductivity W/m.K (BTU/ft.h.°F) 7.2 (67)"],["oa:W7134415627","","g/cm3",4.51,null,null,null,"g/cm3","","","","","",false,"","conclusions",""],["oa:W7134535765","Ti-6Al-4V","Yoğunluğu",4.51,null,null,null,"g/cm3","","","","","",false,"","conclusions",""],["oa:W7134535765","Ti","yoğunlukları sırasıyla",4.51,null,null,null,"g/cm3","","","","","",false,"","conclusions",""],["oa:W7134535765","Ti-6Al-4V","yoğunlukları sırasıyla",4.43,null,null,null,"g/cm3","","","","","",false,"","conclusions",""],["oa:W7134584876","","yoğunluğu",4.5,null,null,null,"g/cm3","","","","","",false,"","conclusions",""],["oa:W7139407102","Ti-6Al-4V","Yoğunluk",4.43,null,null,null,"g/cm3","","","","","",false,"","conclusions",""],["oa:W7139407102","CP-Ti Grade 2","Yoğunluk",4.53,null,null,null,"g/cm3","room temperature","","","","",false,"","conclusions",""],["oa:W7139816893","","Yoğunluk",4.51,null,null,null,"g/cm3","","","","","",false,"","conclusions",""],["oa:W7141780985","","Densité",7.47,null,null,null,"g/cm3","","","","","",false,"out_of_range","conclusions",""],["oa:W7141780985","","Densité",7.47,null,null,null,"g/cm3","","","","","",false,"out_of_range","conclusions",""],["oa:W7141780985","","Densité",7.45,null,null,null,"g/cm3","","","","","",false,"out_of_range","conclusions",""],["oa:W7144782104","Ti100–xFex","density",7.8,7.8,7.8,null,"g/cm3","298 K","as-cast","","Archimedean method","",false,"out_of_range","methods",""],["oa:W7145294065","Ti-40% Hf","density",5.93,null,null,null,"g/cm3","","solution treated at 1223 K + quenched","","dynamic Young's modulus measurement","",false,"","methods","The average densities of the designed alloys (Table 1) were measured by the measurement device for the dynamic Young’s modulus, the diﬀerences between the calculated and measured densities were found to be between 0:2\u00021:5%."],["oa:W7145294065","Ti-30% Hf","density",5.51,null,null,null,"g/cm3","","solution treated at 1223 K + quenched","","dynamic Young's modulus measurement","",false,"","methods","The average densities of the designed alloys (Table 1) were measured by the measurement device for the dynamic Young’s modulus, the diﬀerences between the calculated and measured densities were found to be between 0:2\u00021:5%."],["oa:W7145294065","Ti-20% Hf","density",5.14,null,null,null,"g/cm3","","solution treated at 1223 K + quenched","","dynamic Young's modulus measurement","",false,"","methods","The average densities of the designed alloys (Table 1) were measured by the measurement device for the dynamic Young’s modulus, the diﬀerences between the calculated and measured densities were found to be between 0:2\u00021:5%."],["oa:W7145294065","Ti-15% Hf","density",4.97,null,null,null,"g/cm3","","solution treated at 1223 K + quenched","","dynamic Young's modulus measurement","",false,"","methods","The average densities of the designed alloys (Table 1) were measured by the measurement device for the dynamic Young’s modulus, the diﬀerences between the calculated and measured densities were found to be between 0:2\u00021:5%."],["oa:W7145294065","Ti-10% Hf","density",4.79,null,null,null,"g/cm3","","solution treated at 1223 K + quenched","","dynamic Young's modulus measurement","",false,"","methods","The average densities of the designed alloys (Table 1) were measured by the measurement device for the dynamic Young’s modulus, the diﬀerences between the calculated and measured densities were found to be between 0:2\u00021:5%."],["oa:W7145294065","Ti-5% Hf","density",4.64,null,null,null,"g/cm3","","solution treated at 1223 K + quenched","","dynamic Young's modulus measurement","",false,"","methods","The average densities of the designed alloys (Table 1) were measured by the measurement device for the dynamic Young’s modulus, the diﬀerences between the calculated and measured densities were found to be between 0:2\u00021:5%."],["oa:W7148182143","cp Ti-Nb","density",5.43,null,null,null,"g/cm3","","","","","",false,"","abstract",""],["oa:W7148182143","TiH2-Nb","density",5.48,null,null,null,"g/cm3","","","","","",false,"","abstract",""],["oa:W7149988474","Ti-13Nb-13Zr","Density",7.0,7.0,7.0,null,"g/cm3","","","","","",false,"","table","Density (kg/m3)\t≤7 × 103"],["oa:W7154946275","Ti-6Al-4V","Density",4.405,null,null,null,"g/cm3","","","","","",false,"","table","Ti6Al4V\t4405\t107\t1098\t0.323\t1.332"],["oa:W7161551855","Ti-6Al-4V","density",4.4153,null,null,null,"g/cm3","","as-built","","","",false,"","conclusions","The measured density of as-built samples (4.4153 g/cm³) was slightly below the theoretical density of Ti6Al4V (4.430 g/cm³), indicating the presence of inherent microporosity."],["oa:W7161551855","Ti-6Al-4V","density",4.4153,null,null,null,"g/cm3","","as-built PBF-LB/M","","","",false,"","results_discussion","The true density of the samples was determined to be 4.4153 g/cm³ after conducting three separate tests, with a minimal percent variance of 0.0199%, demonstrating high measurement accuracy and consistency."],["oa:W7161551855","Ti-6Al-4V","density",4.43,null,null,null,"g/cm3","","as-built PBF-LB/M","","","",false,"","results_discussion","At 0 hours, the density of the as-built sample was close to the theoretical density of Ti6Al4V, which is approximately 4.430 g/cm³ [27]."],["oa:W7161551855","Ti-6Al-4V","density",4.4114,null,null,null,"g/cm3","","as-built PBF-LB/M, 144 h SBF","","","",false,"","results_discussion","However, after 144 hours of exposure, the density decreased to 4.4114 g/cm³."],["oa:W7161551855","Ti-6Al-4V","density",4.4174,null,null,null,"g/cm3","","as-built PBF-LB/M, 48 h SBF","","","",false,"","results_discussion","After 48 hours of exposure to SBF, the calculated density increased slightly to 4.4174 g/cm³, suggesting the surface interactions leading to minor compaction (see Fig. 3 (a&b))."],["oa:W7161551855","Ti-6Al-4V","density",4.4179,null,null,null,"g/cm3","","as-built PBF-LB/M, 96 h SBF","","","",false,"","results_discussion","At 96 hours, the density increased further to 4.4179 g/cm³, the highest value observed in this study."],["oa:W7162119993","Ti-6Al-4V","Density (ρ, kg/m3)",0.0012,null,null,null,"g/cm3","","","","","",false,"out_of_range","table","Air\t1.225\t1.789 × 10−5\t1.46 × 10−5"],["oa:W7163068678","AlSi10Mg","Material Density",2.68,null,null,null,"g/cm3","","","","","",false,"out_of_range","methods",""],["oa:W7163068678","AL7050","Material Density",2.82,null,null,null,"g/cm3","","","","","",false,"out_of_range","methods",""],["oa:W7163068678","Ti-6Al-4V","Material Density",4.33,null,null,null,"g/cm3","","","","","",false,"","methods",""],["oa:W7163147442","Carbon Fibre Composite","Density",1.6,null,null,null,"g/cm3","","","","","",false,"out_of_range","methods","Material Density (kg/m3) Young’s Modulus (GPa) Poisson’s Ratio Yield Strength (MPa) Thermal Conductivity (W/mꞏK) Specific Heat (J/kgꞏK) Carbon Fibre Composite 1600 135 0.30 600 (directional) 6 710 Titanium Alloy (Ti–6Al–4V) 4430 110 0.34 880 7.2 560 Stainless Steel (AISI 316L) 8000 193 0.30 290 16.2 500 luminum Alloy (AA 6061-T6) 2700 69 0.33 276 167 896 Table 2."],["oa:W7163147442","Titanium Alloy (Ti–6Al–4V)","Density",4.43,null,null,null,"g/cm3","","","","","",false,"","methods","Material Density (kg/m3) Young’s Modulus (GPa) Poisson’s Ratio Yield Strength (MPa) Thermal Conductivity (W/mꞏK) Specific Heat (J/kgꞏK) Carbon Fibre Composite 1600 135 0.30 600 (directional) 6 710 Titanium Alloy (Ti–6Al–4V) 4430 110 0.34 880 7.2 560 Stainless Steel (AISI 316L) 8000 193 0.30 290 16.2 500 luminum Alloy (AA 6061-T6) 2700 69 0.33 276 167 896 Table 2."],["oa:W7163147442","Stainless Steel (AISI 316L)","Density",8.0,null,null,null,"g/cm3","","","","","",false,"out_of_range","methods","Material Density (kg/m3) Young’s Modulus (GPa) Poisson’s Ratio Yield Strength (MPa) Thermal Conductivity (W/mꞏK) Specific Heat (J/kgꞏK) Carbon Fibre Composite 1600 135 0.30 600 (directional) 6 710 Titanium Alloy (Ti–6Al–4V) 4430 110 0.34 880 7.2 560 Stainless Steel (AISI 316L) 8000 193 0.30 290 16.2 500 luminum Alloy (AA 6061-T6) 2700 69 0.33 276 167 896 Table 2."],["oa:W7163147442","Aluminum Alloy (AA 6061-T6)","Density",2.7,null,null,null,"g/cm3","","","","","",false,"out_of_range","methods","Material Density (kg/m3) Young’s Modulus (GPa) Poisson’s Ratio Yield Strength (MPa) Thermal Conductivity (W/mꞏK) Specific Heat (J/kgꞏK) Carbon Fibre Composite 1600 135 0.30 600 (directional) 6 710 Titanium Alloy (Ti–6Al–4V) 4430 110 0.34 880 7.2 560 Stainless Steel (AISI 316L) 8000 193 0.30 290 16.2 500 luminum Alloy (AA 6061-T6) 2700 69 0.33 276 167 896 Table 2."],["oa:W7163176634","Ti-6Al-4V","density",4.43,null,null,null,"g/cm3","","","","","",false,"","methods","Its typical properties include a density of approximately 4.43 g/cm3, an elastic modulus of about 110–114 GPa, a melting range of approximately 1600–1660 °C, a thermal conductivity of approximately 6.7–7.3 W/m·K, and a coefficient of thermal expansion of approximately 8.6–9.1 × 10−6 K−1."],["oa:W7163951286","Ti-6Al-4V","Density (g/cm3)",4.43,null,null,null,"g/cm3","","","","","",false,"","methods","Table 1: Thermophysical properties of the analyzed material Property Inconel 718 [16]-[18] Ti-6Al-4V [19] Density (g/cm3) 8.19 4.43 Melting point (K) 1,533-1,609 1,933 Thermal conductivity (W/(mK)) 11.4 6.7"],["oa:W7163951286","Inconel 718","Density (g/cm3)",8.19,null,null,null,"g/cm3","","","","","",false,"out_of_range","methods","Table 1: Thermophysical properties of the analyzed material Property Inconel 718 [16]-[18] Ti-6Al-4V [19] Density (g/cm3) 8.19 4.43 Melting point (K) 1,533-1,609 1,933 Thermal conductivity (W/(mK)) 11.4 6.7"],["oa:W7164655045","Scalmalloy","density",2.67,null,null,null,"g/cm3","","as-built LPBF","","","",false,"out_of_range","conclusions","The Scalmalloy variant (Outcome 4.3), produced by LPBF, exhibits the lowest mass (0.168 kg) and a volume of 63.1 cm³, reflecting the adjusted alloy density (2.67 g/cm³)."],["oa:W7165130588","Ti-6Al-4V","density",4.318,null,null,null,"g/cm3","","","","","",false,"","results_discussion","The average of the 12 data points was equal to 4318 kg/m3, i.e., 2.3% lower than the nominal value."],["oa:W7165130588","Ti-6Al-4V","Density",4.42,null,null,null,"g/cm3","","stress-relieved","","","",false,"","methods","The material’s elastoplastic properties were acquired by testing a tensile specimen produced Table 2 Material properties of stress-relieved Ti–6Al–4V Density, kg/m3 4420 Elastic modulus, GPa 108 Poisson’s ratio 0.34 Yield strength, MPa 1054 Yield strain 0.01 Tensile strength, MPa 1105 Damage initiation strain 0.046"],["oa:W7166845878","Ti-6Al-4V","Density (kg/m3)",4.41,null,null,null,"g/cm3","","","","","",false,"","table","117.4\t0.3\t818\t4410"],["oa:W7166883919","L10 TiAl-based alloys","density values in the range of 3.9–4.2 g/cm³",4.05,3.9,4.2,null,"g/cm3","","","","","",false,"","abstract","In the case of operation at higher temperatures, L10 TiAl-based alloys (gamma TiAl) provide density values in the range of 3.9– 4.2 g/cm³ and strengths of 800–850°C, making TiAl intermetallic alloys lighter than their nickel superalloy equivalents when used in LPT blades in engines such as those on the GEnx (Boeing 787) and LEAP engines (Airbus A320neo / Boeing 737 MAX)."],["oa:W7167892627","Ti-6Al-4V","apparent density",2.4,null,null,null,"g/cm3","","","","","",false,"out_of_range","methods","The measured apparent and tap densities were 2.40 g/ cm³ and 2.91 g/cm³, respectively."],["oa:W7167892627","Ti-6Al-4V","tap density",2.91,null,null,null,"g/cm3","","","","","",false,"out_of_range","methods","The measured apparent and tap densities were 2.40 g/ cm³ and 2.91 g/cm³, respectively."],["oa:W7168159216","Ti-6Al-4V","Density (g/cm3)",4.43,null,null,null,"g/cm3","","","","","",false,"","methods","Table 1 Chemical composition of materials (%) Al 7075 TS EN 573-3 Fe Si Mn Cr Ti Cu Mg Zn Others Al 0.5 0.4 0.3 0.28 0.20 2.0 2.9 6.1 0.15 Balanced Ti6Al4V ASTM B265 Al V Fe O C N H Ti 5.9 4 0.08 0.14 0.01 0.01 0.002 Balanced Table 2 Physical and mechanical properties of materials Material Tensile strength (Mpa) Yield strength (Mpa) Elonga tion (%) Density (g/cm3) Hard ness Al 7075 569 488 10.5 2.81 160 HB Ti6Al4V 955 878 13.5 4.43 36 HRC Fig. 2 Cutting tool dimensions"],["oa:W7171438926","Ti-6Al-4V","density",4.43,null,null,null,"g/cm3","","","","","",false,"","methods","Material properties considered for the main wheel components Property Aluminum 6061-T6 Ti-6Al-4V Density 2.70 g/cm3 4.43 g/cm3 Yield strength 276 MPa 828 MPa Ultimate tensile strength 310 MPa 900-950 MPa Elastic modulus 69 GPa 110 GPa Elongation at break 12% 10-14% Thermal expansion 23.6 um/m °C 8.6 um/m °C Recommended service temperature up to 150 °C up to 350 °C"],["oa:W7172136636","Ti-6Al-4V","Density",4.43,null,null,null,"g/cm3","","","","","",false,"","results_discussion","Mechanical properties of materials [17] Materials Density ρ (kg/m3) Elastic modulus E (GPa) Poisson ratio v Yield strength σs (MPa) Ultimate tensile stress σb (MPa) Strain εs Strain εb Ti-6Al-4v 4430 110 0.33 880 1078 0.8 % 11 % YG8 15800 700 0.24"],["oa:W7172136636","YG8","Density",15.8,null,null,null,"g/cm3","","","","","",false,"out_of_range","results_discussion","Mechanical properties of materials [17] Materials Density ρ (kg/m3) Elastic modulus E (GPa) Poisson ratio v Yield strength σs (MPa) Ultimate tensile stress σb (MPa) Strain εs Strain εb Ti-6Al-4v 4430 110 0.33 880 1078 0.8 % 11 % YG8 15800 700 0.24"],["oa:W7199685807","Ti-6Al-4V","hustota",4.429,null,null,null,"g/cm3","","","","","",false,"","front",""],["oa:W7199685807","Ti-6Al-4V","hustota",4.51,null,null,null,"g/cm3","","","","","",false,"","front",""],["oa:W7201960030","Ti-6Al-4V","Density (ρs)",4.43,null,null,null,"g/cm3","","","","","",false,"","methods","Property Value Young's Modulus (E₀) 114 GPa Poisson's Ratio (ν) 0.342 Density (ρs) 4430 kg/m³ Yield Strength (σy) 880 MPa Ultimate Tensile Strength 950 MPa (a) (b) (c) (d) ACCEPTED MANUSCRIPT ARTICLE IN PRESS ARTICLE IN PRESS"],["oa:W7202088778","Ti-6Al-4V","Density",4.43,null,null,null,"g/cm3","","","","","",false,"","methods","Table 1 Mechanical and Thermal Properties of Ti-6Al-4V Alloy [22,24] Property Symbol Value Unit Density ρ 4430 kg/m³ Elastic Modulus E 114 GPa Poisson's Ratio ν 0.34 – Coefficient of Thermal Expansion α 8.6 × 10⁻⁶ 1/°C"],["oa:W7203442946","Ti-40Zr-6Nb-2Sn-1.5O","density",5.5,null,null,null,"g/cm3","","","","","",false,"","results","Furthermore, compared to other types of superelastic alloys such as commercial NiTi13, Mg-based5,7, and Febased shape memory alloys6,11, the O1.5 alloy combines high superelastic stress with a moderate density of 5.5 g/cm³, resulting in an competitive specific strength, as shown in Supplementary Figure 4."],["oa:W7204718970","Ti-6Al-4V","Density",4.5,null,null,null,"g/cm3","","","","","",false,"","abstract","Chemical composition and percentage content of individual components of the Ti6Al4V titanium alloy used for testing V Fe N C AI Mn Mo Sn Z Cr Cu Pd !S Ti 4.576 0.144 0.186 0.023 6.628 0.013 0.218 0.005 0.001 0.038 0.001 0.001 0.025 88.32 Table 2.Physical and mechanical properties of the Ti6Al4V titanium alloy Elasticitymodule Tensilestrength Yield strength FatiguestrengthRz Density E[Gpa] Rm [MPa] Rp0.2 [MPa] [MPa]for10^7cycles p[g/cm3] 110 ÷114 960 ÷970 850÷900 620÷725 4.5 the adhesive layer th"],["oa:W7205057933","Ti-6Al-4V","Density",4.43,null,null,null,"g/cm3","","","","","",false,"","methods",""],["oa:W7206273522","Ti-6Al-4V","densidad",4.43,null,null,null,"g/cm3","","","","Nova corrosion analysis module","",false,"","abstract",""],["oa:W7206439610","Ti-6Al-2Sn-4Zr-2Mo","density",4.52,null,null,null,"g/cm3","","as-built SLM","","","",false,"","results_discussion",""],["oa:W7206439610","","density",4.535,null,null,null,"g/cm3","","as-built SLM","","","",false,"","results_discussion",""],["oa:W7206439610","Ti-6Al-2Sn-4Zr-2Mo","density",4.37,null,null,null,"g/cm3","","as-built SLM","","","",false,"","results_discussion",""],["oa:W7206439610","Ti-6Al-2Sn-4Zr-2Mo","density",4.534,null,null,null,"","","as-built SLM","","","",false,"unit_missing","results_discussion",""],["oa:W7206439610","Ti-15Mo-3Nb-3Al-0.2Si","density",4.93,null,null,null,"g/cm3","","as-built SLM","","","",false,"","results_discussion",""],["oa:W7206439610","Ti-6Al-2Sn-4Zr-2Mo","density",4.54,null,null,null,"g/cm3","","as-built SLM","","","",false,"","results_discussion",""],["oa:W7206439610","Ti-15Mo-3Nb-3Al-0.2Si","density",4.79,null,null,null,"g/cm3","","as-built SLM","","","",false,"","results_discussion",""],["oa:W7206439610","Ti-6Al-2Sn-4Zr-2Mo","density",4.43,null,null,null,"g/cm3","","as-built SLM","","","",false,"","results_discussion",""],["oa:W7206439610","","density",4.61,4.58,4.64,null,"g/cm3","","","","","",false,"","results_discussion",""],["oa:W7206439610","","density",4.526,null,null,null,"g/cm3","","as-built SLM","","","",false,"","results_discussion",""],["oa:W7206439610","Ti-15Mo-3Nb-3Al-0.2Si","density",4.93,4.93,4.93,null,"g/cm3","","","","","",false,"","results_discussion",""],["oa:W7206666202","Ti-35Nb","densidad",4.51,null,null,null,"g/cm3","","","","","",false,"","abstract",""],["oa:W7208234671","CP-Ti Grade 2","density",0.0,null,null,null,"","","as-built EBM","","","",false,"unit_missing","discussion","Densification behavior As to the density for dense specimens, the negative deviation from theoretical density was caused by defects left inside the specimens as shown in Fig. 2.10."],["oa:W7211893558","Ti-6Al-4V","Ρ/g/cm3",4.3944,null,null,null,"g/cm3","","as-built SLM","","","",false,"","table","2\t2.4350\t1.9978\t4.3944"],["oa:W7211893558","Ti-6Al-4V","density",4.4351,null,null,null,"g/cm3","","as-built SLM","martensitic α'","","",false,"","results","Selection of Optimal Additive Manufacturing Process Parameters As shown in , Sample 8 achieves a density of 4.4351 g/cm3, the closest value to that of bulk Ti-6Al-4V titanium alloy (4.5 g/cm3) among all 12 samples."],["oa:W7211893558","Ti-6Al-4V","density",4.5,null,null,null,"g/cm3","","annealed","","","",false,"","methods","The material adopted is annealed Ti-6Al-4V titanium alloy, with a density of 4.5 g/cm3, a Young’s modulus of 110 GPa and a Poisson’s ratio of 0.34."],["oa:W7211893558","Ti-6Al-4V","Ρ/g/cm3",4.4273,null,null,null,"g/cm3","","as-built SLM","","","",false,"","table","10\t2.3876\t1.9621\t4.4273"],["oa:W7211893558","Ti-6Al-4V","Ρ/g/cm3",4.3995,null,null,null,"g/cm3","","as-built SLM","","","",false,"","table","5\t2.4646\t2.0226\t4.3995"],["oa:W7211893558","Ti-6Al-4V","Ρ/g/cm3",4.4338,null,null,null,"g/cm3","","as-built SLM","","","",false,"","table","11\t2.3495\t1.9314\t4.4338"],["oa:W7211893558","Ti-6Al-4V","matrix density",4.4351,null,null,null,"g/cm3","","as-built SLM","","","",false,"","conclusions","Under these conditions, the solid Ti-6Al-4V reference sample achieves a matrix density of 4.4351 g/cm3 (matrix relative density of 98.56%)."],["oa:W7211893558","Ti-6Al-4V","Ρ/g/cm3",4.4289,null,null,null,"g/cm3","","as-built SLM","","","",false,"","table","7\t2.4098\t1.9805\t4.4289"],["oa:W7211893558","Ti-6Al-4V","Ρ/g/cm3",4.4257,null,null,null,"g/cm3","","as-built SLM","","","",false,"","table","4\t2.4103\t1.9806\t4.4257"],["oa:W7211893558","Ti-6Al-4V","Ρ/g/cm3",4.4103,null,null,null,"g/cm3","","as-built SLM","","","",false,"","table","3\t2.4399\t2.0034\t4.4103"],["oa:W7211893558","Ti-6Al-4V","Ρ/g/cm3",4.4312,null,null,null,"g/cm3","","as-built SLM","","","",false,"","table","12\t2.3650\t1.9439\t4.4312"],["oa:W7211893558","Ti-6Al-4V","Ρ/g/cm3",4.4351,null,null,null,"g/cm3","","as-built SLM","","","",false,"","table","8\t2.3980\t1.9714\t4.4351"],["oa:W7211893558","Ti-6Al-4V","Ρ/g/cm3",4.3951,null,null,null,"g/cm3","","as-built SLM","","","",false,"","table","9\t2.4248\t1.9895\t4.3951"],["oa:W7211893558","Ti-6Al-4V","Ρ/g/cm3",4.2945,null,null,null,"g/cm3","","as-built SLM","","","",false,"","table","1\t2.3998\t1.9589\t4.2945"],["oa:W7211893558","Ti-6Al-4V","Ρ/g/cm3",4.4226,null,null,null,"g/cm3","","as-built SLM","","","",false,"","table","6\t2.4540\t2.0162\t4.4226"],["oa:W7212078574","Ti-6Al-4V","Density",4.43,null,null,null,"g/cm3","","","","","",false,"","methods","Mechanical properties of Ti-6Al-4V Yield Tensile Strength (MPa) 880 Ultimate Tensile Strength (MPa) 950 Elongation at Break 14 % Modulus of Elasticity (GPa) 113.8 Poisson’s Ratio 0.342 Density (g/cm3) 4.43 Table 3."],["oa:W7212410046","Ti-6Al-4V","density",4.33,null,null,null,"g/cm3","","","","","",false,"","methods",""],["oa:W7213491917","Ti-6Al-4V","Density",4.43,null,null,null,"g/cm3","","","","","",false,"","methods","Table 1 Material properties of the Ti-6Al-4 V workpiece Density (kg/m3) 4430 Yield strength (MPa) 880 Elastic modulus (GPa) 113.8 Melting temperature (°C) 1660 Thermal expansion coefficient (µm/m.°C) 8.6"],["oa:W762071903","CP-Ti Grade 2","densidade",4.5,null,null,null,"g/cm3","","","","","",false,"","conclusions",""],["oa:W762071903","Ti-35Nb-7Zr-5Ta","massa específica",5.72,null,null,null,"g/cm3","","","","","",false,"","conclusions",""],["oa:W762071903","CP-Ti Grade 2","Massa específica do sólido",4.507,null,null,null,"g/cm3","","","","","",false,"","conclusions",""],["oa:W811308828","Ti-15Mo","Densidade",4.54,null,null,null,"g/cm3","","","","","",false,"","abstract",""],["oa:W842312171","Ti-70%Ta","Densidade",9.17,null,null,null,"g/cm3","","","","","",false,"out_of_range","abstract",""],["oa:W842312171","Ti-60%Ta","Densidade",7.92,null,null,null,"g/cm3","","","","","",false,"out_of_range","abstract",""],["oa:W842312171","Ti-50%Ta","Densidade",7.03,null,null,null,"g/cm3","","","","","",false,"out_of_range","abstract",""],["oa:W842312171","Ti-40%Ta","Densidade",6.3,null,null,null,"g/cm3","","","","","",false,"","abstract",""],["oa:W842312171","Ti-30%Ta","Densidade",5.71,null,null,null,"g/cm3","","","","","",false,"","abstract",""],["oa:W842312171","Ti-20%Ta","Densidade",5.23,null,null,null,"g/cm3","","","","","",false,"","abstract",""],["oa:W842312171","Ti-10%Ta","Densidade",4.82,null,null,null,"g/cm3","","","","","",false,"","abstract",""],["oa:W878693017","Ti-6Al-4V","Density—ρ (kg/m3)",4.43,null,null,null,"g/cm3","","","","","",false,"","methods",""],["openaire:02c699a91fb44717bb4f6d0966f0fc2e","Ti-6Al-4V","Yoğunluk",4.43,null,null,null,"g/cm3","","","","","",false,"","conclusions","32 Çizelge 2.4 : Ti-6Al-4V alaşımlarının çeşitli özellikleri [4] Özellik Değer Ergime Sıcaklığı 1649 ˚C Dönüşüm Sıcaklığı 980 - 990 ˚C Yoğunluk 4,43 g/cm3 Çekme Dayanımı 890 – 1000 MPa Rockwell Sertliği 36 Poison Oranı 0.33"],["openaire:0ebce66eac52a3f1da8c78db01785563","Ti-6Al-4V","Yoğunluk – Katı Hal (ρ)",4.43,null,null,null,"g/cm3","","","","","",false,"","abstract",""],["openaire:135bea47fc644b4a6638555cc5b2b72d","","densification",0.0,null,null,null,"","","900 °C - 10 min","","","",false,"unit_missing","results_discussion","4.1.2.4 Field assisted hot pressed material The as-atomized prealloyed powders were also consolidated by Field Assisted Hot Pressing (FAHP) in the following conditions: 900 °C - 10 min (FAHP1) ; 1000 °C - 10 min (FAHP2); 1100 °C - 10min (FAHP3); 1250 °C - 10 min (FAHP4) and 1350 °C - 2 min (FAHP5)."],["openaire:135bea47fc644b4a6638555cc5b2b72d","","densification",0.0,null,null,null,"","","1000 °C - 10 min","","","",false,"unit_missing","results_discussion","4.1.2.4 Field assisted hot pressed material The as-atomized prealloyed powders were also consolidated by Field Assisted Hot Pressing (FAHP) in the following conditions: 900 °C - 10 min (FAHP1) ; 1000 °C - 10 min (FAHP2); 1100 °C - 10min (FAHP3); 1250 °C - 10 min (FAHP4) and 1350 °C - 2 min (FAHP5)."],["openaire:135bea47fc644b4a6638555cc5b2b72d","","densification",0.0,null,null,null,"","","1100 °C - 10 min","","","",false,"unit_missing","results_discussion","4.1.2.4 Field assisted hot pressed material The as-atomized prealloyed powders were also consolidated by Field Assisted Hot Pressing (FAHP) in the following conditions: 900 °C - 10 min (FAHP1) ; 1000 °C - 10 min (FAHP2); 1100 °C - 10min (FAHP3); 1250 °C - 10 min (FAHP4) and 1350 °C - 2 min (FAHP5)."],["openaire:135bea47fc644b4a6638555cc5b2b72d","","densification",0.0,null,null,null,"","","1250 °C - 10 min","","","",false,"unit_missing","results_discussion","4.1.2.4 Field assisted hot pressed material The as-atomized prealloyed powders were also consolidated by Field Assisted Hot Pressing (FAHP) in the following conditions: 900 °C - 10 min (FAHP1) ; 1000 °C - 10 min (FAHP2); 1100 °C - 10min (FAHP3); 1250 °C - 10 min (FAHP4) and 1350 °C - 2 min (FAHP5)."],["openaire:135bea47fc644b4a6638555cc5b2b72d","","densification",0.0,null,null,null,"","","1350 °C - 2 min","","","",false,"unit_missing","results_discussion","4.1.2.4 Field assisted hot pressed material The as-atomized prealloyed powders were also consolidated by Field Assisted Hot Pressing (FAHP) in the following conditions: 900 °C - 10 min (FAHP1) ; 1000 °C - 10 min (FAHP2); 1100 °C - 10min (FAHP3); 1250 °C - 10 min (FAHP4) and 1350 °C - 2 min (FAHP5)."],["openaire:2c14b9862f88d23f38a43cd67b9c2b35","","yoğunluk",7.87,null,null,null,"g/cm3","","","","","",false,"out_of_range","abstract","Bu yoğunluk, sanayide en çok kullanılan metallerden alüminyum (2,71 g/cm3) ile demirin (7,87 g/cm3) arasında bulunmaktadır."],["openaire:2c14b9862f88d23f38a43cd67b9c2b35","","yoğunluk",2.71,null,null,null,"g/cm3","","","","","",false,"out_of_range","abstract","Bu yoğunluk, sanayide en çok kullanılan metallerden alüminyum (2,71 g/cm3) ile demirin (7,87 g/cm3) arasında bulunmaktadır."],["openaire:2c14b9862f88d23f38a43cd67b9c2b35","","yoğunluk",4.54,null,null,null,"g/cm3","","","","","",false,"","abstract","Titanyumun Metalurjisi Titanyum 4,54 g/cm3 yoğunluğuna sahip olan hafif bir metaldir."],["openaire:2c35f4c3a909f95a780f0ec68018512c","Ti-6Al-4V","Yoğunluk",4.43,null,null,null,"g/cm3","","hot-rolled and annealed","","","",false,"","abstract","Değerler Yüksek Sıcaklık Özellikleri 150°C 260°C 370°C Kopma Mukavemeti MPa 896 845 758 690 Akma Mukavemeti Mpa 827 724 641 565 DİĞER MEKANİK ÖZELLİKLERİ Haddelenmiş-Tavlanmış Koşullarda Charpy V-Çentik Darbe Dayanımı 20 - 27 J Ortalama Sertlik 33 HRC FİZİKSEL ÖZELLİKLERİ Yoğunluk 4,43 g/cm3 Ergime Sıcaklığı Ort. °C 1650 °C Elastisite Moldülü (Çekme) 114 GPa"],["openaire:2e81c9b8822e4a887bd5c002dfbb21fd","Ti-6Al-4V","baja densidad de 3.9 - 4.2 g/cm3",4.05,3.9,4.2,null,"g/cm3","","","","","",false,"","abstract",""],["openaire:2e81c9b8822e4a887bd5c002dfbb21fd","Ti-6Al-4V","densidad",4.51,null,null,null,"g/cm3","","","","","",false,"","abstract",""],["openaire:45adbe7286c412ffa35409b93eaf1aaf","Ti-6Al-4V","density",4.43,null,null,null,"g/cm3","","as-built SLM","","theoretical","",false,"","methods",""],["openaire:5d7d9dfbd1ad99b57f2a8b8be74fafdc","TNB-V5","densification",0.0,null,null,null,"","","","","","",false,"unit_missing","discussion","Table 12 additionally shows that little change in the densification of TNB-V5 takes place between 1480 °C and 1510 °C."],["openaire:6344b24a5b54431493b58fc08e0bfbd7","Ti","Yoğunluğu",4.51,null,null,null,"g/cm3","","","","","",false,"","conclusions","Yoğunluğu 4,51 g/cm3 olan titanyum metali yüksek ergime sıcaklığına (1670 °C), yüksek korozyon direncine, iyi biyo uyumluluğa ve mekanik özelliklere sahiptir."],["openaire:6344b24a5b54431493b58fc08e0bfbd7","Ti","yoğunlukları sırasıyla",4.51,null,null,null,"g/cm3","","","","","",false,"","conclusions","Saf titanyumun ve Ti-6Al-4V alaşımının yoğunlukları sırasıyla 4,51 g/cm3 ve 4,43 g/cm3’ tür."],["openaire:6344b24a5b54431493b58fc08e0bfbd7","Ti-6Al-4V","yoğunlukları sırasıyla",4.43,null,null,null,"g/cm3","","","","","",false,"","conclusions","Saf titanyumun ve Ti-6Al-4V alaşımının yoğunlukları sırasıyla 4,51 g/cm3 ve 4,43 g/cm3’ tür."],["openaire:7860c9509a301acc9c667d323df7f2a7","","Density",3.392,null,null,null,"g/cm3","","sintered at 900 °C","","","",false,"out_of_range","part 4","Temperature (◦C) 900 1050 1100 1150 1250 Density (g/cm3) 3.392 3.944 3.966 3.967 3.965 Hardness (HV) 278.6 413.0 420.0 417.0 430.0 The relationship between fracture true strength, plastic strain, and sintering temperature is shown in Figure 4, as are the true stress-true strain curves of the sintered samples."],["openaire:7860c9509a301acc9c667d323df7f2a7","","Density",3.944,null,null,null,"g/cm3","","sintered at 1050 °C","","","",false,"","part 4","Temperature (◦C) 900 1050 1100 1150 1250 Density (g/cm3) 3.392 3.944 3.966 3.967 3.965 Hardness (HV) 278.6 413.0 420.0 417.0 430.0 The relationship between fracture true strength, plastic strain, and sintering temperature is shown in Figure 4, as are the true stress-true strain curves of the sintered samples."],["openaire:7860c9509a301acc9c667d323df7f2a7","","Density",3.966,null,null,null,"g/cm3","","sintered at 1100 °C","","","",false,"","part 4","Temperature (◦C) 900 1050 1100 1150 1250 Density (g/cm3) 3.392 3.944 3.966 3.967 3.965 Hardness (HV) 278.6 413.0 420.0 417.0 430.0 The relationship between fracture true strength, plastic strain, and sintering temperature is shown in Figure 4, as are the true stress-true strain curves of the sintered samples."],["openaire:7860c9509a301acc9c667d323df7f2a7","","Density",3.967,null,null,null,"g/cm3","","sintered at 1150 °C","","","",false,"","part 4","Temperature (◦C) 900 1050 1100 1150 1250 Density (g/cm3) 3.392 3.944 3.966 3.967 3.965 Hardness (HV) 278.6 413.0 420.0 417.0 430.0 The relationship between fracture true strength, plastic strain, and sintering temperature is shown in Figure 4, as are the true stress-true strain curves of the sintered samples."],["openaire:7860c9509a301acc9c667d323df7f2a7","","Density",3.965,null,null,null,"g/cm3","","sintered at 1250 °C","","","",false,"","part 4","Temperature (◦C) 900 1050 1100 1150 1250 Density (g/cm3) 3.392 3.944 3.966 3.967 3.965 Hardness (HV) 278.6 413.0 420.0 417.0 430.0 The relationship between fracture true strength, plastic strain, and sintering temperature is shown in Figure 4, as are the true stress-true strain curves of the sintered samples."],["openaire:7860c9509a301acc9c667d323df7f2a7","","high density",0.0,null,null,null,"","","sintered at 1150 °C","","","",false,"unit_missing","part 4","For the sample sintered at 1150 ◦C, the high strength and considerable plasticity was attributed to the high density and small grain size."],["openaire:820d024b1275e386c4e287992e8e8fcd","Ti-6Al-4V","yoğunluk",4.3785,null,null,null,"g/cm3","","as-built SLM","","","",false,"","abstract",""],["openaire:820d024b1275e386c4e287992e8e8fcd","Ti-6Al-4V","yoğunluk",4.42,4.42,4.42,null,"g/cm3","","annealed","","","",false,"","abstract",""],["openaire:820d024b1275e386c4e287992e8e8fcd","Ti-6Al-4V","yoğunluk",4.36,4.36,4.36,null,"g/cm3","room temperature","as-built","","density measurement","",false,"","abstract",""],["openaire:8b4581c869f399da9621c43fe983ba7d","Ti-6Al-4V","yoğunluğu",4.5,null,null,null,"g/cm3","","","","","",false,"","conclusions","Titanyum alaşımları aşınmama özelliğine sahip olup, ρ=4,5 g/cm3 gibi düşük yoğunlukları nedeniyle hafif metallerdir."],["openaire:a5a0b24c6ca0a32e4b4ef0574d6d3210","Ti-15V-3Cr-3Sn-3Al","ρ",4.76,null,null,null,"g/cm3","","","","","",false,"","results_discussion",""],["openaire:b1c04decd0010532b4f1f4094b4351bf","Ti-6Al-4Mo","D0_19 (Ti3Al)",0.16,0.16,0.16,null,"","350°C","","","","",false,"unit_missing","results_discussion",""],["openaire:b1c04decd0010532b4f1f4094b4351bf","Ti-6Al-4Mo","A15_M3Al",0.05,0.05,0.05,null,"","350°C","","","","",false,"unit_missing","results_discussion",""],["openaire:b31b69410dac1a483176eed2cbb500cd","","Dichte",3.9,3.9,4.2,null,"g/cm3","","","","","",false,"","part 0","Ebenso weisen Titanaluminide aufgrund ihrer geringen Dichte von 3,9 - 4,2 g/cm³ hohe spezifische Hochtemperaturfestigkeiten auf, die sich vor allem in rotierenden Bauteilen positiv auswirken [4-6]."],["openaire:b31b69410dac1a483176eed2cbb500cd","","Dichte",4.05,3.9,4.2,null,"g/cm3","","","","","",false,"","part 0","Ebenso weisen Titanaluminide aufgrund ihrer geringen Dichte von 3,9 - 4,2 g/cm³ hohe spezifische Hochtemperaturfestigkeiten auf, die sich vor allem in rotierenden Bauteilen positiv auswirken [4-6]."],["openaire:b31b69410dac1a483176eed2cbb500cd","","Dichte",4.2,3.9,4.2,null,"g/cm3","","","","","",false,"","part 0","Ebenso weisen Titanaluminide aufgrund ihrer geringen Dichte von 3,9 - 4,2 g/cm³ hohe spezifische Hochtemperaturfestigkeiten auf, die sich vor allem in rotierenden Bauteilen positiv auswirken [4-6]."],["openaire:bc465d11f6623612054495d6451b17e5","","Yoğunluk",2.47,2.47,2.47,null,"g/cm3","","","","ASTM B212","",false,"out_of_range","abstract",""],["openaire:e81761aefb449ded53444460be41cef9","CP-Ti (HIP)","bulk density ρH",4.501,null,null,null,"g/cm3","","as-HIPed","","","",false,"","results",""],["openaire:e81761aefb449ded53444460be41cef9","Ti-10Nb","bulk density ρH",4.792,null,null,null,"g/cm3","","as-HIPed","","","",false,"","results",""],["openaire:e81761aefb449ded53444460be41cef9","Ti-16Nb","bulk density ρH",4.924,null,null,null,"g/cm3","","as-HIPed","","","",false,"","results",""],["openaire:e81761aefb449ded53444460be41cef9","Ti-22Nb","bulk density ρH",5.08,null,null,null,"g/cm3","","as-HIPed","","","",false,"","results",""],["openaire:e8f0c9a6dc3f3a330c9cb22eafe43c9b","Ti-6Al-4V","densidad",4.5,null,null,null,"g/cm3","","","","","",false,"","abstract","Pero lo que más distingue el titanio de los otros metales es su excelente resistencia a la corrosión y su baja densidad de 4,5 g/cm3."],["openaire:ee308c42068e21916fc51e86096d4497","TiMMC","Density",4.5,null,null,null,"g/cm3","","","","","",false,"","methods",""],["openaire:ee308c42068e21916fc51e86096d4497","Ti-6Al-4V","Density (kg/m3)",4.5,null,null,null,"g/cm3","","","","","",false,"","methods",""],["openaire:f6abfc79903d7bc4dc18e71b8dfbca0b","Ti-5Al-5Fe","yoğunluk",4.45,null,null,null,"g/cm3","room temperature","","","","",false,"","abstract","Ti-5Al-2,5Fe alaşımı, oda sıcaklığında α+β faz yapısına, 4,45 g/cm3 yoğunluğa ve Ti-6Al-4V alaşımı ile yaklaşık aynı elastisite modülü (110 GPa) ve akma mukavemeti (800-900 MPa) değerlerine sahiptir."],["openaire:f9415a67b541f79222425f81e07aee9e","Ti-6Al-4V","density",4.51,4.51,4.51,null,"g/cm3","","","","","",false,"","conclusions",""],["openaire:fb91c172221cbb8552007174007578fc","Ti-6Al-4V","Densidad Fase α (20º C)",4.51,4.51,4.51,null,"g/cm3","20 °C","","","","",false,"","abstract","Propiedades físicas del elemento titanio [26] Peso atómico 47.88 g/mol Volumen atómico 10.6 Å3 Punto de fusión 1670 ± 5º C Punto de ebullición 3260 º C Estructura cristalina α (HCP) para T< 882º C β (BCC) para T > 882º C Parámetros de red cristalina α: a = 0.295 nm; c = 0.468 nm β: a = 0.332 nm (a 900º C) Temperatura de transición α-β 882º ± 2º C Densidad Fase α (20º C): 4.51 g/cm3 Fase β (885º C): 4.35 g/cm3 Capacidad calorífica 523 J/kg ºC Conductividad térmica 17 W/m ºC Coeficiente de expansi"],["pmc:PMC11205078","Ti-6Al-4V","density",4.415,null,null,0.003,"g/cm3","","as-built","","","",false,"","results_discussion","The average density of the non-hydrogenated alloy in the as-built, HIP, and HT conditions was 4.415 ± 0.003 (99.59%), 4.422 ± 0.002 (99.75%), and 4.416 ± 0.002 (99.62%) g/cm3, respectively, while the theoretical density was 4.4328 g/cm3 [,,,]."],["pmc:PMC11205078","Ti-6Al-4V","density",4.422,null,null,0.002,"g/cm3","","HIP","","","",false,"","results_discussion","The average density of the non-hydrogenated alloy in the as-built, HIP, and HT conditions was 4.415 ± 0.003 (99.59%), 4.422 ± 0.002 (99.75%), and 4.416 ± 0.002 (99.62%) g/cm3, respectively, while the theoretical density was 4.4328 g/cm3 [,,,]."],["pmc:PMC11205078","Ti-6Al-4V","density",4.416,null,null,0.002,"g/cm3","","HT","","","",false,"","results_discussion","The average density of the non-hydrogenated alloy in the as-built, HIP, and HT conditions was 4.415 ± 0.003 (99.59%), 4.422 ± 0.002 (99.75%), and 4.416 ± 0.002 (99.62%) g/cm3, respectively, while the theoretical density was 4.4328 g/cm3 [,,,]."],["zenodo:14233288","Ti-6Al-4V","density",4.32,null,null,null,"g/cm3","","","","","",false,"","results",""],["zenodo:2659317","CP-Ti Grade 2","density",0.0,null,null,null,"","","annealed","","","",false,"unit_missing","methods","Materials Unalloyed commercial purity titanium (Grade 2), Timetal (Ti-15-3-3-3), and Ti-6Al-4V (Grade 5) titanium alloy sheets (Table I) of 1.0mm in thickness were used for the experiments."],["zenodo:2659317","Ti-15V-3Cr-3Sn-3Al","density",0.0,null,null,null,"","","annealed","","","",false,"unit_missing","methods","Materials Unalloyed commercial purity titanium (Grade 2), Timetal (Ti-15-3-3-3), and Ti-6Al-4V (Grade 5) titanium alloy sheets (Table I) of 1.0mm in thickness were used for the experiments."],["zenodo:2659317","Ti-6Al-4V","density",0.0,null,null,null,"","","annealed","","","",false,"unit_missing","methods","Materials Unalloyed commercial purity titanium (Grade 2), Timetal (Ti-15-3-3-3), and Ti-6Al-4V (Grade 5) titanium alloy sheets (Table I) of 1.0mm in thickness were used for the experiments."]]}
