Repository: akhtar07/tisci-explorer

# TiSci Explorer

A read-only, static explorer for **TiSci**, an autonomous research agent for titanium alloys. TiSci reads the
titanium-alloy literature, builds a knowledge graph and a table of measured values, proposes hypotheses where the
graph has gaps, and tests them with DFT (MACE / VASP) and the ICME-lite multiscale chain.

**Live site:** https://akhtar07.github.io/tisci-explorer/

The site has seven sections:

| Section | What it shows |
|---|---|
| Overview | Corpus → graph → facts → hypotheses → verdicts, with the snapshot's counts |
| Worked example | One full loop for W in α-Ti: graph path, hypothesis, novelty check, DFT test, verdict, follow-up, DAMASK |

File: data/facts/elongation.json (part 5 of 38)
"results","Specimens subjected to treatment at 1025 °C and 1100 °C exhibit fracture during elastic deformation, with UTS values of 969.03 MPa and 644.45 MPa and EL percentages of 0.56% and 0.38%, respectively."],["doi:10.3390/ma18122806","Ti-22Al-25Nb","elongation (EL)",4.57,null,null,null,"%","room temperature","HIPed","","tensile test","",false,"","results","The HIPed material exhibits a yield strength (YS) of 791 MPa at room temperature, an ultimate tensile strength (UTS) of 902 MPa, and an elongation (EL) of 4.57%."],["doi:10.3390/ma18122806","Ti-22Al-25Nb","EL",0.48,null,null,null,"%","room temperature","solution-treated at 990 °C","","tensile test","",false,"","results","Four specimens’ solution-treated at 990 °C, 1025 °C, and 1100 °C, both UTS and EL deteriorated, with respective values of 924.73 MPa, 0.48%, 768.52 MPa, 0.37% and 478.40 MPa, 0.24%."],["doi:10.3390/ma18122806","Ti-22Al-25Nb","elongation (EL)",2.683,null,null,null,"%","room temperature","solution treatment at 920 °C + aging","","tensile test","",false,"","abstract","Following solution treatment and aging at 920 °C, the proliferation of the acicular O phase enhances ductility, resulting in ideal overall characteristics with a yield strength (YS) of 760.81 MPa, ultimate tensile strength (UTS) of 869.32 MPa, and elongation (EL) of 2.683%."],["doi:10.3390/ma18122806","Ti-22Al-25Nb","EL",2.08,null,null,null,"%","room temperature","920 °C","","tensile test","",false,"","results","The specimen treated at 920 °C exhibits a YS of 787.88 MPa, UTS of 862.21 MPa, and EL of 2.08%."],["doi:10.3390/ma18122806","Ti-22Al-25Nb","EL",2.683,null,null,null,"%","room temperature","solution treatment and aging at 920 °C for 5 h","","tensile test","",false,"","results","Compared to the solution-treated state, the specimen that experienced solution treatment and aging at 920 °C exhibited a diminished YS of 760.81 MPa but an enhanced UTS of 869.32 MPa and EL of 2.683%."],["doi:10.3390/ma18122806","Ti-22Al-25Nb","EL",0.37,null,null,null,"%","room temperature","solution-treated at 1025 °C","","tensile test","",false,"","results","Four specimens’ solution-treated at 990 °C, 1025 °C, and 1100 °C, both UTS and EL deteriorated, with respective values of 924.73 MPa, 0.48%, 768.52 MPa, 0.37% and 478.40 MPa, 0.24%."],["doi:10.3390/ma18122806","Ti-22Al-25Nb","EL",1.02,null,null,null,"%","room temperature","990 °C","","tensile test","",false,"","results","Following treatment at 990 °C, both YS and UTS rise to 955.63 MPa and 983.48 MPa, respectively, although EL decreases markedly to 1.02%."],["doi:10.3390/ma18122806","Ti-22Al-25Nb","EL",0.56,null,null,null,"%","room temperature","1025 °C","","tensile test","",false,"","results","Specimens subjected to treatment at 1025 °C and 1100 °C exhibit fracture during elastic deformation, with UTS values of 969.03 MPa and 644.45 MPa and EL percentages of 0.56% and 0.38%, respectively."],["doi:10.3390/ma18122806","Ti-22Al-25Nb","EL",0.24,null,null,null,"%","room temperature","solution-treated at 1100 °C","","tensile test","",false,"","results","Four specimens’ solution-treated at 990 °C, 1025 °C, and 1100 °C, both UTS and EL deteriorated, with respective values of 924.73 MPa, 0.48%, 768.52 MPa, 0.37% and 478.40 MPa, 0.24%."],["doi:10.3390/ma19010010","Ti-92Mo-2Fe","Elongation (%)",1.1,null,null,null,"%","room temperature","as-swaged","","tensile test","",false,"","table","92 SW\t-\t565.8\t1.1"],["doi:10.3390/ma19010010","Ti-5Mo-2Fe","elongation to failure",0.0,null,null,null,"","room temperature","solution heat treated at 850 °C for 1 h, furnace-cooled","","tensile test","",false,"unit_missing","abstract","Among the investigated alloys, the Ti-5Mo-2Fe alloy exhibits the best overall combination of high tensile strength, elongation to failure, and high fatigue strength."],["doi:10.3390/ma19010010","Ti-52Mo-2Fe","Elongation (%)",3.3,null,null,null,"%","room temperature","as-swaged","","tensile test","",false,"","table","52 SW\t1146.4\t1179.4\t3.3"],["doi:10.3390/ma19010010","52 SW","elongation",3.3,null,null,null,"%","room temperature","","","tensile test","",false,"","conclusions","This was because β stability increased with Mo content and thus altered the phase transformation mechanism. - 52 SW exhibited the highest tensile strength (1179.4 MPa) and elongation (3.3%) due to the formation of the α″ phase with increased Mo content."],["doi:10.3390/ma19010010","Ti-3.4Mo-2Fe","elongation",1.7,null,null,null,"%","room temperature","32 SW","Widmanstätten, α+β lamellar","tensile test","",false,"","results_discussion","32 SW exhibited a yield strength of 969.0 MPa, ultimate tensile strength of 993.2 MPa, and elongation of 1.7%."],["doi:10.3390/ma19010010","Ti-32Mo-2Fe","Elongation (%)",1.7,null,null,null,"%","room temperature","as-swaged","","tensile test","",false,"","table","32 SW\t969.0\t993.2\t1.7"],["doi:10.3390/ma19010010","Ti-5Mo-2Fe","elongation",3.3,null,null,null,"%","room temperature","52 SW","Widmanstätten, α+β lamellar, α″ phase","tensile test","",false,"","results_discussion","52 SW had the highest yield and ultimate tensile strengths of 1146.4 MPa and 1179.4 MPa, respectively, and also exhibited the highest elongation at 3.3%."],["doi:10.3390/ma19010010","92 SW","elongation",1.1,null,null,null,"%","room temperature","","","tensile test","",false,"","results_discussion","92 SW, which had the highest Mo content, fractured prior to the yield point, and it had the lowest tensile strength and elongation at 565.8 MPa and 1.1%, respectively."],["doi:10.3390/ma19101930","TiZrNb98.5Cr1.5","elongation",25.0,null,null,null,"%","673 K","","","tensile test","1.67 × 10−3 s−1",false,"","results_discussion","The tensile strength of the TiZrNb98.5Cr1.5 alloy increases to 1164 MPa, accompanied by an elongation of 25%, demonstrating simultaneous enhancement of both strength and ductility compared with the TiZrNb alloy."],["doi:10.3390/ma19101930","TiZrNb98.5Cr1.5","fracture elongation",25.0,null,null,null,"%","673 K","","","tensile test","1.67 × 10−3 s−1",false,"","results_discussion","At a strain rate of 1.67 × 10−3 s−1, Cr addition increases the fracture elongation from approximately 10% to 25%, while simultaneously enhancing the ultimate tensile strength by about 408 MPa."],["doi:10.3390/ma19101930","TiZrNb98.5Cr1.5","elongation",8.0,null,null,null,"%","673 K","","","tensile test","1.67 × 10−3 s−1",false,"","results_discussion","The TiZrNb98.5Cr1.5 alloy exhibits an ultimate tensile strength of 932 MPa, slightly higher than that of the TiZrNb alloy, with an elongation of 8%."],["doi:10.3390/ma19101930","TiZrNb98.5Cr1.5","fracture elongation",15.0,null,null,null,"%","673 K","cold rolled","","tensile test","1.67 × 10−3 s−1",false,"","abstract","At a strain rate of 1.67 × 10−3 s−1 and 673 K, TiZrNb98.5Cr1.5 exhibits an increase in the ultimate tensile strength of approximately 408 MPa compared with the base TiZrNb alloy, while the fracture elongation increases from 10% to 25% and the threshold stress rises from 669 MPa to 1196 MPa, achieving a markedly improved strength–ductility synergy."],["doi:10.3390/ma19101930","TiZrNb98.5Cr1.5","elongation",25.0,null,null,null,"%","673 K","","","tensile test","",false,"","conclusions","In contrast, TiZrNb98.5Cr1.5 achieves the best mechanical performance at 673 K, with an ultimate tensile strength of 1164 MPa and elongation of 25%. - (2)Cr addition effectively suppresses Zr segregation and inhibits the formation of brittle Zr-rich precipitates during deformation at 673 K."],["doi:10.3390/ma19101930","TiZrNb98.5Al1.5","elongation",18.0,null,null,null,"%","673 K","","","tensile test","1.67 × 10−3 s−1",false,"","results_discussion","At 673 K, as shown in b, the tensile strength of the TiZrNb alloy is 756 MPa, whereas that of the Al-containing alloy increases to 874 MPa with an elongation of 18%."],["doi:10.3390/ma19102090","Ti-5Al-2Sn-2Zr-4Mo-4Cr","elongation",14.0,null,null,null,"%","room temperature","solution-treated at 840 °C (1 h) with water quenching, then aged at 640 °C (8 h) with air cooling","lamellar","tensile test","",false,"","methods","The alloy exhibits a yield strength of 1163 MPa, a tensile strength of 1193 MPa, an elongation of 14%, and a reduction in area of 44.7%."],["doi:10.3390/ma19122644","Ti70","ductility",5.0,null,null,null,"%","","cold-rolled","","","",false,"","results_discussion","However, the ductility of all treated alloys except for the treated Ti65 alloy decreased to approximately 5%, suggesting that they became more brittle after cold rolling."],["doi:10.3390/ma19122644","","ductility",5.28,null,null,null,"%","","","","tensile test","1 × 10−4/s",false,"","results_discussion","Moreover, the Ti65 alloy exhibited considerably lower ductility than did the other alloys."],["doi:10.3390/ma19122644","Ti67","ductility",5.0,null,null,null,"%","","cold-rolled","","","",false,"","results_discussion","However, the ductility of all treated alloys except for the treated Ti65 alloy decreased to approximately 5%, suggesting that they became more brittle after cold rolling."],["doi:10.3390/ma19122644","Ti67","ductility",13.6,null,null,null,"%","","TMT followed by rapid annealing at 700 °C","","","",false,"","results_discussion","It had an excellent specific yield strength of 317 MPa·cm3/g (yield strength of 1552 MPa) and a ductility of 13.6%, thus demonstrating considerable potential for energy and transportation applications."],["doi:10.3390/ma19122644","Ti65","ductility",4.49,null,null,null,"%","","","","tensile test","1 × 10−4/s",false,"","results_discussion","Moreover, the Ti65 alloy exhibited considerably lower ductility than did the other alloys."],["doi:10.3390/ma19122644","Ti65","ductility",5.6,null,null,null,"%","","cold-rolled","","","",false,"","results_discussion","In contrast to the other treated alloys, the treated Ti65 alloy exhibited an increase in ductility from 1.9% to 5.6% following the rolling process, indicating that elemental segregation caused substantial deterioration in the mechanical properties of the as-cast Ti65 alloy."],["doi:10.3390/ma19122644","Ti65","ductility",5.0,null,null,null,"%","","cold-rolled","","","",false,"","results_discussion","However, the ductility of all treated alloys except for the treated Ti65 alloy decreased to approximately 5%, suggesting that they became more brittle after cold rolling."],["doi:10.3390/ma19122644","Ti67","ductility",10.0,null,null,null,"%","","TMT followed by rapid annealing at 700 °C","","","",false,"","conclusions","Meanwhile, the Ti75 alloy exhibited considerable recrystallization because of its low configuration entropy.After TMT, the alloys exhibited outstanding combinations of yield strength (≥1200 MPa) and ductility (≥10%)."],["doi:10.3390/ma6083641","","tensile elongation",12.0,12.0,12.0,null,"%","","","","","",false,"","table","tensile elongation\t12%"],["doi:10.3390/mi15010148","Ti72Fe22Sn6","plastic strain (εp)",8.1,8.1,8.1,null,"%","","","round-shaped β-Ti primary dendrite","","",false,"","results_discussion","The Ti72Fe22Sn6 alloy, which consists of a round-shaped β -Ti primary dendrite, shows a yield strength ( σ y) of 1680 MPa; ultimate strength ( σ f) of 1979 MPa and the highest plastic strain ( ε p) of 8.1%, respectively."],["doi:10.3390/mi15010148","Ti75Fe19Sn6","plastic strain",1.9,1.9,1.9,null,"%","","","needle-shaped dendrite","","",false,"","results_discussion","The yield strength and plastic strain values for Ti75Fe19Sn6 and Ti77Fe14.5Sn8.5 eutectic composites with a needle-shaped dendrite are 1739 MPa, 1703 MPa and 1.9%, 3.5%; respectively."],["doi:10.3390/mi15010148","Ti77Fe14.5Sn8.5","plastic strain",3.5,3.5,3.5,null,"%","","","needle-shaped dendrite","","",false,"","results_discussion","The yield strength and plastic strain values for Ti75Fe19Sn6 and Ti77Fe14.5Sn8.5 eutectic composites with a needle-shaped dendrite are 1739 MPa, 1703 MPa and 1.9%, 3.5%; respectively."],["doi:10.3390/mi15010148","Ti72Fe22Sn6","ε p",8.1,null,null,null,"%","","","","","",false,"","conclusions","The Ti72Fe22Sn6 alloy, however, exhibits a much higher ε p of 8.1% than other alloys, even though it contained the smallest volume fraction of the β -Ti primary dendrite."],["doi:10.3390/mi9110572","316L","elongation after fracture",35.0,35.0,35.0,null,"%","room temperature","as-built LBM","","tensile test","",false,"","methods","The LBM 316L parts fabricated from this machine under the same processing parameters achieved density over 99%, yield strength of 550 ± 50 MPa, tensile strength over 600 MPa, and elongation after fracture around 35%."],["doi:10.34626/naz1-yr59","Ti-6Al-4V","A",5.2,null,null,null,"%","","as-built SLM","","","",false,"","abstract",""],["doi:10.34626/naz1-yr59","Ti-6Al-4V","A",9.7,null,null,null,"%","","STA 910°C/1h + 540°C/4h","","","",false,"","abstract",""],["doi:10.34626/naz1-yr59","Ti-6Al-4V","A",13.4,null,null,null,"%","","STA 950°C/1h + 540°C/4h","","","",false,"","abstract",""],["doi:10.34626/naz1-yr59","Ti-6Al-4V","A",9.3,null,null,null,"%","","STA 990°C/1h + 540°C/4h","","","",false,"","abstract",""],["doi:10.34626/naz1-yr59","Ti-6Al-4V","extensão após rotura, A%",6.8,null,null,null,"%","","","","tensile test","",false,"","abstract",""],["doi:10.34626/naz1-yr59","Ti-6Al-4V","extensão após rotura",6.9,null,null,null,"%","","","","","",false,"","abstract",""],["doi:10.34626/naz1-yr59","Ti-6Al-4V","ductilidade",53.0,null,null,null,"%","","as-built LPBF - vertical","","","",false,"","abstract",""],["doi:10.34626/naz1-yr59","Ti-6Al-4V","extensão após rotura",6.5,6.0,7.0,null,"%","room temperature","annealed 540°C/4h/FC","","tensile test","",false,"","abstract",""],["doi:10.34626/naz1-yr59","Ti-6Al-4V","extensão após rotura",14.8,14.8,14.8,null,"%","room temperature","annealed 540°C/4h/FC","","tensile test","",false,"","abstract",""],["doi:10.34626/naz1-yr59","Ti-6Al-4V","A (%)",14.8,14.8,14.8,null,"%","room temperature","annealed 540°C/4h/FC","","tensile test","",false,"","abstract",""],["doi:10.34626/naz1-yr59","Ti-6Al-4V","extensão após rotura",4.0,null,null,null,"%","","","","","",false,"","abstract",""],["doi:10.4028/www.scientific.net/msf.561-565.2241","Ti-6Al-4V","tensile properties",0.0,null,null,null,"","","","","","",false,"unit_missing","abstract",""],["doi:10.4028/www.scientific.net/msf.561-565.2241","Ti-6Al-4V","Elongation",1.183,null,null,null,"%","","","","tensile test","",false,"","results_discussion",""],["doi:10.5287/ora-nodv5z2pz","Ti-6Al-4V","fracture strain",2.0,null,null,null,"%","room temperature","as-built SLM","","tensile test","2 × 10−3 s−1",false,"","results",""],["doi:10.5287/ora-nodv5z2pz","Ti-6Al-4V","fracture strain",2.0,null,null,null,"%","room temperature","as-built SLM","","tensile test","2 × 10−3 s−1",false,"","results",""],["doi:10.5287/ora-nodv5z2pz","Ti-6Al-4V","fracture strain",0.0,null,null,null,"","","","","","",false,"unit_missing","results",""],["doi:10.5287/ora-nodv5z2pz","Ti-6Al-4V","fracture strain",9.0,null,null,null,"%","room temperature","as-built SLM","bimodal","tensile test","2 × 10−3 s−1",false,"","methods",""],["doi:10.5287/ora-nodv5z2pz","Ti-6Al-4V","fracture strain",0.0,null,null,null,"","","","","","",false,"unit_missing","conclusions",""],["doi:10.5445/ir/1000162016","Ti-48Al-2Cr-2Nb","Bruchdehnungen",2.75,2.5,3.0,null,"%","room temperature","","","","",false,"","abstract",""],["doi:10.5445/ir/1000162016","","Bruchdehnung",2.0,null,null,null,"%","room temperature","","","","",false,"","abstract",""],["doi:10.5445/ir/1000162016","","plastische Dehnungsamplitude",0.015,null,null,null,"%","","","","","",false,"","abstract",""],["doi:10.5445/ir/1000162016","","plastische Dehnungsamplitude",0.029,null,null,null,"%","","","","","",false,"","abstract",""],["doi:10.70675/08f5f9ffz53b8z455bzb583zf6d87897e084","","allongement sous contrainte maximale",1.9,null,null,null,"%","","","","","",false,"","conclusions",""],["doi:10.70675/08f5f9ffz53b8z455bzb583zf6d87897e084","","allongement sous contrainte maximale",6.9,null,null,null,"%","","","","","",false,"","conclusions",""],["doi:10.70675/1607361azab56z46ccza176zc300cdaf03f0","Ti-Cr-Sn","elongation",50.0,null,null,null,"%","room temperature","","","tensile test","10^-3 s^-1",false,"","results",""],["doi:10.70675/1607361azab56z46ccza176zc300cdaf03f0","Ti-Cr-Sn","uniform elongation",35.0,null,null,null,"%","room temperature","","","tensile test","1.7 x 10-3 s-1",false,"","conclusions",""],["doi:10.70675/1607361azab56z46ccza176zc300cdaf03f0","Ti-7Cr-1Al","ε",38.0,null,null,null,"%","room temperature","","","tensile test","",false,"","abstract",""],["doi:10.70675/1607361azab56z46ccza176zc300cdaf03f0","Ti-8.5Cr-1.5Al","uniform deformation",0.42,null,null,null,"","room temperature","","","tensile test","1.7x10-3 s-1",false,"unit_missing","results_discussion",""],["doi:10.70675/1607361azab56z46ccza176zc300cdaf03f0","Ti-8.5Cr-1.5Al","εuni",0.42,null,null,null,"","room temperature","","","tensile test","1.7x10-3 s-1",false,"unit_missing","results_discussion",""],["doi:10.70675/1607361azab56z46ccza176zc300cdaf03f0","Ti-7Cr-1Al","εuni",0.38,null,null,null,"","room temperature","","","tensile test","1.7x10-3 s-1",false,"unit_missing","results_discussion",""],["doi:10.70675/42c7f996zd859z4be7zb9d1zad3c9bf21c8b","Ti-5.5.5.3","déformation à rupture",2.0,null,null,null,"%","room temperature","solution treated at 850°C, then aged at 600°C/8h","","tensile test","",false,"","conclusions",""],["doi:10.70675/42c7f996zd859z4be7zb9d1zad3c9bf21c8b","Ti-5.5.5.3","déformations à rupture supérieures à 8%",8.0,null,null,null,"%","room temperature","solution treated at 800°C and 825°C, then aged at 600°C/8h","","tensile test","",false,"","conclusions",""],["doi:10.70675/42c7f996zd859z4be7zb9d1zad3c9bf21c8b","Ti-5.5.5.3","A% ",8.8,null,null,null,"%","room temperature","ST 710 + R5 600","","tensile test","",false,"","conclusions",""],["doi:10.70675/42c7f996zd859z4be7zb9d1zad3c9bf21c8b","Ti-5.5.5.3","A% ",9.1,null,null,null,"%","room temperature","ST 760 + R5 600","","tensile test","",false,"","conclusions",""],["doi:10.70675/42c7f996zd859z4be7zb9d1zad3c9bf21c8b","Ti-5.5.5.3","A% ",5.0,null,null,null,"%","room temperature","ST 775 + R5 600","","tensile test","",false,"","conclusions",""],["doi:10.70675/42c7f996zd859z4be7zb9d1zad3c9bf21c8b","Ti-5.5.5.3","A% ",3.4,null,null,null,"%","room temperature","ST 825 + R5 600","","tensile test","",false,"","conclusions",""],["doi:10.70675/42c7f996zd859z4be7zb9d1zad3c9bf21c8b","Ti-5.5.5.3","ductilité",9.0,null,null,null,"%","","","","","",false,"","conclusions",""],["doi:10.70675/42c7f996zd859z4be7zb9d1zad3c9bf21c8b","Ti-5.5.5.3","A% ",3.4,null,null,null,"%","room temperature","ST 825 + R5 600","","tensile test","",false,"","conclusions",""],["doi:10.70675/42c7f996zd859z4be7zb9d1zad3c9bf21c8b","Ti-5.5.5.3","déformation à rupture",1.4,null,null,null,"%","room temperature","ST775","","tensile test","",false,"","conclusions",""],["doi:10.70675/42c7f996zd859z4be7zb9d1zad3c9bf21c8b","Ti-5.5.5.3","déformation à rupture",9.0,null,null,null,"%","room temperature","ST710","","tensile test","",false,"","conclusions",""],["doi:10.70675/42c7f996zd859z4be7zb9d1zad3c9bf21c8b","Ti-5.5.5.3","déformation à rupture",5.5,null,null,null,"%","room temperature","STA 520°C/1h","","tensile test","",false,"","conclusions",""],["doi:10.70675/42c7f996zd859z4be7zb9d1zad3c9bf21c8b","Ti-5.5.5.3","A%",5.0,null,null,null,"%","room temperature","STA 710°C/2h + R5 450°C/1h","","tensile test","",false,"","conclusions",""],["doi:10.70675/42c7f996zd859z4be7zb9d1zad3c9bf21c8b","Ti-5.5.5.3","A%",5.5,null,null,null,"%","room temperature","STA 760°C/2h + R5 520°C/1h","","tensile test","",false,"","conclusions",""],["doi:10.70675/42c7f996zd859z4be7zb9d1zad3c9bf21c8b","Ti-5.5.5.3","A%",4.9,null,null,null,"%","room temperature","STA 775°C/2h + R5 550°C/1h","","tensile test","",false,"","conclusions",""],["doi:10.70675/42c7f996zd859z4be7zb9d1zad3c9bf21c8b","Ti-5.5.5.3","allongement à rupture",10.0,null,null,null,"%","room temperature","","","tensile test","",false,"","conclusions",""],["doi:10.70675/42c7f996zd859z4be7zb9d1zad3c9bf21c8b","Ti-5.5.5.3","déformation à rupture",1.5,null,null,null,"%","room temperature","","","tensile test","",false,"","conclusions",""],["doi:10.70675/42c7f996zd859z4be7zb9d1zad3c9bf21c8b","ST760","allongement à rupture",5.5,null,null,null,"%","","revenu à 500°C pendant huit heures","","tensile test","",false,"","conclusions",""],["doi:10.70675/42c7f996zd859z4be7zb9d1zad3c9bf21c8b","Ti-5.5.5.3","déformation à rupture",6.2,null,null,null,"%","","revenu à 520°C","","tensile test","",false,"","conclusions",""],["doi:10.70675/42c7f996zd859z4be7zb9d1zad3c9bf21c8b","ST775","déformation à rupture",5.3,null,null,null,"%","","revenu à 550°C","","tensile test","",false,"","conclusions",""],["doi:10.70675/568a13bcz084bz4d93zae40zdebe90de86b6","Ti-12Mo","uniform elongation",3.3,null,null,null,"%","","ωiso hardening at 200°C for 150s","","","",false,"","conclusions",""],["doi:10.70675/568a13bcz084bz4d93zae40zdebe90de86b6","Ti-12Mo","uniform elongation",0.0,null,null,null,"%","","ωiso hardening at 200°C for 300s","","","",false,"","conclusions",""],["doi:10.70675/568a13bcz084bz4d93zae40zdebe90de86b6","Ti-12Mo-6Zr","elongation",100.0,null,null,null,"%","","","","","",false,"out_of_range","discussion",""],["doi:10.70675/568a13bcz084bz4d93zae40zdebe90de86b6","Ti-12Mo-3Zr","elongation",80.0,null,null,null,"%","","","","","",false,"","discussion",""],["doi:10.70675/568a13bcz084bz4d93zae40zdebe90de86b6","Ti-12Mo-10Zr","elongation",70.0,null,null,null,"%","","","","","",false,"","discussion",""],["doi:10.70675/568a13bcz084bz4d93zae40zdebe90de86b6","Ti-W-Mo-Zr","ductility",120.0,null,null,null,"%","","","","","",false,"out_of_range","discussion",""],["doi:10.70675/568a13bcz084bz4d93zae40zdebe90de86b6","Ti-W-Mo-Zr","uniform elongation",120.0,null,null,null,"%","","","hierarchical 332T twinning","","",false,"out_of_range","discussion",""],["doi:10.70675/568a13bcz084bz4d93zae40zdebe90de86b6","Ti-W-Mo-Zr","uniform elongation",32.0,null,null,null,"%","","","hierarchical 332T","","",false,"","conclusions",""],["doi:10.70675/568a13bcz084bz4d93zae40zdebe90de86b6","Ti-W-Mo-Zr","uniform elongation",0.0,null,null,null,"%","","ωiso hardened 300s","","","",false,"","conclusions",""],["doi:10.70675/568a13bcz084bz4d93zae40zdebe90de86b6","Ti-12Mo","ductility",25.0,null,null,null,"%","","10 wt% Zr added","","","",false,"","conclusions",""],["doi:10.70675/568a13bcz084bz4d93zae40zdebe90de86b6","Ti-12Mo-10Zr","excellent uniform plastic elongation",0.0,0.0,0.0,null,"","","","","","",false,"unit_missing","abstract",""],["doi:10.70675/568a13bcz084bz4d93zae40zdebe90de86b6","Ti-22W-6.5Zr-4.5W","excellent uniform plastic elongation",0.0,0.0,0.0,null,"","","","","","",false,"unit_missing","abstract",""],["doi:10.70675/6de51f5cz0bdcz4b73za734zf55bf44ed4b1","CP-Ti Grade 4","ductility",0.0,null,null,null,"","","","","","",false,"unit_missing","conclusions",""],["doi:10.70675/6de51f5cz0bdcz4b73za734zf55bf44ed4b1","CP-Ti Grade 2","ductility",0.0,null,null,null,"","","","","","",false,"unit_missing","conclusions",""],["doi:10.70675/6de51f5cz0bdcz4b73za734zf55bf44ed4b1","CP-Ti Grade 4","ductility",0.0,null,null,null,"","","","","","",false,"unit_missing","conclusions",""],["doi:10.70675/716d5103z43a6z447ezb3e9zec4113215e51","Ti-6Al-2Sn-4Zr-6Mo","A%",0.0,null,null,null,"","","forged at ε = 0.4, cooled at V2 = 0.35°C.s⁻¹","","","",false,"unit_missing","discussion",""],["doi:10.70675/716d5103z43a6z447ezb3e9zec4113215e51","Ti-6Al-2Sn-4Zr-6Mo","A%",0.0,null,null,null,"","","forged at ε = 0.4, cooled at V2 = 0.7°C.s⁻¹","","","",false,"unit_missing","discussion",""],["doi:10.70675/8019272bzfa32z4675zaee1z0c5b10ff4fd6","TCS","ε uniforme (%)",23.0,null,null,null,"%","","750°C/2min + water quench","","","",false,"","conclusions",""],["doi:10.70675/8019272bzfa32z4675zaee1z0c5b10ff4fd6","TCS","ε uniforme (%)",22.0,null,null,null,"%","","750°C/10min + water quench","","","",false,"","conclusions",""],["doi:10.70675/8191f323zb804z4b0cz884fzd69ff1b081d5","","allongement plastique à rupture",3.0,null,null,null,"%","","extruded + treated 30 min at 1300°C","","","",false,"","conclusions",""],["doi:10.70675/9adda8ebzb022z4310z9f21z420806f173a9","Ti-6O-5Zr","déformation à rupture",20.0,null,null,null,"%","room temperature","","","tensile test","",false,"","conclusions",""],["doi:10.70675/b01b1d66z7f6ez449azaf85z5f592d25e3d8","Ti-5Al-2Sn-2Zr-4Mo-4Cr","A",12.1,null,null,null,"%","20 °C","as-delivered","lamellar","","",false,"","conclusions",""],["doi:10.70675/efb82a7ez9210z470az9813z385cfdc218a9","","large uniform ductility (ɛ=0.38)",0.38,null,null,null,"","room temperature","","","tensile test","",false,"unit_missing","abstract",""],["doi:10.70675/efb82a7ez9210z470az9813z385cfdc218a9","","large uniform elongation (> 0.38)",0.38,0.38,null,null,"","room temperature","","","tensile test","",false,"unit_missing","abstract",""],["doi:10.70675/efb82a7ez9210z470az9813z385cfdc218a9","","a stable plasticity of ɛ=0.4 (true strain)",0.4,null,null,null,"","room temperature","","","tensile test","",false,"unit_missing","abstract",""],["doi:10.70675/efb82a7ez9210z470az9813z385cfdc218a9","","large uniform elongation close to 0.4",0.4,null,null,null,"","room temperature","","","tensile test","",false,"unit_missing","results",""],["doi:10.70675/efb82a7ez9210z470az9813z385cfdc218a9","","total elongation at fracture",0.0,0.0,0.0,null,"","","","","tensile test","",false,"unit_missing","methods",""],["doi:10.70675/efb82a7ez9210z470az9813z385cfdc218a9","","ductility loss to ε=0.033",0.033,0.033,0.033,null,"","","LTA 260°C","","tensile test","",false,"unit_missing","methods",""],["doi:10.70675/efb82a7ez9210z470az9813z385cfdc218a9","","no plastic deformation is still visible",0.0,0.0,0.0,null,"","","LTA 260°C for 600s","","tensile test","",false,"unit_missing","methods",""],["doi:10.7273/000005265","Ti-10V-2Fe-3Al","elongation",0.0,null,null,null,"","","","","","",false,"unit_missing","abstract","If the deformation degree is reduced, thickening the 𝛽 grain, the crack would be able to follow the 𝛽 grain boundaries, improving fracture toughness at a cost of yield strength, ultimate tensile strength, elongation, and ductility [25]."],["doi:10.7273/000006302","Ti3Al2V-D","ductility behavior prior to failure",0.0,null,null,null,"","","","","","",false,"unit_missing","abstract",""],["doi:10.7273/000006302","Ti3Al2V-P20","ductility behavior prior to failure",0.0,null,null,null,"","","","","","",false,"unit_missing","abstract",""],["doi:10.7273/000006302","Ti3Al2V-P40","ductility prior to failure",0.0,null,null,null,"","","","","","",false,"unit_missing","abstract",""],["doi:10.7273/000006302","Ti6Al4V-P40","ductility prior to failure",0.0,null,null,null,"","","","","","",false,"unit_missing","abstract",""],["doi:10.7273/000006302","","longitudinal plastic strain",6.7,null,null,null,"%","","","","","",false,"","discussion",""],["doi:10.7273/000006302","","lateral plastic strain",3.4,null,null,null,"%","","","","","",false,"","discussion",""],["hal:hal-01022987","AISI 316L","ε",62.0,null,null,5.0,"%","room temperature","LMD","","tensile test","",false,"","methods",""],["hal:hal-01022987","Ti-6Al-4V","ε",12.84,null,null,null,"%","room temperature","SLM","","tensile test","",false,"","methods",""],["hal:hal-01183638","Ti-47Al-2Cr-2Nb","tensile elongations",1.75,1.5,2.0,null,"%","room temperature","as-built","","tensile test","",false,"","results",""],["hal:hal-01186469","Ti-6Al-4V","RS",17.0,null,null,null,"%","450 °C","","duplex","tensile test","1.6x10-4 s-1",false,"","methods",""],["hal:hal-01186469","Ti-6Al-4V","RS",45.0,null,null,null,"%","600 °C","","duplex","tensile test","1.6x10-4 s-1",false,"","methods",""],["hal:hal-04030525","Ti-6Al-2Sn-4Zr-2Mo","lower ductility",0.0,null,null,null,"","","heat treated 600°C/8h","","","",true,"unit_missing","results",""],["hal:hal-04030525","Ti-6Al-2Sn-4Zr-2Mo","lower ductility than the base metal",0.0,null,null,null,"","","heat treated 600°C/8h","","","",true,"unit_missing","results",""],["hal:hal-04030525","Ti6242/Ti6242","ductility",1.0,null,null,null,"%","","as-welded","","","",false,"","results",""],["hal:hal-04030525","β21S/Ti6242","ductility",1.0,null,null,null,"%","","as-welded","","","",false,"","results",""],["hal:hal-04030525","Ti-21S-21S","ductility",0.0,null,null,null,"","","heat treated","","tensile test","",false,"unit_missing","conclusions",""],["hal:hal-04151918","Ti6244S2","total elongation at fracture",4.0,null,null,null,"%","20 °C","as-received","","tensile test","",false,"","results_discussion",""],["hal:hal-04151918","Ti6244S2","total elongation at fracture",6.0,null,null,null,"%","20 °C","aged","","tensile test","",false,"","results_discussion",""],["hal:hal-04151918","Ti6244S2","total elongation at fracture",5.5,null,null,null,"%","20 °C","aged","","tensile test","",false,"","results_discussion",""],["hal:hal-04347638","VT3-1","elongation",13.0,null,null,null,"%","room temperature","","","tensile test","",false,"","methods",""],["hal:hal-05573390","Ti-6Al-4V","elongation (A%)",10.0,null,null,null,"%","room temperature","as-built SLM","","tensile test","",false,"","results",""],["hal:hal-05573390","Ti-6Al-4V","elongation (A%)",10.0,null,null,null,"%","room temperature","HIP","","tensile test","",false,"","results",""],["hal:hal-05573390","Ti-6Al-4V","elongation",11.6,null,null,null,"%","room temperature","as-built SLM","","tensile test","",false,"","results",""],["hal:hal-05573390","Ti-6Al-4V","elongation",15.9,null,null,59.0,"%","","","","","",false,"","results",""],["hal:hal-05573390","Ti-6Al-4V","A%",10.43,9.9,11.5,5.3,"%","","","","","",false,"","results",""],["hal:hal-05573390","Ti-6Al-4V","A%",985.0,967.0,1013.0,0.5,"%","","","","","",false,"out_of_range","results",""],["hal:hal-05573390","Ti-6Al-4V","A%",16.63,16.2,17.1,2.1,"%","","","","","",false,"","results",""],["hal:pastel-00002127","Ti-6Al-4V","Allongement",18.0,null,null,null,"%","","","","","",false,"","methods",""],["hal:pastel-00002127","Ti-6Al-4V","A",18.0,null,null,null,"%","","","","","",false,"","methods",""],["hal:pastel-00526029","SSAT350","déformation plastique maximale",0.12,null,null,null,"","room temperature","","","tensile test","0,08mm/s",false,"unit_missing","conclusions",""],["hal:pastel-00526029","T40","déformation plastique maximale",0.25,null,null,null,"","room temperature","","","tensile test","0,8mm/s",false,"unit_missing","conclusions",""],["hal:pastel-00537861","Ti-10V-2Fe-3Al","A5d",6.0,6.0,6.0,null,"%","room temperature","forged and heat-treated","","tensile test","",false,"","conclusions",""],["hal:pastel-00537861","Ti-10V-2Fe-3Al","A5d",4.0,4.0,4.0,null,"%","room temperature","forged and heat-treated","","tensile test","",false,"","conclusions",""],["hal:pastel-00537861","Ti-10V-2Fe-3Al","A5d",4.0,4.0,4.0,null,"%","room temperature","forged and heat-treated","","tensile test","",false,"","conclusions",""],["hal:tel-00003634","","Elongation",1.3,1.0,1.6,null,"%","","","","","",false,"","conclusions",""],["hal:tel-00003634","","Elongation",4.1,4.1,4.1,null,"%","","","","","",false,"","conclusions",""],["hal:tel-00003634","","élongation",1.5,null,null,null,"%","","","","flexion 4 points","",false,"","conclusions",""],["hal:tel-00003634","","Allongement à rupture",1.5,null,null,null,"%","","600°C-200 MPa-1h","","","",false,"","conclusions",""],["hal:tel-00003634","","Allongement à rupture",3.5,null,null,null,"%","","650°C-200 MPa-1h","","","",false,"","conclusions",""],["hal:tel-00003634","","Allongement à rupture",2.5,null,null,null,"%","","700°C-200 MPa-1h","","","",false,"","conclusions",""],["hal:tel-00129356","Ti","% elongation",15.0,null,null,null,"%","","casting","","","",false,"","methods",""],["hal:tel-00129356","Ti-6Al-4V","% elongation",12.0,null,null,null,"%","","casting","","","",false,"","methods",""],["hal:tel-00129356","Ti","% elongation",0.4,null,null,null,"%","","VAR + hot swaging","","","",false,"","methods",""],["hal:tel-00129356","Ti-6Al-4V","% elongation",0.25,null,null,null,"%","","MA + HIPing","","","",false,"","methods",""],["hal:tel-00129356","Ti-6Al-4V","%",12.0,10.0,14.0,null,"%","room temperature","as-cast","","tensile test","",false,"","results_discussion",""],["hal:tel-00129356","Ti-6Al-4V","%",12.0,10.0,14.0,null,"%","room temperature","as-cast","","tensile test","",false,"","results_discussion",""],["hal:tel-00129356","Ti64/TiB0.5_SHS","%",14.0,12.0,16.0,null,"%","room temperature","as-cast","","tensile test","",false,"","results_discussion",""],["hal:tel-00129356","Ti64/TiB0.5_PM","%",13.0,12.0,14.0,null,"%","room temperature","as-cast","","tensile test","",false,"","results_discussion",""],["hal:tel-00129356","Ti64/TiB1_PM","%",12.0,10.0,14.0,null,"%","room temperature","as-cast","","tensile test","",false,"","results_discussion",""],["hal:tel-01129262","CP-Ti Grade 2","ductility",20.0,null,null,null,"%","","ECAP","","","",false,"","conclusions",""],["hal:tel-01129262","Ti-1%TiC","ductility",5.0,null,null,null,"%","","ECAP","","","",false,"","conclusions",""],["hal:tel-01137807","CP-Ti Grade 2","Déformation à rupture",0.76,null,null,null,"%","","","","","",false,"","conclusions",""],["hal:tel-01137807","CP-Ti Grade 2","Déformation répartie",0.29,null,null,null,"%","","","","","",false,"","conclusions",""],["hal:tel-01749065","Ti-2","A% ",20.0,null,null,null,"%","","annealed","","","",false,"","conclusions",""],["hal:tel-01749065","CP-Ti Grade 2","A%",3.0,null,null,0.5,"%","room temperature","","","tensile test","10-3s-1",false,"","conclusions",""],["hal:tel-01749065","CP-Ti Grade 2","Emax",3.0,null,null,null,"","","","","tensile test","",false,"unit_missing","conclusions",""],["hal:tel-01749065","CP-Ti Grade 2","Emax",12.5,null,null,null,"","","","","tensile test","",false,"unit_missing","conclusions",""],["hal:tel-01749065","CP-Ti Grade 2","Emax",9.1,null,null,null,"","","","","tensile test","",false,"unit_missing","conclusions",""],["hal:tel-01749279","Ti-5Al-5Mo-5V-3Cr","déformation élastique",0.5,null,null,null,"%","","","","","",false,"","discussion",""],["hal:tel-01749279","Ti-5Al-5Mo-5V-3Cr","A%",0.2,null,null,null,"%","room temperature","620°C - 2h, 0.1°C/s","martensitic α'","tensile test","",false,"","discussion",""],["hal:tel-01749279","Ti-5Al-5Mo-5V-3Cr","A%",3.9,null,null,null,"%","room temperature","620°C - 2h, 1°C/s","lamellar","tensile test","",false,"","discussion",""],["hal:tel-01749279","Ti-5Al-5Mo-5V-3Cr","A%",14.5,null,null,null,"%","room temperature","620°C - 2h, 10°C/s","bimodal","tensile test","",false,"","discussion",""],["hal:tel-01749447","Ti-5Al-3Mo-3V-2Zr-2Cr-1Nb-1Fe","elongation",8.0,null,null,null,"%","room temperature","aged 450°C","","tensile test","",false,"","methods",""],["hal:tel-01749447","Ti-5Al-3Mo-3V-2Zr-2Cr-1Nb-1Fe","elongation",12.0,null,null,null,"%","room temperature","aged >500°C","","tensile test","",false,"","methods",""],["hal:tel-01749447","Ti-5Al-3Mo-3V-2Zr-2Cr-1Nb-1Fe","elongation",10.0,null,null,null,"%","room temperature","aged 510–540°C","","tensile test","",false,"","methods",""],["hal:tel-01749447","Ti-5Al-3Mo-3V-2Zr-2Cr-1Nb-1Fe","elongation",8.0,null,null,null,"%","room temperature","aged 300°C","ω phase","tensile test","",false,"","methods",""],["hal:tel-01749447","Ti-5Al-3Mo-3V-2Zr-2Cr-1Nb-1Fe","elongation",8.0,null,null,null,"%","room temperature","aged 350°C","ω phase","tensile test","",false,"","methods",""],["hal:tel-01749447","Ti-5Al-3Mo-3V-2Zr-2Cr-1Nb-1Fe","elongation",15.0,10.0,20.0,null,"%","","aged 550-700°C","","","",false,"","methods",""],["hal:tel-01749447","Ti-5Al-3Mo-3V-2Zr-2Cr-1Nb-1Fe","elongation",15.0,10.0,20.0,null,"%","","aged 550-700°C","","","",false,"","methods",""],["hal:tel-01749447","Ti-5Al-3Mo-3V-2Zr-2Cr-1Nb-1Fe","elongation",12.0,12.0,12.0,null,"%","","aged 4h at 550°C","","","",false,"","methods",""],["hal:tel-01749447","Ti-5Al-3Mo-3V-2Zr-2Cr-1Nb-1Fe","elongation",8.0,null,null,null,"%","","aged at 510–530°C","","","",false,"","methods",""],["hal:tel-01749447","Ti-5Al-3Mo-3V-2Zr-2Cr-1Nb-1Fe","elongation",8.0,null,null,null,"%","","","","","",false,"","conclusions",""],["hal:tel-01749795","Ti-11.5Mo-6Zr-4.5Sn","déformation recouvrable",3.0,null,null,null,"%","room temperature","as-quenched","","","",false,"","other",""],["hal:tel-01749795","Ti-11.5Mo-6Zr-4.5Sn","déformation imposée",4.0,null,null,null,"%","room temperature","as-quenched","","","",false,"","other",""],["hal:tel-01749795","Ti-11.5Mo-6Zr-4.5Sn","27±2,3",27.0,24.7,29.3,2.3,"%","","trempé + vieilli 350°C - 30 min","","tensile test","",false,"","other",""],["hal:tel-01749795","Ti-11.5Mo-6Zr-4.5Sn","23±2",23.0,21.0,25.0,2.0,"%","","trempé + vieilli 350°C - 30 min + réversion 550°C-2 min","","tensile test","",false,"","other",""],["hal:tel-01749795","Ti-11.5Mo-6Zr-4.5Sn","23%",23.0,null,null,null,"%","","trempé + vieilli 350°C - 30 min","","tensile test","",false,"","other",""],["hal:tel-01749795","Ti-11.5Mo-6Zr-4.5Sn","ductilité",20.0,null,null,null,"%","","","","","",false,"","other",""],["hal:tel-01749795","Ti-11.5Mo-6Zr-4.5Sn","réserve de ductilité",8.0,null,null,null,"%","","","","","",false,"","other",""],["hal:tel-01749795","Ti-11.5Mo-6Zr-4.5Sn","réserve de ductilité",10.0,null,null,null,"%","","","","","",false,"","other",""],["hal:tel-01775770","Ti-10V-2Fe-3Al","ductilité",10.0,10.0,null,null,"%","","","","","",false,"","conclusions",""],["hal:tel-01775770","E1","A%,",8.25,null,null,null,"%","room temperature","","","tensile test","10 MPa/s",false,"","conclusions",""],["hal:tel-01775770","E2","A%,",4.25,null,null,null,"%","room temperature","","","tensile test","10 MPa/s",false,"","conclusions",""],["hal:tel-01775770","E3","A%,",4.73,null,null,null,"%","room temperature","","","tensile test","10 MPa/s",false,"","conclusions",""],["hal:tel-01775770","TN8701","€rcl,tot I o/^",8.9,null,null,null,"%","","rupture","","tensile test","",false,"","conclusions",""],["hal:tel-01775770","TN8702","€rcl,tot I o/^",5.9,null,null,null,"%","","8%","","tensile test","",false,"","conclusions",""],["hal:tel-01775770","TN8703","€rcl,tot I o/^",3.1,null,null,null,"%","","5%","","tensile test","",false,"","conclusions",""],["hal:tel-01775770","TN850","€rcl,tot I o/^",5.8,null,null,null,"%","","8%","","tensile test","",false,"","conclusions",""],["hal:tel-01775770","Beta-Cez","Al%",8.25,null,null,null,"%","room temperature","","","","",false,"","conclusions",""],["hal:tel-01775770","Beta-Cez","Al%",4.25,null,null,null,"%","room temperature","","","","",false,"","conclusions",""],["hal:tel-01775770","Beta-Cez","Al%",4.73,null,null,null,"%","room temperature","","","","",false,"","conclusions",""],["hal:tel-01775770","Beta-Cez","A",6.7,null,null,null,"%","room temperature","","","tensile test","",false,"","conclusions",""],["hal:tel-01777160","Ti-20V-5Al","allongement à rupture",3.0,null,null,null,"%","","grain 65 microns","","tensile test","500 mm/min",false,"","conclusions",""],["hal:tel-01777160","Ti-20V","écrouissage",24.0,null,null,null,"%","room temperature","","","tensile test","50 mm/min",false,"","conclusions",""],["hal:tel-01777160","Ti-20V","ductilité",0.0,null,null,null,"","","","","tensile test","",false,"unit_missing","conclusions",""],["hal:tel-01913928","Ti-48Al-2W-0.08B","ductilité",1.6,null,null,null,"%","room temperature","","","tensile test","",false,"","conclusions",""],["hal:tel-02094994","","allongement à la rupture",12.5,2.0,23.0,null,"%","","","","","",false,"","conclusions",""],["hal:tel-02094994","Ti-6Al-4V","allongement à la rupture",11.0,11.0,11.0,null,"%","","","","","",false,"","conclusions",""],["hal:tel-02094994","Ti64+25Mo","allongement à la rupture",9.0,9.0,9.0,null,"%","","","","","",false,"","conclusions",""],["hal:tel-02094994","","allongement",4.0,3.0,5.0,null,"%","","","","","",false,"","conclusions",""],["hal:tel-02094994","","allongement",21.0,21.0,21.0,null,"%","","","","","",false,"","conclusions",""],["hal:tel-02094994","Ti64-ELI+10Mo","allongement à la rupture",20.1,20.1,20.1,2.0,
