Repository: akhtar07/tisci-explorer

# TiSci Explorer

A read-only, static explorer for **TiSci**, an autonomous research agent for titanium alloys. TiSci reads the
titanium-alloy literature, builds a knowledge graph and a table of measured values, proposes hypotheses where the
graph has gaps, and tests them with DFT (MACE / VASP) and the ICME-lite multiscale chain.

**Live site:** https://akhtar07.github.io/tisci-explorer/

The site has seven sections:

| Section | What it shows |
|---|---|
| Overview | Corpus → graph → facts → hypotheses → verdicts, with the snapshot's counts |
| Worked example | One full loop for W in α-Ti: graph path, hypothesis, novelty check, DFT test, verdict, follow-up, DAMASK |

File: data/facts/lath_thickness.json (part 5 of 12)
~300–500 nm while for individual lath-shaped morphology the length is ~300–700 nm and width ~40–100 nm."],["oa:W2795863314","Ti-6Cr-5Mo-5V-4Al","length",0.2,0.1,0.3,null,"µm","873 K","deformed at 10000 s−1 and 873 K","lath-like","TEM","10000 s−1",false,"","results","A TEM image at a higher magnification (Fig. 3d) demonstrates that the strings shown in Fig. 3b consist of refined lath-like features with length of ~100–300 nm and width of ~20–40 nm."],["oa:W2795863314","Ti-6Cr-5Mo-5V-4Al","width",0.03,0.02,0.04,null,"µm","873 K","deformed at 10000 s−1 and 873 K","lath-like","TEM","10000 s−1",false,"","results","A TEM image at a higher magnification (Fig. 3d) demonstrates that the strings shown in Fig. 3b consist of refined lath-like features with length of ~100–300 nm and width of ~20–40 nm."],["oa:W2800249796","","average thickness of the α-plates",0.12,null,null,null,"µm","","","lamellar","","",false,"","methods",""],["oa:W2800249796","VT8M-1","size",0.06,null,null,null,"µm","room temperature","after 6 ECAP passes","","","",false,"","methods",""],["oa:W2800610975","EBM Ti-6Al-4V","α laths width",0.5,0.4,0.6,null,"µm","","","lamellar","","",false,"","results","In this case, besides the width of α laths in the structure is mainly 0.4–0.6 μm, larger α plates with the width of 1.4–1.6 μm are also observed (a,c)."],["oa:W2800610975","EBM Ti-6Al-4V","α plates width",1.5,1.4,1.6,null,"µm","","","lamellar","","",false,"","results","In this case, besides the width of α laths in the structure is mainly 0.4–0.6 μm, larger α plates with the width of 1.4–1.6 μm are also observed (a,c)."],["oa:W2800749335","Ti-15Mo-3Nb-3Al-0.2Si","thickness ranging from 250 to 400 nm",0.325,0.25,0.4,null,"µm","","","martensitic α''","","",false,"","results_discussion",""],["oa:W2802159804","Ti-15Mo-3Nb-3Al-0.2Si","thickness ranging from 250 to 400 nm",0.325,0.25,0.4,null,"µm","","","martensitic α''","","",false,"","results_discussion",""],["oa:W2802585007","Ti-9Mo-6W","60nm–265nm",0.1625,0.06,0.265,null,"µm","613 °C","after heating to 613 °C","martensitic α''","TEM","",false,"","results","As shown in Fig. 8a, plate-like α″ martensite was formed in the nanometre β grains, with a width in the range of 60nm–265nm."],["oa:W2802585007","Ti-9Mo-6W","20–82 nm",0.051,0.02,0.082,null,"µm","","after tensile testing to 38% strain","martensitic α''","TEM","",false,"","results","The DF-TEM image shown in Fig. 8h shows much finer α″plates with a width in the range of 20–82 nm near the primary α″plates."],["oa:W2803532643","Ti-6Al-2Sn-4Zr-6Mo","plate tip radius",0.375,null,null,null,"µm","","","","","",false,"","results",""],["oa:W2803564641","Ti-42Al-10V","interlamellar spacing",0.04,null,null,null,"µm","","forged (70%) + aged (1100 °C / 17 h / furnace cool)","lamellar colonies, equiaxed α grains, equiaxed β grains","","",false,"","conclusions",""],["oa:W2807782711","Ti-6Al-4V","nanograins were observed up to ~ 8 µm from the splat boundary",8.0,null,null,null,"µm","","","martensitic α'","","",false,"","results",""],["oa:W2808351044","Ti-6242Si","350–450 nm in thickness",0.4,0.35,0.45,null,"µm","","","","TEM","",false,"","results",""],["oa:W2808351044","Ti-6242Si","50–100 nm thickness",0.075,0.05,0.1,null,"µm","","","","","",false,"","methods",""],["oa:W2810703305","Ti-5Al-5Mo-5V-3Cr","intragranular 𝛼𝑠",2.18,1.19,3.17,0.99,"µm","","step-quenching from 1000℃ to 680℃","","","",false,"","results_discussion",""],["oa:W2810703305","","intergranular α width",0.57,0.57,0.57,null,"µm","","","","","",false,"","results",""],["oa:W2810703305","Ti-5Al-5Mo-5V-3Cr","α phase length",0.73,0.43,1.03,0.3,"µm","","STA2 (900℃, 1h, water quenching, aged at 650℃)","","","",false,"","results_discussion",""],["oa:W2810703305","","intergranular α length",16.6,16.6,16.6,null,"µm","","","","","",false,"","results",""],["oa:W2810703305","Ti-5Al-5Mo-5V-3Cr","α length",0.5,0.2,0.8,null,"µm","","PREP C","","","",false,"","results_discussion",""],["oa:W2810703305","Ti-5Al-5Mo-5V-3Cr","α phase length-size",0.0,0.0,0.0,null,"","","PREP C","","","",false,"unit_missing","results_discussion",""],["oa:W2810703305","Ti-5Al-5Mo-5V-3Cr","intragranular α length",0.75,0.5,1.0,null,"µm","","PREP NC","","","",false,"","results_discussion",""],["oa:W2810703305","","intragranular α width",0.24,0.24,0.24,null,"µm","","","","","",false,"","results",""],["oa:W2810703305","Ti-5Al-5Mo-5V-3Cr","α length",1.25,1.0,1.5,null,"µm","","PREP NC","","","",false,"","results_discussion",""],["oa:W2810703305","Ti-5Al-5Mo-5V-3Cr","α width",0.15,0.1,0.2,null,"µm","","PREP C","","","",false,"","results_discussion",""],["oa:W2810703305","","intragranular α length",2.18,2.18,2.18,null,"µm","","","","","",false,"","results",""],["oa:W2810703305","Ti-5Al-5Mo-5V-3Cr","α phase width",0.0,0.0,0.0,null,"","","PREP C","","","",false,"unit_missing","results_discussion",""],["oa:W2810703305","Ti-5Al-5Mo-5V-3Cr","α phase width",0.1,0.075,0.125,null,"µm","","PREP NC","","","",false,"","results_discussion",""],["oa:W2810703305","Ti-5Al-5Mo-5V-3Cr","α phase length",1.21,0.72,1.7,0.49,"µm","","STA1 (900℃, 1h, water quenching, aged at 600℃)","","","",false,"","results_discussion",""],["oa:W2810703305","Ti-5Al-5Mo-5V-3Cr","α phase width",0.15,0.15,0.15,null,"µm","","PREP NC","","","",false,"","results_discussion",""],["oa:W2810703305","Ti-5Al-5Mo-5V-3Cr","α phase width",0.075,0.0,0.075,null,"µm","","PREP NC","","","",false,"","results_discussion",""],["oa:W2810703305","Ti-5Al-5Mo-5V-3Cr","𝛼𝑠",2.06,1.04,3.08,1.02,"µm","","1000°C/1h + SQ/680°C/1h + WQ + 640°C/5h","","","",false,"","results_discussion",""],["oa:W2810703305","Ti-5Al-5Mo-5V-3Cr","intergranular 𝛼𝑝",16.6,9.82,23.38,6.78,"µm","","step-quenching from 1000℃ to 680℃","","","",false,"","results_discussion",""],["oa:W2810703305","Ti-5Al-5Mo-5V-3Cr","length of intergranular 𝛼𝑝",7.24,5.74,8.74,1.5,"µm","","900°C/1h + SQ/650°C/40min + WQ + 600°C/4h","","","",false,"","results_discussion",""],["oa:W2810703305","Ti-5Al-5Mo-5V-3Cr","intergranular 𝛼𝑝",0.3,0.24,0.36,0.06,"µm","","beta annealed","","","",false,"","results_discussion",""],["oa:W2810703305","Ti-5Al-5Mo-5V-3Cr","intragranular 𝛼𝑠",0.09,0.06,0.12,0.03,"µm","","beta annealed","","","",false,"","results_discussion",""],["oa:W2884913903","TC4 SLM","plates primary α-phase width",2.5,null,null,null,"µm","","annealed 980°C/1h","","","",false,"","results_discussion","As shown in b,d, when the temperature is increased from 900 to 980 °C, the plates primary α-phase width inside each of the columnar grains is both about 2.5 μm, because the existence of the β-phase hinders the growth of the primary α-phase [], which is derived from the martensite α′-phase and surrounded by β-phase."],["oa:W2884913903","","width of the acicular α-phase",1.55,0.8,2.3,null,"µm","","4 h at 550 °C to 750 °C","acicular α","","",false,"","results_discussion","As shown in a,b, when the residence time is 4 h and the annealing temperature is increased from 550 to 750 °C, the width of the acicular α-phase increases from 0.8 to 2.3 μm."],["oa:W2884913903","TC4 SLM","plates primary α-phase width",2.5,null,null,null,"µm","","annealed 900°C/1h","","","",false,"","results_discussion","As shown in b,d, when the temperature is increased from 900 to 980 °C, the plates primary α-phase width inside each of the columnar grains is both about 2.5 μm, because the existence of the β-phase hinders the growth of the primary α-phase [], which is derived from the martensite α′-phase and surrounded by β-phase."],["oa:W2884913903","","width of α-phase",2.3,null,null,null,"µm","","4 h at 750 °C","acicular α","","",false,"","results_discussion","The width of α-phase in the alloy increases to 2.3 μm, as a result of aggregation and growth during the retaining at 750 °C."],["oa:W2885584981","Ti-6Al-4V","very thin (less than 0.4 mm) needle like structures",0.4,null,0.4,null,"µm","","","","","",false,"unit_suspect","discussion",""],["oa:W2886277662","Ti-6Al-4V","average width of α phase lath",2.0,2.0,2.0,null,"µm","","SLM+HT (900°C-2h)","lamellar","","",false,"","results_discussion","The average width of α phase lath was about 2 μm after annealing at 900 °C as shown in Fig. 3(d)."],["oa:W2886277662","Ti-6Al-4V","average width of α phase plates",4.1,4.1,4.1,null,"µm","","SLM+HIP (920°C-2h)","lamellar","","",false,"","results_discussion","After HIP at 920°C/100MPa, the pores in the Ti-6Al-4V alloy samples were closed, and meanwhile the average width of α phase plates was increased to about 4.1 μm."],["oa:W2887670973","Ti-5Al-5Mo-5V-3Cr","width",0.02,0.02,0.02,null,"µm","","warm deformation at 600°C","lamellar","","",false,"","conclusions",""],["oa:W2887670973","Ti-5Al-5Mo-5V-3Cr","width",0.02,0.02,0.02,null,"µm","","warm deformation at 600°C","lamellar","","",false,"","results_discussion",""],["oa:W2889643057","Ti-6Al-4V","columnar spacings",0.25,0.2,0.3,null,"µm","","as-built SLM","","phase-field simulation","",true,"","conclusions",""],["oa:W2893633486","Ti-8Al-1Er","d",1.4,null,null,null,"µm","","as-deposited","","","",false,"","other",""],["oa:W2893943115","","thin β rods",0.25,null,null,null,"µm","","annealed at 700 °C for 1 h","bimodal","","",false,"","discussion",""],["oa:W2893943115","","secondary α lamellae",0.25,null,null,null,"µm","","annealed at 700 °C for 1 h","bimodal","","",false,"","discussion",""],["oa:W2893943115","Ti-6Al-4V","α lamellae",0.15,0.1,0.2,null,"µm","","","lamellar","","",false,"","results",""],["oa:W2896727272","Ti-6Al-4V","variability",0.03,null,null,null,"µm","","","","nanoindentation","",false,"","conclusions",""],["oa:W2896727272","Ti-6Al-4V","maximum depth",1.4168,1.4168,1.4168,null,"µm","room temperature","as-built DED","","nanoindentation","",false,"","methods",""],["oa:W2896732769","CP-Ti Grade 2","width",8.0,null,null,null,"µm","","","","","",false,"","results","After 50% rolling reduction (εVM = 0.80), a localized microscopic shear band, having a width of approximately 8 μm and being inclined at an angle of about 40°relative to the rolling direction, was formed (Figure 2b); the deformation twins and the stretched grain boundaries located at the shear band boundaries gradually bent in a curve appearance when Figure 2."],["oa:W2896732769","CP-Ti Grade 2","width",25.0,null,null,null,"µm","","","","","",false,"","results","When the rolling reduction reached 83% (εVM = 2.07), a well-developed macroscopic shear band having a width of about 25 μm was formed and the entire sheared region was filled with parallel flow lines (Figure 2d)."],["oa:W2896732769","CP-Ti Grade 2","width",25.0,null,null,null,"µm","","","","","",false,"","abstract","A shear band with a width of approximately 25 μm was formed."],["oa:W2898157334","Ti-10V-2Fe-3Al","taille équivalente aux sous-grains β",5.0,5.0,10.0,null,"µm","","","lamellar","","",false,"","discussion",""],["oa:W2900039633","Ti-6Al-4V","lath thickness",0.3,null,null,null,"µm","","","Widmanstätten","","",false,"","results",""],["oa:W2900039633","Ti-6Al-4V","lath thickness",1.0,null,null,null,"µm","","","Widmanstätten","","",false,"","results",""],["oa:W2900891318","Ti-6Al-4V","width",0.067,null,null,null,"µm","","aged at 480 °C for 4 h","intragranular α","TEM","",false,"","discussion","Intragranular α formed after aging at 480 °C exhibited smaller size (~67 nm in width) and inter-particle spacing (~79 nm) than that being aged at higher temperatures ranging from 480 °C to 600 °C."],["oa:W2900891318","Ti-6Mo-5V-3Al-2Fe","Averaged width (nm)",0.124,null,null,null,"µm","","aged 560 °C/4 h","","","",false,"","table","Averaged width (nm)\t67\t93\t124\t231\t257\t287"],["oa:W2900891318","Ti-6Mo-5V-3Al-2Fe","Averaged width (nm)",0.067,null,null,null,"µm","","aged 480 °C/4 h","","","",false,"","table","Averaged width (nm)\t67\t93\t124\t231\t257\t287"],["oa:W2900891318","Ti-6Mo-5V-3Al-2Fe","Averaged width (nm)",0.257,null,null,null,"µm","","aged 600 °C/8 h","","","",false,"","table","Averaged width (nm)\t67\t93\t124\t231\t257\t287"],["oa:W2900891318","Ti-6Mo-5V-3Al-2Fe","Averaged width (nm)",0.093,null,null,null,"µm","","aged 520 °C/4 h","","","",false,"","table","Averaged width (nm)\t67\t93\t124\t231\t257\t287"],["oa:W2900891318","Ti-6Mo-5V-3Al-2Fe","Averaged width (nm)",0.231,null,null,null,"µm","","aged 600 °C/4 h","","","",false,"","table","Averaged width (nm)\t67\t93\t124\t231\t257\t287"],["oa:W2900891318","Ti-6Mo-5V-3Al-2Fe","Averaged width (nm)",0.287,null,null,null,"µm","","aged 600 °C/16 h","","","",false,"","table","Averaged width (nm)\t67\t93\t124\t231\t257\t287"],["oa:W2902909979","Ti-6Al-4V","α lath width",0.725,0.58,0.87,24.0,"µm","","as-built EBM","","","",false,"","abstract",""],["oa:W2902909979","Ti-6Al-4V","α lath width",1.65,1.5,1.8,45.0,"µm","","as-built EBM","","","",false,"","abstract",""],["oa:W2903454491","Ti-7Mo","lattice parameter",0.3264,0.3264,0.3264,null,"µm","","","","","",false,"unit_suspect","abstract",""],["oa:W2903454491","Ti-16Mo","lattice parameter",0.3248,0.3248,0.3248,null,"µm","","","","","",false,"unit_suspect","abstract",""],["oa:W2904145899","Ti-5Al-5Mo-5V-3Cr","average thickness of α lamellae",0.4,null,null,0.02,"µm","","air cooled from 700 °C","lamellar","","",false,"","results_discussion","The volume fraction of primary α phase was 33 %, the average thickness of α lamellae in colonies was 0.4 ±0.02 µm."],["oa:W2905806385","","sizes of α2 particlies",1.25,0.5,2.0,null,"µm","","","","","",false,"","results_discussion","The sizes of recrystallized γ grains and α2 particlies were mostly in the range of d = 3 – 4 μm and 0.5 – 2 μm, respectively."],["oa:W2905806385","","sizes of α2 particles",1.25,0.5,2.0,null,"µm","","","","","",false,"","results_discussion","The sizes of γ grains and α2 particles were in the range of d = 3 – 30 and 0.5 – 2 μm, respectively."],["oa:W2905806385","","length of borides",7.5,null,15.0,null,"µm","","","","","",false,"","results_discussion","The borides after hot forging were broken down and had equiaxed or elongated form; their length was less than 15 μm."],["oa:W2911302158","","thickness of α laths",3.0,2.0,4.0,null,"µm","","","lamellar","","",false,"","results_discussion",""],["oa:W2913044044","Ti-6Al-4V","α-lath",1.8,1.8,1.8,null,"µm","","","lath","","",false,"","methods",""],["oa:W2913044044","Ti-6Al-4V","α lath",0.5,0.5,0.5,null,"µm","","","lath","","",false,"","methods",""],["oa:W2913044044","Ti-6Al-4V","α lath",0.96,0.7,1.22,0.26,"µm","","as-built","lath","","",false,"","methods",""],["oa:W2913044044","EIGA","α lath",0.49,0.49,0.68,null,"µm","","as-built","","optical microscopy and image analysis","",false,"","methods",""],["oa:W2913044044","EIGA","α lath",1.81,null,null,null,"µm","","after HiPing","","optical microscopy and image analysis","",false,"","methods",""],["oa:W2914673465","Ti-6Al-4V","length",0.01,null,null,null,"µm","","as-built","","","",false,"","discussion",""],["oa:W2914673465","Ti-6Al-4V","width",1.5,null,null,null,"µm","","as-built","","","",false,"unit_suspect","discussion",""],["oa:W2914932628","Ti-6Al-4V","α lath width",3.5,2.3,4.7,0.7,"µm","","as-built WAAM","Widmanstätten","line intersection method (ASTM E112)","",false,"","methods","In Fig. 4(d) α phase exhibits a Widmanstätten microstructure away from prior β grain boundary, with an average α lath width of 3±0.7 µm."],["oa:W2914932628","WAAM Ti-6Al-4V","average α lath width",3.0,null,null,null,"µm","","","lamellar","","",false,"","conclusions","The α phase exhibited the Widmanstätten and lamellar colony morphology with an average α lath width of 3 µm and α colony width of 20-30 µm."],["oa:W2914932628","Ti-6Al-4V","α lath width",1.1,0.8,1.4,0.2,"µm","","as-built WAAM","Widmanstätten","line intersection method (ASTM E112)","",false,"","methods","such as the intersection between two layers (Fig. 4e), the average α lath width was reduced to 1±0.2 µm."],["oa:W2916830841","Ti-6Al-4V","α lath width",1.38,1.12,1.64,0.26,"µm","","HT-1030°C","lamellar","","",false,"","results_discussion",""],["oa:W2916830841","Ti-6Al-4V","α lath width",0.94,null,null,0.11,"µm","","HT-920°C","","","",false,"","results_discussion",""],["oa:W2916830841","Ti-6Al-4V","α lath width",0.75,null,null,0.38,"µm","","as built","","Image J","",false,"","results_discussion",""],["oa:W2920432179","Ti-6Al-4V","Epaisseur des lattes",0.7,null,null,null,"µm","","duplex","bimodal","","",false,"","conclusions",""],["oa:W2920432179","Ti-6Al-4V","Epaisseur des lattes",0.7,null,null,null,"µm","","lamellar fine","lamellar","","",false,"","conclusions",""],["oa:W2920432179","Ti-6Al-4V","Epaisseur des lattes",6.8,null,null,null,"µm","","lamellar coarse","lamellar","","",false,"","conclusions",""],["oa:W2922060766","","size of zirconium particles",0.035,0.02,0.05,null,"µm","","","","Fig. 4","",false,"","results_discussion",""],["oa:W2923074521","Ti-5Al-4Mo-4Cr-2Sn-2Zr","nanoscale α precipitates",0.0,null,null,null,"","","isothermal vacuum annealed at 450 °C/15 h","","","",false,"unit_missing","methods","The annealing temperature was further increased to 450 °C for 15 h to dissolve the remaining ω and promote the growth of nanoscale α precipitates by clustering different α variants into self-accommodating morphologies59."],["oa:W2923074521","Ti-5Al-4Mo-4Cr-2Sn-2Zr","divided regions of the β matrix",0.1,0.05,0.15,null,"µm","","","","SEM and TEM","",false,"","discussion","The divided regions of the β matrix range from 50–150 nm based on examination and statistical data from the scanning electron microscopy (SEM) and transmission electron microscopy (TEM) images, as shown in Fig. 1(b,d)."],["oa:W2924759587","Ti-6Al-2Sn-4Zr-6Mo","width",0.125,0.05,0.2,null,"µm","","","","","",false,"","results_discussion","The β matrix was found to contain colonies of fine secondary α platelets 50–200 nm in width as illustrated in Fig. 3 c."],["oa:W2924759587","Ti-6Al-2Sn-4Zr-6Mo","average width",1.0,null,null,null,"µm","","","lamellar","","",false,"","results_discussion","with fine α lamellar with an average width of 1 μm retained in a β matrix."],["oa:W292793121","","lα",1.0,null,null,null,"µm","","","","","",false,"","results",""],["oa:W2928260988","","thickest lamellas",0.0,null,null,null,"","","as-built EBM","lamellar","","",false,"unit_missing","results_discussion","The thickest lamellas were observed in the specimens fabricated with the highest energy input, i.e., 50 J/mm3 ()."],["oa:W292963382","γ-TiAl","thickness of the transferred γ-TiAl",20.0,20.0,20.0,null,"µm","","","","","",false,"","part 3",""],["oa:W292963382","Ti-6Al-4V","thickness of transferred Ti-6Al-4V material",50.0,50.0,50.0,null,"µm","","","","","",false,"","part 3",""],["oa:W2931453128","Ti-6Al-4V","average strut thickness",900.0,null,null,null,"µm","","","","","",false,"out_of_range","results","The average strut thickness of lattices varied between 100 μm (SFA) and 900 μm (SDC)."],["oa:W2931453128","Ti-6Al-4V","average strut thickness",100.0,null,null,null,"µm","","","","","",false,"out_of_range","results","The average strut thickness of lattices varied between 100 μm (SFA) and 900 μm (SDC)."],["oa:W2937039513","Ti-6Al-4V","α plates",2.53,null,null,0.34,"µm","","β annealed","","","",false,"","methods",""],["oa:W2937039513","Ti-6Al-4V","ASB thickness",14.7,null,null,null,"µm","500 °C","β annealed","lamellar","axisymmetric compression","2.5 x 103 s-1",false,"","methods",""],["oa:W2937039513","Ti-6Al-4V","ASB thickness",13.6,null,null,null,"µm","-140°C","β annealed","","","",false,"","conclusions",""],["oa:W2937039513","Ti-6Al-4V","twin depth penetration into the subsurface",114.04,null,null,null,"µm","","mill annealed","","","",false,"out_of_range","conclusions",""],["oa:W2937039513","Ti-6Al-4V","arithmetic average twin depth",114.0,null,null,null,"µm","","mill annealed","","cross-polarised light microscopy","",false,"out_of_range","conclusions",""],["oa:W2937039513","β annealed Ti-6Al-4V ELI","retained β thickness",0.23,null,null,0.11,"µm","","","","","",false,"","methods",""],["oa:W2937039513","Ti-6Al-4V","ASB thickness",25.3,null,null,null,"µm","16°C","β annealed","","","",false,"","conclusions",""],["oa:W2937039513","CP-Ti Grade 2","twin depth",565.0,null,null,60.0,"µm","-150°C","","","","",false,"out_of_range","conclusions",""],["oa:W2937039513","","retained β thickness",0.035,0.029,0.041,0.006,"µm","","","","","",false,"","methods",""],["oa:W2937039513","","line of localisation",20.0,null,null,null,"µm","","","","BSE","",false,"","conclusions",""],["oa:W2937039513","","α lamellae thickness",0.086,0.068,0.104,0.018,"µm","","","","","",false,"","methods",""],["oa:W2937039513","Ti-6Al-4V","retained β thickness",0.23,null,null,0.11,"µm","","β annealed","","","",false,"","methods",""],["oa:W2937039513","Ti-6Al-4V","α phase at prior grain boundaries",8.25,null,null,null,"µm","","β annealed","","","",false,"","methods",""],["oa:W2937039513","CP-Ti Grade 2","twin depth",665.0,null,null,40.0,"µm","20°C","","","","",false,"out_of_range","conclusions",""],["oa:W2937039513","β annealed Ti-6Al-4V ELI","α plates",2.53,null,null,0.34,"µm","","","","","",false,"","methods",""],["oa:W2937039513","","retained β thickness",0.091,0.052,0.13,null,"µm","","","","","",false,"","conclusions",""],["oa:W2937039513","","α-phase lamella thickness",0.79,0.22,1.36,null,"µm","","","","","",false,"","conclusions",""],["oa:W2937039513","Ti-6Al-4V","ASB thickness",45.0,null,null,null,"µm","1100 °C","β annealed","lamellar","axisymmetric compression","2.5 x 103 s-1",false,"","methods",""],["oa:W2939221815","Ti-6Al-4V","lath thickness",0.6,null,null,null,"µm","","550SR","","","",false,"","results_discussion",""],["oa:W2939221815","Ti-6Al-4V","lath thickness",0.6,null,null,null,"µm","","450SR","","","",false,"","results_discussion",""],["oa:W2939221815","Ti-6Al-4V","lath thickness",1.093,null,null,null,"µm","","1050STA","","","",false,"","results_discussion",""],["oa:W2939221815","Ti-6Al-4V","lath thickness",0.513,null,null,null,"µm","","950STA","","","",false,"","results_discussion",""],["oa:W2939221815","Ti-6Al-4V","lath thickness",0.327,null,null,null,"µm","","as-built SLM","martensitic α'","","",false,"","results_discussion",""],["oa:W2939221815","Ti-6Al-4V","lath thickness",0.327,null,null,0.53,"µm","","as-printed","martensitic α'","","",false,"","results_discussion",""],["oa:W2939221815","Ti-6Al-4V","lath thickness",0.327,null,null,0.053,"µm","","as-printed","martensitic α'","","",false,"","results_discussion",""],["oa:W2939221815","Ti-6Al-4V","average lath thickness",0.935,null,null,0.104,"µm","","799HT","","image analysis","",false,"","results_discussion",""],["oa:W2939221815","Ti-6Al-4V","average lath thickness",0.327,null,null,0.053,"µm","","as-printed","","image analysis","",false,"","results_discussion",""],["oa:W2939221815","Ti-6Al-4V","lath thickness",1.15,null,null,0.13,"µm","","799°C HIP","acicular lath with β precipitates","","",false,"","results_discussion",""],["oa:W2939221815","Ti-6Al-4V","lath thickness",0.935,null,null,0.104,"µm","","annealed 799°C/4h","lamellar","","",false,"","results_discussion",""],["oa:W2939221815","Ti-6Al-4V","lath thickness",0.62,null,null,0.68,"µm","","450°C HIP","acicular lath","","",false,"","results_discussion",""],["oa:W2939221815","Ti-6Al-4V","lath thickness",0.638,null,null,0.86,"µm","","550°C HIP","acicular lath","","",false,"","results_discussion",""],["oa:W2944408928","Ti-43.5Al-4Nb-1Mo-0.1B","lamellar spacing",0.083,0.076,0.09,0.007,"µm","","as-SPS","lamellar","","",false,"","results","The lamellar spacing of the as-SPS sample was determined to be 83 ± 7 nm, see chapter 2."],["oa:W2944408928","Ti-43.5Al-4Nb-1Mo-0.1B","lamellar spacing",45.0,null,null,null,"µm","","NLγ","","","",false,"","table","NLγ\t1290 °C/30 min/FC 1245 °C/30 min/AC +850 °C/6 h/FC\t30\t68\t≤2\t97\t45\t2\t<1\t9 ± 8\t445 ± 5"],["oa:W2944408928","Ti-43.5Al-4Nb-1Mo-0.1B","lamellar spacing",20.0,null,null,null,"µm","","NLβ","","","",false,"","table","NLβ\t1290 °C/30 min/AC + 850 °C/6 h/FC\t27\t71\t≤2\t97\t20\t<1\t2\t8 ± 9\t466 ± 4"],["oa:W2944408928","Ti-43.5Al-4Nb-1Mo-0.1B","average lamellar spacing",0.01,0.01,0.01,null,"µm","","","","","",false,"","discussion","This behavior is mainly caused by the decreased average lamellar spacing (from 80 nm to 10 nm)."],["oa:W2944408928","Ti-43.5Al-4Nb-1Mo-0.1B","average lamellar spacing",0.01,0.007,0.013,0.003,"µm","","","NLβ","","",false,"","conclusions","Subsequent two-step heat treatments shifted the amount of constituting phases during the adjustment of a NLγ, FL and NLβ microstructure, also decreasing the average lamellar spacing to 10 ± 3 nm in order to utilize the full potential of the TNM alloy."],["oa:W2944408928","Ti-43.5Al-4Nb-1Mo-0.1B","lamellar spacing",19.0,null,null,null,"µm","","as-SPS","","","",false,"","table","as-SPS\t-\t35\t61\t4\t94\t19\t5\t<1\t83 ± 7\t378 ± 8"],["oa:W2944408928","Ti-43.5Al-4Nb-1Mo-0.1B","lamellar spacing",29.0,null,null,null,"µm","","FL","","","",false,"","table","FL\t1265 °C/30 min/AC +850 °C/6 h/FC\t30\t68\t≤2\t98\t29\t<1\t<1\t10 ± 6\t461 ± 7"],["oa:W2944408928","Ti-43.5Al-4Nb-1Mo-0.1B","average lamellar spacing",0.083,0.076,0.09,0.007,"µm","","","","","",false,"","conclusions","The average lamellar spacing within the colonies was determined to be 83 ± 7 nm."],["oa:W2945430915","CP-Ti Grade 2","long laths",0.0,null,null,null,"","","","lath","","",false,"unit_missing","results_discussion",""],["oa:W2945430915","Ti-6Al-4V","lath aspect ratio",0.085,0.028,0.152,null,"µm","","cooled at 4°C/s from 1200°C","martensitic α'","","",false,"","results_discussion",""],["oa:W2945430915","Ti-6Al-4V","α lath size",0.024,0.008,0.04,null,"µm","","cooled at 4°C/s from 1200°C","lamellar","","",false,"","results_discussion",""],["oa:W2946460749","Ti-6Al-4V","average thickness",2.6,2.3,2.9,null,"µm","","950°C/10min + 1030°C/2min + water quench","lamellar","","",false,"","methods",""],["oa:W2946460749","Ti-6Al-4V","alpha lath thickness",2.0,null,null,null,"µm","","","","","",false,"","conclusions",""],["oa:W2946460749","Ti-6Al-4V","average thickness",4.0,4.0,4.0,1.2,"µm","","950°C/8hr + water quench","lamellar","","",false,"","methods",""],["oa:W2946460749","Ti-6Al-4V","alpha lath thickness",1.8,null,null,null,"µm","","water quenched","lamellar","","",false,"","conclusions",""],["oa:W2946460749","Ti-6Al-4V","average thickness",4.6,4.6,4.6,1.9,"µm","","880°C/8hr + water quench","lamellar","","",false,"","methods",""],["oa:W2946460749","Ti-6Al-4V","average thickness",3.45,2.9,4.0,null,"µm","","950°C/2hr + water quench","lamellar","","",false,"","methods",""],["oa:W2946460749","Ti-6Al-4V","alpha lath thickness",1.5,null,null,null,"µm","","","","","",false,"","conclusions",""],["oa:W2946651742","CP-Ti Grade 2","lattice parameters",0.0,null,null,null,"","","","","","",false,"unit_missing","results","The macro-scopic internal strain was 4 derived by comparing the measured lattice parameters, a, at each interrupted fatigue 5 cycles, with the initially measured lattice parameter, a0, at the reference condition."],["oa:W2948908086","Ti-6Al-4V","α-phase lamellae thickness",7.5,5.0,10.0,null,"µm","","sintered","lamellar","","",false,"","conclusions",""],["oa:W2951658535","Ti6242S","α and β lamellas",0.2,0.1,0.3,0.1,"µm","room temperature","as-built","lamellar","microhardness","",false,"","abstract",""],["oa:W2951658535","Ti6242S","α and β lamellas",1.0,0.6,1.4,0.4,"µm","room temperature","as-built","lamellar","microhardness","",false,"","abstract",""],["oa:W2952649009","","hauteur c",0.468,null,null,null,"µm","room temperature","","","","",false,"unit_suspect","conclusions",""],["oa:W2952649009","","côté a dans le plan de base",0.295,null,null,null,"µm","room temperature","","","","",false,"unit_suspect","conclusions",""],["oa:W2954257861","Ti-5Al-5Mo-5V-3Cr","lath thickness",0.5,null,null,null,"µm","","930ºC FAST","","","",false,"","results",""],["oa:W2954257861","Ti-5Al-5Mo-5V-3Cr","lath thickness",1.0,null,null,null,"µm","","1000ºC FAST","","","",false,"","results",""],["oa:W2954572315","Ti-6Al-4V","periodicity",0.7,null,null,null,"µm","","","bimodal","","",false,"","conclusions","With the process parameters employed, the femtosecond laser provided a regular surface with a bimodal distribution of LIPSS (with around 700 nm of periodicity) and micro-columns."],["oa:W2954931972","Ti-6Al-4V","largest pore radius",158.0,null,null,null,"µm","","","","","",false,"out_of_range","methods",""],["oa:W2962789037","Ti-6Al-4V","lamella size",1.3,null,null,null,"µm","","as-built SLM","lamellar","","",false,"","results","The statistical data reveals that the SLM printed specimens with Φ4mm4mm possess smaller lamellas with an average value of 1.3μm as most sizes locate in 0.5~2.0μm (approximate 87%)."],["oa:W2962789037","Ti-6Al-4V","lamella size",1.33,null,null,null,"µm","","post heat-treated SLM","lamellar","","",false,"","results","For the SLM parts, the lamella size is slightly influenced by the part size (changing from 1.3μm to 1.33μm) due to the post heat-treatment."],["oa:W2962789037","Ti-6Al-4V","lamella size",2.5,null,null,null,"µm","","as-built EBM","lamellar","","",false,"","results","For EBM printed materials with the same dimension, the fraction of lamellas larger than 2μm is about 45%, which leads to an average value of about 2.5μm."],["oa:W2968766044","Ti-6Al-4V","laser spot diameter",100.0,null,null,null,"µm","","as-built DMLS","","","",false,"out_of_range","abstract",""],["oa:W2968766044","Ti-6Al-4V","laser spot diameter",500.0,null,null,null,"µm","","as-built DMLS","","","",false,"out_of_range","abstract",""],["oa:W2969621434","Ti-5Al-2V","average size of TiC nanoparticles",0.01,0.005,0.015,null,"µm","","","","","",false,"","methods",""],["oa:W2971961869","Ti-6Al-4V","a",0.3204,null,null,null,"µm","","","","ND","",false,"unit_suspect","table","β\tnot detected (XRD)not detected (ND)\tnot detected (XRD)a = 0.31973 nm (ND)\ta = 0.32259 nm (XRD)a = 0.32037 nm (ND)\ta = 0.33065 nm"],["oa:W2971961869","Ti-6Al-4V","lattice parameter of the β-Ti phase",0.3204,null,null,null,"µm","","as-built SLM","","neutron diffraction","",false,"unit_suspect","results","Estimation of lattice parameter of the β-Ti phase from ND patterns provided aβ = 0.31973 nm for the #AP sample and aβ = 0.32037 nm for #TT."],["oa:W2971961869","Ti-6Al-4V","c",0.4674,null,null,null,"µm","","","","XRD","",false,"unit_suspect","table","α\ta = 0.29291 nm (XRD)c = 0.46631 nm (XRD)\ta = 0.29222 nm (XRD)c = 0.46604 nm (XRD)\ta = 0.29274 nm (XRD)c = 0.46742 nm (XRD)\ta = 0.29505 nmc = 0.46826 nm"],["oa:W2971961869","Ti-6Al-4V","lattice parameter of the β-Ti phase",0.3197,null,null,null,"µm","","as-built SLM","","neutron diffraction","",false,"unit_suspect","results","Estimation of lattice parameter of the β-Ti phase from ND patterns provided aβ = 0.31973 nm for the #AP sample and aβ = 0.32037 nm for #TT."],["oa:W2971961869","Ti-6Al-4V","a",0.3226,null,null,null,"µm","","","","XRD","",false,"unit_suspect","table","β\tnot detected (XRD)not detected (ND)\tnot detected (XRD)a = 0.31973 nm (ND)\ta = 0.32259 nm (XRD)a = 0.32037 nm (ND)\ta = 0.33065 nm"],["oa:W2971961869","Ti-6Al-4V","c",0.4663,null,null,null,"µm","","","","XRD","",false,"unit_suspect","table","α\ta = 0.29291 nm (XRD)c = 0.46631 nm (XRD)\ta = 0.29222 nm (XRD)c = 0.46604 nm (XRD)\ta = 0.29274 nm (XRD)c = 0.46742 nm (XRD)\ta = 0.29505 nmc = 0.46826 nm"],["oa:W2971961869","Ti-6Al-4V","a",0.3306,null,null,null,"µm","","","","","",false,"unit_suspect","table","β\tnot detected (XRD)not detected (ND)\tnot detected (XRD)a = 0.31973 nm (ND)\ta = 0.32259 nm (XRD)a = 0.32037 nm (ND)\ta = 0.33065 nm"],["oa:W2971961869","Ti-6Al-4V","c",0.4683,null,null,null,"µm","","","","reference","",false,"unit_suspect","table","α\ta = 0.29291 nm (XRD)c = 0.46631 nm (XRD)\ta = 0.29222 nm (XRD)c = 0.46604 nm (XRD)\ta = 0.29274 nm (XRD)c = 0.46742 nm (XRD)\ta = 0.29505 nmc = 0.46826 nm"],["oa:W2971961869","Ti-6Al-4V","thickness below ~3 nm",3.0,null,null,null,"µm","","","","atom probe tomography","",false,"unit_suspect","discussion","Haubrich et al. [], by atom probe tomography (APT), found two-dimensional features with thickness below ~3 nm that they considered as possible precursors for precipitation of β within α’ laths."],["oa:W2971961869","Ti-6Al-4V","a",0.295,null,null,null,"µm","","","","reference","",false,"unit_suspect","table","α\ta = 0.29291 nm (XRD)c = 0.46631 nm (XRD)\ta = 0.29222 nm (XRD)c = 0.46604 nm (XRD)\ta = 0.29274 nm (XRD)c = 0.46742 nm (XRD)\ta = 0.29505 nmc = 0.46826 nm"],["oa:W2971961869","Ti-6Al-4V","a",0.2927,null,null,null,"µm","","","","XRD","",false,"unit_suspect","table","α\ta = 0.29291 nm (XRD)c = 0.46631 nm (XRD)\ta = 0.29222 nm (XRD)c = 0.46604 nm (XRD)\ta = 0.29274 nm (XRD)c = 0.46742 nm (XRD)\ta = 0.29505 nmc = 0.46826 nm"],["oa:W2971961869","Ti-6Al-4V","a",0.2929,null,null,null,"µm","","","","XRD","",false,"unit_suspect","table","α\ta = 0.29291 nm (XRD)c = 0.46631 nm (XRD)\ta = 0.29222 nm (XRD)c = 0.46604 nm (XRD)\ta = 0.29274 nm (XRD)c = 0.46742 nm (XRD)\ta = 0.29505 nmc = 0.46826 nm"],["oa:W2971961869","Ti-6Al-4V","c",0.466,null,null,null,"µm","","","","XRD","",false,"unit_suspect","table","α\ta = 0.29291 nm (XRD)c = 0.46631 nm (XRD)\ta = 0.29222 nm (XRD)c = 0.46604 nm (XRD)\ta = 0.29274 nm (XRD)c = 0.46742 nm (XRD)\ta = 0.29505 nmc = 0.46826 nm"],["oa:W2971961869","Ti-6Al-4V","a",0.3197,null,null,null,"µm","","","","ND","",false,"unit_suspect","table","β\tnot detected (XRD)not detected (ND)\tnot detected (XRD)a = 0.31973 nm (ND)\ta = 0.32259 nm (XRD)a = 0.32037 nm (ND)\ta = 0.33065 nm"],["oa:W2971961869","Ti-6Al-4V","a",0.2922,null,null,null,"µm","","","","XRD","",false,"unit_suspect","table","α\ta = 0.29291 nm (XRD)c = 0.46631 nm (XRD)\ta = 0.29222 nm (XRD)c = 0.46604 nm (XRD)\ta = 0.29274 nm (XRD)c = 0.46742 nm (XRD)\ta = 0.29505 nmc = 0.46826 nm"],["oa:W2974635549","Ti-5Al-2Sn-2Zr-4Mo-4Cr","thickness of a lamellae",0.8,null,null,null,"µm","","lamellar","lamellar","","",false,"","methods",""],["oa:W2978859342","Alloy 1100","lath thickness",0.224,null,null,null,"µm","","0.8 kJ/cm weld","fine lath","","",false,"","discussion",""],["oa:W2979122357","Ti-3Al-2.5V","thickness of the nitrided layers",200.0,null,null,null,"µm","","plasma gas nitrided at 18kW for 3 min","","microhardness profile","",false,"out_of_range","results_discussion","For Ti-3Al-2.5V plasma gas nitrided at 18kW for 3 minnitrided layers of about 200 μm have been obtained."],["oa:W2979245909","Ti-5Al-2Sn-2Zr-4Mo-4Cr","largeur a mi-hauteur",0.0,null,null,null,"","","","","","",false,"unit_missing","conclusions",""],["oa:W2979245909","Ti-5Al-2Sn-2Zr-4Mo-4Cr","largeur a mi-hauteur",0.0,null,null,null,"","620 °C","","","","",false,"unit_missing","conclusions",""],["oa:W2979245909","Ti-5Al-2Sn-2Zr-4Mo-4Cr","FWHM",0.0,null,null,null,"","","","","","",false,"unit_missing","conclusions",""],["oa:W2980517261","Ti-6Al-4V","Martensite’s lath",0.75,null,null,null,"µm","","","","Measured (Appendix B)","",false,"","methods",""],["oa:W2980517261","Ti-6Al-4V","lath thickness",0.035,0.02,0.05,null,"µm","1273K","","lamellar","SEM","10 s-1",false,"","methods",""],["oa:W2980517261","Ti-6Al-4V","Mean lath thickness (Wa) 10",10.0,null,null,null,"-","","lamellar","lamellar","","",false,"unit_mismatch","methods",""],["oa:W2981871682","Ti","average laths thickness",0.811,null,null,null,"µm","","sintered at 20 min","","ImageJ","",false,"","results_discussion",""],["oa:W2981871682","Ti","average laths thickness",0.71,null,null,null,"µm","","sintered at 15 min","","ImageJ","",false,"","results_discussion",""],["oa:W2981871682","Ti","average laths thickness",0.345,null,null,null,"µm","","sintered at 5 min","","ImageJ","",false,"","results_discussion",""],["oa:W2981871682","Ti","average laths thickness",0.522,null,null,null,"µm","","sintered at 10 min","","ImageJ","",false,"","results_discussion",""],["oa:W2983598447","CP-Ti Grade 2","atomic spacing",0.539,null,null,null,"µm","","","","calculation","",true,"unit_suspect","discussion",""],["oa:W2983598447","CP-Ti Grade 2","atomic spacing",0.254,null,null,null,"µm","","","","calculation","",true,"unit_suspect","discussion",""],["oa:W2983598447","CP-Ti Grade 2","atomic spacing",0.311,null,null,null,"µm","","","","calculation","",true,"unit_suspect","discussion",""],["oa:W2985979621","","thin layer",0.5,null,null,null,"µm","","","","bright-field image","",false,"","results_discussion","Bright-ﬁeld (BF) image shows a thin layer, about 500 nm, of a-phase between two grains of b-phase."],["oa:W2999687205","Ti-7Cr-6V-5.5Mo-4Al-2Sn-1Fe","α phase particles were smaller in size (∼1 µm)",1.0,null,null,null,"µm","","","α phase particles","","",false,"","results_discussion","Moreover, α phase particles were smaller in size (∼1 µm) and had a lower precipitation content, which could be due to the shorter strain time, while the higher strain rate, and α phase continued nucleating and growing without suﬃcient time."],["oa:W3001628870","Ti-6Al-4V","α lath width",10.0,null,null,null,"µm","","","","","",false,"","discussion",""],["oa:W3001628870","Ti407","α lath width",10.0,null,null,null,"µm","","","","","",false,"","discussion",""],["oa:W3001628870","Ti407","extent of spherodization",1.0,null,null,null,"","","rolled at 650 °C, 75% reduction","","","",false,"unit_missing","conclusions",""],["oa:W3001628870","Ti407","extent of spherodization",0.5,null,null,null,"","","rolled at 820 °C, 75% reduction","","","",false,"unit_missing","conclusions",""],["oa:W3001628870","Ti407","extent of spherodization",1.0,null,null,null,"","","RA650-75","","","",false,"unit_missing","conclusions",""],["oa:W3001946923","titanium alloys","rayon de courbure",1.1,null,null,null,"µm","","stationary state","","CPFEM prediction","",true,"unit_suspect","conclusions",""],["oa:W3001946923","titanium alloys","rayon de courbure",2.3,null,null,null,"µm","","stationary state","","CPFEM prediction","",true,"unit_suspect","conclusions",""],["oa:W3001946923","titanium alloys","rayon de courbure",5.4,null,null,null,"µm","","stationary state","","CPFEM prediction","",true,"unit_suspect","conclusions",""],["oa:W3002306392","Ti-6Al-4V","width of massive α",14.05,null,null,null,"µm","","","","","",false,"","results_discussion","The width of massive α was observed at five distinction points, and recorded mean width was 14.05 µm."],["oa:W3004172621","","lattice parameters a = b = c = 0.331 nm",0.331,null,null,null,"µm","","","bcc","","",false,"unit_suspect","results_discussion","The bcc structure (lattice parameters a = b = c = 0.331 nm) precipitated in the grain boundaries of the hcp structure (a = b = 0.295, c = 0.468 nm) matrix."],["oa:W3004172621","","lattice parameters a = b = 0.295, c = 0.468 nm",0.295,null,null,null,"µm","","","hcp","","",false,"unit_suspect","results_discussion","The bcc structure (lattice parameters a = b = c = 0.331 nm) precipitated in the grain boundaries of the hcp structure (a = b = 0.295, c = 0.468 nm) matrix."],["oa:W3004172621","Ti-6Al-4V","a = b = 0.295, c = 0.468 nm",0.295,null,null,null,"µm","","as-built SLM","martensitic α'","","",false,"unit_suspect","results_discussion","TEM images of the laser-sintered (as-built) Ti-6Al-4V alloy show that it consisted of a fine martensitic (α’) needle-like microstructure (hcp, a = b = 0.295, c = 0.468 nm) formed owing to rapid solidification [,,,,,,,]."],["oa:W3004172621","Ti-6Al-4V","a = b = 0.295, c = 0.468 nm",0.468,null,null,null,"µm","","as-built SLM","martensitic α'","","",false,"unit_suspect","results_discussion","TEM images of the laser-sintered (as-built) Ti-6Al-4V alloy show that it consisted of a fine martensitic (α’) needle-like microstructure (hcp, a = b = 0.295, c = 0.468 nm) formed owing to rapid solidification [,,,,,,,]."],["oa:W3004606294","","needle shape like grains of ∼150 nm thickness",0.15,null,null,null,"µm","","","","","",false,"","results",""],["oa:W3004606294","","thickness",0.15,null,null,null,"µm","","","","","",false,"","results",""],["oa:W3004606294","","length and width of respectively 4.4 µm and 1.6 µm",1.6,null,null,null,"µm","","","","","",false,"","methods",""],["oa:W3004606294","Ti-5Al-2Sn-2Zr-4Mo-4Cr",
