Repository: akhtar07/tisci-explorer

# TiSci Explorer

A read-only, static explorer for **TiSci**, an autonomous research agent for titanium alloys. TiSci reads the
titanium-alloy literature, builds a knowledge graph and a table of measured values, proposes hypotheses where the
graph has gaps, and tests them with DFT (MACE / VASP) and the ICME-lite multiscale chain.

**Live site:** https://akhtar07.github.io/tisci-explorer/

The site has seven sections:

| Section | What it shows |
|---|---|
| Overview | Corpus → graph → facts → hypotheses → verdicts, with the snapshot's counts |
| Worked example | One full loop for W in α-Ti: graph path, hypothesis, novelty check, DFT test, verdict, follow-up, DAMASK |

File: data/facts/other.json (part 5 of 112)
"β-Phasenanteil",2.9,0.9,4.9,2.0,"%","","","","","",false,"unmapped_property","abstract",""],["doi:10.18154/rwth-2024-09537","Ti-6Al-4V","β-Phasenanteil",15.6,13.6,17.6,2.0,"%","","","","","",false,"unmapped_property","abstract",""],["doi:10.18154/rwth-2024-09537","Ti-6Al-4V","β-Phasenanteil",3.9,1.9,5.9,2.0,"%","","","","","",false,"unmapped_property","abstract",""],["doi:10.18154/rwth-2024-09537","Ti-6Al-4V","β-Phasenanteil",8.4,8.4,8.4,2.0,"%","","","","","",false,"unmapped_property","abstract",""],["doi:10.18154/rwth-2024-09537","Ti-6Al-4V","β-Phasenanteil",2.9,2.9,2.9,2.0,"%","","","","","",false,"unmapped_property","abstract",""],["doi:10.18154/rwth-2024-09537","Ti-6Al-4V","β-Phasenanteil",0.0,0.0,0.0,null,"%","","","","","",false,"unmapped_property","abstract",""],["doi:10.18154/rwth-2024-09537","Ti-6Al-4V","β-Phasenanteil",9.0,9.0,9.0,2.0,"%","","","","","",false,"unmapped_property","abstract",""],["doi:10.18154/rwth-2024-09537","Ti-6Al-4V","β-Phasenanteil",9.4,9.4,9.4,2.0,"%","","","","","",false,"unmapped_property","abstract",""],["doi:10.18154/rwth-2024-09537","Ti-6Al-4V","β-Phasenanteil",6.1,6.1,6.1,2.0,"%","","","","","",false,"unmapped_property","abstract",""],["doi:10.18154/rwth-2024-09537","Ti-6Al-4V","β-Phase",14.5,12.0,17.0,2.0,"%","","","","","",false,"unmapped_property","abstract",""],["doi:10.18154/rwth-2024-09537","Ti-6Al-4V","sekundäres Temperaturmaximum",6000.0,6000.0,6000.0,null,"s","","","","","",false,"unmapped_property","abstract",""],["doi:10.18154/rwth-2024-09537","Ti-6Al-4V","sekundäres Temperaturmaximum",11000.0,11000.0,11000.0,null,"s","","","","","",false,"unmapped_property","abstract",""],["doi:10.18154/rwth-2024-09537","Ti-6Al-4V","β-Phasenanteil",4.1,null,null,2.0,"%","","","","","",false,"unmapped_property","abstract",""],["doi:10.18154/rwth-2024-09537","Ti-6Al-4V","b-Phase (%)",2.9,null,null,2.0,"%","","","","","",false,"unmapped_property","abstract",""],["doi:10.18154/rwth-2024-09537","Ti-6Al-4V","b-Phase (%)",8.4,null,null,2.0,"%","","","","","",false,"unmapped_property","abstract",""],["doi:10.18154/rwth-2024-09537","Ti-6Al-4V","b-Phase (%)",9.4,null,null,2.0,"%","","","","","",false,"unmapped_property","abstract",""],["doi:10.18154/rwth-2024-09537","Ti-6Al-4V","b (%)",4.1,null,null,2.0,"%","","","","","",false,"unmapped_property","abstract",""],["doi:10.18154/rwth-2024-09537","Ti-6Al-4V","b (%)",3.9,null,null,2.0,"%","","","","","",false,"unmapped_property","abstract",""],["doi:10.18154/rwth-2024-09537","Ti-6Al-4V","b (%)",5.3,null,null,2.0,"%","","","","","",false,"unmapped_property","abstract",""],["doi:10.18154/rwth-2024-09537","Ti-6Al-4V","∆tIHT",1367.0,null,null,null,"s","","","","CPFEM prediction","",true,"unmapped_property","abstract",""],["doi:10.18154/rwth-2024-09537","Ti-6Al-4V","∆tIHT",3880.0,null,null,null,"s","","","","CPFEM prediction","",true,"unmapped_property","abstract",""],["doi:10.18154/rwth-2024-09537","Ti-6Al-4V","∆tIHT,krit",3659.0,null,null,null,"s","","","","CPFEM prediction","",true,"unmapped_property","abstract",""],["doi:10.18154/rwth-2024-09537","Ti-6Al-4V","β-Phasenanteil",3.9,2.7,4.7,null,"%","","as-built SLM","","phase segmentation","",false,"unmapped_property","abstract",""],["doi:10.18154/rwth-2024-09537","Ti-6Al-4V","β-Phasenanteil",0.26,null,null,null,"%","","","","multiple linear regression","",true,"unmapped_property","abstract",""],["doi:10.18154/rwth-2024-09537","Ti-6Al-4V","β-Phasenanteil",7.2,5.5,10.7,null,"%","","as-built SLM","","phase segmentation","",false,"unmapped_property","abstract",""],["doi:10.18154/rwth-2024-09537","Ti-6Al-4V","β-Phasenanteil",16.3,15.7,17.8,null,"%","","as-built SLM","","phase segmentation","",false,"unmapped_property","abstract",""],["doi:10.18154/rwth-2024-09537","Ti-6Al-4V","β-Phase",0.26,null,null,null,"%","","","","multiple linear regression","",true,"unmapped_property","abstract",""],["doi:10.18154/rwth-2024-09537","Ti-6Al-4V","β-Phasenanteil",6.8,5.4,9.2,null,"%","","as-built SLM","","phase segmentation","",false,"unmapped_property","abstract",""],["doi:10.21611/qirt.2020.098","Ti-6Al-4V","Cε 2",560.0,null,null,null,"J/Kg·K","","","","","",false,"unmapped_property","methods",""],["doi:10.21611/qirt.2020.098","Ti-6Al-4V","Cp1",560.0,null,null,null,"J/KgK","","","","","",false,"unmapped_property","methods",""],["doi:10.21611/qirt.2020.098","Ti-6Al-4V","ρ",4430.0,null,null,null,"Kg/m3","","","","","",false,"unmapped_property","methods",""],["doi:10.21611/qirt.2020.098","Ti-6Al-4V","b/a",0.0004,null,null,null,"MPa-1","","","","","",false,"unmapped_property","methods",""],["doi:10.21611/qirt.2020.098","Ti-6Al-4V","∂E/∂T",-48.0,null,null,null,"MPa/K","","","","","",false,"unmapped_property","methods",""],["doi:10.21611/qirt.2020.098","Ti-6Al-4V","α",0.0,null,null,null,"K-1","","","","","",false,"unmapped_property","methods",""],["doi:10.2355/isijinternational.isijint-2017-514","Ti–Fe–O","microcracks or voids length",1.0,null,null,null,"µm","","annealed at 1 023 K for 3.6 Ks, followed by air cooled","","","",false,"unmapped_property","results_discussion",""],["doi:10.25560/105320","Ti-6Al-4V","𝜺̇𝒔(𝒔−𝟏)",0.0,null,null,null,"s-1","500 ℃","as-built SLM","martensitic α'","creep test","",false,"unmapped_property","conclusions","Process method Notch type Acuity ratio (d/R) Temperature (℃) 𝝈 (MPa) 𝜺̇𝒔(𝒔−𝟏) 𝜺𝒇(mm/ mm) 𝒕𝒇(h) A-XY-HT Double blunt 4.78 500 100 7.30 × 10−9 0.1179 2044 Double sharp 26.76 100 5.45 × 10−9 0.0709 2071.5 Double blunt 4.78 600 90 3.58 × 10−8 0.166 675.78 Double sharp 26.76 90 2.44 × 10−8 0.0698 603.62 Figure 6-22 to Figure 6-23 show the strain against time in the creep process of the two types of notched specimens at 500℃, 100 MPa and 600℃, 90Mpa conditions."],["doi:10.25560/105320","Ti-6Al-4V","ductile deformation behavior",600.0,null,null,null,"°C","","as-built SLM","","","",false,"unmapped_property","conclusions","It can be summarized from the creep cracking test that, over 600℃ conditions, the SLM samples have a ductile deformation behavior which is not a creep cracking phenomenon without obvious creep appearance."],["doi:10.25560/105320","SLM Ti-6Al-4V","ε̇s(s−1)",0.0,null,null,null,"s-1","600 ℃","A-XY-HT-9","","","",false,"unmapped_property","conclusions","Table 6-3: Creep curve parameters at 600℃ of SLM Ti-6Al-4V Samples 𝝈 (MPa) 𝜺̇𝒔(𝒔−𝟏) 𝜺𝒇(mm/mm) 𝒕𝒇(h) A-XY-HIP-1 60 2.31 × 10−8 0.277 1047.68 A-Z-HT-6 80 8.87 × 10−7 0.344 50.23 A-Z-HT-10 60 2.62 × 10−7 0.662 211.28 B-XY-HT-1 100 1.36 × 10−6 0.295 45.83 B-XY-HT-6 60 2.54 × 10−7 0.786 372.93 A-XY-HT-5 80 4.05 × 10−7 0.655 147.9 A-XY-HT-9 60 2.51 × 10−7 0.755 354.55 Wrought-1 80 3.63 × 10−6 0.318 11.9 Wrought-2 60 1.01 × 10−6 0.101 49.5 6.3.2 Microstructure characterization It can be concluded from "],["doi:10.25560/105320","Ti-6Al-4V","𝜺𝒇(mm/ mm)",0.166,null,null,null,"mm/mm","600 ℃","as-built SLM","martensitic α'","creep test","",false,"unmapped_property","conclusions","Process method Notch type Acuity ratio (d/R) Temperature (℃) 𝝈 (MPa) 𝜺̇𝒔(𝒔−𝟏) 𝜺𝒇(mm/ mm) 𝒕𝒇(h) A-XY-HT Double blunt 4.78 500 100 7.30 × 10−9 0.1179 2044 Double sharp 26.76 100 5.45 × 10−9 0.0709 2071.5 Double blunt 4.78 600 90 3.58 × 10−8 0.166 675.78 Double sharp 26.76 90 2.44 × 10−8 0.0698 603.62 Figure 6-22 to Figure 6-23 show the strain against time in the creep process of the two types of notched specimens at 500℃, 100 MPa and 600℃, 90Mpa conditions."],["doi:10.25560/105320","Ti-6Al-4V","𝜺𝒇(mm/ mm)",0.0709,null,null,null,"mm/mm","500 ℃","as-built SLM","martensitic α'","creep test","",false,"unmapped_property","conclusions","Process method Notch type Acuity ratio (d/R) Temperature (℃) 𝝈 (MPa) 𝜺̇𝒔(𝒔−𝟏) 𝜺𝒇(mm/ mm) 𝒕𝒇(h) A-XY-HT Double blunt 4.78 500 100 7.30 × 10−9 0.1179 2044 Double sharp 26.76 100 5.45 × 10−9 0.0709 2071.5 Double blunt 4.78 600 90 3.58 × 10−8 0.166 675.78 Double sharp 26.76 90 2.44 × 10−8 0.0698 603.62 Figure 6-22 to Figure 6-23 show the strain against time in the creep process of the two types of notched specimens at 500℃, 100 MPa and 600℃, 90Mpa conditions."],["doi:10.25560/105320","Ti-6Al-4V","GB/GR ratio",0.9,null,null,null,"","600 °C","","","","",true,"unmapped_property","conclusions","The GB/GR ratio is 0.9 in this model, load in the simulation is constant load 1500N and temperature is 600 ℃ , respectively."],["doi:10.25560/105320","Ti","Burgers vector for Ti (HCP)",2.95,null,null,null,"×10-4µm","","","","","",false,"unmapped_property","methods","HCF regime exponents 𝑛 4.6 [131] Average porosity volume fraction 𝑓(𝜑̅) ~1 [86] Burgers vector for Ti (HCP) Δ𝐶𝑇𝐷𝑡ℎ 2.95 × 10−4𝜇𝑚 [1] 4.6.3 Fitting curves and comparison According to the equations and parameters, the fatigue life of MSC/PSC can be predicted."],["doi:10.25560/105320","SLM Ti-6Al-4V","cyclic plastic strain percolation limits",0.36,null,null,null,"%","room temperature","HIPed","","","",false,"unmapped_property","methods","Cyclic plastic strain percolation limits 𝜀𝑝𝑒𝑟 A_XY_HT:0.35% A_XY_HIP: 0.36%"],["doi:10.25560/105320","SLM Ti-6Al-4V","ε̇s(s−1)",0.0,null,null,null,"s-1","600 ℃","A-XY-HT-5","","","",false,"unmapped_property","conclusions","Table 6-3: Creep curve parameters at 600℃ of SLM Ti-6Al-4V Samples 𝝈 (MPa) 𝜺̇𝒔(𝒔−𝟏) 𝜺𝒇(mm/mm) 𝒕𝒇(h) A-XY-HIP-1 60 2.31 × 10−8 0.277 1047.68 A-Z-HT-6 80 8.87 × 10−7 0.344 50.23 A-Z-HT-10 60 2.62 × 10−7 0.662 211.28 B-XY-HT-1 100 1.36 × 10−6 0.295 45.83 B-XY-HT-6 60 2.54 × 10−7 0.786 372.93 A-XY-HT-5 80 4.05 × 10−7 0.655 147.9 A-XY-HT-9 60 2.51 × 10−7 0.755 354.55 Wrought-1 80 3.63 × 10−6 0.318 11.9 Wrought-2 60 1.01 × 10−6 0.101 49.5 6.3.2 Microstructure characterization It can be concluded from "],["doi:10.25560/105320","wrought Ti-6Al-4V","ε̇s(s−1)",0.0,null,null,null,"s-1","600 ℃","Wrought-1","","","",false,"unmapped_property","conclusions","Table 6-3: Creep curve parameters at 600℃ of SLM Ti-6Al-4V Samples 𝝈 (MPa) 𝜺̇𝒔(𝒔−𝟏) 𝜺𝒇(mm/mm) 𝒕𝒇(h) A-XY-HIP-1 60 2.31 × 10−8 0.277 1047.68 A-Z-HT-6 80 8.87 × 10−7 0.344 50.23 A-Z-HT-10 60 2.62 × 10−7 0.662 211.28 B-XY-HT-1 100 1.36 × 10−6 0.295 45.83 B-XY-HT-6 60 2.54 × 10−7 0.786 372.93 A-XY-HT-5 80 4.05 × 10−7 0.655 147.9 A-XY-HT-9 60 2.51 × 10−7 0.755 354.55 Wrought-1 80 3.63 × 10−6 0.318 11.9 Wrought-2 60 1.01 × 10−6 0.101 49.5 6.3.2 Microstructure characterization It can be concluded from "],["doi:10.25560/105320","Ti-6Al-4V","𝜺̇𝒔(𝒔−𝟏)",0.0,null,null,null,"s-1","600 ℃","as-built SLM","martensitic α'","creep test","",false,"unmapped_property","conclusions","Process method Notch type Acuity ratio (d/R) Temperature (℃) 𝝈 (MPa) 𝜺̇𝒔(𝒔−𝟏) 𝜺𝒇(mm/ mm) 𝒕𝒇(h) A-XY-HT Double blunt 4.78 500 100 7.30 × 10−9 0.1179 2044 Double sharp 26.76 100 5.45 × 10−9 0.0709 2071.5 Double blunt 4.78 600 90 3.58 × 10−8 0.166 675.78 Double sharp 26.76 90 2.44 × 10−8 0.0698 603.62 Figure 6-22 to Figure 6-23 show the strain against time in the creep process of the two types of notched specimens at 500℃, 100 MPa and 600℃, 90Mpa conditions."],["doi:10.25560/105320","Ti-6Al-4V","𝒕𝒇(h)",2071.5,null,null,null,"h","500 ℃","as-built SLM","martensitic α'","creep test","",false,"unmapped_property","conclusions","Process method Notch type Acuity ratio (d/R) Temperature (℃) 𝝈 (MPa) 𝜺̇𝒔(𝒔−𝟏) 𝜺𝒇(mm/ mm) 𝒕𝒇(h) A-XY-HT Double blunt 4.78 500 100 7.30 × 10−9 0.1179 2044 Double sharp 26.76 100 5.45 × 10−9 0.0709 2071.5 Double blunt 4.78 600 90 3.58 × 10−8 0.166 675.78 Double sharp 26.76 90 2.44 × 10−8 0.0698 603.62 Figure 6-22 to Figure 6-23 show the strain against time in the creep process of the two types of notched specimens at 500℃, 100 MPa and 600℃, 90Mpa conditions."],["doi:10.25560/105320","Ti-6Al-4V","𝜺𝒇(mm/ mm)",0.1179,null,null,null,"mm/mm","500 ℃","as-built SLM","martensitic α'","creep test","",false,"unmapped_property","conclusions","Process method Notch type Acuity ratio (d/R) Temperature (℃) 𝝈 (MPa) 𝜺̇𝒔(𝒔−𝟏) 𝜺𝒇(mm/ mm) 𝒕𝒇(h) A-XY-HT Double blunt 4.78 500 100 7.30 × 10−9 0.1179 2044 Double sharp 26.76 100 5.45 × 10−9 0.0709 2071.5 Double blunt 4.78 600 90 3.58 × 10−8 0.166 675.78 Double sharp 26.76 90 2.44 × 10−8 0.0698 603.62 Figure 6-22 to Figure 6-23 show the strain against time in the creep process of the two types of notched specimens at 500℃, 100 MPa and 600℃, 90Mpa conditions."],["doi:10.25560/105320","SLM Ti-6Al-4V","ε̇s(s−1)",0.0,null,null,null,"s-1","600 ℃","A-Z-HT-10","","","",false,"unmapped_property","conclusions","Table 6-3: Creep curve parameters at 600℃ of SLM Ti-6Al-4V Samples 𝝈 (MPa) 𝜺̇𝒔(𝒔−𝟏) 𝜺𝒇(mm/mm) 𝒕𝒇(h) A-XY-HIP-1 60 2.31 × 10−8 0.277 1047.68 A-Z-HT-6 80 8.87 × 10−7 0.344 50.23 A-Z-HT-10 60 2.62 × 10−7 0.662 211.28 B-XY-HT-1 100 1.36 × 10−6 0.295 45.83 B-XY-HT-6 60 2.54 × 10−7 0.786 372.93 A-XY-HT-5 80 4.05 × 10−7 0.655 147.9 A-XY-HT-9 60 2.51 × 10−7 0.755 354.55 Wrought-1 80 3.63 × 10−6 0.318 11.9 Wrought-2 60 1.01 × 10−6 0.101 49.5 6.3.2 Microstructure characterization It can be concluded from "],["doi:10.25560/105320","SLM Ti-6Al-4V","ε̇s(s−1)",0.0,null,null,null,"s-1","600 ℃","B-XY-HT-6","","","",false,"unmapped_property","conclusions","Table 6-3: Creep curve parameters at 600℃ of SLM Ti-6Al-4V Samples 𝝈 (MPa) 𝜺̇𝒔(𝒔−𝟏) 𝜺𝒇(mm/mm) 𝒕𝒇(h) A-XY-HIP-1 60 2.31 × 10−8 0.277 1047.68 A-Z-HT-6 80 8.87 × 10−7 0.344 50.23 A-Z-HT-10 60 2.62 × 10−7 0.662 211.28 B-XY-HT-1 100 1.36 × 10−6 0.295 45.83 B-XY-HT-6 60 2.54 × 10−7 0.786 372.93 A-XY-HT-5 80 4.05 × 10−7 0.655 147.9 A-XY-HT-9 60 2.51 × 10−7 0.755 354.55 Wrought-1 80 3.63 × 10−6 0.318 11.9 Wrought-2 60 1.01 × 10−6 0.101 49.5 6.3.2 Microstructure characterization It can be concluded from "],["doi:10.25560/105320","Ti-6Al-4V","fracture surface",80.0,null,null,null,"MPa","600 °C","as-built SLM","","","",false,"unmapped_property","conclusions","Compared to the 𝜎=80 MPa loaded sample, the fracture surface of the sample at 𝜎=60 MPa exhibit a more brittle surface with the decrease of the stress but the ductile dimples were predominant."],["doi:10.25560/105320","Ti-6Al-4V","fracture surface",60.0,null,null,null,"MPa","600 °C","as-built SLM","","","",false,"unmapped_property","conclusions","Compared to the 𝜎=80 MPa loaded sample, the fracture surface of the sample at 𝜎=60 MPa exhibit a more brittle surface with the decrease of the stress but the ductile dimples were predominant."],["doi:10.25560/105320","SLM Ti-6Al-4V","ε̇s(s−1)",0.0,null,null,null,"s-1","600 ℃","B-XY-HT-1","","","",false,"unmapped_property","conclusions","Table 6-3: Creep curve parameters at 600℃ of SLM Ti-6Al-4V Samples 𝝈 (MPa) 𝜺̇𝒔(𝒔−𝟏) 𝜺𝒇(mm/mm) 𝒕𝒇(h) A-XY-HIP-1 60 2.31 × 10−8 0.277 1047.68 A-Z-HT-6 80 8.87 × 10−7 0.344 50.23 A-Z-HT-10 60 2.62 × 10−7 0.662 211.28 B-XY-HT-1 100 1.36 × 10−6 0.295 45.83 B-XY-HT-6 60 2.54 × 10−7 0.786 372.93 A-XY-HT-5 80 4.05 × 10−7 0.655 147.9 A-XY-HT-9 60 2.51 × 10−7 0.755 354.55 Wrought-1 80 3.63 × 10−6 0.318 11.9 Wrought-2 60 1.01 × 10−6 0.101 49.5 6.3.2 Microstructure characterization It can be concluded from "],["doi:10.25560/105320","Ti-6Al-4V","𝜺̇𝒔(𝒔−𝟏)",0.0,null,null,null,"s-1","600 ℃","as-built SLM","martensitic α'","creep test","",false,"unmapped_property","conclusions","Process method Notch type Acuity ratio (d/R) Temperature (℃) 𝝈 (MPa) 𝜺̇𝒔(𝒔−𝟏) 𝜺𝒇(mm/ mm) 𝒕𝒇(h) A-XY-HT Double blunt 4.78 500 100 7.30 × 10−9 0.1179 2044 Double sharp 26.76 100 5.45 × 10−9 0.0709 2071.5 Double blunt 4.78 600 90 3.58 × 10−8 0.166 675.78 Double sharp 26.76 90 2.44 × 10−8 0.0698 603.62 Figure 6-22 to Figure 6-23 show the strain against time in the creep process of the two types of notched specimens at 500℃, 100 MPa and 600℃, 90Mpa conditions."],["doi:10.25560/105320","SLM Ti-6Al-4V","cyclic plastic strain percolation limits",0.35,null,null,null,"%","room temperature","heat-treated","","","",false,"unmapped_property","methods","Cyclic plastic strain percolation limits 𝜀𝑝𝑒𝑟 A_XY_HT:0.35% A_XY_HIP: 0.36%"],["doi:10.25560/105320","wrought Ti-6Al-4V","ε̇s(s−1)",0.0,null,null,null,"s-1","600 ℃","Wrought-2","","","",false,"unmapped_property","conclusions","Table 6-3: Creep curve parameters at 600℃ of SLM Ti-6Al-4V Samples 𝝈 (MPa) 𝜺̇𝒔(𝒔−𝟏) 𝜺𝒇(mm/mm) 𝒕𝒇(h) A-XY-HIP-1 60 2.31 × 10−8 0.277 1047.68 A-Z-HT-6 80 8.87 × 10−7 0.344 50.23 A-Z-HT-10 60 2.62 × 10−7 0.662 211.28 B-XY-HT-1 100 1.36 × 10−6 0.295 45.83 B-XY-HT-6 60 2.54 × 10−7 0.786 372.93 A-XY-HT-5 80 4.05 × 10−7 0.655 147.9 A-XY-HT-9 60 2.51 × 10−7 0.755 354.55 Wrought-1 80 3.63 × 10−6 0.318 11.9 Wrought-2 60 1.01 × 10−6 0.101 49.5 6.3.2 Microstructure characterization It can be concluded from "],["doi:10.25560/105320","Ti-6Al-4V","𝒕𝒇(h)",2044.0,null,null,null,"h","500 ℃","as-built SLM","martensitic α'","creep test","",false,"unmapped_property","conclusions","Process method Notch type Acuity ratio (d/R) Temperature (℃) 𝝈 (MPa) 𝜺̇𝒔(𝒔−𝟏) 𝜺𝒇(mm/ mm) 𝒕𝒇(h) A-XY-HT Double blunt 4.78 500 100 7.30 × 10−9 0.1179 2044 Double sharp 26.76 100 5.45 × 10−9 0.0709 2071.5 Double blunt 4.78 600 90 3.58 × 10−8 0.166 675.78 Double sharp 26.76 90 2.44 × 10−8 0.0698 603.62 Figure 6-22 to Figure 6-23 show the strain against time in the creep process of the two types of notched specimens at 500℃, 100 MPa and 600℃, 90Mpa conditions."],["doi:10.25560/105320","Ti-6Al-4V","𝜺̇𝒔(𝒔−𝟏)",0.0,null,null,null,"s-1","500 ℃","as-built SLM","martensitic α'","creep test","",false,"unmapped_property","conclusions","Process method Notch type Acuity ratio (d/R) Temperature (℃) 𝝈 (MPa) 𝜺̇𝒔(𝒔−𝟏) 𝜺𝒇(mm/ mm) 𝒕𝒇(h) A-XY-HT Double blunt 4.78 500 100 7.30 × 10−9 0.1179 2044 Double sharp 26.76 100 5.45 × 10−9 0.0709 2071.5 Double blunt 4.78 600 90 3.58 × 10−8 0.166 675.78 Double sharp 26.76 90 2.44 × 10−8 0.0698 603.62 Figure 6-22 to Figure 6-23 show the strain against time in the creep process of the two types of notched specimens at 500℃, 100 MPa and 600℃, 90Mpa conditions."],["doi:10.25560/105320","Ti-6Al-4V","𝜺𝒇(mm/ mm)",0.0698,null,null,null,"mm/mm","600 ℃","as-built SLM","martensitic α'","creep test","",false,"unmapped_property","conclusions","Process method Notch type Acuity ratio (d/R) Temperature (℃) 𝝈 (MPa) 𝜺̇𝒔(𝒔−𝟏) 𝜺𝒇(mm/ mm) 𝒕𝒇(h) A-XY-HT Double blunt 4.78 500 100 7.30 × 10−9 0.1179 2044 Double sharp 26.76 100 5.45 × 10−9 0.0709 2071.5 Double blunt 4.78 600 90 3.58 × 10−8 0.166 675.78 Double sharp 26.76 90 2.44 × 10−8 0.0698 603.62 Figure 6-22 to Figure 6-23 show the strain against time in the creep process of the two types of notched specimens at 500℃, 100 MPa and 600℃, 90Mpa conditions."],["doi:10.25560/105320","Ti-6Al-4V","𝒕𝒇(h)",603.62,null,null,null,"h","600 ℃","as-built SLM","martensitic α'","creep test","",false,"unmapped_property","conclusions","Process method Notch type Acuity ratio (d/R) Temperature (℃) 𝝈 (MPa) 𝜺̇𝒔(𝒔−𝟏) 𝜺𝒇(mm/ mm) 𝒕𝒇(h) A-XY-HT Double blunt 4.78 500 100 7.30 × 10−9 0.1179 2044 Double sharp 26.76 100 5.45 × 10−9 0.0709 2071.5 Double blunt 4.78 600 90 3.58 × 10−8 0.166 675.78 Double sharp 26.76 90 2.44 × 10−8 0.0698 603.62 Figure 6-22 to Figure 6-23 show the strain against time in the creep process of the two types of notched specimens at 500℃, 100 MPa and 600℃, 90Mpa conditions."],["doi:10.25560/105320","SLM Ti-6Al-4V","fatigue damage threshold",0.14,null,null,null,"%","room temperature","","","","",false,"unmapped_property","methods","Fatigue damage threshold 𝜀𝑡ℎ 0.14%"],["doi:10.25560/105320","Ti-6Al-4V","creep cracking temperature",525.0,null,null,null,"°C","","as-built SLM","","","",false,"unmapped_property","conclusions","Therefore, it can be decided that the proper creep cracking temperature is around 525℃."],["doi:10.25560/105320","SLM Ti-6Al-4V","ε̇s(s−1)",0.0,null,null,null,"s-1","600 ℃","A-XY-HIP-1","","","",false,"unmapped_property","conclusions","Table 6-3: Creep curve parameters at 600℃ of SLM Ti-6Al-4V Samples 𝝈 (MPa) 𝜺̇𝒔(𝒔−𝟏) 𝜺𝒇(mm/mm) 𝒕𝒇(h) A-XY-HIP-1 60 2.31 × 10−8 0.277 1047.68 A-Z-HT-6 80 8.87 × 10−7 0.344 50.23 A-Z-HT-10 60 2.62 × 10−7 0.662 211.28 B-XY-HT-1 100 1.36 × 10−6 0.295 45.83 B-XY-HT-6 60 2.54 × 10−7 0.786 372.93 A-XY-HT-5 80 4.05 × 10−7 0.655 147.9 A-XY-HT-9 60 2.51 × 10−7 0.755 354.55 Wrought-1 80 3.63 × 10−6 0.318 11.9 Wrought-2 60 1.01 × 10−6 0.101 49.5 6.3.2 Microstructure characterization It can be concluded from "],["doi:10.25560/105320","SLM Ti-6Al-4V","ε̇s(s−1)",0.0,null,null,null,"s-1","600 ℃","A-Z-HT-6","","","",false,"unmapped_property","conclusions","Table 6-3: Creep curve parameters at 600℃ of SLM Ti-6Al-4V Samples 𝝈 (MPa) 𝜺̇𝒔(𝒔−𝟏) 𝜺𝒇(mm/mm) 𝒕𝒇(h) A-XY-HIP-1 60 2.31 × 10−8 0.277 1047.68 A-Z-HT-6 80 8.87 × 10−7 0.344 50.23 A-Z-HT-10 60 2.62 × 10−7 0.662 211.28 B-XY-HT-1 100 1.36 × 10−6 0.295 45.83 B-XY-HT-6 60 2.54 × 10−7 0.786 372.93 A-XY-HT-5 80 4.05 × 10−7 0.655 147.9 A-XY-HT-9 60 2.51 × 10−7 0.755 354.55 Wrought-1 80 3.63 × 10−6 0.318 11.9 Wrought-2 60 1.01 × 10−6 0.101 49.5 6.3.2 Microstructure characterization It can be concluded from "],["doi:10.25560/105320","Ti-6Al-4V","𝒕𝒇(h)",675.78,null,null,null,"h","600 ℃","as-built SLM","martensitic α'","creep test","",false,"unmapped_property","conclusions","Process method Notch type Acuity ratio (d/R) Temperature (℃) 𝝈 (MPa) 𝜺̇𝒔(𝒔−𝟏) 𝜺𝒇(mm/ mm) 𝒕𝒇(h) A-XY-HT Double blunt 4.78 500 100 7.30 × 10−9 0.1179 2044 Double sharp 26.76 100 5.45 × 10−9 0.0709 2071.5 Double blunt 4.78 600 90 3.58 × 10−8 0.166 675.78 Double sharp 26.76 90 2.44 × 10−8 0.0698 603.62 Figure 6-22 to Figure 6-23 show the strain against time in the creep process of the two types of notched specimens at 500℃, 100 MPa and 600℃, 90Mpa conditions."],["doi:10.25560/87099","Ti-6Al-4V","ratio of maximum to minimum elastic modulus",3.9,null,null,null,"","","","","","",false,"unmapped_property","discussion","The BCC structure had a ratio of maximum to minimum elastic modulus of 3.9, whereas this value was 4.3 for the stochastic culled structure."],["doi:10.25560/87099","Ti-6Al-4V","ratio of maximum to minimum elastic modulus",4.3,null,null,null,"","","","","","",false,"unmapped_property","discussion","The BCC structure had a ratio of maximum to minimum elastic modulus of 3.9, whereas this value was 4.3 for the stochastic culled structure."],["doi:10.25560/93389","","Al enrichment",25.0,null,null,null,"at%","","","","","",false,"unmapped_property","results","The ↵2 phase was identiﬁed according to its Al enrichment to around 25 at.%."],["doi:10.25560/93389","Ti-7Al-0.25O","decay exponent n",1.0,null,null,null,"","","","","stress relaxation","10^{-4} s^{-1}",false,"unmapped_property","methods","The decay exponent n was slightly larger in magnitude for the Ti–7Al–0.25O alloy, indicating that higher oxygen content causes a slightly more rapid relaxation of stress."],["doi:10.25560/93389","Ti-7Al-0.05O","stress relaxation",83.0,null,null,null,"MPa","","","","","",false,"unmapped_property","methods","The amount of stress relaxation was 83 MPa for the Ti–7Al–0.05O alloy, and 103 MPa for Ti–7Al–0.25O."],["doi:10.25560/93389","Ti-7Al-0.25O","stress relaxation",103.0,null,null,null,"MPa","","","","","",false,"unmapped_property","methods","The amount of stress relaxation was 83 MPa for the Ti–7Al–0.05O alloy, and 103 MPa for Ti–7Al–0.25O."],["doi:10.25560/93389","Ti-6.2Al","specific strength",145.0,null,null,null,"MPag-1cm3","","","","","",false,"unmapped_property","discussion","The calculated speciﬁc strengths of alloys at the solubility limit in each system were then found to be 145 MPa g−1 cm3 for Ti–6.2Al and 128 MPa g−1 cm3 for Ti–17.1Sn, a 13% beneﬁt of Al over Sn."],["doi:10.25560/93389","Ti-17.1Sn","specific strength",128.0,null,null,null,"MPag-1cm3","","","","","",false,"unmapped_property","discussion","The calculated speciﬁc strengths of alloys at the solubility limit in each system were then found to be 145 MPa g−1 cm3 for Ti–6.2Al and 128 MPa g−1 cm3 for Ti–17.1Sn, a 13% beneﬁt of Al over Sn."],["doi:10.25560/96161","Ti-45Al-2B-2Mn-2Nb","fatigue crack growth threshold",4.03,3.92,4.14,0.11,"MPa√m","400°C","","","","",false,"unmapped_property","conclusions","The fatigue crack growth threshold was therefore found to be 4.03±0.11 MPa√m for the twelve above listed specimens."],["doi:10.25560/96161","Ti-45Al-2B-2Mn-2Nb","fatigue crack growth threshold",4.0,4.0,4.0,null,"MPa√m","","","","","",false,"unmapped_property","conclusions","By estimating the area of the planar feature (5 x 10-9 m2) and knowledge of the load applied to this specimen during testing (mean load = 5.94 kN), an approximate value of fatigue crack growth threshold can be measured of 4 MPa√m."],["doi:10.25560/96161","Ti-45Al-2B-2Mn-2Nb","fatigue crack growth threshold",2.7,null,null,null,"MPa√m","","","","","",false,"unmapped_property","results","This occurred at a mean load of 177 MPa with ∆σ = 144 MPa, which corresponds to a fatigue crack growth threshold of 2.7 MPa√m."],["doi:10.25560/96161","Ti-45Al-2B-2Mn-2Nb","fatigue crack growth threshold",4.0,null,null,null,"MPa√m","400 °C","","","","",false,"unmapped_property","results","In Chapter 5 the fatigue crack growth threshold was found at 400°C in air of 4 MPa√m through randomly oriented colonies and therefore in trans-lamellar fracture mode."],["doi:10.25560/96161","Ti-45Al-2B-2Mn-2Nb","crack growth rate",0.0,null,null,null,"m/cycle","","","","","",false,"unmapped_property","results","This corresponds to a crack length of 0.13 mm using the calibration curve, Equation 4.2, and therefore to a crack growth rate of 1.3 x10−8 m/cycle."],["doi:10.25560/96161","γ-(TiAl) alloy 4522XD","∆K",8.6,7.8,9.4,null,"MPa√m","400 °C","as-cast","","fatigue test","",false,"unmapped_property","results","Test 1, Figure 8.3, had an increase in temperature in the range of 7.8 MPa√m to 9.4 MPa√m."],["doi:10.25560/96161","Ti-45Al-2B-2Mn-2Nb","crack growth rate",9.05,7.0,11.1,null,"MPa√m","750 °C","","","","",false,"unmapped_property","results","Test 3, Figure 8.4, can be seen to give similar results, with the elevated temperature portion in the ∆K range of 7.0 MPa√m to 11.1 MPa√m."],["doi:10.25560/96161","Ti-45Al-2B-2Mn-2Nb","∆K",5.6,5.6,5.6,null,"MPa√m","750 °C","","","","",false,"unmapped_property","results","The temperature was increased from 400°C to 750°C at ∆K of 5.6 MPa√m, but the ∆Kth is 7.1 MPa√m."],["doi:10.25560/96161","Ti-45Al-2B-2Mn-2Nb","∆Kth",5.8,5.8,5.8,null,"MPa√m","750 °C","","","","",false,"unmapped_property","results","This gives the fatigue crack growth threshold in inter-lamellar fracture mode at 750°C in air to be 5.8 MPa√m."],["doi:10.25560/96161","Ti-45Al-2B-2Mn-2Nb","∆K",8.6,7.8,9.4,null,"MPa√m","750 °C","","","","",false,"unmapped_property","results","EFFECT OF TEMPERATURE EXCURSIONS ON CRACK GROWTH Figure 8.3: Fatigue crack growth test 1, with a temperature increase from 400 to 750 °C for the interval from 7.8 - 9.4 MPa√m."],["doi:10.25560/96161","Ti-45Al-2B-2Mn-2Nb","inter-lamellar fatigue crack growth threshold",5.8,null,null,null,"MPa√m","750°C","","","","",false,"unmapped_property","conclusions","The inter-lamellar fatigue crack growth threshold at 750°C in air is therefore 5.8 MPa√m."],["doi:10.25560/96161","Ti-45Al-2B-2Mn-2Nb","crack growth",7.0,null,null,null,"MPa√m","","","","","",false,"unmapped_property","conclusions","When the step increase in temperature is carried out at a larger value of ∆K, 7 MPa√m, it can be seen that there is a brief burst of crack growth, the crack growth then retards substantially."],["doi:10.25560/96161","Ti-45Al-2B-2Mn-2Nb","crack growth",7.8,null,null,null,"MPa√m","","","","","",false,"unmapped_property","conclusions","When the step increase of temperature is again higher, i.e. 7.8 and 9 MPa√m, the retardation of the curve is seen to be less."],["doi:10.25560/96161","Ti-45Al-2B-2Mn-2Nb","crack growth",9.0,null,null,null,"MPa√m","","","","","",false,"unmapped_property","conclusions","When the step increase of temperature is again higher, i.e. 7.8 and 9 MPa√m, the retardation of the curve is seen to be less."],["doi:10.25560/96384","Ti-36Nb-2Ta-3Zr-0.3O","high yield strain",2.5,2.5,2.5,null,"%","room temperature","","","tensile test","",false,"unmapped_property","abstract","Gum metal (Ti-36Nb-2Ta-3Zr-0.3O) is a recently developed multifunctional bcc titanium (p Ti) alloy that exhibits high strength (> 1 GPa), high ductility (>10%) and high yield strain (~2.5%)."],["doi:10.25560/98677","TA15","Activation energy (kJ/mol)",100.0,null,null,null,"kJ/mol","880 °C","","","tensile test","0.01s-1",false,"unmapped_property","results","(a) Strain rate sensitivity (b) activation energy 0 100 200 300 400 500 600 700 800 900 1000 0 0.5 1 1.5 2 2.5 3 Activation energy (kJ/mol) True strain 880°C, 0.01/s 900°C, 0.01/s 880°C, 0.001/s 920°C, 0.0005/s J K L G H I A B C E D F 0 0.1 0.2 0.3 0.4 0.5 0.6 0 0.5 1 1.5 2 2.5 Strain rate sensitivity (m) True Strain 880°C & 0.01/s 900°C & 0.01/s 880°C & 0.001/s 920°C & 0.0005/s A B C D E F G H I K L J"],["doi:10.25560/98677","TA15","Activation energy (kJ/mol)",200.0,null,null,null,"kJ/mol","900 °C","","","tensile test","0.01s-1",false,"unmapped_property","results","(a) Strain rate sensitivity (b) activation energy 0 100 200 300 400 500 600 700 800 900 1000 0 0.5 1 1.5 2 2.5 3 Activation energy (kJ/mol) True strain 880°C, 0.01/s 900°C, 0.01/s 880°C, 0.001/s 920°C, 0.0005/s J K L G H I A B C E D F 0 0.1 0.2 0.3 0.4 0.5 0.6 0 0.5 1 1.5 2 2.5 Strain rate sensitivity (m) True Strain 880°C & 0.01/s 900°C & 0.01/s 880°C & 0.001/s 920°C & 0.0005/s A B C D E F G H I K L J"],["doi:10.25560/98677","TA15","Activation energy (kJ/mol)",300.0,null,null,null,"kJ/mol","880 °C","","","tensile test","0.001s-1",false,"unmapped_property","results","(a) Strain rate sensitivity (b) activation energy 0 100 200 300 400 500 600 700 800 900 1000 0 0.5 1 1.5 2 2.5 3 Activation energy (kJ/mol) True strain 880°C, 0.01/s 900°C, 0.01/s 880°C, 0.001/s 920°C, 0.0005/s J K L G H I A B C E D F 0 0.1 0.2 0.3 0.4 0.5 0.6 0 0.5 1 1.5 2 2.5 Strain rate sensitivity (m) True Strain 880°C & 0.01/s 900°C & 0.01/s 880°C & 0.001/s 920°C & 0.0005/s A B C D E F G H I K L J"],["doi:10.25560/98677","TA15","Activation energy (kJ/mol)",400.0,null,null,null,"kJ/mol","920 °C","","","tensile test","0.0005s-1",false,"unmapped_property","results","(a) Strain rate sensitivity (b) activation energy 0 100 200 300 400 500 600 700 800 900 1000 0 0.5 1 1.5 2 2.5 3 Activation energy (kJ/mol) True strain 880°C, 0.01/s 900°C, 0.01/s 880°C, 0.001/s 920°C, 0.0005/s J K L G H I A B C E D F 0 0.1 0.2 0.3 0.4 0.5 0.6 0 0.5 1 1.5 2 2.5 Strain rate sensitivity (m) True Strain 880°C & 0.01/s 900°C & 0.01/s 880°C & 0.001/s 920°C & 0.0005/s A B C D E F G H I K L J"],["doi:10.25560/98677","TA15","β-phase",17.0,null,null,null,"%","880 °C","","","tensile test","0.01s-1",false,"unmapped_property","results","For the temperature 880 °C and strain rate of 0.01s-1, it can be observed that at the early stage of the deformation, the β-phase increases by 10% from the stage A to the stage B."],["doi:10.25560/98677","TA15","β-phase",20.0,null,null,null,"%","880 °C","","","tensile test","0.01s-1",false,"unmapped_property","results","At stage B, the quantitative fraction of the β-phase is 17% and at fractured point C it is quantified as 20%, so the increase is just 3%."],["doi:10.25560/98677","","β-phase fraction",19.0,null,null,null,"%","900 °C","900 °C, 0.01s⁻¹","","","0.01s⁻¹",false,"unmapped_property","results","For the deformation conditions of 900 °C and 0.01s-1, it is revealed that at stage D, E and F, the β-phase fraction is quantified approximately as 19%, 25%, and 49% respectively."],["doi:10.25560/98677","","β-phase fraction",25.0,null,null,null,"%","900 °C","900 °C, 0.01s⁻¹","","","0.01s⁻¹",false,"unmapped_property","results","For the deformation conditions of 900 °C and 0.01s-1, it is revealed that at stage D, E and F, the β-phase fraction is quantified approximately as 19%, 25%, and 49% respectively."],["doi:10.25560/98677","","β-phase fraction",49.0,null,null,null,"%","900 °C","900 °C, 0.01s⁻¹","","","0.01s⁻¹",false,"unmapped_property","results","For the deformation conditions of 900 °C and 0.01s-1, it is revealed that at stage D, E and F, the β-phase fraction is quantified approximately as 19%, 25%, and 49% respectively."],["doi:10.25560/98677","","β-phase fraction",18.0,null,null,null,"%","880 °C","880 °C, 0.001s⁻¹","","","0.001s⁻¹",false,"unmapped_property","results","For the strain rate of 0.001s-1 and temperature 880 °C condition, the fraction of β-phase at stage G, H, and I is quantified as 18%, 25%, and 32%, respectively."],["doi:10.25560/98677","","β-phase fraction",25.0,null,null,null,"%","880 °C","880 °C, 0.001s⁻¹","","","0.001s⁻¹",false,"unmapped_property","results","For the strain rate of 0.001s-1 and temperature 880 °C condition, the fraction of β-phase at stage G, H, and I is quantified as 18%, 25%, and 32%, respectively."],["doi:10.25560/98677","","β-phase fraction",32.0,null,null,null,"%","880 °C","880 °C, 0.001s⁻¹","","","0.001s⁻¹",false,"unmapped_property","results","For the strain rate of 0.001s-1 and temperature 880 °C condition, the fraction of β-phase at stage G, H, and I is quantified as 18%, 25%, and 32%, respectively."],["doi:10.25560/98677","","β-phase fraction",15.0,null,null,null,"%","920 °C","920 °C, 0.0005s⁻¹","","","0.0005s⁻¹",false,"unmapped_property","results","Finally, for the strain rate of 0.0005s-1 and temperature 920 °C case, the fraction of β-phase at the stage J, K and L are quantified as 15%, 15%, and 40%, respectively."],["doi:10.25560/98677","","β-phase fraction",15.0,null,null,null,"%","920 °C","920 °C, 0.0005s⁻¹","","","0.0005s⁻¹",false,"unmapped_property","results","Finally, for the strain rate of 0.0005s-1 and temperature 920 °C case, the fraction of β-phase at the stage J, K and L are quantified as 15%, 15%, and 40%, respectively."],["doi:10.25560/98677","","β-phase fraction",40.0,null,null,null,"%","920 °C","920 °C, 0.0005s⁻¹","","","0.0005s⁻¹",false,"unmapped_property","results","Finally, for the strain rate of 0.0005s-1 and temperature 920 °C case, the fraction of β-phase at the stage J, K and L are quantified as 15%, 15%, and 40%, respectively."],["doi:10.25560/98677","","β-phase fraction",20.0,null,null,null,"%","880 °C","880 °C/0.01s⁻¹ vs 900 °C/0.01s⁻¹","","","0.01s⁻¹",false,"unmapped_property","results","By comparing the phase transformation for 880 °C/0.01s-1 to 900 °C/0.01s-1, it can be observed that in the final fractured samples, the phase transformation considerably increased from 20% to 49% which means that for a specific strain rate, the increase in the deformation temperature can significantly accelerate the evolution of β-phase."],["doi:10.25560/98677","","β-phase fraction",49.0,null,null,null,"%","900 °C","880 °C/0.01s⁻¹ vs 900 °C/0.01s⁻¹","","","0.01s⁻¹",false,"unmapped_property","results","By comparing the phase transformation for 880 °C/0.01s-1 to 900 °C/0.01s-1, it can be observed that in the final fractured samples, the phase transformation considerably increased from 20% to 49% which means that for a specific strain rate, the increase in the deformation temperature can significantly accelerate the evolution of β-phase."],["doi:10.25560/98677","","β-phase fraction",20.0,null,null,null,"%","880 °C","880 °C, 0.001s⁻¹","","","0.001s⁻¹",false,"unmapped_property","results","Referring to the results at 880°C/0.001s-1, the evolution of β-phases changes from 20% to 30%."],["doi:10.25560/98677","","β-phase fraction",30.0,null,null,null,"%","880 °C","880 °C, 0.001s⁻¹","","","0.001s⁻¹",false,"unmapped_property","results","Referring to the results at 880°C/0.001s-1, the evolution of β-phases changes from 20% to 30%."],["doi:10.25560/98677","TA15","β-phase fraction",49.0,null,null,null,"%","900 °C","","","","0.01s-1",false,"unmapped_property","results","When the temperature is 900 ℃, 49% β-phase is attained."],["doi:10.25560/98677","TA15","significant grain growth",116.0,null,null,null,"%","880 °C","","","","0.001s-1",false,"unmapped_property","results","On the other hand, among the specimens tested at the lower strain rates of 0.001s-1 and 0.0005s-1, exhibit significant grain growth estimated as ~116% and ~301% to the initial asreceived microstructure, respectively."],["doi:10.25560/98677","TA15","significant grain growth",301.0,null,null,null,"%","880 °C","","","","0.0005s-1",false,"unmapped_property","results","On the other hand, among the specimens tested at the lower strain rates of 0.001s-1 and 0.0005s-1, exhibit significant grain growth estimated as ~116% and ~301% to the initial asreceived microstructure, respectively."],["doi:10.25560/98677","TA15","maximum texture intensity",6.7,null,null,null,"MUD","880 °C","880°C/0.01s⁻¹","basal","","0.01s⁻¹",false,"unmapped_property","results","Considering the texture evolution of 880°C/0.01s-1 (i.e. stages A, B and C), it can be observed from Figure 3.8 that at a low strain value of 0.25 (i.e. stage A), the microstructures retained sharp textures, which is dominated by [0001] basal textures (Figure 3.9), and the maximum texture intensity is estimated as 6.7 (MUD)."],["doi:10.25560/98677","TA15","maximum texture intensity",4.2,null,null,null,"MRD","900 °C","900°C/0.01s⁻¹","","","0.01s⁻¹",false,"unmapped_property","results","For the deformation conditions of 900°C/0.01s-1 (i.e. stage D, E and F), it can be observed that the maximum texture intensity monotonously decreases from 4.2 to 1.4 (MRD), which leads to the randomization of the initial texture, as shown in Figure 3.9, indicating the occurrence of the grain boundary sliding mechanism."],["doi:10.25560/98677","TA15","maximum texture intensity",1.4,null,null,null,"MRD","900 °C","900°C/0.01s⁻¹","","","0.01s⁻¹",false,"unmapped_property","results","For the deformation conditions of 900°C/0.01s-1 (i.e. stage D, E and F), it can be observed that the maximum texture intensity monotonously decreases from 4.2 to 1.4 (MRD), which leads to the randomization of the initial texture, as shown in Figure 3.9, indicating the occurrence of the grain boundary sliding mechanism."],["doi:10.25560/98677","TA15","texture intensity",11.0,null,null,null,"","880 °C","880°C/0.001s⁻¹","","","0.001s⁻¹",false,"unmapped_property","results","For the deformation condition of 880°C/0.001s-1, the initial stage G has an average grain size of 5.1μm, and the texture intensity decreases from the initial undeformed 11 to 6.2, which indicates the phenomena of GBS/grain rotation."],["doi:10.25560/98677","TA15","texture intensity",6.2,null,null,null,"","880 °C","880°C/0.001s⁻¹","","","0.001s⁻¹",false,"unmapped_property","results","For the deformation condition of 880°C/0.001s-1, the initial stage G has an average grain size of 5.1μm, and the texture intensity decreases from the initial undeformed 11 to 6.2, which indicates the phenomena of GBS/grain rotation."],["doi:10.25560/98677","TA15","maximum texture intensity",4.9,null,null,null,"","920 °C","920°C/0.0005s⁻¹","","","0.0005s⁻¹",false,"unmapped_property","results","For the deformation conditions of 920°C/0.0005s-1 (i.e. stage J, K and L), the maximum texture intensity significantly dropped at the early stage of the deformation from the 4.9 (the initial undeformed material) to 2.6 (stage J)."],["doi:10.25560/98677","","β phase",16.0,null,null,null,"%","","","","","",false,"unmapped_property","discussion","As shown in Figure 10, the β phase at stage A, B, and C is quantified as 16%, 16%, and 20%, respectively, which implies that there is an average of 14% of β phase transformation from the initial 6% β phase."],["doi:10.25560/98677","","β phase",16.0,null,null,null,"%","","","","","",false,"unmapped_property","discussion","As shown in Figure 10, the β phase at stage A, B, and C is quantified as 16%, 16%, and 20%, respectively, which implies that there is an average of 14% of β phase transformation from the initial 6% β phase."],["doi:10.25560/98677","","β phase",20.0,null,null,null,"%","","","","","",false,"unmapped_property","discussion","As shown in Figure 10, the β phase at stage A, B, and C is quantified as 16%, 16%, and 20%, respectively, which implies that there is an average of 14% of β phase transformation from the initial 6% β phase."],["doi:10.25560/98677","","β-phase",48.0,48.0,48.0,null,"%","","","","","",false,"unmapped_property","discussion","The physics of this grain growth can be explained with the significant increase of β-phase at the fracture stage F, where it is quantified as 48%."],["doi:10.25560/98677","","β-phase",49.0,49.0,49.0,
