Repository: akhtar07/tisci-explorer

# TiSci Explorer

A read-only, static explorer for **TiSci**, an autonomous research agent for titanium alloys. TiSci reads the
titanium-alloy literature, builds a knowledge graph and a table of measured values, proposes hypotheses where the
graph has gaps, and tests them with DFT (MACE / VASP) and the ICME-lite multiscale chain.

**Live site:** https://akhtar07.github.io/tisci-explorer/

The site has seven sections:

| Section | What it shows |
|---|---|
| Overview | Corpus → graph → facts → hypotheses → verdicts, with the snapshot's counts |
| Worked example | One full loop for W in α-Ti: graph path, hypothesis, novelty check, DFT test, verdict, follow-up, DAMASK |

File: data/facts/oxygen_content.json (part 5 of 7)
Grade 2","high oxygen content",0.18,null,null,null,"wt%","","","","","",false,"","discussion","from the initial rolling texture, the 80 µm grain size and the high oxygen content (0.18 wt%) of the received material are factors that also favor twinning after ECASE processing and help to maintain a good strength-ductility ratio."],["oa:W3200458602","CP-Ti Grade 2","equivalent oxygen",1.045,null,null,null,"at%","","","","","",true,"","discussion","(9) With 𝑑 as the grain size and where the equivalent oxygen in atomic percentage can be calculated using the following equation [35]: 𝑂𝑒𝑞= 𝑂+ 20𝑁+ 0.75𝐶 (10) Therefore, considering the composition indicated in Table 1, a value of 𝑂𝑒𝑞=1.045 is obtained, which leads to a theoretical value of yield strength of 376.34 MPa."],["oa:W3212333373","Ti-35Nb-7Zr-5Ta","oxygen content",160.0,null,null,10.0,"ppm","","","","","",false,"","results_discussion","The oxygen content in the powder is 160 ± 10 ppm."],["oa:W3212333373","Ti-35Nb-7Zr-5Ta","oxygen content",900.0,null,null,30.0,"ppm","","as-cast","","","",false,"","results_discussion","For the as-cast TNZT and the TNZT rods produced via L-PBF, the oxygen content are 900 ± 30 ppm and 990 ± 20 ppm, respectively."],["oa:W3212333373","Ti-35Nb-7Zr-5Ta","oxygen content",990.0,null,null,20.0,"ppm","","as-built L-PBF","","","",false,"","results_discussion","For the as-cast TNZT and the TNZT rods produced via L-PBF, the oxygen content are 900 ± 30 ppm and 990 ± 20 ppm, respectively."],["oa:W4200422510","Al-6Mg-2Sc-1Zr (wt.%)","solid solution Mg content",5.7,null,null,null,"at%","","","","STEM-EDX point scan","",false,"","discussion","Due to the fast cooling rate of LPBF process, the solid solution Mg content in the matrix measured by STEM-EDX point scan was 5.7 at%, which was higher than the estimated Mg content (5 at%) in the powder metallurgy formed Al- 6Mg-2Sc-1Zr (wt.%) alloy [2]."],["oa:W4200460237","Ti-6Al-4V","C",0.05,null,null,null,"wt%","","","","","",false,"","table","0.05\t0.20\t6.20\t0.04\t0.001\t4.0\tBalanced"],["oa:W4200460237","Ti-6Al-4V","Fe",0.2,null,null,null,"wt%","","","","","",false,"","table","0.05\t0.20\t6.20\t0.04\t0.001\t4.0\tBalanced"],["oa:W4200460237","Ti-6Al-4V","N2",0.04,null,null,null,"wt%","","","","","",false,"","table","0.05\t0.20\t6.20\t0.04\t0.001\t4.0\tBalanced"],["oa:W4200460237","Ti-6Al-4V","Cu",0.001,null,null,null,"wt%","","","","","",false,"","table","0.05\t0.20\t6.20\t0.04\t0.001\t4.0\tBalanced"],["oa:W4210350286","Ti-6Al-4V","oxygen content",0.455,null,null,null,"%","","","","","",false,"unit_mismatch","results_discussion","Sample 7, produced with a milled (HDH-Ti+TiB2) blend without titanium hydride additions, demonstrated the highest oxygen content (0.455%) as listed in when compared with samples 2,4–6."],["oa:W4210350286","TiH2","Oxygen (wt%)",0.195,null,null,null,"wt%","","","","","",false,"","table","TiH2\t0.195\t0.533\t~3.5"],["oa:W4210350286","HDH Ti","Oxygen (wt%)",0.125,null,null,null,"wt%","","","","","",false,"","table","HDH Ti\t0.125\t0.0134\t0.00123"],["oa:W4210350286","Master alloy","Oxygen (wt%)",0.217,null,null,null,"wt%","","","","","",false,"","table","Master alloy\t0.217\t0.19\t0.00213"],["oa:W4210350286","TiB2","Oxygen (wt%)",0.855,null,null,null,"wt%","","","","","",false,"","table","TiB2\t0.855\t0.533\t0.0089"],["oa:W4210915126","CS CP Ti","oxygen content",0.03,0.03,0.03,null,"%","","as-deposited","","LECO analysis","",false,"unit_mismatch","results_discussion","The LECO analysis suggests increasing the gas temperature from 800 to 900\u0002C increased oxygen and nitrogen content to 0.03%."],["oa:W4211089576","","O content",0.55,0.4,0.7,null,"%","","","","","",false,"unit_mismatch","part 1","The observed O content at position S2 to S7 (the center) ranges from 0.7% to 0.4%."],["oa:W4211089576","","O content",0.6,null,null,null,"%","","","","","",false,"unit_mismatch","part 1","Such poor properties are ascribable to the extremely high C (~0.1 wt %) and O content (0.6 wt %)."],["oa:W4211089576","","O content",0.35,0.3,0.4,null,"%","","","","","",false,"unit_mismatch","part 1","The critical level of C and O content for ductile-to-brittle transition appeared to be ~0.04% C and 0.3% to 0.4% O."],["oa:W4211089576","","O content",0.04,null,null,null,"%","","","","","",false,"unit_mismatch","part 1","The critical level of C and O content for ductile-to-brittle transition appeared to be ~0.04% C and 0.3% to 0.4% O."],["oa:W4220721507","Ti-6Al-4V","O(wt.%)",0.1,0.0,0.2,null,"wt%","","powder","","","",false,"","table","Powder\t5.5~6.75\t3.5~4.5\t<0.2\t<0.05\t<0.08\t<0.015\t<0.3\tBalance"],["oa:W4220721507","Ti-6Al-4V","O(wt.%)",0.12,0.12,0.12,null,"wt%","","workpiece","","","",false,"","table","Workpiece\t5.98\t4.11\t0.12\t0.022\t0.013\t0.010\t0.029\tBalance"],["oa:W4280564256","Ti-6Al-4V","oxygen content",0.0,null,null,null,"","400 to 600 °C","","","","",false,"unit_missing","results_discussion","Clearly, the increase in oxygen content in the debris is in a faster rate as temperature increases from 400 to 600 \u0002C than the increase at lower temperatures."],["oa:W4280564256","Ti-6Al-4V","oxygen content",400.0,null,null,null,"°C","400 °C","","","","",false,"unit_mismatch","conclusions","It is clear, however, that oxygen is richer in the titanium oxide debris as test temperature increases and the increase in oxygen content is larger from 400 to 600 \u0002C than from 200 to 400 \u0002C."],["oa:W4280564256","Ti-6Al-4V","oxygen content",600.0,null,null,null,"°C","600 °C","","","","",false,"unit_mismatch","conclusions","It is clear, however, that oxygen is richer in the titanium oxide debris as test temperature increases and the increase in oxygen content is larger from 400 to 600 \u0002C than from 200 to 400 \u0002C."],["oa:W4280564256","Ti-6Al-4V","oxygen content",200.0,null,null,null,"°C","200 °C","","","","",false,"unit_mismatch","conclusions","It is clear, however, that oxygen is richer in the titanium oxide debris as test temperature increases and the increase in oxygen content is larger from 400 to 600 \u0002C than from 200 to 400 \u0002C."],["oa:W4280564256","Ti-6Al-4V","oxygen content",50.0,null,null,null,"at%","","","","semi-quantitative analysis","",false,"","results_discussion","Semi-quantitative analysis has indicated a high oxygen content \u0002 50 at.% in the debris smeared area, as listed in Table 2."],["oa:W4280564256","Ti-6Al-4V","oxygen content",0.0,null,null,null,"","400 °C","","","EDS","",false,"unit_missing","results_discussion","EDS spectra shown in Fig. 4 have indicated the debris in wear tracks tested at a high temperature (400 \u0002C) to be high in oxygen content and to be oxide (Table 2)."],["oa:W4281259942","CP-Ti Grade 2","Oxygen",0.25,null,null,null,"wt%","","","","","",false,"","table","in wt.%\t0.03\t0.08\t0.015\t0.30\t0.25\t99.325"],["oa:W4281259942","CP-Ti Grade 2","Oxygen",0.25,null,null,null,"wt%","","","","","",false,"","table","in wt.%\t0.03\t0.08\t0.015\t0.30\t0.25\t99.325"],["oa:W4281968760","Ti-6Al-4V","Oxygen Content (%)",0.097,null,null,0.001,"%","","as-built","","","",false,"unit_mismatch","table","As-built\t0.097 ± 0.001\t0.012 ± 0.002"],["oa:W4281968760","Ti-6Al-4V","Oxygen Content (%)",0.092,null,null,0.012,"%","","FC","","","",false,"unit_mismatch","table","FC\t0.092 ± 0.012\t0.014 ± 0.007"],["oa:W4281968760","Ti-6Al-4V","Oxygen Content (%)",0.103,null,null,0.001,"%","","FC+A","","","",false,"unit_mismatch","table","FC+A\t0.103 ± 0.001\t0.018 ± 0.003"],["oa:W4281968760","Ti-6Al-4V","Oxygen Content (%)",0.099,null,null,0.003,"%","","WQ","","","",false,"unit_mismatch","table","WQ\t0.099 ± 0.003\t0.016 ± 0.002"],["oa:W4281968760","Ti-6Al-4V","Oxygen Content (%)",0.096,null,null,0.004,"%","","WQ+A","","","",false,"unit_mismatch","table","WQ+A\t0.096 ± 0.004\t0.016 ± 0.005"],["oa:W4285104636","V-4Cr-1Ti","O",0.016,null,null,null,"wt%","","","","","",false,"","results","Specimens Cr Ti C N O V V-4Cr 3.90 0.002 0.009 0.003 0.018 Balance V-4Cr-1Ti 4.02 0.96 0.008 0.004 0.016 Balance V-4Cr-2Ti 3.89 1.92 0.008 0.003 0.015 Balance V-4Cr-3Ti 3.92 2.99 0.009 0.003 0.016 Balance V-4Cr-4Ti 4.11 3.89 0.008 0.003 0.018 Balance Note: Cr, Ti: inductively coupled plasma optical emission, C: combustion infrared absorption, N: Helium carrier fusion thermal conductivity, O: Helium carrier fusion infrared absorption."],["oa:W4285104636","V-4Cr-2Ti","O",0.015,null,null,null,"wt%","","","","","",false,"","results","Specimens Cr Ti C N O V V-4Cr 3.90 0.002 0.009 0.003 0.018 Balance V-4Cr-1Ti 4.02 0.96 0.008 0.004 0.016 Balance V-4Cr-2Ti 3.89 1.92 0.008 0.003 0.015 Balance V-4Cr-3Ti 3.92 2.99 0.009 0.003 0.016 Balance V-4Cr-4Ti 4.11 3.89 0.008 0.003 0.018 Balance Note: Cr, Ti: inductively coupled plasma optical emission, C: combustion infrared absorption, N: Helium carrier fusion thermal conductivity, O: Helium carrier fusion infrared absorption."],["oa:W4285104636","V-4Cr-3Ti","O",0.016,null,null,null,"wt%","","","","","",false,"","results","Specimens Cr Ti C N O V V-4Cr 3.90 0.002 0.009 0.003 0.018 Balance V-4Cr-1Ti 4.02 0.96 0.008 0.004 0.016 Balance V-4Cr-2Ti 3.89 1.92 0.008 0.003 0.015 Balance V-4Cr-3Ti 3.92 2.99 0.009 0.003 0.016 Balance V-4Cr-4Ti 4.11 3.89 0.008 0.003 0.018 Balance Note: Cr, Ti: inductively coupled plasma optical emission, C: combustion infrared absorption, N: Helium carrier fusion thermal conductivity, O: Helium carrier fusion infrared absorption."],["oa:W4285104636","V-4Cr-4Ti","O",0.018,null,null,null,"wt%","","","","","",false,"","results","Specimens Cr Ti C N O V V-4Cr 3.90 0.002 0.009 0.003 0.018 Balance V-4Cr-1Ti 4.02 0.96 0.008 0.004 0.016 Balance V-4Cr-2Ti 3.89 1.92 0.008 0.003 0.015 Balance V-4Cr-3Ti 3.92 2.99 0.009 0.003 0.016 Balance V-4Cr-4Ti 4.11 3.89 0.008 0.003 0.018 Balance Note: Cr, Ti: inductively coupled plasma optical emission, C: combustion infrared absorption, N: Helium carrier fusion thermal conductivity, O: Helium carrier fusion infrared absorption."],["oa:W4291674396","Ti-6Al-4V","Fe in the β phase",7.55,6.5,8.6,null,"at%","","","","EBSD","",false,"","results","In addition, the concentrations of Fe in the β phase are in the range of 6.5 −8.6 at %."],["oa:W4292688654","","oxygen content",0.12,null,null,null,"%","","as-built SLM","","inert gas fusion","",false,"unit_mismatch","methods","Oxygen content detection was performed by an inert gas fusion method via an ELTRA ONH 2000 elemental analyzer following the ASTM E1409-13 standard []."],["oa:W4292688654","Ti-6Al-4V","oxygen content",119.0,null,null,null,"%","","","","","",false,"unit_mismatch","results","The specimens fabricated with recycled powder showed oxygen content values that were 119% higher than those fabricated with new powder."],["oa:W4292688654","Ti-6Al-4V","oxygen content",0.0,null,null,null,"","","","","","",false,"unit_missing","discussion","This progressive increase in the oxygen content, with the successive recycling cycles of the Ti-6Al-4V powder in parts fabricated by PBF, was also evidenced in most of the previous studies [,]."],["oa:W4293196537","Ti64-45","Si content",0.82,null,null,null,"wt%","","","","","",false,"","methods","Among them, the Si content of the worn surface of the Ti64-45 sample exhibited the lowest value (0.82 wt %), suggesting a slight adhesive wear behavior."],["oa:W4293196537","Ti-6Al-4V","Si content",1.78,null,null,null,"wt%","","","","","",false,"","methods","The surface Si content on the samples were sorted as follows: Ti64 (1.78 wt %) > Ti64-25 (1.35 wt %) > Ti64-35 (1.22 wt %) > Ti64-45 (0.84 wt %), and the Si content of Ti64-55 and Ti64-65 was approximative."],["oa:W4293196537","Ti64-25","Si content",1.35,null,null,null,"wt%","","","","","",false,"","methods","The surface Si content on the samples were sorted as follows: Ti64 (1.78 wt %) > Ti64-25 (1.35 wt %) > Ti64-35 (1.22 wt %) > Ti64-45 (0.84 wt %), and the Si content of Ti64-55 and Ti64-65 was approximative."],["oa:W4293196537","Ti64-35","Si content",1.22,null,null,null,"wt%","","","","","",false,"","methods","The surface Si content on the samples were sorted as follows: Ti64 (1.78 wt %) > Ti64-25 (1.35 wt %) > Ti64-35 (1.22 wt %) > Ti64-45 (0.84 wt %), and the Si content of Ti64-55 and Ti64-65 was approximative."],["oa:W4293196537","Ti64-45","Si content",0.84,null,null,null,"wt%","","","","","",false,"","methods","The surface Si content on the samples were sorted as follows: Ti64 (1.78 wt %) > Ti64-25 (1.35 wt %) > Ti64-35 (1.22 wt %) > Ti64-45 (0.84 wt %), and the Si content of Ti64-55 and Ti64-65 was approximative."],["oa:W4294845553","Ti-6Al-4V","oxygen content",1000.0,null,null,null,"ppm","","as-built SLM","","","",false,"","methods","During the printing process, 99.99% pure argon was used as the protective gas to keep the oxygen content in the chamber below 1000 ppm."],["oa:W4296050507","Ti-6Al-4V","O",0.13,0.13,0.13,null,"wt%","","","","","",false,"","table","Wt.%\tBalance\t5.5~6.5\t3.5~4.5\t0.25\t0.08\t0.03\t0.0125\t0.13"],["oa:W4296745183","Ti-6Al-7Nb","oxygen",0.2,null,null,null,"wt%","","sintered","","","",false,"","results","However, the amount of oxygen of the sintered Ti-6Al-7Nb alloy is higher with respect to the limit indicated for the wrought Ti-6Al-7Nb alloy (i.e., 0.20 wt.% O and 0.05 wt.% N)."],["oa:W4300967465","TiAl alloy","oxygen content",17.3,null,null,null,"wt%","900 °C","oxidized at 900 °C for 100 h","","EDS surface scanning","",false,"out_of_range","results_discussion","When the oxidation time is 100 h, the oxygen content in the surface scanning area reaches its maximum, 17.30wt.%, and peeling occurs."],["oa:W4300967465","TiAl alloy","O element content",5.26,null,null,null,"wt%","900 °C","oxidized at 900 °C for 5 h","","EDS line scanning","",false,"out_of_range","results_discussion","The results indicate that when the oxidation time is 5 h, the O element content in the line scan area is low, at 5.26wt.%."],["oa:W4306178129","","Aleq",10.0,null,null,null,"","","","","","",false,"unit_missing","abstract",""],["oa:W4311493228","VT1-0","carbon content",30.5,18.0,43.0,null,"at%","","","","energy-dispersive analysis","",false,"","results_discussion","On the contrary, when hydrochloric acid or fine polishing is used (f–i), the matrix was removed, but carbide grains, in which the carbon content varied in a fairly wide range from 18 to 43 at. %, were retained."],["oa:W4311493228","VT1-0","carbon content",1.0,1.0,5.0,null,"at%","","","","energy-dispersive analysis","",false,"","results_discussion","The chemical composition of the surface, according to the energy-dispersive analysis, was 95–99 at. % titanium; the remaining part was carbon."],["oa:W4315573352","CP-Ti Grade 2","O",0.16,null,null,null,"wt%","","","","","",false,"","table","CP-Ti\t0.03\t0.16\t0.03\t0.014\tBalance"],["oa:W4315573352","CP-Ti Grade 2","O",0.16,null,null,null,"wt%","","","","","",false,"","table","CP-Ti\t0.03\t0.16\t0.03\t0.014\tBalance"],["oa:W4315573352","CP-Ti Grade 2","O",0.16,null,null,null,"wt%","","","","","",false,"","table","CP-Ti\t0.03\t0.16\t0.03\t0.014\tBalance"],["oa:W4315573352","CP-Ti Grade 2","O",0.16,null,null,null,"wt%","","","","","",false,"","table","CP-Ti\t0.03\t0.16\t0.03\t0.014\tBalance"],["oa:W4315573352","Ti-0.2C","O",0.17,null,null,null,"wt%","","","","","",false,"","table","Ti-0.2C\t0.26\t0.17\t0.03\t0.015"],["oa:W4315573352","Ti-0.2C","O",0.17,null,null,null,"wt%","","","","","",false,"","table","Ti-0.2C\t0.26\t0.17\t0.03\t0.015"],["oa:W4315573352","Ti-0.2C","O",0.17,null,null,null,"wt%","","","","","",false,"","table","Ti-0.2C\t0.26\t0.17\t0.03\t0.015"],["oa:W4315573352","Ti-0.2C","O",0.17,null,null,null,"wt%","","","","","",false,"","table","Ti-0.2C\t0.26\t0.17\t0.03\t0.015"],["oa:W4316464278","Ti-6Al-4V","oxygen impurity content",0.55,null,null,null,"wt%","","as-extruded","","","",false,"","results_discussion","The oxygen impurity content of as-extruded Ti-6Al-4V alloy is 0.55 wt.% which is exceptionally higher than standard ingot grade ﬁve Ti-6Al-4V alloy (0.2 wt.%), and the impurity level acceptable for PM-produced structural components in accordance to ASTM-B988 [27,35]."],["oa:W4316464278","Ti-6Al-4V","oxygen content",0.55,null,null,null,"wt%","","","fine","","",false,"","results_discussion","The superior strength and poor ductility values could be linked to a signiﬁcantly higher oxygen content (0.55 wt.%) leading to microcracks in relatively ﬁne microstructure deriving from a TPC process [34]."],["oa:W4316464278","Ti-6Al-4V","oxygen impurity content",0.55,null,null,null,"wt%","","as-extruded","lamellar","","",false,"","conclusions","In as-extruded form, Ti-6Al-4V alloy has an oxygen impurity content of 0.55 wt.% with lamellar microstructure, impact toughness of 4 J, and yield strength around 956 MPa, UTS value around 1150 MPa and a percentage elongation to fracture"],["oa:W4317435944","Ti-6Al-4V","O",0.154,null,null,null,"wt%","","","","","",false,"","table","6.02\t4.00\t0.19\t0.154\t0.019\t0.008\t0.0033"],["oa:W4317436364","Ti-5Al-2.5Fe","interstitials contents, especially oxygen",0.2,null,null,null,"wt%","","forged and heat treated","","","",false,"","results_discussion","Moreover, the forged and heat treated Ti-5Al-2.5Fe alloys of this study are expected to have higher interstitials contents, especially oxygen, with respect to the wrought alloy where the maximum oxygen content is commonly restricted to 0.2 wt.% [7]."],["oa:W4317951669","Ti-6Al-4V","oxygen content",1.0,null,null,null,"%","","","","","",false,"unit_mismatch","results_discussion","This is attributed to its lower oxygen content of approximately 1%, stabilizing the a-phase to a lesser extent and thereby allowing more b-phase formation."],["oa:W4317951669","Ti-6Al-4V","residual oxygen content",0.7,null,null,null,"%","","","","","",false,"unit_mismatch","results_discussion","The limited elongation here is likely due to high level of a-phase stabilization, thereby suppressing the b-phase, by the residual oxygen content in the buildup of approximately 0.7%."],["oa:W4318711677","Ti-48Al-2Cr-2Nb","Fe",0.1,null,null,null,"wt%","","","","","",false,"","results_discussion","Chemical composition Chemical composition of the base alloy (4822) was determined to be 58.2% Ti, 32.7% Al, 2.9% Cr, 4.2% Nb, 0.1% Fe, and 1.9% other impurities (all in wt.%)."],["oa:W4318711677","0.5N","N",0.38,null,null,0.04,"wt%","","","","LECO","",false,"","results_discussion","Results of LECO technique measurements showed that the N content of the 0.5N, 1N and 2N alloys was 0.38 ± 0.04%, 0.68 ± 0.06% and 1.67 ± 0.18%, respectively (all in wt.%)."],["oa:W4318711677","1N","N",0.68,null,null,0.06,"wt%","","","","LECO","",false,"","results_discussion","Results of LECO technique measurements showed that the N content of the 0.5N, 1N and 2N alloys was 0.38 ± 0.04%, 0.68 ± 0.06% and 1.67 ± 0.18%, respectively (all in wt.%)."],["oa:W4318711677","2N","N",1.67,null,null,0.18,"wt%","","","","LECO","",false,"","results_discussion","Results of LECO technique measurements showed that the N content of the 0.5N, 1N and 2N alloys was 0.38 ± 0.04%, 0.68 ± 0.06% and 1.67 ± 0.18%, respectively (all in wt.%)."],["oa:W4320494652","CP-Ti Grade 2","oxygen concentration",0.13,null,null,null,"wt%","","as-built L-PBF","","","",false,"","results_discussion","This assertion is reasonable since the CP-Ti powder has a high oxygen concentration of around 0.13 wt.% (see )."],["oa:W4360977337","Ti-CP MP","carbon",10.0,null,null,null,"at%","","","","","",false,"","results","The carbon content on these surfaces was around 10–13 at.%."],["oa:W4360977337","TMF MP","oxygen",18.2,null,null,null,"at%","","","","","",false,"","results","The Ti-CP MP, TMF MP and TMF EP samples exhibited similar amount of oxygen (17.2–18.2 at.%)."],["oa:W4360977337","Ti-CP MP","oxygen",17.2,null,null,null,"at%","","","","","",false,"","results","The Ti-CP MP, TMF MP and TMF EP samples exhibited similar amount of oxygen (17.2–18.2 at.%)."],["oa:W4360977337","TMF MP","carbon",13.0,null,null,null,"at%","","","","","",false,"","results","The carbon content on these surfaces was around 10–13 at.%."],["oa:W4360977337","TMF EP","oxygen",17.2,null,null,null,"at%","","","","","",false,"","results","The Ti-CP MP, TMF MP and TMF EP samples exhibited similar amount of oxygen (17.2–18.2 at.%)."],["oa:W4361222103","Ti-6Al-4V","bulk oxygen content",60.0,null,null,null,"%","","as-built LPBF","","","",false,"unit_mismatch","abstract","Increase in bulk oxygen content by >60% was registered for spatter compared to the virgin powder in both cases ."],["oa:W4361222103","Ti-6Al-4V","oxygen content",60.0,null,null,null,"%","","as-built LPBF","","","",false,"unit_mismatch","abstract","The oxygen content was about 60% higher in spatters compared to the virgin powder."],["oa:W4362553729","Ti-6Al-4V","Al content",9.1,null,null,null,"at%","","","","","",false,"","results","Point 3 was at the interface between the Al-adhesive transfer layer and the TiB2 coating, its Al content was 9.1 at.%."],["oa:W4366210280","ISEPT Ti-6Al-4V","oxygen content",0.35,null,null,null,"%","","","","","",false,"unit_mismatch","results","An increase in oxygen content from 0.2 to 0.35% was recorded after six ISEPT passes."],["oa:W4366210280","Ti-6Al-4V","oxygen content",0.15,null,null,null,"wt%","","after 6 ISEPT passes","","EDS","",false,"","results","The ultimate Fig. 12 EDS spectroscopy for six ISEPT pass Ti-6Al-4 V CSAM samples. a Element map and b oxygen content of selected points (spectrum 1, 2, and 3) on splat boundaries and in-splat regions (spectrum 4, 5, and 6) 4308 The International Journal of Advanced Manufacturing Technology (2023) 126:4297–4316"],["oa:W4367852338","Ti-6Al-4V","O, wt.%",0.0,null,null,null,"","","as-built DED","","SEM-EDX","",false,"unit_missing","conclusions","The residual stress distributions along one wall of each of the four Figure 16—Secondary electron SEM micrograph showing nominal porosity (black pores) within the 25 mm filleted sample Table II SEM-EDX elemental analysis of the 10 mm and 25 mm samples Elements 10 mm 25 mm ASTM F136 Ti, wt.% 89.8 89.4 Balance Al, wt.% 6.4 6.68 5,5–6,5% V, wt.% 3.82 3.88 3,5–4,5%"],["oa:W4377293282","Ti-6Al-4V","O contents at a substrate temperature of 770 C were just above the threshold for O embrittlement",0.0,0.0,0.0,null,"","","","","","",false,"unit_missing","conclusions","O contents at a substrate temperature of 770 \u0002C were just above the threshold for O embrittlement, therefore the sample showed a lack of ductility."],["oa:W4378227787","Ti-6Al-4V","O",0.2,0.2,0.2,null,"wt%","","","α + β","","",false,"","table","5.5–6.75\t3.5–4.5\t0.08\t0.015\t0.05\t0.3\t0.2\tBal"],["oa:W4378233283","","Ti",3.74,null,null,null,"wt%","","","","EDS","",false,"out_of_range","results_discussion","The EDS results of the red rectangle A in were approximately 9.74 wt% Al, 6.42 wt% Mg, 0.59 wt% C, 3.74 wt% Ti, and 1.12 wt% Ni."],["oa:W4378233283","","Ni",1.12,null,null,null,"wt%","","","","EDS","",false,"","results_discussion","The EDS results of the red rectangle A in were approximately 9.74 wt% Al, 6.42 wt% Mg, 0.59 wt% C, 3.74 wt% Ti, and 1.12 wt% Ni."],["oa:W4378233283","","C",0.59,null,null,null,"wt%","","","","EDS","",false,"","results_discussion","The EDS results of the red rectangle A in were approximately 9.74 wt% Al, 6.42 wt% Mg, 0.59 wt% C, 3.74 wt% Ti, and 1.12 wt% Ni."],["oa:W4383818022","Ti-1023","Fe content",0.0,null,null,null,"","","homogenization HT 1200 °C/24 h","","","",false,"unit_missing","results_discussion","When the HT time is 24 h at 1200 °C, the Fe content in the Ti-1023 grains can reach a nearly complete uniformity."],["oa:W4383818022","Ti-1023","O",0.08,0.07,0.09,0.01,"wt%","","","","","",false,"","table","Content\t3.02 ± 0.03\t10.25 ± 0.05\t1.92 ± 0.10\t0.08 ± 0.01\t0.009 ± 0.001\t0.0012 ± 0.0003\tBal."],["oa:W4383818022","Ti-1023","Fe content",0.0,null,null,null,"","","homogenization HT 1200 °C/12 h","","","",false,"unit_missing","conclusions","Fe content can achieve complete uniformity within the grain of Ti-1023 after homogenization HT at 1200 °C for 12 h.Homogenization HT of Ti-1023 at 1150 °C to 1200 °C for 12 h can reduce the Fe content deviation from about 10% to less than 4%."],["oa:W4386484198","WAAM","O",0.14,null,null,0.04,"wt%","","","","EDX","",false,"","table","WAAM\tEDX\t5.96 ± 0.13\t4.28 ± 0.17\t0.14 ± 0.04\t-\t-\t-\t-"],["oa:W4386514657","CP-Ti Grade 1","oxygen content",0.18,null,null,null,"wt%","","as-built LPBF","","","",false,"","results","The measured oxygen contents are beyond the limits of CP titanium grade 1 (0.18 wt%) and close to the limits of CP titanium grade 2 (0.25%) as speciﬁed by ASTM F67 (ASTM International, 2013b)."],["oa:W4386514657","CP-Ti Grade 1","oxygen content",0.15,null,null,null,"%","","as-built LPBF","","","",false,"unit_mismatch","results","When compared to the initial oxygen, nitrogen, and hydrogen contents of the powder of 0.15%, 0.010%, and 0.001%, respectively, according to the provided inspection certiﬁcate 3.1 (EN 10204), all values seem to have increased substantially."],["oa:W4386861996","","O content",0.16,null,null,null,"at%","","","","","",false,"","results","The authors also report a 0.16 at% O content, which could be considered typical for multicomponent Ti alloys."],["oa:W4386861996","Ti-35Nb-7Zr-5Ta","O content",0.0,null,null,null,"","","","","","",false,"unit_missing","results","As for alloy 214, It simply comprises the classical TNZT composition with a higher O content."],["oa:W4387258890","Ti-6Al-4V","O",0.05,null,null,null,"wt%","","","","","",false,"","table","5.96\t3.74\t0.096\t0.03\t0.01\t0.013\t0.0048\t0.05\tBal."],["oa:W4387999857","Ti-15Mo-5In","Mo content",10.0,null,null,null,"wt%","","press and sintered","predominantly β","","",false,"out_of_range","abstract","From the development of new biomaterials systems, Mo is advantageous for reducing the elastic modulus and increasing the corrosion resistance of Ti alloys without cytotoxic effects [27]."],["oa:W4387999857","Ti-15Mo-5In","In content",5.0,null,null,null,"wt%","","press and sintered","predominantly β","","",false,"out_of_range","methods","The Mo content was selected slightly up to the minimum to stabilize the β-Ti phase (~ 10 wt%) and enough In to ensure good mechanical and corrosion performances without segregation excess [24, 28]."],["oa:W4388738687","Ti-6Al-4V","oxygen content",700.0,null,null,null,"ppm","","","","","",false,"","results_discussion","The oxygen content in the used powder was 700 ppm."],["oa:W4388738687","Ti-6Al-4V","oxygen content",0.0,null,null,null,"","","","","","",false,"unit_missing","results_discussion","This shows that similar to Pauzon et al., oxygen content was almost doubled due to the change in geometry [4]."],["oa:W4388912398","","oxygen content",0.23,null,null,null,"wt%","","","","","",false,"","methods",""],["oa:W4389304286","CP-Ti Grade 1","oxygen content",0.15,null,null,null,"%","","","Widmanstätten","","",false,"unit_mismatch","results_discussion","Page 12/28 phases, although, the cooling rate reduces from sample 1 to 6."],["oa:W4389737601","","solubility of carbon atoms in titanium",0.05,null,null,null,"wt%","below 1153 K","","","","",false,"","discussion","Below 1153 K, the crystal structure of titanium adopts a hexagonal close-packed (HCP) configuration, with carbon atoms exhibiting solubility in titanium of approximately 0.05 wt%."],["oa:W4389737601","","solubility of carbon atoms in titanium",0.15,null,null,null,"wt%","above 1153 K","","","","",false,"","discussion","Conversely, at temperatures surpassing 1153 K, titanium adopts a body-centered cubic (BCC) crystal structure, whereas the solubility of carbon atoms in titanium increases to around 0.15 wt%."],["oa:W4390650301","Ti-14Nb","oxygen concentration",0.55,0.5,0.6,null,"at.pct","","","","","",false,"unit_mismatch","results","Using the IGF method we found that the oxygen concentration in the investigated materials reaches 0.5 to 0.6 at. pct."],["oa:W4391462823","Ti-5Al-2V","minor concentrations of aluminum and iron",0.0,0.0,0.0,null,"","","","","","",false,"unit_missing","discussion",""],["oa:W4391480570","γ-TiAl","oxygen content",40.3,null,null,null,"at%","room temperature","","","","",false,"","results_discussion","The oxygen content increased slightly from 40.3 at% at RT to 43.1 at% at 350 °C."],["oa:W4391480570","γ-TiAl","oxygen content",43.1,null,null,null,"at%","350 °C","","","","",false,"","results_discussion","The oxygen content increased slightly from 40.3 at% at RT to 43.1 at% at 350 °C."],["oa:W4391480570","γ-TiAl","oxygen content",50.0,null,null,null,"at%","550 °C","","","","",false,"","results_discussion","When the temperature further rose to 550 and 750 °C, the oxygen content appears to be stable at around 50.0 at%."],["oa:W4391480570","γ-TiAl","oxygen content",50.0,null,null,null,"at%","750 °C","","","","",false,"","results_discussion","When the temperature further rose to 550 and 750 °C, the oxygen content appears to be stable at around 50.0 at%."],["oa:W4391480570","γ-TiAl","oxygen content",10.0,null,null,null,"at%","","tribolayers formed at 750 °C","","","",false,"","results_discussion","However, the oxygen content of the wear debris and the tribolayers increased around 10.0 at% when the temperature raised from RT to 750 °C (Figs. 4 and 9)."],["oa:W4392230990","Ti-6Al-4V","oxygène",2000.0,null,null,null,"ppm","","","","","",false,"","conclusions",""],["oa:W4392241934","Ti-6Al-4V","O content",32.18,null,null,null,"%","","as-built SLM","","","",false,"unit_mismatch","results_discussion","It can be seen that the content of Ti on the surface of the initial sample is 51.99%, accounting for the largest proportion, followed by the content of O accounting for 32.18%, while the content of Al, V, and C is only 9.53%, 2.27% and 4.02% respectively."],["oa:W4392241934","Ti-6Al-4V","O content",4.92,null,null,null,"%","","CWLP-processed","","","",false,"unit_mismatch","results_discussion","After CWLP process, the Ti content accounts for the largest percentage increased to 83.2%, while the O content decreased to 4.92%."],["oa:W4393276693","Ti-1.5O","Oxygen content (at%)",1.61,null,null,null,"at%","","","","","",false,"","results","Nominal composition (at%) Oxygen content (at%) Ti 0.56 Ti-1.5O 1.61 Ti-3.0O 2.96 Ti-1.0Mo 0.22 Ti-2.0Mo 0.26 Ti-3.0Mo 0.31 Ti-1.0Mo-1.5O 1.62 Ti-2.0Mo-1.5O 1.57 Ti-3.0Mo-1.5O 1.66 Ti-1.0Mo-3.0O 2.87 Ti-2.0Mo-3.0O 2.95 Ti-3.0Mo-3.0O 3.03 FIGURE 1 Stress-strain curves for the specimens; (A) Ti, (B) Ti-1.5O, and (C) Ti-3.0O."],["oa:W4393276693","Ti-3O","Oxygen content (at%)",2.96,null,null,null,"at%","","","","","",false,"","results","Nominal composition (at%) Oxygen content (at%) Ti 0.56 Ti-1.5O 1.61 Ti-3.0O 2.96 Ti-1.0Mo 0.22 Ti-2.0Mo 0.26 Ti-3.0Mo 0.31 Ti-1.0Mo-1.5O 1.62 Ti-2.0Mo-1.5O 1.57 Ti-3.0Mo-1.5O 1.66 Ti-1.0Mo-3.0O 2.87 Ti-2.0Mo-3.0O 2.95 Ti-3.0Mo-3.0O 3.03 FIGURE 1 Stress-strain curves for the specimens; (A) Ti, (B) Ti-1.5O, and (C) Ti-3.0O."],["oa:W4393276693","Ti-1Mo","Oxygen content (at%)",0.22,null,null,null,"at%","","","","","",false,"","results","Nominal composition (at%) Oxygen content (at%) Ti 0.56 Ti-1.5O 1.61 Ti-3.0O 2.96 Ti-1.0Mo 0.22 Ti-2.0Mo 0.26 Ti-3.0Mo 0.31 Ti-1.0Mo-1.5O 1.62 Ti-2.0Mo-1.5O 1.57 Ti-3.0Mo-1.5O 1.66 Ti-1.0Mo-3.0O 2.87 Ti-2.0Mo-3.0O 2.95 Ti-3.0Mo-3.0O 3.03 FIGURE 1 Stress-strain curves for the specimens; (A) Ti, (B) Ti-1.5O, and (C) Ti-3.0O."],["oa:W4393276693","Ti-2Mo","Oxygen content (at%)",0.26,null,null,null,"at%","","","","","",false,"","results","Nominal composition (at%) Oxygen content (at%) Ti 0.56 Ti-1.5O 1.61 Ti-3.0O 2.96 Ti-1.0Mo 0.22 Ti-2.0Mo 0.26 Ti-3.0Mo 0.31 Ti-1.0Mo-1.5O 1.62 Ti-2.0Mo-1.5O 1.57 Ti-3.0Mo-1.5O 1.66 Ti-1.0Mo-3.0O 2.87 Ti-2.0Mo-3.0O 2.95 Ti-3.0Mo-3.0O 3.03 FIGURE 1 Stress-strain curves for the specimens; (A) Ti, (B) Ti-1.5O, and (C) Ti-3.0O."],["oa:W4393276693","Ti-3Mo","Oxygen content (at%)",0.31,null,null,null,"at%","","","","","",false,"","results","Nominal composition (at%) Oxygen content (at%) Ti 0.56 Ti-1.5O 1.61 Ti-3.0O 2.96 Ti-1.0Mo 0.22 Ti-2.0Mo 0.26 Ti-3.0Mo 0.31 Ti-1.0Mo-1.5O 1.62 Ti-2.0Mo-1.5O 1.57 Ti-3.0Mo-1.5O 1.66 Ti-1.0Mo-3.0O 2.87 Ti-2.0Mo-3.0O 2.95 Ti-3.0Mo-3.0O 3.03 FIGURE 1 Stress-strain curves for the specimens; (A) Ti, (B) Ti-1.5O, and (C) Ti-3.0O."],["oa:W4393276693","Ti-1.5O-1Mo","Oxygen content (at%)",1.62,null,null,null,"at%","","","","","",false,"","results","Nominal composition (at%) Oxygen content (at%) Ti 0.56 Ti-1.5O 1.61 Ti-3.0O 2.96 Ti-1.0Mo 0.22 Ti-2.0Mo 0.26 Ti-3.0Mo 0.31 Ti-1.0Mo-1.5O 1.62 Ti-2.0Mo-1.5O 1.57 Ti-3.0Mo-1.5O 1.66 Ti-1.0Mo-3.0O 2.87 Ti-2.0Mo-3.0O 2.95 Ti-3.0Mo-3.0O 3.03 FIGURE 1 Stress-strain curves for the specimens; (A) Ti, (B) Ti-1.5O, and (C) Ti-3.0O."],["oa:W4393276693","Ti-2Mo-1.5O","Oxygen content (at%)",1.57,null,null,null,"at%","","","","","",false,"","results","Nominal composition (at%) Oxygen content (at%) Ti 0.56 Ti-1.5O 1.61 Ti-3.0O 2.96 Ti-1.0Mo 0.22 Ti-2.0Mo 0.26 Ti-3.0Mo 0.31 Ti-1.0Mo-1.5O 1.62 Ti-2.0Mo-1.5O 1.57 Ti-3.0Mo-1.5O 1.66 Ti-1.0Mo-3.0O 2.87 Ti-2.0Mo-3.0O 2.95 Ti-3.0Mo-3.0O 3.03 FIGURE 1 Stress-strain curves for the specimens; (A) Ti, (B) Ti-1.5O, and (C) Ti-3.0O."],["oa:W4393276693","Ti-3Mo-1.5O","Oxygen content (at%)",1.66,null,null,null,"at%","","","","","",false,"","results","Nominal composition (at%) Oxygen content (at%) Ti 0.56 Ti-1.5O 1.61 Ti-3.0O 2.96 Ti-1.0Mo 0.22 Ti-2.0Mo 0.26 Ti-3.0Mo 0.31 Ti-1.0Mo-1.5O 1.62 Ti-2.0Mo-1.5O 1.57 Ti-3.0Mo-1.5O 1.66 Ti-1.0Mo-3.0O 2.87 Ti-2.0Mo-3.0O 2.95 Ti-3.0Mo-3.0O 3.03 FIGURE 1 Stress-strain curves for the specimens; (A) Ti, (B) Ti-1.5O, and (C) Ti-3.0O."],["oa:W4393276693","Ti-3O-1Mo","Oxygen content (at%)",2.87,null,null,null,"at%","","","","","",false,"","results","Nominal composition (at%) Oxygen content (at%) Ti 0.56 Ti-1.5O 1.61 Ti-3.0O 2.96 Ti-1.0Mo 0.22 Ti-2.0Mo 0.26 Ti-3.0Mo 0.31 Ti-1.0Mo-1.5O 1.62 Ti-2.0Mo-1.5O 1.57 Ti-3.0Mo-1.5O 1.66 Ti-1.0Mo-3.0O 2.87 Ti-2.0Mo-3.0O 2.95 Ti-3.0Mo-3.0O 3.03 FIGURE 1 Stress-strain curves for the specimens; (A) Ti, (B) Ti-1.5O, and (C) Ti-3.0O."],["oa:W4393276693","Ti-3O-2Mo","Oxygen content (at%)",2.95,null,null,null,"at%","","","","","",false,"","results","Nominal composition (at%) Oxygen content (at%) Ti 0.56 Ti-1.5O 1.61 Ti-3.0O 2.96 Ti-1.0Mo 0.22 Ti-2.0Mo 0.26 Ti-3.0Mo 0.31 Ti-1.0Mo-1.5O 1.62 Ti-2.0Mo-1.5O 1.57 Ti-3.0Mo-1.5O 1.66 Ti-1.0Mo-3.0O 2.87 Ti-2.0Mo-3.0O 2.95 Ti-3.0Mo-3.0O 3.03 FIGURE 1 Stress-strain curves for the specimens; (A) Ti, (B) Ti-1.5O, and (C) Ti-3.0O."],["oa:W4393276693","Ti-3Mo-3O","Oxygen content (at%)",3.03,null,null,null,"at%","","","","","",false,"","results","Nominal composition (at%) Oxygen content (at%) Ti 0.56 Ti-1.5O 1.61 Ti-3.0O 2.96 Ti-1.0Mo 0.22 Ti-2.0Mo 0.26 Ti-3.0Mo 0.31 Ti-1.0Mo-1.5O 1.62 Ti-2.0Mo-1.5O 1.57 Ti-3.0Mo-1.5O 1.66 Ti-1.0Mo-3.0O 2.87 Ti-2.0Mo-3.0O 2.95 Ti-3.0Mo-3.0O 3.03 FIGURE 1 Stress-strain curves for the specimens; (A) Ti, (B) Ti-1.5O, and (C) Ti-3.0O."],["oa:W4393306350","Ti-6Al-4V","oxygen content",0.0,0.0,0.0,null,"","","","","","",false,"unit_missing","abstract",""],["oa:W4397007640","Ti65","O",0.05,null,null,null,"wt%","","as-received","bimodal","","",false,"","methods","The Ti65 alloy has the following measured composition: 5.92% Al, 3.94% Sn, 3.45% Zr, 0.86% Ta, 0.66% W, 0.48% Si, 0.32% Nb, 0.31% Mo, 0.05% C, and the remaining balance is Ti (wt. %), as listed in . a,b illustrates the initial microstructure of the as-received Ti65 alloy."],["oa:W4400209198","CP-Ti Grade 4","O",28.9,null,null,4.0,"wt%","","anodized at 20 V for 2 h","","","",false,"out_of_range","table","Anodized at 20 V for 2 h\t54.7(6)\t28.9(4)\t16.4(9)"],["oa:W4400209198","CP-Ti Grade 4","O",30.6,null,null,7.0,"wt%","","anodized at 20 V for 18 h","","","",false,"out_of_range","table","Anodized at 20 V for 18 h\t54.5(2)\t30.6(7)\t14.9(3)"],["oa:W4400209198","CP-Ti Grade 4","O",28.8,null,null,6.0,"wt%","","anodized at 20 V for 24 h","","","",false,"out_of_range","table","Anodized at 20 V for 24 h\t54.1(6)\t28.8(6)\t17.1(2)"],["oa:W4400209198","CP-Ti Grade 4","O",29.0,null,null,4.0,"wt%","","anodized at 20 V for 48 h","","","",false,"out_of_range","table","Anodized at 20 V for 48 h\t53.9(4)\t29.0(4)\t17.1(3)"],["oa:W4400241402","Ti-6Al-4V","O",0.2,null,null,null,"wt%","","","","","",false,"","table","Content (wt.%)\t6.23\t0.20\t0.17\t3.94\t0.32\t0.02\t0.01\tBalance"],["oa:W4400542339","Ti-6Al-4V","oxygen content",0.5,null,null,null,"%","","","","EDS analysis","",false,"unit_mismatch","results","The EDS analysis in Table 7 reveals that the oxygen content differs significantly between the debris."],["oa:W4401199182","Ti-10Al-0.5W","𝐶𝑠",6.1,null,null,1.8,"at%","","oxidized in air for 5000 h","","","",false,"","results",""],["oa:W4401199182","Ti-10Al-0.5W","𝐶𝑠",15.0,null,null,1.0,"at%","","oxidized in air for 500 h","","","",false,"","results",""],["oa:W4401246275","Ti-6Al-4V","residual oxygen content",0.35,null,null,null,"%","","as-built BJ","","","",false,"unit_mismatch","results_discussion","The poor fatigue behavior could also be attributed to the residual oxygen content in the BJ material, which, in this study, reached 0.35%. shows a micrograph of the crack initiation site for these BJ + HIP conditions, which revealed the presence of particles on the fracture surface that were identified as oxygen-enriched titanium dispersoids, which were also present in the fatigue crack regions (c)."],["oa:W4401246290","Ti-6Al-4V","O",0.14,null,null,null,"wt%","","","","","",false,"","table","TC4\t6.71\t4.23\t0.14\t0.12\t0.03\t0.03\t0.02\tBalance"],["oa:W4401909867","Ti-6Al-4V","O",0.13,null,null,null,"wt%","","cast","","","",false,"","methods","Composition (wt. %) Harness (VHN) Porosity (%) Sample Al V C Fe O N H Ti Cast 5.3 3.6 0.10 0.25 0.13 0.06 0.012 Balance ~ 0.15 DMLS 5.9 4.2 0.08 0.30 0.20 0.05 0.015 Balance ~ 1.43 2.1."],["oa:W4401909867","Ti-6Al-4V","O",0.2,null,null,null,"wt%","","as-built DMLS, annealed 800°C/2h","","","",false,"","methods","Composition (wt. %) Harness (VHN) Porosity (%) Sample Al V C Fe O N H Ti Cast 5.3 3.6 0.10 0.25 0.13 0.06 0.012 Balance ~ 0.15 DMLS 5.9 4.2 0.08 0.30 0.20 0.05 0.015 Balance ~ 1.43 2.1."],["oa:W4402647244","Grade 2-TiN/CP","nitrogen concentration",35.0,null,null,null,"at%","","","","","",false,"","results_discussion","In the case of the classic Grade 2 alloy, relatively high nitrogen concentrations are observed in the TiN/CP (approx. 35% at. N) and TiN/PP (approx. 25% at. N) layers, which translates into a significant shift in the values of corrosion potentials, respectively by ∆Ecorr = +140 mV(TiN/PP) and ∆Ecorr = +240 mV(TiN/CP)."],["oa:W4402647244","DMLS-TiN/PP","nitrogen concentration",22.0,null,null,null,"at%","","","","","",false,"","results_discussion","In the case of a printed substrate, despite identical glow-discharge treatment parameters, nitrogen concentrations in the layers are significantly lower—approximately 26% at. N (TiN/CP) and 22% at. N (TiN/PP)."],["oa:W4402647244","Grade 2-TiN/PP","nitrogen concentration",25.0,null,null,null,"at%","","","","","",false,"","results_discussion","In the case of the classic Grade 2 alloy, relatively high nitrogen concentrations are observed in the TiN/CP (approx. 35% at. N) and TiN/PP (approx. 25% at. N) layers, which translates into a significant shift in the values of corrosion potentials, respectively by ∆Ecorr = +140 mV(TiN/PP) and ∆Ecorr = +240 mV(TiN/CP)."],["oa:W4402647244","DMLS-TiN/CP","nitrogen concentration",26.0,null,null,null,"at%","","","","","",false,"","results_discussion","In the case of a printed substrate, despite identical glow-discharge treatment parameters, nitrogen concentrations in the layers are significantly lower—approximately 26% at. N (TiN/CP) and 22% at. N (TiN/PP)."],["oa:W4402938381","Ti6244-0.11%Si","maximum concentration of the oxygen",13.0,null,null,null,"at%","","","","","",false,"","results_discussion",""],["oa:W4402938381","Ti6244-0.22%Si","maximum concentration of the oxygen",14.8,null,null,null,"at%","","","","","",false,"","results_discussion",""],["oa:W4402938381","Ti6244","maximum concentration of the oxygen",17.7,null,null,null,
