Repository: akhtar07/tisci-explorer

# TiSci Explorer

A read-only, static explorer for **TiSci**, an autonomous research agent for titanium alloys. TiSci reads the
titanium-alloy literature, builds a knowledge graph and a table of measured values, proposes hypotheses where the
graph has gaps, and tests them with DFT (MACE / VASP) and the ICME-lite multiscale chain.

**Live site:** https://akhtar07.github.io/tisci-explorer/

The site has seven sections:

| Section | What it shows |
|---|---|
| Overview | Corpus → graph → facts → hypotheses → verdicts, with the snapshot's counts |
| Worked example | One full loop for W in α-Ti: graph path, hypothesis, novelty check, DFT test, verdict, follow-up, DAMASK |

File: data/facts/porosity.json (part 5 of 17)
["oa:W2529697654","Ti-40Nb","porosity",5.0,5.0,5.0,0.9,"%","","hot-pressed at 650°C, 700 MPa, 30 min","","","",false,"","results_discussion",""],["oa:W2529697654","Ti-40Nb","porosity",58.0,null,null,null,"%","","","","","",false,"","results_discussion",""],["oa:W2529697654","Ti-40Nb","total porosity",60.0,null,null,null,"%","","","","","",false,"","results_discussion",""],["oa:W2529697654","Ti-40Nb","porosity",50.0,null,null,null,"%","","sintered with Mg particles as space-holder","","","",false,"","results_discussion",""],["oa:W2529697654","Ti-40Nb","porosity",61.5,58.0,65.0,null,"%","","","","","",false,"out_of_range","conclusions",""],["oa:W2529697654","Ti-40Nb","porosities",20.0,20.0,20.0,null,"%","","as-built SLM","","","",false,"","conclusions",""],["oa:W2539736306","Ti-6Al-4V","porosity",17.4,null,null,null,"%","","as-built LENS™","","","",false,"","results","The average porosity of the final samples was 17.4% with the highest porosity sample being 21.5%."],["oa:W2539736306","Ti-6Al-4V","porosity",21.5,null,null,null,"%","","as-built LENS™","","","",false,"","results","The average porosity of the final samples was 17.4% with the highest porosity sample being 21.5%."],["oa:W2539736306","Ti-6Al-4V","porosity (%)",15.78,null,null,null,"%","","as-built LENS™","","","",false,"","results","Table 1 | Processing parameters for Ti6Al4V structure.a Sample Hatch (in.) Angle (°) Slice (in.) PFb Rate Laser (Watt) Porosity (%) Density (g/cm3) 1 0.03 [0/90] 0.01 17.9 373 15.78 4.40 2 0.03 [0/90] 0.01 17.9 373 15.38 4.46 3 0.03 [0/120/240] 0.015 17.9 373 17.25 4.37 4 0.025 [0/120/240] 0.005 11.5 373 21.51 4.36 5 0.025 [0/90] 0.005 11.5 373 17.04 4.40 aAll samples proved to have interconnected porosity. bPowder feed rate (g/min)."],["oa:W2539736306","Ti-6Al-4V","porosity (%)",15.38,null,null,null,"%","","as-built LENS™","","","",false,"","results","Table 1 | Processing parameters for Ti6Al4V structure.a Sample Hatch (in.) Angle (°) Slice (in.) PFb Rate Laser (Watt) Porosity (%) Density (g/cm3) 1 0.03 [0/90] 0.01 17.9 373 15.78 4.40 2 0.03 [0/90] 0.01 17.9 373 15.38 4.46 3 0.03 [0/120/240] 0.015 17.9 373 17.25 4.37 4 0.025 [0/120/240] 0.005 11.5 373 21.51 4.36 5 0.025 [0/90] 0.005 11.5 373 17.04 4.40 aAll samples proved to have interconnected porosity. bPowder feed rate (g/min)."],["oa:W2539736306","Ti-6Al-4V","porosity (%)",17.25,null,null,null,"%","","as-built LENS™","","","",false,"","results","Table 1 | Processing parameters for Ti6Al4V structure.a Sample Hatch (in.) Angle (°) Slice (in.) PFb Rate Laser (Watt) Porosity (%) Density (g/cm3) 1 0.03 [0/90] 0.01 17.9 373 15.78 4.40 2 0.03 [0/90] 0.01 17.9 373 15.38 4.46 3 0.03 [0/120/240] 0.015 17.9 373 17.25 4.37 4 0.025 [0/120/240] 0.005 11.5 373 21.51 4.36 5 0.025 [0/90] 0.005 11.5 373 17.04 4.40 aAll samples proved to have interconnected porosity. bPowder feed rate (g/min)."],["oa:W2539736306","Ti-6Al-4V","porosity (%)",21.51,null,null,null,"%","","as-built LENS™","","","",false,"","results","Table 1 | Processing parameters for Ti6Al4V structure.a Sample Hatch (in.) Angle (°) Slice (in.) PFb Rate Laser (Watt) Porosity (%) Density (g/cm3) 1 0.03 [0/90] 0.01 17.9 373 15.78 4.40 2 0.03 [0/90] 0.01 17.9 373 15.38 4.46 3 0.03 [0/120/240] 0.015 17.9 373 17.25 4.37 4 0.025 [0/120/240] 0.005 11.5 373 21.51 4.36 5 0.025 [0/90] 0.005 11.5 373 17.04 4.40 aAll samples proved to have interconnected porosity. bPowder feed rate (g/min)."],["oa:W2539736306","Ti-6Al-4V","porosity (%)",17.04,null,null,null,"%","","as-built LENS™","","","",false,"","results","Table 1 | Processing parameters for Ti6Al4V structure.a Sample Hatch (in.) Angle (°) Slice (in.) PFb Rate Laser (Watt) Porosity (%) Density (g/cm3) 1 0.03 [0/90] 0.01 17.9 373 15.78 4.40 2 0.03 [0/90] 0.01 17.9 373 15.38 4.46 3 0.03 [0/120/240] 0.015 17.9 373 17.25 4.37 4 0.025 [0/120/240] 0.005 11.5 373 21.51 4.36 5 0.025 [0/90] 0.005 11.5 373 17.04 4.40 aAll samples proved to have interconnected porosity. bPowder feed rate (g/min)."],["oa:W2539736306","Ti-6Al-4V","porosity",19.3,null,null,2.0,"%","","as-built LENS™","","","",false,"","results","Out of the five cylinders built using the same parameters, the porosity ranged from 15.8 to 21.9%, with an average porosity of 19.3% and SD of 2.0%."],["oa:W2539736306","Ti-6Al-4V","porosity",15.8,null,null,null,"%","","as-built LENS™","","","",false,"","results","Out of the five cylinders built using the same parameters, the porosity ranged from 15.8 to 21.9%, with an average porosity of 19.3% and SD of 2.0%."],["oa:W2539736306","Ti-6Al-4V","porosity",21.9,null,null,null,"%","","as-built LENS™","","","",false,"","results","Out of the five cylinders built using the same parameters, the porosity ranged from 15.8 to 21.9%, with an average porosity of 19.3% and SD of 2.0%."],["oa:W2539736306","Ti-6Al-4V","Porosity (%)",15.8,null,null,null,"%","","as-built LENS","","","",false,"","results","Table 2 | Porous Ti6Al4V compression test.a Porosity (%) Ultimate compressive strength (MPa) 15.8 645.4 18.7 N/A 19.7 631 20.1 556.4 21.9 N/A Avg."],["oa:W2539736306","Ti-6Al-4V","Porosity (%)",19.7,null,null,null,"%","","as-built LENS","","","",false,"","results","Table 2 | Porous Ti6Al4V compression test.a Porosity (%) Ultimate compressive strength (MPa) 15.8 645.4 18.7 N/A 19.7 631 20.1 556.4 21.9 N/A Avg."],["oa:W2539736306","Ti-6Al-4V","Porosity (%)",20.1,null,null,null,"%","","as-built LENS","","","",false,"","results","Table 2 | Porous Ti6Al4V compression test.a Porosity (%) Ultimate compressive strength (MPa) 15.8 645.4 18.7 N/A 19.7 631 20.1 556.4 21.9 N/A Avg."],["oa:W2539736306","Ti-6Al-4V","porosity",18.2,15.4,21.0,null,"%","","","","","",false,"","conclusions","After optimization of build parameters, interconnected porous structures were made with porosity ranging from 21 to 15.4%."],["oa:W2550213551","Ti-6Al-4V","porosity volume fraction",0.744,null,null,null,"","","","","","",false,"unit_missing","methods",""],["oa:W2550213551","Ti-6Al-4V","porosity volume fraction",0.56,null,null,null,"","","","","","",false,"unit_missing","methods",""],["oa:W2550213551","Ti-6Al-4V","porosity volume fraction",1.8,null,null,null,"","","","","","",false,"unit_missing","methods",""],["oa:W2550213551","Ti","porosity",0.03,null,null,null,"%","","EBM-processed","","","",false,"","methods",""],["oa:W2550213551","Ti","porosity",0.03,null,null,null,"%","","EBM-processed","","","",false,"","methods",""],["oa:W2550213551","Ti","porosity",0.03,null,null,null,"%","","EBM-processed","","","",false,"","methods",""],["oa:W2550213551","Ti","porosity",0.03,null,null,null,"%","","EBM-processed","","","",false,"","methods",""],["oa:W2550213551","Ti","porosity",0.03,null,null,null,"%","","EBM-processed","","","",false,"","methods",""],["oa:W2550213551","Ti","porosity",0.03,null,null,null,"%","","EBM-processed","","","",false,"","methods",""],["oa:W2550213551","Ti","porosity",0.03,null,null,null,"%","","EBM-processed","","","",false,"","methods",""],["oa:W2559793395","Ti-6Al-4V","porosity",0.21,null,null,0.1,"%","","as-built","","","",false,"","methods","3.3 Density and porosity distribution High densities of 99.79 ±0.1 per cent and 99.81 ±0.1 per cent are achievable for Strategies 1 and 2 respectively; a similar density of 99.77 per cent is reported in Leuders et al. [4]."],["oa:W2559793395","Ti-6Al-4V","porosity",0.19,null,null,0.1,"%","","as-built","","","",false,"","methods","3.3 Density and porosity distribution High densities of 99.79 ±0.1 per cent and 99.81 ±0.1 per cent are achievable for Strategies 1 and 2 respectively; a similar density of 99.77 per cent is reported in Leuders et al. [4]."],["oa:W2559793395","Ti-6Al-4V","porosity",0.06,null,null,0.1,"%","","HIPed","","","",false,"","methods","A near full density of 99.94 ±0.1 per cent was achieved for HIPed samples, with no visible porosity in CT scans, which suggests that any residual porosity is below the CT scan resolution limit."],["oa:W2559873597","","Porosity, dry weighing (%)",80.1,null,null,0.5,"%","","","","","",false,"out_of_range","results",""],["oa:W2559873597","","Porosity, Archimedes (%)",79.2,null,null,0.6,"%","","","","","",false,"out_of_range","results",""],["oa:W2559873597","","Porosity, Micro-CT (%)",79.8,null,null,0.3,"%","","","","","",false,"out_of_range","results",""],["oa:W2559931356","Ti6Al4V (ELI)","porosity",0.0022,null,null,null,"%","","as-built","","","",false,"","results_discussion","In the as-built sample, 34 pores in total were found, which totalled 0.0022 per cent porosity."],["oa:W2559931356","Ti-6Al-4V","porosity",0.0018,null,null,null,"%","","as-built","","","",false,"","results_discussion","In the stress-relieved specimen, 40 pores were indicated and porosity was 0.0018 per cent."],["oa:W2560005331","Ti-6Al-4V","porosity",1.9,1.9,1.9,null,"vol.%","","as-sprayed","","","",false,"unit_mismatch","results","As an important experimental result, the possibility to reduce porosity (from 7.3 to 1.9 vol.%) and oxygen content (from 0.59 to 0.2 mass%) of the formed Fig. 2 Heat treatments performed for as-sprayed Ti-6Al-4V coatings: mill (a), recrystallization (b) and beta (c) annealing J Therm Spray Tech (2017) 26:627–647 631 123"],["oa:W2560005331","Ti-6Al-4V","porosity",8.1,null,null,null,"vol.%","","as-sprayed","","","",false,"unit_mismatch","results","The average porosity levels were 0.3 and 8.1 vol.% for all He- and N2-sprayed coatings (including as-sprayed and annealed), respectively."],["oa:W2560005331","Ti-6Al-4V","porosity",0.3,null,null,null,"vol.%","","as-sprayed","","","",false,"unit_mismatch","results","The average porosity levels were 0.3 and 8.1 vol.% for all He- and N2-sprayed coatings (including as-sprayed and annealed), respectively."],["oa:W2560005331","Ti-6Al-4V","porosity",1.3,1.3,1.3,1.0,"%","","mill annealed 750°C/1h","","","",false,"","results","For the mill annealed coatings (750 \u0003C, 1 h), the porosity level remained relatively similar to the as-sprayed coatings, except for a slight increase in porosity for the coating formed at 0.5 m3/min (from 0.7 ± 0.4 to 1.3 ± 1%), which could be an effect of measuring accuracy and relatively high scattering of the porosity."],["oa:W2560005331","Ti-6Al-4V","porosity",35.0,30.0,40.0,null,"%","","recrystallization annealing","","","",false,"","results","It should be noted that heat treatments performed at such high temperatures (recrystallization and beta annealing) caused a 30-40% decrease in porosity regardless of the warm spraying condition."],["oa:W2560005331","Ti-6Al-4V","porosity",1.9,0.3,3.5,1.6,"vol.%","","","","","",false,"unit_mismatch","discussion","The optimal values of porosity and oxygen content were 1.9 ± 1.6 vol.% and 0.2 mass%, respectively."],["oa:W2560005331","Ti-6Al-4V","porosity volume",4.2,1.6,6.8,2.6,"vol.%","","","","","",false,"unit_mismatch","discussion","Inferior mechanical properties for the other two samples resulted from the relatively high oxygen content (0.59 mass%) for the coating formed at 0.5 nitrogen ﬂow rate (Fig. 12a), while the last coating formed at 1.5 m3/min nitrogen ﬂow rate had a high porosity volume (4.2 ± 2.6 vol.%) (Fig. 12c)."],["oa:W2560005331","Ti-6Al-4V","porosity",1.6,0.5,2.7,1.1,"vol.%","","recrystallization annealing","","","",false,"unit_mismatch","discussion","Because there are no signiﬁcant differences in porosity (1.6 ± 1.1 vol.% after recrystallization annealing and 1.2 ± 1.1 vol.% after beta annealing), the elongation change may be explained by differences in the microstructure of the coatings."],["oa:W2560005331","Ti-6Al-4V","porosity",1.2,0.1,2.3,1.1,"vol.%","","beta annealed","","","",false,"unit_mismatch","discussion","Because there are no signiﬁcant differences in porosity (1.6 ± 1.1 vol.% after recrystallization annealing and 1.2 ± 1.1 vol.% after beta annealing), the elongation change may be explained by differences in the microstructure of the coatings."],["oa:W2560005331","Ti-6Al-4V","porosity",1.25,0.7,1.8,null,"vol.%","","","","","",false,"unit_mismatch","discussion","This high strength of the coatings by LPPS could be explained by the high process temperature, which resulted in low porosity (from 0.7 to 1.8 vol.%) depending on the feedstock powder size."],["oa:W2560005331","Ti-6Al-4V","porosity",0.0,null,null,null,"","","HP-WS","","","",false,"unit_missing","conclusions","Due to particle velocity enhancement in high-pressure WS, Ti-6Al-4V coatings with better quality in terms of both density and purity (porosity and oxygen content) in comparison with low-pressure WS were formed."],["oa:W2561289196","Ti-6Al-4V","Poisson‟s ratio",0.342,null,null,null,"","room temperature","","","","",false,"unit_missing","methods",""],["oa:W2567377920","Ti-6Al-4V","porosity",0.5,null,null,null,"%","","TMP","","","",false,"","discussion",""],["oa:W2567377920","Ti-6Al-4V","porosity",0.5,null,null,null,"%","","TMP","","","",false,"","discussion",""],["oa:W2568961202","Ti40Zr20Hf20Fe20","Poisson’s coefficient",0.34,null,null,null,"","","as-cast","","","",false,"unit_missing","results_discussion","Mechanical properties Table 1 lists the values of the Poisson’s coefficient (Ȟ), Young’s modulus (E), shear modulus (G) and bulk modulus (K)."],["oa:W2576895516","Ti-5.1%(4140)","porosity",0.0,null,null,null,"%","","sintered at 900°C","","","",false,"","results_discussion",""],["oa:W2576895516","Ti-7.1%(4140)","porosity",0.0,null,null,null,"%","","sintered at 900°C","","","",false,"","results_discussion",""],["oa:W2576895516","Ti-7.1%(4140)","porosity",0.3,null,null,null,"%","","sintered at 1200°C","","","",false,"","results_discussion",""],["oa:W2582581347","Ti-6Al-4V","porosity percentage",43.18,null,null,null,"%","","as-sintered","","","",false,"","abstract",""],["oa:W2582581347","Ti-6Al-4V","porosity percentage",37.02,null,null,null,"%","","as-sintered","","","",false,"","abstract",""],["oa:W2582581347","Ti-6Al-4V","porosity percentage",35.15,null,null,null,"%","","as-sintered","","","",false,"","abstract",""],["oa:W2586530091","Ti-6Al-4V","interconnected network",0.0,null,null,null,"","","as-built","","","",false,"unit_missing","conclusions",""],["oa:W2606151666","","porosity",0.5,null,null,null,"%","","as-sintered","","","",false,"","results_discussion","All samples present the almost dense structure with low levels of porosity (less than 0.5%, measured in metallographic photos)."],["oa:W2611507401","CP Ti and Ti–6Al-4V alloy","porosity",0.0125,0.01,0.015,null,"","","","","","",false,"unit_missing","methods","Two main findings are: (i) overall porosity levels of about 0.01–0.015 were reached near failure and (ii) the rate of growth of porosity was found to be lower in the annealed material with higher hardening capacity."],["oa:W2611507401","CP-Ti Grade 2","critical porosity",0.02,null,null,null,"","","","","","",false,"unit_missing","methods","Main conclusions from this work are: (i) in the central region of the bars where void growth is maximum, void growth ratios varied between 3 and 10 under longitudinal loading and between 2 and 50 under transverse loading, depending on triaxiality level and growth direction, which is in contrast with [77]; (ii) void growth ratios larger than 10 are only realized for elongated voids in the short-transverse direction; (iii) the critical porosity was found to be about 0.02 under longitudinal loading"],["oa:W2611507401","CP-Ti Grade 2","critical porosity",0.01,null,null,null,"","","","","","",false,"unit_missing","methods","Main conclusions from this work are: (i) in the central region of the bars where void growth is maximum, void growth ratios varied between 3 and 10 under longitudinal loading and between 2 and 50 under transverse loading, depending on triaxiality level and growth direction, which is in contrast with [77]; (ii) void growth ratios larger than 10 are only realized for elongated voids in the short-transverse direction; (iii) the critical porosity was found to be about 0.02 under longitudinal loading"],["oa:W2613054462","Ti-6Al-4V","fraction of high density inclusions",0.035,0.03,0.04,null,"%","","","","X-ray CT scans","",false,"","results_discussion","The fraction of high density inclusions in the analysed samples was found to be in the range of 0.03% to 0.04% by volume."],["oa:W2613054462","Ti-6Al-4V","volume fraction",0.03,null,null,null,"%","","","","","",false,"","results_discussion","In the case of porosity, the volume fraction was 0.03% for the vertical specimen and close to 0.3% for horizontal and 45° inclination samples."],["oa:W2613054462","Ti-6Al-4V","volume fraction",0.3,null,null,null,"%","","","","","",false,"","results_discussion","In the case of porosity, the volume fraction was 0.03% for the vertical specimen and close to 0.3% for horizontal and 45° inclination samples."],["oa:W2613054462","Ti-6Al-4V","volume fraction",0.3,null,null,null,"%","","","","","",false,"","results_discussion","In the case of porosity, the volume fraction was 0.03% for the vertical specimen and close to 0.3% for horizontal and 45° inclination samples."],["oa:W2613054462","Ti-6Al-4V","volume fraction",0.2,null,null,null,"%","","","","","",false,"","results_discussion","The values showed that the volume fraction of defects was close to 0.2%, with the diameter varying from 40 µm to 300 µm."],["oa:W2615262860","Ti-6Al-4V","porosity",2.7,null,null,null,"%","","","","","",false,"","results_discussion",""],["oa:W2615262860","Ti-6Al-4V","porosity",0.8,null,null,null,"%","","","","","",false,"","results_discussion",""],["oa:W2615262860","CoNiCrAlY","porosity",0.8,null,null,null,"%","","as-sprayed","","","",false,"","conclusions",""],["oa:W2624907557","","Coefficient d’endurance : σD / Rm ≥ 0.5",0.5,null,null,null,"","","","","","",false,"unit_missing","conclusions",""],["oa:W2653296784","TA6V/21S","porosity",100.0,null,null,null,"µm","","","","","",false,"unit_mismatch","methods",""],["oa:W2653296784","TA6V/21S","porosity",100.0,null,null,null,"µm","","","","","",false,"unit_mismatch","methods",""],["oa:W2673724918","Ti-6Al-4V","ratio of maximum pore diameter to average grain size",1.0,null,null,null,"","","HIPed","","","",false,"unit_missing","results","In this case, for the HIPed and as-built conditions, the ratio of the maximum pore diameter to average grain size is approximately 1 and 7, respectively."],["oa:W2673724918","Ti-6Al-4V","ratio of maximum pore diameter to average grain size",7.0,null,null,null,"","","as-built","","","",false,"unit_missing","results","In this case, for the HIPed and as-built conditions, the ratio of the maximum pore diameter to average grain size is approximately 1 and 7, respectively."],["oa:W2673724918","Ti-6Al-4V","regrowth of gas pores",200.0,null,null,null,"%","","HIPed","","","",false,"out_of_range","conclusions","(d) A β-solution heat treatment of the HIPed material resulted in regrowth of the gas pores by a factor of about 200% from the HIPed state."],["oa:W2724321102","Ti-6Al-4V","porosity",0.26,null,null,null,"%","","","","","",false,"","discussion",""],["oa:W2734611303","","Residual porosity below 5 μm",2.5,0.0,5.0,null,"µm","","","","","",false,"unit_mismatch","methods","Residual porosity below 5 μm is also observed."],["oa:W2734611303","","retained fraction of dispersoids",38.0,null,null,null,"%","","","","","",false,"","methods","The retained fraction of dispersoids after SLM and DMD processing is decreased to 38% and 41%, respectively, compared to SPS material."],["oa:W2734611303","","retained fraction of dispersoids",41.0,null,null,null,"%","","","","","",false,"","methods","The retained fraction of dispersoids after SLM and DMD processing is decreased to 38% and 41%, respectively, compared to SPS material."],["oa:W2738179784","","reduction of mass gain",0.25,0.25,0.25,null,"","700 °C","","","","",false,"unit_missing","conclusions",""],["oa:W2739032862","Ti-6Al-4V","Poisson’s Coefficient",0.342,null,null,null,"","","","","","",false,"unit_missing","table","Poisson’s Coefficient\t0.342"],["oa:W2740680842","Ti-6Al-4V","pore",70.0,null,null,null,"%","","","","","",false,"out_of_range","results_discussion",""],["oa:W2742393710","Ti-6Al-4V","porosity",3.0,null,null,null,"vol%","","as-built SLM","","","",false,"unit_mismatch","results","Porosity Found in Raw Powder Material The results on the powder feedstock conﬁrm a particle size in the range stated by the suppliers, with 15 vol % of sub-40 µm particles and 0.5 vol % being over 100 µm in diameter, Figure 3c."],["oa:W2742393710","Ti-6Al-4V","porosity",3.0,null,null,null,"vol%","","as-built SLM","","","",false,"unit_mismatch","results","The pores varied in size (reaching a maximum of 52 µm in diameter), and accounted for 3.0 vol % of the total porosity in the packed po wder as a whole."],["oa:W2742393710","Ti-6Al-4V","pore fraction",0.017,null,null,null,"%","","","","","",false,"","results","The fractions obtained using Equation (1), were found to be 0.17 × 10−3% for pores in vertical struts and 15.4 × 10−3%, 3.9 × 10−3%, for the x and y directions, respectively, see Table 2."],["oa:W2742393710","Ti-6Al-4V","pore fraction",15.4,null,null,null,"%","","","","","",false,"","results","The fractions obtained using Equation (1), were found to be 0.17 × 10−3% for pores in vertical struts and 15.4 × 10−3%, 3.9 × 10−3%, for the x and y directions, respectively, see Table 2."],["oa:W2742393710","Ti-6Al-4V","pore fraction",3.9,null,null,null,"%","","","","","",false,"","results","The fractions obtained using Equation (1), were found to be 0.17 × 10−3% for pores in vertical struts and 15.4 × 10−3%, 3.9 × 10−3%, for the x and y directions, respectively, see Table 2."],["oa:W2742393710","Ti-6Al-4V","total truss internal porosity",2.0,null,null,null,"%","","","","","",false,"","results","The total truss internal porosity for the diamond and the re-entrant cube lattice is reported to be 2.0% and 22.4 × 10−3%, respectively, as shown in Table 2."],["oa:W2742393710","Ti-6Al-4V","total truss internal porosity",22.4,null,null,null,"%","","","","","",false,"","results","The total truss internal porosity for the diamond and the re-entrant cube lattice is reported to be 2.0% and 22.4 × 10−3%, respectively, as shown in Table 2."],["oa:W2742393710","Ti-6Al-4V","pore fraction",2.0,null,null,null,"%","","","","","",false,"","results","Per Layer Diamond-Like Cubic Re-Entrant Cubic Cubic Cubic <x> <y> <z> STL vol. (mm3) 1940 2093 1536.5 115 115 115 Metal vol. (mm3) 2110 2306 2474 116 126 85 Pore vol. (mm3) 0.043 0.168 0.555 0.0179 0.0049 0.00014 Pore fraction 10-3 (%) 2.0 7.2 22.4 15.4 3.9 0.17"],["oa:W2742393710","Ti-6Al-4V","pore fraction",7.2,null,null,null,"%","","","","","",false,"","results","Per Layer Diamond-Like Cubic Re-Entrant Cubic Cubic Cubic <x> <y> <z> STL vol. (mm3) 1940 2093 1536.5 115 115 115 Metal vol. (mm3) 2110 2306 2474 116 126 85 Pore vol. (mm3) 0.043 0.168 0.555 0.0179 0.0049 0.00014 Pore fraction 10-3 (%) 2.0 7.2 22.4 15.4 3.9 0.17"],["oa:W2742393710","Ti-6Al-4V","pore fraction",22.4,null,null,null,"%","","","","","",false,"","results","Per Layer Diamond-Like Cubic Re-Entrant Cubic Cubic Cubic <x> <y> <z> STL vol. (mm3) 1940 2093 1536.5 115 115 115 Metal vol. (mm3) 2110 2306 2474 116 126 85 Pore vol. (mm3) 0.043 0.168 0.555 0.0179 0.0049 0.00014 Pore fraction 10-3 (%) 2.0 7.2 22.4 15.4 3.9 0.17"],["oa:W2742393710","Ti-6Al-4V","pore fraction",15.4,null,null,null,"%","","","","","",false,"","results","Per Layer Diamond-Like Cubic Re-Entrant Cubic Cubic Cubic <x> <y> <z> STL vol. (mm3) 1940 2093 1536.5 115 115 115 Metal vol. (mm3) 2110 2306 2474 116 126 85 Pore vol. (mm3) 0.043 0.168 0.555 0.0179 0.0049 0.00014 Pore fraction 10-3 (%) 2.0 7.2 22.4 15.4 3.9 0.17"],["oa:W2742393710","Ti-6Al-4V","pore fraction",3.9,null,null,null,"%","","","","","",false,"","results","Per Layer Diamond-Like Cubic Re-Entrant Cubic Cubic Cubic <x> <y> <z> STL vol. (mm3) 1940 2093 1536.5 115 115 115 Metal vol. (mm3) 2110 2306 2474 116 126 85 Pore vol. (mm3) 0.043 0.168 0.555 0.0179 0.0049 0.00014 Pore fraction 10-3 (%) 2.0 7.2 22.4 15.4 3.9 0.17"],["oa:W2742393710","Ti-6Al-4V","pore fraction",0.17,null,null,null,"%","","","","","",false,"","results","Per Layer Diamond-Like Cubic Re-Entrant Cubic Cubic Cubic <x> <y> <z> STL vol. (mm3) 1940 2093 1536.5 115 115 115 Metal vol. (mm3) 2110 2306 2474 116 126 85 Pore vol. (mm3) 0.043 0.168 0.555 0.0179 0.0049 0.00014 Pore fraction 10-3 (%) 2.0 7.2 22.4 15.4 3.9 0.17"],["oa:W2742393710","Ti-6Al-4V","pore percentage",0.0224,null,null,null,"%","","","","","",false,"","conclusions","In addition to this, highly populated areas (a high number of lattice trusses meeting at a single point) also appear to give higher levels of porosity; in this study, a pore percentage of 22.4 × 10−3% was measured for such regions for the re-entrant cube."],["oa:W2743884968","Ti-6Al-4V","porosity",0.0,null,null,null,"%","","as-built SLM","","","",false,"","results_discussion",""],["oa:W2743884968","Ti-6Al-4V","porosity",10.0,null,null,null,"%","","as-built SLM","","","",false,"","results_discussion",""],["oa:W2743884968","Ti-6Al-4V","porosity",5.0,null,null,null,"%","","as-built SLM","","","",false,"","results_discussion",""],["oa:W2743884968","Ti-6Al-4V","porosity",2.0,null,null,null,"%","","as-built SLM","","","",false,"","results_discussion",""],["oa:W2743884968","Ti-6Al-4V","rounded porosity",0.4,null,null,null,"%","","as-built SLM","","","",false,"","results_discussion",""],["oa:W2750798906","Ti-6Al-4V","partial melting",0.0,null,null,null,"","","as-sintered","","","",false,"unit_missing","discussion","At the highest energy there is a great deal of partial melting occurring, specifically where the beam has passed as observed from the tracks which, appear to be spaced ~1.2 mm apart (corresponding to the line spacing of the beam)."],["oa:W2750973101","Ti-6Al-4V","% porosity",0.1,null,null,null,"%","","as-built SLM","","","",false,"","results",""],["oa:W2750973101","Ti-6Al-4V","% porosity",0.9,null,null,null,"%","","as-built SLM","","","",false,"","results",""],["oa:W2750973101","Ti-6Al-4V","% porosity",0.1,null,null,null,"%","","as-built SLM","","","",false,"","results",""],["oa:W2750973101","Ti-6Al-4V","% porosity",0.1,null,null,null,"%","","as-built SLM","","","",false,"","results",""],["oa:W2750973101","Ti-6Al-4V","% porosity",0.0,null,null,null,"%","","as-built SLM","martensitic α'","","",false,"","results",""],["oa:W2750973101","Ti-6Al-4V","% porosity",0.1,null,null,null,"%","","as-built SLM","martensitic α'","","",false,"","results",""],["oa:W2750973101","Ti-6Al-4V","% porosity",0.8,null,null,null,"%","","as-built SLM","martensitic α'","","",false,"","results",""],["oa:W2750973101","Ti-6Al-4V","% porosity",0.0,null,null,null,"%","","as-built SLM","","","",false,"","results",""],["oa:W2750973101","Ti-6Al-4V","% porosity",2.3,null,null,null,"%","","","","","",false,"","results",""],["oa:W2750973101","Ti-6Al-4V","% porosity",1.8,null,null,null,"%","","","","","",false,"","results",""],["oa:W2750973101","Ti-6Al-4V","% porosity",0.0,null,null,null,"%","","","","","",false,"","results",""],["oa:W2750973101","Ti-6Al-4V","lack of fusion porosity",0.01,null,null,null,"%","","as-built SLM","","","",false,"","discussion",""],["oa:W2750973101","Ti-6Al-4V","spherical gas porosity",0.01,null,null,null,"%","","as-built SLM","","","",false,"","discussion",""],["oa:W2750973101","Ti-6Al-4V","%porosity",0.2,null,null,null,"%","","","","","",false,"","discussion",""],["oa:W2750973101","Ti-6Al-4V","%porosity",0.1,null,null,null,"%","","","","","",false,"","discussion",""],["oa:W2750973101","Ti-6Al-4V","% Porosity",1.5,1.0,2.0,null,"%","","","","","",false,"","discussion",""],["oa:W2750973101","Ti-6Al-4V","porosity",2.4,null,null,null,"%","","as-built SLM","","","",false,"","discussion",""],["oa:W2750973101","Ti-6Al-4V","porosity",1.8,null,null,null,"%","","as-built SLM","","","",false,"","discussion",""],["oa:W2753167477","Ti-6Al-4V","chain porosity",0.8,0.5,1.0,null,"%","","","","","",false,"","discussion","The existence of such chain porosity made the initiation and propagation of cracks easier, which therefore deteriorated the strength and toughness of the welds notably (as demonstrated in ). presents the fracture surfaces of a vertical up weld and a vertical down weld, both of which were laser welded using the higher heat input of 275 kJ/m (laser power: 2200 W; traveling speed 0.5 m/min)."],["oa:W2753167477","Ti-6Al-4V","porosity",0.3,0.2,0.4,null,"%","","","","","",false,"","conclusions","Welding with the higher laser power at higher speed could reduce the porosity in vertical down welds.(3)Both undercut and porosity were detrimental to the tensile mechanical properties of welds when the higher heat input was used."],["oa:W2755046883","Ti-43Al-9V-0.2Y","volume fraction",20.0,null,null,null,"%","","hot-rolled at 1200 °C","duplex","","",false,"","results_discussion","The volume fraction (>20%) of the β phase is higher than that of the other β-γ TiAl alloys investigated in recent years [,,]."],["oa:W2756229922","Ti-6Al-4V","volume fraction of fcc phase",40.0,null,null,null,"%","","HPT through 10 turns","","","",false,"","methods",""],["oa:W2759139724","Ti-6Al-4V","percentage of defects (area)",16.0,13.4,16.0,null,"%","","as-built SLM","","","",false,"","results_discussion",""],["oa:W2759139724","Ti-6Al-4V","pore size",24.0,null,null,null,"%","","as-built SLM","lamellar","","",false,"","results_discussion",""],["oa:W2759139724","Ti-6Al-4V","pore size",18.0,null,null,null,"%","","as-built SLM","lamellar","","",false,"","results_discussion",""],["oa:W2759139724","Ti-6Al-4V","pore size",7.0,null,null,null,"%","","as-built SLM","lamellar","","",false,"","results_discussion",""],["oa:W2759139724","Ti-6Al-4V","defects",0.0,null,null,null,"","","as-built SLM","","","",false,"unit_missing","results_discussion",""],["oa:W2762777332","Ti35Nb10Ta3Fe","porosity",9.2,null,null,null,"%","","sintered at 1250 °C","","","",false,"","results_discussion","The porosity increase from %P = 5.1% to 9.2% with the addition of 3 wt.% Fe confirms that Fe diffusion into the Ti crystalline structure is much higher than the opposite, and even with higher stabilization of the β-Ti alloy with Fe addition, it has a negative impact on the porosity and microstructure22,23."],["oa:W2762777332","Ti35Nb10Ta","porosity",5.1,null,null,null,"%","","sintered at 1250 °C","","","",false,"","results_discussion","The porosity increase from %P = 5.1% to 9.2% with the addition of 3 wt.% Fe confirms that Fe diffusion into the Ti crystalline structure is much higher than the opposite, and even with higher stabilization of the β-Ti alloy with Fe addition, it has a negative impact on the porosity and microstructure22,23."],["oa:W2764211901","Ti-13Nb-13Zr","ω phase fraction",21.1,null,null,null,"%","","6 GPa, 3 turns","","","",false,"","results_discussion","With the highest pressure of 6 GPa (Figure 3f), the phases are better distributed along the sample volume, and there is a slightly decrease of the α phase (yellow color) from 40.5% (4.5 GPa) to 36.5% (6 GPa), β phase is kept at a stable value (blue color), and the ω phase (red color) is increased from 17.4% to 21.1%."],["oa:W2764211901","Ti-13Nb-13Zr","ω phase fraction",17.4,null,null,null,"%","","4.5 GPa, 3 turns","","","",false,"","results_discussion","When the load is increased to 4.5 GPa (Figure 3f) there is an increase of α phase (yellow color) from 24.7% (1 GPa) to 40, 5% (4.5 GPa), β phase (blue color) has a decrease from 75.3% to 42.1% and the ω phase (red color) starts to appear with a fraction of 17.4%."],["oa:W2765089331","Ti-6Al-4V","total percentage of pores",5.7,null,null,null,"%","","","","","",false,"","results","The total percentage of pores (5.7%) on the surface and the average diameter of a pore (0.11 mm) were determined and the active area was calculated assuming that the surface of a pore corresponds to half a sphere."],["oa:W2765089331","Ti-6Al-4V","percentage",10.0,null,null,null,"%","","","","","",false,"","results","The wear-accelerated corrosion only represents a small percentage (10%) of the total wear in all electrolytes."],["oa:W2767076880","Ti-6Al-4V","porosity",68.0,null,null,null,"%","","as-built SLM","","","",false,"out_of_range","methods","The scaffolds had a diamond lattice structure with a strut thickness of 300 μm, corresponding to a porosity value of 68% (design value)."],["oa:W2767118871","pure Ti","fo",0.0014,null,null,null,"","room temperature","","","","",false,"unit_missing","results_discussion","It is evident that relatively high major Fig. 6 Geometries which require establishing FLD by using SPIF. a Cone. b Pyramid Table 2 Material properties and GTN model parameters of pure Ti Yield stress Ultimate tensile stress Young’s modulus Poisson’s ratio Density fo q1 q2 fN εN SN fc ff 232.49 MPa 363 MPa 108 GPa 0.34 4505 kg/m3 0.00138 1.5 1 0.017 0.3 0.1 0.2593 0.3025 Int J Adv Manuf Technol (2018) 95:625–641 631"],["oa:W2767118871","pure Ti","q1",1.5,null,null,null,"","room temperature","","","","",false,"unit_missing","results_discussion","It is evident that relatively high major Fig. 6 Geometries which require establishing FLD by using SPIF. a Cone. b Pyramid Table 2 Material properties and GTN model parameters of pure Ti Yield stress Ultimate tensile stress Young’s modulus Poisson’s ratio Density fo q1 q2 fN εN SN fc ff 232.49 MPa 363 MPa 108 GPa 0.34 4505 kg/m3 0.00138 1.5 1 0.017 0.3 0.1 0.2593 0.3025 Int J Adv Manuf Technol (2018) 95:625–641 631"],["oa:W2767400023","","porosity",1.2,null,null,null,"%","","","","","",false,"","results_discussion",""],["oa:W2767400023","","porosity",0.2,null,null,null,"%","","","","","",false,"","results_discussion",""],["oa:W2767400023","","porosity",0.3,null,null,null,"%","","","","","",false,"","results_discussion",""],["oa:W2767400023","","porosity",0.3,null,null,null,"%","","","","","",false,"","results_discussion",""],["oa:W2767400023","","porosity",1.3,null,null,null,"%","","","","","",false,"","results_discussion",""],["oa:W2767400023","","porosity",1.7,null,null,null,"%","","","","","",false,"","results_discussion",""],["oa:W2767400023","","porosity",0.1,null,null,null,"%","","","","","",false,"","results_discussion",""],["oa:W2767400023","","porosity",2.0,null,null,null,"%","","","","","",false,"","results_discussion",""],["oa:W2767400023","","porosity",0.3,null,null,null,"%","","","","","",false,"","results_discussion",""],["oa:W2767400023","","porosity",0.2,null,null,null,"%","","","","","",false,"","results_discussion",""],["oa:W2767400023","","porosity",1.4,null,null,null,"%","","","","","",false,"","results_discussion",""],["oa:W2767400023","","porosity",0.2,null,null,null,"%","","","","","",false,"","results_discussion",""],["oa:W2767400023","","porosity",0.2,null,null,null,"%","","","","","",false,"","results_discussion",""],["oa:W2767400023","","porosity",0.2,null,null,null,"%","","","","","",false,"","results_discussion",""],["oa:W2767400023","","porosity",0.2,null,null,null,"%","","","","","",false,"","results_discussion",""],["oa:W2769476325","Ti-6Al-4V","no void",0.0,null,null,null,"","","","acicular Widmanstätten","","",false,"unit_missing","conclusions","1) With Ti-xZr-15Cu-10Ni (mass fraction x=37.5, 18, 10) filler and brazing process at 930 °C for 3600s, the brazing leads to an acicular Widmanstätten microstructure with no void, crack or intermetallic across the brazing lines."],["oa:W2769701162","Ti-15Zr","Poisson coefficient, v",0.333,null,null,0.003,"","","","","","",false,"unit_missing","table","(2)\t104.7 ± 2.1\t0.333 ± 0.003"],["oa:W2769701162","Ti-15Zr","Poisson coefficient, v",0.335,null,null,0.001,"","","","","","",false,"unit_missing","table","(1)\t102 ± 0.6\t0.335 ± 0.001"],["oa:W2770001626","Ti-3","porosity",0.0,null,null,null,"","","","","","",false,"unit_missing","results_discussion","Farklı kaplama sürelerinde uygulanan MAO numunelerin oksit tabaka kalınlıkları Şekil 3’de verilmiştir. Şekil 3’den görüldüğü gibi, artan kaplama süresine bağlı olarak Ti-3 nolu numunenin kaplama tabakası kalınlığı 23,4 m, Ti- 5 nolu numune için 28,25 m, Ti-10 nolu numune için ise 34,65 mm değerine ulaşmaktadır."],["oa:W2770001626","Ti-5","porosity",0.0,null,null,null,"","","","","","",false,"unit_missing","results_discussion","Farklı kaplama sürelerinde uygulanan MAO numunelerin oksit tabaka kalınlıkları Şekil 3’de verilmiştir. Şekil 3’den görüldüğü gibi, artan kaplama süresine bağlı olarak Ti-3 nolu numunenin kaplama tabakası kalınlığı 23,4 m, Ti- 5 nolu numune için 28,25 m, Ti-10 nolu numune için ise 34,65 mm değerine ulaşmaktadır."],["oa:W2770001626","Ti-10","porosity",0.0,null,null,null,"","","","","","",false,"unit_missing","results_discussion","Farklı kaplama sürelerinde uygulanan MAO numunelerin oksit tabaka kalınlıkları Şekil 3’de verilmiştir. Şekil 3’den görüldüğü gibi, artan kaplama süresine bağlı olarak Ti-3 nolu numunenin kaplama tabakası kalınlığı 23,4 m, Ti- 5 nolu numune için 28,25 m, Ti-10 nolu numune için ise 34,65 mm değerine ulaşmaktadır."],["oa:W2774915880","Ti-7050Al-6Al-4V","thick interface with many shrinkage voids",0.0,null,null,null,"","","770°C","shrinkage voids","","",false,"unit_missing","results","However, at 770°C, a thick interface with many shrinkage voids was observed."],["oa:W2782459566","CP-Ti Grade 1","porosities",95.6,null,null,null,"%","","","","","",false,"out_of_range","conclusions",""],["oa:W2782459566","CP-Ti Grade 1","porosities",98.0,null,null,null,"%","","","","","",false,"out_of_range","conclusions",""],["oa:W2782459566","CP-Ti Grade 1","porosities",98.8,null,null,null,"%","","","","","",false,"out_of_range","conclusions",""],["oa:W2782883955","","fraction massique de particules de WC",89.0,null,null,null,"%","","","","","",false,"out_of_range","conclusions",""],["oa:W2783063957","","granular precipitation",0.0,null,null,null,"","","","","","",false,"unit_missing","results","A large amount of granular precipitation is observed on the TiO2, 10% and 20% SrO–TiO2 coatings, while few observed on the 30% SrO–TiO2 coating."],["oa:W2783063957","","amount of precipitation",0.0,null,null,null,"","","","","","",false,"unit_missing","results","Among the SrO doped TiO2 coatings, the amount of precipitation formed on the 10% SrO–TiO2 coating seems the largest, followed by the 20% SrO–TiO2 coating. shows XRD results of the coatings soaked in 2× SBF for 14 days."],["oa:W2784881340","DV2","crystalline content",49.6,45.6,53.6,4.0,"%","","","","","",false,"","conclusions",""],["oa:W2789893485","Ti-5Fe","sintered density",94.0,null,null,null,"%","","as-microwave-sintered","lamellar","","",false,"out_of_range","results_discussion",""],["oa:W2790540529","Ti-5Al-2.5Fe","porosity",10.15,7.9,12.4,null,"%","","reactive induction sintered","","","",false,"","discussion",""],["oa:W2790761961","Ti-6Al-4V","strut porosity",1.25,null,null,0.11,"%","","as-printed","","","",false,"","results_discussion","The structural density of the scaffold was on average equal to 29.81 ± 0.44% and the strut porosity was on average equal to 1.25 ± 0.11%."],["oa:W2791252726","Ti-6Al-4V","porosity",0.3,0.1,0.5,null,"%","","as-built SLM","martensitic","","",false,"","abstract","Morphology of as-built specimens Microstructure Porosity Roughness Residual stresses SLM Martensitic[1, 2] 0,1%-0,5% [3, 4] 5µm≤Ra≤40µm [5] 100≤σ ≤500 MPa EBM Fine Lamellar [1, 6] 0,1%-0,3% [3, 7] 25µm≤Ra≤130µm[8] very low These defects lead to an early initiation of the fatigue cracks and it is well known that, before any posttreatment, the HCF strength of the as-built specimens is not suitable for aircraft loadbearing applications [9]."],["oa:W2791252726","Ti-6Al-4V","porosity",0.2,0.1,0.3,null,"%","","as-built EBM","fine lamellar","","",false,"","abstract","Morphology of as-built specimens Microstructure Porosity Roughness Residual stresses SLM Martensitic[1, 2] 0,1%-0,5% [3, 4] 5µm≤Ra≤40µm [5] 100≤σ ≤500 MPa EBM Fine Lamellar [1, 6] 0,1%-0,3% [3, 7] 25µm≤Ra≤130µm[8] very low These defects lead to an early initiation of the fatigue cracks and it is well known that,
