Repository: akhtar07/tisci-explorer

# TiSci Explorer

A read-only, static explorer for **TiSci**, an autonomous research agent for titanium alloys. TiSci reads the
titanium-alloy literature, builds a knowledge graph and a table of measured values, proposes hypotheses where the
graph has gaps, and tests them with DFT (MACE / VASP) and the ICME-lite multiscale chain.

**Live site:** https://akhtar07.github.io/tisci-explorer/

The site has seven sections:

| Section | What it shows |
|---|---|
| Overview | Corpus → graph → facts → hypotheses → verdicts, with the snapshot's counts |
| Worked example | One full loop for W in α-Ti: graph path, hypothesis, novelty check, DFT test, verdict, follow-up, DAMASK |

File: data/facts/reduction_of_area.json (part 5 of 5)
"For 1 wt% PCA, these values are 5.3% and 74.8%, respectively."],["oa:W4405276801","Ti-6Al-4V","Ra value",60.0,null,null,null,"%","","","","","",false,"","results_discussion","At the same time, some increase in Ra value is observed at implantation fluence of 7.6-1017 cm-2."],["oa:W4405276801","Ti-6Al-4V","Ra value",60.0,null,null,null,"%","","","","","",false,"","results_discussion","At an implantation fluence of 1-1018 cm-2, the Ra value is approximately 60% of the initial value (Figure 6)."],["oa:W4405314777","Ti-6Al-4V","Reduction of Area",36.0,null,null,null,"%","","","","","",false,"","table","113.8\t880\t≥550\t≥14\t36 %\t≥334"],["oa:W4405722020","TB18","area reduction",6.2,null,null,null,"%","","","","","",false,"","results_discussion","The greatest changes in area reduction and elongation were 6.2% and 2.7%, respectively."],["oa:W4405737966","Ti-6Al-4V","Reduction of Area (%)",25.0,null,null,null,"%","room temperature","","","","",false,"","table","TC4\t825\t10\t25\t400\t620"],["oa:W4405737966","Ti-5Al-2Sn-2Zr-4Mo-4Cr","Reduction of Area (%)",15.0,null,null,null,"%","room temperature","","","","",false,"","table","TC17\t1120\t7\t15\t370\t907"],["oa:W4406336473","Ti-20Zr-3Mo-3Sn","maximum recovery strain",3.3,null,null,null,"%","","short thermal treated 700°C","","cyclic tensile test","",false,"","results_discussion",""],["oa:W4406336473","Ti-20Zr-3Mo-3Sn","recovery strain",3.3,null,null,null,"%","room temperature","700°C/5min","","cyclic tensile test","2×10-4s-1",false,"","methods",""],["oa:W4406336473","Ti-20Zr-3Mo-3Sn","recovery strain",3.3,null,null,null,"%","room temperature","800°C/5min","","cyclic tensile test","2×10-4s-1",false,"","methods",""],["oa:W4406336473","Ti-20Zr-3Mo-3Sn","maximum recovery strain",2.5,null,null,null,"%","","short thermal treated 900°C","","cyclic tensile test","",false,"","results_discussion",""],["oa:W4406336473","Ti-20Zr-3Mo-3Sn","recovery strain",2.5,null,null,null,"%","room temperature","900°C/5min","","cyclic tensile test","2×10-4s-1",false,"","abstract",""],["oa:W4406336473","Ti-20Zr-3Mo-3Sn","recovery strain",3.3,null,null,null,"%","room temperature","800°C/5min","","cyclic tensile test","2×10-4s-1",false,"","abstract",""],["oa:W4406336473","Ti-20Zr-3Mo-3Sn","recovery strain",2.5,null,null,null,"%","room temperature","900°C/5min","","cyclic tensile test","2×10-4s-1",false,"","methods",""],["oa:W4406336473","Ti-20Zr-3Mo-3Sn","maximum recovery strain",2.9,null,null,null,"%","","short thermal treated 800°C","","cyclic tensile test","",false,"","results_discussion",""],["oa:W4406336473","Ti-20Zr-3Mo-3Sn","recovery strain",3.3,null,null,null,"%","room temperature","700°C/5min","","cyclic tensile test","2×10-4s-1",false,"","abstract",""],["oa:W4406336473","Ti2033","maximum recovery strain",2.5,2.5,2.5,null,"%","","900°C/5min","","cyclic tensile test","",false,"","conclusions",""],["oa:W4406336473","Ti2033","maximum recovery strain",2.9,2.9,2.9,null,"%","","800°C/5min","","cyclic tensile test","",false,"","conclusions",""],["oa:W4406336473","Ti2033","maximum recovery strain",3.3,3.3,3.3,null,"%","","700°C/5min","","cyclic tensile test","",false,"","conclusions",""],["oa:W4406699397","Ti-6Al-4V","minimum value",45.0,null,null,null,"%","","AC1070","","","",false,"","results_discussion","The results reveal that all alloys have a wide exploitation zone, obtaining a minimum value of around 45 and 40% for Ti64 and Ti67 alloys for AC1070 condition, respectively."],["oa:W4406699397","Ti67","minimum value",40.0,null,null,null,"%","","AC1070","","","",false,"","results_discussion","The results reveal that all alloys have a wide exploitation zone, obtaining a minimum value of around 45 and 40% for Ti64 and Ti67 alloys for AC1070 condition, respectively."],["oa:W4408468293","Ti-6Al-4V","removed area",2.25,null,null,null,"%","","","","","",false,"","results_discussion","In their study, the removed area value was 2.25% at a voltage of 5V with a deposition time of 5 minutes."],["oa:W4408468293","Ti-6Al-4V","removed area",3.25,null,null,null,"%","","","","","",false,"","results_discussion","The results show that the adhesion strength at a sintering temperature of 900°C is better than at 800°C, as evidenced by the smaller removed area value at 900°C."],["oa:W4408468293","Ti-6Al-4V","removed area",3.25,null,null,null,"%","","","","","",false,"","results_discussion","The optimal result for coating adhesion strength was obtained from the test specimen with 17 wt% PVA+ZrO2, sintered at 900°C, with a removed area value of 3.25%."],["oa:W4408848927","TA32","volume fraction of DRX",34.6,null,null,null,"%","","","","","0.01 s−1",false,"","results_discussion","The volume fraction and average grain size of DRX decreased from 34.6% and 3.03 μm at a 0.01 s−1 strain rate to 28.1% and 2.58 μm at a 0.1 s−1 strain rate and then to 11.3% and 2.31 μm at a 1.0 s−1 strain rate, according to the statistical values."],["oa:W4408848927","TA32","volume fraction of DRX",28.1,null,null,null,"%","","","","","0.1 s−1",false,"","results_discussion","The volume fraction and average grain size of DRX decreased from 34.6% and 3.03 μm at a 0.01 s−1 strain rate to 28.1% and 2.58 μm at a 0.1 s−1 strain rate and then to 11.3% and 2.31 μm at a 1.0 s−1 strain rate, according to the statistical values."],["oa:W4408848927","TA32","volume fraction of DRX",11.3,null,null,null,"%","","","","","1.0 s−1",false,"","results_discussion","The volume fraction and average grain size of DRX decreased from 34.6% and 3.03 μm at a 0.01 s−1 strain rate to 28.1% and 2.58 μm at a 0.1 s−1 strain rate and then to 11.3% and 2.31 μm at a 1.0 s−1 strain rate, according to the statistical values."],["oa:W4412635612","Ti-6Al-4V","area reduction",47.2,null,null,null,"%","","AT","","","",false,"","methods","In the AT state, the specimens presented outstanding tensile properties, including a tensile strength of approximately 1030 MPa, a yield strength of about 955 MPa, an elongation of 16.2%, and an area reduction of 47.2% (b,c)."],["oa:W4412635612","Ti-6Al-4V","area reduction",44.1,null,null,null,"%","","HIP","","","",false,"","methods","In the HIP state, the specimens retained an excellent combination of a tensile strength of approximately 935 MPa, yield strength of about 850 MPa, elongation of 16.3%, and area reduction of 44.1%."],["oa:W4412676211","","0.2–0.3%",0.25,0.2,0.3,null,"%","","","","","",false,"","methods","Therefore, the limiting concentration of rhenium content was selected at the level of 0.2–0.3%."],["oa:W4413580739","Ti-6Al-4V","load-bearing area",5.05,null,null,null,"%","","","","","",false,"","results","The results show that high roughness causes up to a 5.05% reduction in the load-bearing area of small-size specimens (struts)."],["oa:W4413857880","","remelting fraction",64.0,null,null,null,"%","","","","","",false,"","discussion","This parameter set has a remelting fraction of R = 64 %, meaning that each laser pass generates a melt pool that remelts more than half of a previously solidified track (Fig. 14)."],["oa:W4413857880","","R %",50.0,null,null,null,"%","","","","","",false,"","discussion","Overall, for the lowest VED (sets C-I), N varies from 0 to 1, while the two highest VED (A, B) generate the widest melt pools with N ranging from 1 to 3.7 and R %, varying from ~50 to 80 %, thus minimizing the occurrence of lack-of- fusion defects but increasing the probability of keyhole pores formation."],["oa:W4413857880","","R %",80.0,null,null,null,"%","","","","","",false,"","discussion","Overall, for the lowest VED (sets C-I), N varies from 0 to 1, while the two highest VED (A, B) generate the widest melt pools with N ranging from 1 to 3.7 and R %, varying from ~50 to 80 %, thus minimizing the occurrence of lack-of- fusion defects but increasing the probability of keyhole pores formation."],["oa:W4413911351","","reduction in area",5.0,null,null,null,"%","room temperature","as-built","","tensile test","",false,"","results_discussion","As depicted in , the fractures of both the as-built and HT-600 alloys display a lack of significant plastic deformation, with a reduction in area of less than 5%, suggesting brittle fracture characteristics."],["oa:W4413911351","","reduction in area",5.0,null,null,null,"%","room temperature","HT-600","","tensile test","",false,"","results_discussion","As depicted in , the fractures of both the as-built and HT-600 alloys display a lack of significant plastic deformation, with a reduction in area of less than 5%, suggesting brittle fracture characteristics."],["oa:W4413911351","","reduction in area",5.0,null,null,null,"%","room temperature","HT-800","lath-shaped α and short rod-like β","tensile test","",false,"","results_discussion","In stark contrast, the HT-800 alloys exhibit evident necking at the fracture site, accompanied by a reduction in area exceeding 5%."],["oa:W4416113238","Ti-5Cr","proportion of HAGBs",92.37,null,null,null,"%","","","","EBSD analysis","",false,"","results_discussion","EBSD analysis revealed a larger average grain size (3.3 μm) and higher proportion of HAGBs (92.37%) in the Cr5 coating."],["oa:W4417320224","Ti-6Al-4V","reduction in area",3.9,null,null,3.2,"%","","as-built","","","",false,"","results_discussion","The as-built samples exhibit a Young’s modulus of 104 ± 1 GPa, a yield strength (YS) of 1014 ± 28 MPa, an ultimate tensile strength (UTS) of 1126 ± 30 MPa, and a brittle fracture behavior with elongation to failure of 2.0 ± 1.1 % and a reduction in area of 3.9 ± 3.2 %."],["oa:W4417320224","Ti-6Al-4V","reduction in area",25.3,25.3,25.3,3.6,"%","","stress-relieved 850°C/2h","","compression test","",false,"","results_discussion","The stress-relieved condition (850 ◦C) shows reduced strength values (YS of 850 ± 32 MPa and UTS of 1018 ± 17 MPa) with markedly improved ductil ity (9.1 ± 1.4 % elongation and 25.3 ± 3.6 % reduction in area)."],["oa:W608494971","Ti-8Al-1Mo-1V","Reduction in Area (%)",19.0,null,null,null,"%","","","","tensile test","",false,"","results",""],["oa:W608494971","Ti-8Al-1Mo-1V","Reduction in Area (%)",20.0,null,null,null,"%","","","","tensile test","",false,"","results",""],["oa:W608494971","Ti-8Al-1Mo-1V","Reduction in Area (%)",17.3,null,null,null,"%","","","","tensile test","",false,"","results",""],["oa:W644925558","Ti-6Al-4V","Reduction in area",0.0,null,null,null,"","","annealed at 700°C to 1050°C","","","",false,"unit_missing","conclusions",""],["oa:W644925558","Ti-6Al-4V","striction",0.0,null,null,null,"","","annealed below and above β transus","","","",false,"unit_missing","conclusions",""],["oa:W7112953243","ВТ1-0","относительное сужение",62.0,null,null,null,"%","","after IPD","","","",false,"","front","7, а, б). В тоже время относительное сужение образцов после ИПД методом ВЭ увеличивалось по сравнению с исходным литым состоянием – с 33 до 62 % и с 50 до 66 % – на образцах с исходным деформированным состоянием. Увеличение относительного сужения до ∼1,5 раза связано с тем, что с измельчением микро- структуры в сплаве ВТ1-0 повышается работа дефор- мации за счет увеличения протяженности межзерен- ных границ, наличия полос двойникования, выступа- ющих в роли регулярных барьеров на пути развития т"],["oa:W7112953243","ВТ1-0","относительное сужение",66.0,null,null,null,"%","","after IPD","","","",false,"","front","7, а, б). В тоже время относительное сужение образцов после ИПД методом ВЭ увеличивалось по сравнению с исходным литым состоянием – с 33 до 62 % и с 50 до 66 % – на образцах с исходным деформированным состоянием. Увеличение относительного сужения до ∼1,5 раза связано с тем, что с измельчением микро- структуры в сплаве ВТ1-0 повышается работа дефор- мации за счет увеличения протяженности межзерен- ных границ, наличия полос двойникования, выступа- ющих в роли регулярных барьеров на пути развития т"],["oa:W7112953243","BT1-0","reduction of area",0.0,null,null,null,"","","after screw extrusion","submicrocrystalline","","",false,"unit_missing","front","It is shown, that in BT1-0 alloy regardless of its initial condition, after screw extrusion uniform submicrocrystalline structure is formed, the strength characteristics and reduction of area are increased."],["oa:W7120595389","Ti-29Nb-10Zr-9Ta","redução",20.0,null,null,null,"%","","cold-rolled","","","",false,"","abstract",""],["oa:W7120595389","Ti-29Nb-10Zr-9Ta","redução",60.0,null,null,null,"%","","cold-rolled","","","",false,"","abstract",""],["oa:W7120595389","Ti-29Nb-10Zr-9Ta","redução",40.0,null,null,null,"%","","cold-rolled","","","",false,"","abstract",""],["oa:W7120748979","Ti-35Nb","recrystallization",100.0,null,null,null,"%","","deformed 90%","recrystallized","","",false,"","front",""],["oa:W7120817914","Ti-6Al-4V","Ra",6.9,null,null,null,"%","","","","model prediction","",true,"","abstract","Através da equação 27, é verificado uma flutuação de 6,9% para o modelo quadrático, uma flutuação de 28,5% para o modelo linear e 20,9% para o modelo teórico."],["oa:W7120817914","Ti-6Al-4V","Ra",6.9,null,null,null,"%","","","","quadratic model","",true,"","abstract","The roughness value Ra, obtained by the quadratic model, is closest to the real value, with an average absolute percentage error of 6.9%."],["oa:W7120817914","Ti-6Al-4V","redução de área",41.0,null,null,null,"%","","annealed","","","",false,"","abstract","Além disso, a liga Ti-6Al-4V é tratada termicamente por recozimento, pelo fabricante, de modo que o material tem um limite de resistência à tração de 979 MPa, um limite de escoamento de 904 MPa, um alongamento de 18% e uma redução de área de 41%, segundo o fabricante."],["oa:W7122668607","Ti-6Al-4V","RA (%)",28.0,null,null,2.0,"%","room temperature","stress-relieved (SR-Z)","","tensile test","",false,"","results","Moreover, Kres;fe is not uniform: it peaks in the mid-section (along the specimen thickness) of the front where the fatigue precrack intersected the zone of highest tensile stress (cf. in Fig. 3a, c) and diminishes toward the specimen Table 1 Quasi-static tensile properties Orientation and condition rYS(MPa) E(GPa) rUTS(MPa) ef (%) RA (%) AB-Z 1120 ± 6 111 ± 2 1320 ± 3 7.4 ± 0.5 18.4 ± 1.6 SR-Z (Louw et al. 2025) 1140 ± 8 117 ± 3 1190 ± 5 10.2 ± 1.8 28 ± 2 The midrange and range obtained from th"],["oa:W7122668607","Ti-6Al-4V","RA (%)",18.4,null,null,1.6,"%","room temperature","as-built (AB-Z)","","tensile test","",false,"","results","Moreover, Kres;fe is not uniform: it peaks in the mid-section (along the specimen thickness) of the front where the fatigue precrack intersected the zone of highest tensile stress (cf. in Fig. 3a, c) and diminishes toward the specimen Table 1 Quasi-static tensile properties Orientation and condition rYS(MPa) E(GPa) rUTS(MPa) ef (%) RA (%) AB-Z 1120 ± 6 111 ± 2 1320 ± 3 7.4 ± 0.5 18.4 ± 1.6 SR-Z (Louw et al. 2025) 1140 ± 8 117 ± 3 1190 ± 5 10.2 ± 1.8 28 ± 2 The midrange and range obtained from th"],["oa:W7126338591","Ti-6Al-4V","shear lip area",11.5,8.0,15.0,null,"%","","","","","",false,"","results",""],["oa:W7126338591","Ti-6Al-4V","CoV",4.0,null,null,null,"%","","LTHIP","","","",false,"","results",""],["oa:W7126338591","Ti-6Al-4V","shear lip area",14.5,9.0,20.0,null,"%","","","","","",false,"","results",""],["oa:W7126812717","Ti-6Al-4V","actual shear area",40.0,null,null,null,"%","","as-built EB-PBF","","","",false,"","discussion",""],["oa:W7126812717","Ti-6Al-4V","shear areas",50.0,null,null,null,"%","room temperature","as-built EB-PBF","","surface profilometry","",false,"","abstract",""],["oa:W7127604485","","tear stress",0.33,0.33,0.33,null,"","","","","","",false,"unit_missing","discussion","The alloy has no plasticity, with the elongation (A5) and tear stress (G) values being the lowest (A5 = 2.55% and G = 0.33%)."],["oa:W7127604485","","G",33.05,null,null,null,"%","","","","","",false,"","discussion","The alloys have superior Cp-Tigrad4 mechanical properties, but they are significantly lower than both the experimental alloy with the Ti3 comp and the conventional Ti6Al4V alloy. - The Ti4 composition alloy is the most ductile of the alloys, characterized by elongation at break A5 = 15.7% and neck at break or stricture G = 33.05%."],["oa:W7127604485","","G",26.75,null,null,null,"%","","","","","",false,"","discussion","It is followed by the Ti1 alloy, with elongation at break A5 = 10.65%, and G = 26.75%."],["oa:W7128430729","","reduction of area",15.6,15.6,15.6,null,"%","","","","","",false,"","results_discussion","Furthermore, at the position 2, there was a limited reduction of area (15.6 %) (Fig. 18 (b)), while other specimens including the position 6 (357 J/mm3) and the positions 1 and 6 (152 J/mm3) showed the larger reduction of area (>40 %), exhibiting great local deformability (Fig. 18 (c-e))."],["oa:W7129182704","","déformation recouvrable maximale",2.0,null,null,null,"%","","","","","",false,"","conclusions",""],["oa:W7129182704","","déformation recouvrable maximale",1.2,null,null,null,"%","","","","","",false,"","conclusions",""],["oa:W7133434637","Ti-6Al-4V","Reduction in Area",20.0,null,null,null,"%","","","","","",false,"","abstract","Elongation Over 2 Inches % 10 18 Reduction in Area % 20"],["oa:W7133434637","Ti-6Al-4V","Reducción de área",7.0,null,null,null,"%","room temperature","","","tensile test","",false,"","abstract","Propiedad Probeta Promedio Unidad 13 5 Punto de fluencia 596,6 699,7 648,2 MPa Módulo de Young 52 47,7 49,9 GPa Resistencia a la tracción 1122,6 1069,9 1096,2 MPa Resistencia de rotura 1115,1 1057,5 1086,3 MPa Resiliencia 4,2 6,2 5,2 MPa Tenacidad 134,6 119 126,9 MPa Reducción de área 4,2 9,8 7,0 % Elongación 10,5 10,0 10,2 %"],["oa:W7133434637","Ti-6Al-4V","Reducción de área",5.9,null,null,null,"%","","","","","",false,"","abstract","Propiedad Probeta Promedio Unidad 11 26 29 Punto de fluencia 417,1 681,5 467,4 522 MPa Módulo de Young 48,5 45,6 47,1 47,1 GPa Resistencia a la tracción 940,0 945,9 915,7 933,8 MPa Resistencia de rotura 912,6 930,4 898,6 913,9 MPa Resiliencia 2 6 2,5 3,5 MPa Tenacidad 25,8 81,3 19,7 42,3 MPa Reducción de área 3,9 7,2 6,6 5,9 % Elongación 3,3 9,8 3,3 5,5 %"],["oa:W7133434637","Ti-6Al-4V","Reducción de área",3.7,null,null,null,"%","","","","","",false,"","abstract","Propiedad Probeta Promedio Unidad 9 2 21 Punto de fluencia 454,8 528,1 541,7 508,2 MPa Módulo de Young 50,7 50,5 49 49,8 Gpa Resistencia a la tracción 1048,6 1113,0 1081,6 1081,1 MPa Resistencia de rotura 1046,6 1111,2 1081,3 1079,7 MPa Resiliencia 2,3 3,3 3,5 3 MPa Tenacidad 44,2 72,6 62,7 59,8 MPa Reducción de área 2,6 1,3 7,2 3,7 % Elongación 8,7 6,2 9,6 8,2 %"],["oa:W7133434637","Ti-6Al-4V","Reducción de área",6.1,null,null,null,"%","","","","","",false,"","abstract","Propiedad Probeta Promedio Unidad 17 18 38 Punto de fluencia 473,5 526,7 473,4 491,2 MPa Módulo de Young 47,2 46,8 47,7 47,2 Gpa Resistencia a la tracción 1008,0 1032,6 1024,5 1021,7 MPa Resistencia de rotura 1004,3 1028,1 1018,3 1016,9 MPa Resiliencia 2,6 3,4 2,6 2,9 MPa Tenacidad 58,7 91,9 67,4 72,7 MPa Reducción de área 4,0 8,5 5,9 6,1 % Elongación 7,1 8,2 7,9 7,7 %"],["oa:W7139481632","Ti-22Al-25Nb","%",8.0,null,null,null,"%","","980 °C, 1 h, aging with V_oxn = 0.1 K/c (neub) to 930 °C, 7 h, V_oxn = 10 K/c (B03Iyx)","","","",false,"","abstract",""],["oa:W7139481632","Ti-22Al-25Nb","%",5.0,null,null,null,"%","","800 °C, 12 h, V_oxn = 10 K/c (B03yx)","","","",false,"","abstract",""],["oa:W7144081619","Ti-2.5Al-2Zr","Reduction of crossection area",0.0,null,null,null,"%","","as-supplied","","","",false,"","methods","Material Test temperature,°C Yield strength, MPa Ultimate tensile strength, MPa Reduction of crossection area, % Ti-2.5Al-2Zr: as-supplied"],["oa:W7146316479","CP-Ti Grade 2","断面収縮率",50.0,null,null,null,"%","room temperature","as-rolled","","tensile test","5.2x10-3 1/s",false,"","other",""],["oa:W7155358955","Ti-6Al-4V","surface roughness (Ra)",56.0,null,null,null,"%","","as-built L-PBF","","Taylor Hobson roughness tester (PGI 1000)","",false,"","abstract",""],["oa:W7161015399","Ti-6Al-4V","Newly Formed Bone Volume",58.2,null,null,5.39,"%","","","","","",false,"","table","G3\t58.20 ± 5.39\t151.98 ± 10.37"],["oa:W7161015399","Ti-6Al-4V","Newly Formed Bone Volume",47.25,null,null,3.92,"%","","","","","",false,"","table","G2\t47.25 ± 3.92\t150.27 ± 2.94"],["oa:W7161015399","Ti-6Al-4V","Newly Formed Bone Volume",40.72,null,null,2.22,"%","","","","","",false,"","table","G4\t40.72 ± 2.22\t156.59 ± 4.95"],["oa:W7161015399","Ti-6Al-4V","newly formed bone volume",58.2,null,null,5.39,"%","","","","","",false,"","abstract","Newly formed bone volume was significantly higher in the implanted groups compared to control (24.62 ± 3.11%), reaching 47.25 ± 3.92% (non-anodized), 58.20 ± 5.39% (nanoporous), and 40.72 ± 2.22% (nanotubular)."],["oa:W7161015399","Ti-6Al-4V","newly formed bone volume",40.72,null,null,2.22,"%","","","","","",false,"","abstract","Newly formed bone volume was significantly higher in the implanted groups compared to control (24.62 ± 3.11%), reaching 47.25 ± 3.92% (non-anodized), 58.20 ± 5.39% (nanoporous), and 40.72 ± 2.22% (nanotubular)."],["oa:W7161015399","Ti-6Al-4V","Newly Formed Bone Volume",24.62,null,null,3.11,"%","","","","","",false,"","table","G1\t24.62 ± 3.11\t128.16 ± 2.17"],["oa:W7161015399","Ti-6Al-4V","newly formed bone volume",47.25,null,null,3.92,"%","","","","","",false,"","abstract","Newly formed bone volume was significantly higher in the implanted groups compared to control (24.62 ± 3.11%), reaching 47.25 ± 3.92% (non-anodized), 58.20 ± 5.39% (nanoporous), and 40.72 ± 2.22% (nanotubular)."],["oa:W7161684994","Ti-6Al-4V","reduction percentual de Área",33.0,null,null,null,"%","","","","","",false,"","abstract",""],["oa:W7164031964","Ti-6Al-4V","Z",36.6,null,null,1.4,"%","","machined, 40 μm","","tensile test","",false,"","results","For location 3 in machined, 40 μm condition Rm = 1090.9 ± 0.3 MPa, Rp0.2 = 1057.5 ± 0.8 MPa, A3.85 = 12.6 ± 3.9%, and Z = 21.8 ± 11.9%, compared with Rm = 1094.6 ± 3.0 MPa, Rp0.2 = 1063.8 ± 2.8 MPa, A3.85 = 17.5 ± 0.2% and Z = 36.6 ± 1.4% in location 5."],["oa:W7164031964","Ti-6Al-4V","Z",21.8,null,null,11.9,"%","","machined, 40 μm","","tensile test","",false,"","results","For location 3 in machined, 40 μm condition Rm = 1090.9 ± 0.3 MPa, Rp0.2 = 1057.5 ± 0.8 MPa, A3.85 = 12.6 ± 3.9%, and Z = 21.8 ± 11.9%, compared with Rm = 1094.6 ± 3.0 MPa, Rp0.2 = 1063.8 ± 2.8 MPa, A3.85 = 17.5 ± 0.2% and Z = 36.6 ± 1.4% in location 5."],["oa:W7164031964","Ti-6Al-4V","Z",24.1,null,null,null,"%","room temperature","as-built","","tensile test","",false,"","discussion","Notice the log10 scale for fatigue lives Rp0.2 [MPa] Rm [MPa] A3.85 [%] Z [%] log(N435), M = 10 Mean 1049.7 1089.0 13.4 24.1 5.903 Median 1054.6 1090.9 13.1 21.7 5.370 Min 970.0 1030.9 5.8 8.0 3.968 Max 1076.1 1122.3 19.2 38.0 7.838 SD 19.0 19.8 3.0 8.6 1.163 CoV 1.8% 1.8% 22.7% 35.6% – Fig. 13 Stereomicroscopy images of fracture surfaces in fatigue specimens located right next to one another in location 3 from repeatability build R3."],["oa:W7164031964","Ti-6Al-4V","Z",13.3,13.3,13.3,null,"%","room temperature","machined, 40 μm layer thickness","","tensile test","",false,"","results","For example, in the machined, 40 μm layer thickness condition on location 5 the differences between the means in R1–R3 of Rp0.2 and Rm are ~ 1% and in Z ~ 2%, while R1 A3.85 average of 18.5% was somewhat higher than in R2 and R3 which were almost identical at 13.3 and 13.7%."],["oa:W7201918720","Ti-6Al-4V","Ra",32.2,26.5,37.9,null,"%","","","","","",false,"","conclusions","This ap- proach achieves a 93 % prediction accuracy and signiﬁcantly reduces the need for costly trial-and-error experiments while improving the surface roughness ( Ra ) by 26.5 %–37.9 % for PREP and GA TC4 powders compared with default parameters."],["oa:W7203442946","Ti-40Zr-6Nb-2Sn-1.5O","recovery strain",7.6,null,null,null,"%","183 K","","","cyclic tensile test","",false,"","results","Notably, the O1.5 alloy reaches a recovery strain of 7.6%, which is comparable to that of commercial superelastic NiTi alloys."],["oa:W7203788514","Ti-6Al-4V","reduction of area",45.0,null,null,null,"pct","room temperature","80 pct reduction FAST-roll","","tensile test","0.01 mm/s",false,"unit_mismatch","methods","Inverse pole ﬁgure (IPF) maps and pole ﬁgures were plotted using Oxford Instruments AZtecCrystal software.[18] ASTM E8 ﬂat tensile test specimens (4 mm thickness) were extracted from the 80 pct reduction FAST-roll plate and the UD-rolled Ti-64 plate (19 mm thickness), in the rolling and transverse directions, via wire-EDM."],["oa:W7203788514","Ti-6Al-4V","reduction of area",48.0,null,null,null,"pct","room temperature","80 pct reduction FAST-roll","","tensile test","0.01 mm/s",false,"unit_mismatch","methods","Inverse pole ﬁgure (IPF) maps and pole ﬁgures were plotted using Oxford Instruments AZtecCrystal software.[18] ASTM E8 ﬂat tensile test specimens (4 mm thickness) were extracted from the 80 pct reduction FAST-roll plate and the UD-rolled Ti-64 plate (19 mm thickness), in the rolling and transverse directions, via wire-EDM."],["oa:W7203865999","Ti-6Al-4V","cross-sectional shrinkage rate",0.0,null,null,null,"%","room temperature","","","tensile test","",false,"","methods","(a) Tensile strength /MPa (b) Elongation /% (c) Cross-sectional shrinkage rate /% Fig 8 Tensile Properties of TC4 Titanium Alloy Produced by Arc Additive Manufacturing at Different Annealing Temperatures and Sampling Directions Figure 9 shows the fracture morphology of arc-based additive manufactured TC4 titanium alloy after tensile testing along the weld direction (XY direction) and deposition direction (Z direction) under different annealing temperatures."],["oa:W7203865999","Ti-6Al-4V","cross-sectional reduction",0.0,null,null,null,"%","room temperature","annealed 930°C","","tensile test","",false,"","methods","However, at an annealing temperature of 930°C, the imbalance between the α and β phases is one of the primary reasons for the reduced elongation and crosssectional reduction observed under these conditions."],["oa:W7208040035","TFCA","reduction in area",49.0,null,null,5.0,"%","room temperature","STA 1098 K","","tensile test","",false,"","results","However, an opposite trend is seen for the ductility (elongation and reduction in area) of TFCA alloys against solution treatment temperature, where the elongation and reduction in area of TFCA alloy decrease considerably from 19 \u0003 4% and 49 \u0003 5% at a ST temperature of 1098 K (TFCA1098) to 10 \u0003 5% and 26 \u0003 6% at a ST temperature of 1123 K (TFCA1123)."],["oa:W7208040035","TFCA","reduction in area",26.0,null,null,6.0,"%","room temperature","STA 1123 K","","tensile test","",false,"","results","However, an opposite trend is seen for the ductility (elongation and reduction in area) of TFCA alloys against solution treatment temperature, where the elongation and reduction in area of TFCA alloy decrease considerably from 19 \u0003 4% and 49 \u0003 5% at a ST temperature of 1098 K (TFCA1098) to 10 \u0003 5% and 26 \u0003 6% at a ST temperature of 1123 K (TFCA1123)."],["oa:W7208040035","TFC","reduction in area",55.0,53.0,57.0,2.0,"%","room temperature","solution treated 1048 K","","tensile test","",false,"","results","The elongation and reduction in area of TFC alloy increase slightly from 19 \u0003 4% and 52 \u0003 2% at a ST temperature of 1023 K (TFC1023) to 20 \u0003 2% and 55 \u0003 2% at a ST temperature of 1043 K (TFC1048) as can be seen (Fig. 3b)."],["oa:W7208040035","TFC","reduction in area",52.0,50.0,54.0,2.0,"%","room temperature","solution treated 1023 K","","tensile test","",false,"","results","The elongation and reduction in area of TFC alloy increase slightly from 19 \u0003 4% and 52 \u0003 2% at a ST temperature of 1023 K (TFC1023) to 20 \u0003 2% and 55 \u0003 2% at a ST temperature of 1043 K (TFC1048) as can be seen (Fig. 3b)."],["oa:W759580096","Ti-6Al-4V","reduction in area values",50.0,null,null,null,"%","","double heat treated at 955°C, alpha-beta","","","",false,"","discussion",""],["oa:W759580096","IMI 700","reduction in area",15.0,15.0,15.0,null,"%","","conventional heat treatment","","","",false,"","discussion",""],["oa:W759580096","IMI 700","reduction in area",10.0,10.0,10.0,null,"%","","double heat treated","","","",false,"","discussion",""],["oa:W759580096","Ti-6Al-4V","reduction in area values",62.5,50.0,75.0,null,"%","","double heat treated","","","",false,"","discussion",""],["oa:W770362480","Ti-6Al-2Sn-4Zr-2Mo","residual apparent reduction in area",3.6,null,null,null,"%","922 K (1200 °F)","","","tensile test","",false,"","results",""],["oa:W810987828","Ti-24Nb","recouvrance de forme",2.7,null,null,null,"%","","short-term treatment at 300°C for 10 min","","","",false,"","conclusions",""],["oa:W841108585","","Reduction in Area, per cent",50.0,null,null,null,"%","","hard-coated","","tensile test","",false,"","results",""],["oa:W841108585","","Reduction in Area, per cent",50.0,null,null,null,"%","","uncoated","","tensile test","",false,"","results",""],["oa:W849059896","CP-Ti Grade 2","Reduction of Area",45.0,45.0,45.0,2.2,"%","550 K","as received","","tensile test","",false,"","results",""],["oapen:ecabe847-0b35-411e-be89-a5d439f77157","","Ψ",11.4,null,null,null,"%","room temperature","heat treatment","","tensile test","",false,"","part 9",""],["oapen:ecabe847-0b35-411e-be89-a5d439f77157","","Ψ",12.6,null,null,null,"%","room temperature","hot plastic deformation","","tensile test","",false,"","part 9",""],["oapen:ecabe847-0b35-411e-be89-a5d439f77157","Ti-6Al-4V","ψ",42.0,42.0,42.0,null,"%","","","","","",false,"","part 2",""],["oapen:ecabe847-0b35-411e-be89-a5d439f77157","TA15","ψ",23.0,23.0,23.0,null,"%","","","","","",false,"","part 2",""],["oapen:ecabe847-0b35-411e-be89-a5d439f77157","VT3-1","ψ",24.0,24.0,24.0,null,"%","","","","","",false,"","part 2",""],["openaire:1ae604d46c3d9d5ba5732cd1ac2b7c61","Ti-6Al-4V","20%-30% de recuperación elástica",25.0,20.0,30.0,null,"%","","","","","",false,"","methods",""],["openaire:374995e78fafbf047bad1aebb220973d","Ti-6Al-4V","coefficient de striction Z",3.0,null,null,null,"%","","treated β","lamellar","","",false,"","conclusions",""],["openaire:45adbe7286c412ffa35409b93eaf1aaf","Ti-6Al-4V","reduction of area",15.0,null,null,null,"%","room temperature","as-built SLM","","tensile test","1.8 mm/min",false,"","methods",""],["openaire:4aecc05711132315b88e633dae0a68e6","Ti-5Al-5Mo-5V-3Cr","reduction of area",40.0,40.0,40.0,null,"%","room temperature","100% β, aged at 875°C for 30 min","","tensile test","10^{-2} s^{-1}",false,"","methods",""],["openaire:7787665bfe328ff86aa44129d98b983d","Ti-6Al-4V","TBs account for",14.0,null,null,null,"%","400 °C","as-built HSM","","EBSD","",false,"","methods",""],["openaire:77e529223f55e2dff759f2a67a37c399","Ti-6Al-4V","Reduction of area Ar (%)",37.8,null,null,7.9,"%","","HIP'ed and machined","","","",false,"","results",""],["openaire:77e529223f55e2dff759f2a67a37c399","Ti-6Al-4V","Reduction of area Ar (%)",12.5,null,null,4.0,"%","","as-built","","","",false,"","results",""],["openaire:77e529223f55e2dff759f2a67a37c399","Ti-6Al-4V","Reduction of area Ar (%)",17.8,null,null,3.6,"%","","machined","","","",false,"","results",""],["openaire:77e529223f55e2dff759f2a67a37c399","Ti-6Al-4V","Reduction of area Ar (%)",14.1,null,null,1.2,"%","","HIP'ed","","","",false,"","results",""],["openaire:77e529223f55e2dff759f2a67a37c399","Ti-6Al-4V","Reduction of area Ar (%)",37.8,null,null,7.9,"%","","HIP'ed and machined","","","",false,"","results",""],["openaire:77e529223f55e2dff759f2a67a37c399","Ti-6Al-4V","reduction of area",0.0,null,null,null,"","","annealed 920°C","","","",false,"unit_missing","results",""],["openaire:77e529223f55e2dff759f2a67a37c399","Ti-6Al-4V","reduction of area",0.0,null,null,null,"","","annealed 900°C","","","",false,"unit_missing","results",""],["openaire:77e529223f55e2dff759f2a67a37c399","Ti-6Al-4V","reduction of area",0.0,null,null,null,"","","annealed 850°C","","","",false,"unit_missing","results",""],["openaire:77e529223f55e2dff759f2a67a37c399","Ti-6Al-4V","reduction of area",0.0,null,null,null,"","","annealed 950°C","","","",false,"unit_missing","results",""],["openaire:77e529223f55e2dff759f2a67a37c399","Ti-6Al-4V","Ra",28.0,null,null,null,"%","","","","","",false,"","methods",""],["openaire:7860c9509a301acc9c667d323df7f2a7","C1","RA",73.0,null,null,null,"%","room temperature","","","tensile test","",false,"","part 7","Alloy YS, MPa UTS, MPa El, % RA, % C1 852 853 29.0 73 852 854 27.5 76 C2 888 891 23.5 62 893 896 24.0 61 The differences in the tensile properties of the alloys are largely due to their microstructures."],["openaire:7860c9509a301acc9c667d323df7f2a7","C2","RA",62.0,null,null,null,"%","room temperature","","","tensile test","",false,"","part 7","Alloy YS, MPa UTS, MPa El, % RA, % C1 852 853 29.0 73 852 854 27.5 76 C2 888 891 23.5 62 893 896 24.0 61 The differences in the tensile properties of the alloys are largely due to their microstructures."],["openaire:787d42f3ef63bd790a90f8ef9069fa79","Ti-6Al-4V","taux de réduction",27.8,null,null,null,"%","","","","","",true,"","conclusions",""],["openaire:787d42f3ef63bd790a90f8ef9069fa79","Ti-6Al-4V","taux de réduction",44.2,null,null,null,"%","","","","","",true,"","conclusions",""],["openaire:787d42f3ef63bd790a90f8ef9069fa79","Ti-6Al-4V","taux de réduction",28.2,null,null,null,"%","","","","","",true,"","conclusions",""],["openaire:787d42f3ef63bd790a90f8ef9069fa79","Ti-6Al-4V","taux de réduction",45.2,null,null,null,"%","","","","","",true,"","conclusions",""],["openaire:a9594333d48720fba9ceb27e74683417","Ti-6Al-4V","Kesit daralması",20.0,null,null,null,"%","","","","","",false,"","conclusions","Tablo 8.2 Ti-6Al-4V alaşımına ait bazı mekanik özellikler Çekme dayanımı 895 MPa Akma dayanımı 825 MPa Uzama 10% Kesit daralması 20% Charpy Kırma Enerjisi 27 J Sertlik 36 HRC"],["openaire:bc465d11f6623612054495d6451b17e5","Ti-6Al-4V","Daralma",14.0,null,null,null,"%","","as-cast","","","",false,"","abstract",""],["openaire:bc465d11f6623612054495d6451b17e5","Ti-6Al-4V","Daralma",25.0,null,null,null,"%","","forged","","","",false,"","abstract",""],["openaire:bc465d11f6623612054495d6451b17e5","Ti-6Al-4V","Daralma",15.0,null,null,null,"%","","PBF","","","",false,"","abstract",""],["openaire:fcfa293fc216ee079e57d9547e84db7b","Ti-6Al-4V","diminution",13.0,null,null,null,"%","","","","","",false,"","conclusions",""],["openaire:fcfa293fc216ee079e57d9547e84db7b","Ti-6Al-4V","diminution",28.0,null,null,null,"%","","","","","",false,"","conclusions",""],["zenodo:51527","","contraction",11.8,null,null,null,"%","","","","","",false,"","results_discussion","Sample A has the highest percentage of contraction, 11.8 %, among other alloys as shown in Table 5."],["zenodo:51527","","C%",9.2,null,null,null,"%","","","α\"","","",false,"","results_discussion","However, the presence of ” in the microstructures of both C sample, lower percentage, and D sample with higher percentage, decreasing the UCT to 2355 and 2100 MPa, and lowering C% to 9.2 and 6.5, respectively [21]."],["zenodo:51527","","C%",6.5,null,null,null,"%","","","α\"","","",false,"","results_discussion","However, the presence of ” in the microstructures of both C sample, lower percentage, and D sample with higher percentage, decreasing the UCT to 2355 and 2100 MPa, and lowering C% to 9.2 and 6.5, respectively [21]."],["zenodo:51527","","maximum contraction",0.0,null,null,null,"","","solution treatment at 640 °C for 30 min","","","",false,"unit_missing","conclusions","However, maximum contraction was obtained by solution treatment at 640 °C for 30 min."]]}
