Repository: akhtar07/tisci-explorer

# TiSci Explorer

A read-only, static explorer for **TiSci**, an autonomous research agent for titanium alloys. TiSci reads the
titanium-alloy literature, builds a knowledge graph and a table of measured values, proposes hypotheses where the
graph has gaps, and tests them with DFT (MACE / VASP) and the ICME-lite multiscale chain.

**Live site:** https://akhtar07.github.io/tisci-explorer/

The site has seven sections:

| Section | What it shows |
|---|---|
| Overview | Corpus → graph → facts → hypotheses → verdicts, with the snapshot's counts |
| Worked example | One full loop for W in α-Ti: graph path, hypothesis, novelty check, DFT test, verdict, follow-up, DAMASK |

File: data/facts/relative_density.json (part 5 of 10)
0.39,null,null,null,"","","","","","",false,"unit_missing","methods","Morphological Scaffold designs considered where (a) shows design SDA with a relative density of 0.26, (b) shows design SDB with a relative density of 0.45 and (c) shows SDC with a relative density of 0.39."],["oa:W2931453128","Ti-6Al-4V","ρrd",0.26,null,null,null,"","","","","","",false,"unit_missing","discussion","The highest difference was exhibited when UCA was morphed into SDA (푈퐶퐴 휌푟푑 ⇒푆퐷퐴) where 휌푟푑 changed from 0.36 to 0.26, a difference of 32%."],["oa:W2931453128","Ti-6Al-4V","density",0.9998,null,null,null,"","","as-built SLM","","","",false,"unit_missing","methods","This technique was found to deliver the most repeatable Ti-6Al-4V ELI parts with a 99.98% density irrespective of the struct thickness variation between the three unit-cells considered."],["oa:W2935413884","Ti-6Al-4V","density",98.5,null,null,null,"%","","","","","",false,"","abstract",""],["oa:W2940094598","Ti-6Al-4V","Relative density",0.23,null,null,null,"-","","","","","",false,"unit_mismatch","table","Relative density (−)\t0.36\t0.31\t0.3\t0.23"],["oa:W2940094598","Ti-6Al-4V","Relative density",0.31,null,null,null,"-","","","","","",false,"unit_mismatch","table","Relative density (−)\t0.36\t0.31\t0.3\t0.23"],["oa:W2940094598","Ti-6Al-4V","Relative density",0.36,null,null,null,"-","","","","","",false,"unit_mismatch","table","Relative density (−)\t0.36\t0.31\t0.3\t0.23"],["oa:W2940094598","Ti-6Al-4V","Relative density",0.3,null,null,null,"-","","","","","",false,"unit_mismatch","table","Relative density (−)\t0.36\t0.31\t0.3\t0.23"],["oa:W2942679237","WAAM Ti-6Al-4V","material density",99.96,null,null,0.005,"%","","","","","",false,"","methods","The material density in all the specimens was 99.96±0.005%."],["oa:W2944536200","Ti-6Al-4V","relative density",0.9991,null,null,null,"","","as-built","","","",false,"unit_missing","results","The relative density, ρ*, was ρ* = ρ/ρT, where ρ was the density. shows a map of the relative density of AB (as-built) samples for which the average was 0.9991 with no dependency in location and with a variation of less than 0.2%."],["oa:W2944536200","Ti-6Al-4V","relative density",0.9998,null,null,null,"","","HIP","","","",false,"unit_missing","results","After HIP treatment, ρ* improved to a value of 0.9998 of the full density with a variation of less than 0.035%."],["oa:W2944536200","Ti-6Al-4V","areal density",50.0,50.0,null,null,"%","","as-built PBF electron beam melting","","","",false,"","conclusions","In this study, it was demonstrated that a very high areal density (>50%) was successfully printed using PBF electron beam melting with an average sample density of ~0.999 of the theoretical value."],["oa:W2944536200","Ti-6Al-4V","average sample density",0.999,0.999,null,null,"","","as-built PBF electron beam melting","","","",false,"unit_missing","conclusions","In this study, it was demonstrated that a very high areal density (>50%) was successfully printed using PBF electron beam melting with an average sample density of ~0.999 of the theoretical value."],["oa:W2944733415","Ti-xAl-yCu","relative density",92.0,null,null,null,"%","","","","","",false,"","discussion",""],["oa:W2944733415","Ti-xAl-yCu","relative density",93.5,92.0,95.0,null,"%","","sintered","lamellar","","",false,"","discussion",""],["oa:W2944733415","Ti-2Al-1Cu","relative density",0.588,null,null,null,"%","","hot forged","","","",false,"out_of_range","discussion",""],["oa:W2944733415","","apparent densification",0.65,0.55,0.75,null,"%","","hot forged","","","",false,"out_of_range","discussion",""],["oa:W2944733415","Ti-xAl-yCu","relative density",88.0,null,null,null,"%","","","","","",false,"","discussion",""],["oa:W2944733415","Ti-xAl-yCu","relative density",88.0,null,null,null,"%","","","","","",false,"","discussion",""],["oa:W2944733415","Ti-10Al-5Cu","relative density",0.608,null,null,null,"%","","hot forged","","","",false,"out_of_range","discussion",""],["oa:W2944733415","Ti-xAl-yCu","relative density",96.0,null,null,null,"%","","","","","",false,"","discussion",""],["oa:W2944733415","Ti-xAl-yCu","relative density",96.0,null,null,null,"%","","","","","",false,"","discussion",""],["oa:W2944733415","Ti-10Al-5Cu","densification",17.0,null,null,null,"%","","sintered","","","",false,"out_of_range","discussion",""],["oa:W2944733415","Ti-2Al-1Cu","densification",59.0,null,null,null,"%","","sintered","","","",false,"","discussion",""],["oa:W2944733415","Ti-xAl-yCu","relative density",92.0,null,null,null,"%","","","","","",false,"","discussion",""],["oa:W2945430915","","relative density",99.8,null,null,null,"%","","","","","",false,"","results_discussion",""],["oa:W2945430915","","relative density",99.9,null,null,null,"%","","","","","",false,"","results_discussion",""],["oa:W2946657643","Ti-6Al-4V","density",95.0,null,null,null,"%","","as-built SLM","","","",false,"","discussion","For less overlap, most of the absorbed heat during heat treatment is spent on the center of the tracks and leads to greater microﬂow and reduction of density towards 95%."],["oa:W2946657643","Ti-6Al-4V","density",95.0,null,null,null,"%","","as-built SLM","","","",false,"","conclusions","For samples with no heat treatment or up to 700°C, the best density was achieved."],["oa:W2946657643","Ti-6Al-4V","density",95.0,null,null,null,"%","","600–800°C","","","",false,"","discussion","Figures 8 and 9(C) illustrate that better density was obtained with heat treatment ranging from 600°C to 800°C."],["oa:W2946657643","Ti-6Al-4V","density",95.0,null,null,null,"%","","as-built SLM","","","",false,"","discussion","The combination of micro-ﬂow at higher temperature (>900°C) and lack of wetting causes decreasing density."],["oa:W2946657643","Ti-6Al-4V","density",95.0,null,null,null,"%","","as-built SLM","","","",false,"","discussion","Moreover, porosity in higher scan speed duplicates this chance of micro- ﬂow and reduces the density to 95%."],["oa:W2946657643","Ti-6Al-4V","density",95.0,null,null,null,"%","","as-built SLM","","","",false,"","discussion","The eﬀect of hatch space versus other parameters on density Figures 10 and 11(A) illustrate that the best density was obtained with hatch space around 70 µm and low pattern angle."],["oa:W2946657643","Ti-6Al-4V","density",95.0,null,null,null,"%","","as-built SLM","","","",false,"","discussion","wettability and energy in this region results in increasing pores and reduction of density to 95%."],["oa:W2948908086","Ti-6Al-4V","Relative density",93.4,null,null,1.7,"%","","as-sintered","α-phase lamellae","","",false,"","conclusions",""],["oa:W2948908086","Ti-6Al-4V","relative density",93.4,null,null,1.7,"%","","as-sintered","","","",false,"","conclusions",""],["oa:W2948908086","Ti64-MIM","relative density",93.4,null,null,1.7,"%","","as-sintered","","","",false,"","conclusions",""],["oa:W2948908086","Ti-6Al-4V","relative density",95.0,null,null,null,"%","","as-sintered","","","",false,"","abstract",""],["oa:W2953504809","","filling coefficient",0.61,0.58,0.64,0.03,"","","","","","",false,"unit_missing","conclusions",""],["oa:W2954257861","","density",99.5,null,null,null,"%","","","","","",false,"","discussion",""],["oa:W2954257861","Ti-5Al-5Mo-5V-3Cr","density",99.98,null,null,0.01,"%","850 °C","as-built FAST","","","",false,"","results",""],["oa:W2954257861","","densities",86.0,77.0,95.0,null,"%","","","","","",false,"","discussion",""],["oa:W2954257861","","densities",97.5,95.0,100.0,null,"%","","","","","",false,"","discussion",""],["oa:W2954257861","Ti-5Al-5Mo-5V-3Cr","density",99.97,null,null,0.02,"%","930 °C","as-built FAST","","","",false,"","results",""],["oa:W2954257861","Ti-5Al-5Mo-5V-3Cr","density",99.96,null,null,0.01,"%","1000 °C","as-built FAST","","","",false,"","results",""],["oa:W2954257861","Ti-5Al-5Mo-5V-3Cr","density",99.98,null,null,0.01,"%","1000 °C","as-built FAST","","","",false,"","results",""],["oa:W2954257861","Ti-5Al-5Mo-5V-3Cr","Density",80.0,null,null,null,"%","","850°C","","","",false,"","results",""],["oa:W2954257861","Ti-5Al-5Mo-5V-3Cr","densities",99.75,99.5,100.0,null,"%","","large-scale FAST, dwell time ≥30 min","","","",false,"","conclusions",""],["oa:W2954257861","Ti-5Al-5Mo-5V-3Cr","Density",75.0,null,null,null,"%","","800°C","","","",false,"","results",""],["oa:W2954931972","316L-SS","relative density",0.98,null,null,null,"","","","","","",false,"unit_missing","discussion",""],["oa:W2954931972","316L-SS","RD (%)",99.02,null,null,null,"%","","as-built SLM","","","",false,"","methods",""],["oa:W2954931972","316L-SS","RD (%)",99.19,null,null,null,"%","","as-built SLM","","","",false,"","methods",""],["oa:W2954931972","Ti-6Al-4V","relative density",1.0,null,null,null,"","","","","","",false,"unit_missing","discussion",""],["oa:W2954931972","Ti-6Al-4V","relative density",0.9995,null,null,null,"%","","as-built SLM","","","",false,"out_of_range","methods",""],["oa:W2954931972","316L-SS","relative density",0.5258,null,null,null,"%","","as-built SLM","","","",false,"out_of_range","methods",""],["oa:W2954931972","Ti-6Al-4V","relative density",0.9995,null,null,null,"","","as-built SLM","","","",false,"unit_missing","methods",""],["oa:W2954931972","316L-SS","relative density",0.9995,null,null,null,"","","as-built SLM","","","",false,"unit_missing","methods",""],["oa:W2954931972","Ti-6Al-4V","relative density (RD)",99.97,null,null,null,"%","","","","CT scanning","",false,"","methods",""],["oa:W2954931972","Ti-6Al-4V","RD",99.99,null,null,null,"%","","","","CT scanning","",false,"","methods",""],["oa:W2954931972","Ti-6Al-4V","RD",99.9,null,null,null,"%","","","","CT scanning","",false,"","methods",""],["oa:W2954931972","Ti-6Al-4V","RD",93.24,null,null,null,"%","","","","CT scanning","",false,"","methods",""],["oa:W2954931972","Ti-6Al-4V","RD",98.94,null,null,null,"%","","","","CT scanning","",false,"","methods",""],["oa:W2954931972","Ti-6Al-4V","RD",99.96,null,null,null,"%","","","","Archimedes’ principle","",false,"","methods",""],["oa:W2954931972","Ti-6Al-4V","RD",99.46,null,null,null,"%","","","","Archimedes’ principle","",false,"","methods",""],["oa:W2954931972","Ti-6Al-4V","RD",88.87,null,null,null,"%","","","","Archimedes’ principle","",false,"","methods",""],["oa:W2954931972","Ti-6Al-4V","RD",98.92,null,null,null,"%","","","","Archimedes’ principle","",false,"","methods",""],["oa:W2954931972","Ti-6Al-4V","Relative Density – (%)",99.62,null,null,null,"%","","as-built SLM","","","",false,"","methods",""],["oa:W2954931972","Ti-6Al-4V","Relative Density – (%)",99.83,null,null,null,"%","","as-built SLM","","","",false,"","methods",""],["oa:W2954931972","Ti-6Al-4V","Relative Density – (%)",99.72,null,null,null,"%","","as-built SLM","","","",false,"","methods",""],["oa:W2954931972","Ti-6Al-4V","Relative Density – (%)",99.53,null,null,null,"%","","as-built SLM","","","",false,"","methods",""],["oa:W2954931972","Ti-6Al-4V","density",97.0,null,null,null,"%","","as-built SLM","","","",false,"","methods",""],["oa:W2954931972","Ti-6Al-4V","density",99.0,null,null,null,"%","","as-built SLM","","","",false,"","methods",""],["oa:W2954931972","316L-SS","RD (%)",96.0,null,null,null,"%","","as-built SLM","","","",false,"","methods",""],["oa:W2954931972","316L-SS","RD (%)",97.85,null,null,null,"%","","as-built SLM","","","",false,"","methods",""],["oa:W2954931972","316L-SS","RD (%)",98.84,null,null,null,"%","","as-built SLM","","","",false,"","methods",""],["oa:W2954931972","316L-SS","RD (%)",99.02,null,null,null,"%","","as-built SLM","","","",false,"","methods",""],["oa:W2954931972","316L-SS","RD (%)",99.0,null,null,null,"%","","as-built SLM","","","",false,"","methods",""],["oa:W2954931972","316L-SS","RD (%)",98.94,null,null,null,"%","","as-built SLM","","","",false,"","methods",""],["oa:W2954931972","316L-SS","RD (%)",99.0,null,null,null,"%","","as-built SLM","","","",false,"","methods",""],["oa:W2954931972","316L-SS","RD (%)",99.08,null,null,null,"%","","as-built SLM","","","",false,"","methods",""],["oa:W2954931972","316L-SS","RD (%)",99.05,null,null,null,"%","","as-built SLM","","","",false,"","methods",""],["oa:W2954931972","316L-SS","RD (%)",98.92,null,null,null,"%","","as-built SLM","","","",false,"","methods",""],["oa:W2954931972","316L-SS","RD (%)",98.85,null,null,null,"%","","as-built SLM","","","",false,"","methods",""],["oa:W2954931972","316L-SS","RD (%)",99.18,null,null,null,"%","","as-built SLM","","","",false,"","methods",""],["oa:W2954931972","316L-SS","RD (%)",99.08,null,null,null,"%","","as-built SLM","","","",false,"","methods",""],["oa:W2954931972","316L-SS","RD (%)",99.02,null,null,null,"%","","as-built SLM","","","",false,"","methods",""],["oa:W2957798931","Ti-6Al-4V","probabilité d’avoir un matériau dense",100.0,null,null,null,"%","","","","","",false,"","conclusions",""],["oa:W2967956963","CP-Ti Grade 2","relative density",95.7,null,null,null,"pct","","","","","",false,"unit_mismatch","methods","The samples sintered for 4 to 10 minutes showed a relative density of 95.7 pct and above, similar to those reported in the literature for high vacuum sintered Ti.[28,29] D."],["oa:W2969333836","Ti-6Al-4V","bağıl yoğunluk",99.0,null,null,null,"%","","","","","",false,"","abstract",""],["oa:W2969333836","Ti-6Al-4V","relative density",99.0,null,null,null,"%","","Sinter-HIP","","","",false,"","abstract",""],["oa:W2969333836","Ti-6Al-4V","bağıl yoğunluk",92.5,90.0,95.0,null,"%","","","","","",false,"","abstract",""],["oa:W2969333836","Ti-6Al-4V","bağıl yoğunluk",98.5,98.0,99.0,null,"%","","","","","",false,"","abstract",""],["oa:W2969333836","Ti-6Al-4V","bağıl yoğunluk",99.0,null,null,null,"%","","","","","",false,"","abstract",""],["oa:W2971784767","Ti-6Al-4V","relative density",97.13,null,null,0.76,"%","","","","cross-section","",false,"","results","The relative density measured in the cross-sections of samples from batch AMg reveals a higher relative density of 97.13 ± 0.76%."],["oa:W2971784767","Ti-6Al-4V","standard deviation of relative density",0.01,0.01,0.01,null,"%","","","","","",false,"out_of_range","results","Additionally, this specimen also showed the smallest standard deviation of 0.01% relative density."],["oa:W2971784767","Ti-6Al-4V","relative density",99.84,null,null,0.07,"%","","","","CT","",false,"","results","A high mean density of 99.84 ± 0.07% was also detected for the second specimen of batch CMg with a double exposure build strategy."],["oa:W2971784767","Ti-6Al-4V","relative density",99.82,99.82,99.82,null,"%","","","","","",false,"","results","A minimum value for the relative density of 99.82% and the maximum standard deviation of 0.06% were calculated for the third specimen of batch ATi."],["oa:W2971784767","Ti-6Al-4V","relative density",99.21,99.21,99.21,null,"%","","","","","",false,"","results","These values were slightly lower with mean values of 99.06%, 99.21%, and 99.69% for the batches ATi, BTi, and CTi, respectively."],["oa:W2971784767","Ti-6Al-4V","relative density",99.06,99.06,99.06,null,"%","","","","","",false,"","results","These values were slightly lower with mean values of 99.06%, 99.21%, and 99.69% for the batches ATi, BTi, and CTi, respectively."],["oa:W2971784767","Ti-6Al-4V","relative density",94.8,null,null,null,"%","","","","CT","",false,"","results","The second specimen of batch AMg leads to the lowest calculated mean relative density of 94.80%."],["oa:W2971784767","Ti-6Al-4V","relative density",99.84,null,null,0.07,"%","","","","CT","",false,"","results","The relative density of batch CMg is with 99.84 ± 0.07%, slightly higher than the value received from the CT data."],["oa:W2971784767","Ti-6Al-4V","relative density",99.69,99.69,99.69,null,"%","","","","","",false,"","results","These values were slightly lower with mean values of 99.06%, 99.21%, and 99.69% for the batches ATi, BTi, and CTi, respectively."],["oa:W2971784767","Ti-6Al-4V","relative density",99.89,null,null,0.06,"%","","","","CT","",false,"","results","For batch BMg the similar relative densities with 99.89 ± 0.06% was measured."],["oa:W2971784767","Ti-6Al-4V","relative density",99.89,null,null,0.07,"%","","","","CT","",false,"","results","This specimen also shows the smallest standard deviation of 0.07% relative density."],["oa:W2971784767","Ti-6Al-4V","relative density",99.98,99.98,99.98,null,"%","","","","","",false,"","results","The highest mean value of 99.98% relative density was detected for batch BTi."],["oa:W2971784767","Ti-6Al-4V","relative density",94.8,null,null,2.11,"%","","","","CT","",false,"","results","For this specimen, the highest standard deviation of 2.11% relative density was found."],["oa:W2971784767","Ti-6Al-4V","relative density",99.89,null,null,null,"%","","","","CT","",false,"","results","The second specimen within batch BMg with a smaller layer size of 30 µm reveals the highest mean relative density of 99.89%."],["oa:W2972588246","Ti-10V-2Fe-3Al","relative density",99.4,null,null,null,"pct","","as-compacted","","","",false,"unit_mismatch","results","In reference to the theoretical density of solid material, which was 4.65 g cm\u00023,[28] the measured relative density of Ti-10-2-3 alloy compact was 99.4 pct."],["oa:W2981393737","Cr-31.2 mass% Ti","relative density",99.94,null,null,null,"%","","hot-press sintering at 1250°C, 50 MPa for 1 h","","","",false,"","results_discussion","The highest relative density (99.94%) of the Cr-31.2 mass% Ti alloys also appeared after hot-press sintering at 1250°C, 50 MPa for 1 h."],["oa:W2981393737","Cr-31.2 mass% Ti","relative density",1722.0,null,null,null,"","","hot-press sintered at 1250°C and 50 MPa for 1 h","","","",false,"unit_missing","results_discussion","According to above discussion and results, the hot-press sintering parameters of 1250°C at 50 MPa for 1 h for the Cr-31.2 mass% Ti alloys achieved the optimal mechanical and electrical properties."],["oa:W2981393737","Cr-31.2 mass% Ti","relative density",99.4,null,null,null,"%","","","","","",false,"","results_discussion","As seen in Figure 2b, the relative density is almost above 99.4% after hot-press sintering at different pressures."],["oa:W2981393737","Cr-31.2 mass% Ti","relative density",99.94,null,null,null,"%","","hot-press sintering 50 MPa","","","",false,"","results_discussion","In the present research, increasing the pressure (20 → 35 → 50 MPa) of the hot-press sintering significantly improved the relative density (99.35 → 99.88% → 99.94%) of the Cr-31.2 mass% Ti alloys."],["oa:W2981393737","Cr-31.2 mass% Ti","relative density (R.D.)",100.0,null,null,null,"%","","hot-pressed at 1250°C/1h","","calculation","",false,"","methods","Meanwhile, the relative density (R.D.) was calculated by the equation: closed porosity + open porosity + relative density = 100%."],["oa:W2981871682","Ti/V (80/20)","relative density",0.96,0.94,0.98,null,"%","","","","","",false,"out_of_range","results_discussion",""],["oa:W2981871682","Ti/V (60/40)","relative density",0.96,0.94,0.98,null,"%","","","","","",false,"out_of_range","results_discussion",""],["oa:W2981871682","Ti/V (40/60)","relative density",0.96,0.94,0.98,null,"%","","","","","",false,"out_of_range","results_discussion",""],["oa:W2981871682","Ti-4V","density",88.0,null,null,null,"%","","","","","",false,"","results_discussion",""],["oa:W2982544868","","relative density",99.5,null,null,null,"%","","","","","",false,"","results_discussion","The relative density of the specimens was around 99.5% in the majority of the specimens, even in those whose microstructures had a few pores."],["oa:W2995530988","Ti-6Al-4V","density",99.92,null,null,null,"%","","","","","",false,"","discussion",""],["oa:W3005894476","Ti-6Al-4V","relative densities",99.8,null,null,null,"%","","as-built","","","",false,"","discussion",""],["oa:W3005894476","Ti-6Al-4V","relative densities",99.8,null,null,null,"%","","stress-relieved","","","",false,"","discussion",""],["oa:W3015587041","Ti-6Al-4V","density",99.38,null,null,null,"%","","as-built SLM","","","",false,"","results_discussion","With respect to reported densities in literature, both methods can produce an almost fully dense structure (99.38 and 99.77% for SLM and EBM, respectively)."],["oa:W3015587041","Ti-6Al-4V","density",99.77,null,null,null,"%","","as-built EBM","","","",false,"","results_discussion","With respect to reported densities in literature, both methods can produce an almost fully dense structure (99.38 and 99.77% for SLM and EBM, respectively)."],["oa:W3017668028","CP-Ti Grade 2","relative to wrought CP-Ti",0.28,null,null,null,"","","","","","",false,"unit_missing","results",""],["oa:W3017668028","CP-Ti Grade 2","powder packing factor (PPF)",0.5667,null,null,null,"","","","","","",false,"unit_missing","results",""],["oa:W3017668028","CP-Ti Grade 2","relative to wrought CP-Ti",0.57,null,null,null,"","","","","","",false,"unit_missing","results",""],["oa:W3017668028","CP-Ti Grade 2","relative to wrought CP-Ti",0.3,null,null,null,"","","","","","",false,"unit_missing","results",""],["oa:W3019170424","Ti-10Mo-1Cu","relative density",98.235,98.12,98.35,null,"%","","","","","",false,"","results_discussion","For the Ti–10Mo–1Cu, Ti–10Mo–3Cu, Ti–10Mo–5Cu alloys, the minimum sintering densification temperature is 1400 °C, 1380 °C, and 1360 °C, respectively, and the relative density is in the range of 98.12%–98.35%."],["oa:W3019170424","Ti-10Mo-5Cu","relative density",98.235,98.12,98.35,null,"%","","","","","",false,"","results_discussion","For the Ti–10Mo–1Cu, Ti–10Mo–3Cu, Ti–10Mo–5Cu alloys, the minimum sintering densification temperature is 1400 °C, 1380 °C, and 1360 °C, respectively, and the relative density is in the range of 98.12%–98.35%."],["oa:W3019170424","Ti-10Mo-3Cu","relative density",98.235,98.12,98.35,null,"%","","","","","",false,"","results_discussion","For the Ti–10Mo–1Cu, Ti–10Mo–3Cu, Ti–10Mo–5Cu alloys, the minimum sintering densification temperature is 1400 °C, 1380 °C, and 1360 °C, respectively, and the relative density is in the range of 98.12%–98.35%."],["oa:W3019170424","Ti-10Mo-3Cu","relative density",98.0,null,null,null,"%","","","","","",false,"","conclusions","- (1)Ti–10Mo-xCu alloy with a high relative density (about 98%) is successfully fabricated by simple PM."],["oa:W3021846700","Titanium","Relative Permeability",1.0,null,null,null,"","","","","","",false,"unit_missing","table","Aluminum\t1\t2.265 × 107\t1"],["oa:W3021846700","Titanium","Relative Dielectric Constant",1.0,null,null,null,"","","","","","",false,"unit_missing","table","Aluminum\t1\t2.265 × 107\t1"],["oa:W3023302576","Ti-35Nb-7Zr-5Ta","relative density",96.0,93.0,99.0,null,"%","","as-built SLM","","Archimedean method","",false,"","results_discussion",""],["oa:W3023302576","Ti-30Nb-7Zr-5Ta-0.11O","relative density",99.2,null,null,null,"%","","as-built SLM","","","",false,"","results_discussion",""],["oa:W3023302576","Ti-35Nb-7Zr-5Ta","density",99.0,99.0,99.0,null,"%","","as-built SLM","","","",false,"","results_discussion",""],["oa:W3023302576","","relative density",99.0,null,null,null,"%","","","","","",false,"","conclusions",""],["oa:W3023302576","","relative density",0.99,null,null,null,"%","","as-built SLM","","","",false,"out_of_range","methods",""],["oa:W3023302576","Ti-35Nb-7Zr-5Ta","density",97.8,97.8,97.8,null,"%","","as-built SLM","","","",false,"","results_discussion",""],["oa:W3023302576","Ti-35Nb-7Zr-5Ta","relative density",99.0,null,null,null,"%","","as-built SLM","","","",false,"","results_discussion",""],["oa:W3023302576","Ti-35Nb-7Zr-5Ta","relative density",93.0,93.0,93.0,null,"%","","as-built SLM","","","",false,"","results_discussion",""],["oa:W3023302576","Ti-35Nb-7Zr-5Ta","relative volume",99.15,98.4,99.9,null,"%","","as-built SLM","","l-XCT reconstruction","",false,"","results_discussion",""],["oa:W3025554480","","relative density",88.29,null,null,null,"%","","","","","",false,"","results_discussion","Highest density was 92.54% in the case of the 5 h milled samples with 1 wt% of rutile content and 88.29% with 5 wt% of rutile content for 10 h milled samples."],["oa:W3025554480","","relative density",96.53,null,null,null,"%","","","","","",false,"","results_discussion","The best relative density of 96.53% was achieved in the case of raw titanium with 10 wt% of rutile."],["oa:W3025554480","","relative density",92.54,null,null,null,"%","","","","","",false,"","results_discussion","Highest density was 92.54% in the case of the 5 h milled samples with 1 wt% of rutile content and 88.29% with 5 wt% of rutile content for 10 h milled samples."],["oa:W3025554480","","relative density",0.0,null,null,null,"","","","","","",false,"unit_missing","conclusions","(3) The increase of rutile content slightly decreases the relative density of the composites."],["oa:W3036797379","Ti-15V-3Cr-3Sn-3Al","relative density",99.1,null,null,null,"%","","single pass, 500 °C, 150 MPa back pressure","","","",false,"","results_discussion","The maximum relative density of ~99.1% was achieved at 500 °C with a back pressure of 150 MPa."],["oa:W3036797379","Ti-15V-3Cr-3Sn-3Al","relative density",1.0,null,null,null,"","","8 passes ECAP at 500 °C, 100 MPa","","","",false,"unit_missing","conclusions","The near fully dense specimen was obtained after 8 passes at 500 °C with a back pressure of 100 MPa."],["oa:W3036797379","Ti-15V-3Cr-3Sn-3Al","relative density",99.9,null,null,null,"%","","8 passes, 500 °C, 100 MPa back pressure","","","",false,"","results_discussion","In this study, the highest relative density of ~99.9% was achieved by the sample pressed for 8 passes with the aid of a back pressure of 100 MPa."],["oa:W3037744254","Ti-10.5Mo-2C","density",99.0,null,null,null,"%","","as-built SLM","","","",false,"","methods","Optimum parameters resulting in crack free parts with over 99% density."],["oa:W3037744254","","relative density",99.8,null,null,null,"%","","as-built SLM","","","",false,"","results","However, Ti SLM parts were denser (~ 99.8% vs. 99.3%), which is logical considering the simpler system and the better powder flow of pure Ti."],["oa:W3037744254","","relative density",99.3,null,null,null,"%","","as-built SLM","","","",false,"","results","However, Ti SLM parts were denser (~ 99.8% vs. 99.3%), which is logical considering the simpler system and the better powder flow of pure Ti."],["oa:W3083049243","Ti-6Al-4V","relative density",0.0,0.0,0.0,null,"","","rescanned","","","",false,"unit_missing","conclusions","- The rescanning process could improve the relative density of the Ti6Al4V alloy."],["oa:W3083753931","Ti-48Al-2Cr-2Nb","relative density",99.9,null,null,null,"%","","as-built SLM","","","",false,"","abstract","Crack-free intermetallic samples with a high relative density of 99.9% were fabricated using 900 °C preheating temperature."],["oa:W3083753931","Ti-44.8Al-6Nb-1Mo-0.1B","relative density",99.75,99.7,99.8,0.05,"%","","as-built L-PBF","","","",false,"","results_discussion","In the case of the MAPS powder, the highest relative density (99.75 ± 0.05%) was achieved at 650 mm/s scanning speed (which corresponds to 70 J/mm3 VED) for both 800 and 900 °C preheating temperatures."],["oa:W3083753931","Ti-44.8Al-6Nb-1Mo-0.1B","relative density",99.94,99.89,99.99,0.05,"%","","as-built L-PBF","","","",false,"","results_discussion","The highest relative density of 99.94 ± 0.05% was obtained at 800 °C preheating temperature and 950 mm/s scanning speed which corresponds to 48 J/mm3 VED."],["oa:W3083753931","Ti-48Al-2Cr-2Nb","relative density",99.7,99.7,99.7,null,"%","","","","","",false,"","conclusions","The highest relative density of 99.9% was obtained with GA powder at 48 J/mm3 VED and 99.7% with MAPS powder at 70 J/mm3."],["oa:W3083753931","Ti-48Al-2Cr-2Nb","relative density",99.9,99.9,99.9,null,"%","","","","","",false,"","conclusions","The highest relative density of 99.9% was obtained with GA powder at 48 J/mm3 VED and 99.7% with MAPS powder at 70 J/mm3."],["oa:W3086576921","Ti-6Al-4V","relative density",99.4,null,null,0.14,"pct","","","","","",false,"unit_mismatch","results","The relative density of the compacts was determined, which was 99.4 ± 0.14 pct."],["oa:W3086576921","Ti-6Al-4V","relative density",0.0,null,null,null,"","","as-built","","","",false,"unit_missing","conclusions","The proposed method of producing Ti-6Al-4V alloy, based on powder metallurgy technology and realized using relatively cheap elemental powders as starting materials, is suitable to form Ti-6Al-4V alloy compacts with high relative density and properties allowing their use as a feedstock for forming realized with large total strain."],["oa:W3087106546","Ti-6Al-4V","densities",99.295,98.59,100.0,null,"%","","","","","",false,"","discussion","The densities of all three alloys deposited by LENS in this study were high (namely, between 98.59% and ~100% compared to a fully dense material)."],["oa:W3087106546","Ti-6Al-4V","relative density",99.89,null,null,null,"%","","","","","",false,"","results","The measured density of the printed alloy () reflects a relative density of 99.89% compared to a fully dense material. µ-CT scans of cut pieces yielded a similar density value of 99.91%."],["oa:W3087106546","Ti-6Al-4V","relative density",100.0,null,null,null,"%","","","","","",false,"","results","The measured density of the printed alloy () reflects a relative density of ~100% compared to a fully dense material. µ-CT scans of cut pieces yielded a similar density value of 99.98%."],["oa:W3087324754","Ti-6Al-4V","relative density",99.0,99.0,99.0,null,"%","","as-built SLM","","Archimedes method","",false,"","methods","Archimedes method [61] was used to evaluate the relative densities (Table 1) and based on those results the process parameter set named SH3 (300 W, 1200 mm/s) was selected for further study because of its >99% relative density."],["oa:W3087324754","Ti-6Al-4V","Relative density",99.0,99.0,99.0,null,"%","","as-built SLM","","Archimedes method","",false,"","methods","Group SHI SH2 SH3 SL1 SL2 SL3 P = 300 W P = 300 W P = 300 W P = 100 W P = 100 W P = 100 W LPBF processing parameters v = 400 mm/s v = 800 mm/s v = 1200 mm/s v = 100 mm/s v = 250 mm/s v = 400 mm/s Relative density 91% 97% >99% 85% 89% 90%"],["oa:W3087324754","Ti-6Al-4V","Relative density",97.0,97.0,97.0,null,"%","","as-built SLM","","Archimedes method","",false,"","methods","Group SHI SH2 SH3 SL1 SL2 SL3 P = 300 W P = 300 W P = 300 W P = 100 W P = 100 W P = 100 W LPBF processing parameters v = 400 mm/s v = 800 mm/s v = 1200 mm/s v = 100 mm/s v = 250 mm/s v = 400 mm/s Relative density 91% 97% >99% 85% 89% 90%"],["oa:W3087324754","Ti-6Al-4V","Relative density",90.0,90.0,90.0,null,"%","","as-built SLM","","Archimedes method","",false,"","methods","Group SHI SH2 SH3 SL1 SL2 SL3 P = 300 W P = 300 W P = 300 W P = 100 W P = 100 W P = 100 W LPBF processing parameters v = 400 mm/s v = 800 mm/s v = 1200 mm/s v = 100 mm/s v = 250 mm/s v = 400 mm/s Relative density 91% 97% >99% 85% 89% 90%"],["oa:W3087324754","Ti-6Al-4V","Relative density",89.0,89.0,89.0,null,"%","","as-built SLM","","Archimedes method","",false,"","methods","Group SHI SH2 SH3 SL1 SL2 SL3 P = 300 W P = 300 W P = 300 W P = 100 W P = 100 W P = 100 W LPBF processing parameters v = 400 mm/s v = 800 mm/s v = 1200 mm/s v = 100 mm/s v = 250 mm/s v = 400 mm/s Relative density 91% 97% >99% 85% 89% 90%"],["oa:W3087324754","Ti-6Al-4V","Relative density",85.0,85.0,85.0,null,"%","","as-built SLM","","Archimedes method","",false,"","methods","Group SHI SH2 SH3 SL1 SL2 SL3 P = 300 W P = 300 W P = 300 W P = 100 W P = 100 W P = 100 W LPBF processing parameters v = 400 mm/s v = 800 mm/s v = 1200 mm/s v = 100 mm/s v = 250 mm/s v = 400 mm/s Relative density 91% 97% >99% 85% 89% 90%"],["oa:W3087324754","Ti-6Al-4V","Relative density",91.0,91.0,91.0,null,"%","","as-built SLM","","Archimedes method","",false,"","methods","Group SHI SH2 SH3 SL1 SL2 SL3 P = 300 W P = 300 W P = 300 W P = 100 W P = 100 W P = 100 W LPBF processing parameters v = 400 mm/s v = 800 mm/s v = 1200 mm/s v = 100 mm/s v = 250 mm/s v = 400 mm/s Relative density 91% 97% >99% 85% 89% 90%"],["oa:W3087575836","Ti-6Al-4V","relative density",27.5,26.0,29.0,null,"%","room temperature","as-built SLM","","","",false,"out_of_range","results_discussion",""],["oa:W3087575836","Ti-6Al-4V","relative density",20.0,null,null,null,"%","","as-built SLM","","","",false,"out_of_range","methods",""],["oa:W3087575836","Ti-6Al-4V","ρd",50.0,null,null,null,"%","","","martensitic α'","","",false,"","methods",""],["oa:W3087575836","Ti-6Al-4V","ρd",35.0,null,null,null,"%","","","martensitic α'","","",false,"out_of_range","methods",""],["oa:W3087575836","Ti-6Al-4V","ρd",20.0,null,null,null,"%","","","martensitic α'","","",false,"out_of_range","methods",""],["oa:W3094013131","Ti-5Fe","relative density",99.9,null,null,null,"%","","extruded","","","",false,"","results","After extrusion (Figure 1b–d), porosity is reduced to a residual amount due to the large deformation applied, obtaining fully dense alloys (relative density of >99.9%)."],["oa:W3094013131","Ti-5Fe","relative density",97.0,null,null,null,"%","","sintered","lamellar","","",false,"","results","After sintering (Figure 1a), the PM Ti-5Fe alloy has a fully lamellar microstructure and a low amount of porosity (97% relative density)."],["oa:W3096550660","Ti-45Al-5Nb","relative density",95.7,null,null,null,"%","","duplex microstructure","lamellar","","",false,"","methods","The base materials used in this study were Al2O3, with a relative density of 95.7%, a γ-TiAl alloy (Ti-45Al-5Nb (at. %)), with a duplex microstructure (a mixture of γ-TiAl grains and of γ + α2 lamellar grains), and a Ti6Al4V α-β alloy."],["oa:W3101988783","Ti-6Al-4V","density",99.99,null,null,null,"%","","as-built","","X-ray tomography","",false,"","results","3.1 Porosity analysis The reference sample showed 99.99 per cent density by X-ray tomography."],["oa:W3106420044","Ti-6Al-4V","relative density",97.0,null,null,null,"%","","hot-pressed","","","",false,"","methods",""],["oa:W3108152236","Ti-6Al-4V","relative density",0.785,null,null,null,"","","","","","",false,"unit_missing","results",""],["oa:W3108152236","Ti-6Al-4V","relative density",0.785,null,null,null,"","","annealed","","","",false,"unit_missing","results",""],["oa:W3108152236","Ti-6Al-4V","relative density",0.785,null,null,null,"","","","","","",false,"unit_missing","results",""],["oa:W3108152236","Ti-6Al-4V","relative density",0.785,null,null,null,"","","as-printed","","","",false,"unit_missing","results",""],["oa:W3112005175","Ti-Co-Si-B","relative density",97.0,95.0,99.0,2.0,"%","","SPSed 1100 °C/12 min + 20 MPa","","","",false,"","results_discussion","In general, all the sintered samples showed high relative density, greater than 97 ± 2%, inferring that the SPS process has allowed the densification of the samples at 1100 °C - 12 min / 20 MPa."],["oa:W3113282243","Ti-0.5Cu-0.5Mn","relative density",83.9,null,null,null,"%","","pre-sintering","","","",false,"","results","Furthermore, the pre-sintering relative density of Ti–0.5Cu–0.5Mn is the highest (83.9%) compared to the other ternary compositions, Ti–5Cu–5Mn is the lowest (76.5%) and that of CP Ti is highest (84.2%)."],["oa:W3113282243","CP-Ti Grade 2","pre-sintering relative density",0.0,null,null,null,"","","","","","",false,"unit_missing","discussion","Figure 3 shows that the addition of an increasing amount of alloying elements to CP Ti decreases the pre-sintering relative density meaning that more pores are left in the pressed material."],["oa:W3113282243","Ti-xCu-yMn","post-sintering relative density",94.9,null,null,0.7,"%","","","","","",false,"","discussion","However, the post-sintering relative density values shown in Fig. 3 are almost constant (94.9 ± 0.7%) regardless of the chemical composition."],["oa:W3113282243","Ti-5Cu-5Mn","relative density",76.5,null,null,null,"%","","pre-sintering","","","",false,"","results","Furthermore, the pre-sintering relative density of Ti–0.5Cu–0.5Mn is the highest (83.9%) compared to the other ternary compositions, Ti–5Cu–5Mn is the lowest (76.5%) and that of CP Ti is highest (84.2%)."],["oa:W3113282243","Ti-xCu-yMn","relative density",0.0,null,null,null,"","","","","","",false,"unit_missing","discussion","The relative density values shown in Fig. 4 are comparable to those of other Cu- and Mn-bearing Ti alloys produced via powder metallurgy21,22."],["oa:W3113282243","CP-Ti Grade 2","relative density",84.2,null,null,null,"%","","pre-sintering","equiaxed α","","",false,"","results","Furthermore, the pre-sintering relative density of Ti–0.5Cu–0.5Mn is the highest (83.9%) compared to the other ternary compositions, Ti–5Cu–5Mn is the lowest (76.5%) and that of CP Ti is highest (84.2%)."],["oa:W3113282243","β eutectoid bearing functionalised Ti alloys","relative density",94.9,null,null,0.7,"%","","pressureless sintered under vacuum","","","",false,"","discussion","In this study, the samples were pressureless sintered under vacuum and this resulted, as it could expected on the basis of the classical sintering theory, in dense materials with some residual porosity left as microstructural feature of the β eutectoid bearing functionalised Ti alloys (Fig. 1)."],["oa:W3118809858","Ti-6Al-4V","relative density",37.0,null,null,null,"%","","","","","",false,"out_of_range","discussion","The relative density of our scaffolds, obtained by experimental calculation of porosity from XCT analysis, was 37% with compression strength of RD (78 MPa) lower than DO (99 MPa), as reported in ."],["oa:W3118809858","Ti-6Al-4V","relative density",37.0,null,null,null,"%","","","","","",false,"out_of_range","results","For both geometries, the relative density ρ result was 37%."],["oa:W3123194034","Ti-6Al-4V","Relative density (%)",59.38,null,null,null,"%","","sintered 2 h at 1200 °C","","","",false,"","results_discussion",""],["oa:W3126949876","Ti-6Al-4V","ρ bezogen auf Herstellerangabe [%]",-6.0,null,null,null,"%","","","","","",false,"out_of_range","abstract",""],["oa:W3126949876","Ti-6Al-4V","ρ∗ ρS (l = 0.79 mm)",0.186,null,null,null,"","","","","","",false,"unit_missing","abstract",""],["oa:W3126949876","Ti-6Al-4V","ρ bezogen auf Herstellerangabe [%]",-18.0,null,null,null,"%","","","","","",false,"out_of_range","abstract",""],["oa:W3126949876","Ti-6Al-4V","ρ∗ ρS (l = 1.19 mm)",0.327,null,null,null,"","","","","","",false,"unit_missing","abstract",""],["oa:W3126949876","Ti-6Al-4V","ρ∗ ρS (l = 2.18 mm)",0.469,null,null,null,"","","","","","",false,"unit_missing","abstract",""],["oa:W3126949876","Ti-6Al-4V","Werkstoffdichte",99.8,null,null,null,"%","","","","","",false,"","abstract",""],["oa:W3126949876","Ti-6Al-4V","ρ bezogen auf Herstellerangabe [%]",-7.0,null,null,null,"%","","","","","",false,"out_of_range","abstract",""],["oa:W3126949876","Ti-6Al-4V","ρ bezogen auf Herstellerangabe [%]",-7.0,null,null,null,"%","","","","","",false,"out_of_range","abstract",""],["oa:W3126949876","Ti-6Al-4V","ρ bezogen auf Herstellerangabe [%]",-20.0,null,null,null,"%","","","","","",false,"out_of_range","abstract",""],["oa:W3126949876","Ti-6Al-4V","ρ bezogen auf Herstellerangabe [%]",-19.0,null,null,null,"%","","","","","",false,"out_of_range","abstract",""],["oa:W3131489832","Ti-6Al-4V","density",93.42,79.15,93.42,null,"%","","","","","",false,"","methods","The density varies from 79.15 to 93.42% of the theoretical value implying the presence of deficiencies."],["oa:W3131489832","Ti-6Al-4V","density",93.42,93.42,93.42,null,"%","","","","","",false,"","methods","The highest density of 93.42% was achieved at a scanning speed of 75 mm/s, hatch distance of 157 μm and 50-μm layer thickness, as shown in Fig. 18a."],["oa:W3131489832","Ti-6Al-4V","density",94.16,83.31,94.16,null,"%","","","","","",false,"","methods","Over the range of scanning speeds from 50 to 200 mm/ min, the density of samples processed using 450nm varied between 83.31 and 94.16% of that of bulk material, as shown in Fig. 17b."],["oa:W3131489832","Ti-6Al-4V","density",94.16,94.16,94.16,null,"%","","","","","",false,"","methods","The maximum
