Repository: akhtar07/tisci-explorer

# TiSci Explorer

A read-only, static explorer for **TiSci**, an autonomous research agent for titanium alloys. TiSci reads the
titanium-alloy literature, builds a knowledge graph and a table of measured values, proposes hypotheses where the
graph has gaps, and tests them with DFT (MACE / VASP) and the ICME-lite multiscale chain.

**Live site:** https://akhtar07.github.io/tisci-explorer/

The site has seven sections:

| Section | What it shows |
|---|---|
| Overview | Corpus → graph → facts → hypotheses → verdicts, with the snapshot's counts |
| Worked example | One full loop for W in α-Ti: graph path, hypothesis, novelty check, DFT test, verdict, follow-up, DAMASK |

File: data/facts/surface_roughness.json (part 5 of 35)
"CP-Ti Grade 2","surface roughness (Ra)",0.31,null,null,0.07,"µm","","","","profilometer","",false,"","results","Journal of Periodontal & Implant Science JPIS Alkali- and heat-treated titanium-8tantalum-3niobium enhanced cell responses 252 difference (group cp-Ti, 0.31±0.07 µm; group AHT, 0.34±0.06 µm; P>0.05)."],["oa:W2098181777","AHT","surface roughness (Ra)",0.34,null,null,0.06,"µm","","","","profilometer","",false,"","results","Journal of Periodontal & Implant Science JPIS Alkali- and heat-treated titanium-8tantalum-3niobium enhanced cell responses 252 difference (group cp-Ti, 0.31±0.07 µm; group AHT, 0.34±0.06 µm; P>0.05)."],["oa:W2098181777","CP-Ti Grade 2","mean surface roughness (Ra)",0.6,null,null,null,"µm","","","","AFM","",false,"unit_suspect","results","The mean surface roughness (Ra) measured by AFM was greater on group AHT than on group cp-Ti (19.1 nm and 0.6 nm, respectively)."],["oa:W2098181777","AHT","mean surface roughness (Ra)",0.0191,null,null,null,"µm","","","","AFM","",false,"","results","The mean surface roughness (Ra) measured by AFM was greater on group AHT than on group cp-Ti (19.1 nm and 0.6 nm, respectively)."],["oa:W2099800194","","surface mean roughness (Sa)",0.0,null,null,null,"","","","","AFM","",false,"unit_missing","methods","The surface mean roughness (Sa) and the root-mean-square roughness (Sq) were examined with an atomic force microscope (AFM, DiDimension 3100, Veeco Instruments Inc., Santa Barbara, CA, USA) on 1 × 1 μm2 areas."],["oa:W2099800194","","root-mean-square roughness (Sq)",0.0,null,null,null,"","","","","AFM","",false,"unit_missing","methods","The surface mean roughness (Sa) and the root-mean-square roughness (Sq) were examined with an atomic force microscope (AFM, DiDimension 3100, Veeco Instruments Inc., Santa Barbara, CA, USA) on 1 × 1 μm2 areas."],["oa:W2113373112","Ti-29Nb-13Ta-4.6Zr","roughness",2.0,null,null,null,"µm","","as-forged","","","",false,"","methods",""],["oa:W2115393559","Ti-6Al-4V","smooth surfaces (Ra=0.1 µm)",0.1,null,null,null,"µm","","","","","",false,"","conclusions",""],["oa:W2115393559","Ti-6Al-4V","asperities had a height",7.5,5.0,10.0,null,"µm","","","","2D profilometry","",false,"","results_discussion",""],["oa:W2115393559","Ti-6Al-4V","asperities with a height of 5 µm to 10 µm appeared",7.5,5.0,10.0,null,"µm","","","","","",false,"","conclusions",""],["oa:W2115393559","Ti-6Al-4V","gap before any wear",1.0,null,null,null,"µm","","","","","",false,"","results_discussion",""],["oa:W2124957248","","surface roughness",0.0,null,null,null,"µm","","M1","","","",false,"out_of_range","results_discussion","Of the multilayer coatings, M1 and M4 (which both consisted of relatively thinner layers of MCD, 225 nm and 150 nm, respectively) exhibited the lowest average diamond grain size, lowest surface roughness, and qualitative adhesion similar to that of single-layered NCD samples."],["oa:W2124957248","","surface roughness",0.0,null,null,null,"µm","","M4","","","",false,"out_of_range","results_discussion","Of the multilayer coatings, M1 and M4 (which both consisted of relatively thinner layers of MCD, 225 nm and 150 nm, respectively) exhibited the lowest average diamond grain size, lowest surface roughness, and qualitative adhesion similar to that of single-layered NCD samples."],["oa:W2127479800","Ti-6Al-4V","Ra",10.5,1.0,20.0,null,"µm","","","","","",false,"","discussion",""],["oa:W2129097639","Ti-6Al-4V","Ra",0.026,null,null,null,"µm","","","","","",false,"","discussion","In this study, the variation of the parameter Ra was 0.026 µm for the polished to 0.041 µm for the anodized."],["oa:W2129097639","Ti-6Al-4V","Ra",0.041,null,null,null,"µm","","","","","",false,"","discussion","In this study, the variation of the parameter Ra was 0.026 µm for the polished to 0.041 µm for the anodized."],["oa:W2129097639","Ti-6Al-4V","Ra",0.46,null,null,null,"µm","","","","","",false,"","discussion","Costa et al.31 studied Ti-6Al-4V aeronautical alloy, with polished finishing (Ra = 0.46 µm)."],["oa:W2132190800","Ti-555-3","Rt",2.8,2.4,3.2,null,"µm","","","","Hommel Tester","",false,"","results",""],["oa:W2132190800","Ti-555-3","Ra",0.0,0.0,0.0,null,"","","","","T500® roughness meter","",false,"unit_missing","results",""],["oa:W2132190800","Ti-555-3","Rt",2.15,1.9,2.4,null,"µm","","","","Hommel Tester","",false,"","results",""],["oa:W2132190800","Ti-6Al-4V","average roughness",0.92,null,null,null,"µm","","","","","",false,"","results",""],["oa:W2132190800","Ti-555-3","Ra",0.555,0.45,0.66,null,"µm","","","","T500® roughness meter","",false,"","results",""],["oa:W2133254921","Ti-23Nb-2Zr-0.7Ta-0.5N","Ra",0.098,null,null,0.007,"µm","","","","atomic force microscopy (AFM)","",false,"","methods","The roughness value in surface, Ra, was evaluated to be 98 ± 7 nm by atomic force microscopy (AFM)."],["oa:W2133254921","Ti-23Nb-2Zr-0.7Ta-0.5N","thickness of the native passive film",6.5,6.0,7.0,0.5,"µm","","","","","",false,"unit_suspect","results_discussion","The thickness of the native passive film existing on the bare Ti-23Nb-0.7Ta-2Zr-0.5N alloy surface is 6.5 ± 0.5 nm calculated by using the relative sputter rates experimentally determined by Baer et al. [] on the same equipment and the same experimental setup."],["oa:W2133254921","Ti-23Nb-2Zr-0.7Ta-0.5N","thickness of the native passive film",6.5,6.0,7.0,0.5,"µm","","","","","",false,"unit_suspect","conclusions","The thickness of the native passive film existing on the bare Ti-23Nb-0.7Ta-2Zr-0.5N alloy surface is 6.5 ± 0.5 nm."],["oa:W2133254921","Ti-23Nb-2Zr-0.7Ta-0.5N","thickness of the native passive film",5.0,0.0,5.0,null,"µm","","nitration","","","",false,"unit_suspect","results_discussion","The massive presence of the nitrogen that reacts with the surface and with the bulk of the alloy, till depth in the range of microns, diminishing the thickness of the native passive film under 5 nm was revealed."],["oa:W2141824150","Ti-6Al-4V","Ra",0.025,null,null,0.005,"µm","room temperature","","","surface finish measurement","",false,"","methods",""],["oa:W2147955974","Ti-6Al-4V","Ra roughness",10.0,6.0,14.0,null,"µm","","","","","",false,"","results_discussion","Ra roughness for lattice structures ranges from 6 to 14 µm and it is a function of the sandblasting process."],["oa:W2154657483","","surface roughness",0.1,0.1,0.1,null,"µm","","","","","",false,"","methods","The samples were mechanically polished and finished with colloidal silica to give a surface roughness with a Ra<100nm."],["oa:W2155257857","Ti-6Al-4V","roughness",1.4,null,null,null,"µm","","","","","",false,"","results_discussion",""],["oa:W2155257857","Ti-6Al-4V","roughness",4.65,2.6,6.7,null,"µm","","","","","",false,"","conclusions",""],["oa:W2155257857","Ti-6Al-4V","average roughness (Ra)",6.5,null,null,null,"µm","","","","","",false,"","results_discussion",""],["oa:W2155257857","Ti-6Al-4V","surface roughness",0.0,null,null,null,"","","","","","",false,"unit_missing","results_discussion",""],["oa:W2167131025","Ti-6Al-4V","RMS rugosity",6.9,6.9,6.9,null,"µm","","","","AFM","",false,"unit_suspect","results_discussion","The AFM results confirm the AES data in the sense that the sample #4 (which is the counterpart of sample #2) presented larger RMS rugosity of 6.9 nm compared to 1.8 nm of sample #5 (counterpart of sample #6)."],["oa:W2167131025","Ti-6Al-4V","maximum depth of the rugosity, Ry",0.018,0.018,0.018,null,"µm","","","","AFM","",false,"","results_discussion","Also the values of the maximum depth of the rugosity, Ry, were 53.4 and 18.0 nm respectively for the same samples."],["oa:W2167131025","Ti-6Al-4V","maximum depth of the rugosity, Ry",0.0534,0.0534,0.0534,null,"µm","","","","AFM","",false,"","results_discussion","Also the values of the maximum depth of the rugosity, Ry, were 53.4 and 18.0 nm respectively for the same samples."],["oa:W2167131025","Ti-6Al-4V","RMS rugosity",1.8,1.8,1.8,null,"µm","","","","AFM","",false,"unit_suspect","results_discussion","The AFM results confirm the AES data in the sense that the sample #4 (which is the counterpart of sample #2) presented larger RMS rugosity of 6.9 nm compared to 1.8 nm of sample #5 (counterpart of sample #6)."],["oa:W2170674487","EBM plate","average roughness value",0.49,null,null,0.02,"µm","","","","","",false,"","discussion","The EBM plate surface is rough with an irregular texture, and its average roughness value was Ra =0.49 ± 0.02 μm."],["oa:W2170674487","Ti-6Al-4V","Ra",0.49,null,null,0.02,"µm","","","","microscopy","",false,"","results","The microscope was used to measure the EBM plate surface roughness (Ra =0.49 ± 0.02 μm)."],["oa:W2176826215","Ti-6Al-4V","Ra parameter",0.06,0.04,0.08,0.02,"µm","","","","contact profilometer","",false,"","results_discussion","The surface roughness, measured by the Ra parameter, was 0.06±0.02 μm."],["oa:W2176826215","Ti-6Al-4V","film thickness",0.45,0.2,0.7,null,"µm","","","","","",false,"","results_discussion","Film thickness varied between 200 nm for 10 V to approximately 700 nm for 30 V."],["oa:W2184917340","","average roughness (Rx)",1.2,null,null,null,"µm","","","","AFM","",false,"unit_suspect","results_discussion","Regarding the average roughness (Rx), the uncoated material showed a value of 0.6 nm, and the coated material showed 1.2 nm."],["oa:W2184988899","Ti-6Al-4V","surface roughness",100.0,null,null,null,"µm","","","","","",false,"","discussion",""],["oa:W2226018414","CP-Ti Grade 2","diameter of nanopits",0.021,0.02,0.022,null,"µm","","","","","",false,"","methods","As stated in section 2.6.3, Variola et al. characterized the nanotextured features on both metals and found that the diameter of nanopits after 2 hour exposure for CP Ti and Ti-6Al-4V were respectively 20-22 nm and 21±7 nm [43][44]."],["oa:W2226018414","Ti-6Al-4V","diameter of nanopits",0.021,null,null,0.007,"µm","","","","","",false,"","methods","As stated in section 2.6.3, Variola et al. characterized the nanotextured features on both metals and found that the diameter of nanopits after 2 hour exposure for CP Ti and Ti-6Al-4V were respectively 20-22 nm and 21±7 nm [43][44]."],["oa:W2226018414","CP-Ti Grade 2","average length",0.38,null,null,0.016,"µm","","","","","",false,"","methods","The average length was estimated to be 210±13 nm for Ti-6Al-4V and 380±16 nm for CP Ti."],["oa:W2226018414","Ti-6Al-4V","average length",0.21,null,null,0.013,"µm","","","","","",false,"","methods","The average length was estimated to be 210±13 nm for Ti-6Al-4V and 380±16 nm for CP Ti."],["oa:W2226018414","Ti-6Al-4V","average diameter",0.078,null,null,0.006,"µm","","","","","",false,"","methods","The average diameter was found to be 78±6 nm."],["oa:W2226018414","CP-Ti Grade 2","average CP Ti nanotube diameter",0.086,null,null,0.009,"µm","","","","","",false,"","methods","Results from these measurements determined that the average CP Ti nanotube diameter is 86±9 nm."],["oa:W2226018414","Ti-6Al-4V","surface roughness",1.2,null,null,0.2,"µm","","","","","",false,"","abstract","Mean values (SDs) of surface roughness (µm) for CP Ti and Ti-6Al-4V ....................."],["oa:W2226018414","CP-Ti Grade 2","surface roughness",0.8,null,null,0.1,"µm","","","","","",false,"","abstract","Mean values (SDs) of surface roughness (µm) for CP Ti and Ti-6Al-4V ....................."],["oa:W2233388212","Ti-6Al-4V","surface roughness, Ra",0.57,null,null,null,"µm","","","","","",false,"","conclusions",""],["oa:W2233388212","Ti-6Al-4V","Surface Roughness, Ra (μm)",0.5865,null,null,null,"µm","","","","","",false,"","methods",""],["oa:W2233388212","Ti-6Al-4V","surface roughness",0.87,0.57,1.17,null,"µm","","","","","",false,"","conclusions",""],["oa:W2238900832","","roughness parameters",0.0,null,null,null,"","","","","","",false,"unit_missing","results_discussion",""],["oa:W2255520123","Ti-6Al-4V","Surface roughness",100.0,100.0,200.0,null,"µm","","as-built SLM","martensitic α'","","",false,"","discussion",""],["oa:W2272451747","","Rz",2.33,null,null,null,"µm","","","","","",false,"","table","Rz\t0.63\t2.33"],["oa:W2272451747","","Ra",0.1,null,null,null,"µm","","","","","",false,"","table","Ra\t0.10\t0.66"],["oa:W2272451747","","Ra",0.66,null,null,null,"µm","","","","","",false,"","table","Ra\t0.10\t0.66"],["oa:W2272451747","","Rq",0.13,null,null,null,"µm","","","","","",false,"","table","Rq\t0.13\t0.72"],["oa:W2272451747","","Rq",0.72,null,null,null,"µm","","","","","",false,"","table","Rq\t0.13\t0.72"],["oa:W2272451747","","Rp",0.28,null,null,null,"µm","","","","","",false,"","table","Rp\t0.28\t1.18"],["oa:W2272451747","","Rp",1.18,null,null,null,"µm","","","","","",false,"","table","Rp\t0.28\t1.18"],["oa:W2272451747","","Rv",0.35,null,null,null,"µm","","","","","",false,"","table","Rv\t0.35\t1.15"],["oa:W2272451747","","Rv",1.15,null,null,null,"µm","","","","","",false,"","table","Rv\t0.35\t1.15"],["oa:W2272451747","","Rz",0.63,null,null,null,"µm","","","","","",false,"","table","Rz\t0.63\t2.33"],["oa:W2272451747","","depth",1.49,null,null,null,"µm","","","","","",false,"","results","The depth (z-axis height) line profile along a vertical path that covered both non-peen-treated and peen-treated sites () showed the quantitative difference of surface indentation depth between the sites. shows a difference of 1.49 µm in the average depth values between non-peen-treated and peen-treated sites for same linear distance (190.30 µm)."],["oa:W2275604241","Ti-6Al-4V","average fitting error",15.6,null,null,1.2,"µm","room temperature","as-built WAAM","","laser profilometry","",false,"","methods","The average ﬁtting error of the spline to the averaged surface was 15.6 μm with a standard deviation of 1.2 μm as calculated in the direction normal to the cut surface."],["oa:W2282598921","","felületi érdesség",0.35,0.2,0.5,null,"µm","","","","","",false,"","abstract",""],["oa:W2282598921","","felületi érdességre",0.2,0.1,0.3,null,"µm","","","","","",false,"","abstract",""],["oa:W2289576801","Ti-6Al-4V","surface oxidation layers",3.0,2.0,4.0,null,"µm","","","","","",false,"","abstract",""],["oa:W2289576801","Ti-6Al-4V","alpha case",50.0,50.0,50.0,null,"µm","871 °C","","","","",false,"","abstract",""],["oa:W2296114212","Ti-6Al-4V","surface roughness",0.0,null,null,null,"","","as-built","","Wyco NT9100 optical surface profilometry","",false,"unit_missing","part 3","Furthermore, Wyco NT9100 optical surface proﬁlometery was employed to analyze the surface roughness of the as-built samples."],["oa:W2296114212","Ti-6Al-4V","Ra value",13.0,8.0,18.0,null,"µm","","as-built","","","",false,"","part 3","The Ra value was about 8 μm at the top surface, while it was about 18 μm at the lateral surfaces."],["oa:W2296114212","","surface roughness",10.0,5.0,15.0,null,"µm","","","","optical profilometry","",false,"","part 4","The reported values varied between 5 and 15 μm [35]."],["oa:W2296114212","","surface roughness",13.0,6.0,20.0,null,"µm","","","","","",false,"","part 4","The surface roughness values in the present study ranged from 6 to 20 μm, but the average surface roughness was comparable with other reported results, as shown in Table 7."],["oa:W2296114212","Ti-6Al-4V","Ra",12.0,11.0,13.0,null,"µm","","as-fabricated SLM","","","",false,"","part 4","Ti–6Al–4V Treatment Ra (μm) Wrought [35] Machined, polished 1 DMLS [35] As fabricated 11–13 DMLS [35] Polished 10 DMLS [35] Electro polished 13 SLM (Present Study) As fabricated 6–20 4."],["oa:W2296114212","Ti-6Al-4V","Ra",10.0,10.0,10.0,null,"µm","","polished SLM","","","",false,"","part 4","Ti–6Al–4V Treatment Ra (μm) Wrought [35] Machined, polished 1 DMLS [35] As fabricated 11–13 DMLS [35] Polished 10 DMLS [35] Electro polished 13 SLM (Present Study) As fabricated 6–20 4."],["oa:W2296114212","Ti-6Al-4V","Ra",13.0,6.0,20.0,null,"µm","","as-fabricated SLM (Present Study)","","","",false,"","part 4","Ti–6Al–4V Treatment Ra (μm) Wrought [35] Machined, polished 1 DMLS [35] As fabricated 11–13 DMLS [35] Polished 10 DMLS [35] Electro polished 13 SLM (Present Study) As fabricated 6–20 4."],["oa:W2296114212","Ti-6Al-4V","Ra",13.0,13.0,13.0,null,"µm","","electro polished SLM","","","",false,"","part 4","Ti–6Al–4V Treatment Ra (μm) Wrought [35] Machined, polished 1 DMLS [35] As fabricated 11–13 DMLS [35] Polished 10 DMLS [35] Electro polished 13 SLM (Present Study) As fabricated 6–20 4."],["oa:W2297768092","titanium metal matrix composites","Ra",0.11,null,null,null,"µm","","","","","",false,"","results_discussion",""],["oa:W2299421949","Ti-6Al-4V","Tolerance",1400.0,null,null,null,"µm","","","","","",false,"out_of_range","discussion",""],["oa:W2299421949","Ti-6Al-4V","Ra",28.93,null,null,null,"µm","","","","","",false,"","results",""],["oa:W2299421949","Ti-6Al-4V","arithmetic roughness (Ra)",10.5,10.0,11.0,null,"µm","room temperature","as-built EBM","","surface roughness meter","",false,"","methods",""],["oa:W2299421949","Ti-6Al-4V","Ra",25.94,null,null,null,"µm","","","","","",false,"","results",""],["oa:W2299421949","Ti-6Al-4V","Ra",30.12,null,null,null,"µm","","","","","",false,"","results",""],["oa:W2299421949","Ti-6Al-4V","Ra",27.58,null,null,null,"µm","","","","","",false,"","results",""],["oa:W2299421949","Ti-6Al-4V","Ra",25.0,null,null,null,"µm","","","","","",false,"","results",""],["oa:W2299421949","Ti-6Al-4V","Ra",25.0,null,null,null,"µm","","","","","",false,"","discussion",""],["oa:W2299421949","Ti-6Al-4V","Ra",0.1,null,null,null,"µm","","","","","",false,"","discussion",""],["oa:W2299421949","Ti-6Al-4V","machining allowance",0.5,null,null,0.5,"µm","","","","","",false,"unit_suspect","discussion",""],["oa:W2299421949","Ti-6Al-4V","Tolerance",140.0,null,null,null,"µm","","","","","",false,"","discussion",""],["oa:W2299421949","Ti-6Al-4V","Tolerance",220.0,null,null,null,"µm","","","","","",false,"out_of_range","discussion",""],["oa:W2299421949","Ti-6Al-4V","Tolerance",350.0,null,null,null,"µm","","","","","",false,"out_of_range","discussion",""],["oa:W2299421949","Ti-6Al-4V","Tolerance",540.0,null,null,null,"µm","","","","","",false,"out_of_range","discussion",""],["oa:W2299421949","Ti-6Al-4V","Tolerance",870.0,null,null,null,"µm","","","","","",false,"out_of_range","discussion",""],["oa:W2299421949","Ti-6Al-4V","Tolerance",2200.0,null,null,null,"µm","","","","","",false,"out_of_range","discussion",""],["oa:W2299421949","Ti-6Al-4V","surface roughness",25.0,null,null,null,"µm","","","","","",false,"","conclusions",""],["oa:W2304624889","Ti-54MFG","Rz",7.053,null,null,null,"microns","","","","","",false,"unit_mismatch","conclusions",""],["oa:W2304624889","Ti-6242S","Ra",0.0,null,null,null,"m","","","","surface profilometer","",false,"unit_mismatch","conclusions",""],["oa:W2304624889","Ti-64S","Ra",0.0,null,null,null,"m","","","","surface profilometer","",false,"unit_mismatch","conclusions",""],["oa:W2304624889","Ti-54M","Ra",0.0,null,null,null,"m","","","","surface profilometer","",false,"unit_mismatch","conclusions",""],["oa:W2304624889","Ti-6242FG","Ra",1.009,null,null,null,"microns","","","","","",false,"unit_mismatch","conclusions",""],["oa:W2304624889","Ti-54MFG","Ra",0.978,null,null,null,"microns","","","","","",false,"unit_mismatch","conclusions",""],["oa:W2304624889","Ti-6242FG","Rz",6.759,null,null,null,"microns","","","","","",false,"unit_mismatch","conclusions",""],["oa:W2304624889","Ti-6242FG","Ra",1.051,null,null,null,"microns","","","","","",false,"unit_mismatch","conclusions",""],["oa:W2304624889","Ti-54MFG","Ra",0.782,null,null,null,"microns","","","","","",false,"unit_mismatch","conclusions",""],["oa:W2304624889","","The initial void height was defined as twice the Ra (Ra: Amplitude = 10 µm).",10.0,null,null,null,"µm","","","","","",false,"","conclusions",""],["oa:W2304624889","Ti-6242FG","Rz",8.182,null,null,null,"microns","","","","","",false,"unit_mismatch","conclusions",""],["oa:W2304624889","Ti-54MFG","Rz",0.782,null,null,null,"microns","","","","","",false,"unit_mismatch","conclusions",""],["oa:W2333199825","Ti-6Al-4V","rugosité moyenne Ra",10.0,10.0,15.0,null,"µm","","","","","",false,"","conclusions",""],["oa:W2333199825","Ti-6Al-4V","rugosité non filtrées",2.5,2.5,2.5,null,"µm","","","","","",false,"","conclusions",""],["oa:W2333199825","Ti-6Al-4V","rugosité non filtrées",7.0,7.0,7.0,null,"µm","","","","","",false,"","conclusions",""],["oa:W2333199825","Ti-6Al-4V","rugosité non filtrées",7.0,7.0,7.0,null,"µm","","","","","",false,"","conclusions",""],["oa:W2333199825","Ti-6Al-4V","rugosité non filtrées",19.0,19.0,19.0,null,"µm","","","","","",false,"","conclusions",""],["oa:W2333199825","Ti-6Al-4V","Ra",4.0,4.0,4.0,null,"µm","","","","","",false,"","conclusions",""],["oa:W2337939637","CP-Ti Grade 2","Ra",0.0,null,null,null,"µm","room temperature","","","profilometer","",false,"out_of_range","methods",""],["oa:W2340334767","NP","Rz",83.53,null,null,5.23,"µm","","as-built","","","",false,"","results_discussion","Ra and Rz are 16.29 ± 1.85 and 83.53 ± 5.23 μm, respectively, for the as-built NP specimen."],["oa:W2340334767","Ti-6Al-4V","Rz",1.51,null,null,0.4,"µm","","as-machined","","","",false,"","conclusions","Regarding the as-machined specimens (Ra = 0.22 ± 0.03 μm, Rz = 1.51 ± 0.40 μm), shot peening and cavitation peening introduced compressive residual stresses of 348 ± 26 and 648 ± 20 MPa, respectively."],["oa:W2340334767","Ti-6Al-4V","Ra",0.22,null,null,0.03,"µm","","as-machined","","","",false,"","conclusions","Regarding the as-machined specimens (Ra = 0.22 ± 0.03 μm, Rz = 1.51 ± 0.40 μm), shot peening and cavitation peening introduced compressive residual stresses of 348 ± 26 and 648 ± 20 MPa, respectively."],["oa:W2340334767","Ti-6Al-4V","Rz",83.53,null,null,5.23,"µm","","as-built","","","",false,"","conclusions","2) Cavitation peening introduced a compressive residual stress of 194 ± 34 MPa even though the surface of the as-built specimen was extremely rough (Ra = 16.29 ± 1.85 μm, Rz = 83.53 ± 5.23 μm)."],["oa:W2340334767","Ti-6Al-4V","Ra",16.29,null,null,1.85,"µm","","as-built","","","",false,"","conclusions","2) Cavitation peening introduced a compressive residual stress of 194 ± 34 MPa even though the surface of the as-built specimen was extremely rough (Ra = 16.29 ± 1.85 μm, Rz = 83.53 ± 5.23 μm)."],["oa:W2340334767","CP","Rz",3.14,null,null,0.38,"µm","","as-machined","","","",false,"","results_discussion","The surface roughness of the CP specimen is higher than that of the SP specimen; (Ra, Rz) = (0.32 ± 0.02, 2.23 ± 0.461) μm for the SP specimen and (0.53 ± 0.08, 3.14 ± 0.38) μm for the CP specimen."],["oa:W2340334767","CP","Ra",0.53,null,null,0.08,"µm","","as-machined","","","",false,"","results_discussion","The surface roughness of the CP specimen is higher than that of the SP specimen; (Ra, Rz) = (0.32 ± 0.02, 2.23 ± 0.461) μm for the SP specimen and (0.53 ± 0.08, 3.14 ± 0.38) μm for the CP specimen."],["oa:W2340334767","SP","Rz",2.23,null,null,0.461,"µm","","as-machined","","","",false,"","results_discussion","The surface roughness of the CP specimen is higher than that of the SP specimen; (Ra, Rz) = (0.32 ± 0.02, 2.23 ± 0.461) μm for the SP specimen and (0.53 ± 0.08, 3.14 ± 0.38) μm for the CP specimen."],["oa:W2340334767","SP","Ra",0.32,null,null,0.02,"µm","","as-machined","","","",false,"","results_discussion","The surface roughness of the CP specimen is higher than that of the SP specimen; (Ra, Rz) = (0.32 ± 0.02, 2.23 ± 0.461) μm for the SP specimen and (0.53 ± 0.08, 3.14 ± 0.38) μm for the CP specimen."],["oa:W2340334767","NP","Ra",0.22,null,null,0.03,"µm","","as-machined","","","",false,"","results_discussion","In the as-machined specimens, the surface roughness is dramatically improved by the machining; (Ra, Rz) = (0.22 ± 0.03, 1.51 ± 0.40) μm for the NP specimen."],["oa:W2340334767","CP","Rz",82.24,null,null,2.83,"µm","","","","","",false,"","results_discussion","This isshown by the results of the roughness measurements; (Ra, Rz) = (7.15 ± 0.89, 41.19 ± 6.51) μm for the SP specimen and (16.13 ± 1.82, 82.24 ± 2.83) μm for the CP specimen."],["oa:W2340334767","CP","Ra",16.13,null,null,1.82,"µm","","","","","",false,"","results_discussion","This isshown by the results of the roughness measurements; (Ra, Rz) = (7.15 ± 0.89, 41.19 ± 6.51) μm for the SP specimen and (16.13 ± 1.82, 82.24 ± 2.83) μm for the CP specimen."],["oa:W2340334767","SP","Rz",41.19,null,null,6.51,"µm","","","","","",false,"","results_discussion","This isshown by the results of the roughness measurements; (Ra, Rz) = (7.15 ± 0.89, 41.19 ± 6.51) μm for the SP specimen and (16.13 ± 1.82, 82.24 ± 2.83) μm for the CP specimen."],["oa:W2340334767","SP","Ra",7.15,null,null,0.89,"µm","","","","","",false,"","results_discussion","This isshown by the results of the roughness measurements; (Ra, Rz) = (7.15 ± 0.89, 41.19 ± 6.51) μm for the SP specimen and (16.13 ± 1.82, 82.24 ± 2.83) μm for the CP specimen."],["oa:W2340334767","NP","Ra",16.29,null,null,1.85,"µm","","as-built","","","",false,"","results_discussion","Ra and Rz are 16.29 ± 1.85 and 83.53 ± 5.23 μm, respectively, for the as-built NP specimen."],["oa:W2340334767","NP","Rz",1.51,null,null,0.4,"µm","","as-machined","","","",false,"","results_discussion","In the as-machined specimens, the surface roughness is dramatically improved by the machining; (Ra, Rz) = (0.22 ± 0.03, 1.51 ± 0.40) μm for the NP specimen."],["oa:W2344246605","","distance over which samples were captured",6.46,null,null,0.23,"µm","","","","Surtronic 3-P","",false,"unit_suspect","conclusions",""],["oa:W2394658549","Ti-18","Rt",3.75,null,null,0.295,"µm","","shot-peened","","","",false,"","conclusions",""],["oa:W2394658549","Ti-18","Rv",1.537,null,null,0.122,"µm","","shot-peened","","","",false,"","conclusions",""],["oa:W2394658549","Ti-18","Rp",1.601,null,null,0.173,"µm","","shot-peened","","","",false,"","conclusions",""],["oa:W2394658549","Ti-18","Ra (μm)",0.946,null,null,null,"µm","","","","Taylor-Hobson Surtronic 3+ Roughness gage","",false,"","conclusions",""],["oa:W2394658549","Ti-18","Ra",0.547,null,null,0.041,"µm","","shot-peened","","","",false,"","conclusions",""],["oa:W2394658549","","Ra",0.2,0.2,0.2,null,"µm","","","","","",false,"","conclusions",""],["oa:W2394658549","Ti-18","Rt (μm)",5.351,null,null,null,"µm","","","","Taylor-Hobson Surtronic 3+ Roughness gage","",false,"","conclusions",""],["oa:W2394658549","Ti-18","Rv (μm)",1.973,null,null,null,"µm","","","","Taylor-Hobson Surtronic 3+ Roughness gage","",false,"","conclusions",""],["oa:W2394658549","Ti-18","Rp (μm)",2.485,null,null,null,"µm","","","","Taylor-Hobson Surtronic 3+ Roughness gage","",false,"","conclusions",""],["oa:W2416643905","Ti","R!",0.72,null,null,0.13,"µm","","polished or passivated","","laser profilometer","",false,"","results",""],["oa:W2416643905","Ti","R!",0.042,null,null,0.004,"µm","","polished or passivated","","laser profilometer","",false,"","results",""],["oa:W2416643905","Ti-6Al-7Nb","R!",0.14,null,null,0.07,"µm","","polished or passivated","","laser profilometer","",false,"","results",""],["oa:W2416643905","Ti-6Al-4V","R!",0.017,null,null,0.002,"µm","","polished or passivated","","laser profilometer","",false,"","results",""],["oa:W2416643905","Ti-6Al-4V","R!",0.14,null,null,0.03,"µm","","polished or passivated","","laser profilometer","",false,"","results",""],["oa:W2416643905","","R!",2.0,1.0,3.0,null,"µm","","","","AFM","",false,"unit_suspect","discussion",""],["oa:W2416643905","Ti-6Al-7Nb","R!",0.009,null,null,0.001,"µm","","polished or passivated","","laser profilometer","",false,"out_of_range","results",""],["oa:W2465121346","Ti-6Al-4V","Ra",0.3,null,null,null,"","","","","","",false,"unit_missing","results_discussion","The surface roughness after grinding was approx. Ra 0.3."],["oa:W2465121346","Ti-6Al-4V","Ra",0.4,null,null,null,"","","as received","","","",false,"unit_missing","results_discussion","For comparison, the roughness Ra of the base metal substrate of titanium alloy Ti6Al4V sheet at the as received conditions was 0.4."],["oa:W2465121346","Ti-6Al-4V","Ra",0.3,null,null,null,"","","","","","",false,"unit_missing","results_discussion","A view of the test surface layers produced during laser gas nitriding of titanium alloy Ti6Al4V disks 3.0 mm thick by the high power direct diode laser ROFIN DL 020 (Table 4); a) sample S1 (1.0 kW, 0.2 m/min, 300 J/mm), b) sample S2 (0.8 kW, 0.2 m/min, 240 J/ mm), c) sample S3 (0.6 kW, 0.2 m/min, 180 J/mm), d) sample S4 (0.4 kW, 0.2 m/min, 120 J/mm) Surface of the sample No. 4 produced at the lowest output laser power and the lowest heat input is very smooth with the lowest roughness (Ra 0.3)."],["oa:W2476141494","Ti-6Al-4V","surface roughness",5.92,null,null,null,"µm","","","","","",false,"","abstract",""],["oa:W2477741361","Ti-6Al-4V","surface roughness",0.082,null,null,0.007,"µm","","","","","",false,"","results",""],["oa:W2477741361","SD Coating","Surface roughness, Ra",2.03,null,null,null,"µm","","as-sprayed","dense and homogeneous","","",false,"","results",""],["oa:W2477741361","SP Coating","Surface roughness, Ra",3.62,null,null,null,"µm","","as-sprayed","heterogeneous","","",false,"","results",""],["oa:W2477741361","Ti-6Al-4V","surface morphology",0.0,null,null,null,"","","nitrided at 900°C for 5h","fine and dense TiN rounded agglomerates","","",false,"unit_missing","results_discussion",""],["oa:W2477741361","TiAl","surface roughness",0.078,null,null,0.004,"µm","","","","","",false,"","results",""],["oa:W2523048647","Ti-6Al-4V","Average roughness",17.5,null,null,null,"microns","","","","","",false,"unit_mismatch","methods",""],["oa:W2523048647","Ti-6Al-4V","Average roughness",2.15,null,null,null,"µm","","","","","",false,"unit_suspect","methods",""],["oa:W2534750875","CP-Ti Grade 2","average roughness",1.7,null,null,null,"µm","","","","optical profilometry","",false,"","abstract",""],["oa:W2548738288","Ti-6Al-4V","average roughness",0.03,0.03,0.03,null,"µm","","","","surface interferometry","",false,"","results","Bridging results in a strongly inter-connected network of flat areas (dark regions) that eventually evolve to form a uniformly smooth surface (with average roughness, Sa~30 nm)."],["oa:W2548738288","Ti-6Al-4V","average surface roughness",0.03,0.03,0.03,null,"µm","","","","surface interferometry","",false,"","results","The corresponding temporal evolution of volume of inter-asperity “valleys” Sv and average surface roughness Sa, captured using surface interferometry, are given in Fig. 6(b,c), respectively."],["oa:W2550213551","Ti-6Al-4V","Ra",42.2,null,null,null,"µm","","","","","",false,"","methods",""],["oa:W2550213551","Ti-6Al-4V","surface roughness",100.0,null,null,null,"µm","","","","","",false,"","methods",""],["oa:W2550213551","Ti-6Al-4V","Ra",48.1,null,null,null,"µm","","","","","",false,"","methods",""],["oa:W2550213551","Ti-6Al-4V","Ra",44.7,null,null,null,"µm","","","","","",false,"","methods",""],["oa:W2550213551","Ti-6Al-4V","approximated surface roughness",40.0,null,null,null,"µm","","","","","",false,"","methods",""],["oa:W2550213551","Ti-6Al-4V","Ra",46.3,null,null,null,"µm","","","","","",false,"","methods",""],["oa:W2550213551","Ti-6Al-4V","Ra",41.6,null,null,null,"µm","","","","","",false,"","methods",""],["oa:W2550213551","Ti-6Al-4V","Ra",44.0,37.7,50.3,6.3,"µm","","","","","",false,"","methods",""],["oa:W2550213551","Ti-6Al-4V","Ra",32.5,null,null,null,"µm","","","","","",false,"","methods",""],["oa:W2550213551","Ti-6Al-4V","Ra",52.8,null,null,null,"µm","","","","","",false,"","methods",""],["oa:W2552894129","Ti-6Al-4V","surface roughness values",291.0,null,null,null,"µm","","","","TESA RUGOSURF 10G Portable Roughness Gauge","",false,"out_of_range","methods","Surface roughness values of the machined holes were measured using a TESA RUGOSURF 10G Portable Roughness Gauge according to ISO 4287 with a"],["oa:W2552894129","Ti-6Al-4V","surface roughness (Ra)",0.875,null,null,null,"µm","","","","","",false,"","results_discussion","The surface roughness produced by drilling (dry) is the highest (0.875 µm) amongst all measurements."],["oa:W2554315559","Ti-6Al-4V","average Ra",0.478,null,null,null,"µm","","after 20 minutes of superfinishing","","","",false,"","conclusions",""],["oa:W2554315559","Ti-6Al-4V","average Ra",0.126,null,null,null,"µm","","","","","",false,"","results",""],["oa:W2554315559","Ti-6Al-4V","roughness value",0.156,null,null,null,"µm","","","","","",false,"","abstract",""],["oa:W2554315559","Ti-6Al-4V","roughness value",0.1,null,null,null,"µm","","","","","",false,"","abstract",""],["oa:W2554315559","Ti-6Al-4V","average surface roughness value",0.362,null,null,null,"µm","","","","","",false,"","results",""],["oa:W2554315559","Ti-6Al-4V","surface roughness",0.215,null,null,null,"µm","","","","","",false,"","results",""],["oa:W2554315559","Ti-6Al-4V","average Ra",0.166,null,null,null,"µm","","","","","",false,"","results",""],["oa:W2554315559","Ti-6Al-4V","average Ra",0.794,null,null,null,"µm","","","","","",false,"","conclusions",""],["oa:W2554315559","Ti-6Al-4V","average surface roughness",0.215,null,null,null,"µm","","","","","",false,"","results",""],["oa:W2557618700","Ti-6Al-4V","Ra",0.8,null,null,0.13,"µm","","","","","",false,"","methods","Surface roughness for the standard round machined samples was 4.8±0.63 µm (Rz), and Ra was 0.8±0.13 µm."],["oa:W2557618700","Ti-6Al-4V","Rz",4.8,null,null,0.63,"µm","","","","","",false,"","methods","Surface roughness for the standard round machined samples was 4.8±0.63 µm (Rz), and Ra was 0.8±0.13 µm."],["oa:W2561289196","Ti-6Al-4V","Ra",0.25,null,null,0.03,"µm","","","","","",false,"","results_discussion",""],["oa:W2561289196","Ti-6Al-4V","Ra",0.3,null,null,null,"µm","","","","","",false,"","results_discussion",""],["oa:W2561289196","Ti-6Al-4V","Ra",0.12,null,null,null,"µm","","","","","",false,"","results_discussion",""],["oa:W2561289196","Ti-6Al-4V","Ra",0.04,null,null,null,"µm","","","","","",false,"","results_discussion",""],["oa:W2561289196","Ti-6Al-4V","Ra",0.25,null,null,0.03,"µm","","","","","",false,"","results_discussion",""],["oa:W2561289196","Ti-6Al-4V","Ra",0.26,null,null,0.02,"µm","","","","","",false,"","results_discussion",""],["oa:W2561289196","Ti-6Al-4V","Ra",0.71,null,null,0.06,"µm","","","","","",false,"","results_discussion",""],["oa:W2564162658","Ti-6Al-4V","Rz",26.89,null,null,null,"µm","","laser remelted","","","",false,"","methods","Ra parameter is 3.74 µm, while Rz 26.89 µm."],["oa:W2564162658","Ti-6Al-4V","Ra",3.74,null,null,null,"µm","","laser remelted","","","",false,"","methods","Ra parameter is 3.74 µm, while Rz 26.89 µm."],["oa:W2564393185","Ti-6V-4Al","Ra",40.0,null,null,null,"µm","","","","","",false,"","results","It can be seen that Ti-4Al-6V alloy has a rougher surface finish compared to Al 2024-T3 after machining and helical milling generally lead to lower surface roughness compared to drilled surfaces."],["oa:W2564393185","Ti-6Al-4V","Ra",0.875,null,null,null,"µm","","","","","",false,"","discussion","The surface roughness produced by drilling (dry) is the highest (Ra ~0.875 μm) amongst all measurements."],["oa:W2566509012","Ti-6Al-4V","Sa",3.53,null,null,null,"µm","","","","","",false,"","results",""],["oa:W2566509012","Ti-6Al-4V","Sq",5.58,null,null,null,"µm","","","","","",false,"","results",""],["oa:W2566509012","Ti-6Al-4V","Sa",4.45,null,null,null,"µm","","","","","",false,"","results",""],["oa:W2566509012","Ti-6Al-4V","Sq",4.85,null,null,null,"µm","","","","","",false,"","results",""],["oa:W2566509012","Ti-6Al-4V","Sa",3.85,null,null,null,"µm","","","","","",false,"","results",""],["oa:W2566509012","Ti-6Al-4V","Sa",4.02,2.64,5.4,null,"µm","","","","","",false,"","results",""],["oa:W2566509012","Ti-6Al-4V","Sq",4.54,null,null,null,"µm","","","","","",false,"","results",""],["oa:W2566509012","Ti-6Al-4V","Sq",3.56,null,null,null,"µm","","","","","",false,"","results",""],["oa:W2566509012","Ti-6Al-4V","Sz",49.0,null,null,null,"µm","","","","","",false,"","conclusions",""],["oa:W2566509012","Ti-6Al-4V","Sa",2.75,null,null,null,"µm","","","","","",false,"","results",""],["oa:W2566509012","Ti-6Al-4V","Sa",2.64,null,null,null,"µm","","","","","",false,"","results",""],["oa:W2566509012","Ti-6Al-4V","Sq",3.39,null,null,null,"µm","","","","","",false,"","results",""],["oa:W2566509012","titanium alloy","Sz",10.0,null,null,null,"µm","","quenched and tempered","","","",false,"","conclusions",""],["oa:W2568961202","","RMS roughness",2.0,2.0,2.0,null,"µm","","","","nanoindentation","",false,"unit_suspect","results_discussion","Namely, the peak-to-valley surface roughness remained around 20-30 nm (with RMS roughness values of about 2 nm) in all cases."],["oa:W2568961202","","peak-to-valley surface roughness",0.025,0.02,0.03,null,"µm","","","","nanoindentation","",false,"","results_discussion","Namely, the peak-to-valley surface roughness remained around 20-30 nm (with RMS roughness values of about 2 nm) in all cases."],["oa:W2573335759","Ti-10V-2Fe-3Al","Ra",0.4,null,null,null,"","","","","","",false,"unit_missing","conclusions",""],["oa:W2573335759","Ti-10V-2Fe-3Al","Sa",0.2,null,null,null,"","","","","","",false,"unit_missing","conclusions",""],["oa:W2573335759","Ti-10V-2Fe-3Al","Rt",0.5,null,null,null,"","","","","","",false,"unit_missing","conclusions",""],["oa:W2573335759","Ti-10V-2Fe-3Al","Sq",0.25,null,null,null,"","","","","","",false,"unit_missing","conclusions",""],["oa:W2573335759","Ti-10V-2Fe-3Al","Rq",0.45,null,null,null,"","","","","","",false,"unit_missing","conclusions",""],["oa:W2573335759","Ti-10V-2Fe-3Al","Sz",0.3,null,null,null,"","","","","","",false,"unit_missing","conclusions",""],["oa:W2573335759","Ti-10V-2Fe-3Al","déformation normale",5.0,null,null,null,"µm","","","","","",false,"","conclusions",""],["oa:W2573335759","Ti-10V-2Fe-3Al","Rv",0.55,null,null,null,"","","","","","",false,"unit_missing","conclusions",""],["oa:W2573335759","Ti-10V-2Fe-3Al","profondeur de couche modifiée",5.0,null,null,null,"µm","","","","","",false,"","conclusions",""],["oa:W2573335759","Ti-10V-2Fe-3Al","Ra",0.464,null,null,0.09,"µm","","","","","",false,"","conclusions",""],["oa:W2573335759","Ti-10V-2Fe-3Al","microstructure",5.0,null,null,null,"µm","","","","","",false,"","conclusions",""],["oa:W2573335759","Ti-10V-2Fe-3Al","Ra",0.5,0.5,0.5,null,"µm","","","","","",false,"","conclusions",""],["oa:W2573335759","Ti-10V-2Fe-3Al","Ra",0.415,null,null,0.04,"µm","","","","","",false,"","conclusions",""],["oa:W2573335759","Ti-10V-2Fe-3Al","Sv",0.35,null,null,null,"","","","","","",false,"unit_missing","conclusions",""],["oa:W2573335759","Ti-10V-2Fe-3Al","angle θnod",7.5,null,null,null,"µm","","","","","",false,"","conclusions",""],["oa:W2573335759","Ti-10V-2Fe-3Al","Ra",0.538,null,null,0.01,"µm","","","","","",false,"","conclusions",""],["oa:W2573335759","Ti-10V-2Fe-3Al","Ra",0.372,null,null,0.05,"µm","","","","","",false,"","conclusions",""],["oa:W2573335759","Ti-10V-2Fe-3Al","microstructure de la matrice",2.0,null,null,null,"µm","","","","","",false,"","conclusions",""],["oa:W2573335759","Ti-10V-2Fe-3Al","texture",13.0,null,null,null,"µm","","","","","",false,"","conclusions",""],["oa:W2573335759","Ti-10V-2Fe-3Al","texture",30.0,null,null,null,"µm","","","","","",false,"","conclusions",""],["oa:W2573335759","Ti-10V-2Fe-3Al","rugosité de surface",0.15,null,null,null,"","","","","","",false,"unit_missing","conclusions",""],["oa:W2576164544","Ti-6Al-4V","Rz",1.5,null,null,null,"µm","","milled","","contact profilometer","",false,"","methods","The mean roughness depth, as measured using a contact profilometer in the as‐received plate, was 3 µm Rz; after milling, it was 1.5 µm Rz."],["oa:W2576164544","Ti-6Al-4V","Rz",3.0,null,null,null,"µm","","as-received","","contact profilometer","",false,"","methods","The mean roughness depth, as measured using a contact profilometer in the as‐received plate, was 3 µm Rz; after milling, it was 1.5 µm Rz."],["oa:W2581208036","Ti-6Al-4V","Rp (µm)",0.631,null,null,0.15,"µm","","thermal treatment 800 °C/2 h","","","",false,"","table","S8 (TT 800 °C/2 h)\t0.165 ± 0.012\t0.631 ± 0.150\t−0.606 ± 0.103"],
