Repository: akhtar07/tisci-explorer

# TiSci Explorer

A read-only, static explorer for **TiSci**, an autonomous research agent for titanium alloys. TiSci reads the
titanium-alloy literature, builds a knowledge graph and a table of measured values, proposes hypotheses where the
graph has gaps, and tests them with DFT (MACE / VASP) and the ICME-lite multiscale chain.

**Live site:** https://akhtar07.github.io/tisci-explorer/

The site has seven sections:

| Section | What it shows |
|---|---|
| Overview | Corpus → graph → facts → hypotheses → verdicts, with the snapshot's counts |
| Worked example | One full loop for W in α-Ti: graph path, hypothesis, novelty check, DFT test, verdict, follow-up, DAMASK |

File: data/facts/yield_strength.json (part 5 of 51)
of the Ti-38Zr-(8–9)Nb alloys (with elongation dropping from ~15% to 0.7–2.5%, respectively) alongside a substantial increase in strength (from 500 MPa to 1010 MPa)."],["doi:10.3390/jfb17040179","Ti-38Zr-10Nb","strength",630.0,null,null,null,"MPa","room temperature","annealed at 400 °C","","mechanical test","",false,"","abstract","For the Ti-38Zr-10Nb alloy, the ductility also declines but remains within acceptable limits (from ~14% to ~10%), while the strength rises from 520 MPa to 630 MPa."],["doi:10.3390/jfb17040179","Ti-38Zr","strength",1010.0,null,null,null,"MPa","","annealed at 400 °C","α' + β","mechanical test","",false,"","conclusions","Furthermore, based on mechanical tests, it can be assumed that the precipitation of the brittle ω-phase occurs simultaneously with the precipitation of the α’-phase. - Annealing at 400 °C leads to severe embrittlement of the Ti-38Zr-(8-9)Nb alloys (ductility drops from ~15% to 0.7–2.5%, respectively) with a rise in strength (from 500 MPa to 1010 MPa)."],["doi:10.3390/jfb17040179","Ti-38Zr","strength",500.0,null,null,null,"MPa","","as-quenched","","mechanical test","",false,"","conclusions","Furthermore, based on mechanical tests, it can be assumed that the precipitation of the brittle ω-phase occurs simultaneously with the precipitation of the α’-phase. - Annealing at 400 °C leads to severe embrittlement of the Ti-38Zr-(8-9)Nb alloys (ductility drops from ~15% to 0.7–2.5%, respectively) with a rise in strength (from 500 MPa to 1010 MPa)."],["doi:10.3390/jfb17040179","Ti-38Zr-10Nb","strength",630.0,null,null,null,"MPa","","annealed at 400 °C","","mechanical test","",false,"","conclusions","For the Ti-38Zr-10Nb alloy, ductility also decreases, but to acceptable levels (from ~14% to ~10%), accompanied by an increase in strength from 520 to 630 MPa. - The Young’s modulus of the Ti-38Zr-(8-10)Nb alloys after quenching is ~80 GPa."],["doi:10.3390/jfb17040179","Ti-38Zr-10Nb","strength",520.0,null,null,null,"MPa","","as-quenched","","mechanical test","",false,"","conclusions","For the Ti-38Zr-10Nb alloy, ductility also decreases, but to acceptable levels (from ~14% to ~10%), accompanied by an increase in strength from 520 to 630 MPa. - The Young’s modulus of the Ti-38Zr-(8-10)Nb alloys after quenching is ~80 GPa."],["doi:10.3390/ma11030366","RASP-processed Ti","σy",535.0,null,null,null,"MPa","","","","tensile test","",false,"","results_discussion","The σy and σuts of Ti increase from 378 MPa and 551 MPa in CG Ti to 535 MPa and 593 MPa in RASP-processed Ti, respectively."],["doi:10.3390/ma11030366","CG Ti","σy",378.0,null,null,null,"MPa","","","","tensile test","",false,"","results_discussion","The σy and σuts of Ti increase from 378 MPa and 551 MPa in CG Ti to 535 MPa and 593 MPa in RASP-processed Ti, respectively."],["doi:10.3390/ma11030366","Ti","σy",535.0,null,null,null,"MPa","","RASP-processed","","","",false,"","conclusions","The hardness in the top surface (381 HV) is more than twice that of its CG counterpart (178 HV). - (4)The RASP-processed Ti showed significant strengthening; the σy and σUTS increase from 378 MPa and 551 MPa to 535 MPa and 593 MPa, respectively."],["doi:10.3390/ma11030366","Ti","σy",378.0,null,null,null,"MPa","","CG","","","",false,"","conclusions","The hardness in the top surface (381 HV) is more than twice that of its CG counterpart (178 HV). - (4)The RASP-processed Ti showed significant strengthening; the σy and σUTS increase from 378 MPa and 551 MPa to 535 MPa and 593 MPa, respectively."],["doi:10.3390/ma11040529","Ti-20Zr-6.5Al-4V","yield strength",1000.0,null,null,null,"MPa","room temperature","","","tensile test","0.375 mm min−1",false,"","results_discussion","The tensile and yield strengths are about 1100 MPa and 1000 MPa, respectively."],["doi:10.3390/ma11050669","NbMoTaWVTi","compressive yield strength",2709.0,null,null,null,"MPa","room temperature","consolidated bulk","","compressive test","1 × 10−3 s−1",false,"out_of_range","abstract","The compressive yield strength, fracture strength, and total fracture strain of the consolidated bulk HEA are 2709 MPa, 3115 MPa, and 11.4%, respectively."],["doi:10.3390/ma11050669","NbMoTaWVTi","compressive yield strength",2709.0,null,null,null,"MPa","ambient temperature","consolidated by SPS","equiaxed BCC matrix","compressive test","",false,"out_of_range","results_discussion","The alloy exhibits compressive yield strength of 2709 MPa, fracture strength of 3115 MPa, and total fracture strain of 11.4% at ambient temperature."],["doi:10.3390/ma11071244","Ti-22Al-25Nb","peak stress",778.0,778.0,712.0,null,"MPa","600 °C","","","","0.001 s−1",false,"","results_discussion","At the strain rate of 0.001 s−1, the deformation temperature increased from 600 to 700 °C, as the peak stress decreased from 778 to 712 MPa."],["doi:10.3390/ma11071244","Ti-22Al-25Nb","peak stress",712.0,778.0,712.0,null,"MPa","700 °C","","","","0.001 s−1",false,"","results_discussion","At the strain rate of 0.001 s−1, the deformation temperature increased from 600 to 700 °C, as the peak stress decreased from 778 to 712 MPa."],["doi:10.3390/ma11071244","HT-760","yield strength",0.0,null,null,null,"","room temperature","","","","",false,"unit_missing","conclusions","The yield strength and ultimate tensile strength of HT-760 outperformed HT-840 at RT, however the E and RA of HT-760 were lower."],["doi:10.3390/ma11071244","HT-840","yield strength",0.0,null,null,null,"","room temperature","","","","",false,"unit_missing","conclusions","The yield strength and ultimate tensile strength of HT-760 outperformed HT-840 at RT, however the E and RA of HT-760 were lower."],["doi:10.3390/ma11071244","Ti-22Al-25Nb","Yield Strength/MPa",1004.0,null,null,null,"MPa","room temperature","HT-760","","tensile test","",false,"","table","HT-760\t940\t760\t1097\t1004\t9.5\t12.5"],["doi:10.3390/ma11071244","Ti-22Al-25Nb","Yield Strength/MPa",998.0,null,null,null,"MPa","room temperature","HT-800","","tensile test","",false,"","table","HT-800\t940\t800\t1060\t998\t11.5\t15.5"],["doi:10.3390/ma11071244","Ti-22Al-25Nb","Yield Strength/MPa",966.0,null,null,null,"MPa","room temperature","HT-840","","tensile test","",false,"","table","HT-840\t940\t840\t1047\t966\t12\t15.5"],["doi:10.3390/ma11091573","CP-Ti Grade 2","compressive yield stress",220.0,null,null,null,"MPa","","sintered at 1250 °C","","","",false,"","abstract","Sintering at 1250 °C produced scaffolds with 36% porosity and more than 90% interconnected pores, a compressive yield stress of 220 MPa and a Young’s modulus of 7.80 GPa, all suitable for bone tissue engineering."],["doi:10.3390/ma11091573","CP-Ti Grade 2","yield stress",120.0,null,null,null,"MPa","","sintered at 1150 °C","","","",false,"","abstract","Increasing the sintering temperature to 1300 °C increased the Young’s modulus to 22.0 GPa due to reduced porosity, while reducing the sintering temperature to 1150 °C lowered the yield stress to 120 MPa, indicative of insufficient sintering."],["doi:10.3390/ma11091573","CP-Ti Grade 2","σ0.2",0.0,null,null,null,"","","","","","",false,"unit_missing","results_discussion","Also, the compressive strength at 40% compression (σ40), 0.2% yield strengths (σ0.2) and Young’s modulus are summarized in ."],["doi:10.3390/ma11091573","CP-Ti Grade 2","σ0.2",0.0,null,null,null,"","","","","","",false,"unit_missing","results_discussion","Both values of σ0.2 and σ 40 were increased by increasing the sintering temperature, due to improved sintering."],["doi:10.3390/ma11091573","CP-Ti Grade 2","σ0.2",123.0,null,null,null,"MPa","","sintered at 1150°C","","","",false,"","table","1150\t123\t553\t8.40"],["doi:10.3390/ma11091573","CP-Ti Grade 2","σ0.2",220.0,null,null,null,"MPa","","sintered at 1250°C","","","",false,"","table","1250\t220\t630\t7.82"],["doi:10.3390/ma11091573","CP-Ti Grade 2","σ0.2",230.0,null,null,null,"MPa","","sintered at 1300°C","","","",false,"","table","1300\t230\t831\t21.69"],["doi:10.3390/ma11091573","Human cortical bone","σ0.2",112.5,104.0,121.0,null,"MPa","","","","","",false,"","table","Human cortical bone []\t104–121\t-\t4–30"],["doi:10.3390/ma11122510","CP-Ti Grade 2","σ0.2",228.04,null,null,null,"MPa","","","","","",false,"","results_discussion","At sintering temperatures of 800 °C, 900 °C and 1000 °C, the σ0.2 values were 228.04 MPa, 254.49 MPa and 318.31 MPa, respectively."],["doi:10.3390/ma11122510","CP-Ti Grade 2","σ0.2",254.49,null,null,null,"MPa","","","","","",false,"","results_discussion","At sintering temperatures of 800 °C, 900 °C and 1000 °C, the σ0.2 values were 228.04 MPa, 254.49 MPa and 318.31 MPa, respectively."],["doi:10.3390/ma11122510","CP-Ti Grade 2","σ0.2",318.31,null,null,null,"MPa","","","","","",false,"","results_discussion","At sintering temperatures of 800 °C, 900 °C and 1000 °C, the σ0.2 values were 228.04 MPa, 254.49 MPa and 318.31 MPa, respectively."],["doi:10.3390/ma12050743","Ti-6Al-4V","tensile yield strength",0.2,null,null,null,"mmA","","","","nano-indentation","",false,"unit_mismatch","results_discussion","The nano-indentation experiment results show that the 0.2 mmA shot-peened specimen has the larger tensile yield strength."],["doi:10.3390/ma12050743","Aluminum 7075-T6","Yield Strength σy",545.0,null,null,null,"MPa","","T6","","","",false,"","table","72,000 MPa\t0.345\t545 MPa\t654 MPa"],["doi:10.3390/ma12203402","Ti-Al","strength",192.0,null,null,null,"MPa","25 °C","","","","",false,"","results_discussion","The strength value of 192 MPa was obtained for three bi-layered sample at 25 °C while it was acquired as 225 MPa for five bi-layered samples tested at 25 °C."],["doi:10.3390/ma12203402","Ti-Al","strength",225.0,null,null,null,"MPa","25 °C","","","","",false,"","results_discussion","The strength value of 192 MPa was obtained for three bi-layered sample at 25 °C while it was acquired as 225 MPa for five bi-layered samples tested at 25 °C."],["doi:10.3390/ma12213508","TiZrNbTa","compressive yield stress (YS)",957.0,null,null,null,"MPa","room temperature","as-cast","","compression test","1 × 10−4 s−1",false,"","results","The as-cast TiZrNbTa alloy possesses the compressive yield stress (YS) of 957 MPa and ultimate compressive strength (UCS) of 1389 MPa."],["doi:10.3390/ma12213508","TiZrNbTa","yield stress",1220.0,null,null,null,"MPa","room temperature","homogenized at 1100 °C for 24 h","","compression test","1 × 10−4 s−1",false,"","results","After homogenization at 1100 °C for 24 h, the yield stress increases significantly from 957 to 1220 MPa and the UCS increases from 1389 to 1702 MPa."],["doi:10.3390/ma12213508","TiZrNbTa","yield stress",0.0,null,null,null,"","","homogenized","","compression test","",false,"unit_missing","results","After homogenization, the yield stress and ultimate compressive strength increase significantly with a little sacrifice of plasticity (about 9%), suggesting the formation of some nanoscale phase, which cannot be observed by SEM-BEI."],["doi:10.3390/ma12213508","TiZrNbTa","yield stress",957.0,null,null,null,"MPa","","as-cast","","compression testing","",false,"","discussion","Relationship between Spinodal Decomposition and the Mechanical Response Based on the compression testing, Vickers hardness measurements, and nanoindentation, it was revealed there is a consistent trend in that the homogenization process on the TiZrNbTa alloy could significantly improve the mechanical properties (about 27% for YS)."],["doi:10.3390/ma12213508","TiZrNbTa","yield stress",507.0,null,null,null,"MPa","","as-cast","","nanoindentation","",true,"","discussion","Therefore, σy has been calculated to be 507 and 438 MPa, respectively, for the strengthening to the yield stress by the σ and ω particles."],["doi:10.3390/ma12213508","TiZrNbTa","yield stress",438.0,null,null,null,"MPa","","as-cast","","nanoindentation","",true,"","discussion","Therefore, σy has been calculated to be 507 and 438 MPa, respectively, for the strengthening to the yield stress by the σ and ω particles."],["doi:10.3390/ma12213508","TiZrNbTa","yield stress",510.0,null,null,null,"MPa","","as-cast","","nanoindentation","",true,"","discussion","However, since the σ and ω particles are only seen in the NbTa-rich domains, which occupy about 54% of the volume fraction (), the overall strengthening increment to the as-cast sample has been estimated to be 510 MPa."],["doi:10.3390/ma12213508","TiZrNbTa","yield stress",475.0,null,null,null,"MPa","","as-cast","","Vickers hardness","",true,"","discussion","In addition, there should be some strengthening contribution from the TiZr-rich domains, and this part has been estimated to be about 475 MPa, judging from the hardness measurement from the NbTa-rich and TiZr-rich domains in , namely, 510 × (5.4/5.8) ~475 MPa."],["doi:10.3390/ma12213508","TiZrNbTa","yield stress",985.0,null,null,null,"MPa","","as-cast","","nanoindentation","",true,"","discussion","By combining these two contributions, the overall strengthening gives 510 + 475 = 985 MPa, as listed in ."],["doi:10.3390/ma12213508","TiZrNbTa","yield stress",237.0,null,null,null,"MPa","","as-homogenized","","","",false,"","discussion","The yield stress contributed by the spinodal decomposition for the as-homogenized sample was 237 MPa."],["doi:10.3390/ma12213508","TiZrNbTa","strengthening contribution",945.0,null,null,null,"MPa","","as-homogenized","","","",false,"","discussion","Besides, since the α and ω particles can be observed everywhere in the as-homogenized samples, it is assumed that the strengthening contribution of α and ω would give 507 + 438 = 945 MPa."],["doi:10.3390/ma12213508","TiZrNbTa","overall strengthening",1182.0,null,null,null,"MPa","","as-homogenized","","","",false,"","discussion","The overall strengthening, subject to α and ω precipitation hardening and spinodal decomposition strengthening, is 945 + 237 = 1182 MPa, close to the measured yield stress of 1220 MPa."],["doi:10.3390/ma12213508","TiZrNbTa","compressive yield stress (YS)",957.0,null,null,null,"MPa","","as-cast","","","",false,"","conclusions","The as-cast TiZrNbTa alloy exhibits a compressive yield stress (YS) of 957 MPa and ultimate compressive strength (UCS) of 1389 MPa, with a failure plastic strain of 36%."],["doi:10.3390/ma12213508","TiZrNbTa","compressive yield stress",1220.0,null,null,null,"MPa","","as-homogenized","","","",false,"","conclusions","In addition, during the quenching, the α and ω particles also precipitated within the grains uniformly; - The as-homogenized TiZrNbTa alloy possesses a compressive yield stress of 1220 MPa, which is 27% higher than that of the as-cast alloy."],["doi:10.3390/ma12213508","Ti25Zr25Nb25Ta25","YS (MPa)",957.0,932.0,982.0,25.0,"MPa","","as-cast","","compression testing","",false,"","table","\tOverall\t380\t111 ± 6\t5.6 ± 0.4\t957 ± 25\t1389 ± 5\t36 ± 1"],["doi:10.3390/ma12213508","Ti25Zr25Nb25Ta25","YS (MPa)",1220.0,1201.0,1239.0,19.0,"MPa","","as-homogenized","","compression testing","",false,"","table","\tOverall\t440\t109 ± 4\t6.2 ± 0.2\t1220 ± 19\t1702 ± 20\t27 ± 1"],["doi:10.3390/ma12213508","TiZrNbTa","σy for α",507.0,null,null,null,"","","","alpha","","",false,"unit_missing","table","τc for α\t169\tτc for ω\t146\tτc for SD\t79"],["doi:10.3390/ma12213508","TiZrNbTa","σy for ω",438.0,null,null,null,"","","","omega","","",false,"unit_missing","table","τc for α\t169\tτc for ω\t146\tτc for SD\t79"],["doi:10.3390/ma12213508","TiZrNbTa","σy for SD",237.0,null,null,null,"","","","spinodal decomposition","","",false,"unit_missing","table","τc for α\t169\tτc for ω\t146\tτc for SD\t79"],["doi:10.3390/ma12234006","Ti-2B","maximum tensile stress",124.0,null,null,null,"MPa","","","","","",true,"","results_discussion","The maximum tensile stress is 124 MPa and the maximum compressive stress is 129 MPa."],["doi:10.3390/ma12234006","Ti-2B","maximum compressive stress",129.0,null,null,null,"MPa","","","","","",true,"","results_discussion","The maximum tensile stress is 124 MPa and the maximum compressive stress is 129 MPa."],["doi:10.3390/ma12234006","Ti-2B","maximum tensile stress",164.0,null,null,null,"MPa","","","","","",true,"","results_discussion","The maximum tensile stress is 164 MPa and the maximum compressive stress is 162 MPa."],["doi:10.3390/ma12234006","Ti-2B","maximum compressive stress",162.0,null,null,null,"MPa","","","","","",true,"","results_discussion","The maximum tensile stress is 164 MPa and the maximum compressive stress is 162 MPa."],["doi:10.3390/ma12234006","Ti-2B","maximum tensile stress",124.0,null,null,null,"MPa","","","","","",false,"","conclusions","The maximum tensile stress was 124 MPa and the maximum compressive stress was 129 MPa."],["doi:10.3390/ma12234006","Ti-2B","maximum compressive stress",129.0,null,null,null,"MPa","","","","","",false,"","conclusions","The maximum tensile stress was 124 MPa and the maximum compressive stress was 129 MPa."],["doi:10.3390/ma12234006","Ti-2B","maximum tensile and compressive residual stresses",163.0,162.0,164.0,null,"MPa","","","","","",false,"","conclusions","The maximum tensile and compressive residual stresses, generated in the FGM with the same layer sintered at a uniform temperature of 1100 °C, were 164 and 162 MPa, respectively."],["doi:10.3390/ma13112441","","Rp0.2",959.0,925.0,993.0,null,"MPa","","","","","",false,"","methods","Forgings produced by this method were subjected to tempering in the temperature range from 550 to 650 °C, which resulted in obtaining the properties: Rp0.2, in the range of 925–993 MPa; Rm, in the range of 978–1061 MPa."],["doi:10.3390/ma13194392","","elastic deformation ended consistently at approx. 500–550 MPa Sd0,2",525.0,500.0,550.0,null,"MPa","700 °C","","","compressive test","",false,"","results","The range of elastic deformation ended consistently at approx. 500–550 MPa Sd0,2."],["doi:10.3390/ma13194392","Ti-43.5Al-4Nb-1Mo-0.1B","Compressive Yield Strength Sd0.2",566.0,543.0,589.0,23.0,"MPa","700 °C","DED","","","",false,"","table","DED\t566 MPa ± 23\t1190 MPa ± 44\t24.0 %"],["doi:10.3390/ma13194392","Ti-43.5Al-4Nb-1Mo-0.1B","Compressive Yield Strength Sd0.2",465.0,416.0,514.0,49.0,"MPa","700 °C","LPBF","","","",false,"","table","LPBF\t465 MPa ± 49\t1237 MPa ± 10\t15.1 %"],["doi:10.3390/ma13194392","Ti-43.5Al-4Nb-1Mo-0.1B","Compressive Yield Strength Sd0.2",551.0,529.0,573.0,22.0,"MPa","700 °C","Cast","","","",false,"","table","Cast\t551 MPa ± 22\t1219 MPa ± 15\t15.4 %"],["doi:10.3390/ma13194392","Ti-43.5Al-4Nb-1Mo-0.1B","Compressive Yield Strength Sd0.2",567.0,552.0,582.0,15.0,"MPa","700 °C","Forging","","","",false,"","table","Forging\t567 MPa ± 15\t1210 MPa ± 15\t15.4 %"],["doi:10.3390/ma13204641","Ti-Mn (binary)","tensile yield strengths",1346.0,828.0,1864.0,null,"MPa","","","","spherical indentation","",false,"","abstract","The estimated values of the Young’s moduli and tensile yield strengths from spherical indentation were found to vary in the ranges of 97–130 GPa and 828–1864 MPa, respectively."],["doi:10.3390/ma13204641","Ti-Mn (binary)","tensile yield strengths",1346.0,828.0,1864.0,null,"MPa","","","","","",true,"","discussion","Using this scaling factor, the tensile yield strengths for the material conditions studied are expected to range between 828 and 1864 MPa, which is among the highest ranges reported [,,,] for similar compositions."],["doi:10.3390/ma13204641","Ti-Mn (binary)","tensile yield strength",1864.0,1864.0,1864.0,null,"MPa","","post-build heat treatment of 500 °C","","","",true,"","conclusions","Most importantly, this rapid exploration revealed that a Mn content of about 12% with a post-build heat treatment of 500 °C produced an unusually hard material with an expected tensile yield strength of 1864 MPa."],["doi:10.3390/ma13225094","Ti-6Al-4V","yield strength",50.0,null,null,null,"%","room temperature","HTSW","","compression test","10−3 s−1",false,"unit_mismatch","discussion","For instance, the yield strength, first maximum compressive strength and plateau stress of specimen HTSW increase by nearly 50% in comparison to specimen HT."],["doi:10.3390/ma13225094","Ti-6Al-4V","yield strength",50.0,null,null,null,"%","room temperature","HT","","compression test","10−3 s−1",false,"unit_mismatch","discussion","For instance, the yield strength, first maximum compressive strength and plateau stress of specimen HTSW increase by nearly 50% in comparison to specimen HT."],["doi:10.3390/ma13225094","Ti-6Al-4V","specific yield strength",14.0,null,null,null,"%","room temperature","HTSW","","compression test","10−3 s−1",false,"unit_mismatch","discussion","At the same time, the increase ratios of specific yield strength, specific first maximum compressive strength and specific plateau stress of specimen HTSW are 14% compared to the corresponding parameters of specimen HT."],["doi:10.3390/ma13225094","Ti-6Al-4V","specific yield strength",14.0,null,null,null,"%","room temperature","HT","","compression test","10−3 s−1",false,"unit_mismatch","discussion","At the same time, the increase ratios of specific yield strength, specific first maximum compressive strength and specific plateau stress of specimen HTSW are 14% compared to the corresponding parameters of specimen HT."],["doi:10.3390/ma13225094","Ti-6Al-4V","yield strength",1080.0,null,null,null,"MPa","room temperature","as-built","","tensile test","10−3 s−1",false,"","discussion","The parameters are as follows: density ρ=4.35 g/cm3, elastic modulus E=110 GPa, yield strength σy=1080 MPa, and Poisson’s ratio μ=0.3."],["doi:10.3390/ma13245662","316L stainless steel","Offset yield strength in horizontal orientation (MPa)",546.0,null,null,null,"MPa","","as-built SLM","","tensile test","",false,"","table","Offset yield strength in horizontal orientation (MPa)\t546"],["doi:10.3390/ma13245662","316L stainless steel","Offset yield strength in vertical orientation (MPa)",529.0,null,null,null,"MPa","","as-built SLM","","tensile test","",false,"","table","Offset yield strength in vertical orientation (MPa)\t529"],["doi:10.3390/ma13245751","Ti-6Al-4Zr-2.5Sn-0.7Mo-0.3Si","yield strength (YS)",8.9,null,null,null,"%","","as-forged","","","",false,"unit_mismatch","results_discussion","Firstly, the MDF has increased both yield strength (YS) and ultimate tensile strength (UTS) by 8.9% and 7.6%, respectively."],["doi:10.3390/ma13245751","Ti-6Al-4Zr-2.5Sn-0.7Mo-0.3Si","yield strength",612.3,null,null,null,"MPa","room temperature","","","tensile test","",false,"","results_discussion","After MDF, the tensile strength, yield strength, and elongation of the composite are increased to 687.1 MPa, 612.3 MPa, and the elongation increased by 23%, respectively."],["doi:10.3390/ma13245751","Ti-6Al-4Zr-2.5Sn-0.7Mo-0.3Si","σ0.2 (MPa)",1033.1,null,null,7.5,"MPa","room temperature","as-cast","","tensile test","",false,"","table","As-cast\t1033.1 ± 7.5\t1089.5 ± 8.2\t1.31 ± 0.4"],["doi:10.3390/ma13245751","Ti-6Al-4Zr-2.5Sn-0.7Mo-0.3Si","σ0.2 (MPa)",1124.8,null,null,9.4,"MPa","room temperature","as-forged","","tensile test","",false,"","table","As-forged\t1124.8 ± 9.4\t1172.3 ± 10.1\t3.97 ± 0.7"],["doi:10.3390/ma13245751","Ti-6Al-4Zr-2.5Sn-0.7Mo-0.3Si","σ0.2 (MPa)",1143.2,null,null,9.8,"MPa","room temperature","HT1","","tensile test","",false,"","table","HT1\t1143.2 ± 9.8\t1197.7 ± 10.6\t2.85 ± 0.6"],["doi:10.3390/ma13245751","Ti-6Al-4Zr-2.5Sn-0.7Mo-0.3Si","σ0.2 (MPa)",1179.9,null,null,10.2,"MPa","room temperature","HT2","","tensile test","",false,"","table","HT2\t1179.9 ± 10.2\t1253.1 ± 12.7\t2.48 ± 0.6"],["doi:10.3390/ma13245751","Ti-6Al-4Zr-2.5Sn-0.7Mo-0.3Si","σ0.2 (MPa)",1201.6,null,null,12.1,"MPa","room temperature","HT3","","tensile test","",false,"","table","HT3\t1201.6 ± 12.1\t1270.9 ± 13.3\t2.17 ± 0.5"],["doi:10.3390/ma13245751","Ti-6Al-4Zr-2.5Sn-0.7Mo-0.3Si","σ0.2 (MPa)",524.8,null,null,2.7,"MPa","room temperature","as-cast","","tensile test","",false,"","table","As-cast\t524.8 ± 2.7\t606.0 ± 3.5\t6.58 ± 1.2"],["doi:10.3390/ma13245751","Ti-6Al-4Zr-2.5Sn-0.7Mo-0.3Si","σ0.2 (MPa)",612.3,null,null,3.2,"MPa","room temperature","as-forged","","tensile test","",false,"","table","As-forged\t612.3 ± 3.2\t687.1 ± 3.8\t22.16 ± 3.4"],["doi:10.3390/ma13245751","Ti-6Al-4Zr-2.5Sn-0.7Mo-0.3Si","σ0.2 (MPa)",650.4,null,null,3.4,"MPa","room temperature","HT1","","tensile test","",false,"","table","HT1\t650.4 ± 3.4\t734.9 ± 4.5\t16.13 ± 2.2"],["doi:10.3390/ma13245751","Ti-6Al-4Zr-2.5Sn-0.7Mo-0.3Si","σ0.2 (MPa)",664.2,null,null,3.8,"MPa","room temperature","HT2","","tensile test","",false,"","table","HT2\t664.2 ± 3.8\t769.9 ± 5.3\t16.82 ± 2.4"],["doi:10.3390/ma13245751","Ti-6Al-4Zr-2.5Sn-0.7Mo-0.3Si","σ0.2 (MPa)",707.9,null,null,4.2,"MPa","room temperature","HT3","","tensile test","",false,"","table","HT3\t707.9 ± 4.2\t786.0 ± 6.0\t9.73 ± 1.9"],["doi:10.3390/ma14030556","Ti-6Al-4V","yield stress",1072.0,null,null,null,"MPa","","","","","",false,"","methods","Ti-6Al-4V was modeled as an isotropic hardening material, as characterized in , with a Young’s modulus of Es = 111 GPa, a Poisson ratio of νs = 0.34, and a yield stress of σys = 1072 MPa ()."],["doi:10.3390/ma14061415","","Yield Strength/MPa",480.0,null,null,null,"MPa","","sedimentary state","","","",false,"","table","Sedimentary state\t771\t50\t480"],["doi:10.3390/ma14061415","","Yield Strength/MPa",495.0,null,null,null,"MPa","","direct aging","","","",false,"","table","Direct aging\t833\t38\t495"],["doi:10.3390/ma14061415","","Yield Strength/MPa",535.0,null,null,null,"MPa","","solid solution + aging","","","",false,"","table","Solid solution + aging\t851\t44\t535"],["doi:10.3390/ma14061415","","Yield Strength/MPa",449.0,null,null,null,"MPa","","homogenization + solid solution + aging","","","",false,"","table","Homogenization + solid solution + aging\t732\t40\t449"],["doi:10.3390/ma14061415","","Yield Strength/MPa",490.0,null,null,null,"MPa","","forging","","","",false,"","table","forging\t855\t50\t490"],["doi:10.3390/ma14174929","AlSi10Mg","yield stress",280.0,280.0,280.0,null,"MPa","room temperature","as-built SLM","","tensile test","",false,"","discussion","In the aluminum-based alloys, SLM-manufactured AlSi10Mg samples showed stable yield stress values."],["doi:10.3390/ma14195794","TC18","σ0.2",1041.8,null,null,null,"MPa","room temperature","bimodal","bimodal","tensile test","",false,"","results","As can be seen from , σ0.2 and the ultimate tensile stress (σth) of the bimodal microstructure are 1041.8 and 1220.5 MPa, which are much lower than those of specimens with a lamellar microstructure (σ0.2 = 1102.7 MPa, σth = 1441.3 MPa)."],["doi:10.3390/ma14195794","TC18","σ0.2",1102.7,null,null,null,"MPa","room temperature","lamellar","lamellar","tensile test","",false,"","results","As can be seen from , σ0.2 and the ultimate tensile stress (σth) of the bimodal microstructure are 1041.8 and 1220.5 MPa, which are much lower than those of specimens with a lamellar microstructure (σ0.2 = 1102.7 MPa, σth = 1441.3 MPa)."],["doi:10.3390/ma14205908","Ti-6Al-4V","Rp0.2",467.33,465.0,472.0,null,"MPa","room temperature","as-built SLM","","tensile test","",false,"","table","Rp0.2 [MPa]\t472\t465\t465"],["doi:10.3390/ma15030861","0Al","yielding stress",340.0,null,null,null,"MPa","","","","","",false,"","results_discussion","First, yielding stress (σy) of 0Al was found at 340 MPa and the applied strain almost remained after unloading (a)."],["doi:10.3390/ma15030861","0Al","σy",340.0,null,null,null,"MPa","","","","","",false,"","results_discussion","Furthermore, since merely slight work-hardening was found in 0Al, σy is considered to be equivalent to the stress for SIMT (σSIMT)."],["doi:10.3390/ma15030861","5Al","σy",510.0,null,null,null,"MPa","","","","","",false,"","results_discussion","Second, in 5Al (b), σy was identified at approximately 510 MPa, which is higher than 0Al."],["doi:10.3390/ma15030861","10Al","σy",510.0,null,null,null,"MPa","","","","","",false,"","results_discussion","Lastly, unexplored 10Al (c), whose σy was at approximately 510 MPa, is similar to 5Al; nevertheless, a larger shape recovery than the amount brought by merely elastic recovery was recognized during unloading."],["doi:10.3390/ma15030861","10Al","σy",510.0,null,null,null,"MPa","","","","","",false,"","results_discussion","Judging from the results, σy of 10Al is surmised to be both a critical stress for slip deformation and σSIMT."],["doi:10.3390/ma15030861","Ti-5Al","σβ-α″",510.0,null,null,null,"MPa","","","","","",false,"","results_discussion","A small amount of the ωath phase (i.e., small Iω/Iβ) but high ρN was found in 5Al, whose σβ-α″ at 510 MPa was 170 MPa higher than 340 MPa of 0Al, indicating that suppression of SIMT greatly depends on ρN."],["doi:10.3390/ma15030861","Ti-0Al","σβ-α″",340.0,null,null,null,"MPa","","","","","",false,"","results_discussion","A small amount of the ωath phase (i.e., small Iω/Iβ) but high ρN was found in 5Al, whose σβ-α″ at 510 MPa was 170 MPa higher than 340 MPa of 0Al, indicating that suppression of SIMT greatly depends on ρN."],["doi:10.3390/ma15030861","Ti-10Al","Δσ",180.0,null,null,null,"MPa","","","","","",false,"","results_discussion","Obviously, significant reduction of Δσ achieved by 10Al, was found at approximately 180 MPa (c)."],["doi:10.3390/ma15030861","Ti-10Al","Δσ",180.0,null,null,null,"MPa","","","","","",false,"","results_discussion","Second, both the amount and ρN of the ωath phase were greatly suppressed; accordingly, Δσ, which was mitigated to about 180 MPa, enabled reverse SIMT at RT."],["doi:10.3390/ma15030861","Ti-5Al","σβ-α″",510.0,null,null,null,"MPa","","","","","",false,"","results_discussion","According to the results, it is known that σβ-α″ of 5Al is 510 MPa and Δσ at around 700 MPa is also estimated (b)."],["doi:10.3390/ma15030861","Ti-5Al","Δσ",700.0,null,null,null,"MPa","","","","","",false,"","results_discussion","According to the results, it is known that σβ-α″ of 5Al is 510 MPa and Δσ at around 700 MPa is also estimated (b)."],["doi:10.3390/ma15030861","","σβ-α″",300.0,null,null,null,"MPa","","","","","",false,"","results_discussion","By considering the minimum of 3 MPa/K, it is deduced that transformation temperature of 100 K is reduced while σβ-α″ of 300 MPa is increased."],["doi:10.3390/ma15030861","","σβ-α″",810.0,null,null,null,"MPa","","","","","",true,"","results_discussion","Consequently, σβ-α″ would be at approximately 810 MPa via Mo introduction."],["doi:10.3390/ma15030861","","σy",600.0,null,null,null,"MPa","room temperature","","","","",false,"","results_discussion","Generally, the σy of solution-treated Ti-alloys is less than 600 MPa, while the average critical stress for slip (σCSS) of Ti-Mo-Sn-Zr alloys exhibiting RT superelasticity is 634 MPa [], and Ti-20Zr-12Nb-2Sn alloy was found in a relatively high σCSS of approximately 800 MPa until very recently []."],["doi:10.3390/ma15051669","Ti16.7Zr16.7Nb16.7Cu16.7Ni16.7Be16.7","yield strength σ0.2",2330.0,null,null,null,"MPa","","","","","",false,"out_of_range","results","The fracture strength σb was 2425 MPa for Ti20Hf20Cu20Ni20Be20 HE-BMG, the yield strength σ0.2, fracture strength σb and plasticity εp were 2330 MPa, 2450 MPa and 0.5% for Ti16.7Zr16.7Nb16.7Cu16.7Ni16.7Be16.7 HE-BMG, respectively, which were also listed in ."],["doi:10.3390/ma15051669","Ti16.7Zr16.7Hf16.7Cu16.7Ni16.7Be16.7","σ0.2(MPa)",1943.0,null,null,null,"MPa","","","","","",false,"","table","Ti16.7Zr16.7Hf16.7Cu16.7Ni16.7Be16.7\t681\t751\t1019\t1100\t1943\t2064\t0.6\t2014 []"],["doi:10.3390/ma15051669","Ti16.7Zr16.7Nb16.7Cu16.7Ni16.7Be16.7","σ0.2(MPa)",2330.0,null,null,null,"MPa","","","","","",false,"out_of_range","table","Ti16.7Zr16.7Nb16.7Cu16.7Ni16.7Be16.7\t684\t739\t1066\t1218\t2330\t2450\t0.5\tThis work"],["doi:10.3390/ma15062130","Ti20Nb5Zr","calculated yield strength",92.0,null,null,null,"MPa","","","","","",true,"","results_discussion","The properties of the Ti20Nb5Zr foam (approximately 60% porosity) were as follows: compression strength 15.5 ± 0.9 MPa, elastic moduli 0.71 ± 0.1 GPa, 98 ± 5 GPa measured by compression tests and using a nanoindentation tester, respectively, HV hardness 276 ± 20, calculated yield strength 92 MPa (σ = HV/3) [,]. shows the stress-strain curve recorded for the Ti20Nb5Zr foam."],["doi:10.3390/ma15072433","Extrusion ring","Yield Strength (MPa)",1053.0,null,null,null,"MPa","","","","","",false,"","table","Extrusion ring\t122.11\t1053\t1143\t15.7"],["doi:10.3390/ma15072433","Fittings body","Yield Strength (MPa)",950.0,null,null,null,"MPa","","","","","",false,"","table","Fittings body\t116.54\t950\t1010\t6.9"],["doi:10.3390/ma15072433","Tube","Yield Strength (MPa)",730.0,null,null,null,"MPa","","","","","",false,"","table","Tube\t103\t730\t864\t12"],["doi:10.3390/ma15113905","Ti-4.8Mo-4.5V-2.9Al","strength characteristics",0.0,null,null,null,"","293–673 K","","","","",false,"unit_missing","methods","Preliminary tensile tests in the temperature range of 293–873 K have shown that the values of the strength characteristics of the UFG alloys are significantly higher, compared to the FG state at temperatures 293–673 K."],["doi:10.3390/ma15113905","Ti-4.8Mo-4.5V-2.9Al","strength characteristics",0.0,null,null,null,"","873 K","","","","",false,"unit_missing","methods","At a temperature of 873 K, the strength characteristics of the UFG alloys become noticeably lower than in the FG state."],["doi:10.3390/ma15113905","Ti-4.8Mo-4.5V-2.9Al","strength characteristics",0.0,null,null,null,"","723 K","","","","",false,"unit_missing","methods","At a temperature of 723 K, the strength characteristics of the alloy in FG and UFG were close."],["doi:10.3390/ma15113905","Ti-4.8Mo-4.5V-2.9Al","yield strength (σ02)",0.0,null,null,null,"","723 K","","","tensile test","",false,"unit_missing","results","presents the numerical values of the yield strength (σ02) and ultimate strength (σB) that were calculated from the tension curves (), as well as the value of deformation to failure (δ) of the Ti-2.9Al-4.5V-4.8Mo and Ti-2.9Al-4.5V-4.8Mo-0.15H alloys in both states at 723 K."],["doi:10.3390/ma15113905","Ti-4.8Mo-4.5V-2.9Al-0.15H","yield strength (σ02)",0.0,null,null,null,"","723 K","","","tensile test","",false,"unit_missing","results","presents the numerical values of the yield strength (σ02) and ultimate strength (σB) that were calculated from the tension curves (), as well as the value of deformation to failure (δ) of the Ti-2.9Al-4.5V-4.8Mo and Ti-2.9Al-4.5V-4.8Mo-0.15H alloys in both states at 723 K."],["doi:10.3390/ma15113905","FG Ti-2.9Al-4.5V-4.8Mo","σ, MPa",115.0,null,null,null,"MPa","","","","","",false,"","table","FG Ti-2.9Al-4.5V-4.8Mo\t9\tβ = 20α = 80\t0.3238\tβ—2.3·1012α—2.7·1013\tβ—115α—254"],["doi:10.3390/ma15113905","FG Ti-2.9Al-4.5V-4.8Mo-0.15H","σ, MPa",159.0,null,null,null,"MPa","","","","","",false,"","table","FG Ti-2.9Al-4.5V-4.8Mo-0.15H\t9\tβ = 27α = 73\t0.3259\tβ—1.1·1013α—7.5·1013\tβ—159α—310"],["doi:10.3390/ma15113905","UFG Ti-2.9Al-4.5V-4.8Mo","σ, MPa",143.0,null,null,null,"MPa","","","","","",false,"","table","UFG Ti-2.9Al-4.5V-4.8Mo\t0.23\tβ = 22α = 78\t0.3246\tβ—3.5·1012α—3.0·1013\tΒ—143α—276"],["doi:10.3390/ma15113905","UFG Ti-2.9Al-4.5V-4.8Mo-0.15H","σ, MPa",191.0,null,null,null,"MPa","","","","","",false,"","table","UFG Ti-2.9Al-4.5V-4.8Mo-0.15H\t0.26\tβ = 30α = 70\t0.3265\tβ—1.5·1013α—9.2·1013\tβ—191α—378"],["doi:10.3390/ma15113905","Ti-4.8Mo-4.5V-2.9Al","σ02",687.0,null,null,15.0,"MPa","723 K","FG","","","",false,"","table","FG Ti-2.9Al-4.5V-4.8Mo\t687\t755\t16"],["doi:10.3390/ma15113905","Ti-4.8Mo-4.5V-2.9Al-0.15H","σ02",656.0,null,null,15.0,"MPa","723 K","FG","","","",false,"","table","FG Ti-2.9Al-4.5V-4.8Mo-0.15H\t656\t775\t11"],["doi:10.3390/ma15113905","Ti-4.8Mo-4.5V-2.9Al","σ02",661.0,null,null,15.0,"MPa","723 K","UFG","","","",false,"","table","UFG Ti-2.9Al-4.5V-4.8Mo\t661\t707\t34"],["doi:10.3390/ma15113905","Ti-4.8Mo-4.5V-2.9Al-0.15H","σ02",642.0,null,null,15.0,"MPa","723 K","UFG","","","",false,"","table","UFG Ti-2.9Al-4.5V-4.8Mo-0.15H\t642\t729\t26"],["doi:10.3390/ma15165493","TC18","yield strength",1108.0,1093.0,1123.0,null,"MPa","","aged","α and prior-β","","",false,"","conclusions","The ultimate tensile strength and yield strength of the aged samples (1133~1166 MPa and 1093~1123 MPa) are significantly higher than those of as-fabricated samples (848~886 MPa and 797~868 MPa); however, the aged samples exhibit a lower ductility (13~16%) compared with the as-fabricated samples (17~27%)."],["doi:10.3390/ma15165493","","yield strength",832.5,797.0,868.0,null,"MPa","","as-fabricated","","","",false,"","results_discussion","These are significantly higher than those of the as-fabricated samples, which are 848~886 MPa and 797~868 MPa, respectively."],["doi:10.3390/ma15165493","","yield strength",1108.0,1093.0,1123.0,null,"MPa","","aged","","","",false,"","results_discussion","Aged Samples The ultimate and yield strengths of the aged samples are 1133~1166 MPa and 1093~1123 MPa, respectively."],["doi:10.3390/ma15165493","","YS",1010.0,null,null,null,"MPa","","","","","",false,"","results_discussion","In addition, the mechanical properties of the aged samples in all orientations meet the aerospace allowable properties (YS of 1010 MPa and elongation of 8%) [,]."],["doi:10.3390/ma15165493","TC18","yield strength",832.5,797.0,868.0,null,"MPa","","as-fabricated","","","",false,"","conclusions","The ultimate tensile strength and yield strength of the aged samples (1133~1166 MPa and 1093~1123 MPa) are significantly higher than those of as-fabricated samples (848~886 MPa and 797~868 MPa); however, the aged samples exhibit a lower ductility (13~16%) compared with the as-fabricated samples (17~27%)."],["doi:10.3390/ma15165493","TC18","yield strength",868.2,null,null,7.4,"MPa","room temperature","as-built SLM","","tensile test","",false,"","conclusions","The yield strength of the vertical samples (868.2 ± 7.4 MPa) is slightly higher than that of the horizontal samples (815.0 ± 23.6 MPa); however, the vertical samples exhibit a similar ultimate tensile strength (874.5 ± 13.1 MPa) and lower ductility (17.3 ± 1.6%) compared with the horizontal samples (879.4 ± 19.2 MPa and 25.4 ± 1.5%).The anisotropy of the SLMed Ti-55511 alloy reduces after the aging treatment."],["doi:10.3390/ma15165493","TC18","yield strength",815.0,null,null,23.6,"MPa","room temperature","as-built SLM","","tensile test","",false,"","conclusions","The yield strength of the vertical samples (868.2 ± 7.4 MPa) is slightly higher than that of the horizontal samples (815.0 ± 23.6 MPa); however, the vertical samples exhibit a similar ultimate tensile strength (874.5 ± 13.1 MPa) and lower ductility (17.3 ± 1.6%) compared with the horizontal samples (879.4 ± 19.2 MPa and 25.4 ± 1.5%).The anisotropy of the SLMed Ti-55511 alloy reduces after the aging treatment."],["doi:10.3390/ma15186501","TA15/TC17","YS",11.92,null,null,null,"%","","LSP","","","",false,"unit_mismatch","discussion","The UTS and YS of as-deposited TA15/TC17 were improved by 12.45% and 11.92% after LSP."],["doi:10.3390/ma15186501","Ti-5Al-2Sn-2Zr-4Mo-4Cr","compressive residual stress",-240.0,null,null,null,"MPa","","LSP","","","",false,"out_of_range","results","The compressive residual stress reaches the maximum (−240 MPa) at around 200 µm."],["doi:10.3390/ma15196548","Ti-30Ta","yield stress",41.43,null,null,null,"MPa","","sintered at 1260 °C, 40 vol.% salt","","","",false,"out_of_range","results_discussion","The reduction in the yield stress for all samples is around 8 and 14 times for samples with 30 and 40 vol.% of salts, respectively."],["doi:10.3390/ma15196548","Ti-30Ta","yield strength",580.0,null,null,null,"MPa","","sintered at 1260 °C","","","",false,"","results_discussion","It is observed that the addition of Ta into the Ti increases the yield strength from 450 MPa for Ti to 580 MPa for the alloy with 30 wt.% of Ta, a."],["doi:10.3390/ma15196548","Ti-30Ta","yield stress",56.25,null,null,null,"MPa","","sintered at 1260 °C, 30 vol.% salt","","","",false,"","results_discussion","The reduction in the yield stress for all samples is around 8 and 14 times for samples with 30 and 40 vol.% of salts,
