Repository: akhtar07/tisci-explorer

# TiSci Explorer

A read-only, static explorer for **TiSci**, an autonomous research agent for titanium alloys. TiSci reads the
titanium-alloy literature, builds a knowledge graph and a table of measured values, proposes hypotheses where the
graph has gaps, and tests them with DFT (MACE / VASP) and the ICME-lite multiscale chain.

**Live site:** https://akhtar07.github.io/tisci-explorer/

The site has seven sections:

| Section | What it shows |
|---|---|
| Overview | Corpus → graph → facts → hypotheses → verdicts, with the snapshot's counts |
| Worked example | One full loop for W in α-Ti: graph path, hypothesis, novelty check, DFT test, verdict, follow-up, DAMASK |

File: data/facts/youngs_modulus.json (part 5 of 33)
"tensile test","",false,"","conclusions",""],["ia:DTIC_AD0814022","Ti-679","Moduli of Elasticity of the Titanium Bar Alloys under Conditions of Dynamic Loading",115.0,115.0,120.0,null,"GPa","room temperature","","","dynamic loading","",false,"","conclusions",""],["ia:DTIC_AD0814022","","Dynamic Modulus of Elasticity",12.0,null,null,null,"psi","room temperature","","","","",false,"unit_mismatch","conclusions",""],["ia:DTIC_AD0814022","Ti-679","Modulus of Elasticity",15806000000.0,null,null,null,"psi","room temperature","1650°F, 2 hr, A.C.","","","",false,"unit_mismatch","conclusions",""],["ia:DTIC_AD0814022","Ti-679","Modulus of Elasticity in Compression",15806000000.0,null,null,null,"psi","room temperature","1650°F, 2 hr, A.C.","","","",false,"unit_mismatch","conclusions",""],["ia:DTIC_AD0825607","Ti-6Al-4V","Young's modulus",16.8,null,null,null,"x10^6psi","","","","","",false,"unit_mismatch","conclusions",""],["ia:DTIC_AD1035268","Ti-6Al-4V","E (GPa)",114.0,null,null,6.0,"GPa","room temperature","as-built SLM","","tensile test","",false,"","conclusions",""],["ia:DTIC_AD1035268","Ti-6Al-4V","E (GPa)",109.0,null,null,2.1,"GPa","room temperature","as-built SLM","","tensile test","",false,"","conclusions",""],["ia:DTIC_ADA022344","Ti-6Al-4V","elastic modulus",664.0,null,null,null,"GPa","","","","","",false,"out_of_range","results_discussion",""],["ia:DTIC_ADA022344","Ti-6Al-4V","elastic modulus",15.0,null,null,null,"GPa","","","","","",false,"out_of_range","results_discussion",""],["ia:DTIC_ADA031776","Ti-13Cu-1.5Al","modulus of elasticity",14.8,null,null,null,"x10^6psi","600 °F","duplex heat treated","","tensile test","",false,"unit_mismatch","conclusions",""],["ia:DTIC_ADA031836","Ti-6Al-4V","Young's modulus",124.1,null,null,null,"GPa","","","","","",false,"","methods",""],["ia:DTIC_ADA040613","Ti-6Al-4V","E",110.0,null,null,null,"GPa","","","","","",false,"","methods",""],["ia:DTIC_ADA047420","Ti-6Al-4V","Young's modulus (E)",110.0,null,null,null,"GPa","","beta-annealed","","","",false,"","discussion",""],["ia:DTIC_ADA047420","Ti-6Al-4V","Young's modulus (E)",110.0,null,null,null,"GPa","","beta-annealed","","","",false,"","discussion",""],["ia:DTIC_ADA069084","Ti-8Al-1Mo-1V","E",136.0,136.0,136.0,null,"GPa","","","","","",false,"","results",""],["ia:DTIC_ADA069084","Ti-8Al-1Mo-1V","E",125.0,125.0,125.0,null,"GPa","","","","","",false,"","results",""],["ia:DTIC_ADA069084","Ti-8Al-1Mo-1V","E",128.0,128.0,128.0,null,"GPa","","","","","",false,"","results",""],["ia:DTIC_ADA069084","Ti-8Al-1Mo-1V","E",128.0,128.0,128.0,null,"GPa","","","","","",false,"","results",""],["ia:DTIC_ADA090561","Ti-6Al-4V","E",114.0,null,null,null,"GPa","","","","","",false,"","results_discussion",""],["ia:DTIC_ADA095720","Ti-6Al-4V","true-stress as a function of true-strain",0.0,null,null,null,"GPa","875 °C","regular-grade","","constant strain-rate tensile test","",false,"out_of_range","conclusions",""],["ia:DTIC_ADA095720","Ti-6Al-4V","Young's modulus",112.0,null,null,null,"GPa","room temperature","annealed at 927°C for 1 h, furnace cooled","","tensile test","",false,"unit_suspect","conclusions",""],["ia:DTIC_ADA095720","Ti-6Al-4V","true-stress as a function of true-strain",0.0,null,null,null,"GPa","875 °C","regular-grade","","constant strain-rate tensile test","",false,"out_of_range","conclusions",""],["ia:DTIC_ADA095720","Ti-6Al-4V","true-stress as a function of true-strain",0.0,null,null,null,"GPa","875 °C","regular-grade","","constant strain-rate tensile test","",false,"out_of_range","conclusions",""],["ia:DTIC_ADA109676","4130 steel","Modulus of Elasticity",30000000.0,null,null,null,"ksi","","heat-treated","","","",false,"unit_mismatch","methods",""],["ia:DTIC_ADA109676","4130 steel","Modulus of Elasticity",30000000.0,null,null,null,"ksi","","annealed","","","",false,"unit_mismatch","methods",""],["ia:DTIC_ADA109676","7075-T651 aluminum","Modulus of Elasticity",10400000.0,null,null,null,"ksi","","","","","",false,"unit_mismatch","methods",""],["ia:DTIC_ADA109676","8-1-1 titanium","Modulus of Elasticity",18000000.0,null,null,null,"ksi","","","","","",false,"unit_mismatch","methods",""],["ia:DTIC_ADA159322","Ti-6Al-4V","Youngs Mod",1158.0,null,null,null,"GPa","","","","","",false,"out_of_range","methods",""],["ia:DTIC_ADA164693","","E Is Young's modulus",2.892,null,null,null,"","","","","","",false,"unit_missing","methods",""],["ia:DTIC_ADA176640","Ti-6Al-4V","Young's modulus",116.5,116.5,116.5,null,"GPa","","","","calculation","",false,"","results_discussion",""],["ia:DTIC_ADA176640","Ti-6Al-4V","elastic modulus",100.0,100.0,100.0,null,"GPa","800 °F","","","","",false,"","results_discussion",""],["ia:DTIC_ADA176640","Ti-6Al-4V","Young's modulus",116.5,116.5,116.5,null,"GPa","","","","tensile test","",false,"","results_discussion",""],["ia:DTIC_ADA176640","Ti-6Al-4V","elastic modulus",118.6,118.6,118.6,null,"GPa","room temperature","","","","",false,"","results_discussion",""],["ia:DTIC_ADA196834","","modulus of elasticity",16.8,null,null,null,"X10^6psi","","","","","",false,"unit_mismatch","methods",""],["ia:DTIC_ADA227353","","E @START",143.0,null,null,null,"GPa","","","","","",false,"","conclusions",""],["ia:DTIC_ADA227353","","E @START",138.0,null,null,null,"GPa","","","","","",false,"","conclusions",""],["ia:DTIC_ADA227353","","E @START",157.0,null,null,null,"GPa","","","","","",false,"","conclusions",""],["ia:DTIC_ADA227353","","E @START",132.0,null,null,null,"GPa","","","","","",false,"","conclusions",""],["ia:DTIC_ADA227353","","E @START",133.0,null,null,null,"GPa","","","","","",false,"","conclusions",""],["ia:DTIC_ADA227353","","E @START",126.0,null,null,null,"GPa","","","","","",false,"","conclusions",""],["ia:DTIC_ADA227353","","E @START",131.0,null,null,null,"GPa","","","","","",false,"","conclusions",""],["ia:DTIC_ADA227353","","E @START",135.0,null,null,null,"GPa","","","","","",false,"","conclusions",""],["ia:DTIC_ADA227353","","E @START",143.0,null,null,null,"GPa","","","","","",false,"","conclusions",""],["ia:DTIC_ADA227353","","E @START",143.0,null,null,null,"GPa","","","","","",false,"","conclusions",""],["ia:DTIC_ADA227353","","RT E",181.0,null,null,null,"GPa","room temperature","","","","",false,"","conclusions",""],["ia:DTIC_ADA227353","","E",196.0,null,null,null,"GPa","room temperature","","","","",false,"","conclusions",""],["ia:DTIC_ADA227353","","E",191.0,null,null,null,"GPa","room temperature","","","","",false,"","conclusions",""],["ia:DTIC_ADA227353","","E",195.0,null,null,null,"GPa","room temperature","","","","",false,"","conclusions",""],["ia:DTIC_ADA227353","","E",193.0,null,null,null,"GPa","room temperature","","","","",false,"","conclusions",""],["ia:DTIC_ADA227353","","E",176.0,null,null,null,"GPa","room temperature","","","","",false,"","conclusions",""],["ia:DTIC_ADA227353","","E",188.0,null,null,null,"GPa","room temperature","","","","",false,"","conclusions",""],["ia:DTIC_ADA227353","","E",185.0,null,null,null,"GPa","room temperature","","","","",false,"","conclusions",""],["ia:DTIC_ADA227353","","E",187.0,null,null,null,"GPa","room temperature","","","","",false,"","conclusions",""],["ia:DTIC_ADA227353","","E",177.0,null,null,null,"GPa","room temperature","","","","",false,"","conclusions",""],["ia:DTIC_ADA227353","","E",174.0,null,null,null,"GPa","room temperature","","","","",false,"","conclusions",""],["ia:DTIC_ADA227353","","E",168.0,null,null,null,"GPa","room temperature","","","","",false,"","conclusions",""],["ia:DTIC_ADA227353","","E",194.0,null,null,null,"GPa","room temperature","","","","",false,"","conclusions",""],["ia:DTIC_ADA227353","","E",189.0,null,null,null,"GPa","room temperature","","","","",false,"","conclusions",""],["ia:DTIC_ADA227353","","E",200.0,null,null,null,"GPa","room temperature","","","","",false,"","conclusions",""],["ia:DTIC_ADA227353","","E",209.0,null,null,null,"GPa","room temperature","","","","",false,"out_of_range","conclusions",""],["ia:DTIC_ADA227353","A052-08","E @START",152.0,null,null,null,"GPa","room temperature","","","","",false,"","conclusions",""],["ia:DTIC_ADA227353","A052-10","E @START",151.0,null,null,null,"GPa","room temperature","","","","",false,"","conclusions",""],["ia:DTIC_ADA227353","A071-09","E @START",183.0,null,null,null,"GPa","room temperature","","","","",false,"","conclusions",""],["ia:DTIC_ADA227353","A071-04","E @START",148.0,null,null,null,"GPa","room temperature","","","","",false,"","conclusions",""],["ia:DTIC_ADA227353","A060-09","E @START",170.0,null,null,null,"GPa","room temperature","","","","",false,"","conclusions",""],["ia:DTIC_ADA227353","A054-04","E @START",166.0,null,null,null,"GPa","room temperature","","","","",false,"","conclusions",""],["ia:DTIC_ADA227353","A054-05","E @START",172.0,null,null,null,"GPa","room temperature","","","","",false,"","conclusions",""],["ia:DTIC_ADA227353","","E @START",190.0,null,null,null,"GPa","room temperature","","","","",false,"","conclusions",""],["ia:DTIC_ADA227353","","E @START",191.0,null,null,null,"GPa","room temperature","","","","",false,"","conclusions",""],["ia:DTIC_ADA227353","","E @START",180.0,null,null,null,"GPa","room temperature","","","","",false,"","conclusions",""],["ia:DTIC_ADA227353","","E @START",194.0,null,null,null,"GPa","room temperature","","","","",false,"","conclusions",""],["ia:DTIC_ADA227353","","E @START",187.0,null,null,null,"GPa","room temperature","","","","",false,"","conclusions",""],["ia:DTIC_ADA227353","","E @START",189.0,null,null,null,"GPa","room temperature","","","","",false,"","conclusions",""],["ia:DTIC_ADA227353","","RT E",188.0,null,null,null,"GPa","room temperature","","","","",false,"","conclusions",""],["ia:DTIC_ADA227353","","RT E",196.0,null,null,null,"GPa","room temperature","","","","",false,"","conclusions",""],["ia:DTIC_ADA227353","","E",179.0,null,null,null,"GPa","room temperature","","","","",false,"","conclusions",""],["ia:DTIC_ADA227353","","E",204.0,null,null,null,"GPa","room temperature","","","","",false,"out_of_range","conclusions",""],["ia:DTIC_ADA227353","","E",192.0,null,null,null,"GPa","room temperature","","","","",false,"","conclusions",""],["ia:DTIC_ADA227353","","E@START",163.0,null,null,null,"GPa","room temperature","","","","",false,"","conclusions",""],["ia:DTIC_ADA227353","","E@START",170.0,null,null,null,"GPa","room temperature","","","","",false,"","conclusions",""],["ia:DTIC_ADA227353","","E@START",155.0,null,null,null,"GPa","room temperature","","","","",false,"","conclusions",""],["ia:DTIC_ADA227353","","E@START",181.0,null,null,null,"GPa","room temperature","","","","",false,"","conclusions",""],["ia:DTIC_ADA227353","","E@START",169.0,null,null,null,"GPa","room temperature","","","","",false,"","conclusions",""],["ia:DTIC_ADA243894","Ti-15Mo-3Nb-3Al-0.2Si","Young's modulus",4.0,null,null,null,"","","","","","",false,"unit_missing","methods",""],["ia:DTIC_ADA243894","Ti-15Mo-3Nb-3Al-0.2Si","Ey or Young's modulus",150.0,null,null,null,"GPa","room temperature","","","","",false,"","methods",""],["ia:DTIC_ADA243894","Ti-15Mo-3Nb-3Al-0.2Si","Young's modulus",140.0,133.0,147.0,null,"GPa","room temperature","","","","",false,"","methods",""],["ia:DTIC_ADA243894","Ti-15Mo-3Nb-3Al-0.2Si","Ey",86.0,null,null,null,"GPa","room temperature","","","","",false,"","methods",""],["ia:DTIC_ADA243894","Ti-15Mo-3Nb-3Al-0.2Si","slope before the bend",140.0,null,null,null,"GPa","room temperature","","","","",false,"","methods",""],["ia:DTIC_ADA243894","Ti-15Mo-3Nb-3Al-0.2Si","E2",136.0,null,null,null,"GPa","","","","","",false,"","methods",""],["ia:DTIC_ADA243894","Ti-15Mo-3Nb-3Al-0.2Si","E, modulus",194.0,null,null,null,"GPa","","","","","",true,"","methods",""],["ia:DTIC_ADA273731","Ti-15V-3Cr-3Sn-3Al","initial stiffness",130.99,null,null,null,"GPa","","","","","",false,"","results",""],["ia:DTIC_ADA273731","Ti-15V-3Cr-3Sn-3Al","Maximum Initial Modulus*",129.24,null,null,null,"GPa","300 °C","","","","",false,"","results",""],["ia:DTIC_ADA273731","Ti-15V-3Cr-3Sn-3Al","Secondary Modulus",109.54,null,null,null,"GPa","300 °C","","","","",false,"","results",""],["ia:DTIC_ADA273731","Ti-15V-3Cr-3Sn-3Al","Third Modulus",102.6,null,null,null,"GPa","300 °C","","","","",false,"","results",""],["ia:DTIC_ADA273731","Ti-15V-3Cr-3Sn-3Al","stiffness increased to 1.1 times the initial stiffness",1.1,null,null,null,"dimensionless","300 °C","","","","",false,"unit_mismatch","results",""],["ia:DTIC_ADA273731","Ti-15V-3Cr-3Sn-3Al","Young's modulus",150.0,null,null,null,"GPa","room temperature","","","CPFEM prediction","",true,"","results",""],["ia:DTIC_ADA273731","Ti-15V-3Cr-3Sn-3Al","Young's modulus",133.0,null,null,null,"GPa","room temperature","","","","",false,"","results",""],["ia:DTIC_ADA284984","85A-15S","elastic modulus",260.0,null,null,null,"GPa","room temperature","","","","",false,"out_of_range","abstract",""],["ia:DTIC_ADA286162","Ti-6Al-4V","dynamic moduli",159.0,159.0,159.0,null,"GPa","25 °C","","","","",false,"","abstract",""],["ia:DTIC_ADA286162","Ti-25V-4Al","dynamic moduli",137.0,137.0,137.0,null,"GPa","25 °C","","","","",false,"","abstract",""],["ia:DTIC_ADA286162","Ti-34Al","dynamic moduli",194.0,194.0,194.0,null,"GPa","25 °C","","","","",false,"","abstract",""],["ia:DTIC_ADA286162","","increases the elastic modulus by 4 to 7%",5.5,4.0,7.0,null,"%","","","","","",false,"unit_mismatch","conclusions",""],["ia:DTIC_ADA299687","Ti-6Al-2Sn-4Zr-2Mo","Modulus",211.78,null,null,null,"GPa","300 °C","","","","",false,"out_of_range","methods",""],["ia:DTIC_ADA299687","Ti-6Al-2Sn-4Zr-2Mo","Modulus",200.87,null,null,null,"GPa","662 °C","","","","",false,"out_of_range","methods",""],["ia:DTIC_ADA299687","Ti-6Al-2Sn-4Zr-2Mo","Modulus",140.68,null,null,null,"GPa","300 °C","","","","",false,"","methods",""],["ia:DTIC_ADA299687","Ti-6Al-2Sn-4Zr-2Mo","Modulus",72.97,null,null,null,"GPa","1500 °F","","","","",false,"","methods",""],["ia:DTIC_ADA303693","","modulus of elasticity",0.0,null,null,null,"","","","","","",false,"unit_missing","conclusions",""],["ia:DTIC_ADA303693","","modulus of elasticity",4500.0,null,null,null,"psi","","","","","",false,"unit_mismatch","conclusions",""],["ia:DTIC_ADA306258","Ti-15V-3Cr-3Sn-3Al","Initial Modulus (GPa)",185.0,null,null,null,"GPa","","","","tensile test","",false,"","results_discussion",""],["ia:DTIC_ADA306258","Ti-15V-3Cr-3Sn-3Al","Initial Modulus (GPa)",190.0,null,null,null,"GPa","","","","tensile test","",false,"","results_discussion",""],["ia:DTIC_ADA306258","Ti-15V-3Cr-3Sn-3Al","Initial Modulus (GPa)",200.0,null,null,null,"GPa","","","","tensile test","",false,"","results_discussion",""],["ia:DTIC_ADA306258","Ti-15V-3Cr-3Sn-3Al","Initial Modulus (GPa)",192.0,null,null,null,"GPa","","","","tensile test","",false,"","results_discussion",""],["ia:DTIC_ADA308876","Timetal-21S","elastic modulus",98.0,null,null,null,"GPa","room temperature","heat treated (621°C/8 hrs)","widmanstatten acicular α phase, continuous grain boundary α layer","tensile test","",false,"","abstract",""],["ia:DTIC_ADA320017","Ti-15V-3Cr-3Sn-3Al","Young'smoduius",203.0,null,null,null,"GPa","","","","","",false,"out_of_range","conclusions",""],["ia:DTIC_ADA320765","Ti-24-11","Stiffness",155.0,140.0,170.0,null,"GPa","27°C","","","LeastSquaresCurveFit","",true,"","discussion",""],["ia:DTIC_ADA320765","Ti-24-11","Stiffness",90.0,80.0,100.0,null,"GPa","27°C","","","LeastSquaresCurveFit","",true,"","discussion",""],["ia:DTIC_ADA320765","Ti-24-11","Stiffness",155.0,140.0,170.0,null,"GPa","650°C","","","LeastSquaresCurveFit","",true,"","discussion",""],["ia:DTIC_ADA320765","Ti-24-11","Stiffness",90.0,80.0,100.0,null,"GPa","650°C","","","LeastSquaresCurveFit","",true,"","discussion",""],["ia:DTIC_ADA320765","","Modulus Tested, Average is Reported",0.621,null,null,null,"GPa","","","","","",false,"out_of_range","discussion",""],["ia:DTIC_ADA320765","","Modulus Tested, Average is Reported",0.629,null,null,null,"GPa","","","","","",false,"out_of_range","discussion",""],["ia:DTIC_ADA320765","","modulus",55.3,null,null,null,"GPa","room temperature","","","tensile test","0.051 mm/min",false,"","methods",""],["ia:DTIC_ADA320765","Ti-24-11","modulus",22.45,null,null,null,"GPa","550 °C","HIP consolidated foils","","","",false,"out_of_range","methods",""],["ia:DTIC_ADA320765","Ti-24-11","Young's modulus",22.8,null,null,null,"GPa","550 °C","HIP consolidated foils","","tensile test","0.051 mm/min",false,"out_of_range","methods",""],["ia:DTIC_ADA320765","SCS6/Ti-24-11","initial modulus",174.6,null,null,null,"GPa","room temperature","","","tensile test","0.051 mm/min",false,"","methods",""],["ia:DTIC_ADA320765","SCS6/Ti-24-11","initial modulus",155.1,null,null,null,"GPa","650 °C","","","tensile test","0.051 mm/min",false,"","methods",""],["ia:DTIC_ADA320765","SCS6/Ti-24-11","initial modulus",186.0,null,null,null,"GPa","","","","","",false,"","methods",""],["ia:DTIC_ADA320765","SCS6/Ti-24-11","initial modulus",183.5,null,null,null,"GPa","","","","","",false,"","methods",""],["ia:DTIC_ADA320765","SCS6/Ti-24-11","initialmodulus",136.8,null,null,null,"GPa","","","","","",false,"","methods",""],["ia:DTIC_ADA320765","SCS6/Ti-24-11","initialmodulus",128.9,null,null,null,"GPa","","thermally cycled 100 times to 650°C","","","",false,"","methods",""],["ia:DTIC_ADA320765","SCS6/Ti-24-11","Initialmodulus",93.5,null,null,null,"GPa","room temperature","","","","0.002",false,"","methods",""],["ia:DTIC_ADA320765","Ti-6Al-4V","Young's Modulus",111.7,null,null,null,"GPa","room temperature","","","","",false,"","methods",""],["ia:DTIC_ADA320765","Ti-24-11","Young's Modulus",58.2,null,null,null,"GPa","room temperature","prestrained","","","",false,"","methods",""],["ia:DTIC_ADA320765","Ti-24-11","Young's Modulus",57.9,null,null,null,"GPa","room temperature","unstrained","","","",false,"","methods",""],["ia:DTIC_ADA320765","","Ef",400.0,null,null,null,"GPa","","","","CPFEM prediction","m=10",true,"out_of_range","methods",""],["ia:DTIC_ADA320765","","Em",22.8,null,null,null,"GPa","","","","CPFEM prediction","m=10",true,"out_of_range","methods",""],["ia:DTIC_ADA320765","","Ef",400.0,null,null,null,"GPa","","","","CPFEM prediction","m=10",true,"out_of_range","methods",""],["ia:DTIC_ADA320765","","Em",20.0,null,null,null,"GPa","","","","CPFEM prediction","m=10",true,"out_of_range","methods",""],["ia:DTIC_ADA321190","","elastic modulus (E)",115.0,null,null,null,"GPa","","","","","",false,"","methods",""],["ia:DTIC_ADA337559","Ti-38Nb-12Al","E",68.0,null,null,null,"GPa","650 °C","900°C/5h/WQ/650°C/62h/WQ","","tensile test","",false,"","conclusions",""],["ia:DTIC_ADA337559","Ti-38Nb-12Al","elastic modulus",84.0,null,null,null,"GPa","","fully-B","","","",false,"","conclusions",""],["ia:DTIC_ADA337559","Ti-27Nb-23Al","E",96.0,null,null,null,"GPa","","fully-B2","","","",false,"","conclusions",""],["ia:DTIC_ADA337559","Ti-25Al-24Nb","E",109.0,null,null,null,"GPa","","fully-B2","","","",false,"","conclusions",""],["ia:DTIC_ADA337559","Ti-25Al-24Nb","modulus",137.0,null,null,null,"GPa","","fully-O","","","",false,"","conclusions",""],["ia:DTIC_ADA337559","","moduli",76.8,null,null,null,"GPa","650 °C","","","","",false,"","conclusions",""],["ia:DTIC_ADA380266","Ti-6Al-4V","Young's modulus",0.0,null,null,null,"","","","","","",false,"unit_missing","abstract",""],["ia:DTIC_ADA380266","Ti-6Al-4V","stiffness",0.0,null,null,null,"","","16 hours, 482°C","","","",false,"unit_missing","abstract",""],["ia:DTIC_ADA380266","Ti-6Al-4V","modulus of elasticity",110.0,null,null,null,"GPa","","","","","",false,"","abstract",""],["ia:DTIC_ADA380266","","modulus of elasticity",420.0,null,null,null,"GPa","","","","","",false,"out_of_range","abstract",""],["ia:DTIC_ADA380266","F/G (4:1)","Modulus of Elasticity (E)",157.0,null,null,null,"GPa","","","","tensile test","",false,"","abstract",""],["ia:DTIC_ADA380266","F/G (4:1)","Modulus of Elasticity (E)",156.0,null,null,null,"GPa","","","","tensile test","",false,"","abstract",""],["ia:DTIC_ADA380266","F/G (20:1)","Modulus of Elasticity (E)",146.0,null,null,null,"GPa","","","","tensile test","",false,"","abstract",""],["ia:DTIC_ADA380266","F/G (20:1)","Modulus of Elasticity (E)",150.0,null,null,null,"GPa","","","","tensile test","",false,"","abstract",""],["ia:DTIC_ADA380266","C2 Alloy","Modulus of Elasticity (E)",110.0,null,null,null,"GPa","","","","tensile test","",false,"","abstract",""],["ia:DTIC_ADA380266","D4 TMC","Modulus of Elasticity (E)",210.0,null,null,null,"GPa","","","","tensile test","",false,"out_of_range","abstract",""],["ia:DTIC_ADA380266","F/G (20:1)","modulus after deformation but before failure",150.0,null,null,null,"GPa","","","","tensile test","",false,"","discussion",""],["ia:DTIC_ADA380347","","modulus",0.0,null,null,null,"","","","","","",false,"unit_missing","methods",""],["ia:DTIC_ADA380347","","modulus",0.0,null,null,null,"","","","","","",false,"unit_missing","methods",""],["ia:DTIC_ADA382831","","modulus of elasticity",15500000.0,null,null,null,"psi","","","","","",false,"unit_mismatch","methods",""],["ia:DTIC_ADA382831","","Modulus of Elasticity, psi.",45.0,60.0,30.0,null,"psi","","","","","",false,"unit_mismatch","discussion",""],["ia:DTIC_ADA382904","Ti-15Mo-3Nb-3Al-0.2Si","E, = 400 GPa.",400.0,null,null,null,"GPa","","","","","",false,"out_of_range","abstract",""],["ia:DTIC_ADA382904","Timetal-21S","Young's modulus, E",0.0,null,null,null,"","300–900 °C","","","","",false,"unit_missing","abstract",""],["ia:DTIC_ADA384307","Ti-6Al-4V","Elastic modulus",116.0,null,null,null,"GPa","","mill annealed","equiaxed","","",false,"","methods",""],["ia:DTIC_ADA384307","STOA","Elastic modulus",116.0,null,null,null,"GPa","","treated for 75 minutes at 932°C in an air atmosphere and air-cooled","","","",false,"","methods",""],["ia:DTIC_ADA393455","Ti-6Al-4V","Young's Modulus",114.0,null,null,null,"GPa","","","","","",false,"","discussion",""],["ia:DTIC_ADA401223","Ti-6Al-4V","elasticity, E",126.5,null,null,null,"GPa","","","","","",false,"","methods",""],["ia:DTIC_ADA401275","Ti-6Al-4V","modulus of elasticity",95.0,null,null,null,"GPa","260 °C","","","","",false,"","methods",""],["ia:DTIC_ADA405144","Ti-6Al-4V","E (Young's modulus = 116 MPa)",116.0,null,null,null,"GPa","","bimodal (STOA)","bimodal","","",false,"","methods",""],["ia:DTIC_ADA416859","Ti-6Al-2Sn-4Zr-6Mo","Young'sModulus",210.0,null,null,null,"GPa","","","","","",false,"out_of_range","conclusions",""],["ia:DTIC_ADA416859","","E",210.0,null,null,null,"GPa","","","","","",false,"out_of_range","conclusions",""],["ia:DTIC_ADA427173","Ti-6Al-4V","elastic modulus",116.0,null,null,null,"GPa","room temperature","","","tensile test","",false,"","conclusions",""],["ia:DTIC_ADA427173","Ti-6Al-4V","Elastic Modulus",116.0,null,null,null,"GPa","","","","","",false,"","conclusions",""],["ia:DTIC_ADA430186","Ti-6Al-4V","modulus of elasticity",126.0,null,null,null,"GPa","","","","","",false,"","methods",""],["ia:DTIC_ADA430186","Ti-6Al-4V","modulus of elasticity",126.0,null,null,null,"GPa","","","","","",false,"","methods",""],["ia:DTIC_ADA447005","Ti-6Al-4V","modulus of elasticity",17.1,null,null,null,"x10^6psi","","vacuum annealed at 1300F for 2 hr","","","",false,"unit_mismatch","methods",""],["ia:DTIC_ADA456830","Ti-6Al-4V","elastic modulus (E)",126.0,null,null,null,"GPa","","","","","",false,"","conclusions",""],["ia:DTIC_ADA457784","Ti-6Al-4V","modulus of elasticity",126.0,null,null,null,"GPa","","","","","",false,"","methods",""],["ia:DTIC_ADA464564","Ti-64-B","Elastic modulus",138.0,null,null,null,"GPa","","","","Ultrasonic method","",false,"","conclusions",""],["ia:DTIC_ADA464564","Ti-64-B","Elastic modulus",127.0,null,null,null,"GPa","","","","Ultrasonic method","",false,"","conclusions",""],["ia:DTIC_ADA464564","Ti-64-B","Elastic modulus",134.0,null,null,null,"GPa","","","","Ultrasonic method","",false,"","conclusions",""],["ia:DTIC_ADA469829","CP-1","stiffness",0.2144,null,null,0.0555,"GPa","","","","flatwise compression test","",false,"out_of_range","methods",""],["ia:DTIC_ADA469829","CP-1","stiffness",0.3621,null,null,0.006,"GPa","","","","flatwise compression test","",false,"out_of_range","methods",""],["ia:DTIC_ADA489287","Ti-6Al-4V","elastic modulus",116.0,null,null,null,"GPa","room temperature","solution treated and overaged at 932°C for 75 min, fan cooled, mill annealed at 704°C for 2 h","bimodal","","",false,"","methods",""],["ia:DTIC_ADA504012","PM Ti-6Al-4V","Modulus of Elasticity",113.1,112.4,113.8,null,"GPa","","as-sintered","","","",false,"","results",""],["ia:DTIC_ADA519189","Ti-6Al-4V","Apparent Tensile Modulus (Er)",110.0,105.0,115.0,null,"GPa","room temperature","","","tensile test","",false,"","methods",""],["ia:DTIC_ADA519189","Ti-6Al-4V","Apparent Tensile Modulus (Er)",95.0,90.0,100.0,null,"GPa","room temperature","","","tensile test","",false,"","methods",""],["ia:DTIC_ADA519189","SCS-6/Ti-6AI-4V","elastic modulus",0.0,null,null,null,"","","","","","",false,"unit_missing","methods",""],["ia:DTIC_ADA519189","SCS-6/Ti-6AI-4V","elastic modulus",0.0,null,null,null,"","","","","","",false,"unit_missing","methods",""],["ia:DTIC_ADA522274","Ti-6Al-4V","elastic modulus",116.0,null,null,null,"GPa","","solution treated and overaged at 932°C for 75 min, fan cooled, and mill annealed at 704°C for 2 hr","bimodal","","",false,"","methods",""],["ia:DTIC_ADA528701","Ti-6Al-4V","Youngs Modulus",116.0,null,null,null,"GPa","room temperature","MA","","","",false,"","abstract",""],["ia:DTIC_ADA528701","Ti-6Al-4V","Youngs Modulus",112.0,null,null,null,"GPa","room temperature","6 x MA","","","",false,"","abstract",""],["ia:DTIC_ADA528701","Ti-6Al-4V","Youngs Modulus",116.0,null,null,null,"GPa","room temperature","as built","","tensile test","",false,"","abstract",""],["ia:DTIC_ADA528701","Ti-6Al-4V","Youngs Modulus",116.0,null,null,null,"GPa","room temperature","as built","","tensile test","",false,"","abstract",""],["ia:DTIC_ADA546478","CP Ti + 0.3% Y2O3 + 0.5% B","tensile modulus",120.0,null,null,null,"GPa","room temperature","","","tensile test","0.00212 mm/s",false,"","conclusions",""],["ia:DTIC_ADA546478","CP-Ti Grade 2","tensile modulus",21.0,null,null,null,"GPa","room temperature","","","tensile test","",false,"out_of_range","conclusions",""],["ia:DTIC_ADA553480","CP-Ti + 0.5% B","tensile modulus",120.0,null,null,null,"GPa","room temperature","","","tensile test","0.00212 mm/mm/s",false,"","conclusions",""],["ia:DTIC_ADA583146","","E",128.0,null,null,null,"GPa","","","","","",false,"","methods",""],["ia:DTIC_ADA583146","","elastic stiffness E",117.0,null,null,null,"GPa","","","","CPFE prediction","",true,"","conclusions",""],["ia:DTIC_ADA583146","","E",117.0,null,null,null,"GPa","","","","CPFE prediction","",true,"","conclusions",""],["ia:DTIC_ADA583146","","E",117.0,null,null,null,"GPa","","","","CPFEM prediction","10-4 s-1",true,"","conclusions",""],["ia:DTIC_ADA583146","","E",115.0,null,null,null,"GPa","","","","CPFEM prediction","10-4 s-1",true,"","conclusions",""],["ia:DTIC_ADA583146","","E(GPa)",106.0,null,null,null,"GPa","","","","","",false,"","conclusions",""],["ia:DTIC_ADA583146","","E(GPa)",148.0,null,null,null,"GPa","","","","","",false,"","conclusions",""],["ia:DTIC_ADA617714","Ti-6Al-4V","modulus of elasticity",167.2,null,null,null,"GPa","room temperature","","","tensile test","",false,"","results",""],["ia:DTIC_ADA617714","Ti-6Al-4V","modulus of elasticity",112.0,null,null,null,"GPa","room temperature","","","tensile test","",false,"","results",""],["ia:DTIC_ADA617714","Ti-6Al-4V","E",110.0,null,null,null,"GPa","room temperature","Build 1 stress-relieved","","tensile test","",false,"","results",""],["ia:DTIC_ADA617714","Ti-6Al-4V","E",98.0,null,null,1.2,"GPa","room temperature","stress-relieved SLM","","tensile test","",false,"","results",""],["ia:DTIC_ADA617714","Ti-6Al-4V","E",106.8,null,null,1.3,"GPa","room temperature","HIP-treated SLM","","tensile test","",false,"","results",""],["ia:DTIC_ADA617714","Ti-6Al-4V","E",91.8,null,null,0.5,"GPa","","as-built SLM","","","",false,"","conclusions",""],["ia:DTIC_ADA617714","Ti-6Al-4V","E",98.0,null,null,1.2,"GPa","","stress-relieved SLM","","","",false,"","conclusions",""],["ia:DTIC_ADA617714","Ti-6Al-4V","E",106.8,null,null,1.3,"GPa","","HIP SLM","","","",false,"","conclusions",""],["ia:DTIC_ADA621004","","247 GPa",247.0,null,null,null,"GPa","","","","","",false,"out_of_range","methods",""],["ia:DTIC_ADA631137","TiAl-Base Alloys","Modulus (GPa)",168.0,160.0,176.0,null,"GPa","room temperature","","","","",false,"","conclusions",""],["ia:DTIC_ADA631137","Superalloys","Modulus (GPa)",206.0,206.0,206.0,null,"GPa","room temperature","","","","",false,"out_of_range","conclusions",""],["ia:DTIC_ADA631137","Ti-50%Al","elastic modulus",326.23,null,null,null,"GPa","","","","four-point bending","0.75 x 10-4",false,"out_of_range","methods",""],["ia:DTIC_ADA631137","Ti-50%Al","Modulus in Bending",93.0,null,null,null,"GPa","room temperature","","","four-point bending test","",false,"","methods",""],["ia:DTIC_ADA631137","","elastic modulus",180.0,null,null,null,"GPa","","","","","",false,"","discussion",""],["ia:DTIC_ADA631137","","elastic modulus",110.0,null,null,null,"GPa","","","","","",false,"","discussion",""],["ia:DTIC_ADB088421","Ti-3V","Young's modulus",110.0,null,null,null,"GPa","","","","dynamic vibration mode","",false,"","results_discussion",""],["ia:DTIC_ADB088421","Ti-25Al-10Nb-3V-1Mo","Young's Modulus",125.3,null,null,null,"GPa","room temperature","","","tensile test","",false,"","results_discussion",""],["ia:DTIC_ADB088421","Ti-25Al-10Nb-3V-1Mo","Young's Modulus",124.0,null,null,null,"GPa","200 °C","","","tensile test","",false,"","results_discussion",""],["ia:DTIC_ADB088421","Ti-25Al-10Nb-3V-1Mo","Young's Modulus",121.9,null,null,null,"GPa","400 °C","","","tensile test","",false,"","results_discussion",""],["ia:DTIC_ADB088421","Ti-25Al-10Nb-3V-1Mo","Young's Modulus",119.9,null,null,null,"GPa","600 °C","","","tensile test","",false,"","results_discussion",""],["ia:DTIC_ADB088421","Ti-25Al-10Nb-3V-1Mo","Young's Modulus",116.4,null,null,null,"GPa","800 °C","","","tensile test","",false,"","results_discussion",""],["ia:DTIC_ADB088421","Ti-25Al-10Nb-3V-1Mo","Young's Modulus",113.7,null,null,null,"GPa","1000 °C","","","tensile test","",false,"","results_discussion",""],["ia:DTIC_ADB088421","Ti-25Al-10Nb-3V-1Mo","Young's Modulus",111.6,null,null,null,"GPa","1200 °C","","","tensile test","",false,"","results_discussion",""],["ia:DTIC_ADB088421","","elastic modulus",124.0,null,null,null,"x10^6KPa","room temperature","","","","",false,"unit_mismatch","results",""],["ia:DTIC_ADB088421","","elastic modulus",89.0,null,null,null,"x10^6KPa","room temperature","","","","",false,"unit_mismatch","results",""],["ia:NASA_NTRS_Archive_19660028823","Ti-8AZ-lMo-lV","modulus of elasticity",42311.0,null,null,null,"ksi","","","","","",false,"unit_mismatch","results_discussion",""],["ia:NASA_NTRS_Archive_19660030680","5A1-2.5 Sn ELI","Elastic modulus",9.8,9.6,10.0,null,"psix10^6","","","","","",false,"unit_mismatch","results",""],["ia:NASA_NTRS_Archive_19660030680","5A1-2.5 Sn ELI","Elastic modulus",14.9,null,null,null,"psix10^-6","room temperature","","","tensile test","",false,"unit_mismatch","results",""],["ia:NASA_NTRS_Archive_19690028058","CP-Ti Grade 2","tensile modulus of elasticity",110.0,110.0,110.0,null,"GPa","17 K","","","tensile test","",false,"","discussion",""],["ia:NASA_NTRS_Archive_19690028058","CP-Ti Grade 2","tensile modulus of elasticity",110.0,110.0,110.0,null,"GPa","17 K","","","tensile test","",false,"","discussion",""],["ia:NASA_NTRS_Archive_19690028058","Ti-5Al-2.5Sn","tensile modulus of elasticity",0.0,null,null,null,"","17 K","","","","",false,"unit_missing","discussion",""],["ia:NASA_NTRS_Archive_19690028058","Ti-5Al-2.5Sn","tensile modulus of elasticity",0.0,null,null,null,"","17 K","","","","",false,"unit_missing","discussion",""],["ia:NASA_NTRS_Archive_19690028058","Ti-5Al-2.5Sn","tensile modulus of elasticity",0.0,null,null,null,"","17 K","","","","",false,"unit_missing","discussion",""],["ia:NASA_NTRS_Archive_19690028058","Ti-8Al-1Mo-1V","Tensile modulus of elasticity",110.0,null,null,null,"GPa","17 K","","","tensile test","",false,"","discussion",""],["ia:NASA_NTRS_Archive_19690028058","Extra Low Impurity Ti-5Al-2.5Sn","Tensile modulus of elasticity",2.0,null,null,null,"lb/in.","17 K","","","tensile test","",false,"unit_mismatch","other",""],["ia:NASA_NTRS_Archive_19740007069","","Young's modulus",0.0,null,null,null,"","","","","tensile test","",false,"unit_missing","results",""],["ia:NASA_NTRS_Archive_19740007069","Ti-5Al-2Sn","Young's modulus",115.5,null,null,1.2,"105MN/m2","200K","","","","",false,"unit_mismatch","results",""],["ia:NASA_NTRS_Archive_19740007069","Ti-5Al-2Sn","Young's modulus",116.7,null,null,null,"105MN/m2","200K","furnace-cooled","","t test","",false,"unit_mismatch","results",""],["ia:NASA_NTRS_Archive_19740007069","Ti-5Al-2Sn","Young's modulus",114.5,null,null,null,"105MN/m2","200K","air-cooled","","t test","",false,"unit_mismatch","results",""],["ia:NASA_NTRS_Archive_19770013263","Ti-6Al-2.5Sn","Apparent TensileModulus",43.0,null,null,null,"GPa","room temperature","","","","",false,"","methods",""],["ia:NASA_NTRS_Archive_19770013263","Ti-6Al-2.5Sn","Apparent Tensile Modulus, GPa",139.3,null,null,null,"GPa","room temperature","","","","",false,"","methods",""],["ia:NASA_NTRS_Archive_19770014271","Ti-5Al-2Sn","Young's modulus",0.0,null,null,null,"","","","","","",false,"unit_missing","conclusions",""],["ia:NASA_NTRS_Archive_19770014271","Ti-5Al-2Sn","Young's modulus",0.0,null,null,null,"","20 K","","","ultrasonic techniques","",false,"unit_missing","conclusions",""],["ia:NASA_NTRS_Archive_19770014271","Ti-5Al-2Sn","Young's modulus",0.0,null,null,null,"","room temperature","","","ultrasonic techniques","",false,"unit_missing","conclusions",""],["ia:NASA_NTRS_Archive_19770014271","CP-Ti Grade 2","Young's modulus",45.0,null,null,null,"%","","","","","",false,"unit_mismatch","conclusions",""],["ia:NASA_NTRS_Archive_19770014271","Ti-5Al-2Sn","Longitudinal Young's modulus",0.0,null,null,null,"106Psi","20 K","","","","",true,"unit_mismatch","conclusions",""],["ia:NASA_NTRS_Archive_19770014271","Ti-5Al-2Sn","Longitudinal Young's modulus",0.0,null,null,null,"106Psi","295 K","","","","",true,"unit_mismatch","conclusions",""],["ia:NASA_NTRS_Archive_19770014271","Ti-5Al-2Sn","modulus",0.0,null,null,null,"","295 K","","","","",false,"unit_missing","conclusions",""],["ia:NASA_NTRS_Archive_19770014271","Ti-5Al-2Sn","Young's modulus",27.0,null,null,null,"%","","","","","",false,"unit_mismatch","conclusions",""],["ia:NASA_NTRS_Archive_19770014271","Ti-5Al-2Sn","predicted Young's modulus",0.0,null,null,null,"","","","","","",true,"unit_missing","conclusions",""],["ia:NASA_NTRS_Archive_19770014271","Ti-5Al-2Sn","Longitudinal Young's Modulus (E)",0.0,null,null,null,"","","","","","",false,"unit_missing","conclusions",""],["ia:NASA_NTRS_Archive_19770014271","ELI plate","Young's modulus",20.0,null,null,null,"%","","","","","",false,"unit_mismatch","conclusions",""],["ia:NASA_NTRS_Archive_19830011618","Ti-6Al-4V","modulus of elasticity",108.0,null,null,null,"GPa","600 °C","","","","",false,"","results",""],["ia:NASA_NTRS_Archive_19830011618","Ti-6Al-4V","modulus of elasticity",102.0,null,null,null,"GPa","600 °C","","","","",false,"","results",""],["ia:NASA_NTRS_Archive_19830026829","Ti-6Al-4V","modulus of elasticity",0.94,null,null,null,"","316°C","","","","",false,"unit_missing","results",""],["ia:NASA_NTRS_Archive_19880019596","S1C/T1-24Al-llNb","elastic modules (E)",220.0,null,null,null,"GPa","room temperature","","","","",false,"out_of_range","results_discussion",""],["ia:NASA_NTRS_Archive_19880019596","S1C/T1-24Al-llNb","elastic modules (E)",208.0,null,null,null,"GPa","425 °C","","","","",false,"out_of_range","results_discussion",""],["ia:NASA_NTRS_Archive_19890013313","","Young's modulus",370.0,null,null,null,"GPa","300 °C","","","","",true,"out_of_range","results_discussion",""],["ia:NASA_NTRS_Archive_19890013313","","Young's modulus",350.0,null,null,null,"GPa","550 °C","","","","",true,"out_of_range","results_discussion",""],["ia:NASA_NTRS_Archive_19910015881","","modulus",258.0,null,null,null,"GPa","room temperature","","","","10-4 per sec",false,"out_of_range","results",""],["ia:NASA_NTRS_Archive_19910015881","","modulus",185.0,null,null,null,"GPa","room temperature","","","","10-4 per sec",false,"","results",""],["ia:NASA_NTRS_Archive_19910015881","","transverse stiffness",0.7,null,null,null,"GPa","","","","","",false,"out_of_range","results",""],["ia:NASA_NTRS_Archive_19910015881","Ti-15V-3Cr-3Sn-3Al","moduli",35.0,null,null,null,"GPa","427 °C","","","tensile test","10-4 sec-1",false,"","conclusions",""],["ia:NASA_NTRS_Archive_19910015881","Ti-15V-3Cr-3Sn-3Al","moduli",30.0,null,null,null,"GPa","427 °C","","","tensile test","10-4 sec-1",false,"","conclusions",""],["ia:NASA_NTRS_Archive_19910015881","Ti-15V-3Cr-3Sn-3Al","moduli",117.0,null,null,null,"GPa","427 °C","","","tensile test","10-4 sec-1",false,"","conclusions",""],["ia:NASA_NTRS_Archive_19910015881","Ti-15V-3Cr-3Sn-3Al","moduli",93.0,null,null,null,"GPa","427 °C","","","tensile test","10-4 sec-1",false,"","conclusions",""],["ia:NASA_NTRS_Archive_19910015881","Ti-15V-3Cr-3Sn-3Al","moduli",35.0,null,null,null,"GPa","427 °C","","","tensile test","10-4 sec-1",false,"","other",""],["ia:NASA_NTRS_Archive_19910015881","Ti-15V-3Cr-3Sn-3Al","moduli",30.0,null,null,null,"GPa","427 °C","","","tensile test","10-4 sec-1",false,"","other",""],["ia:NASA_NTRS_Archive_19910015881","Ti-15V-3Cr-3Sn-3Al","moduli",117.0,null,null,null,"GPa","427 °C","","","tensile test","10-4 sec-1",false,"","other",""],["ia:NASA_NTRS_Archive_19910015881","Ti-15V-3Cr-3Sn-3Al","moduli",93.0,null,null,null,"GPa","427 °C","","","tensile test","10-4 sec-1",false,"","other",""],["ia:NASA_NTRS_Archive_19910021252","SCS-6 SiC","E f",400.0,null,null,null,"GPa","25 °C","","","","",false,"out_of_range","methods",""],["ia:NASA_NTRS_Archive_19930082695","","modulus of elasticity",150.0,null,null,null,"ksi","room temperature","20-percent coldworked","","compression test","0.002 per minute",false,"unit_mismatch","other",""],["ia:NASA_NTRS_Archive_19940010349","Ti matrix composite","stiffness",50.0,null,null,null,"GPa","","","","","",false,"","results_discussion",""],["ia:NASA_NTRS_Archive_19940024969","Ti-6Al-4V","Longitudinal Modulus",118.6,null,null,null,"GPa","","","","","",false,"","results",""],["ia:NASA_NTRS_Archive_19940024969","IM7","Longitudinal Modulus",275.8,null,null,null,"GPa","","","","","",false,"out_of_range","results",""],["ia:NASA_NTRS_Archive_19940024969","IM7","Longitudinal Modulus",200.0,null,null,null,"GPa","","","","","",false,"","results",""],["ia:NASA_NTRS_Archive_19950005502","Timetal-21S","elastic modulus",172.0,null,null,null,"GPa","room temperature","","","","",false,"","discussion",""],["ia:NASA_NTRS_Archive_19950005502","Timetal-21S","elastic modulus",158.0,null,null,null,"GPa","427°C","","","","",false,"","discussion",""],["ia:NASA_NTRS_Archive_19950005502","Timetal-21S","initial room temperature modulus",172.0,null,null,null,"GPa","room temperature","","","","",false,"","discussion",""],["ia:NASA_NTRS_Archive_19950005502","Timetal-21S","initial room temperature modulus",158.0,null,null,null,"GPa","room temperature","","","","",false,"","discussion",""],["ia:NASA_NTRS_Archive_19950005502","Timetal-21S","initial room temperature modulus",172.0,null,null,null,"GPa","room temperature","","","","",false,"","discussion",""],["ia:NASA_NTRS_Archive_19950005502","Timetal-21S","unloading modulus at 427°C",158.0,null,null,null,"GPa","427°C","","","","",false,"","discussion",""],["ia:NASA_NTRS_Archive_19950005502","Timetal-21S","unloading modulus at 427°C",158.0,null,null,null,"GPa","427°C","","","","",false,"","discussion",""],["ia:NASA_NTRS_Archive_19950005502","Timetal-21S","unloading modulus at 427°C",158.0,null,null,null,"GPa","427°C","","","","",false,"","discussion",""],
