Repository: akhtar07/tisci-explorer

# TiSci Explorer

A read-only, static explorer for **TiSci**, an autonomous research agent for titanium alloys. TiSci reads the
titanium-alloy literature, builds a knowledge graph and a table of measured values, proposes hypotheses where the
graph has gaps, and tests them with DFT (MACE / VASP) and the ICME-lite multiscale chain.

**Live site:** https://akhtar07.github.io/tisci-explorer/

The site has seven sections:

| Section | What it shows |
|---|---|
| Overview | Corpus → graph → facts → hypotheses → verdicts, with the snapshot's counts |
| Worked example | One full loop for W in α-Ti: graph path, hypothesis, novelty check, DFT test, verdict, follow-up, DAMASK |

File: data/facts/alpha_fraction.json (part 6 of 9)
α","","",false,"","results",""],["oa:W3216432259","Ti-6Al-4V","fraction of globularised α grains",60.0,null,null,null,"%","","as-forged, 20% reduction at 950 °C, FCTT ~10 °C/min","","","",false,"","results",""],["oa:W3216432259","Ti-6Al-4V","fraction of globularised α grains",35.0,null,null,null,"%","","as-forged, 20% reduction at 950 °C, ICTT ~300 °C/min","","","",false,"","results",""],["oa:W3216432259","Ti-6Al-4V","volume fraction of transformed β phase",52.0,null,null,null,"%","","","","","",false,"","results",""],["oa:W3216432259","Ti-6Al-4V","globularisation fraction",80.0,null,null,null,"%","","pre-forged to 60% reduction, sub-transus 950 °C, ICTT","","FE simulation","",true,"","discussion",""],["oa:W3216432259","Ti-6Al-4V","globularisation fraction",60.0,null,null,null,"%","","pre-forged to 40% reduction, sub-transus 950 °C, ICTT","","FE simulation","",true,"","discussion",""],["oa:W3216432259","Ti-6Al-4V","globularisation fraction",35.0,null,null,null,"%","","pre-forged to 20% reduction, sub-transus 950 °C, ICTT","","FE simulation","",true,"","discussion",""],["oa:W3216432259","Ti-6Al-4V","globularisation fraction",86.0,null,null,null,"%","","pre-forged to 60% reduction, sub-transus 950 °C, ICTT","","SEM","",false,"","discussion",""],["oa:W3216432259","Ti-6Al-4V","globularisation fraction",54.0,null,null,null,"%","","pre-forged to 40% reduction, sub-transus 950 °C, ICTT","","SEM","",false,"","discussion",""],["oa:W3216432259","Ti-6Al-4V","globularisation fraction",28.0,null,null,null,"%","","pre-forged to 20% reduction, sub-transus 950 °C, ICTT","","SEM","",false,"","discussion",""],["oa:W3216432259","Ti-6Al-4V","globularisation fraction",95.0,null,null,null,"%","","pre-forged to 20% reduction, sub-transus 950 °C, FCTT","","SEM","",false,"","discussion",""],["oa:W3216955755","718 ST","volume fraction of c¢¢",0.04,null,null,null,"","","","","simulation","",true,"unit_missing","results_discussion",""],["oa:W3216955755","718 ST","volume fraction of c¢",0.04,null,null,null,"","","","","simulation","",true,"unit_missing","results_discussion",""],["oa:W3216955755","718 ST","volume fraction of c¢¢",0.07,null,null,null,"","","","","simulation","",true,"unit_missing","results_discussion",""],["oa:W3217461766","TiAl","area fraction of the newly-formed small α grains",35.6,null,null,null,"%","","","","","0.01 s-1",false,"","methods",""],["oa:W3217461766","TiAl","area fraction of the newly-formed small α grains",63.3,null,null,null,"%","","","","","0.01 s-1",false,"","methods",""],["oa:W3217461766","TiAl","area fraction of the recrystallized part",4.5,null,null,null,"%","","","","","0.01 s-1",false,"","methods",""],["oa:W3217461766","TiAl","fraction of the DRXed α grains",34.6,null,null,null,"%","","","","","",false,"","methods",""],["oa:W34185046","Ti-6Al-2Sn-4Zr-2Mo","diffraction X",73.0,null,null,null,"%","","as-received","","X-ray diffraction","",false,"","conclusions",""],["oa:W34185046","Ti-6Al-2Sn-4Zr-2Mo","calculées après traitement thermique",65.0,null,null,null,"%","","600°C/8h","","","",true,"","conclusions",""],["oa:W34185046","Ti-6Al-2Sn-4Zr-2Mo","mesures expérimentales",35.0,null,null,null,"%","","600°C/8h","","","",false,"","conclusions",""],["oa:W34185046","Ti-15Mo-3Nb-3Al-0.2Si","calcul de la quantité de phase α précipitée",55.0,null,null,null,"%","","600°C/8h","","","",true,"","conclusions",""],["oa:W34185046","","phase α représente encore plus de 90% de la composition",90.0,90.0,null,null,"%","","as-built laser weld","","","",false,"","conclusions",""],["oa:W4206243349","Ta0.8","Volume fraction of α’’",5.35,null,null,null,"%","","","","","8%",false,"","results_discussion",""],["oa:W4206243349","Ta0.6","Volume fraction of α’’",19.92,null,null,null,"%","","","","","8%",false,"","results_discussion",""],["oa:W4206243349","Ta0.5","Volume fraction of α’’",45.07,null,null,null,"%","","","","","8%",false,"","results_discussion",""],["oa:W4206243349","Ta0.6","Volume fraction of martensitic twins",7.17,null,null,null,"%","","","","","8%",false,"","results_discussion",""],["oa:W4206243349","Ta0.5","Volume fraction of martensitic twins",21.67,null,null,null,"%","","","","","8%",false,"","results_discussion",""],["oa:W4206243349","Ta0.5","volume fraction of the α''",45.07,null,null,null,"%","","","martensitic α''","","",false,"","results_discussion",""],["oa:W4206243349","Ta0.5","volume fraction of the martensitic twins",21.67,null,null,null,"%","","","martensitic twins","","",false,"","results_discussion",""],["oa:W4210747299","dual-phase Ti alloy","phase fractions of αp phases",46.2,null,null,null,"%","","as-received, forged at 920°C, annealed at Tβ of 960°C","equiaxed αp, coalesced secondary alpha phases (αs)","","",false,"","results_discussion","The phase fractions of αp phases is about 46.2%."],["oa:W4211089576","","50% equaixed α",50.0,50.0,50.0,null,"%","","multiple heat treatment","bimodal","","",false,"","part 5","To this end; three microstructures were obtained by multiple heat treatment: I-bimodal structure with 50% equaixed α, II-bimodal structure with 15% equiaxed α, III-trimodal structure with 18% equiaxed α and 25% lamellar α."],["oa:W4211089576","","15% equiaxed α",15.0,15.0,15.0,null,"%","","multiple heat treatment","bimodal","","",false,"","part 5","To this end; three microstructures were obtained by multiple heat treatment: I-bimodal structure with 50% equaixed α, II-bimodal structure with 15% equiaxed α, III-trimodal structure with 18% equiaxed α and 25% lamellar α."],["oa:W4211089576","","18% equiaxed α and 25% lamellar α",18.0,18.0,18.0,null,"%","","multiple heat treatment","trimodal","","",false,"","part 5","To this end; three microstructures were obtained by multiple heat treatment: I-bimodal structure with 50% equaixed α, II-bimodal structure with 15% equiaxed α, III-trimodal structure with 18% equiaxed α and 25% lamellar α."],["oa:W4211089576","","18% equiaxed α and 25% lamellar α",25.0,25.0,25.0,null,"%","","multiple heat treatment","trimodal","","",false,"","part 5","To this end; three microstructures were obtained by multiple heat treatment: I-bimodal structure with 50% equaixed α, II-bimodal structure with 15% equiaxed α, III-trimodal structure with 18% equiaxed α and 25% lamellar α."],["oa:W4211089576","","10–20% equiaxed α",15.0,10.0,20.0,null,"%","","","trimodal","","",false,"","part 5","The trimodal structure which consists of 10–20% equiaxed α, 30–50% lamellar α and transformed β matrix may also be required after secondary working due to its superior low-cycle fatigue resistance [4]."],["oa:W4211089576","","30–50% lamellar α",40.0,30.0,50.0,null,"%","","","trimodal","","",false,"","part 5","The trimodal structure which consists of 10–20% equiaxed α, 30–50% lamellar α and transformed β matrix may also be required after secondary working due to its superior low-cycle fatigue resistance [4]."],["oa:W4211089576","","fraction of equiaxed α",0.5,null,null,null,"","","annealed at 820 °C","bimodal","","",false,"unit_missing","part 6","The as-received material was annealed at 820 ◦C to obtain a bimodal structure consisting of about 50% equiaxed α within transformed β matrix (microstructure I, Figure 1a)."],["oa:W4211089576","","volume fraction of equiaxed α",0.15,null,null,null,"","","heated at 10 °C/min to 970 °C, held 30 min, air cooled","bimodal","","",false,"unit_missing","part 6","Specimen with initially microstructure I was heated at the rate of 10 ◦C/min up to 970 ◦C, held for 30 min and then cooled in the air to get a bimodal structure composed of about 15% equiaxed α within transformed β matrix (microstructure II, Figure 1b)."],["oa:W4211089576","","volume fraction of primary equiaxed α",0.18,null,null,null,"","","","","","",false,"unit_missing","part 6","The volume fraction of primary equiaxed and lamellar α were about 18% and 25%, respectively."],["oa:W4211089576","","volume fraction of lamellar α",0.25,null,null,null,"","","","","","",false,"unit_missing","part 6","The volume fraction of primary equiaxed and lamellar α were about 18% and 25%, respectively."],["oa:W4211089576","Ti-6Al-4V","volume fraction of α phase",0.03,null,null,null,"","","","","","",false,"unit_missing","part 6","Barriobero-Vila et al. [14] reported an increase of 3% in the volume fraction of α phase at a heating rate of 5 ◦C/min for the Ti-6Al-4V alloy."],["oa:W4211089576","Ti-6Al-4V","volume fraction of α phase",0.01,null,null,null,"","","","","","",false,"unit_missing","part 6","The increase in volume fraction decreases to 1% at the heating rate of 20 ◦C/min."],["oa:W4213380529","Ti-5Al-5Mo-5V-3Cr","mass fraction of nodular a phase",21.0,null,null,null,"%","","","nodular","","",false,"","results",""],["oa:W4213380529","Ti-5Al-5Mo-5V-3Cr","total fraction of a phase",56.0,null,null,null,"%","","","","Rietveld refinement","",false,"","results",""],["oa:W4213380529","Ti-5Al-5Mo-5V-3Cr","mass fraction of lamellar and grain boundaries a precipitates",35.0,null,null,null,"%","","","","","",false,"","results",""],["oa:W4214551727","Ti-4.5Al-3V-2Mo-2Fe","volume fraction of the α phase",87.0,null,null,null,"%","","","","","",false,"","results","The volume fraction of the α phase was about 87%, while the fraction of the β phase was estimated at only 13%."],["oa:W4214771828","VT1-0","HAGBs",64.0,null,null,null,"%","","UFG","","","",false,"","results","The measured grain size was about 0.6 µm and, in the microstructure, was detected as approximately 64% of the HAGBs (b)."],["oa:W4225713919","Ti-6Al-4V","volumetric fraction",0.0,null,null,null,"","","","","","",false,"unit_missing","conclusions",""],["oa:W4226168212","Ti-5.8Al-4Sn-3.5Zr-0.7Nb-0.5Mo-0.35Si-0.06C","Primary alphaVol%",23.0,null,null,2.0,"%","","1015 °C 2 h + oil quenching + 700 °C 2h","bimodal","","",false,"","methods","Designation Heat treatment Primary alphaVol% Secondary alphaVol% Young’s modulus(GPa) 0.2% PS(MPa) HT1015 1015 °C 2 h + oil quenching + 700 °C 2h 23 ± 2 77 ± 2 114 ± 2 927 ± 3 provided by TIMET UK Ltd."],["oa:W4226168212","Ti-5.8Al-4Sn-3.5Zr-0.7Nb-0.5Mo-0.35Si-0.06C","Secondary alphaVol%",77.0,null,null,2.0,"%","","1015 °C 2 h + oil quenching + 700 °C 2h","bimodal","","",false,"","methods","Designation Heat treatment Primary alphaVol% Secondary alphaVol% Young’s modulus(GPa) 0.2% PS(MPa) HT1015 1015 °C 2 h + oil quenching + 700 °C 2h 23 ± 2 77 ± 2 114 ± 2 927 ± 3 provided by TIMET UK Ltd."],["oa:W4226168212","Ti-5.8Al-4Sn-3.5Zr-0.7Nb-0.5Mo-0.35Si-0.06C","αp area fraction",25.0,null,null,null,"%","","1015 °C 2 h + oil quenching + 700 °C 2h","bimodal","","",false,"","methods","It contains an αp area fraction of ∼25%, with a mean grain diameter of ∼23.6 μm, embedded in lamellar αs colonies containing multiple variants with a mean lamella thick- ness of ∼2.5 μm."],["oa:W4234364742","","volume fraction of Y grains",8.5,7.0,10.0,null,"%","","","","","",false,"","results",""],["oa:W4234364742","","volume fraction of Y grains",17.5,15.0,20.0,null,"%","","","","","",false,"","results",""],["oa:W4234364742","","volume fraction of Y grains",0.0,0.0,0.0,null,"%","","","fully lamellar","","",false,"","results",""],["oa:W4234364742","","volume fraction of Y grains",82.5,80.0,85.0,null,"%","","heat treated at 1350°C","duplex","","",false,"","results",""],["oa:W4234364742","","volume fraction of Y grains",22.5,20.0,25.0,null,"%","","","","","",false,"","results",""],["oa:W4237067060","Ti-48Al","area fraction of α",0.0,0.0,0.0,null,"","","1250°C HIP","","","",false,"unit_missing","discussion",""],["oa:W4248995944","Ti-6Al-4V","volume fraction of β phase",10.0,null,null,null,"%","","as-received","globular α","","",false,"","results_discussion","The volume fraction of β phase was estimated to be around 10%, which is typical for Ti-6Al-4Valloy."],["oa:W4255581505","Ti-47Al","equal volume fractions of the a and 7 phase",0.5,null,null,null,"","1300°C","","","","",false,"unit_missing","conclusions",""],["oa:W4256187903","Ti-6Zr-4.4Sn-4.3Al-4.3Nb-1.6Mo-0.7V-0.4Si","paCTBOpHMOcTbKpeMHHAB α-Φa3e",0.2,null,null,null,"%","600 °C","","","","",false,"","front",""],["oa:W4256187903","Ti-6Zr-4.4Sn-4.3Al-4.3Nb-1.6Mo-0.7V-0.4Si","paCTBOpHMOcTbKpeMHHAB α-Φa3e",0.45,null,null,null,"%","860 °C","","","","",false,"","front",""],["oa:W4256443642","TIMETAL®834","primary α volume fraction",15.0,null,null,null,"%","","solution heat treated 1015 °C/2h + furnace cooled 1 K/s + annealed 700 °C/2h","bimodal","","",false,"","methods",""],["oa:W4281632506","Ti-1023","volume fraction of martensite phase",0.0,null,null,null,"","500 °C","","","","",false,"unit_missing","results","Through the statistics of the volume fraction of martensite phase, it is found that the volume fraction is the highest at 500 °C, indicating that the stress-induced martensite has a certain influence on the strength of the material."],["oa:W4281713082","Ti-6Al-4V","β phase accounted for",14.0,null,null,null,"%","","","","","",false,"","results_discussion","The grain size of α phase was calculated to be about 7 μm, while the β phase accounted for about 14% of the surface."],["oa:W4281713082","Ti-6Al-4V","high 14% β phase",0.14,null,null,null,"","","","","","",false,"unit_missing","results_discussion","The excellent deformation capacity was related to the high 14% β phase in the samples, reported to be beneficial for ductile fracture []."],["oa:W4281752043","Ti-3Nb","Phase Composition of the Initial State, %",90.0,null,null,null,"%","","","","","",false,"","table","Ti–3wt.% Nb\t90α + 10β\t3.0 ± 0.4\t15.0 ± 2.2\t80 ± 5\t70 ± 5\t200–270"],["oa:W4281752043","Ti-3Nb","Volume Fraction of the α-Phase Transformed to the ω-Phase, %",70.0,null,null,5.0,"%","","","","synchrotron analysis","",false,"","table","Ti–3wt.% Nb\t90α + 10β\t3.0 ± 0.4\t15.0 ± 2.2\t80 ± 5\t70 ± 5\t200–270"],["oa:W4281752043","Ti-20Nb","Phase Composition of the Initial State, %",60.0,null,null,null,"%","","","","","",false,"","table","Ti–20wt.% Nb\t60α + 40β\t10.0 ± 1.5\t50.0 ± 7.5\t86 ± 5\t46 ± 5\t280–370"],["oa:W4281752043","Ti-20Nb","Volume Fraction of the α-Phase Transformed to the ω-Phase, %",46.0,null,null,5.0,"%","","","","synchrotron analysis","",false,"","table","Ti–20wt.% Nb\t60α + 40β\t10.0 ± 1.5\t50.0 ± 7.5\t86 ± 5\t46 ± 5\t280–370"],["oa:W4281752043","Ti-2Mo","Phase Composition, %",35.0,30.0,40.0,5.0,"%","","after HPT","martensitic α'","XRD in situ","",false,"","table","Ti–2wt.% Mo\t100% α′\ta = 0.2949 c = 0.4681\t35 ± 5% α′ + 65 ± 5% ω\ta = 0.2949 a = 0.4686\ta = 0.4626 a = 0.2827\t300–400"],["oa:W4281752043","Ti-2Mo","Phase Composition, %",65.0,60.0,70.0,5.0,"%","","after HPT","omega","XRD in situ","",false,"","table","Ti–2wt.% Mo\t100% α′\ta = 0.2949 c = 0.4681\t35 ± 5% α′ + 65 ± 5% ω\ta = 0.2949 a = 0.4686\ta = 0.4626 a = 0.2827\t300–400"],["oa:W4281752043","Pure Ti","Phase Composition, %",60.0,55.0,65.0,5.0,"%","","after HPT","alpha","XRD in situ","",false,"","table","Pure Ti []\t100% α\ta = 0.2954 c = 0.4690\t60 ± 5% α + 40 ± 5% ω\ta = 0.2959 a = 0.4690\ta = 0.4627 a = 0.2830\t140–180 []"],["oa:W4281752043","Pure Ti","Phase Composition, %",40.0,35.0,45.0,5.0,"%","","after HPT","omega","XRD in situ","",false,"","table","Pure Ti []\t100% α\ta = 0.2954 c = 0.4690\t60 ± 5% α + 40 ± 5% ω\ta = 0.2959 a = 0.4690\ta = 0.4627 a = 0.2830\t140–180 []"],["oa:W4288090396","Ti-43.5Al-4Nb-1Mo-0.1B","lamellar grains fraction",0.97,null,null,null,"","","nearly-lamellar microstructure","lamellar","","",false,"unit_missing","methods",""],["oa:W4288090396","Ti-43.5Al-4Nb-1Mo-0.1B","lamellar grains fraction",0.74,null,null,null,"","","triplex microstructure","bimodal","","",false,"unit_missing","methods",""],["oa:W4288090396","FZM","lamellar grains fraction",0.0,null,null,null,"","","β0/γ microstructure","equiaxed α","","",false,"unit_missing","methods",""],["oa:W4288090396","FZM","lamellar grains fraction",0.11,null,null,null,"","","triplex microstructure","bimodal","","",false,"unit_missing","methods",""],["oa:W4291815301","Ti-6Al-4V","α-phase content",45.0,null,null,null,"%","","","","","",false,"","abstract","The results show that during the aging phase transformation process, changes in the structure of the titanium alloys are mainly manifested in the precipitation of a new phase from the sub-stable β-phase, and after the state stabilization, the α-phase content reaches 45%."],["oa:W4292133294","","α phase proportion",69.67,null,null,null,"%","","","","","",false,"","results_discussion",""],["oa:W4292566749","VT23","α phase occupies",57.0,null,null,null,"%","","","","diffractometry","",false,"","methods","The diffractometric study showed that the β phase occupies 43% of the mass in the VT23 titanium alloy, and the α phase occupies 57%."],["oa:W4293196537","Ti-6Al-4V","volume ratio (φ) of the β phase to the α phase",94.49,null,null,null,"%","","as-built SLM","","XRD or EBSD","",false,"","methods","The volume ratio (φ) of the β phase to the α phase (φ%) was sorted as follows: Ti64-45 (5.51%) < Ti64-35 (11.16%) < Ti64-65 (11.54%) <Ti64-55 (13.11%) < Ti64-25 (14.25%) < Ti64 (14.74%)."],["oa:W4295213385","Ti2AlNb-based alloy","a2 phase",7.0,null,null,null,"%","","","","EBSD analysis","",false,"","methods","According to the results of EBSD analysis, Ti2AlNb-based alloy is composed of the O phase, the β phase and the a2 phase, accounting for 52%, 30% and 7% of the area, respectively, and the unresolved rate is 11%."],["oa:W4297544169","Ti-6Al-4V","proportion of the α phase",98.6,null,null,null,"%","","","","","",false,"","results_discussion","From the figure, we can observe that the grains on the material surface are mainly equiaxed grains, the average grain size is about 4.5μm, the proportion of the α phase is about 98.6%, and the proportion of the β phase is about 1.4%. d shows the KAM map of the surface."],["oa:W4306151935","","volume fraction of the primary equiaxed α-phase",31.2,null,null,null,"%","","","","","",false,"","results_discussion","It can be seen from b that many secondary α-phases were precipitated on the transformed β matrix; the volume fraction of the primary equiaxed α-phase was about 31.2%."],["oa:W4306151935","","volume fraction of the primary α-phase",30.2,null,null,null,"%","","","equiaxed α","","",false,"","results_discussion","This phenomenon reflected the grain growth of the α phase; however, the volume fraction of the primary α-phase did not change too much and its value was about 30.2%."],["oa:W4306151935","","volume fraction of the primary equiaxed α-phase",31.0,null,null,null,"%","","","equiaxed α","","",false,"","results_discussion","It can be seen from c that the microstructure was composed of many primary equiaxed α-phases and transformed β phases; the volume fraction of the primary equiaxed α-phase was about 31.0%."],["oa:W4311286707","Ti-15Mo","volume fraction of the α-phase",37.0,33.8,40.2,3.2,"%","","","","","",false,"","results","The change in the phase composition after annealing occurs within the error of the X-ray phase analysis method (the volume fraction of the α-phase was 37 ± 3.2%)."],["oa:W4311286707","Ti-15Mo","volume fraction of the α-phase",35.0,33.0,37.0,2.0,"%","","","","","",false,"","results","The volume fraction of the α-phase was 35 ± 2.0%."],["oa:W4311286707","Ti-15Mo","volume fraction",23.0,19.5,26.5,3.5,"%","","initial state","","","",false,"","results","The SEM images show particles of the primary αp-phase with a mean size of 1.2 ± 0.3 µm, the volume fraction of which is (23 ± 3.5)%."],["oa:W4311286707","Ti-15Mo","volume fraction of α-phase",37.0,null,null,null,"%","","ECAP-C + drawing","duplex UFG","","",false,"","conclusions","The volume fraction of the α-phase was 37%, and the sizes of the primary αp- and secondary αs-phases were 180 nm and 35 nm, respectively."],["oa:W4311286707","Ti-15Mo","volume fraction of α-phase",30.0,26.5,33.5,3.5,"%","","after ECAP-C","","X-ray phase analysis","",false,"","results","With the help of X-ray phase analysis, it was found that during ECAP-C, additional precipitation of the α-phase occurs, and its volume fraction increased to 30 ± 3.5%."],["oa:W4311397563","VT35","volume fraction of the precipitated phase",20.0,null,null,null,"%","","","","","",false,"","conclusions",""],["oa:W4311397563","VT35","volume fraction of the α-phase after aging",24.0,null,null,null,"%","","aged","","","",false,"","conclusions",""],["oa:W4311397563","VT35","volume fraction of the α phase",51.0,null,null,null,"%","","","","","",false,"","conclusions",""],["oa:W4311397563","VT35","volume fraction of the α-phase",20.0,null,null,null,"%","","aged after annealing and quenching","","","",false,"","results_discussion",""],["oa:W4311397563","VT35","volume fraction of α and β phases",41.0,null,null,null,"%","","multiple pressing","","","",false,"","results_discussion",""],["oa:W4311397563","VT35","volume fraction of this phase",20.0,null,null,null,"%","","","","","",false,"","results_discussion",""],["oa:W4311397563","VT35","volume fraction of α-phase increases up to",51.0,null,null,null,"%","","","","","",false,"","results_discussion",""],["oa:W4311397563","VT35","volume fraction of the precipitated α-phase",24.0,null,null,null,"%","","","","","",false,"","results_discussion",""],["oa:W4311397563","VT35","volume fractions of α and β phases",41.0,null,null,null,"%","","","","X-ray diffraction analysis","",false,"","results_discussion",""],["oa:W4311397563","VT35","volume fraction of the β-phase",0.0,null,null,null,"","","initial state","","X-ray diffraction","",false,"unit_missing","results_discussion",""],["oa:W4312274619","Ti-6Al-4V","30% primary equiaxed α",30.0,null,null,null,"%","","STA 1232 K/1h + 802 K/6h","equiaxed α","","",false,"","methods","The microstructure consists of about transformed β and 30% primary equiaxed α."],["oa:W4313393250","Ti-48Al-2Cr-2Nb","V£dp",23.0,null,null,null,"%","","","","","",false,"","results_discussion",""],["oa:W4313393250","Ti-48Al-2Cr-2Nb","V£dp",6.0,null,null,null,"%","","","","","",false,"","results_discussion",""],["oa:W4313393250","Ti-48Al-2Cr-2Nb","VLdp",76.0,null,null,null,"%","","","","","",false,"","results_discussion",""],["oa:W4313393250","Ti-48Al-2Cr-2Nb","VLdp",92.0,null,null,null,"%","","","","","",false,"","results_discussion",""],["oa:W4313393250","Ti-48Al-2Cr-2Nb","V¡2dp",12.0,null,null,null,"%","","","","","",false,"","results_discussion",""],["oa:W4313393434","Ti-6Al-2Sn-4Zr-2Mo","76% of ¡ phase",76.0,76.0,76.0,null,"%","","900°C","","","",false,"","methods",""],["oa:W4313393434","Ti-6Al-2Sn-4Zr-2Mo","87% of ¡ was formed",87.0,87.0,87.0,null,"%","","800°C","","","",false,"","methods",""],["oa:W4313393434","Ti-6Al-2Sn-4Zr-2Mo","fraction data",76.0,null,null,null,"%","","","","","",false,"","methods",""],["oa:W4313393434","Ti-6Al-2Sn-4Zr-2Mo","fraction",80.0,null,null,null,"%","","","","","",false,"","methods",""],["oa:W4313393434","Ti-6Al-2Sn-4Zr-2Mo","phase proportion",0.0,null,null,null,"","","","duplex (α + α')","","",false,"unit_missing","methods",""],["oa:W4313393434","Ti-6Al-2Sn-4Zr-2Mo","proportions of α martensite",45.0,null,null,null,"%","","","duplex (α + α')","","",false,"","methods",""],["oa:W4316464278","Ti-6Al-4V","volume fraction of α phase",95.8,null,null,null,"%","","as-extruded","","","",false,"","results_discussion","The volume fraction of α phase in this particular microstructure is estimated to be 95.8%."],["oa:W4316464278","Ti-6Al-4V","volume fraction of α phase",97.6,null,null,null,"%","","as-extruded","","","",false,"","results_discussion","It is estimated that this microstructure has 97.6% volume fraction of α phase."],["oa:W4316664319","Ti-6Al-4V","β phase volume fraction",66.0,null,null,null,"%","","1 °C/s","","","",false,"","results_discussion","In order to investigate the effect of the β phase volume fraction on the mechanical properties clearly, a statistical analysis of the β phase volume fraction was conducted, as shown in a, which was found to be 34%, 47% and 72% at the forming temperatures of 850 °C, 900 °C and 950 °C, respectively, when a heating rate of 1 °C/s was applied."],["oa:W4316664319","Ti-6Al-4V","β phase volume fraction",53.0,null,null,null,"%","","1 °C/s","","","",false,"","results_discussion","In order to investigate the effect of the β phase volume fraction on the mechanical properties clearly, a statistical analysis of the β phase volume fraction was conducted, as shown in a, which was found to be 34%, 47% and 72% at the forming temperatures of 850 °C, 900 °C and 950 °C, respectively, when a heating rate of 1 °C/s was applied."],["oa:W4316664319","Ti-6Al-4V","β phase volume fraction",28.0,null,null,null,"%","","1 °C/s","","","",false,"","results_discussion","In order to investigate the effect of the β phase volume fraction on the mechanical properties clearly, a statistical analysis of the β phase volume fraction was conducted, as shown in a, which was found to be 34%, 47% and 72% at the forming temperatures of 850 °C, 900 °C and 950 °C, respectively, when a heating rate of 1 °C/s was applied."],["oa:W4316664319","Ti-6Al-4V","β phase volume fraction",53.0,null,null,null,"%","","900 °C–1 °C/s","","","",false,"","results_discussion","Specifically, when using a forming temperature of 900 °C, it was 47% at a heating rate of 1 °C/s and increased to 34% and 20% with the increasing heating rate of 10 °C/s and 100 °C/s, respectively."],["oa:W4316664319","Ti-6Al-4V","β phase volume fraction",66.0,null,null,null,"%","","900 °C–10 °C/s","","","",false,"","results_discussion","Specifically, when using a forming temperature of 900 °C, it was 47% at a heating rate of 1 °C/s and increased to 34% and 20% with the increasing heating rate of 10 °C/s and 100 °C/s, respectively."],["oa:W4316664319","Ti-6Al-4V","β phase volume fraction",80.0,null,null,null,"%","","900 °C–100 °C/s","","","",false,"","results_discussion","Specifically, when using a forming temperature of 900 °C, it was 47% at a heating rate of 1 °C/s and increased to 34% and 20% with the increasing heating rate of 10 °C/s and 100 °C/s, respectively."],["oa:W4318612478","Ti-6Al-4V","content of α phase",99.7,null,null,null,"%","","","","","",false,"","results_discussion","The content of α phase in the sample without stress relief treatment (a) is 99.7%; after TVSR treatment (b), the content of α phase is 99.5%."],["oa:W4318612478","Ti-6Al-4V","content of α phase",99.5,null,null,null,"%","","TVSR","","","",false,"","results_discussion","The content of α phase in the sample without stress relief treatment (a) is 99.7%; after TVSR treatment (b), the content of α phase is 99.5%."],["oa:W4318612478","Ti-6Al-4V","content of α phase",99.2,null,null,null,"%","","VSR","","","",false,"","results_discussion","In the samples of VSR (c) and TSR (d) treatments, the content of α phase is 99.2 and 99.6%, respectively."],["oa:W4318612478","Ti-6Al-4V","content of α phase",99.6,null,null,null,"%","","TSR","","","",false,"","results_discussion","In the samples of VSR (c) and TSR (d) treatments, the content of α phase is 99.2 and 99.6%, respectively."],["oa:W4319320556","Ti-6Al-4V","volume fraction of the primary α-phase was 50%",50.0,null,null,null,"%","","coarse-grained (CG) state after heat treatment","","","",false,"","methods","The volume fraction of the primary α-phase was 50%."],["oa:W4320922161","CpTi-5 wt% Nb2O5","α- phase proportion",0.5,0.5,0.5,null,"","","","","","",false,"unit_missing","results_discussion","The ease of phase transition from the α-Ti to β-Ti could be attributed to the presence of niobium (Nb), a β stabilizing element [].Table 1Average Grain Size and phase proportion of the composites.Table 1CompositeAverage Grain Sizeα- phase proportion0 wt %–1.005 wt %24.32 ± 0.22 μm0.5010 wt %22.28 ± 0.20 μm0.5115 wt %16.31 ± 0.30 μm0.41"],["oa:W4320922161","CpTi-10 wt% Nb2O5","α- phase proportion",0.51,0.51,0.51,null,"","","","","","",false,"unit_missing","results_discussion","The ease of phase transition from the α-Ti to β-Ti could be attributed to the presence of niobium (Nb), a β stabilizing element [].Table 1Average Grain Size and phase proportion of the composites.Table 1CompositeAverage Grain Sizeα- phase proportion0 wt %–1.005 wt %24.32 ± 0.22 μm0.5010 wt %22.28 ± 0.20 μm0.5115 wt %16.31 ± 0.30 μm0.41"],["oa:W4320922161","CpTi-15 wt% Nb2O5","α- phase proportion",0.41,0.41,0.41,null,"","","","","","",false,"unit_missing","results_discussion","The ease of phase transition from the α-Ti to β-Ti could be attributed to the presence of niobium (Nb), a β stabilizing element [].Table 1Average Grain Size and phase proportion of the composites.Table 1CompositeAverage Grain Sizeα- phase proportion0 wt %–1.005 wt %24.32 ± 0.22 μm0.5010 wt %22.28 ± 0.20 μm0.5115 wt %16.31 ± 0.30 μm0.41"],["oa:W4320922161","0 wt %","α- phase proportion",1.0,1.0,1.0,null,"","","","","","",false,"unit_missing","table","5 wt %\t24.32 ± 0.22 μm\t0.50"],["oa:W4320922161","5 wt %","α- phase proportion",0.5,0.5,0.5,null,"","","","","","",false,"unit_missing","table","10 wt %\t22.28 ± 0.20 μm\t0.51"],["oa:W4320922161","10 wt %","α- phase proportion",0.51,0.51,0.51,null,"","","","","","",false,"unit_missing","table","15 wt %\t16.31 ± 0.30 μm\t0.41"],["oa:W4321790306","Ti-6Al-4V","fractions of α phases",15.6,null,null,null,"%","","as-built SLM","","","",false,"","results_discussion","The fractions of α phases No. 1, No. 2 and No. 3 samples have been confirmed to be 15.6 %, 10.4 % and 7.1 %, based on OM and SEM data."],["oa:W4321790306","Ti-6Al-4V","fractions of α phases",10.4,null,null,null,"%","","as-built SLM","","","",false,"","results_discussion","The fractions of α phases No. 1, No. 2 and No. 3 samples have been confirmed to be 15.6 %, 10.4 % and 7.1 %, based on OM and SEM data."],["oa:W4321790306","Ti-6Al-4V","fractions of α phases",7.1,null,null,null,"%","","as-built SLM","","","",false,"","results_discussion","The fractions of α phases No. 1, No. 2 and No. 3 samples have been confirmed to be 15.6 %, 10.4 % and 7.1 %, based on OM and SEM data."],["oa:W4321790306","Ti-6Al-4V","volume fraction of α phases",13.2,null,null,null,"%","","as-rolled","duplex-phase","","",false,"","results_discussion","Fig. 4 d shows the typical duplex-phase microstructure of traditional rolled Ti-6Al-4V alloys with α phases of the volume fraction of 13.2 %."],["oa:W4366425353","Ti-29Nb-10Zr-9Ta","secondary α″ phase amount",2.06,null,null,null,"%","","MPR-90% + R1 + A","","","",false,"","results_discussion","Compared to similar variants of recrystallization and aging, the SEM image corresponding to the [MPR-90% + R1 + A] stage (d) shows visibly thicker limits of the β phase due to a higher amount of secondary α″ phase present here (6.34% versus 2.27% or 2.06%), because the heating temperature of 780 °C is lower than β-transus (813 °C) and allows a somewhat more pronounced precipitation of the α″ secondary phase, compared to similar treatments but with higher temperatures than β-transus (830 °C and 8"],["oa:W4366425353","Ti-29Nb-10Zr-9Ta","secondary α″ phase amount",2.27,null,null,null,"%","","MPR-90% + R1 + A","","","",false,"","results_discussion","Compared to similar variants of recrystallization and aging, the SEM image corresponding to the [MPR-90% + R1 + A] stage (d) shows visibly thicker limits of the β phase due to a higher amount of secondary α″ phase present here (6.34% versus 2.27% or 2.06%), because the heating temperature of 780 °C is lower than β-transus (813 °C) and allows a somewhat more pronounced precipitation of the α″ secondary phase, compared to similar treatments but with higher temperatures than β-transus (830 °C and 8"],["oa:W4366425353","Ti-29Nb-10Zr-9Ta","secondary α″ phase amount",6.34,null,null,null,"%","","MPR-90% + R1 + A","","","",false,"","results_discussion","Compared to similar variants of recrystallization and aging, the SEM image corresponding to the [MPR-90% + R1 + A] stage (d) shows visibly thicker limits of the β phase due to a higher amount of secondary α″ phase present here (6.34% versus 2.27% or 2.06%), because the heating temperature of 780 °C is lower than β-transus (813 °C) and allows a somewhat more pronounced precipitation of the α″ secondary phase, compared to similar treatments but with higher temperatures than β-transus (830 °C and 8"],["oa:W4366425353","Ti-29Nb-10Zr-9Ta","α″ phase amount",2.13,null,null,null,"%","","MPR-90% + R1 + A","","","",false,"","results_discussion","After recrystallization, the grains of the α″ phase preserve some constancy of their values, but with a strong decrease in the amount of phase, from 10.65% to 2.13%, due to their dissolution process in the β phase."],["oa:W4367676727","","volume fraction of alpha phase",18.06,null,null,null,"%","","","","","",false,"","results_discussion","Table 3 Quantitative statistics of volume fraction of alpha phase fα and average thickness of lamellar alpha phase lα at different positions Positions P1 P2 P3 P4 P5 Volume fraction of alpha phase fα (%) 18.06 24.80 38.37 42.41 24.28 Average thickness of lamellar alpha phase lα (µm) 11.29 12.03 11.44 9.78 6.74 4.2 Effect of forming parameters 4.2.1 Initial forming temperature ϕ ΔT = ∫ εp 0 σdεp η cd"],["oa:W4367676727","","volume fraction of alpha phase",24.8,null,null,null,"%","","","","","",false,"","results_discussion","Table 3 Quantitative statistics of volume fraction of alpha phase fα and average thickness of lamellar alpha phase lα at different positions Positions P1 P2 P3 P4 P5 Volume fraction of alpha phase fα (%) 18.06 24.80 38.37 42.41 24.28 Average thickness of lamellar alpha phase lα (µm) 11.29 12.03 11.44 9.78 6.74 4.2 Effect of forming parameters 4.2.1 Initial forming temperature ϕ ΔT = ∫ εp 0 σdεp η cd"],["oa:W4367676727","","fα",25.8,25.8,25.8,null,"%","","","","","",false,"","results_discussion","Table 5 Quantitative statistics of volume fraction of alpha phase fα and average thickness of lamellar alpha phase lα of Point 3 at different rolling speeds Rolling speed n(r/min) 5 10 15 Volume fraction of alpha phase fα (%) 25.8 20.87 18.21 Average thickness of lamellar alpha phase lα (µm) 9.09 8.97 6.37 4.2.3 Effect of area reduction Figure 14 demonstrates the microstructure and equivalent plastic strain of Point 3 at different area reductions with initial forming temperature and rolling spee"],["oa:W4367676727","","fα",18.21,18.21,18.21,null,"%","","","","","",false,"","results_discussion","Table 5 Quantitative statistics of volume fraction of alpha phase fα and average thickness of lamellar alpha phase lα of Point 3 at different rolling speeds Rolling speed n(r/min) 5 10 15 Volume fraction of alpha phase fα (%) 25.8 20.87 18.21 Average thickness of lamellar alpha phase lα (µm) 9.09 8.97 6.37 4.2.3 Effect of area reduction Figure 14 demonstrates the microstructure and equivalent plastic strain of Point 3 at different area reductions with initial forming temperature and rolling spee"],["oa:W4367676727","","fα",20.87,20.87,20.87,null,"%","","","","","",false,"","results_discussion","Table 5 Quantitative statistics of volume fraction of alpha phase fα and average thickness of lamellar alpha phase lα of Point 3 at different rolling speeds Rolling speed n(r/min) 5 10 15 Volume fraction of alpha phase fα (%) 25.8 20.87 18.21 Average thickness of lamellar alpha phase lα (µm) 9.09 8.97 6.37 4.2.3 Effect of area reduction Figure 14 demonstrates the microstructure and equivalent plastic strain of Point 3 at different area reductions with initial forming temperature and rolling spee"],["oa:W4367676727","","volume fraction of alpha phase",42.41,null,null,null,"%","","","","","",false,"","results_discussion","Table 3 Quantitative statistics of volume fraction of alpha phase fα and average thickness of lamellar alpha phase lα at different positions Positions P1 P2 P3 P4 P5 Volume fraction of alpha phase fα (%) 18.06 24.80 38.37 42.41 24.28 Average thickness of lamellar alpha phase lα (µm) 11.29 12.03 11.44 9.78 6.74 4.2 Effect of forming parameters 4.2.1 Initial forming temperature ϕ ΔT = ∫ εp 0 σdεp η cd"],["oa:W4367676727","","volume fraction of alpha phase",24.28,null,null,null,"%","","","","","",false,"","results_discussion","Table 3 Quantitative statistics of volume fraction of alpha phase fα and average thickness of lamellar alpha phase lα at different positions Positions P1 P2 P3 P4 P5 Volume fraction of alpha phase fα (%) 18.06 24.80 38.37 42.41 24.28 Average thickness of lamellar alpha phase lα (µm) 11.29 12.03 11.44 9.78 6.74 4.2 Effect of forming parameters 4.2.1 Initial forming temperature ϕ ΔT = ∫ εp 0 σdεp η cd"],["oa:W4367676727","","fα",33.47,20.87,46.07,null,"%","","","lamellar","","",false,"","results_discussion","When the temperature increased from 900℃ to 940℃, the volume fraction of alpha phase fα decreased from 46.07–20.87%, moreover, the continuous and thick alpha phase transformed into independent and small lamellar alpha phase, with the average thickness lα decreased from 11.66 µm to 8.97 µm."],["oa:W4367676727","","volume fraction of alpha phase",38.37,null,null,null,"%","","","","","",false,"","results_discussion","Table 3 Quantitative statistics of volume fraction of alpha phase fα and average thickness of lamellar alpha phase lα at different positions Positions P1 P2 P3 P4 P5 Volume fraction of alpha phase fα (%) 18.06 24.80 38.37 42.41 24.28 Average thickness of lamellar alpha phase lα (µm) 11.29 12.03 11.44 9.78 6.74 4.2 Effect of forming parameters 4.2.1 Initial forming temperature ϕ ΔT = ∫ εp 0 σdεp η cd"],["oa:W4367676727","","fα",29.2,29.2,29.2,null,"%","","","","","",false,"","results_discussion","Table 6 Quantitative statistics of volume fraction of alpha phase fα and average thickness of lamellar alpha phase lα of Point 3 at different area reduction Area reduction 36% 50% 60% Volume fraction of alpha phase fα (%) 29.2 20.87 17.83 Average thickness of lamellar alpha phase lα (µm) 10.68 8.97 6.14 4.3 Optimized process parameters ϕ"],["oa:W4367676727","","fα",17.83,17.83,17.83,null,"%","","","","","",false,"","results_discussion","Table 6 Quantitative statistics of volume fraction of alpha phase fα and average thickness of lamellar alpha phase lα of Point 3 at different area reduction Area reduction 36% 50% 60% Volume fraction of alpha phase fα (%) 29.2 20.87 17.83 Average thickness of lamellar alpha phase lα (µm) 10.68 8.97 6.14 4.3 Optimized process parameters ϕ"],["oa:W4367676727","","fα",20.87,20.87,20.87,null,"%","","","","","",false,"","results_discussion","Table 6 Quantitative statistics of volume fraction of alpha phase fα and average thickness of lamellar alpha phase lα of Point 3 at different area reduction Area reduction 36% 50% 60% Volume fraction of alpha phase fα (%) 29.2 20.87 17.83 Average thickness of lamellar alpha phase lα (µm) 10.68 8.97 6.14 4.3 Optimized process parameters ϕ"],["oa:W4376275421","Ti40Ta3Zn","Ti-a",31.7,null,null,null,"%","","","","","",false,"","results_discussion","A difference of only 2 wt.% of Mg/Zn signiﬁcantly impacts the phase composition of alloys, favorably stabilizing Ti-b, i.e., phase composition of Ti40Ta3Mg (72.3Ti-b%/27.7%Ti-a) and Ti40Ta5Mg (81.3Tib%/18.7%Ti-a) as well for alloys with Zn as the additive, Ti40Ta3Zn (68.3Ti-b%/31.7%Ti-a) and Ti40Ta5Zn (73.6%Tib/26.4%Ti-a)."],["oa:W4376275421","Ti30Ta3Zn","Ti-a",51.0,null,null,null,"%","","","","","",false,"","results_discussion","Only in Ti30Ta3Zn Ti-a was dominating over Ti-b phase (49.0%Ti-b/51.0%Ti-a)."],["oa:W4376275421","Ti40Ta3Mg","Ti-a",27.7,null,null,null,"%","","","","","",false,"","results_discussion","A difference of only 2 wt.% of Mg/Zn signiﬁcantly impacts the phase composition of alloys, favorably stabilizing Ti-b, i.e., phase composition of Ti40Ta3Mg (72.3Ti-b%/27.7%Ti-a) and Ti40Ta5Mg (81.3Tib%/18.7%Ti-a) as well for alloys with Zn as the additive, Ti40Ta3Zn (68.3Ti-b%/31.7%Ti-a) and Ti40Ta5Zn (73.6%Tib/26.4%Ti-a)."],["oa:W4376275421","Ti40Ta5Zn","Ti-a",26.4,null,null,null,"%","","","","","",false,"","results_discussion","A difference of only 2 wt.% of Mg/Zn signiﬁcantly impacts the phase composition of alloys, favorably stabilizing Ti-b, i.e., phase composition of Ti40Ta3Mg (72.3Ti-b%/27.7%Ti-a) and
