Repository: akhtar07/tisci-explorer

# TiSci Explorer

A read-only, static explorer for **TiSci**, an autonomous research agent for titanium alloys. TiSci reads the
titanium-alloy literature, builds a knowledge graph and a table of measured values, proposes hypotheses where the
graph has gaps, and tests them with DFT (MACE / VASP) and the ICME-lite multiscale chain.

**Live site:** https://akhtar07.github.io/tisci-explorer/

The site has seven sections:

| Section | What it shows |
|---|---|
| Overview | Corpus → graph → facts → hypotheses → verdicts, with the snapshot's counts |
| Worked example | One full loop for W in α-Ti: graph path, hypothesis, novelty check, DFT test, verdict, follow-up, DAMASK |

File: data/facts/beta_transus.json (part 6 of 9)
"Ti-6Al-4V","beta transus temperature",995.0,null,null,null,"°C","","","","","",false,"","conclusions","(1) Nitrogen additions increased the beta transus temperature, while also increasing the required level of strain to break up the microstructure during hot processing."],["oa:W3134781483","Ti-6Al-4V","β-transus",980.0,960.0,1000.0,20.0,"°C","","","","","",false,"","conclusions",""],["oa:W3134906430","Ti-6Al-4V","Temperatures above the β-transus",15.0,null,null,null,"mm","","","","","",false,"unit_mismatch","results_discussion","Temperatures above the β-transus can be observed at a distance of up to 15 mm from the beam centre."],["oa:W3135539799","Ti-5Al-5Mo-5V-3Cr","b-transus temperature",0.0,null,null,null,"","","","","","",false,"unit_missing","discussion","Titanium alloys exhibit sensitivity to the changing oxygen content.[48] The increased oxygen level inhibited the b-phase stabilization eﬀect of other alloying elements such as vanadium, molybdenum or chromium and increased the b-transus temperature."],["oa:W3139168352","Ti-6Al-4V","β-transus temperature",881.85,null,null,null,"°C","","","","","",false,"","results_discussion","The 60% of the melting temperature corresponds to the β-transus temperature (1155 K) in the Ti-Al state diagram [41]."],["oa:W3159581232","Ti-3Nb","beta_transus",450.0,null,null,null,"°C","","annealed at 450 °C for 720 h","","","",false,"out_of_range","methods","These discs were then individually sealed in silica ampoules at a residual pressure of 4 × 10−4 Pa and annealed at two different temperatures (450 °C for 720 h and 600 °C for 888 h)."],["oa:W3159581232","Ti-3Nb","beta_transus",600.0,null,null,null,"°C","","annealed at 600 °C for 888 h","","","",false,"","methods","These discs were then individually sealed in silica ampoules at a residual pressure of 4 × 10−4 Pa and annealed at two different temperatures (450 °C for 720 h and 600 °C for 888 h)."],["oa:W3159581232","Ti-3Nb","beta_transus",0.0,null,null,null,"","","annealed at 450 °C","","","",false,"unit_missing","results_discussion","Microstructure observations of the Ti–3wt.% Nb alloy after annealing at 450 °C and 600 °C by SEM (a,b) showed the presence of a small amount of β-phase precipitates, uniformly distributed in the α-matrix."],["oa:W3159581232","Ti-3Nb","beta_transus",0.0,null,null,null,"","","annealed at 600 °C","","","",false,"unit_missing","results_discussion","Microstructure observations of the Ti–3wt.% Nb alloy after annealing at 450 °C and 600 °C by SEM (a,b) showed the presence of a small amount of β-phase precipitates, uniformly distributed in the α-matrix."],["oa:W3160300098","Ti-6Al-2Nb-2Zr-0.4B","transit temperature (Tβ)",1002.0,null,null,null,"°C","","hot-forged in the α + β range, stress relief annealed","","","",false,"","methods","The transit temperature (Tβ) was approximately 1002 °C."],["oa:W3161529285","Ti-6Al-4V","β transus",4.0,null,null,null,"%","","","","","",false,"unit_mismatch","methods",""],["oa:W3161529285","Ti-6Al-4V","β transus",5.2,null,null,null,"%","","","","","",false,"unit_mismatch","methods",""],["oa:W3161529285","Ti-6Al-4V","β transus",5.6,null,null,null,"%","","","","","",false,"unit_mismatch","methods",""],["oa:W3161529285","Ti-6Al-4V","β transus",942.0,null,null,null,"°C","","","","","",false,"","methods",""],["oa:W3161529285","Ti-6Al-4V","β transus",1050.0,null,null,null,"°C","","","","","",false,"","methods",""],["oa:W3162056304","Ti-6Al-4V","β transus temperature",996.0,982.0,1010.0,14.0,"°C","","","","","",false,"","methods",""],["oa:W3163568778","Ti-6Al-4V","temperature of 900°C",900.0,null,null,null,"°C","900 °C","","","","",false,"","discussion",""],["oa:W3175335064","Ti-6Al-4V","980 °C",980.0,null,null,null,"°C","","980 °C","","","",false,"","conclusions",""],["oa:W3175417914","Ti-5Al-3Mo-3V-2Zr-2Cr-1Nb-1Fe","β transus temperature",760.0,755.0,765.0,5.0,"°C","","","","","",false,"","methods",""],["oa:W3181372605","Ti-6.6Al-4.6Sn-4.6Zr-1Mo-0.9Nb-0.32Si","Beta-transus temperature",1029.85,null,null,null,"°C","","","","","",false,"","methods","The Beta-transus temperature was 1303 K."],["oa:W3189415961","CP-Ti Grade 2","final β-Ti phases are formed at",1150.0,null,null,null,"°C","","","","","",false,"","results_discussion","Finally, the final β-Ti phases are formed at 1150°C."],["oa:W3193138115","SLM-PB-S","ratio of β/α",1.0,null,null,null,"","","","","","",false,"unit_missing","conclusions","The ratio of β/α is as follows: SLM-PB-S > SLM-PB-L > SLM-VB. - (3)The density, residual stress and surface roughness of the samples were also significantly affected by the building orientation."],["oa:W3193138115","SLM-PB-L","ratio of β/α",1.0,null,null,null,"","","","","","",false,"unit_missing","conclusions","The ratio of β/α is as follows: SLM-PB-S > SLM-PB-L > SLM-VB. - (3)The density, residual stress and surface roughness of the samples were also significantly affected by the building orientation."],["oa:W3193138115","SLM-VB","ratio of β/α",1.0,null,null,null,"","","","","","",false,"unit_missing","conclusions","The ratio of β/α is as follows: SLM-PB-S > SLM-PB-L > SLM-VB. - (3)The density, residual stress and surface roughness of the samples were also significantly affected by the building orientation."],["oa:W3193342748","Ti-6Al-4V","Solidus temperature, Ts",1604.85,null,null,null,"°C","solidus temperature","","","","",false,"out_of_range","methods",""],["oa:W3193342748","Ti-6242Si","Tm−Ts",-239.15,null,null,null,"°C","","","","","",false,"out_of_range","results_discussion",""],["oa:W3193342748","Ti-6Al-4V","Tm−Ts",-223.15,null,null,null,"°C","","","","","",false,"out_of_range","results_discussion",""],["oa:W3198207526","CP-Ti Grade 2","β: 885 °C up to the melting point: body-centered cubic",885.0,null,null,null,"°C","","","hexagonal close-packed","","",false,"","methods",""],["oa:W3198207526","","heat treatment should be carried out around 450 °C and to form a mixed phase (80% anatase-20% rutile) the heat treatment should be performed at 550 °C",450.0,null,null,null,"°C","","heat treatment at 450 °C","anatase","","",false,"out_of_range","methods",""],["oa:W3198207526","","heat treatment should be carried out around 450 °C and to form a mixed phase (80% anatase-20% rutile) the heat treatment should be performed at 550 °C",550.0,null,null,null,"°C","","heat treatment at 550 °C","mixed phase (80% anatase-20% rutile)","","",false,"","methods",""],["oa:W3199584464","γ-TiAl","transition temperature",825.9,null,null,null,"°C","","","","","",false,"","discussion","The transition temperature is decreased to \u0004 825.90⁰C about 14⁰C less than that at 69.4 MPa."],["oa:W3200239816","Ti-6Al-4V","β transus temperature Tβ",980.0,null,null,null,"°C","","","","","",false,"","discussion","While the temperature of molten pool reaches the β transus temperature Tβ (980°C) [20], the β phase transfers into α phase; and when the temperature of specimen reaches martensite starting temperature MS (575°C) [27], α phase transfers into α' phase."],["oa:W3200263005","Ti-6Al-4V","phase transition temperature",998.0,null,null,null,"°C","","","","continuous temperature-increasing metallographic method","",false,"","methods","The TC4 titanium alloy phase transition temperature measured by the continuous temperature-increasing metallographic method was 998 °C."],["oa:W3203425668","Ti-6Al-4V","temperature of b phase appearance",639.85,639.85,649.85,null,"°C","","","","","",false,"","results",""],["oa:W3203425668","Ti-6Al-4V","temperature of b phase appearance",676.85,676.85,676.85,null,"°C","","","","","",false,"","results",""],["oa:W3203425668","Ti-6Al-4V","temperature of b phase appearance",676.85,676.85,676.85,null,"°C","","","","","",false,"","results",""],["oa:W3203425668","Ti-6Al-4V","temperature of b phase appearance",626.85,626.85,626.85,null,"°C","","","","","",false,"","results",""],["oa:W3203425668","Ti-6Al-4V","onset of recovery",770.0,770.0,770.0,null,"°C","","","","","",false,"unit_suspect","results",""],["oa:W3203425668","Ti-6Al-4V","transformation to b phase",526.85,526.85,526.85,null,"°C","","","","","",false,"","results",""],["oa:W3203425668","Ti-6Al-4V","b phase significance",676.85,676.85,676.85,null,"°C","","","","","",false,"","results",""],["oa:W3203425668","Ti-6Al-4V","HT1 soak temperature",769.85,769.85,769.85,null,"°C","","","","","",false,"","results",""],["oa:W3203425668","Ti-6Al-4V","b transus",626.85,null,null,null,"°C","","","","","",false,"","discussion",""],["oa:W3203425668","Ti-6Al-4V","b transus",626.85,null,null,null,"°C","","","","","",false,"","discussion",""],["oa:W3203425668","Ti-6Al-4V","b transus",626.85,null,null,null,"°C","","","","","",false,"","discussion",""],["oa:W3203425668","Ti-6Al-4V","mb",0.09,null,null,null,"","","HT3","","","",false,"unit_missing","discussion",""],["oa:W3203425668","Ti-6Al-4V","mb",0.11,null,null,null,"","","HT3","","","",false,"unit_missing","discussion",""],["oa:W3203425668","Ti-6Al-4V","beta transus",639.85,null,null,null,"°C","","","","","",false,"","discussion",""],["oa:W3203425668","Ti-6Al-4V","beta transus",1007.85,null,null,null,"°C","","","","","",false,"","conclusions",""],["oa:W3207393808","TC21","Tr (°C)",20.0,null,null,null,"°C","","","","","",false,"out_of_range","table","Tr (°C)\t20"],["oa:W3209626512","Ti-6Al-4V","endothermic peak",960.0,null,null,null,"°C","","as-built","","DSC","",false,"","results_discussion",""],["oa:W3209626512","Ti-6Al-4V","endothermic peak",1025.0,null,null,null,"°C","","as-built","","DSC","",false,"","results_discussion",""],["oa:W3209626512","Ti-6Al-4V","β transus temperature",960.0,null,null,null,"°C","","","martensitic α'","DSC","",false,"","results_discussion",""],["oa:W3209626512","TMC","β transus temperature",1040.0,null,null,null,"°C","","","","DSC","",false,"","results_discussion",""],["oa:W3209626512","Ti-6Al-4V","β → α phase transformation",875.0,825.0,925.0,null,"°C","","","","DSC","",false,"","results_discussion",""],["oa:W3209626512","TMC","β → α phase transformation",930.0,850.0,1010.0,null,"°C","","","","DSC","",false,"","results_discussion",""],["oa:W3214751927","Ti-10V-2Fe-3Al","recrystallised β fraction",0.55,null,null,null,"","","","","","",false,"unit_missing","results",""],["oa:W3214751927","Ti-10V-2Fe-3Al","fraction of grains with sub-structure",0.38,null,null,null,"","","","","","",false,"unit_missing","results",""],["oa:W3214751927","Ti-10V-2Fe-3Al","temperature due to adiabatic heating",793.0,null,null,null,"°C","","","","","",false,"","discussion",""],["oa:W3214751927","Ti-10V-2Fe-3Al","β-transus",795.0,null,null,null,"°C","","","","","",false,"","discussion",""],["oa:W34185046","Ti-15Mo-3Nb-3Al-0.2Si","Beta transus",810.0,null,null,15.0,"°C","","","","","",false,"","conclusions",""],["oa:W34185046","","995°C",995.0,null,null,null,"°C","","","martensitic α'","","",false,"","conclusions",""],["oa:W4200021526","7Zr","β-transus temperature",925.0,null,null,null,"°C","","solution treatment at 925 ºC","coarse lath primary α and fine secondary α","","",false,"","results_discussion","Coarse lath primary α and fine secondary α phases are formed after the solution treatment at 925 ºC and 945 ºC, far below β-transus temperature in the α+β phase region, as indicated in Figs. 6(a) and (b)."],["oa:W4200021526","7Zr","β-transus temperature",945.0,null,null,null,"°C","","solution treatment at 945 ºC","coarse lath primary α and fine secondary α","","",false,"","results_discussion","Coarse lath primary α and fine secondary α phases are formed after the solution treatment at 925 ºC and 945 ºC, far below β-transus temperature in the α+β phase region, as indicated in Figs. 6(a) and (b)."],["oa:W4210507049","Ti-6Al-4V","930 ˚C",930.0,null,null,null,"°C","","furnace cooled from 930°C","coarse plate-like a + β","","",false,"","conclusions","Furnace cooling from 930 \u0002C exhibited a microstructure with a coarse plate-like mixture of a phase and \u000217% of the b phase with no a¢ martensite phase being noted. • The stress-relieved and HIPed specimens demonstrated coarse grains composed of a lamellar a + 6% b microstructure. • The stress-relieved and HIPed specimens exposed to postheat treatment at 930 \u0002C followed by quenching exhibited a microstructure of needle-like martensite microstructure, and aGB was observed."],["oa:W4210507049","Ti-6Al-4V","930 ˚C",930.0,null,null,null,"°C","","furnace cooled from 930°C","coarse plate-like a + β","","",false,"","conclusions","Furnace cooling from 930 \u0002C exhibited a microstructure with a coarse plate-like mixture of a phase and \u000217% of the b phase with no a¢ martensite phase being noted. • The stress-relieved and HIPed specimens demonstrated coarse grains composed of a lamellar a + 6% b microstructure. • The stress-relieved and HIPed specimens exposed to postheat treatment at 930 \u0002C followed by quenching exhibited a microstructure of needle-like martensite microstructure, and aGB was observed."],["oa:W4210507049","Ti-6Al-4V","930 ˚C",930.0,null,null,null,"°C","","stress-relieved and HIPed","lamellar α + β","","",false,"","conclusions","Furnace cooling from 930 \u0002C exhibited a microstructure with a coarse plate-like mixture of a phase and \u000217% of the b phase with no a¢ martensite phase being noted. • The stress-relieved and HIPed specimens demonstrated coarse grains composed of a lamellar a + 6% b microstructure. • The stress-relieved and HIPed specimens exposed to postheat treatment at 930 \u0002C followed by quenching exhibited a microstructure of needle-like martensite microstructure, and aGB was observed."],["oa:W4210507049","Ti-6Al-4V","930 ˚C",930.0,null,null,null,"°C","","stress-relieved and HIPed, then quenched from 930°C","needle-like martensite","","",false,"","conclusions","Furnace cooling from 930 \u0002C exhibited a microstructure with a coarse plate-like mixture of a phase and \u000217% of the b phase with no a¢ martensite phase being noted. • The stress-relieved and HIPed specimens demonstrated coarse grains composed of a lamellar a + 6% b microstructure. • The stress-relieved and HIPed specimens exposed to postheat treatment at 930 \u0002C followed by quenching exhibited a microstructure of needle-like martensite microstructure, and aGB was observed."],["oa:W4211089576","","eutectoid temperature",1260.0,null,null,null,"°C","","","","","",false,"out_of_range","part 4","Based on this, the eutectoid temperature (Te) and the α transus temperature (Tα) of the powders were estimated to be approximately 1260 and 1315 ◦C, respectively."],["oa:W4211089576","","α transus temperature",1315.0,null,null,null,"°C","","","","","",false,"out_of_range","part 4","Based on this, the eutectoid temperature (Te) and the α transus temperature (Tα) of the powders were estimated to be approximately 1260 and 1315 ◦C, respectively."],["oa:W4211089576","Ti-55","β-transus temperature",990.0,null,null,null,"°C","","","","DTA","",false,"","part 4","The β-transus temperature was calculated to be about 990 ◦C by a differential thermal analysis (DTA) test and metallographic method."],["oa:W4211089576","as-rolled Ti-55 alloy","β-transus microstructure",900.0,null,null,null,"°C","900 °C","","bimodal","","0.01 s−1",false,"","part 5","When deformed at 900 ◦C/0.01 s−1 (Region II), the microstructure of hot compressed specimens was consisted of α phase and β-transus microstructure, in which dynamic recrystallization took place sufﬁciently."],["oa:W4211089576","as-rolled Ti-55 alloy","β-transus microstructure",900.0,null,null,null,"°C","900 °C","","bimodal","","1 s−1",false,"","part 5","Even when the strain rate increased to 1 s−1 at 900 ◦C, dynamic recrystallization still occurred relatively sufﬁciently (see Figure 7f)."],["oa:W4211089576","as-rolled Ti-55 alloy","processing map",762.5,700.0,825.0,null,"°C","","","","","0.1–1 s−1",false,"","part 5","Hence, the ﬂow instability region of the as-rolled Ti-55 alloy was located in the temperature range of 700–825 ◦C and strain rate range of 0.1–1 s−1, and thus the processing map of as-rolled Ti-55 alloy derived from Murty’s criterion was only discussed in the following section, which was thought to have a wider application range for the type of ﬂow stress versus strain rate curves [29,31]."],["oa:W4211089576","as-rolled Ti-55 alloy","Region I",800.0,750.0,850.0,null,"°C","","","","","0.001–0.1 s−1",false,"","part 5","It can be seen that the processing map exhibited three higher power dissipation regions with peak dissipation efﬁciency of 48–64%: Region I: 750–850 ◦C/0.001–0.1 s−1, Region II: 850–975 ◦C/0.001–1 s−1 and Region III: 975–1050 ◦C/0.001–1 s−1."],["oa:W4211089576","as-rolled Ti-55 alloy","Region II",912.5,850.0,975.0,null,"°C","","","","","0.001–1 s−1",false,"","part 5","It can be seen that the processing map exhibited three higher power dissipation regions with peak dissipation efﬁciency of 48–64%: Region I: 750–850 ◦C/0.001–0.1 s−1, Region II: 850–975 ◦C/0.001–1 s−1 and Region III: 975–1050 ◦C/0.001–1 s−1."],["oa:W4211089576","as-rolled Ti-55 alloy","Region III",1012.5,975.0,1050.0,null,"°C","","","","","0.001–1 s−1",false,"","part 5","It can be seen that the processing map exhibited three higher power dissipation regions with peak dissipation efﬁciency of 48–64%: Region I: 750–850 ◦C/0.001–0.1 s−1, Region II: 850–975 ◦C/0.001–1 s−1 and Region III: 975–1050 ◦C/0.001–1 s−1."],["oa:W4211089576","Ti-55","beta_transus",912.5,850.0,975.0,null,"°C","","","","","0.001–1 s−1",false,"","part 5","Therefore, Region II (850–975 ◦C/0.001–1 s−1) was considered to be the optimum deformation region."],["oa:W4211089576","Ti-55","beta_transus",875.0,700.0,1050.0,null,"°C","","as-rolled","","","0.001–1 s−1",false,"","part 5","Conclusions The hot compression experiment of as-rolled Ti-55 alloy was conducted in the temperature range of 700–1050 ◦C and strain rate range of 0.001–1 s−1."],["oa:W4211089576","Ti-55","beta_transus",912.5,850.0,975.0,null,"°C","","as-rolled","α + β-transus","hot processing map","0.001–1 s−1",false,"","part 5","The processing map exhibited the optimized hot working region with sufﬁcient dynamic recrystallization and α + β-transus microstructure: 850–975 ◦C/0.001–1 s−1."],["oa:W4211089576","","β transus temperature",985.0,null,null,null,"°C","","","","","",false,"","part 6","The β transus temperature was determined to be 985 ◦C by metallography."],["oa:W4211089576","Ti-3Al-8V-6Cr-4Mo-4Zr","β transus",740.0,null,null,null,"°C","","","","metallographic technique","",false,"","part 7","The β transus for the alloys was ~740 ◦C, as measured by a metallographic technique."],["oa:W4213380529","Ti-5Al-5Mo-5V-3Cr","b transus temperature (Tb)",861.0,null,null,null,"C","","","","","",false,"unit_mismatch","methods",""],["oa:W4213380529","Ti-5Al-5Mo-5V-3Cr","equilibrium b transus temperature",861.0,null,null,null,"C","","","","","",false,"unit_mismatch","results",""],["oa:W4213380529","Ti-5Al-5Mo-5V-3Cr","sf = 97% (°C)",984.0,null,null,null,"°C","","","","","",false,"","results",""],["oa:W4213380529","Ti-5Al-5Mo-5V-3Cr","sf = 97% (°C)",1050.0,null,null,null,"°C","","","","","",false,"","results",""],["oa:W4213380529","Ti-5Al-5Mo-5V-3Cr","sf = 97% (°C)",1065.0,null,null,null,"°C","","","","","",false,"","results",""],["oa:W4213380529","Ti-5Al-5Mo-5V-3Cr","ss = 1.5% (°C)",527.0,null,null,null,"°C","","","","","",false,"","results",""],["oa:W4213380529","Ti-5Al-5Mo-5V-3Cr","ss = 1.5% (°C)",520.0,null,null,null,"°C","","","","","",false,"","results",""],["oa:W4213380529","Ti-5Al-5Mo-5V-3Cr","ss = 1.5% (°C)",593.0,null,null,null,"°C","","","","","",false,"","results",""],["oa:W4213380529","Ti-5Al-5Mo-5V-3Cr","si (change in kinetics) (°C)",838.0,null,null,null,"°C","","","","","",false,"","results",""],["oa:W4213380529","Ti-5Al-5Mo-5V-3Cr","si (change in kinetics) (°C)",863.0,null,null,null,"°C","","","","","",false,"","results",""],["oa:W4213380529","Ti-5Al-5Mo-5V-3Cr","si (change in kinetics) (°C)",920.0,null,null,null,"°C","","","","","",false,"","results",""],["oa:W4213443114","Ti-6Al-4V","β transus temperature",900.0,null,null,null,"°C","","","","","",false,"","results_discussion","Nevertheless, the maximum temperature of the specimen is only 654 ± 52 °C at 50 A/mm2, which is far lower than the β transus temperature over 900 °C for Ti-6Al-4V alloy in the conventional hot working process [,,]."],["oa:W4220682051","TC21","β transition temperature",975.0,null,null,null,"°C","","","","","",false,"","methods","The β transition temperature of the TC21 alloy is approximately 975 °C."],["oa:W4221010833","Ti-5Al-5Mo-5V-3Cr","contact temperature",965.0,800.0,1130.0,null,"°C","","","","DEFORM-3D simulation","",true,"","results","In this case, the values of the achieved temperature fluctuate within the limits of T = 800 ÷ 1130 °C."],["oa:W4224289919","V","TL",1909.85,1909.85,1909.85,0.0,"°C","","","","","",false,"out_of_range","methods","Ti 1941 (1668) 4.21 ± 0.02 - 3.46 ± 0.30 4.18 This work EML 4.21 - 5.1 4.17 [31] ESL 4.1 ± 0.4 - 3.3 ± 0.4 4.01 [18] EML 4.17 ± 0.07 - 4.18 ± 3.02 4.11 [13] EML V 2183 (1910) 5.55 ± 0.03 - 6.01 ± 0.52 5.67 This work EML 5.46 - 4.9 5.54 [30] ESL 5.36 - 3.20 5.41 [39] EML 1800 2000 2200 2400 4.4 4.8 5.2 5.6 6.0 V Ti12.5V87.5 Ti25V75 Ti50V50 Ti69V31 Ti75V25 Ti Fit T [K] 2023K (1750°C) Ti-V [g·cm ] -3 ρ Figure 6 Density of liquid Ti, V, and Ti–V binary alloys versus the temperature."],["oa:W4224289919","Ti","TL",1667.85,1667.85,1667.85,0.0,"°C","","","","","",false,"out_of_range","methods","Ti 1941 (1668) 4.21 ± 0.02 - 3.46 ± 0.30 4.18 This work EML 4.21 - 5.1 4.17 [31] ESL 4.1 ± 0.4 - 3.3 ± 0.4 4.01 [18] EML 4.17 ± 0.07 - 4.18 ± 3.02 4.11 [13] EML V 2183 (1910) 5.55 ± 0.03 - 6.01 ± 0.52 5.67 This work EML 5.46 - 4.9 5.54 [30] ESL 5.36 - 3.20 5.41 [39] EML 1800 2000 2200 2400 4.4 4.8 5.2 5.6 6.0 V Ti12.5V87.5 Ti25V75 Ti50V50 Ti69V31 Ti75V25 Ti Fit T [K] 2023K (1750°C) Ti-V [g·cm ] -3 ρ Figure 6 Density of liquid Ti, V, and Ti–V binary alloys versus the temperature."],["oa:W4224437652","Ti60","β transformation temperature",1049.0,null,null,null,"°C","","","","metallographically measured","",false,"","methods","The β transformation temperature of the wrought bar was metallographically measured to be 1049 °C."],["oa:W4224437652","Ti60","β-transus temperature",1045.0,null,null,null,"°C","","as-built","","metallographically determined","",false,"","methods","The β-transus temperature of the as-built Ti60 alloy was metallographically determined to be approximately 1045 °C, per the BS EN 3684:2007 specification."],["oa:W4226059880","Ti6Al4V5Cu","onset instability temperature",699.85,699.85,699.85,null,"°C","","","","","",false,"","results_discussion","The onset instability temperature, was identiﬁed as high as 973 K (0.55Tm)."],["oa:W4226265264","Ti-6Al-4V","beta transus",1050.0,null,null,null,"°C","","super-beta HIP 1050°C/2h + 100 MPa","","","",false,"","results_discussion","The specimens in SB-M underwent HIP at a super-beta soak temperature of 1050 ∘C and a pressure of 100 MPa for 2 h (i.e., SB: super-beta HIP)."],["oa:W4226265264","Ti-6Al-4V","beta transus",800.0,null,null,null,"°C","","HIP 800°C/2h + 200 MPa","","","",false,"","results_discussion","Applying the above rationale, the fatigue performance of specimens fabricated on the DMP 320 (3D systems, Rock Hill, SC, USA) subjected to HIP at 800 ∘C and 200 MPa (i.e., group LTHP-M) were examined."],["oa:W4226293036","Ti-6Al-4V","temperature",650.0,650.0,650.0,null,"°C","","annealed","","","",false,"","methods","The first treatment applied on as-build 𝑃𝑃1 samples is a 3 hours long treatment at 650°C that releases residual stresses."],["oa:W4226293036","Ti-6Al-4V","temperature",920.0,920.0,920.0,null,"°C","","sub β-transus treated","","","",false,"","methods","The second treatment consist of a sub β-transus treatment of 2 h at 920°C followed by a furnace cooling."],["oa:W4231643430","Ti22Nb","transus",1100.0,null,null,null,"°C","","as-cast, solution annealed at 900 °C for 1 h and water quenched","dendritic","","",false,"","results_discussion","In spite of the annealing at 900 °C for one hour in argon, the dendritic structure remained conserved and the water quenching from 900 °C (above the transus) retained the phase I."],["oa:W4231643430","Ti22Nb","transus",900.0,null,null,null,"°C","","as-cast, solution annealed at 900 °C for 1 h and water quenched","dendritic","","",false,"","results_discussion","In spite of the annealing at 900 °C for one hour in argon, the dendritic structure remained conserved and the water quenching from 900 °C (above the transus) retained the phase I."],["oa:W4241234722","Ti wire","recovery began at",440.0,null,null,null,"°C","","","","","",false,"out_of_range","conclusions","In the Ti wire with the mean grain size of 1.4 μm, the recovery began at approximately 440 °C, and for the Ti wire with the grain size of 420 nm, this temperature is even lower, i.e., 310 °C."],["oa:W4241234722","Ti wire","this temperature is even lower",310.0,null,null,null,"°C","","","","","",false,"out_of_range","conclusions","In the Ti wire with the mean grain size of 1.4 μm, the recovery began at approximately 440 °C, and for the Ti wire with the grain size of 420 nm, this temperature is even lower, i.e., 310 °C."],["oa:W4245155353","Ti-6Al-4V","β transus temperature",995.0,850.0,950.0,null,"°C","","","","","",false,"","methods","Characteristic temperatures for Ti-6Al-4V alloy are: 450 – 550 °С – ageing temperature; 800 °С – annealing temperature; 850 – 950 °С – recrystallization temperature; 995 °С – β transus temperature [40]."],["oa:W4246140574","","temperature",875.0,null,null,null,"°C","","hot isostatically pressed for 90 minutes at 875 °C","","","",false,"","discussion",""],["oa:W4248995944","CP-Ti Grade 2","α/(α + β) equilibrium temperature",885.0,880.0,890.0,5.0,"°C","","","","","",false,"","results_discussion","It was reported that CP-Ti could be treated as a titanium alloy with an α/(α + β) equilibrium temperature of 885 ± 5 °C and a β/(β + α) equilibrium transus temperature of 915 ± 5 °C [12]."],["oa:W4248995944","CP-Ti Grade 2","β/(β + α) equilibrium transus temperature",915.0,910.0,920.0,5.0,"°C","","","","","",false,"","results_discussion","It was reported that CP-Ti could be treated as a titanium alloy with an α/(α + β) equilibrium temperature of 885 ± 5 °C and a β/(β + α) equilibrium transus temperature of 915 ± 5 °C [12]."],["oa:W4248995944","CP-Ti Grade 2","temperature of equilibrium β →α allotropic transformation",882.0,880.0,884.0,2.0,"°C","","","","","",false,"","results_discussion","The temperature of equilibrium β →α allotropic transformation depends on the alloying elements and is equal to 882 ± 2 °C for pure titanium [17]."],["oa:W4248995944","","solidus temperature (Ts)",1604.0,null,null,null,"°C","","","","","",false,"out_of_range","results_discussion","The boundary of the fusion zone—the socalled fusion line—corresponds to the position of the solidus temperature (Ts = 1604 °C for titanium)."],["oa:W4248995944","CP-Ti Grade 2","temperature of equilibrium β →α allotropic transformation",1200.0,1200.0,1200.0,null,"°C","","waterquenched","","","",false,"","results_discussion","The material was heated up to 1200 °C and then waterquenched."],["oa:W4255581505","Ti-47.5Al-3Cr","a + L —> /3 + L peak",1483.5,1470.0,1497.0,null,"°C","","","","DSC","",false,"out_of_range","results",""],["oa:W4255581505","gamma-TiAl","alpha transus temperature",0.0,null,null,null,"","","","","","",false,"unit_missing","conclusions",""],["oa:W4255581505","multicomponent alloy","a transus temperature",1360.0,null,null,null,"°C","","","","DSC","",false,"out_of_range","conclusions",""],["oa:W4255581505","Ti-47Al-2Cr","a + L —> p + L peak",1483.0,1470.0,1496.0,null,"°C","","","","DSC","",false,"out_of_range","results",""],["oa:W4255581505","gamma-TiAl","decomposition reaction temperature",1125.0,null,null,null,"°C","","","","","",false,"","conclusions",""],["oa:W4255581505","Ti-47Al","transformation of the 7 to the a phase starts at",1250.0,null,null,null,"°C","","","","DSC","",false,"out_of_range","conclusions",""],["oa:W4255581505","gamma-TiAl","decomposition reaction temperature",0.0,null,null,null,"","","","","","",false,"unit_missing","conclusions",""],["oa:W4255581505","gamma-TiAl","transus temperature",1365.0,1360.0,1370.0,null,"°C","","","","metallography","",false,"out_of_range","conclusions",""],["oa:W4255581505","Ti-47Al-2Cr","a + L —> p + L peak",1483.0,1470.0,1496.0,null,"°C","","","","DSC","",false,"out_of_range","results",""],["oa:W4255581505","gamma-TiAl","T„ = 1360 °C",1360.0,null,null,null,"°C","","","","DSC","20K/min",false,"out_of_range","conclusions",""],["oa:W4255581505","Ti-47Al-2B-2Mn-2Nb","Ts= Onset",1442.6,null,null,null,"°C","","","","DSC","",false,"out_of_range","discussion",""],["oa:W4255581505","Ti-47Al-2B-2Mn-2Nb","Tl= Inflection",1520.5,null,null,null,"°C","","","","DSC","",false,"out_of_range","discussion",""],["oa:W4255581505","Ti-47Al-2B-2Mn-2Nb","Tp= Peak",1495.0,null,null,null,"°C","","","","DSC","",false,"out_of_range","discussion",""],["oa:W4255581505","Ti-48Al-2Cr-2Nb-1W","Ts= Onset",1442.6,null,null,null,"°C","","","","DSC","",false,"out_of_range","discussion",""],["oa:W4255581505","Ti-48Al-2Cr-2Nb-1W","Tl= Inflection",1532.4,null,null,null,"°C","","","","DSC","",false,"out_of_range","discussion",""],["oa:W4255581505","Ti-48Al-2Cr-2Nb-1W","Tp= Peak",1511.0,null,null,null,"°C","","","","DSC","",false,"out_of_range","discussion",""],["oa:W4255581505","gamma-TiAl","transus temperature",1369.0,null,null,null,"°C","","","","DTA extrapolation","",false,"out_of_range","conclusions",""],["oa:W4255581505","7-TAB alloy","transformation of the 7 to the a phase starts at",1250.0,null,null,null,"°C","","","","DSC","",false,"out_of_range","conclusions",""],["oa:W4255581505","TAM N","a + L + (3 —> P + L peak",1536.0,1536.0,1536.0,null,"°C","","","","DSC","",false,"out_of_range","conclusions",""],["oa:W4255581505","Ti-48Al-2W","a + L —> f3 + L peak",1504.0,1470.0,1538.0,null,"°C","","","","DSC","",false,"out_of_range","results",""],["oa:W4255581505","Ti-48Al-2Cr","a + L —> (3 + L peak",1480.5,1470.0,1491.0,null,"°C","","","","DSC","",false,"out_of_range","results",""],["oa:W4256443642","TIMETAL®834","β transus temperature",1045.0,null,null,null,"°C","","solution heat treated 1015 °C/2h + furnace cooled 1 K/s + annealed 700 °C/2h","bimodal","","",false,"","methods",""],["oa:W4280493366","TNT5Zr","beta transus",1000.0,null,null,null,"°C","","HIP-treated","","DSC","",false,"","methods","The process parameters were as follows: 3 h of dwelling time at 1000 °C in the container filled with 120 MPa pressurized argon, followed by furnace cooling with a 10 °C/min cooling rate."],["oa:W4281632506","Ti-1023","phase transition temperature",800.0,null,null,null,"°C","","","","","",false,"","results","With the further increase of temperature, the intensity of the β peak becomes stronger when the temperature is higher than the phase transition temperature (800 °C)."],["oa:W4281638604","Ti-0.5Fe-0.44O-0.4Si-0.1Au-0.08C","β-transus",1025.0,null,null,null,"°C","","solution treated near β-transus at approx. 1025°C + water quenched","martensitic α'","","",false,"","methods","For this purpose, first, the plates were solution treated near β-transus at approx. 1025°C (Ti–0.44O–0.5Fe–0.08C–0.4Si–0.1Au) or 1060°C (Ti–0.63O–0.58Fe–0.096C–2.10Mo) with subsequent water quenching to achieve a martensitic microstructure."],["oa:W4281638604","Ti-2.1Mo-0.63O-0.58Fe-0.096C","β-transus",1060.0,null,null,null,"°C","","solution treated at 1060°C + water quenched","martensitic α'","","",false,"","methods","For this purpose, first, the plates were solution treated near β-transus at approx. 1025°C (Ti–0.44O–0.5Fe–0.08C–0.4Si–0.1Au) or 1060°C (Ti–0.63O–0.58Fe–0.096C–2.10Mo) with subsequent water quenching to achieve a martensitic microstructure."],["oa:W4281638604","Ti-0.5Fe-0.44O-0.4Si-0.1Au-0.08C","β-transus",1025.0,null,null,null,"°C","","solution treated near β-transus at approx. 1025°C + water quenched","martensitic α'","","",false,"","methods","In terms of both plates with 12 mm thickness, the thermal barrier coating had been removed prior to solution annealing."],["oa:W4281752043","Ti-18Mo","β-phase peak shift",0.0,null,null,null,"","","HPT deformed, annealed 620 °C/10 min","","XRD","",false,"unit_missing","results_discussion","The high content of Mo in the β-phase observed after the ω-phase decomposition (compared to the initial β-phase with a Mo content of 18 wt.%), explains the shift in the peak of the β-phase (110) towards higher 2θ angles (b)."],["oa:W4281752043","Ti-3Nb","Thermal Stability of the ω-Phase, °C",235.0,200.0,270.0,null,"°C","","","","XRD in situ method","",false,"out_of_range","table","Ti–3wt.% Nb\t90α + 10β\t3.0 ± 0.4\t15.0 ± 2.2\t80 ± 5\t70 ± 5\t200–270"],["oa:W4281752043","Ti-20Nb","Thermal Stability of the ω-Phase, °C",325.0,280.0,370.0,null,"°C","","","","XRD in situ method","",false,"out_of_range","table","Ti–20wt.% Nb\t60α + 40β\t10.0 ± 1.5\t50.0 ± 7.5\t86 ± 5\t46 ± 5\t280–370"],["oa:W4281752043","Ti-2Mo","Thermal Stability of ω-Phase, °C",350.0,300.0,400.0,null,"°C","","after HPT","omega","XRD in situ","",false,"out_of_range","table","Ti–2wt.% Mo\t100% α′\ta = 0.2949 c = 0.4681\t35 ± 5% α′ + 65 ± 5% ω\ta = 0.2949 a = 0.4686\ta = 0.4626 a = 0.2827\t300–400"],["oa:W4281752043","Ti-18Mo","Thermal Stability of ω-Phase, °C",460.0,420.0,500.0,null,"°C","","after HPT","omega","XRD in situ","",false,"out_of_range","table","Ti–18wt.% Mo\t100% β\ta = 0.3250\t53 ± 5% β + 47 ± 5% ω\ta = 0.3256\ta = 0.4620 a = 0.2821\t420–500"],["oa:W4281752043","Pure Ti","Thermal Stability of ω-Phase, °C",160.0,140.0,180.0,null,"°C","","after HPT","omega","XRD in situ","",false,"out_of_range","table","Pure Ti []\t100% α\ta = 0.2954 c = 0.4690\t60 ± 5% α + 40 ± 5% ω\ta = 0.2959 a = 0.4690\ta = 0.4627 a = 0.2830\t140–180 []"],["oa:W4288453572","Ti-1023","Tβ/K",813.85,null,null,null,"°C","","1123 K/2 h/Water quenched","","","",false,"","methods","3.1 Shock recovery experiments Effective control of the lateral and rear release waves returning back during unloading process and consequently the residual strain of samples (less than 2%) is the key to correctly evaluate the effect of pre-shock loading on the mechanical properties Alloys Molybdenum equivalent/wt.% Tβ/K Heat treatment processes Ti-64 ELI 2.8 1259 As received Ti-1023 10.6 1087 1123 K/2 h/Water quenched TB3 18.5 1028 1103 K/25 min/Water quenched Table 2."],["oa:W4288453572","Ti-5Mo-5V-8Cr-3Al","Tβ/K",754.85,null,null,null,"°C","","1103 K/25 min/Water quenched","","","",false,"","methods","3.1 Shock recovery experiments Effective control of the lateral and rear release waves returning back during unloading process and consequently the residual strain of samples (less than 2%) is the key to correctly evaluate the effect of pre-shock loading on the mechanical properties Alloys Molybdenum equivalent/wt.% Tβ/K Heat treatment processes Ti-64 ELI 2.8 1259 As received Ti-1023 10.6 1087 1123 K/2 h/Water quenched TB3 18.5 1028 1103 K/25 min/Water quenched Table 2."],["oa:W4291815301","general α + β titanium alloy","phase change temperature",626.85,null,null,null,"°C","","","","","",false,"","methods","The phase change temperature of the general α + β titanium alloy was 900 K."],["oa:W4292155120","Ti-6Al-4V","transus temperatures",950.0,950.0,950.0,null,"°C","","","","","",false,"","results_discussion","According to the equilibrium transformation diagram for Ti6Al4V developed by the working group (Fig. 7a), the transus temperatures are located at 280°, 450°C and 950°C."],["oa:W4294845579","G","Gelation Temperature",30.1,29.1,31.1,1.0,"°C","","","","","",false,"out_of_range","table","Gelation Temperature [°C]\t30.1 ± 1.0\t21.5 ± 0.4\t19.2 ± 0.1\t19.1 ± 0.1\t-"],["oa:W4294845579","G/SF 1:2","Gelation Temperature",21.5,21.1,21.9,0.4,"°C","","","","","",false,"out_of_range","table","Gelation Temperature [°C]\t30.1 ± 1.0\t21.5 ± 0.4\t19.2 ± 0.1\t19.1 ± 0.1\t-"],["oa:W4294845579","G/SF 1:3","Gelation Temperature",19.2,19.1,19.3,0.1,"°C","","","","","",false,"out_of_range","table","Gelation Temperature [°C]\t30.1 ± 1.0\t21.5 ± 0.4\t19.2 ± 0.1\t19.1 ± 0.1\t-"],["oa:W4294845579","G/SF 1:4","Gelation Temperature",19.1,19.0,19.2,0.1,"°C","","","","","",false,"out_of_range","table","Gelation Temperature [°C]\t30.1 ± 1.0\t21.5 ± 0.4\t19.2 ± 0.1\t19.1 ± 0.1\t-"],["oa:W4300819590","Ti-6Al-4V","temperature of superplastic forming",600.0,600.0,800.0,null,"°C","","nanocrystalline and submicrocrystalline","","","",false,"","abstract",""],["oa:W4300819590","Ti-6Al-4V","temperature range of superplastic forming",700.0,600.0,800.0,null,"°C","","","","","",false,"","abstract",""],["oa:W4306151935","","β-phase transformation temperature",958.6,null,null,null,"°C","","","","DSC","",false,"","methods","The β-phase transformation temperature was obtained by differential scanning calorimetry (DSC) of the alloy at about 958.6 °C, as shown in ."],["oa:W4306152220","Ti55511","β transus temperature (Tβ)",865.0,null,null,null,"°C","","","","metallographic method","",false,"","methods","The β transus temperature (Tβ) was about 865 °C, which was measured by the metallographic method."],["oa:W4306403545","Ti66Zr11Si15Fe5Mo3 (At %)","supercooled liquid phase (ΔTx)",-183.15,-183.15,-183.15,null,"°C","room temperature","","","DSC","",false,"out_of_range","results_discussion","It can be seen from the figure that there are differences in the supercooled liquid phase (ΔTx) of the two alloys before crystallization, which are about 80 K and 90 K, respectively, and this is not common in the Ti-based amorphous alloy system."],["oa:W4306403545","Ti75Zr11Si9Fe5 (At %)","supercooled liquid phase (ΔTx)",-193.15,-193.15,-193.15,null,"°C","room temperature","","","DSC","",false,"out_of_range","results_discussion","It can be seen from the figure that there are differences in the supercooled liquid phase (ΔTx) of the two alloys before crystallization, which are about 80 K and 90 K, respectively, and this is not common in the Ti-based amorphous alloy system."],["oa:W4309736783","TC10","phase transition temperature",940.0,null,null,null,"°C","","","","continuous heating metallographic method","",false,"","methods","The phase transition temperature of the alloy, measured by continuous heating metallographic method, was 940 °C."],["oa:W4311286044","Ti10Mo8Nb6Zr","beta-transus temperature",407.0,null,null,null,"°C","","","equiaxed","","",false,"out_of_range","conclusions","The Ti10Mo8Nb6Zr alloy showed a beta-transus temperature of 407 °C."],["oa:W4311286044","Ti10Mo8Nb","beta-transus temperature",514.0,null,null,null,"°C","","","","DSC","",false,"","results_discussion","During heating, an endothermic peak is formed, characteristic of the formation of the beta-phase, so there is a record of the beta-transus temperature at 514 °C."],["oa:W4311286707","Ti-15Mo","β→α phase transformation",475.0,450.0,500.0,null,"°C","","","","","",false,"out_of_range","discussion","In the initial state, the temperature of the β→α phase transformation of the Ti-15Mo alloy lies in the range of 450–500 °C []."],["oa:W4311397563","VT35","temperature of complete polymorphic transformation",759.85,null,null,null,"°C","","","","","",false,"","methods",""],["oa:W4312559822","Ti-48Al-2Nb-0.7Cr-0.3Si","safe deformation region",1280.0,null,null,null,"°C","","hot-rolled","duplex","","",false,"out_of_range","methods","Finally, the assembly was heated within the safe deformation region for the alloy at 1280 °C [9] for one hour, and then rolled on a two-high mill with rolls of 300 mm diameter at a speed of 2 mm s-1 with a thickness reduction of about 25% per pass to reduce the thickness to 4 mm, followed by air cooling."],["oa:W4312559822","Ti-48Al-2Nb-0.7Cr-0.3Si","heat-treated at 1250 °C",1250.0,null,null,null,"°C","","annealed","","","",false,"out_of_range","methods","After rolling, a specimen was cut from the rolled sheet and heat-treated at 1250 °C for one hour, and then furnace-cooled."],["oa:W4313244845",
