Repository: akhtar07/tisci-explorer

# TiSci Explorer

A read-only, static explorer for **TiSci**, an autonomous research agent for titanium alloys. TiSci reads the
titanium-alloy literature, builds a knowledge graph and a table of measured values, proposes hypotheses where the
graph has gaps, and tests them with DFT (MACE / VASP) and the ICME-lite multiscale chain.

**Live site:** https://akhtar07.github.io/tisci-explorer/

The site has seven sections:

| Section | What it shows |
|---|---|
| Overview | Corpus → graph → facts → hypotheses → verdicts, with the snapshot's counts |
| Worked example | One full loop for W in α-Ti: graph path, hypothesis, novelty check, DFT test, verdict, follow-up, DAMASK |

File: data/facts/elongation.json (part 6 of 38)
"%","","as-built SLM","","","",false,"","conclusions",""],["hal:tel-02094994","Ti64-ELI","allongement à la rupture",7.3,7.3,7.3,1.1,"%","","as-built SLM","martensitic α'","","",false,"","conclusions",""],["hal:tel-02094994","","allongement à la rupture",12.5,2.0,23.0,null,"%","","","","","",false,"","conclusions",""],["hal:tel-02131198","Ti-6Al-4V","déformation",350.0,null,null,null,"%","","","","torsion test","102 to 105 s-1",false,"out_of_range","conclusions",""],["hal:tel-02131198","Ti-6Al-4V","déformation",100.0,null,null,null,"%","","","","","",false,"out_of_range","conclusions",""],["hal:tel-02499543","Ti-5Al-2Sn-2Zr-4Mo-4Cr","allongement à rupture ( A r )",0.0,null,null,null,"%","","","Intragranulaire 45%","","",false,"","conclusions",""],["hal:tel-02499543","Ti-5Al-2Sn-2Zr-4Mo-4Cr","allongement de seulement 3,6%",3.6,null,null,null,"%","","","Intragranulaire 35%","","",false,"","conclusions",""],["hal:tel-02499543","Ti-5Al-2Sn-2Zr-4Mo-4Cr","ductilité supérieure de 1,8%",1.8,null,null,null,"%","","revenu à 640 °C","Intragranulaire 45%","","",false,"","conclusions",""],["hal:tel-02499543","Ti-5Al-2Sn-2Zr-4Mo-4Cr","allongement à rupture est inférieur de presque moitié",0.0,null,null,null,"%","","","standard","","",false,"","conclusions",""],["hal:tel-02499543","Ti-5Al-2Sn-2Zr-4Mo-4Cr","allongement à rupture",7.1,null,null,null,"%","","","colonies","","",false,"","discussion",""],["hal:tel-02499543","Ti-5Al-2Sn-2Zr-4Mo-4Cr","allongement à rupture",-59.0,null,null,null,"%","","","","tensile test","2 mm.min-1",false,"out_of_range","conclusions",""],["hal:tel-02499543","Ti-5Al-2Sn-2Zr-4Mo-4Cr","allongement à rupture",-50.0,null,null,null,"%","","","colonies 35%","","",false,"out_of_range","conclusions",""],["hal:tel-02499543","Ti-5Al-2Sn-2Zr-4Mo-4Cr","allongement à rupture",3.0,null,null,null,"%","","","colonies 35%","","",false,"","conclusions",""],["hal:tel-02499543","Ti-5Al-2Sn-2Zr-4Mo-4Cr","allongement à rupture",-44.0,null,null,null,"%","","","intragranular 35%","","",false,"out_of_range","conclusions",""],["hal:tel-02499543","Ti-5Al-2Sn-2Zr-4Mo-4Cr","allongement à rupture",0.0,null,null,null,"%","","vieilli 1000 h à 400 °C","colonies 35%","","",false,"","conclusions",""],["hal:tel-02499543","Ti-5Al-2Sn-2Zr-4Mo-4Cr","allongement à rupture",12.0,null,null,null,"%","640 °C","vieilli 1000 h à 450 °C","colonies 35%","","",false,"","conclusions",""],["hal:tel-02499543","Ti-5Al-2Sn-2Zr-4Mo-4Cr","allongement à rupture",-2.15,null,null,null,"%","","","","","",false,"out_of_range","conclusions",""],["hal:tel-02499543","Ti-5Al-2Sn-2Zr-4Mo-4Cr","allongement à rupture",-1.1,null,null,null,"%","","","","","",false,"out_of_range","conclusions",""],["hal:tel-02499543","Ti-5Al-2Sn-2Zr-4Mo-4Cr","allongement à rupture",5.5,5.0,6.0,null,"%","","aged 1000 h at 450 °C","colonies 35%","","",false,"","discussion",""],["hal:tel-02499543","Ti-5Al-2Sn-2Zr-4Mo-4Cr","ductilité",6.0,6.0,6.0,null,"%","","aged 1000 h at 450 °C","colonies 35%","","",false,"","conclusions",""],["hal:tel-03023834","Ti-6Al-4V","εf",3.8,null,null,null,"%","25 °C","","","","10−3 s−1",false,"","methods",""],["hal:tel-03023834","Ti-6Al-4V","εf",2.5,null,null,null,"%","25 °C","","","","10−3 s−1",false,"","methods",""],["hal:tel-03023834","Ti-6Al-4V","εf",9.0,null,null,null,"%","25 °C","","","","10−3 s−1",false,"","methods",""],["hal:tel-03023834","Ti-6Al-4V","εf",9.0,null,null,null,"%","25 °C","","","","10−3 s−1",false,"","methods",""],["hal:tel-03023834","Ti-6Al-4V","εf",17.0,null,null,null,"%","25 °C","","","","10−3 s−1",false,"","methods",""],["hal:tel-03198724","Ti-6Al-4V","allongement à rupture",3.0,null,null,null,"%","","","","","",false,"","conclusions",""],["hal:tel-03198724","Ti-6Al-4V","allongement à rupture",-4.0,null,null,null,"%","","","","","",false,"out_of_range","conclusions",""],["hal:tel-03198724","Ti-6Al-4V","allongement à rupture",-4.4,null,null,null,"%","","","","","",false,"out_of_range","conclusions",""],["hal:tel-03335527","CP-Ti Grade 2","elongation",20.0,null,null,null,"%","","annealed at 800 °C for 3 h","","tensile test","200 μm/min",false,"","methods",""],["hal:tel-03447079","TiAl","elongation",6.5,5.0,10.0,null,"%","room temperature","","","tensile test","",false,"","abstract",""],["hal:tel-03447079","TiAl","elongation",0.0,0.0,0.0,null,"","","","","","",false,"unit_missing","abstract",""],["hal:tel-03447079","Ti-42.82Al-4.05Nb-1.01Mo-0.11B","ductility",8.1,8.1,8.1,null,"%","900 ℃","","","tensile test","",false,"","abstract",""],["hal:tel-03702758","","maximum elastic deformation",0.1,null,null,null,"%","700°C","isothermal hold at 700°C","","tensile test","",false,"","conclusions",""],["hal:tel-04584739","Ti6244S2","allongement total à la rupture",-40.0,null,null,null,"%","20 °C","as-received","","tensile test","2×10−4 s−1",false,"out_of_range","conclusions",""],["hal:tel-04584739","Ti6244S","allongement total à la rupture",-30.0,null,null,null,"%","20 °C","as-received","","tensile test","2×10−4 s−1",false,"out_of_range","conclusions",""],["hal:tel-04584739","Ti6244S2","allongement total à la rupture",-35.0,null,null,null,"%","20 °C","as-received","","tensile test","2×10−4 s−1",false,"out_of_range","conclusions",""],["hal:tel-04584739","Ti-6Al-2Sn-4Zr-2Mo","allongements à rupture",32.0,null,null,null,"%","","","","tensile test","",false,"","discussion",""],["hal:tel-04584739","Ti6242S2","allongements à rupture",46.0,null,null,null,"%","","","","tensile test","",false,"","discussion",""],["hal:tel-04608024","Ti-6Al-4V","déformation à rupture",18.0,18.0,18.0,null,"%","","","","","",false,"","conclusions",""],["hal:tel-04608024","Ti-6Al-4V","déformation",1578.0,1578.0,1578.0,null,"%","900 °C","","","","",false,"out_of_range","conclusions",""],["hal:tel-04608024","Ti-62222","déformation",2000.0,2000.0,2000.0,null,"%","885 °C","","","","",false,"out_of_range","conclusions",""],["hal:tel-04700286","TA3V","allongement à rupture",22.5,18.0,27.0,null,"%","room temperature","initial","","tensile test","1.0 × 10−4 s−1",false,"","conclusions",""],["hal:tel-04700286","","LAGB",9.4,null,null,1.1,"%","","","","","",false,"","conclusions",""],["hal:tel-04700286","","LAGB",18.4,null,null,1.0,"%","","","","","",false,"","conclusions",""],["hal:tel-04700286","","deformation",5.0,null,null,null,"%","","","","","",false,"","conclusions",""],["hal:tel-04700286","","deformation",7.8,null,null,null,"%","","","","","",false,"","conclusions",""],["hal:tel-04700286","TA3V","A",40.0,null,null,null,"%","room temperature","75% DL + 875°C/3h","","tensile test","",false,"","conclusions",""],["hal:tel-04700286","TA3V","A",9.0,null,null,null,"%","room temperature","75% DL + 875°C/3h","","tensile test","",false,"","conclusions",""],["hal:tel-04700286","TA3V","A",1.5,null,null,null,"%","room temperature","75% DT + 875°C/3h","","tensile test","",false,"","conclusions",""],["hal:tel-04700286","TA3V","A",14.0,null,null,null,"%","room temperature","75% DL + 875°C/3h","","tensile test","",false,"","conclusions",""],["hal:tel-04700286","TA3V","A",15.0,null,null,null,"%","room temperature","75% DT + 875°C/3h","","tensile test","",false,"","conclusions",""],["hal:tel-04700286","TA3V","A",14.0,null,null,null,"%","room temperature","75% DL + 875°C/3h","","tensile test","",false,"","conclusions",""],["hal:tel-04700286","TA3V","A",15.0,null,null,null,"%","room temperature","75% DT + 875°C/3h","","tensile test","",false,"","conclusions",""],["hal:tel-04700286","TA3V","A",28.3,null,null,null,"%","room temperature","thermomechanically treated LB3 (75% DL)","","tensile test","",false,"","conclusions",""],["hal:tel-04700286","TA3V","A",38.2,null,null,null,"%","room temperature","thermomechanically treated TB3 (75% DT)","","tensile test","",false,"","conclusions",""],["hal:tel-04700286","TA3V","A",29.8,null,null,null,"%","room temperature","thermomechanically treated LB3 (75% DL)","","tensile test","",false,"","conclusions",""],["hal:tel-04700286","TA3V","A",29.8,null,null,null,"%","room temperature","thermomechanically treated TB3 (75% DT)","","tensile test","",false,"","conclusions",""],["hal:tel-05519365","Ti-6Al-4V","Allongement total apres rupture, A",18.0,null,null,null,"%","room temperature","","","tensile test","",false,"","conclusions",""],["hal:tel-05519365","Ti-6Al-4V","A",15.0,null,null,null,"%","room temperature","","bimodal","tensile test","",false,"","conclusions",""],["ia:DTIC_AD0006453","","elongation",25.0,null,null,null,"%","","","","","",false,"","abstract",""],["ia:DTIC_AD0006453","Ti-3Mn","Elongation in 1 Inch, ",21.0,null,null,null,"%","","","","","",false,"","abstract",""],["ia:DTIC_AD0006453","","elongation",21.0,null,null,null,"%","","","","","",false,"","conclusions",""],["ia:DTIC_AD0006453","","elongation",6.0,null,null,null,"%","","","","","",false,"","conclusions",""],["ia:DTIC_AD0006453","","ductility",2.0,2.0,2.0,null,"%","","","","","",false,"","conclusions",""],["ia:DTIC_AD0006453","Ti-6Fe","ductility",100.0,100.0,100.0,null,"%","","1150 F anneal","","","",false,"out_of_range","conclusions",""],["ia:DTIC_AD0006453","WS281A","ductility",0.0,0.0,0.0,null,"%","","as-rolled","","","",false,"","conclusions",""],["ia:DTIC_AD0006453","WS294A","ductility",0.0,0.0,0.0,null,"%","","","","","",false,"","conclusions",""],["ia:DTIC_AD0006453","","elongation",6.0,1.0,11.0,null,"%","room temperature","","","tensile test","",false,"","conclusions",""],["ia:DTIC_AD0006453","","ductility",0.0,null,null,null,"","room temperature","","","tensile test","",false,"unit_missing","conclusions",""],["ia:DTIC_AD0006453","","ductility",0.0,null,null,null,"","room temperature","solution treated at 1400 F","","tensile test","",false,"unit_missing","conclusions",""],["ia:DTIC_AD0006453","","ductility",0.0,null,null,null,"","room temperature","","","tensile test","",false,"unit_missing","conclusions",""],["ia:DTIC_AD0006453","Ti-3.5Cr-3.5V","elongation",17.0,17.0,17.0,null,"%","room temperature","1300 F treatment","","tensile test","",false,"","conclusions",""],["ia:DTIC_AD0006453","Ti-3.5Cr-3.5V","ductility",0.0,0.0,0.0,null,"","room temperature","quenched in boiling water from 1400 F","","tensile test","",false,"unit_missing","conclusions",""],["ia:DTIC_AD0006453","Ti-3.5Cr-3.5V","ductility",0.0,0.0,0.0,null,"","room temperature","1500 F treatment","","tensile test","",false,"unit_missing","conclusions",""],["ia:DTIC_AD0006453","Ti-3.5Cr-3.5V","ductility",0.0,0.0,0.0,null,"","room temperature","quenched in boiling water from 1400 F","","tensile test","",false,"unit_missing","conclusions",""],["ia:DTIC_AD0006453","","3 to 5 per cent elongation",4.0,3.0,5.0,null,"%","room temperature","solution treated at 1300 F, aged at 200-900 F","","tensile test","",false,"","conclusions",""],["ia:DTIC_AD0006453","","average elongation of 6 per cent",6.0,null,null,null,"%","room temperature","solution treated at 1400 F, aged for 24 hours at 800 F","","tensile test","",false,"","conclusions",""],["ia:DTIC_AD0006453","","elongation",10.0,null,null,null,"%","room temperature","aged 52 h at 800 F","","tensile test","",false,"","conclusions",""],["ia:DTIC_AD0092325","","percentage elongation",24.0,null,null,null,"%","","","","","",false,"","conclusions",""],["ia:DTIC_AD0092325","","2C% elongation",2.0,null,null,null,"%","","","","","",false,"","conclusions",""],["ia:DTIC_AD0260042","","minimum elongation",3.0,null,null,null,"%","room temperature","","","tensile test","",false,"","results",""],["ia:DTIC_AD0260042","","3.0 per cent elongation",3.0,null,null,null,"%","room temperature","","","tensile test","",false,"","results",""],["ia:DTIC_AD0260042","","4 per cent minimum tensile elongation",4.0,null,null,null,"%","room temperature","","","tensile test","",false,"","results",""],["ia:DTIC_AD0260042","","elongation",0.04,null,null,null,"%","","","","","",false,"","results",""],["ia:DTIC_AD0260042","","elongation",0.03,null,null,null,"%","","","","","",false,"","results",""],["ia:DTIC_AD0260042","","elongation",0.05,null,null,null,"%","","","","","",false,"","results",""],["ia:DTIC_AD0260042","","elongation",9.0,null,null,null,"%","","","","tensile test","0.005 inch/inch/minute",false,"","results",""],["ia:DTIC_AD0260042","","tensile elongation",3.0,null,null,null,"%","","","","","",false,"","results",""],["ia:DTIC_AD0260042","","minimum elongation",0.0,0.0,0.0,null,"%","","","","","",false,"","results",""],["ia:DTIC_AD0260042","","minimum elongation",3.0,3.0,3.0,null,"%","","aged 900°F for 24 h","","","",false,"","results",""],["ia:DTIC_AD0260042","","minimum elongation",4.0,4.0,4.0,null,"%","","","","","",false,"","results",""],["ia:DTIC_AD0260042","","elongation",6.0,6.0,6.0,null,"%","","as-stress-relieved 850°F (1/2) AC","","","",false,"","results",""],["ia:DTIC_AD0260042","","elongation",8.5,8.5,8.5,null,"%","","aged at 977F for 16 hours","","tensile test","",false,"","results",""],["ia:DTIC_AD0260042","","3 per cent elongation",3.0,3.0,3.0,null,"%","","","","tensile test","",false,"","conclusions",""],["ia:DTIC_AD0260042","","4 per. cent minimum elongation",4.0,4.0,4.0,null,"%","","aged to 180,000 psi minimum yield strength level","","","",false,"","conclusions",""],["ia:DTIC_AD0274204","","El",2.5,null,null,null,"%","","","","","",false,"","methods",""],["ia:DTIC_AD0274204","","El",4.5,null,null,null,"%","","","","","",false,"","methods",""],["ia:DTIC_AD0274204","","El",3.5,null,null,null,"%","","","","","",false,"","methods",""],["ia:DTIC_AD0274204","","El",4.5,null,null,null,"%","","","","","",false,"","methods",""],["ia:DTIC_AD0274204","Ti-6Al-4V","EL",15.5,13.0,18.0,null,"%","","solution treated","","","",false,"","conclusions",""],["ia:DTIC_AD0274204","Ti-6Al-4V","EL",5.75,5.0,6.5,null,"%","","solution treated and aged","","","",false,"","conclusions",""],["ia:DTIC_AD0274204","Ti-4Al-3Mo-1V","Avg EL L T",8.0,null,null,null,"%","","","","","",false,"","conclusions",""],["ia:DTIC_AD0291400","Ti-6Al-6V-2Sn","7 percent elongation",7.0,7.0,7.0,null,"%","","","","","",false,"","abstract",""],["ia:DTIC_AD0408203","Ti-6Al-4V","0% elongation (2 inches)",0.0,null,null,null,"%","","","","","",false,"","results",""],["ia:DTIC_AD0408203","Ti-7Al-4Mo","E1(1 in), %",15.0,null,null,null,"%","room temperature","as-extruded & straightened","","tensile test","",false,"","conclusions",""],["ia:DTIC_AD0408203","Ti-7Al-4Mo","EL(1in),%",6.0,null,null,null,"%","","warm drawn to 0.043in. and heat treated","","","",false,"","conclusions",""],["ia:DTIC_AD0408203","Ti-7Al-4Mo","EL(1in),%",5.0,null,null,null,"%","","warm drawn to 0.043in. and heat treated","","","",false,"","conclusions",""],["ia:DTIC_AD0408203","Ti-6Al-4V","EL(1 in)",174.7,null,null,null,"%","room temperature","warm drawn 2 cycles (15% reduction) + plant heat treated (1725°F, 2 min WQ) + warm stretch (400/450°F)","","tensile test","",false,"out_of_range","conclusions",""],["ia:DTIC_AD0408203","Ti-6Al-4V","EL(1 in)",12.0,null,null,null,"%","room temperature","1725°F (2 min) WQ + 425°F (1/2 hr) AC (simulating KOH cycles)","","tensile test","",false,"","conclusions",""],["ia:DTIC_AD0408203","Ti-6Al-4V","Stretch at RT",172.0,null,null,null,"%","room temperature","warm drawn 5 cycles to 0.043in and plant heat treated","","","",false,"out_of_range","conclusions",""],["ia:DTIC_AD0408203","Ti-6Al-4V","E1(1 in)",10.0,null,null,null,"%","room temperature","straightening + 425·F (1/2 hr) AC RT","","","",false,"","conclusions",""],["ia:DTIC_AD0408203","Ti-6Al-4V","E1(1 in)",8.0,null,null,null,"%","","1725°F(2min)WQ + 1000°F(4hrs)AC","","","",false,"","conclusions",""],["ia:DTIC_AD0408732","Ti-Al-Cb","elongation values",3.0,null,null,null,"%","room temperature","","","tensile test","",false,"","methods",""],["ia:DTIC_AD0408732","Ti-Al-Cb","ductility",76.0,null,null,null,"%","1600 °F","","","tensile test","",false,"","methods",""],["ia:DTIC_AD0408732","Ti-12.5Al-1Zr","ductility",0.4,0.4,0.4,null,"%","","600 hours at 1200°F and 20,000 psi","","tensile test","",false,"","methods",""],["ia:DTIC_AD0409146","","total elongation",10.0,null,null,null,"%","","","","","",false,"","discussion",""],["ia:DTIC_AD0409146","Ti-5Fe-3Al","total elongation",20.0,null,null,null,"%","","","","","",false,"","discussion",""],["ia:DTIC_AD0409146","Ti-5Fe-3Al","uniform elongation",10.0,null,null,null,"%","","","","","",false,"","discussion",""],["ia:DTIC_AD0409146","Ti-17V-10Cr-3Al","total elongation",14.0,null,null,null,"%","","","","","",false,"","discussion",""],["ia:DTIC_AD0409146","Ti-17V-10Cr-3Al","uniform elongation",10.0,null,null,null,"%","","","","","",false,"","discussion",""],["ia:DTIC_AD0409146","Ti-15Mo-5Fe-3Al","total elongation",20.0,null,null,null,"%","","","","","",false,"","discussion",""],["ia:DTIC_AD0409146","Ti-15Mo-5Fe-3Al","uniform elongation",10.0,null,null,null,"%","","","","","",false,"","discussion",""],["ia:DTIC_AD0409146","Ti-15Mo","Total Elongation",30.0,null,null,null,"%","","","","","",false,"","conclusions",""],["ia:DTIC_AD0409146","Ti-15Mo","Uniform Elongation",25.0,null,null,null,"%","","","","","",false,"","conclusions",""],["ia:DTIC_AD0409146","","Total Elongation",22.0,null,null,null,"%","","","","","",false,"","conclusions",""],["ia:DTIC_AD0409146","","Uniform Elongation",15.0,null,null,null,"%","","","","","",false,"","conclusions",""],["ia:DTIC_AD0409146","","Uniform Elongation",7.0,null,null,null,"%","","","","","",false,"","conclusions",""],["ia:DTIC_AD0409146","","Total Elongation",15.0,null,null,null,"%","","","","","",false,"","conclusions",""],["ia:DTIC_AD0409146","","Uniform Elongation",5.0,null,null,null,"%","","","","","",false,"","conclusions",""],["ia:DTIC_AD0409146","","Uniform Elongation",5.0,null,null,null,"%","","","","","",false,"","conclusions",""],["ia:DTIC_AD0409146","","Total Elongation",7.0,null,null,null,"%","","","","","",false,"","conclusions",""],["ia:DTIC_AD0409146","","Uniform Elongation",12.5,null,null,null,"%","","","","","",false,"","conclusions",""],["ia:DTIC_AD0409146","","Total Elongation",19.0,null,null,null,"%","","","","","",false,"","conclusions",""],["ia:DTIC_AD0438713","B-120 VCA","elongation",4.0,4.0,4.0,null,"%","room temperature","aged","","tensile test","",false,"","abstract",""],["ia:DTIC_AD0438713","B-120 VCA","minimum elongation",4.0,4.0,4.0,null,"%","room temperature","aged","","tensile test","",false,"","results",""],["ia:DTIC_AD0438713","B-120 VCA","elongation",6.0,6.0,6.0,null,"%","room temperature","as-stress-relieved","","tensile test","",false,"","results",""],["ia:DTIC_AD0438713","B-120 VCA","minimum elongation",4.0,4.0,4.0,null,"%","room temperature","aged","","tensile test","",false,"","results",""],["ia:DTIC_AD0438713","","elongation",5.0,null,null,null,"%","","","","","",false,"","results",""],["ia:DTIC_AD0438713","","elongation",4.0,null,null,null,"%","","","","","",false,"","results",""],["ia:DTIC_AD0438713","","elongation",4.0,null,null,null,"%","","","","","",false,"","results",""],["ia:DTIC_AD0438713","","elongation",4.0,null,null,null,"%","","","","","",false,"","conclusions",""],["ia:DTIC_AD0438713","PWA-2267","Elongation (Per Cent)",5.0,null,null,null,"%","","","","tensile test","",false,"","conclusions",""],["ia:DTIC_AD0438713","PWA-2267","Elongation (Per Cent)",4.0,null,null,null,"%","","","","tensile test","",false,"","conclusions",""],["ia:DTIC_AD0633986","Ti-6Al-4V","Elongation in Area (%)",47.5,16.0,51.0,null,"%","room temperature","as-built","","tensile test","",false,"","results",""],["ia:DTIC_AD0633986","Ti-6Al-4V","Elonp. %",11.8,9.6,16.8,null,"%","room temperature","mill annealed","","tensile test","",false,"","results",""],["ia:DTIC_AD0640229","Ti-8Al-1Mo-1V","Elong. - %",12.0,10.5,13.0,null,"%","","","","","",false,"","methods",""],["ia:DTIC_AD0648245","Ti-17V-3Al","elongation",25.0,null,null,null,"%","room temperature","solution treated","","tensile test","",false,"","results",""],["ia:DTIC_AD0648245","Ti-17V-3Al","elongation",25.0,null,null,null,"%","room temperature","aged","","tensile test","",false,"","results",""],["ia:DTIC_AD0648245","Ti-17V-3Al-2.5Fe","elongation",157.0,null,null,null,"","","solution treated","","","",false,"unit_missing","results",""],["ia:DTIC_AD0648245","Ti-17V-10Cr-3Al","total elongation",14.0,null,null,null,"%","","","","","",false,"","results",""],["ia:DTIC_AD0648245","Ti-17V-10Cr-3Al","uniform elongation",10.0,null,null,null,"%","","","","","",false,"","results",""],["ia:DTIC_AD0648245","Ti-15Mo-5Fe-3Al","total elongation",20.0,null,null,null,"%","","","","","",false,"","results",""],["ia:DTIC_AD0648245","Ti-15Mo-5Fe-3Al","uniform elongation",10.0,null,null,null,"%","","","","","",false,"","results",""],["ia:DTIC_AD0648245","Ti-8Mo-8V-3Al","uniform elongations of 10%7",10.0,null,null,null,"%","","annealed","","","",false,"","conclusions",""],["ia:DTIC_AD0648245","Ti-17V-3Al","uniform elongations of 10%7",10.0,null,null,null,"%","","annealed","","","",false,"","conclusions",""],["ia:DTIC_AD0648245","","local elongation",40.0,30.0,50.0,null,"%","room temperature","","","tensile test","",false,"","conclusions",""],["ia:DTIC_AD0648245","","local elongation",0.0,null,null,null,"%","room temperature","","","tensile test","",false,"","results",""],["ia:DTIC_AD0648245","","uniform elongation",0.0,null,null,null,"","","","","","",false,"unit_missing","results",""],["ia:DTIC_AD0648245","","ductility retained",0.0,null,null,null,"","600 °F","","","","150 hours",false,"unit_missing","results",""],["ia:DTIC_AD0648245","Ti-8Mo-8V-3Al-2Fe","ductility",0.0,null,null,null,"","600 °F","","","","150 hours",false,"unit_missing","results",""],["ia:DTIC_AD0648245","Ti-17V-3Al-2Co-2Fe","ductility",0.0,null,null,null,"","600 °F","","","","150 hours",false,"unit_missing","results",""],["ia:DTIC_AD0648245","Ti-8Mo-8V-3Al-1Fe","uniform ductility",0.0,null,null,null,"","","","","","",false,"unit_missing","results",""],["ia:DTIC_AD0648245","","Total Elongation",30.0,null,null,null,"%","","","","","",false,"","results",""],["ia:DTIC_AD0648245","","Total Elongation",22.0,null,null,null,"%","","","","","",false,"","results",""],["ia:DTIC_AD0648245","","Total Elongation",15.0,null,null,null,"%","","","","","",false,"","results",""],["ia:DTIC_AD0648245","","Total Elongation",7.0,null,null,null,"%","","","","","",false,"","results",""],["ia:DTIC_AD0660333","Ti-6Al-4V","elongation",13.0,null,null,null,"%","room temperature","bonded at 1700°F for 1 h","","tensile test","",false,"","abstract",""],["ia:DTIC_AD0660333","Ti-6Al-4V","elongation",13.0,null,null,null,"%","room temperature","bonded at 1700°F for 1 h","","tensile test","",false,"","abstract",""],["ia:DTIC_AD0660333","Ti-6Al-4V","elongation",13.0,null,null,null,"%","room temperature","bonded at 1700°F for 4 h","","tensile test","",false,"","abstract",""],["ia:DTIC_AD0660333","Ti-6Al-4V","elongation",11.8,null,null,null,"%","room temperature","untreated","","tensile test","",false,"","abstract",""],["ia:DTIC_AD0660333","3S-A","Percent of Parent",17.8,null,null,null,"%","","1600°F/1 hr.-100 psi","","tensile test","",false,"","abstract",""],["ia:DTIC_AD0660333","5S-A","Percent of Parent",48.0,null,null,null,"%","","1600°F/4 hr.-100 psi","","tensile test","",false,"","abstract",""],["ia:DTIC_AD0660333","23-A","Percent of Parent",74.0,null,null,null,"%","","1700°F/1 hr.-100 psi","","tensile test","",false,"","abstract",""],["ia:DTIC_AD0660333","63-A","Percent of Parent",79.7,null,null,null,"%","","1700°F/4 hr.-100 psi","","tensile test","",false,"","abstract",""],["ia:DTIC_AD0660333","Parent","Percent of Parent",100.0,null,null,null,"%","","Untreated","","tensile test","",false,"out_of_range","abstract",""],["ia:DTIC_AD0667533","Ti-6Al-4Mo-1Cu-0.2Si","Elongation on 4 ./-are (min)",8.0,8.0,8.0,null,"percent","","","","","",false,"unit_mismatch","results",""],["ia:DTIC_AD0667533","","ductility",0.0,null,null,null,"","room temperature","","","","",false,"unit_missing","results",""],["ia:DTIC_AD0667533","","elongation",0.0,null,null,null,"","room temperature","","","","",false,"unit_missing","results",""],["ia:DTIC_AD0691494","CP-Ti Grade 2","Percent Elongation in2inches",41.7,null,null,null,"%","room temperature","","","tensile test","0.005 inches/inch/minute",false,"","conclusions",""],["ia:DTIC_AD0709049","Ti-11.5Mo-6Zr-4.5Sn","over 30# elongation",30.0,30.0,30.0,null,"%","room temperature","","","tensile test","",false,"","results",""],["ia:DTIC_AD0709049","Ti-11.5Mo-6Zr-4.5Sn","uniform elongation",35.0,null,null,null,"%","room temperature","as-quenched","","tensile test","",false,"","results",""],["ia:DTIC_AD0720278","","Elongation in 2 Inches",21.9,null,null,null,"percent","","","","","",false,"unit_mismatch","methods",""],["ia:DTIC_AD0720278","","Elongation",20.0,null,null,null,"percent","","","","tensile test","",false,"unit_mismatch","methods",""],["ia:DTIC_AD0720278","Ti-6Al-4V","Elongation, percent",16.0,null,null,null,"%","600 °F","annealed","","tensile test","",false,"","conclusions",""],["ia:DTIC_AD0720278","Ti-6Al-4V","Elongation, percent",16.0,null,null,null,"%","room temperature","forged","","tensile test","",false,"","conclusions",""],["ia:DTIC_AD0720278","Ti-6Al-4V","Elongation, percent",16.0,null,null,null,"%","room temperature","forged","","tensile test","",false,"","conclusions",""],["ia:DTIC_AD0733442","Ti-4Al","elongation at fracture",15.0,null,null,null,"%","","0.40 wt-% oxygen","","","",false,"","conclusions",""],["ia:DTIC_AD0733442","Ti-4Al","elongation at fracture",8.0,null,null,null,"%","","high oxygen alloy","","","",false,"","conclusions",""],["ia:DTIC_AD0733442","Ti-9Al","elongation at fracture",20.0,null,null,null,"%","","as-quenched","","","",false,"","conclusions",""],["ia:DTIC_AD0733442","Ti-9Al","elongation at fracture",2.0,null,null,null,"%","","aged","","","",false,"","conclusions",""],["ia:DTIC_AD0733442","Ti-8% Al","elongation",25.0,null,null,null,"%","","as-quenched","","","",false,"","conclusions",""],["ia:DTIC_AD0740850","Ti-5Al-2.5Sn","uniform elongation",0.0,null,null,null,"","room temperature","","","","",false,"unit_missing","abstract",""],["ia:DTIC_AD0740850","Ti-5Al-2.5Sn","elongation decrease",0.0,null,null,null,"","room temperature","cold worked after recrystallization to submicron grain size","","","",false,"unit_missing","abstract",""],["ia:DTIC_AD0740850","Ti-5Al-2.5Sn","elongation",0.0,null,null,null,"","room temperature","40% PRR","","tensile test","3 x 10 sec",false,"unit_missing","methods",""],["ia:DTIC_AD0749932","Ti-16Al-7Mo","elongation to fracture",5.0,null,null,null,"%","","high-temperature aging at 900 °C","two-phase (β + Ti3Al)","","",false,"","abstract",""],["ia:DTIC_AD0749932","Ti-16Al-7Mo","elongation to fracture",5.0,null,null,null,"%","","high-temperature aging at 900 °C","two-phase (β + Ti3Al)","","",false,"","abstract",""],["ia:DTIC_AD0749932","Ti-7Al-7Mo","elongation to fracture",7.5,7.5,7.5,null,"%","room temperature","quenched from 1000°C to room temperature","single β-phase","","",false,"","results",""],["ia:DTIC_AD0749932","Ti-7Al-7Mo","elongation to fracture",15.0,15.0,15.0,null,"%","room temperature","aged at 800°C for long times","","","",false,"","results",""],["ia:DTIC_AD0749932","Ti-7Al-7Mo","elongation to fracture",7.5,7.5,7.5,null,"%","room temperature","aging treatment II: 24 h 830°C + 100 h 750°C","","","",false,"","results",""],["ia:DTIC_AD0749932","Ti-16Al-7Mo","per cent elongation",5.0,null,null,null,"%","","aged at 910 °C","","","",false,"","results",""],["ia:DTIC_AD0749932","Ti-16Al-7Mo","elongation to fracture",5.0,null,null,null,"%","","aged at 910 °C","","","",false,"","results",""],["ia:DTIC_AD0749932","Ti-16Al-7Mo","plastic elongation",0.0,null,null,null,"%","","annealed at >950 °C","","","",false,"","results",""],["ia:DTIC_AD0749932","Ti-16Al-7Mo","elongation to fracture",5.0,null,null,null,"%","","","","","",false,"","results",""],["ia:DTIC_AD0749932","Ti-16Al-7Mo","ductility",15.0,null,null,null,"%","","prolonged aging","","","",false,"","results",""],["ia:DTIC_AD0749932","Ti-16Al-7Mo","ductility",5.0,null,null,null,"%","","aged in high-temperature, two-phase region","","","",false,"","results",""],["ia:DTIC_AD0749932","Ti-7Mo","ductility",1.0,null,null,null,"%","","solution treated and quenched + isothermal aging at 800 °C","","","",false,"","results",""],["ia:DTIC_AD0749932","Ti-7Mo","ductility",35.0,null,null,null,"%","","solution treated and quenched + isothermal aging at 800 °C","","","",false,"","results",""],["ia:DTIC_AD0753899","Ti-6Al-4V","Elongation",13.3,12.2,14.4,null,"%","room temperature","annealed","","tensile test","",false,"","results_discussion",""],["ia:DTIC_AD0753899","Ti-6Al-4V","Elongation",13.3,12.3,14.1,null,"%","room temperature","annealed","","tensile test","",false,"","results_discussion",""],["ia:DTIC_AD0753910","","elongation",2.5,0.5,4.5,null,"%","room temperature","","","tensile test","0.01 min⁻¹",false,"","results_discussion",""],["ia:DTIC_AD0753910","","total elongation",11.0,10.0,12.0,null,"%","room temperature","","","","",false,"","conclusions",""],["ia:DTIC_AD0753910","","total elongation",10.0,null,null,null,"%","room temperature","","","","",false,"","conclusions",""],["ia:DTIC_AD0753910","","total elongation",23.0,null,null,null,"%","room temperature","","","","",false,"","conclusions",""],["ia:DTIC_AD0753910","","postcreep elongation",12.0,10.0,14.0,null,"%","550 °C","after 100 hour creep tests in vacuum and air at 550°C and 40,000 psi","","","",false,"","conclusions",""],["ia:DTIC_AD0753910","","total elongation",12.0,10.0,14.0,null,"%","","before creep","","","",false,"","conclusions",""],["ia:DTIC_AD0753910","Crystal Bar Ti + 1.2% Y","% Elongation",14.5,null,null,null,"%","","","","","",false,"","results_discussion",""],["ia:DTIC_AD0753910","Crystal Bar Ti","% Elongation",22.0,null,null,null,"%","","","","","",false,"","results_discussion",""],["ia:DTIC_AD0753910","","Elongation",4.0,null,null,null,"%","room temperature","","","","",false,"","results_discussion",""],["ia:DTIC_AD0753910","Ti-50A","ductility by twinning",97.0,null,null,null,"%","","","","tensile test","",false,"out_of_range","results_discussion",""],["ia:DTIC_AD0753910","Ti-6Al-4V","uniform elongation",15.0,15.0,15.0,null,"%","room temperature","solution treated at 816°C, water quenched","","tensile test","1.3 x 10^-3 sec^-1",false,"","results_discussion",""],["ia:DTIC_AD0753910","Ti-6Al-4V","uniform elongation",12.0,12.0,12.0,null,"%","room temperature","","","tensile test","",false,"","results_discussion",""],["ia:DTIC_AD0753910","Ti-6Al-4V","uniform elongation",18.0,18.0,18.0,null,"%","-196 °C","","","tensile test","",false,"","results_discussion",""],["ia:DTIC_AD0753910","CP-Ti Grade 2","uniform elongation",25.0,25.0,25.0,null,"%","room temperature","","","tensile test","",false,"","results_discussion",""],["ia:DTIC_AD0753910","CP-Ti Grade 2","uniform elongation",30.0,30.0,30.0,null,"%","-196 °C","","","tensile test","",false,"","results_discussion",""],["ia:DTIC_AD0759504","Ti-6Al-4V","Elongation",28.0,null,null,null,"%","","as-received","","","",false,"","methods",""],["ia:DTIC_AD0759504","Ti-6Al-4V","Elongation",15.0,null,null,null,"%","","as-received","","","",false,"","methods",""],["ia:DTIC_AD0759504","Ti-6Al-4V","elongation",13.0,null,null,null,"%","room temperature","","","tensile test","",false,"","methods",""],["ia:DTIC_AD0774051","Ti-6Al-4V","Elongation in 2 Inches",11.0,null,null,null,"%","room temperature","as received","","tensile test","",false,"","other",""],["ia:DTIC_AD0774051","Ti-6Al-4V","Elongation in 2 Inches",8.0,null,null,null,"%","room temperature","950°F (8 hr)","","tensile test","",false,"","other",""],["ia:DTIC_AD0774051","Ti-6Al-4V","Elongation in 2 Inches",14.0,null,null,null,"%","room temperature","1000°F (8 hr)","","tensile test","",false,"","other",""],["ia:DTIC_AD0774051","Ti-6Al-4V","Elongation in 2 Inches",9.5,null,null,null,"%","room temperature","1045°F (8 hr)","","tensile test","",false,"","other",""],["ia:DTIC_AD0774051","Ti-6Al-4V","Elongation in 2 Inches",13.0,null,null,null,"%","room temperature","1100°F (8 hr)","","tensile test","",false,"","other",""],["ia:DTIC_AD0775009","","elongation",10.0,null,null,null,"%","","","","","",false,"","methods",""],["ia:DTIC_AD0787634","Ti-6Al-4V","% Elongation",39.5,null,null,null,"%","","mill-annealed","","","",false,"","methods",""],["ia:DTIC_AD0810550","Ti-6Al-4V","percent elongation",0.0,null,null,null,"%","650°F","","","","",false,"","discussion",""],["ia:DTIC_AD0810550","Ti-6Al-4V","percent elongation",0.0,null,null,null,"","","","","","",false,"unit_missing","discussion",""],["ia:DTIC_AD0810550","Ti-6Al-4V","percent elongation",0.0,null,null,null,"","room temperature","","","","",false,"unit_missing","discussion",""],["ia:DTIC_AD0814022","Ti-679","Elongation",10.0,10.0,12.0,null,"%","room temperature","","","tensile test","",false,"","conclusions",""],["ia:DTIC_AD0814022","Ti-5Al-5Sn-5Zr","Percent Elongation",15.0,null,null,null,"%","room temperature","","","tensile test","",false,"","conclusions",""],["ia:DTIC_AD0814022","Ti-5Al-5Sn-5Zr","Percent Elongation",1200.0,null,null,null,"10^-6","room temperature","1650°F, 2 hr, A.C.","","tensile test","",false,"unit_mismatch","conclusions",""],["ia:DTIC_AD0814825","Ti-8Al-1Mo-1V","%e*",15.6,null,null,null,"%","","","","tensile test","",false,"","results",""],["ia:DTIC_AD0814825","Ti-6Al-4V","%e*",17.0,null,null,null,"%","","","","tensile test","",false,"","results",""],["ia:DTIC_AD0822949","Ti-6Al-4V","10 percent elongation",10.0,null,null,null,"%","room temperature","","","tensile test","",false,"","results",""],["ia:DTIC_AD0825607","Ti-6Al-4V","elongation",12.0,null,null,null,"%","","cold-rolled and annealed","","","",false,"","conclusions",""],["ia:DTIC_AD0850011","Ti-6Al-4V","elongation",7.0,null,null,null,"%","room temperature","","","tensile test","1.7 x 10-5 sec-1",false,"","methods",""],["ia:DTIC_AD0850011","Ti-6Al-4V","elongation",5.0,null,null,null,"%","","","","","",false,"","methods",""],["ia:DTIC_AD0857807","Ti-6Al-6V-2Sn","Elongation",14.0,null,null,null,"%","room temperature","annealed","","","",false,"","conclusions",""],["ia:DTIC_AD0857807","Ti-6Al-6V-2Sn","Elongation",12.0,null,null,null,"%","room temperature","solution treated and aged","","","",false,"","conclusions",""],["ia:DTIC_AD0868342","","elongation",12.0,null,null,null,"%","","","","tensile test","",false,"","discussion",""],["ia:DTIC_AD0868342","","elongation",5.0,null,null,null,"%","","","","tensile test","",false,"","discussion",""],["ia:DTIC_AD0868342","","elongation",0.0,null,null,null,"","300F","","","tensile test","",false,"unit_missing","discussion",""],["ia:DTIC_AD0868342","","elongation",0.0,null,null,null,"","","","","tensile test","",false,"unit_missing","discussion",""],["ia:DTIC_AD0868342","Ti-6Al-4V","elongation",10.0,null,null,null,"%","800 °F","","","tensile test","",false,"","discussion",""],["ia:DTIC_AD0868342","Ti-6Al-4V","elongation",9.8,null,null,null,"%","800 °F","","","tensile test","",false,"","discussion",""],["ia:DTIC_AD0868342","Ti-6Al-4V","elongation",10.0,null,null,null,"%","800 °F","","","tensile test","",false,"","discussion",""],["ia:DTIC_AD0868342","Ti-6Al-4V","elongation",13.0,null,null,null,"%","room temperature","","","","",false,"","discussion",""],["ia:DTIC_AD0868342","Ti-6Al-4V","ambient :emperature tested specimens showed a drop from 197. to 13%",13.0,null,null,null,"%","room temperature","","","","",false,"","discussion",""],["ia:DTIC_AD0868342","Ti-6Al-4V","300F elongation decreased from 16.57. to 13.57..",13.57,null,null,null,"%","300 °F","","","","",false,"","discussion",""],["ia:DTIC_AD0870146","Inconel 718","ductility",0.0,null,null,null,"","","EDM followed by annealing","","","",false,"unit_missing","methods",""],["ia:DTIC_AD0870146","Ti-6Al-4V","Elongation",11.0,10.0,12.0,null,"%","","","","","",false,"","methods",""],["ia:DTIC_AD0870146","Ti-6Al-4V","Elollgaticn, % in 4D",12.0,null,null,null,"%","","","","","",false,"","methods",""],["ia:DTIC_AD0870146","AISI 4340","Elongation",5.0,null,null,null,"%","","Normalizing 1600 'Fi I hour/air (ool Harden 1550°b'/I hour/oil qo(I'nh Tenip(-r 550) F/A hlurtg Idir cooL","","","",false,"","methods",""],["ia:DTIC_AD0870146","Ti-6Al-4V","tensile ductility",40.0,40.0,40.0,null,"%","","as-machined","","","",false,"","conclusions",""],["ia:DTIC_AD0920802","Ti-6Al-4V","Elong. % in 2 in.",10.0,10.0,10.0,null,"%","room temperature","Condition I","","tensile test","",false,"","methods",""],["ia:DTIC_AD0920802","Ti-6Al-4V","Elong. % in 2 in.",10.0,10.0,10.0,null,"%","room temperature","Condition I","","tensile test","",false,"","methods",""],["ia:DTIC_AD0920802","Ti-6Al-4V","Elong. % in 2 in.",8.0,8.0,8.0,null,"%","room temperature","Condition I","","tensile test","",false,"","methods",""],["ia:DTIC_AD1015825","Ti-6Al-4V","elongation at failure",10.0,null,null,null,"%","room temperature","LENS","","tensile test","1.3 mm/min",false,"","abstract",""],["ia:DTIC_AD1015825","Ti-6Al-4V","elongation at failure",15.0,null,null,null,"%","room temperature","mill-annealed","","tensile test","1.3 mm/min",false,"","abstract",""],["ia:DTIC_AD1035268","Ti-6Al-4V","Elongation (%)",8.8,null,null,0.6,"%","room temperature","as-built SLM","","tensile test","",false,"","conclusions",""],["ia:DTIC_AD1035268","Ti-6Al-4V","Elongation (%)",20.0,null,null,null,"%","room temperature","HIP","","tensile test","",false,"","conclusions",""],["ia:DTIC_AD1035268","Ti-6Al-4V","Elongation (%)",16.0,null,null,null,"%","room temperature","HIP","","tensile test","",false,"","conclusions",""],["ia:DTIC_AD1043325","Ti-43.5Al-4Nb-1Mo-0.1B","plastic elongation",0.5,null,null,null,"%","room temperature","","","tensile test","",false,"","results",""],["ia:DTIC_AD1043325","Ti-43.5Al-4Nb-1Mo-0.1B","plastic elongation",0.5,null,null,null,"%","","","","tensile test","",false,"","discussion",""],["ia:DTIC_ADA006005","TC18","6-7-10%",8.5,6.0,10.0,null,"%","","cooled from 700-750°C in water + aging at 500-550°C for 5-10 h","","","",false,"","conclusions",""],["ia:DTIC_ADA019450","Ti-6Al-4V","2-inch Elongation (%)",4.0,null,null,null,"%","","","","tensile test","",false,"","methods",""],["ia:DTIC_ADA019450","Ti-6Al-4V","1-inch Elongation (%)",2.0,null,null,null,"%","","","","tensile test","",false,"","methods",""],["ia:DTIC_ADA019450","Ti-6Al-4V","2-inch Elongation (%)",4.0,null,null,null,"%","","","","tensile test","",false,"","conclusions",""],["ia:DTIC_ADA019450","Ti-6Al-4V","1-inch Elongation (%)",1.5,null,null,null,"%","","","","tensile test","",false,"","conclusions",""],["ia:DTIC_ADA019450","Ti-6Al-4V","2-inch Elongation (%)",11.5,null,null,null,"%","","","","tensile test","",false,"","conclusions",""],["ia:DTIC_ADA019450","Ti-6Al-4V","1-inch Elongation (%)",8.0,null,null,null,"%","","","","tensile test","",false,"","conclusions",""],["ia:DTIC_ADA019450","Ti-6Al-4V","2-inch Elongation (%)",3.0,null,null,null,"%","","","","tensile test","",false,"","conclusions",""],["ia:DTIC_ADA019450","Ti-6Al-4V","1-inch Elongation (%)",3.5,null,null,null,"%","","","","tensile test","",false,"","conclusions",""],["ia:DTIC_ADA019450","Ti-6Al-4V","elongation",1.0,null,null,null,"%","","","","","",false,"","conclusions",""],["ia:DTIC_ADA019450","Ti-6Al-4V","I-Inch elongation",4.0,null,null,null,"in.","","","","tensile test","",false,"unit_mismatch","conclusions",""],["ia:DTIC_ADA019450","Ti-6Al-4V","2 inch elongation",11.5,null,null,null,"%","room temperature","","","tensile test","",false,"","conclusions",""],["ia:DTIC_ADA019450","Ti-6Al-4V","1 inch elongation",13.5,null,null,null,"%","room temperature","","","tensile test","",false,"","conclusions",""],["ia:DTIC_ADA019450","Ti-6Al-4V","2% Elongation",7.5,2.5,12.5,null,"","","","","","",false,"unit_missing","conclusions",""],["ia:DTIC_ADA019450","Ti-6Al-4V","1% Elongation",5.5,1.0,13.3,null,"","","","","","",false,"unit_missing","conclusions",""],["ia:DTIC_ADA022344","Ti-8Al-4V-1Mo","elongation",90.0,null,null,null,"%","room temperature","diffusion-bonding (750–1150 F)","","tensile test","",false,"out_of_range","results_discussion",""],
