Repository: akhtar07/tisci-explorer

# TiSci Explorer

A read-only, static explorer for **TiSci**, an autonomous research agent for titanium alloys. TiSci reads the
titanium-alloy literature, builds a knowledge graph and a table of measured values, proposes hypotheses where the
graph has gaps, and tests them with DFT (MACE / VASP) and the ICME-lite multiscale chain.

**Live site:** https://akhtar07.github.io/tisci-explorer/

The site has seven sections:

| Section | What it shows |
|---|---|
| Overview | Corpus → graph → facts → hypotheses → verdicts, with the snapshot's counts |
| Worked example | One full loop for W in α-Ti: graph path, hypothesis, novelty check, DFT test, verdict, follow-up, DAMASK |

File: data/facts/lath_thickness.json (part 6 of 12)
"length and width",1.6,null,null,null,"µm","","","entangled intergranular αp WI","","",false,"","methods",""],["oa:W3004937559","Ti-6Al-4V","lathe width",4.0,null,null,null,"µm","","annealed 970°C","basket-weave","","",false,"","results_discussion",""],["oa:W3004937559","Ti-6Al-4V","thickness of the α lath",20.0,null,null,null,"µm","","annealed 1000°C","bimodal","","",false,"","results_discussion",""],["oa:W3004937559","Ti-6Al-4V","α phase of the basket-weave pattern",10.0,null,null,null,"µm","","annealed 1000°C","basket-weave","","",false,"","results_discussion",""],["oa:W3004937559","Ti-6Al-4V","width of primary α laths",25.0,null,null,null,"µm","","annealed 1100°C","coarse α phase and secondary α phase in β matrix","","",false,"","results_discussion",""],["oa:W3004937559","Ti-6Al-4V","length of primary α laths",70.0,null,null,null,"µm","","annealed 1100°C","coarse α phase and secondary α phase in β matrix","","",false,"out_of_range","results_discussion",""],["oa:W3004937559","Ti-6Al-4V","width of the α lath",1.0,1.0,1.0,null,"µm","","solutionized at 940°C for 1h + aged at 650°C for 4h","lamellar","","",false,"","results_discussion",""],["oa:W3004937559","Ti-6Al-4V","width of the α lath",2.0,2.0,2.0,null,"µm","","solutionized at 940°C for 1h + aged at 500°C for 4h","lamellar","","",false,"","results_discussion",""],["oa:W3004937559","Ti-6Al-4V","width of the α lath",3.0,3.0,3.0,null,"µm","","solutionized at 940°C for 1h + aged at 400°C for 4h","lamellar","","",false,"","results_discussion",""],["oa:W3011171102","Ti-6Al-4V","thicker SBs",0.0,null,null,null,"","800 °C","","shear bands","","",false,"unit_missing","results","Nonetheless, thicker SBs are present at 800 °C than that at 700 °C and can be seen as the extended tail of the distribution at 800 °C (Fig. 6)."],["oa:W3012256682","Ti-6Al-4V","lamelles α d’environ 2µm de largeur",2.0,null,null,null,"µm","","","lamellar","","",false,"","conclusions",""],["oa:W3012256682","Ti-6Al-4V","largeur des lamelles α",2.0,null,null,null,"µm","","","lamellar","","",false,"","conclusions",""],["oa:W3012256682","Ti-6Al-4V","lamelles α d’environ 2µm de largeur",2.0,null,null,null,"µm","","as-built SLM","lamellar","","",false,"","conclusions",""],["oa:W3012332429","Ti-6Al-4V","average α lath width",2.2,1.6,2.8,0.6,"µm","","HIP 920°C/2h + 704°C/2h","basketweave","","",false,"","results","The prior β grains were partially separated by discontinuous grain boundary α (GB-α) and the microstructure within the prior β grains was basketweave, with an average α lath width of 2.2 ± 0.6 µm, see b."],["oa:W3013746844","Ti-6Al-4V","α lath width",0.69,0.69,0.69,0.04,"µm","","","","","",false,"","results","Moreover, the measure average α lath width in the HED and OED built zones were determined to be 0.69 ± 0.04 μm and 0.59 ± 0.14 μm respectively."],["oa:W3013746844","Ti-6Al-4V","α lath width",0.59,0.59,0.59,0.14,"µm","","","","","",false,"","results","Moreover, the measure average α lath width in the HED and OED built zones were determined to be 0.69 ± 0.04 μm and 0.59 ± 0.14 μm respectively."],["oa:W3015404688","","thickness of α laths",3.0,2.0,4.0,null,"µm","","","lamellar","","",false,"","results_discussion",""],["oa:W3015404688","","α lamellae of thickness",4.0,3.0,5.0,null,"µm","","","lamellar","","",false,"","results",""],["oa:W3015404688","Ti-6Al-4V","α 片层的尺寸",4.0,3.0,5.0,null,"µm","","","lamellar","","",false,"","abstract",""],["oa:W3015757214","Ti-6Al-4V","average width of α phase lenticular grains",6.0,null,null,null,"µm","","as-built EBM","lamellar","","",false,"","results_discussion","Electron Beam Melting (EBM) Previous work on EBM Ti-6Al-4V showed that each melt pass increases the average width of α phase lenticular grains from 3 µm up to 6 µm []."],["oa:W3016164063","Ti-5Al-5Mo-5V-3Cr","size of α precipitates",0.35,0.2,0.5,null,"µm","800 °C","deformed at 800 °C/0.1 s-1","lamellar","","0.1 s-1",false,"","discussion",""],["oa:W3017068606","HBA","βt/μm",4.5,3.0,6.0,null,"µm","","","","","",false,"","table","HBA\t2\t3–6\t100\t19.3"],["oa:W3017068606","HBA","αs/nm",0.1,null,null,null,"µm","","","","","",false,"","table","HBA\t2\t3–6\t100\t19.3"],["oa:W3017068606","LBA","βt/μm",16.0,13.0,19.0,null,"µm","","","","","",false,"","table","LBA\t6\t13–19\t300\t1.9"],["oa:W3017068606","LBA","αs/nm",0.3,null,null,null,"µm","","","","","",false,"","table","LBA\t6\t13–19\t300\t1.9"],["oa:W3020282068","Ti64-Ti64 AW","Basket-weave thickness",0.376,null,null,0.09,"","","","basket-weave","","",false,"unit_missing","discussion","Ti64-Ti64 AW Distance from Weld 0 mm 1.5 mm 3.0 mm 4.5 mm Alpha grain size [𝛍𝐦] Basket-weave thickness 0.376 ± 0.09 N/A N/A N/A Lamellar thickness N/A N/A N/A N/A Globular N/A 13.26 ± 5.1 14.08 ± 6.4 10.94 ± 5.5"],["oa:W3020282068","Ti64-Ti64 HT","Basket-weave thickness",0.067,null,null,0.01,"","","","basket-weave","","",false,"unit_missing","discussion","Ti64-Ti64 HT Distance from Weld 0 mm 1.5 mm 3.0 mm 4.5 mm Alpha grain size [𝛍𝐦] Basket-weave thickness N/A 0.067 ± 0.01 0.125 ± 0.03 0.126 ± 0.03 Lamellar thickness 0.305 ± 0.11 N/A N/A N/A Globular 1.65 ± 0.80 9.62 ± 5.5 8.90 ± 4.5 11.06 ± 5.2"],["oa:W3020282068","Ti64-Ti64 HT","Basket-weave thickness",0.125,null,null,0.03,"","","","basket-weave","","",false,"unit_missing","discussion","Ti64-Ti64 HT Distance from Weld 0 mm 1.5 mm 3.0 mm 4.5 mm Alpha grain size [𝛍𝐦] Basket-weave thickness N/A 0.067 ± 0.01 0.125 ± 0.03 0.126 ± 0.03 Lamellar thickness 0.305 ± 0.11 N/A N/A N/A Globular 1.65 ± 0.80 9.62 ± 5.5 8.90 ± 4.5 11.06 ± 5.2"],["oa:W3020282068","Ti64-Ti64 HT","Basket-weave thickness",0.126,null,null,0.03,"","","","basket-weave","","",false,"unit_missing","discussion","Ti64-Ti64 HT Distance from Weld 0 mm 1.5 mm 3.0 mm 4.5 mm Alpha grain size [𝛍𝐦] Basket-weave thickness N/A 0.067 ± 0.01 0.125 ± 0.03 0.126 ± 0.03 Lamellar thickness 0.305 ± 0.11 N/A N/A N/A Globular 1.65 ± 0.80 9.62 ± 5.5 8.90 ± 4.5 11.06 ± 5.2"],["oa:W3020282068","Ti64-Ti64 HT","Lamellar thickness",0.305,null,null,0.11,"","","","lamellar","","",false,"unit_missing","discussion","Ti64-Ti64 HT Distance from Weld 0 mm 1.5 mm 3.0 mm 4.5 mm Alpha grain size [𝛍𝐦] Basket-weave thickness N/A 0.067 ± 0.01 0.125 ± 0.03 0.126 ± 0.03 Lamellar thickness 0.305 ± 0.11 N/A N/A N/A Globular 1.65 ± 0.80 9.62 ± 5.5 8.90 ± 4.5 11.06 ± 5.2"],["oa:W3020282068","Ti-6Al-4V","Basket-weave thickness",0.193,null,null,0.08,"µm","","as-welded","basket-weave","","",false,"","discussion","Ti64 grain size from LFW Ti64-Ti5553 AW Distance from Weld 0 mm 1.5 mm 3.0 mm 4.5 mm Alpha grain size [𝛍𝐦] Basket-weave thickness 0.193 ± 0.08 0.223 ± 0.11 0.229 ± 0.05 0.288 ± 0.09 Lamellar thickness N/A 1.02 ± 0.40 0.833 ± 0.35 1.03 ± 0.45 Globular N/A 7.53 ± 3.2 8.27 ± 4.2 7.06 ± 3.0"],["oa:W3020282068","Ti-6Al-4V","Basket-weave thickness",0.223,null,null,0.11,"µm","","as-welded","basket-weave","","",false,"","discussion","Ti64 grain size from LFW Ti64-Ti5553 AW Distance from Weld 0 mm 1.5 mm 3.0 mm 4.5 mm Alpha grain size [𝛍𝐦] Basket-weave thickness 0.193 ± 0.08 0.223 ± 0.11 0.229 ± 0.05 0.288 ± 0.09 Lamellar thickness N/A 1.02 ± 0.40 0.833 ± 0.35 1.03 ± 0.45 Globular N/A 7.53 ± 3.2 8.27 ± 4.2 7.06 ± 3.0"],["oa:W3020282068","Ti-6Al-4V","Basket-weave thickness",0.229,null,null,0.05,"µm","","as-welded","basket-weave","","",false,"","discussion","Ti64 grain size from LFW Ti64-Ti5553 AW Distance from Weld 0 mm 1.5 mm 3.0 mm 4.5 mm Alpha grain size [𝛍𝐦] Basket-weave thickness 0.193 ± 0.08 0.223 ± 0.11 0.229 ± 0.05 0.288 ± 0.09 Lamellar thickness N/A 1.02 ± 0.40 0.833 ± 0.35 1.03 ± 0.45 Globular N/A 7.53 ± 3.2 8.27 ± 4.2 7.06 ± 3.0"],["oa:W3020282068","Ti-6Al-4V","Basket-weave thickness",0.288,null,null,0.09,"µm","","as-welded","basket-weave","","",false,"","discussion","Ti64 grain size from LFW Ti64-Ti5553 AW Distance from Weld 0 mm 1.5 mm 3.0 mm 4.5 mm Alpha grain size [𝛍𝐦] Basket-weave thickness 0.193 ± 0.08 0.223 ± 0.11 0.229 ± 0.05 0.288 ± 0.09 Lamellar thickness N/A 1.02 ± 0.40 0.833 ± 0.35 1.03 ± 0.45 Globular N/A 7.53 ± 3.2 8.27 ± 4.2 7.06 ± 3.0"],["oa:W3020282068","Ti-6Al-4V","Lamellar thickness",1.02,null,null,0.4,"µm","","as-welded","lamellar","","",false,"","discussion","Ti64 grain size from LFW Ti64-Ti5553 AW Distance from Weld 0 mm 1.5 mm 3.0 mm 4.5 mm Alpha grain size [𝛍𝐦] Basket-weave thickness 0.193 ± 0.08 0.223 ± 0.11 0.229 ± 0.05 0.288 ± 0.09 Lamellar thickness N/A 1.02 ± 0.40 0.833 ± 0.35 1.03 ± 0.45 Globular N/A 7.53 ± 3.2 8.27 ± 4.2 7.06 ± 3.0"],["oa:W3020282068","Ti-6Al-4V","Lamellar thickness",0.833,null,null,0.35,"µm","","as-welded","lamellar","","",false,"","discussion","Ti64 grain size from LFW Ti64-Ti5553 AW Distance from Weld 0 mm 1.5 mm 3.0 mm 4.5 mm Alpha grain size [𝛍𝐦] Basket-weave thickness 0.193 ± 0.08 0.223 ± 0.11 0.229 ± 0.05 0.288 ± 0.09 Lamellar thickness N/A 1.02 ± 0.40 0.833 ± 0.35 1.03 ± 0.45 Globular N/A 7.53 ± 3.2 8.27 ± 4.2 7.06 ± 3.0"],["oa:W3020282068","Ti-6Al-4V","Lamellar thickness",1.03,null,null,0.45,"µm","","as-welded","lamellar","","",false,"","discussion","Ti64 grain size from LFW Ti64-Ti5553 AW Distance from Weld 0 mm 1.5 mm 3.0 mm 4.5 mm Alpha grain size [𝛍𝐦] Basket-weave thickness 0.193 ± 0.08 0.223 ± 0.11 0.229 ± 0.05 0.288 ± 0.09 Lamellar thickness N/A 1.02 ± 0.40 0.833 ± 0.35 1.03 ± 0.45 Globular N/A 7.53 ± 3.2 8.27 ± 4.2 7.06 ± 3.0"],["oa:W3020282068","Ti-6Al-4V","Lamellar thickness",1.29,null,null,0.41,"µm","","as-welded","lamellar","","",false,"","discussion","Ti64 grain size from LFW Ti64-Ti5553 HT Distance from Weld 0 mm 1.5 mm 3.0 mm 4.5 mm Alpha grain size [𝛍𝐦] Basket-weave thickness 0.327 ± 0.10 0.353 ± 0.14 0.396 ± 0.10 0.207 ± 0.09 Lamellar thickness N/A 1.29 ± 0.41 1.24 ± 0.49 1.29 ± 0.57 Globular N/A 10.99 ± 4.3 8.63 ± 3.8 12.40 ± 6.5"],["oa:W3020282068","Ti-6Al-4V","Lamellar thickness",1.24,null,null,0.49,"µm","","as-welded","lamellar","","",false,"","discussion","Ti64 grain size from LFW Ti64-Ti5553 HT Distance from Weld 0 mm 1.5 mm 3.0 mm 4.5 mm Alpha grain size [𝛍𝐦] Basket-weave thickness 0.327 ± 0.10 0.353 ± 0.14 0.396 ± 0.10 0.207 ± 0.09 Lamellar thickness N/A 1.29 ± 0.41 1.24 ± 0.49 1.29 ± 0.57 Globular N/A 10.99 ± 4.3 8.63 ± 3.8 12.40 ± 6.5"],["oa:W3020282068","Ti-6Al-4V","Lamellar thickness",1.29,null,null,0.57,"µm","","as-welded","lamellar","","",false,"","discussion","Ti64 grain size from LFW Ti64-Ti5553 HT Distance from Weld 0 mm 1.5 mm 3.0 mm 4.5 mm Alpha grain size [𝛍𝐦] Basket-weave thickness 0.327 ± 0.10 0.353 ± 0.14 0.396 ± 0.10 0.207 ± 0.09 Lamellar thickness N/A 1.29 ± 0.41 1.24 ± 0.49 1.29 ± 0.57 Globular N/A 10.99 ± 4.3 8.63 ± 3.8 12.40 ± 6.5"],["oa:W3021769612","Ti-12Mo","interplanar spacings of the (110) and (100) planes of the ω phase",0.42,0.42,0.42,null,"µm","","","","","",false,"unit_suspect","results","The measured distances of 0.42 and 0.28 nm within the precipitate correspond to the interplanar spacings of the (110) and (100) planes of the ω phase."],["oa:W3021769612","Ti-12Mo","interplanar spacings of the (110) and (100) planes of the ω phase",0.28,0.28,0.28,null,"µm","","","","","",false,"unit_suspect","results","The measured distances of 0.42 and 0.28 nm within the precipitate correspond to the interplanar spacings of the (110) and (100) planes of the ω phase."],["oa:W3023302576","","wall thickness",267.0,null,null,13.0,"µm","","as-built SLM","","","",false,"out_of_range","results_discussion",""],["oa:W3023302576","","track width",161.0,null,null,24.0,"µm","","as-built SLM","","","",false,"out_of_range","results_discussion",""],["oa:W3023302576","Ti-35Nb-7Zr-5Ta","layer thickness",40.0,40.0,40.0,null,"µm","","as-built SLM","","","",false,"","results_discussion",""],["oa:W3023455059","Ti-23Mo-17Fe","< 100 nm B2 TiFe precipitates",0.1,null,null,null,"µm","","aged","lamellar","TEM","",false,"","methods","In the aged condition, which contained < 100 nm B2 TiFe precipitates , the SADP collected (b) was found to exhibit double diffraction owing to the precipitate and matrix channels being of a similar width to the foil thickness ."],["oa:W3024493796","Ti-5Al-2Sn-2Zr-4Mo-4Cr","épaisseur moyenne de αwgb",2.6,null,null,null,"µm","810°C","isothermal transformation at 810°C","","","",true,"","conclusions",""],["oa:W3024493796","Ti-5Al-2Sn-2Zr-4Mo-4Cr","Epaisseur moyenne de αgb(µm)",1.575,1.4,1.75,null,"µm","750 °C","","intragranular","CPFEM prediction","",true,"","conclusions",""],["oa:W3024493796","Ti-5Al-2Sn-2Zr-4Mo-4Cr","Epaisseur moyenne de αwgb(µm)",0.6,null,null,null,"µm","750 °C","","lamellar","CPFEM prediction","",true,"","conclusions",""],["oa:W3024493796","Ti-5Al-2Sn-2Zr-4Mo-4Cr","Epaisseur moyenne de αwgb(µm)",1.8,null,null,null,"µm","830 °C","","lamellar","CPFEM prediction","",true,"","conclusions",""],["oa:W3024493796","","épaisseurs",1.55,0.7,2.4,null,"µm","","","lamellar","","",false,"","conclusions",""],["oa:W3024493796","","épaisseurs",1.3,0.5,2.1,null,"µm","","","lamellar","","",false,"","conclusions",""],["oa:W3026511765","","alpha-lath widths",1.0,null,null,null,"µm","","","","","",false,"","conclusions",""],["oa:W3028831467","Ti65","width of lamellar αs",0.2,0.2,0.2,null,"µm","","UDR-600","lamellar","","",false,"","results","The formation rate of αs during phase transformation is affected by diffusion rate of solute atoms [], and hence increasing aging temperature can coarsen lamellar αs by facilitating diffusion of solute atoms, which is in line with that the width of lamellar αs increases from ~0.2 µm in the UDR-600 sample to ~0.4 µm in the UDR-700 sample and ~0.15 µm in the CR-600 sample to ~0.35 µm in the CR-700 sample."],["oa:W3028831467","Ti65","width of lamellar αs",0.4,0.4,0.4,null,"µm","","UDR-700","lamellar","","",false,"","results","The formation rate of αs during phase transformation is affected by diffusion rate of solute atoms [], and hence increasing aging temperature can coarsen lamellar αs by facilitating diffusion of solute atoms, which is in line with that the width of lamellar αs increases from ~0.2 µm in the UDR-600 sample to ~0.4 µm in the UDR-700 sample and ~0.15 µm in the CR-600 sample to ~0.35 µm in the CR-700 sample."],["oa:W3028831467","Ti65","width of lamellar αs",0.15,0.15,0.15,null,"µm","","CR-600","lamellar","","",false,"","results","The formation rate of αs during phase transformation is affected by diffusion rate of solute atoms [], and hence increasing aging temperature can coarsen lamellar αs by facilitating diffusion of solute atoms, which is in line with that the width of lamellar αs increases from ~0.2 µm in the UDR-600 sample to ~0.4 µm in the UDR-700 sample and ~0.15 µm in the CR-600 sample to ~0.35 µm in the CR-700 sample."],["oa:W3028831467","Ti65","width of lamellar αs",0.35,0.35,0.35,null,"µm","","CR-700","lamellar","","",false,"","results","The formation rate of αs during phase transformation is affected by diffusion rate of solute atoms [], and hence increasing aging temperature can coarsen lamellar αs by facilitating diffusion of solute atoms, which is in line with that the width of lamellar αs increases from ~0.2 µm in the UDR-600 sample to ~0.4 µm in the UDR-700 sample and ~0.15 µm in the CR-600 sample to ~0.35 µm in the CR-700 sample."],["oa:W3036054784","Ti-6Al-4V","lath thickness",0.5,null,null,null,"µm","","","equiaxed","","",false,"","methods","The transition zone has a thickness of 30 μm, which consists of equiaxed microstructure and newly formed laths within the original equiaxed grains."],["oa:W3036054784","Ti-6Al-4V","lath thickness",2.0,null,null,null,"µm","","","","","",false,"","methods","The lath thickness of the transition zone was set to be 0.5 μm."],["oa:W3037744254","Ti-10.5Mo-2C","width",0.05,null,null,null,"µm","","in situ formed MMC","cellular","","",false,"","discussion","The microstructure of the in situ formed MMC parts from Ti/10.5 wt% Mo2C is a β-titanium matrix reinforced by homogenously distributed TiC whiskers with 50–200 nm width and a high aspect ratio, with lengths up to several micrometres (see Figs. 2, 3)."],["oa:W3037744254","Ti-10.5Mo-2C","width",0.2,null,null,null,"µm","","in situ formed MMC","cellular","","",false,"","discussion","The microstructure of the in situ formed MMC parts from Ti/10.5 wt% Mo2C is a β-titanium matrix reinforced by homogenously distributed TiC whiskers with 50–200 nm width and a high aspect ratio, with lengths up to several micrometres (see Figs. 2, 3)."],["oa:W3042440345","Ti-6Al-2Sn-4Zr-6Mo","average width1 μm",1.0,null,null,null,"µm","","β-forged","lamellar","","",false,"","methods","The Ti-6-2-4-6 β-forged material (Fig. 2c, d) exhibits a microstructure composed of prior β grains with an average grain size of ~ 300 μm, with fine α lamellar, average width1 μm, retained in a β matrix."],["oa:W3042440345","Ti-6Al-4V","long interlocking α lamellar",0.0,null,null,null,"","","","basketweave","","",false,"unit_missing","discussion","At approximately 2.5 mm away from the bondline, the microstructure has coarsened significantly, regaining some of the basketweave features with long interlocking α lamellar, although there are still globular αp present."],["oa:W3044632527","","average thickness",1.4,null,null,null,"µm","","","lath","","",false,"","results","The α2 laths are identifiable as light-coloured needle-like structures (average thickness of ~ 1.4 μm)."],["oa:W3044632527","","average thickness",4.6,null,null,null,"µm","","","lath","","",false,"","results","In some packets, they appear to be of a similar width to the darker ɣ phase (average thickness of ~ 4.6 μm), but generally they were found to be much thinner."],["oa:W3045573263","HT C20","α2-α2 interlamellar spacing λ",0.62,null,null,0.01,"µm","","","","","",false,"","results_discussion","The log-normal distribution curves result in a mean α2-α2 interlamellar spacing of λ = 0.62 ± 0.01 µm for the HT C20 alloy, which is a higher value than that of λ = (0.54 ± 0.01) µm measured for the HT C36 alloy. summarises the measured grain size d, α2-α2 interlamellar spacing λ, length of the major axis of Ti2AlC particles L, volume fractions of lamellar grains Vlg and grain boundaries Vgb, the volume fraction of primary Ti2AlC particles formed along the grain boundaries VCgb, and average volu"],["oa:W3045573263","HT C36","α2-α2 interlamellar spacing λ",0.54,null,null,0.01,"µm","","","","","",false,"","results_discussion","The log-normal distribution curves result in a mean α2-α2 interlamellar spacing of λ = 0.62 ± 0.01 µm for the HT C20 alloy, which is a higher value than that of λ = (0.54 ± 0.01) µm measured for the HT C36 alloy. summarises the measured grain size d, α2-α2 interlamellar spacing λ, length of the major axis of Ti2AlC particles L, volume fractions of lamellar grains Vlg and grain boundaries Vgb, the volume fraction of primary Ti2AlC particles formed along the grain boundaries VCgb, and average volu"],["oa:W3046017444","Ti-Al-Sn-Zr-Mo-Nb-Si","dr",10.0,null,null,null,"µm","","","","","",false,"","discussion","The strengthening of composite due to mismatch in CTE can be expressed as []:(12)ΔσCTE=αGmb12ΔT(CTi−Cr)Vrbdr, where ΔσCTE is the improved yield strength due to CTE mismatch, α is a constant of 1.25 [], Gm is the shear modulus of matrix (45.1 GPa []), b is burger vector of matrix (~0.29 nm []), ΔT is the change in temperature (980 °C), CTi is the CTE of composite matrix (11.6 × 10−6 °C−1), Cr is the CTE of GO (−8 × 10−6 °C−1 of graphene is used here), dr is the average size of GO (10 μm)."],["oa:W3046017444","Ti-Al-Sn-Zr-Mo-Nb-Si","dr",10.0,null,null,null,"µm","","","","","",false,"","discussion","An increase in yield strength due to Orowan strengthening (ΔσOR) is given by []:(13)ΔσOR=0.13Gmbdr[(12Vr)13−1]lndr2b,"],["oa:W3046869797","Ti-32.5Fe","mean 3D thickness",0.09,0.06,0.12,0.03,"µm","","","","segmentation analysis","",false,"","results","The eu- tectic TiFe network in the ER volume shows the ﬁnest structures among all segmented phases that are distributed in three regions with clear differences in thickness ( Fig. 5 a, R1 – R3) and mean 3D thickness of 0.09 ± 0.03 μm, 0.11 ± 0.03 μm and 0.16 ± 0.05 μm for R1 to R3, respectively."],["oa:W3046869797","Ti-32.5Fe","mean 3D thickness",0.11,0.08,0.14,0.03,"µm","","","","segmentation analysis","",false,"","results","The eu- tectic TiFe network in the ER volume shows the ﬁnest structures among all segmented phases that are distributed in three regions with clear differences in thickness ( Fig. 5 a, R1 – R3) and mean 3D thickness of 0.09 ± 0.03 μm, 0.11 ± 0.03 μm and 0.16 ± 0.05 μm for R1 to R3, respectively."],["oa:W3046869797","Ti-32.5Fe","mean 3D thickness",0.16,0.11,0.21,0.05,"µm","","","","segmentation analysis","",false,"","results","The eu- tectic TiFe network in the ER volume shows the ﬁnest structures among all segmented phases that are distributed in three regions with clear differences in thickness ( Fig. 5 a, R1 – R3) and mean 3D thickness of 0.09 ± 0.03 μm, 0.11 ± 0.03 μm and 0.16 ± 0.05 μm for R1 to R3, respectively."],["oa:W3046869797","Ti-32.5Fe","mean 3D thickness",0.12,0.07,0.17,0.05,"µm","","","","segmentation analysis","",false,"","results","The β-Ti phase presents two distinct areas: i) R5, which corresponds to the eutec- tic β-Ti phase that complements R2 of TiFe, although with a wider thickness distribution (mean 3D thickness = 0.12 ± 0.05 μm). ii) The coarser globular structures R4."],["oa:W3046869797","LPBF-Ti-32.5Fe","dendrite thickness",1.0,1.0,1.0,null,"µm","","as-built","dendritic","","",false,"","discussion","In contrast, the primary branches of η-Ti 4 Fe 2 O x dendrites in our LPBF mate- rial are typically a few micrometres long and ~ 1 μm thick ( Figs. 3 , 5 c and 6 )."],["oa:W3046869797","LPBF-Ti-32.5Fe","lamellar width",0.125,0.09,0.16,null,"µm","600 °C","deformed at 600 °C","lamellar","EBSD","",false,"","discussion","Moreover, the ER region contains colonies with different sizes ranges (see e.g. R1 to R3 in Fig. 5 a and b) that present mean lamel- lar widths between ~ 90 and ~ 160 nm."],["oa:W3046869797","LPBF-Ti-32.5Fe","lamellar width",0.04,0.03,0.05,null,"µm","room temperature","as-built","lamellar","NF-PXCT","",false,"","discussion","The hierarchical features in the mi- crostructure of the LPBF alloy reach even smaller sizes, as revealed by the interdendritic colonies in the DR region, that fall close to resolution limit of NF-PXCT ( Fig. 2 b and d), i.e. an estimation of the lamellar width around 30–50 nm seems reasonable."],["oa:W3047141475","TC4-DT","secondary lamellar a thickness of 1.4 μm",1.4,null,null,null,"µm","","","lamellar","","",false,"","methods","The microstructure is entirely homogeneous equiaxed α + β, consisting of 70% primary α phase with the average grain size 9 μm and transformed β with the secondary lamellar a thickness of 1.4 μm."],["oa:W3047337200","Ti6242S","α/β lath thickness",33.0,null,null,null,"%","","","","","",false,"unit_mismatch","results","These are (i) the crystallographic texture (58%) due to the presence of micro-texture, and (ii) α/β lath thickness (33%)."],["oa:W3047337200","Ti6242S","lath thickness (lβ)",33.0,null,null,null,"%","","","transformed-β colonies","","",false,"unit_mismatch","methods","Class of microstructural uncertainty studied in the simulation Standard deviation of stress (MPa) Standard deviation of plastic strain (×10−4) Relative contribution to total uncertainty Primary-α grains Crystallography Texture (OMAij) 24.5 1.34 89% Misorientation (Aθmis) 1.16 0.06 4% Size-effects Grain size (D μ g) 1.91 0.10 7% All sources 24.6 1.35 54% Transformed-β colonies Crystallography Texture (OMAij) 18.1 3.01 58% Misorientation (Aθmis) 1.92 0.08 6% Size-effects Colony size (D μ g) 0.90 0"],["oa:W3082438381","Ti-6Al-4V","length of the lath-shaped microstructure",1.0,null,null,null,"","","normalizing 945 °C","lath-shaped","","",false,"unit_missing","results_discussion","It can be seen from a that with the normalizing temperature increasing, the length of the lath-shaped microstructure first increases and then decreases, and the maximum value appears at the normalizing temperature of around 945 °C."],["oa:W3082438381","Ti-6Al-4V","length–width ratio of the lath-shaped microstructure",1.0,null,null,null,"","","normalizing 930 °C/2 h/AC","lath-shaped","","",false,"unit_missing","results_discussion","Accordingly, growth rate becomes slower when the temperature is below 930 °C while becomes faster above 930 °C. b showed that the length–width ratio of the lath-shaped microstructure decreases with the increase of temperature from 870 °C to 930 °C."],["oa:W3087324754","Ti-6Al-4V","Average lath thickness",0.7,null,null,0.6,"µm","","ASB","martensitic α'","","",false,"","results","ASB HIP 820 HIP 950 HT 1020 Relative Density 99.6 99.7 99.8 99.6 Average lath thickness ± standard deviation (µm) 0.7 ± 0.6 1.4 ± 0.5 2.4 ± 0.8 3.5 ± 1.3 Average colony/packet size ± standard deviation (µm) - 8.8 ± 2.4 20.2 ± 5 40.1 ± 8.7 3.2 Microstructure and Texture: The XRD diffraction patterns indicate the presence of an HCP phase in all cases (Figure 4)."],["oa:W3087324754","Ti-6Al-4V","Average lath thickness",1.4,null,null,0.5,"µm","","HIP 820","","","",false,"","results","ASB HIP 820 HIP 950 HT 1020 Relative Density 99.6 99.7 99.8 99.6 Average lath thickness ± standard deviation (µm) 0.7 ± 0.6 1.4 ± 0.5 2.4 ± 0.8 3.5 ± 1.3 Average colony/packet size ± standard deviation (µm) - 8.8 ± 2.4 20.2 ± 5 40.1 ± 8.7 3.2 Microstructure and Texture: The XRD diffraction patterns indicate the presence of an HCP phase in all cases (Figure 4)."],["oa:W3087324754","Ti-6Al-4V","Average lath thickness",2.4,null,null,0.8,"µm","","HIP 950","","","",false,"","results","ASB HIP 820 HIP 950 HT 1020 Relative Density 99.6 99.7 99.8 99.6 Average lath thickness ± standard deviation (µm) 0.7 ± 0.6 1.4 ± 0.5 2.4 ± 0.8 3.5 ± 1.3 Average colony/packet size ± standard deviation (µm) - 8.8 ± 2.4 20.2 ± 5 40.1 ± 8.7 3.2 Microstructure and Texture: The XRD diffraction patterns indicate the presence of an HCP phase in all cases (Figure 4)."],["oa:W3087324754","Ti-6Al-4V","Average lath thickness",3.5,null,null,1.3,"µm","","HT 1020","","","",false,"","results","ASB HIP 820 HIP 950 HT 1020 Relative Density 99.6 99.7 99.8 99.6 Average lath thickness ± standard deviation (µm) 0.7 ± 0.6 1.4 ± 0.5 2.4 ± 0.8 3.5 ± 1.3 Average colony/packet size ± standard deviation (µm) - 8.8 ± 2.4 20.2 ± 5 40.1 ± 8.7 3.2 Microstructure and Texture: The XRD diffraction patterns indicate the presence of an HCP phase in all cases (Figure 4)."],["oa:W3087324754","Ti-6Al-4V","average α' thickness",0.7,null,null,null,"µm","","ASB","martensitic α'","","",false,"","results","The ASB samples were found to have a typical acicular martensitic microstructure (Figure 5a) with an average α' thickness of ~0.70 µm, which matches the typical values of 0.5 − 0.8 µm reported in literature [12, 40, 54]."],["oa:W3087324754","Ti-6Al-4V","11 increased with heat treatment temperature from 1.4 to 3.5 µm",2.45,1.4,3.5,null,"µm","","","","","",false,"","results","11 increased with heat treatment temperature from 1.4 to 3.5 µm, as shown in Figure 5 and Table 2."],["oa:W3087324754","Ti-6Al-4V","α lath thickness",0.7,null,null,null,"µm","","as-built SLM","martensitic α'","","",false,"","discussion","The high intrinsic cooling rates of the LPBF process results in a basketweave microstructure of fine α' laths with thicknesses of ~0.70 µm (Figure 5)."],["oa:W3087324754","Ti-6Al-4V","𝑟c𝑦",3.3,3.3,3.3,null,"µm","","H 3.3","","","",false,"","discussion","𝒓𝐜𝒚 (µm) Average packet/colony size (µm) H 3.3 V 4.7 ASB 45 4.4 - H 8.8 V 8.7 HIP 820 45 8.9 8.8 H 20.5 V 22.5 HIP 950 45 22.5 20.2 H 42.7 V 43.3 HT 1020 45 42.5 40.1"],["oa:W3087324754","Ti-6Al-4V","𝑟c𝑦",4.7,4.7,4.7,null,"µm","","V 4.7","","","",false,"","discussion","𝒓𝐜𝒚 (µm) Average packet/colony size (µm) H 3.3 V 4.7 ASB 45 4.4 - H 8.8 V 8.7 HIP 820 45 8.9 8.8 H 20.5 V 22.5 HIP 950 45 22.5 20.2 H 42.7 V 43.3 HT 1020 45 42.5 40.1"],["oa:W3087324754","Ti-6Al-4V","𝑟c𝑦",45.0,45.0,45.0,null,"µm","","ASB","","","",false,"","discussion","𝒓𝐜𝒚 (µm) Average packet/colony size (µm) H 3.3 V 4.7 ASB 45 4.4 - H 8.8 V 8.7 HIP 820 45 8.9 8.8 H 20.5 V 22.5 HIP 950 45 22.5 20.2 H 42.7 V 43.3 HT 1020 45 42.5 40.1"],["oa:W3087324754","Ti-6Al-4V","𝑟c𝑦",8.8,8.8,8.8,null,"µm","","H 8.8","","","",false,"","discussion","𝒓𝐜𝒚 (µm) Average packet/colony size (µm) H 3.3 V 4.7 ASB 45 4.4 - H 8.8 V 8.7 HIP 820 45 8.9 8.8 H 20.5 V 22.5 HIP 950 45 22.5 20.2 H 42.7 V 43.3 HT 1020 45 42.5 40.1"],["oa:W3087324754","Ti-6Al-4V","𝑟c𝑦",8.7,8.7,8.7,null,"µm","","V 8.7","","","",false,"","discussion","𝒓𝐜𝒚 (µm) Average packet/colony size (µm) H 3.3 V 4.7 ASB 45 4.4 - H 8.8 V 8.7 HIP 820 45 8.9 8.8 H 20.5 V 22.5 HIP 950 45 22.5 20.2 H 42.7 V 43.3 HT 1020 45 42.5 40.1"],["oa:W3087324754","Ti-6Al-4V","𝑟c𝑦",8.9,8.9,8.9,null,"µm","","HIP 820","","","",false,"","discussion","𝒓𝐜𝒚 (µm) Average packet/colony size (µm) H 3.3 V 4.7 ASB 45 4.4 - H 8.8 V 8.7 HIP 820 45 8.9 8.8 H 20.5 V 22.5 HIP 950 45 22.5 20.2 H 42.7 V 43.3 HT 1020 45 42.5 40.1"],["oa:W3087324754","Ti-6Al-4V","𝑟c𝑦",22.5,22.5,22.5,null,"µm","","HIP 950","","","",false,"","discussion","𝒓𝐜𝒚 (µm) Average packet/colony size (µm) H 3.3 V 4.7 ASB 45 4.4 - H 8.8 V 8.7 HIP 820 45 8.9 8.8 H 20.5 V 22.5 HIP 950 45 22.5 20.2 H 42.7 V 43.3 HT 1020 45 42.5 40.1"],["oa:W3087324754","Ti-6Al-4V","𝑟c𝑦",42.5,42.5,42.5,null,"µm","","HT 1020","","","",false,"","discussion","𝒓𝐜𝒚 (µm) Average packet/colony size (µm) H 3.3 V 4.7 ASB 45 4.4 - H 8.8 V 8.7 HIP 820 45 8.9 8.8 H 20.5 V 22.5 HIP 950 45 22.5 20.2 H 42.7 V 43.3 HT 1020 45 42.5 40.1"],["oa:W3087389044","Cast Ti64","Pore average length",10.05,null,null,null,"µm","","","","","",false,"","methods",""],["oa:W3087389044","EBM Ti64","Pore average length",17.74,null,null,null,"µm","","","","","",false,"","methods",""],["oa:W3088744799","near β-Ti alloy","lattice parameters",0.26,null,null,null,"µm","","","","TEM","",false,"unit_suspect","results","Based on the schematic crystal structures (c) and FFT patterns, the lattice parameters of the β phase were measured to be a = 0.295 nm; and the α” phase were measured to be a = 0.260 nm, b = 0.443 nm and c = 0.457 nm."],["oa:W3088744799","near β-Ti alloy","lattice parameters",0.443,null,null,null,"µm","","","","TEM","",false,"unit_suspect","results","Based on the schematic crystal structures (c) and FFT patterns, the lattice parameters of the β phase were measured to be a = 0.295 nm; and the α” phase were measured to be a = 0.260 nm, b = 0.443 nm and c = 0.457 nm."],["oa:W3088744799","near β-Ti alloy","lattice parameters",0.457,null,null,null,"µm","","","","TEM","",false,"unit_suspect","results","Based on the schematic crystal structures (c) and FFT patterns, the lattice parameters of the β phase were measured to be a = 0.295 nm; and the α” phase were measured to be a = 0.260 nm, b = 0.443 nm and c = 0.457 nm."],["oa:W3088744799","near β-Ti alloy","lattice parameters",0.295,null,null,null,"µm","","","","TEM","",false,"unit_suspect","results","Based on the schematic crystal structures (c) and FFT patterns, the lattice parameters of the β phase were measured to be a = 0.295 nm; and the α” phase were measured to be a = 0.260 nm, b = 0.443 nm and c = 0.457 nm."],["oa:W3091034706","Ti-5Al-5Mo-5V-3Cr","width",5.0,null,null,null,"µm","","as-deposited","","","",false,"","results_discussion",""],["oa:W3091678085","TA31","1 μm thick",1.0,null,null,null,"µm","","","lamellar","","",false,"","results","The rest is made of small strips of α platelets (1 μm thick) that are separated by thin β layers (a)."],["oa:W3094013131","Ti-5Fe","average thickness",2.5,null,null,0.8,"µm","","extruded","","","",false,"","results","In these conditions, the resulting volume fraction of primary α is around 3%, and the average thickness is 2.5 ± 0.8 µm."],["oa:W3094013131","Ti-5Fe","plate width",0.1,null,null,null,"µm","","water quenched from 900 °C","martensitic α'","","",false,"","results","After water quenching from 900 ◦C the microstructure is composed of a retained β phase matrix and an ultraﬁne dispersion of martensitic α′ with plate width below 100 nm (Figure 3a)."],["oa:W3094013131","Ti-5Fe","width",0.15,0.1,0.2,null,"µm","","aged at 550 °C for 4 h","nonlamellar","","",false,"","results","After aging at 550 ◦C for 4 h, below the eutectoid temperature, the microstructure is still composed of a β matrix (now residual) and very ﬁne α plates, with a width typically between 100 and 200 nm, mostly following a nonlamellar structure (Figure 3b)."],["oa:W3095030587","Ti-6Al-4V","laths size (µm)",2.02,null,null,null,"µm","","wrought","","","",false,"","methods",""],["oa:W3095030587","Ti-6Al-4V","laths size (µm)",3.02,null,null,null,"µm","","investment cast","","","",false,"","methods",""],["oa:W3095030587","Ti-6Al-4V","laths size (µm)",45.326,null,null,null,"µm","400 °C","as-built AM","","","",false,"","methods",""],["oa:W3095030587","Ti-6Al-4V","laths size (µm)",43.815,null,null,null,"µm","600 °C","as-built AM","","","",false,"","methods",""],["oa:W3096012452","Ti-7Al-0.05O","precipitate size",0.03,null,null,null,"µm","550 °C","aged at 550 °C for 120 d","","TEM","",false,"","conclusions",""],["oa:W3098093581","CP-Ti Grade 2","Burgers vector of b = 0.295 nm",0.295,null,null,null,"µm","","","","","",false,"unit_suspect","results","shear modulus of G = 40 GPa and Burgers vector of b = 0.295 nm for cp-Ti,[11] the driving force p for recrystallization was calculated to be 2.45 9 106 J/m3 based on the relation[12]: p ¼ 1 2 qGb2: ½1\u0003 Fig. 3—Bright-ﬁeld TEM micrographs and SAD patterns of post-annealed MDF cp-Ti: (a) and (b) 4 h at 500 \u0002C, (c) 2 h at 600 \u0002C, (d) 4 h at 600 \u0002C, (e) 2 h at 800 \u0002C, (f) 4 h at 800 \u0002C, and (g) micro-hardness changes as a function of annealing time."],["oa:W3098093581","CP-Ti Grade 2","dislocation spacing",7.5,5.0,10.0,null,"µm","","as-MDF","","","",false,"unit_suspect","discussion","The stress required is thus calculated as rxy = 455.3 to 227.6 MPa according to Eq. [2]."],["oa:W3099819007","TiZrHfNb","lattice constant",0.3542,null,null,null,"µm","","O-2.0","","","",false,"unit_suspect","results_discussion","Addition of 2.0% Oxygen increased the lattice constant of O-0 from ∼0.3529 to ∼0.3542 nm."],["oa:W3099819007","TiZrHfNbO","lattice constants",0.3195,null,null,null,"µm","","","","","",false,"unit_suspect","conclusions","A HCP phase with lattice constants of a ∼0.3195 nm and c ∼0.5072 nm was precipitated from the BCC matrix."],["oa:W3099819007","TiZrHfNbO","lattice constants",0.5072,null,null,null,"µm","","","","","",false,"unit_suspect","conclusions","A HCP phase with lattice constants of a ∼0.3195 nm and c ∼0.5072 nm was precipitated from the BCC matrix."],["oa:W3099819007","TiZrHfNbO","lattice parameters",0.3195,null,null,null,"µm","","","","","",false,"unit_suspect","results_discussion","The lattice parameters of the HCP phase are a ∼0.3195 nm and c ∼ 0.5072 nm, while the BCC matrix of STA O-2.0 have a lattice parameter of ∼0.3426 nm, which is apparently smaller than that of SST O-2.0."],["oa:W3099819007","TiZrHfNbO","lattice parameters",0.5072,null,null,null,"µm","","","","","",false,"unit_suspect","results_discussion","The lattice parameters of the HCP phase are a ∼0.3195 nm and c ∼ 0.5072 nm, while the BCC matrix of STA O-2.0 have a lattice parameter of ∼0.3426 nm, which is apparently smaller than that of SST O-2.0."],["oa:W3099819007","TiZrHfNbO","lattice parameter",0.3426,null,null,null,"µm","","","","","",false,"unit_suspect","results_discussion","The lattice parameters of the HCP phase are a ∼0.3195 nm and c ∼ 0.5072 nm, while the BCC matrix of STA O-2.0 have a lattice parameter of ∼0.3426 nm, which is apparently smaller than that of SST O-2.0."],["oa:W3106420044","HE-Ti64-3TiB","lamellar α phase (thickness is 0.3μm - 0.8 μm, and the length is 2 - 5 μm)",0.55,0.3,0.8,null,"µm","","hot extruded","lamellar","","",false,"","conclusions",""],["oa:W3106420044","Ti-6Al-4V","thickness of 0.3μm - 0.5μm",0.4,0.3,0.5,null,"µm","","","acicular","","",false,"","conclusions",""],["oa:W3106420044","Ti-6Al-4V","length of 1μm - 5μm",3.0,1.0,5.0,null,"µm","","","acicular","","",false,"","conclusions",""],["oa:W3106420044","Ti-6Al-4V","1.5μm -3μm thick",2.25,1.5,3.0,null,"µm","","","primary α","","",false,"","conclusions",""],["oa:W3106420044","Ti-6Al-4V","6μm - 8μm long",7.0,6.0,8.0,null,"µm","","","primary α","","",false,"","conclusions",""],["oa:W3106420044","HP-STA-855","primary α phase thickness",1.75,1.0,2.5,null,"µm","","STA 855","","","",false,"","conclusions",""],["oa:W3106940384","","thickness of αII did not exceed 100–150 nm",0.125,0.1,0.15,null,"µm","","","lamellar","","",false,"","results_discussion",""],["oa:W3108109114","Ti-6Al-4V","maximum width is about 300nm",0.3,null,null,null,"µm","","annealed at 880°C/2h + quenched in water","martensitic α'","SEM","",false,"","methods",""],["oa:W3108238037","Ti-6Al-4V","average diameter of TiC",0.088,null,null,null,"µm","","","","","",false,"","methods","The average diameters of TiC and TiB2 were 88 and 280 nm, respectively ()."],["oa:W3108238037","Ti-6Al-4V","width of the laths",3.91,null,null,null,"µm","","after heat treatment","lamellar","","",false,"","results","After heat treatment, the width of the laths in Ti64 (3.91 μm) is wider than that in the TiC-TiB2/Ti64 (2.11 μm), as show in c,f,i. suggests that adding trace nano-TiC-TiB2 particles to the Ti64 alloys can effectually retard the coarsening of the α laths during heat treatment."],["oa:W3108238037","TiC-TiB2/Ti64","width of the laths",2.11,null,null,null,"µm","","after heat treatment","lamellar","","",false,"","results","After heat treatment, the width of the laths in Ti64 (3.91 μm) is wider than that in the TiC-TiB2/Ti64 (2.11 μm), as show in c,f,i. suggests that adding trace nano-TiC-TiB2 particles to the Ti64 alloys can effectually retard the coarsening of the α laths during heat treatment."],["oa:W3112315739","CP-Ti + 5 vol% BN","average length",20.0,null,null,null,"µm","","sintered at 1200 °C for 6 h, etched for 30 s","","","",false,"","results_discussion","The 5 vol% BN sample sintered at 1200 °C includes mostly microwhiskers with average length of approximately 20 µm and diameter of 1 µm (see a)."],["oa:W3112315739","CP-Ti + 10 vol% BN","average length",18.0,null,null,null,"µm","","sintered at 1200 °C for 6 h, etched for 30 s","","","",false,"","results_discussion","Similarly, when the concentration of BN is doubled to 10 vol% with the same sintering conditions, TiB whiskers exhibit a similar structure with average length of approximately 18 µm and diameter of 0.8 µm (see d)."],["oa:W3112315739","CP-Ti + 10 vol% BN","length",19.0,null,null,null,"µm","","sintered at 1050 °C for 6 h, etched for 30 s","","","",false,"","results_discussion","TiB in the TMC sample sintered at 1050 °C for 6 h had an average diameter of 50 nm and length of 19 µm."],["oa:W3112315739","CP-Ti + 10 vol% BN","length",23.0,null,null,null,"µm","","sintered at 1150 °C for 6 h, etched for 30 s","","","",false,"","results_discussion","The TiB in the sample sintered at 1150 °C for 6 h has an average diameter of 65 nm and length of 23 µm."],["oa:W3112315739","TiB-reinforced alpha titanium matrix composite","aspect ratio",400.0,null,null,null,"","","","","","",false,"unit_missing","results_discussion","The aspect ratio of TiB in samples sintered at 1150 °C and lower is approximately 400."],["oa:W3112378286","Ti-6Al-4V","ASB width",15.0,15.0,15.0,null,"µm","","","","","",false,"","results_discussion","It can be seen that the ASB width is about 15 µm and an evident transition zone of 5 µm in width presents between the SDL band and the uniform deformation region."],["oa:W3112378286","Ti-6Al-4V","transition zone width",5.0,5.0,5.0,null,"µm","","","","","",false,"","results_discussion","It can be seen that the ASB width is about 15 µm and an evident transition zone of 5 µm in width presents between the SDL band and the uniform deformation region."],["oa:W3112378286","Ti-6Al-4V","widths of twin bands",0.02,0.01,0.03,null,"µm","","","","","",false,"","results_discussion","The widths of these twin bands
