Repository: akhtar07/tisci-explorer

# TiSci Explorer

A read-only, static explorer for **TiSci**, an autonomous research agent for titanium alloys. TiSci reads the
titanium-alloy literature, builds a knowledge graph and a table of measured values, proposes hypotheses where the
graph has gaps, and tests them with DFT (MACE / VASP) and the ICME-lite multiscale chain.

**Live site:** https://akhtar07.github.io/tisci-explorer/

The site has seven sections:

| Section | What it shows |
|---|---|
| Overview | Corpus → graph → facts → hypotheses → verdicts, with the snapshot's counts |
| Worked example | One full loop for W in α-Ti: graph path, hypothesis, novelty check, DFT test, verdict, follow-up, DAMASK |

File: data/facts/other.json (part 6 of 112)
null,"%","","","","","",false,"unmapped_property","discussion","From Figure 3.6, it can be observed that as the deformation continues from stage D to stage E, the fraction of β-phase increases from 25% to 49%."],["doi:10.25560/98677","","β-phase",25.0,25.0,25.0,null,"%","","","","","",false,"unmapped_property","discussion","From Figure 3.6, it can be observed that as the deformation continues from stage D to stage E, the fraction of β-phase increases from 25% to 49%."],["doi:10.25560/98677","","fHAGBs",83.0,null,null,null,"%","","","","","",false,"unmapped_property","results","The EBSD Pattern quality map (Figure 4.3g) shows the fraction of LAGBs and HAGBs in the initial microstructure with fHAGBs and fLAGBs estimated as 83% and 17%, respectively."],["doi:10.25560/98677","","fLAGBs",17.0,null,null,null,"%","","","","","",false,"unmapped_property","results","The EBSD Pattern quality map (Figure 4.3g) shows the fraction of LAGBs and HAGBs in the initial microstructure with fHAGBs and fLAGBs estimated as 83% and 17%, respectively."],["doi:10.26127/btuopen-7000","TiAl","spezifisches Elastizitätsmodul",28.0,null,null,null,"GPa/(g/cm3)","","","","","",false,"unmapped_property","abstract","TNM-B1 hat eine Dichte von etwa 4,1 g/cm³ und ein spezifisches Elastizitätsmodul von etwa 28 GPa/(g/cm³) [22]."],["doi:10.26127/btuopen-7000","TiAl","lamellare Anteil",29.7,null,null,null,"%","","","lamellar","","",false,"unmapped_property","abstract","Der geringste lamellare Anteil wurde mit 29,7 % im Gefüge bei WBH #3 gemessen."],["doi:10.26127/btuopen-7000","TiAl","β-Anteil",16.9,null,null,null,"%","","WBH #9, WBH #12","","","",false,"unmapped_property","abstract","Entsprechend wurden die höchsten Werte für γglob und βglob nach der Auslagerung bei 1100 °C gemessen."],["doi:10.26127/btuopen-7000","TiAl","β-Anteil",16.9,null,null,null,"%","","WBH #9","","","",false,"unmapped_property","abstract","Der β-Anteil betrug dabei für WBH #9 16,9 % und für WBH"],["doi:10.26127/btuopen-7000","TiAl","β-Anteil",18.6,null,null,null,"%","","WBH #12","","","",false,"unmapped_property","abstract","12 18,6 %."],["doi:10.26127/btuopen-7000","Ti-43.5Al-4Nb-1Mo-0.1B","Te",1175.1,null,null,5.0,"°C","","geHIPten Zustand","","","",false,"unmapped_property","abstract","Tabelle 3: Phasenübergangstemperaturen [°C] der Legierung TNM-B1 im geHIPten Zustand sowie nach WBH #9 Zustand Te Tβ0 Tγsolv Tβ HIP 1175,1±5 1215,7±5 1247,4±5 1423,5±7 WBH #9 1179,6±5 1216,9±5 1242,6±5 1422,5±7 Reproduzierbarkeit der Vorwärmebehandlung Die Reproduzierbarkeit von WBH #9 wurde durch fünf separat durchgeführte Wärmebehandlungen geprüft."],["doi:10.26127/btuopen-7000","Ti-43.5Al-4Nb-1Mo-0.1B","Te",1179.6,null,null,5.0,"°C","","WBH #9 Zustand","","","",false,"unmapped_property","abstract","Tabelle 3: Phasenübergangstemperaturen [°C] der Legierung TNM-B1 im geHIPten Zustand sowie nach WBH #9 Zustand Te Tβ0 Tγsolv Tβ HIP 1175,1±5 1215,7±5 1247,4±5 1423,5±7 WBH #9 1179,6±5 1216,9±5 1242,6±5 1422,5±7 Reproduzierbarkeit der Vorwärmebehandlung Die Reproduzierbarkeit von WBH #9 wurde durch fünf separat durchgeführte Wärmebehandlungen geprüft."],["doi:10.26127/btuopen-7000","TiAl","β-Gehalt",22.2,22.2,22.2,null,"%","","HT-state after constant deformation","","","",false,"unmapped_property","abstract","Nach der konstanten Umformung ist im HT-Zustand ein erhöhter β-Gehalt von 22,2 % erkennbar, verglichen mit 14,3 % im geHIPten Zustand."],["doi:10.26127/btuopen-7000","TiAl","β-Gehalt",14.3,14.3,14.3,null,"%","","geHIP state","","","",false,"unmapped_property","abstract","Nach der konstanten Umformung ist im HT-Zustand ein erhöhter β-Gehalt von 22,2 % erkennbar, verglichen mit 14,3 % im geHIPten Zustand."],["doi:10.26127/btuopen-7000","TiAl","DRX-Gesamtanteil",62.7,null,null,null,"%","","geHIPted","","","",false,"unmapped_property","abstract","Für den konstant umgeformten, geHIPten Materialzustand wurde ein DRX-Gesamtanteil von 62,7 % bestimmt, während für den konstant umgeformten HT-Zustand ein DRX-Gesamtanteil von 74,5 % ermittelt wurde."],["doi:10.26127/btuopen-7000","TiAl","DRX-Gesamtanteil",74.5,null,null,null,"%","","HT","","","",false,"unmapped_property","abstract","Für den konstant umgeformten, geHIPten Materialzustand wurde ein DRX-Gesamtanteil von 62,7 % bestimmt, während für den konstant umgeformten HT-Zustand ein DRX-Gesamtanteil von 74,5 % ermittelt wurde."],["doi:10.26127/btuopen-7000","TiAl","DRX-Gesamtanteil",64.0,null,null,null,"%","","HT","","","",false,"unmapped_property","abstract","Nach der Umformung mit dem Dehnratenprofil 1 liegt der DRX-Gesamtanteil bei 64,0 %, während er beim Dehnratenprofil 2 bei 61,1 % liegt."],["doi:10.26127/btuopen-7000","TiAl","DRX-Gesamtanteil",61.1,null,null,null,"%","","HT","","","",false,"unmapped_property","abstract","Nach der Umformung mit dem Dehnratenprofil 1 liegt der DRX-Gesamtanteil bei 64,0 %, während er beim Dehnratenprofil 2 bei 61,1 % liegt."],["doi:10.26127/btuopen-7000","TiAl","Auslagerungstemperatur",875.0,800.0,950.0,null,"°C","","","","","",false,"unmapped_property","abstract","Die Auslagerungstemperatur liegt in der Regel zwischen 800 und 950 °C [[78], [119]]."],["doi:10.26127/btuopen-7000","TiAl","Umformtemperatur",1200.0,null,null,null,"°C","","HT-Zustand","","","",false,"unmapped_property","abstract","Um eine geeignete Wärmebehandlung für den beschleunigt umgeformten Materialzustand zu finden, wurden zuerst Proben im HT-Zustand bei 1200 °C umgeformt."],["doi:10.26127/btuopen-7000","TiAl","Temperatur",1230.0,null,null,null,"°C","","","","","",false,"unmapped_property","abstract","Die höchste Temperatur – 1230 °C – liegt oberhalb dieser Übergangstemperatur, im"],["doi:10.26127/btuopen-7000","TiAl","Auslagerungstemperatur",800.0,null,null,null,"°C","","","","","",false,"unmapped_property","abstract","Anschließend wurde der zweite Wärmebehandlungsschritt, die Auslagerungsbehandlung, jeweils bei 800 °C für 6 h durchgeführt."],["doi:10.26127/btuopen-7000","TiAl","5 K/min",5.0,null,null,null,"K/min","","","","","",false,"unmapped_property","abstract","Dabei erfolgte die Abkühlung im Ofen mit einer Abkühlrate von 5 K/min."],["doi:10.26127/btuopen-7000","TiAl","Auslagerungstemperatur",850.0,null,null,null,"°C","","","","","",false,"unmapped_property","abstract","800 °C wurde gewählt, da die Untersuchungen von Wallgram et al. [78] gezeigt haben, dass bei einer Auslagerungstemperatur von 850 °C bereits die Bildung der zellularen Phase beobachtet wurde."],["doi:10.26127/btuopen-7000","TiAl","26,3 %",26.3,null,null,null,"%","","Nachwärmebehandlung #1","","","",false,"unmapped_property","abstract","Der Anteil der β-Phase beträgt dabei 26,3 %."],["doi:10.26127/btuopen-7000","TiAl","Gefüge",0.0,null,null,null,"","","1200 °C/3 h/AC + 800 °C/6 h/FC","duplex","","",false,"unmapped_property","abstract","Die Mikrostruktur nach Glühen mit einer Lösungsglühtemperatur von 1200 °C (Abbildung 39c, d) zeigt nach der Auslagerungsbehandlung eine Duplex Gefüge [23]."],["doi:10.26127/btuopen-7000","TiAl","β-Phasenanteil",10.1,null,null,null,"%","","","","","",false,"unmapped_property","abstract","Der β-Phasenanteil beträgt lediglich 10,1 %."],["doi:10.26127/btuopen-7000","TiAl","γ-Phase in α2-Phase umgewandelt",0.0,null,null,null,"","","","","","",false,"unmapped_property","abstract","Des Weiteren ist der globulare γ-Anteil im Vergleich zur Glühung bei 1150 °C stark gesunken, da die γ-Phase in die α2-Phase umgewandelt wird [21]."],["doi:10.26190/unsworks/22625","Ti-6Al-4V","tensile and fatigue crack growth behaviour",0.0,null,null,null,"","","as-built SLM","","","",false,"unmapped_property","abstract","Tensile and fatigue crack growth behaviour of a LPBF manufactured Ti-6Al-4V (α+β) alloy was investigated in the as-built condition as well as after heat treatments that included hot isostatic pressing (HIP) below the β-transus at 820°C or 950°C and furnace annealing above the β-transus temperature at 1020°C."],["doi:10.26190/unsworks/22625","Ti-6Al-4V","tensile and fatigue crack growth behaviour",0.0,null,null,null,"","","HIP 820°C","","","",false,"unmapped_property","abstract","Tensile and fatigue crack growth behaviour of a LPBF manufactured Ti-6Al-4V (α+β) alloy was investigated in the as-built condition as well as after heat treatments that included hot isostatic pressing (HIP) below the β-transus at 820°C or 950°C and furnace annealing above the β-transus temperature at 1020°C."],["doi:10.26190/unsworks/22625","Ti-6Al-4V","tensile and fatigue crack growth behaviour",0.0,null,null,null,"","","HIP 950°C","","","",false,"unmapped_property","abstract","Tensile and fatigue crack growth behaviour of a LPBF manufactured Ti-6Al-4V (α+β) alloy was investigated in the as-built condition as well as after heat treatments that included hot isostatic pressing (HIP) below the β-transus at 820°C or 950°C and furnace annealing above the β-transus temperature at 1020°C."],["doi:10.26190/unsworks/22625","Ti-6Al-4V","tensile and fatigue crack growth behaviour",0.0,null,null,null,"","","furnace annealed 1020°C","","","",false,"unmapped_property","abstract","Tensile and fatigue crack growth behaviour of a LPBF manufactured Ti-6Al-4V (α+β) alloy was investigated in the as-built condition as well as after heat treatments that included hot isostatic pressing (HIP) below the β-transus at 820°C or 950°C and furnace annealing above the β-transus temperature at 1020°C."],["doi:10.26190/unsworks/22625","Ti-6Al-4V","fracture toughness",0.0,null,null,null,"","","HIP 950°C","","","",false,"unmapped_property","abstract","For this purpose, two different HIP temperatures, either above (950°C) and below (730°C) the β-transus temperature, and two orthogonal build orientations were selected."],["doi:10.26190/unsworks/22625","Ti-6Al-4V","fracture toughness",0.0,null,null,null,"","","HIP 730°C","","","",false,"unmapped_property","abstract","For this purpose, two different HIP temperatures, either above (950°C) and below (730°C) the β-transus temperature, and two orthogonal build orientations were selected."],["doi:10.26190/unsworks/22625","CP-Ti Grade 2","fracture toughness",0.0,null,null,null,"","","HIP 950°C","","","",false,"unmapped_property","abstract","Fracture toughness experiments were also carried out for LPBF manufactured from grade-2 CP-Ti powder with the same build orientations and HIP treatments described above."],["doi:10.26190/unsworks/22625","CP-Ti Grade 2","fracture toughness",0.0,null,null,null,"","","HIP 730°C","","","",false,"unmapped_property","abstract","Fracture toughness experiments were also carried out for LPBF manufactured from grade-2 CP-Ti powder with the same build orientations and HIP treatments described above."],["doi:10.26190/unsworks/22625","Ti-6Al-4V","fatigue threshold",1.65,1.5,1.8,null,"MPa√m","","","martensitic","","",false,"unmapped_property","conclusions","They obtained fatigue threshold values ranging between 1.5 to 1.8 MPa√m for three orientations which is relatively lower than wrought due to the martensitic microstructure."],["doi:10.26190/unsworks/22625","CP-Ti Grade 2","density",98.0,null,null,null,"%","","as-built LPBF","","","",false,"unmapped_property","conclusions","Santos et al. [34] reported improved the density of CP-Ti samples fabricated by LPBF from ~92% to 98% by adjusting the laser power and hatch spacing, and that increased density led to higher torsional fatigue strength."],["doi:10.26190/unsworks/22625","Ti-6Al-4V","∆Kth",1.52,null,null,null,"MPa√m","room temperature","","","fatigue test","",false,"unmapped_property","results","Fatigue thresholds taken from Figure 5.11 are summarized in Table 5.3 and follow the opposite trends of strength, with ∆Kth increasing monotonically with increasing heat treatment temperature and α lath thickness."],["doi:10.26190/unsworks/22625","Ti-6Al-4V","∆Kth",1.52,null,null,null,"MPa√m","room temperature","","","fatigue test","",false,"unmapped_property","results","Table 5.4: Crack closure analysis and surface roughness results Sample Crack closure data Surface roughness ∆Kth (MPa√m ) Kcl (MPa√ m) ∆Keff,th (MPa√m ) Kmax (MPa√ m) Kcl/Kma x Sa (µm) ASB X-Z 1.52"],["doi:10.26190/unsworks/22625","Ti-6Al-4V","Kcl",150.0,null,null,null,"MPa√m","","","lamellar","","",false,"unmapped_property","results","Additionally, Figure 5.14 shows how the crack closure stress intensity, Kcl, increases linearly with packet/colony size and surface roughness."],["doi:10.26190/unsworks/22625","Ti-6Al-4V","cyclic plastic zone size",3.3,null,null,null,"µm","","as-built SLM","","","",false,"unmapped_property","results","Sample Cyclic plastic zone size, 𝒓𝒓𝒚𝒚 𝐜𝐜 (µm) Average packet/colony size (µm) ASB X-Z 3.3 - Z-X 4.7 45 4.4 HIP 820 X-Z 8.8 8.8 Z-X 8.7 45 8.9 HIP 950 X-Z 20.5 20.2 Z-X 22.5 45 22.5 HT 1020 X-Z 42.7 40.1 Z-X 43.3 45 42.5"],["doi:10.26190/unsworks/22625","Ti-6Al-4V","cyclic plastic zone size",4.7,null,null,null,"µm","","as-built SLM","","","",false,"unmapped_property","results","Sample Cyclic plastic zone size, 𝒓𝒓𝒚𝒚 𝐜𝐜 (µm) Average packet/colony size (µm) ASB X-Z 3.3 - Z-X 4.7 45 4.4 HIP 820 X-Z 8.8 8.8 Z-X 8.7 45 8.9 HIP 950 X-Z 20.5 20.2 Z-X 22.5 45 22.5 HT 1020 X-Z 42.7 40.1 Z-X 43.3 45 42.5"],["doi:10.26190/unsworks/22625","Ti-6Al-4V","cyclic plastic zone size",8.8,null,null,null,"µm","","HIP 820°C","","","",false,"unmapped_property","results","Sample Cyclic plastic zone size, 𝒓𝒓𝒚𝒚 𝐜𝐜 (µm) Average packet/colony size (µm) ASB X-Z 3.3 - Z-X 4.7 45 4.4 HIP 820 X-Z 8.8 8.8 Z-X 8.7 45 8.9 HIP 950 X-Z 20.5 20.2 Z-X 22.5 45 22.5 HT 1020 X-Z 42.7 40.1 Z-X 43.3 45 42.5"],["doi:10.26190/unsworks/22625","Ti-6Al-4V","cyclic plastic zone size",8.7,null,null,null,"µm","","HIP 820°C","","","",false,"unmapped_property","results","Sample Cyclic plastic zone size, 𝒓𝒓𝒚𝒚 𝐜𝐜 (µm) Average packet/colony size (µm) ASB X-Z 3.3 - Z-X 4.7 45 4.4 HIP 820 X-Z 8.8 8.8 Z-X 8.7 45 8.9 HIP 950 X-Z 20.5 20.2 Z-X 22.5 45 22.5 HT 1020 X-Z 42.7 40.1 Z-X 43.3 45 42.5"],["doi:10.26190/unsworks/22625","Ti-6Al-4V","cyclic plastic zone size",20.5,null,null,null,"µm","","HIP 950°C","","","",false,"unmapped_property","results","Sample Cyclic plastic zone size, 𝒓𝒓𝒚𝒚 𝐜𝐜 (µm) Average packet/colony size (µm) ASB X-Z 3.3 - Z-X 4.7 45 4.4 HIP 820 X-Z 8.8 8.8 Z-X 8.7 45 8.9 HIP 950 X-Z 20.5 20.2 Z-X 22.5 45 22.5 HT 1020 X-Z 42.7 40.1 Z-X 43.3 45 42.5"],["doi:10.26190/unsworks/22625","Ti-6Al-4V","cyclic plastic zone size",22.5,null,null,null,"µm","","HIP 950°C","","","",false,"unmapped_property","results","Sample Cyclic plastic zone size, 𝒓𝒓𝒚𝒚 𝐜𝐜 (µm) Average packet/colony size (µm) ASB X-Z 3.3 - Z-X 4.7 45 4.4 HIP 820 X-Z 8.8 8.8 Z-X 8.7 45 8.9 HIP 950 X-Z 20.5 20.2 Z-X 22.5 45 22.5 HT 1020 X-Z 42.7 40.1 Z-X 43.3 45 42.5"],["doi:10.26190/unsworks/22625","Ti-6Al-4V","cyclic plastic zone size",42.7,null,null,null,"µm","","HT 1020°C","","","",false,"unmapped_property","results","Sample Cyclic plastic zone size, 𝒓𝒓𝒚𝒚 𝐜𝐜 (µm) Average packet/colony size (µm) ASB X-Z 3.3 - Z-X 4.7 45 4.4 HIP 820 X-Z 8.8 8.8 Z-X 8.7 45 8.9 HIP 950 X-Z 20.5 20.2 Z-X 22.5 45 22.5 HT 1020 X-Z 42.7 40.1 Z-X 43.3 45 42.5"],["doi:10.26190/unsworks/22625","Ti-6Al-4V","cyclic plastic zone size",43.3,null,null,null,"µm","","HT 1020°C","","","",false,"unmapped_property","results","Sample Cyclic plastic zone size, 𝒓𝒓𝒚𝒚 𝐜𝐜 (µm) Average packet/colony size (µm) ASB X-Z 3.3 - Z-X 4.7 45 4.4 HIP 820 X-Z 8.8 8.8 Z-X 8.7 45 8.9 HIP 950 X-Z 20.5 20.2 Z-X 22.5 45 22.5 HT 1020 X-Z 42.7 40.1 Z-X 43.3 45 42.5"],["doi:10.26190/unsworks/22625","Ti-6Al-4V","fatigue threshold",10.0,null,null,null,"m/cycle","","","","","",false,"unmapped_property","conclusions","Larger lath thickness gives a higher fatigue threshold and better FCG resistance at growth rates less than ~ 10-7 m/cycle."],["doi:10.26190/unsworks/22625","CP-Ti Grade 2","heat treated at 700°C for 1 hr, stress relieved at 540°C for 2 hr and then was air-cooled",700.0,700.0,700.0,null,"°C","","STA 700°C/1h + 540°C/2h","","","",false,"unmapped_property","methods","The 6.1 mm thick plate was heat treated at 700°C for 1 hr, stress relieved at 540°C for 2 hr and then was air-cooled."],["doi:10.26190/unsworks/22625","Ti-6Al-4V","nitrogen content",0.0,null,null,null,"","","","","","",false,"unmapped_property","results","nitrogen are the most common expected impurities in the LPBF environment, and nitrogen in particular is a potent solid solution strengthener of α titanium in small amounts less than 0.1 wt.% due to its strong influence on the c/a ratio in the HCP lattice [363, 370]."],["doi:10.26190/unsworks/22625","Ti-6Al-4V","grain size",0.0,null,null,null,"","","","","","",false,"unmapped_property","results","Considering the effect of grain size on strength was relatively weak, the strength differences could not be attributed to the slight grain size differences seen in Table 6.2."],["doi:10.26190/unsworks/22625","CP-Ti Grade 2","post heat treatment",0.0,null,null,null,"","","above beta transus","","","",false,"unmapped_property","methods","After manufacturing the specimens, two different post heat treatments were used (Table 7.3), one above the beta transus temperature and the other below the beta transus temperature."],["doi:10.26190/unsworks/22625","CP-Ti Grade 2","post heat treatment",0.0,null,null,null,"","","below beta transus","","","",false,"unmapped_property","methods","After manufacturing the specimens, two different post heat treatments were used (Table 7.3), one above the beta transus temperature and the other below the beta transus temperature."],["doi:10.26190/unsworks/22625","Ti-6Al-4V","cleavage fracture ratio",6.3,null,null,null,"%","","HIP 730","","","",false,"unmapped_property","results","for cleavage fracture increased from 6.3% to 13.4% (Table 7.8) with increasing grain size when comparing the HIP 730 and HIP 950 groups, respectively."],["doi:10.26190/unsworks/22625","Ti-6Al-4V","cleavage fracture ratio",13.4,null,null,null,"%","","HIP 950","","","",false,"unmapped_property","results","for cleavage fracture increased from 6.3% to 13.4% (Table 7.8) with increasing grain size when comparing the HIP 730 and HIP 950 groups, respectively."],["doi:10.26190/unsworks/22625","CP-Ti Grade 2","fatigue thresholds",130.6,null,null,null,"MPa√m","","HIP 730","equiaxed α","","",false,"unmapped_property","conclusions","Besides, the findings in chapter 6 showed that increasing the α grain size by HIP treatments improved fatigue thresholds and provided greater fatigue crack resistance at growth rate below ~10-7 m/cycle, which agreed well with the proposed hypothesis-3."],["doi:10.26190/unsworks/22625","CP-Ti Grade 2","fatigue thresholds",59.9,null,null,null,"MPa√m","","HIP 950","blocky α","","",false,"unmapped_property","conclusions","Besides, the findings in chapter 6 showed that increasing the α grain size by HIP treatments improved fatigue thresholds and provided greater fatigue crack resistance at growth rate below ~10-7 m/cycle, which agreed well with the proposed hypothesis-3."],["doi:10.26190/unsworks/2414","","HAB percentage increased from 23.4% in the solution treated condition to 53.9% after 96% cold swaging",53.9,23.4,53.9,null,"%","","","","","",false,"unmapped_property","conclusions","x The misorientation between these elongated grains increased with increasing level of swaging whereby the HAB percentage increased from 23.4% in the solution treated condition to 53.9% after 96% cold swaging."],["doi:10.26190/unsworks/2414","","lattice parameter of MFTA can shrink by up to 1.5% in <002> direction",1.5,null,null,null,"%","","","","","",false,"unmapped_property","conclusions","The lattice parameter of MFTA can shrink by up to 1.5% in <002> direction during tensile testing, whereas the lattice parameter of more regular alloys shrink only by 0.5%; this indicates that the average lattice parameter shrinks more under applied stress (Kuramoto et al., 2006a)."],["doi:10.26190/unsworks/2562","","lattice parameter",4.462,null,null,null,"Å","550 °C","","","","",false,"unmapped_property","results_discussion","As the temperature increased to 550°C, no other phases were formed except !-phase and the lattice was found to expand to 4.462 Å at 550°C from 4.450 Å at room temperature."],["doi:10.26190/unsworks/2562","","lattice parameter",4.45,null,null,null,"Å","room temperature","","","","",false,"unmapped_property","results_discussion","As the temperature increased to 550°C, no other phases were formed except !-phase and the lattice was found to expand to 4.462 Å at 550°C from 4.450 Å at room temperature."],["doi:10.26190/unsworks/2562","","lattice parameter of α-phase",4.445,null,null,null,"Å","600 °C","","","","",false,"unmapped_property","results_discussion","The amount of !-phase reduced to 28.3% from a total of 100% and the lattice parameter of !-phase decreased to 4.445 Å."],["doi:10.26190/unsworks/2562","","lattice parameter of β-phase",3.356,null,null,null,"Å","","","","","",false,"unmapped_property","results_discussion","The refined lattice parameter of \"-phase was 3.356 Å for an amount of 8.8%."],["doi:10.26190/unsworks/2562","","lattice parameter",4.46,null,null,null,"Å","500 °C","","","","",false,"unmapped_property","results_discussion","As the temperature was increased to 500°C, no new phases were detected except !-phase; however the !-phase peaks shifted to a lower angles indicating an expansion in lattice parameter, 4.460 Å."],["doi:10.26190/unsworks/2562","","lattice parameter",4.376,null,null,null,"Å","600°C","isothermally heated at 600°C","","high-temperature XRD","",false,"unmapped_property","results_discussion","The lattice parameter of !-phase decreased to 4.376 Å at 600°C from 4.448 Å at room temperature."],["doi:10.31274/rtd-180813-14667","Ti-V (binary)","resistivity",99.3,null,null,null,"microhm-cm","","","","","",false,"unmapped_property","results",""],["doi:10.31274/rtd-180813-14667","Ti-V (binary)","PROP LIMIT",108000.0,null,null,null,"PS.I.","25°C","","","","",false,"unmapped_property","results",""],["doi:10.31274/rtd-180813-14667","Ti-V (binary)","PROP LIMIT",72500.0,null,null,null,"PS.I.","","","","","",false,"unmapped_property","results",""],["doi:10.31274/rtd-180813-14667","Ti-V (binary)","E'I76«I0 PSI",17600000.0,null,null,null,"PS.I.","","","","","",false,"unmapped_property","results",""],["doi:10.31274/rtd-180813-14667","Ti-V (binary)","E«ll.4, 10 PS.I.",11400000.0,null,null,null,"PS.I.","","","","","",false,"unmapped_property","results",""],["doi:10.31274/rtd-180813-14667","Ti-V (binary)","PROP LIMIT",66000.0,null,null,null,"RSI","","","","","",false,"unmapped_property","results",""],["doi:10.31274/rtd-180813-14667","Ti-V (binary)","PROP LIMIT",80000.0,null,null,null,"PSI.","","","","","",false,"unmapped_property","results",""],["doi:10.3389/fbioe.2022.1022310","Ti-6Al-4V","layer thickness, scan speed, and laser power",20.0,null,null,null,"µm","","","","","",false,"unmapped_property","results","Throughout the process, the layer thickness, scan speed, and laser power were kept constant at 20 μm, 1,000 mm/s, and 125 W, respectively."],["doi:10.3389/fbioe.2022.1022310","Ti-6Al-4V","layer thickness, scan speed, and laser power",1000.0,null,null,null,"mm/s","","","","","",false,"unmapped_property","results","Throughout the process, the layer thickness, scan speed, and laser power were kept constant at 20 μm, 1,000 mm/s, and 125 W, respectively."],["doi:10.3389/fbioe.2022.1022310","Ti-6Al-4V","layer thickness, scan speed, and laser power",125.0,null,null,null,"W","","","","","",false,"unmapped_property","results","Throughout the process, the layer thickness, scan speed, and laser power were kept constant at 20 μm, 1,000 mm/s, and 125 W, respectively."],["doi:10.3389/fcell.2021.750948","Ti-6Al-4V","pore diameter",1000.0,null,null,null,"µm","","","","","",false,"unmapped_property","results","The pore diameter of the Ti6Al4V and Ti2448 scaffolds was 1,000 µm, and the porosity was 82.63%."],["doi:10.3389/fcell.2021.750948","Ti-24Nb-4Zr-8Sn","pore diameter",1000.0,null,null,null,"µm","","","","","",false,"unmapped_property","results","The pore diameter of the Ti6Al4V and Ti2448 scaffolds was 1,000 µm, and the porosity was 82.63%."],["doi:10.3390/e21050483","TiNbTaZrW","(a1 − a2)/a1 (%)",4.6,null,null,null,"%","","","","","",false,"unmapped_property","table","TiNbTaZrW\t0.325\t0.340\t4.6"],["doi:10.3390/e21050483","TiNbTaZr","(aID − aD)/aD (%)",2.4,null,null,null,"%","","","","","",false,"unmapped_property","table","TiNbTaZr\t0.334\t0.342\t2.4"],["doi:10.3390/e21050483","TiNbTaZrV","(aID − aD)/aD (%)",1.4,null,null,null,"%","","","","","",false,"unmapped_property","table","TiNbTaZrV\t0.328\t0.333\t1.4"],["doi:10.3390/e21050483","TiNbTaZrMo","(aID − aD)/aD (%)",2.1,null,null,null,"%","","","","","",false,"unmapped_property","table","TiNbTaZrMo\t0.333\t0.340\t2.1"],["doi:10.3390/e21050483","TiNbTaZrW","(aID − aD)/aD (%)",4.0,null,null,null,"%","","","","","",false,"unmapped_property","table","TiNbTaZrW\t0.327\t0.340\t4.0"],["doi:10.3390/e21060582","AlCoCrFeNiTi0.5","wear behaviour",0.0,null,null,null,"","room temperature to 900 °C","","","","",false,"unmapped_property","conclusions","The wear behaviour under reciprocating wear conditions was investigated from room temperature to 900 °C."],["doi:10.3390/e21060582","AlCoCrFeNiTi0.5","wear resistance",0.0,null,null,null,"","650 °C","","","","",false,"unmapped_property","conclusions","With increasing temperature, initially a slight decrease in the wear resistance occurred up to a temperature of 650 °C."],["doi:10.3390/e23121632","Zr2.5Ta","Ti (at%)",72.8,null,null,0.2,"at%","","","","","",false,"unmapped_property","table","Actual\t\\\t72.8 ± 0.2\t27.2 ± 0.2"],["doi:10.3390/e23121632","Zr2.5Ta","Zr (at%)",27.2,null,null,0.2,"at%","","","","","",false,"unmapped_property","table","Actual\t\\\t72.8 ± 0.2\t27.2 ± 0.2"],["doi:10.3390/e23121632","Ti0.5Zr2.0Ta","Ti (at%)",13.8,null,null,0.1,"at%","","","","","",false,"unmapped_property","table","Actual\t13.8 ± 0.1\t59.3 ± 0.1\t26.9 ± 0.2"],["doi:10.3390/e23121632","Ti0.5Zr2.0Ta","Zr (at%)",59.3,null,null,0.1,"at%","","","","","",false,"unmapped_property","table","Actual\t13.8 ± 0.1\t59.3 ± 0.1\t26.9 ± 0.2"],["doi:10.3390/e23121632","Ti0.5Zr2.0Ta","Ta (at%)",26.9,null,null,0.2,"at%","","","","","",false,"unmapped_property","table","Actual\t13.8 ± 0.1\t59.3 ± 0.1\t26.9 ± 0.2"],["doi:10.3390/e23121632","Ti1.0Zr1.5Ta","Ti (at%)",28.0,null,null,0.2,"at%","","","","","",false,"unmapped_property","table","Actual\t28.0 ± 0.2\t45.3 ± 0.6\t26.7 ± 0.5"],["doi:10.3390/e23121632","Ti1.0Zr1.5Ta","Zr (at%)",45.3,null,null,0.6,"at%","","","","","",false,"unmapped_property","table","Actual\t28.0 ± 0.2\t45.3 ± 0.6\t26.7 ± 0.5"],["doi:10.3390/e23121632","Ti1.0Zr1.5Ta","Ta (at%)",26.7,null,null,0.5,"at%","","","","","",false,"unmapped_property","table","Actual\t28.0 ± 0.2\t45.3 ± 0.6\t26.7 ± 0.5"],["doi:10.3390/e23121632","Ti1.5Zr1.0Ta","Ti (at%)",41.9,null,null,0.1,"at%","","","","","",false,"unmapped_property","table","Actual\t41.9 ± 0.1\t30.4 ± 0.2\t27.7 ± 0.1"],["doi:10.3390/e23121632","Ti1.5Zr1.0Ta","Zr (at%)",30.4,null,null,0.2,"at%","","","","","",false,"unmapped_property","table","Actual\t41.9 ± 0.1\t30.4 ± 0.2\t27.7 ± 0.1"],["doi:10.3390/e23121632","Ti1.5Zr1.0Ta","Ta (at%)",27.7,null,null,0.1,"at%","","","","","",false,"unmapped_property","table","Actual\t41.9 ± 0.1\t30.4 ± 0.2\t27.7 ± 0.1"],["doi:10.3390/e23121632","Ti2.0Zr0.5Ta","Ti (at%)",59.9,null,null,0.4,"at%","","","","","",false,"unmapped_property","table","Actual\t59.9 ± 0.4\t12.1 ± 0.4\t28.0 ± 0.8"],["doi:10.3390/e23121632","Ti2.0Zr0.5Ta","Zr (at%)",12.1,null,null,0.4,"at%","","","","","",false,"unmapped_property","table","Actual\t59.9 ± 0.4\t12.1 ± 0.4\t28.0 ± 0.8"],["doi:10.3390/e23121632","Ti2.0Zr0.5Ta","Ta (at%)",28.0,null,null,0.8,"at%","","","","","",false,"unmapped_property","table","Actual\t59.9 ± 0.4\t12.1 ± 0.4\t28.0 ± 0.8"],["doi:10.3390/e23121632","Ti0.5Zr2Ta","ΔSmix",0.956,null,null,null,"R","","","","","",false,"unmapped_property","table","ΔSmix\t0.598R\t0.956R\t1.079R\t1.079R\t0.956R"],["doi:10.3390/e23121632","Ti1.0Zr1.5Ta","ΔSmix",1.079,null,null,null,"R","","","","","",false,"unmapped_property","table","ΔSmix\t0.598R\t0.956R\t1.079R\t1.079R\t0.956R"],["doi:10.3390/e23121632","Ti1.5Zr1.0Ta","ΔSmix",1.079,null,null,null,"R","","","","","",false,"unmapped_property","table","ΔSmix\t0.598R\t0.956R\t1.079R\t1.079R\t0.956R"],["doi:10.3390/e23121632","Ti2Zr0.5Ta","ΔSmix",0.956,null,null,null,"R","","","","","",false,"unmapped_property","table","ΔSmix\t0.598R\t0.956R\t1.079R\t1.079R\t0.956R"],["doi:10.3390/e23121632","Ti0.5Zr2Ta","Phase structure",0.0,null,null,null,"","","","BCC + HCP","","",false,"unmapped_property","table","Phase structure\tBCC + HCP\tBCC + HCP\tBCC + HCP\tBCC + HCP\tBCC"],["doi:10.3390/e23121632","Ti1.0Zr1.5Ta","Phase structure",0.0,null,null,null,"","","","BCC + HCP","","",false,"unmapped_property","table","Phase structure\tBCC + HCP\tBCC + HCP\tBCC + HCP\tBCC + HCP\tBCC"],["doi:10.3390/e23121632","Ti1.5Zr1.0Ta","Phase structure",0.0,null,null,null,"","","","BCC + HCP","","",false,"unmapped_property","table","Phase structure\tBCC + HCP\tBCC + HCP\tBCC + HCP\tBCC + HCP\tBCC"],["doi:10.3390/e23121632","Ti2Zr0.5Ta","Phase structure",0.0,null,null,null,"","","","BCC","","",false,"unmapped_property","table","Phase structure\tBCC + HCP\tBCC + HCP\tBCC + HCP\tBCC + HCP\tBCC"],["doi:10.3390/e24121777","Ti70","kD−1/2",17.1,null,null,null,"MPa","","","","","",false,"unmapped_property","results","Thus, kD−1/2 values of the alloys were calculated to be 17.1 MPa and 16.8 MPa for the Ti70 and Ti80 alloys, respectively."],["doi:10.3390/e24121777","Ti80","kD−1/2",16.8,null,null,null,"MPa","","","","","",false,"unmapped_property","results","Thus, kD−1/2 values of the alloys were calculated to be 17.1 MPa and 16.8 MPa for the Ti70 and Ti80 alloys, respectively."],["doi:10.3390/e24121777","","Atomic radius (pm)",146.0,null,null,null,"pm","","","","","",false,"unmapped_property","table","Atomic radius (pm)\t146\t143\t131"],["doi:10.3390/e24121777","","Atomic radius (pm)",143.0,null,null,null,"pm","","","","","",false,"unmapped_property","table","Atomic radius (pm)\t146\t143\t131"],["doi:10.3390/e24121777","","Atomic radius (pm)",131.0,null,null,null,"pm","","","","","",false,"unmapped_property","table","Atomic radius (pm)\t146\t143\t131"],["doi:10.3390/e26040340","TiZrHfNbMo0.1","hardening rate",23.2,null,null,null,"%","1 dpa irradiation","","","","",false,"unmapped_property","results_discussion","The hardening rate (~23.2%) of the alloy is known under 1 dpa irradiation, as shown in a and ."],["doi:10.3390/e26040340","TiZrHfNbMo0.1","Hardening Rate",11.8,null,null,null,"%","","","","","",false,"unmapped_property","table","0.01\t266.71 ± 2.19\t3.32 ± 0.05\t79.40 ± 0.68\t11.8"],["doi:10.3390/e26040340","TiZrHfNbMo0.1","Hardening Rate",16.2,null,null,null,"%","","","","","",false,"unmapped_property","table","0.1\t261.09 ± 1.93\t3.45 ± 0.05\t70.82 ± 0.43\t16.2"],["doi:10.3390/e26040340","TiZrHfNbMo0.1","Hardening Rate",23.2,null,null,null,"%","","","","","",false,"unmapped_property","table","1\t252.95 ± 3.00\t3.66 ± 0.08\t71.98 ± 0.82\t23.2"],["doi:10.3390/ijms16047478","Ti-6Al-4V","O",0.87,null,null,null,"At-%","","","","EDX","",false,"unmapped_property","table","Ti\t70.09\t3.04"],["doi:10.3390/ijms16047478","Ti-6Al-4V","O",21.41,null,null,null,"At-%","","","","EDX","",false,"unmapped_property","table","C\t4.68\t74.87"],["doi:10.3390/ijms16047478","Ti-6Al-4V","Ti",70.09,null,null,null,"At-%","","","","EDX","",false,"unmapped_property","table","Ti\t70.09\t3.04"],["doi:10.3390/ijms16047478","Ti-6Al-4V","C",4.68,null,null,null,"At-%","","","","EDX","",false,"unmapped_property","table","C\t4.68\t74.87"],["doi:10.3390/ijms16047478","Ti-6Al-4V","C",74.87,null,null,null,"At-%","","","","EDX","",false,"unmapped_property","table","O\t0.87\t21.41"],["doi:10.3390/ijms16047478","Ti-6Al-4V","Ti",70.09,null,null,null,"At-%","","","","EDX","",false,"unmapped_property","table","Ti\t70.09\t3.04"],["doi:10.3390/ijms16047478","Ti-6Al-4V","C",4.68,null,null,null,"At-%","","","","EDX","",false,"unmapped_property","table","C\t4.68\t74.87"],["doi:10.3390/ijms16047478","Ti-6Al-4V","C",74.87,null,null,null,"At-%","","","","EDX","",false,"unmapped_property","table","O\t0.87\t21.41"],["doi:10.3390/jfb13040259","Ti-18Zr-14Nb","theoretical recovery strain",6.0,6.0,6.0,null,"%","","","","","",true,"unmapped_property","results","For Ti–18Zr–14Nb SMA, the <101> orientation corresponds to a maximum theoretical recovery strain of ∼6%, and conversely, the <001> and <111> orientations correspond to relatively low theoretical recovery strains of ∼2% []."],["doi:10.3390/jfb13040259","Ti-18Zr-14Nb","theoretical recovery strain",2.0,2.0,2.0,null,"%","","","","","",true,"unmapped_property","results","For Ti–18Zr–14Nb SMA, the <101> orientation corresponds to a maximum theoretical recovery strain of ∼6%, and conversely, the <001> and <111> orientations correspond to relatively low theoretical recovery strains of ∼2% []."],["doi:10.3390/jfb13040259","Ti-18Zr-14Nb","theoretical recovery strain",2.0,2.0,2.0,null,"%","","","","","",true,"unmapped_property","results","For Ti–18Zr–14Nb SMA, the <101> orientation corresponds to a maximum theoretical recovery strain of ∼6%, and conversely, the <001> and <111> orientations correspond to relatively low theoretical recovery strains of ∼2% []."],["doi:10.3390/jfb13040259","Ti-18Zr-15Nb","crystallographic texture",0.0,0.0,0.0,null,"","","RF 600°C + WQ + PDA 525°C","","","",false,"unmapped_property","results","It can be seen that for specimens after RF at 600 °C, a strong crystallographic texture in the <101> direction is formed (a)."],["doi:10.3390/jfb13040259","Ti-18Zr-15Nb","texture intensity",0.0,0.0,0.0,null,"","","RF 600°C + WQ + PDA 525°C","","","",false,"unmapped_property","results","As a result of PDA at 525 °C, the maximum of texture intensity morphs towards the <001> direction (b), which must contribute to a decrease in both the Young’s modulus and the recovery strain."],["doi:10.3390/jfb13040259","Ti-18Zr-15Nb","theoretical limit of the recovery strain",4.0,4.0,4.0,null,"%","","","","","",true,"unmapped_property","results","According to [], in this direction, the theoretical limit of the recovery strain can be estimated as ~4%."],["doi:10.3390/jfb13040259","Ti-18Zr-15Nb","theoretical recovery strain",4.8,4.8,4.8,0.8,"%","","for the alloy subjected to RF600 + CRF","","","",true,"unmapped_property","results","For the alloy of this study subjected to RF600 + CRF, the maximum calculated theoretical recovery strain is εβ↔αmax = 4.8 ± 0.8%, wherein a large estimation error is related to the strong (020)α″ X-ray line broadening."],["doi:10.3390/jfb13040259","Ti-18Zr-15Nb","εrse",3.4,3.4,3.4,null,"%","","RF700 + WQ + PDA525","","","",false,"unmapped_property","results","The maximum εrse values after RF700 + WQ + PDA525 amount to ~3.4%."],["doi:10.3390/jfb13040259","Ti-18Zr-15Nb","εrse",3.15,3.1,3.2,null,"%","","","","","",false,"unmapped_property","results","Specimens after RF at 700 °C demonstrate higher superelastic recovery strains as compared to their equivalents after RF at 600 °C."],["doi:10.3390/jfb13040259","Ti-18Zr-15Nb","εrse",3.15,3.1,3.2,null,"%","","RF at 700 °C","","","",false,"unmapped_property","results","Without PDA, the superelastic recovery strain of the alloy after RF at 700 °C is 3.1–3.2%."],["doi:10.3390/jfb13040259","Ti-18Zr-15Nb","εrse",0.15,0.1,0.2,null,"%","","PDA at 525 °C after RF at 700 °C","","","",false,"unmapped_property","results","After PDA at 525 °C, the superelastic recovery strain increases by 0.1–0.2%."],["doi:10.3390/jfb13040259","Ti-18Zr-15Nb","total recovery strain",6.35,6.0,6.7,null,"%","","PDA at 525 °C","","","",false,"unmapped_property","results","After PDA at 525 °C, the total recovery strain varies between 6–6.7% for the WQ and AC specimens."],["doi:10.3390/jfb13040259","Ti-18Zr-15Nb","superelastic strain recovered",3.4,null,null,null,"%","room temperature","RF700 + WQ + PDA525","","cyclic test","",false,"unmapped_property","conclusions","The best performance during cyclic tests was demonstrated after RF700 + WQ + PDA525, when the superelastic strain recovered due to reverse martensitic transformation was the highest (εrsemax = 3.4%)."],["doi:10.3390/jfb17040179","Ti-38Zr-8Nb","lattice parameter",3.41,null,null,null,"Å","","quenched from 600 °C + annealed at 400 °C/1h","","X-ray diffraction","",false,"unmapped_property","results","It is worth noting a slight increase in the lattice parameter of the β-phase after annealing in the alloys with 8 and 9% Nb (from 3.40 to 3.41 Å)."],["doi:10.3390/jfb17040179","Ti-38Zr-9Nb","lattice parameter",3.41,null,null,null,"Å","","quenched from 600 °C + annealed at 400 °C/1h","","X-ray diffraction","",false,"unmapped_property","results","It is worth noting a slight increase in the lattice parameter of the β-phase after annealing in the alloys with 8 and 9% Nb (from 3.40 to 3.41 Å)."],["doi:10.3390/jfb17040179","Ti-38Zr-10Nb","lattice parameter",3.4,null,null,null,"Å","","quenched from 600 °C + annealed at 400 °C/1h","","X-ray diffraction","",false,"unmapped_property","results","For the alloy with 10% Nb, where no decomposition occurs, the lattice parameter remains unchanged."],["doi:10.3390/jfb17040179","Ti-38Zr-9Nb","residual strain",1.0,null,null,null,"%","","","","low-cycle fatigue test","",false,"unmapped_property","results","Low-cycle fatigue tests with a strain amplitude of 6% showed that the best superelasticity (residual strain of ~1%) is achieved in the Ti-38Zr-9Nb alloy."],["doi:10.3390/jfb17040179","Ti-38Zr-8Nb","Ti, at. %",54.2,null,null,0.1,"at%","","","","","",false,"unmapped_property","table","Ti-38Zr-8Nb\t54.2 ± 0.1\t37.4 ± 0.1\t8.3 ± 0.1"],["doi:10.3390/jfb17040179","Ti-38Zr-8Nb","Zr, at. %",37.4,null,null,0.1,"at%","","","","","",false,"unmapped_property","table","Ti-38Zr-8Nb\t54.2 ± 0.1\t37.4 ± 0.1\t8.3 ± 0.1"],["doi:10.3390/jfb17040179","Ti-38Zr-9Nb","Ti, at. %",53.6,null,null,0.1,"at%","","","","","",false,"unmapped_property","table","Ti-38Zr-9Nb\t53.6 ± 0.1\t37.2 ± 0.1\t9.2 ± 0.1"],["doi:10.3390/jfb17040179","Ti-38Zr-9Nb","Zr, at. %",37.2,null,null,0.1,"at%","","","","","",false,"unmapped_property","table","Ti-38Zr-9Nb\t53.6 ± 0.1\t37.2 ± 0.1\t9.2 ± 0.1"],["doi:10.3390/jfb17040179","Ti-38Zr-10Nb","Ti, at. %",52.7,null,null,0.1,"at%","","","","","",false,"unmapped_property","table","Ti-38Zr-10Nb\t52.7 ± 0.1\t37.2 ± 0.1\t10.0 ± 0.1"],["doi:10.3390/jfb17040179","Ti-38Zr-10Nb","Zr, at. %",37.2,null,null,0.1,"at%","","","","","",false,"unmapped_property","table","Ti-38Zr-10Nb\t52.7 ± 0.1\t37.2 ± 0.1\t10.0 ± 0.1"],["doi:10.3390/jfb17040179","Ti-38Zr-8Nb","O, Mass %",0.07,0.065,0.075,0.005,"Mass%","","","","","",false,"unmapped_property","table","Ti-38Zr-8Nb\t0.070 ± 0.005\t0.0096 ± 0.004\t0.0067± 0.001\t0.025 ± 0.005\t0.0039 ± 0.0009"],["doi:10.3390/jfb17040179","Ti-38Zr-8Nb","N, Mass %",0.0096,0.0056,0.0136,0.004,"Mass%","","","","","",false,"unmapped_property","table","Ti-38Zr-8Nb\t0.070 ± 0.005\t0.0096 ± 0.004\t0.0067± 0.001\t0.025 ± 0.005\t0.0039 ± 0.0009"],["doi:10.3390/jfb17040179","Ti-38Zr-8Nb","H, Mass %",0.0067,0.0057,0.0077,0.001,"Mass%","","","","","",false,"unmapped_property","table","Ti-38Zr-8Nb\t0.070 ± 0.005\t0.0096 ± 0.004\t0.0067± 0.001\t0.025 ± 0.005\t0.0039 ± 0.0009"],["doi:10.3390/jfb17040179","Ti-38Zr-8Nb","C, Mass %",0.025,0.02,0.03,0.005,"Mass%","","","","","",false,"unmapped_property","table","Ti-38Zr-8Nb\t0.070 ± 0.005\t0.0096 ± 0.004\t0.0067± 0.001\t0.025 ± 0.005\t0.0039 ± 0.0009"],["doi:10.3390/jfb17040179","Ti-38Zr-8Nb","S, Mass %",0.0039,0.003,0.0048,0.0009,"Mass%","","","","","",false,"unmapped_property","table","Ti-38Zr-8Nb\t0.070 ± 0.005\t0.0096 ± 0.004\t0.0067± 0.001\t0.025 ± 0.005\t0.0039 ± 0.0009"],["doi:10.3390/jfb17040179","Ti-38Zr-9Nb","O, Mass %",0.016,0.011,0.021,0.005,"Mass%","","","","","",false,"unmapped_property","table","Ti-38Zr-9Nb\t0.016 ± 0.005\t0.0029 ± 0.004\t0.0081 ± 0.001\t0.017 ± 0.005\t0.0048 ± 0.0009"],["doi:10.3390/jfb17040179","Ti-38Zr-9Nb","N, Mass
