Repository: akhtar07/tisci-explorer

# TiSci Explorer

A read-only, static explorer for **TiSci**, an autonomous research agent for titanium alloys. TiSci reads the
titanium-alloy literature, builds a knowledge graph and a table of measured values, proposes hypotheses where the
graph has gaps, and tests them with DFT (MACE / VASP) and the ICME-lite multiscale chain.

**Live site:** https://akhtar07.github.io/tisci-explorer/

The site has seven sections:

| Section | What it shows |
|---|---|
| Overview | Corpus → graph → facts → hypotheses → verdicts, with the snapshot's counts |
| Worked example | One full loop for W in α-Ti: graph path, hypothesis, novelty check, DFT test, verdict, follow-up, DAMASK |

File: data/facts/oxygen_content.json (part 6 of 7)
"at%","","","","","",false,"","results_discussion",""],["oa:W4403130490","Ti-6Al-4V","oxygen content",0.07,null,null,null,"%","","","","","",false,"unit_mismatch","methods","According to the standard related to Ti6Al4V ELI [], the oxygen content was below 0.13% (equal to 0.07%)."],["oa:W4403192241","Ti-6Al-4V","oxygen content",300.0,null,null,null,"ppm","","","","","",false,"","results_discussion","When the oxygen content reached below 300 ppm and the substrate temperature was heated to 170 °C, the personalized porous titanium alloy femoral stem began to form."],["oa:W4403432433","","at%",3.0,null,null,null,"at%","","","","","",false,"","discussion","The results of various analytical tests indicate that the overall doping of Cu particles in the MAO coating is low, and only about 3 at% in the electrolyte with a content of 2 g L−1 Cu particles, which may be due to a combination of several factors."],["oa:W4403607525","TA3","O element content",0.12,null,null,null,"","","","","EDS analysis","",false,"unit_missing","results","Before the friction test, the EDS analysis of the surface of TA3 and TA10 demonstrated that the content of the O element on the surface of TA3 was about 12% and the content of the O element on the surface of TA3 was about 14%."],["oa:W4403607525","","O content",20.49,null,null,null,"%","","","","","",false,"unit_mismatch","results","Due to the surface tearing and falling off, the edge of the exposed pit (point 8 and point 14) was oxidized in a large area, resulting in a sharp increase in O content, up to 20.49%."],["oa:W4403607525","","O content",14.345,13.02,15.67,null,"%","","","","","",false,"unit_mismatch","results","On the other hand, the extrusion of the friction ball leads to the plastic deformation and delamination of the surface oxide film, so the O content in the delamination area (point 1 and point 3) is higher, at 13.02 to 15.67%."],["oa:W4403607525","","O content",8.31,null,null,null,"%","","","","","",false,"unit_mismatch","results","The maximum O content of the grooves on the matrix surface (point 2, point 4 and point 6) is 8.31%."],["oa:W4403607525","TA10","O element content",0.14,null,null,null,"","","","","EDS analysis","",false,"unit_missing","results","Before the friction test, the EDS analysis of the surface of TA3 and TA10 demonstrated that the content of the O element on the surface of TA3 was about 12% and the content of the O element on the surface of TA3 was about 14%."],["oa:W4404031632","Ti-6Al-4V","oxygen content",0.0,null,null,null,"","","","","","",false,"unit_missing","results_discussion","The average composition (site 1) consisted of 83.6% Ti, 5.6% Al and 3.4% V."],["oa:W4404031632","Ti-6Al-4V","oxygen content",0.0,null,null,null,"","","","","","",false,"unit_missing","results_discussion","Higher magniﬁcation (Fig. 4d) revealed α-matrix (site 2 d) containing only Ti and Al, and β-phase with grains 2a and 2b rich in vanadium (ca. 18%)."],["oa:W4404031632","Ti64-1200","oxygen content",2.5,2.5,12.1,null,"%","","","","","",false,"unit_mismatch","results_discussion","The oxygen content demonstrated signiﬁcant variability across the samples, ranging from 2.5% (Ti64-1200) to 12.1% (Ti64-2400)."],["oa:W4404031632","Ti64-2400","oxygen content",12.1,2.5,12.1,null,"%","","","","","",false,"unit_mismatch","results_discussion","The oxygen content demonstrated signiﬁcant variability across the samples, ranging from 2.5% (Ti64-1200) to 12.1% (Ti64-2400)."],["oa:W4404031632","Ti-6Al-4V","O",2.5,2.5,12.0,null,"wt%","","","","","",false,"out_of_range","conclusions","In all cases, the average composition of the surface refers to ca. 6 wt% Al, 4 wt%V and between 2.5 and 12 wt% O."],["oa:W4404031632","Ti-6Al-4V","oxygen content",6.35,5.3,7.4,null,"%","","","","","",false,"unit_mismatch","results_discussion","Oxygen content ranged from 5.3 to 7.4% by weight; no carbon or iron was present."],["oa:W4404031632","Ti-6Al-4V","oxygen content",0.0,null,null,null,"","","","","","",false,"unit_missing","results_discussion","The average composition (site 2) consisted of 89.7% Ti, 6.0% Al and 4.3% V."],["oa:W4404417109","CP-Ti Grade 2","Oxygen",0.35,null,null,null,"wt%","","","","","",false,"","table","0.05\t0.10\t0.12\t0.30\t0.35\tBalance"],["oa:W4404417736","TC4-(GNPs/TC4)","O content",0.15,null,null,null,"wt%","","after BGBM","","","",false,"","methods","It can be seen that the O content has only a little enhancement of ~0.15 wt.% after the BGBM, which was attributed to the rapid deformation of powders at a short milling time."],["oa:W4405705841","Ti-6Al-4V","Ti+4 (at%)",16.36,null,null,null,"at%","","nitrided","","XPS","",false,"","table","Nitrided\t31.38\t31.44\t20.82\t16.36"],["oa:W4405705841","Ti-6Al-4V","Ti+4 (at%)",100.0,null,null,null,"at%","","as-sintered","","XPS","",false,"","table","As-sintered\t0\t0\t0\t100"],["oa:W4405827755","Ti-6Al-4V","O",0.2,null,null,null,"wt%","","","","","",false,"","table","Content/wt%\tBal.\t5.66\t3.75\t0.30\t0.08\t0.05\t0.015\t0.20"],["oa:W4406140951","Ti-6Al-4V","O",0.2,0.0,0.2,null,"wt%","","","","","",false,"","table","Content\t≤0.05\t≤0.02\t≤0.20\t3.3 ∼ 4.5\t5.3 ∼ 6.8\tBal."],["oa:W4406657556","Ti-6Al-4V","oxygen content",25.88,null,null,null,"%","","","","","",false,"unit_mismatch","results_discussion","Figure shows the results of the elemental analysis of the area within the dashed lines in Figure , which indicate that the oxygen content in this specific region was 25.88%."],["oa:W4406657556","Ti-6Al-4V","oxygen content",1352.0,null,null,null,"ppm","","recycled, 8 min H plasma arc, 10% H₂/Ar","","","",false,"","results_discussion","The oxygen content in the scrap reduced to ≈1352 ppm after being subjected to the plasma arc for eight minutes, which complies with the oxygen specifications for nearly all titanium alloy industrial applications."],["oa:W4407597042","Ti-15Mo","oxygen_content",0.185,null,null,null,"wt%","","","","","",false,"","methods",""],["oa:W4407929784","Ti-6Al-4V","Oxygen",0.161,null,null,null,"","","","","","",false,"unit_missing","results_discussion","Ti-6Al-4V Base-25 mm 25-50 mm 50-75 mm Carbon 0.016 0.015 0.017 Oxygen 0.2939 0.2877 0.2858 Nitrogen 0.01 0.01 0.01 Hydrogen 0.001 0.001 0.001 Iron 0.175 0.17 0.17 Aluminium 5.881 5.774 5.982 Vanadium 4.159 4.292 4.261 Titanium Balance Balance Balance Ti-6Al-4V ELI Base-25 mm 25-50 mm 50-75 mm Carbon 0.015 0.019 0.018 Oxygen 0.146 0.166 0.171 Nitrogen 0.01 0.01 0.01 Hydrogen 0.001 0.001 0.001 Iron 0.181 0.178 0.185 Aluminium 5.64 5.67 5.7 Vanadium 4.46 4.43 4.39 Titanium Balance Balance Balance"],["oa:W4407929784","Ti-6Al-4V","Oxygen",0.2891,null,null,null,"","","","","","",false,"unit_missing","results_discussion","Ti-6Al-4V Base-25 mm 25-50 mm 50-75 mm Carbon 0.016 0.015 0.017 Oxygen 0.2939 0.2877 0.2858 Nitrogen 0.01 0.01 0.01 Hydrogen 0.001 0.001 0.001 Iron 0.175 0.17 0.17 Aluminium 5.881 5.774 5.982 Vanadium 4.159 4.292 4.261 Titanium Balance Balance Balance Ti-6Al-4V ELI Base-25 mm 25-50 mm 50-75 mm Carbon 0.015 0.019 0.018 Oxygen 0.146 0.166 0.171 Nitrogen 0.01 0.01 0.01 Hydrogen 0.001 0.001 0.001 Iron 0.181 0.178 0.185 Aluminium 5.64 5.67 5.7 Vanadium 4.46 4.43 4.39 Titanium Balance Balance Balance"],["oa:W4409373750","Ti-Nb (binary)","Nb contents",25.9,25.9,25.9,null,"wt%","","electron beam melted","","","",false,"out_of_range","abstract","Ti-Nb alloys with Nb contents of 25.9, 29.8, 31.1 wt% were obtained by electron beam melting."],["oa:W4409373750","Ti-Nb (binary)","Nb contents",29.8,29.8,29.8,null,"wt%","","electron beam melted","","","",false,"out_of_range","abstract","Ti-Nb alloys with Nb contents of 25.9, 29.8, 31.1 wt% were obtained by electron beam melting."],["oa:W4409373750","Ti-Nb (binary)","Nb contents",31.1,31.1,31.1,null,"wt%","","electron beam melted","","","",false,"out_of_range","abstract","Ti-Nb alloys with Nb contents of 25.9, 29.8, 31.1 wt% were obtained by electron beam melting."],["oa:W4409444875","Ti6Al4V-xNb","Nb content in the matrix",3.8,null,null,null,"wt%","","as-printed L-PBF","","","",false,"out_of_range","results_discussion","The Nb content in the matrix increases from 0.3 to 3.8 wt.% with the addition of Nb powder from 1 to 10 wt.%."],["oa:W4409868292","Ti-6Al-4V","O",0.185,null,null,null,"","","","","","",false,"unit_missing","table","0.18\t0.02\t0.05\t6.51\t4.13\t0.185\tbal."],["oa:W4411450475","LM-AC 0.4N","N concentration",2.3,2.3,2.3,null,"at%","","air cooled","","3D reconstruction","",false,"","results_discussion","From the 3D reconstruction with the N element at 2.3 at.% N iso‐concentration surface, one can observe a much higher N concentration at the LAGB relative to the αp grain interiors (Figure )."],["oa:W4411564712","SLM-Ti4","oxygen content",0.0,null,null,null,"","","as-built SLM","","","",false,"unit_missing","results_discussion","Additionally, oxygen content rose from SLM-Ti1 to SLM-Ti3 and remained significantly elevated in SLM-Ti4 as shown in b."],["oa:W4411564712","Ti-6Al-4V","initial oxygen concentration",1050.0,100.0,2000.0,null,"ppm","","as-built SLM","","","",false,"","methods","The initial oxygen concentration ranged from 100 ppm to 2000 ppm and was reduced to 5 ppm."],["oa:W4411564712","Ti-6Al-4V","reduced oxygen concentration",5.0,null,null,null,"ppm","","as-built SLM","","","",false,"","methods","The initial oxygen concentration ranged from 100 ppm to 2000 ppm and was reduced to 5 ppm."],["oa:W4411564712","SLM-Ti1","oxygen content",0.0,null,null,null,"","","as-built SLM","","","",false,"unit_missing","results_discussion","Additionally, oxygen content rose from SLM-Ti1 to SLM-Ti3 and remained significantly elevated in SLM-Ti4 as shown in b."],["oa:W4411564712","SLM-Ti3","oxygen content",0.0,null,null,null,"","","as-built SLM","","","",false,"unit_missing","results_discussion","Additionally, oxygen content rose from SLM-Ti1 to SLM-Ti3 and remained significantly elevated in SLM-Ti4 as shown in b."],["oa:W4411670386","Ti-6Al-4V","oxygen",15.95,null,null,null,"wt%","","","","EDS","",false,"out_of_range","results","EDS point analysis in f quantifies the average elemental compositions: nitrogen (10.68 wt%), oxygen (15.95 wt%), and aluminum (4.4 wt%)."],["oa:W4412091603","Ti-5Al-5Mo-5V-3Cr","oxygen_content",0.146,null,null,null,"wt%","","as-built SLM","","","",false,"","methods","The following chemical composition was determined for the additively manufactured sample with an energy density of EV = 32.7 J/mm3: Ti 82.04 wt%, Al 4.82 wt%, Mo 4.84 wt%, V 4.70 wt%, Cr 2.82 wt%, Fe 0.40 wt%, Cu 0.20 wt%, O 0.146 wt%, C 0.0085 wt%, and N 0.0229 wt%."],["oa:W4412399963","CP-Ti Grade 2","oxygen concentration",0.1,null,null,null,"wt%","","","","","",false,"","results_discussion","The oxygen concentration of the base metal was about 0.1 wt%, and it increased slightly to 0.19 wt% when the shielding gas was 100% Ar."],["oa:W4412399963","CP-Ti Grade 2","oxygen concentration",0.19,null,null,null,"wt%","","","","","",false,"","results_discussion","The oxygen concentration of the base metal was about 0.1 wt%, and it increased slightly to 0.19 wt% when the shielding gas was 100% Ar."],["oa:W4412399963","CP-Ti Grade 2","oxygen concentration",1.0,null,null,null,"wt%","","","","","",false,"","results_discussion","And when the oxygen concentration in the shielding gas was 10%, the oxygen concentration in the fusion zone increased to 1 wt%."],["oa:W4412528036","Ti-25Nb-10Mo","oxygen",0.115,0.1,0.13,null,"wt%","","","","elemental analyzer","",false,"","results_discussion","Chemical composition analyses showed that the interstitial content in the alloys were 0.10–0.13 wt% for oxygen, 0.008 wt% for carbon, and 0.003 wt% for nitrogen."],["oa:W4412528036","Ti-30Nb-10Mo","oxygen",0.115,0.1,0.13,null,"wt%","","","","elemental analyzer","",false,"","results_discussion","Chemical composition analyses showed that the interstitial content in the alloys were 0.10–0.13 wt% for oxygen, 0.008 wt% for carbon, and 0.003 wt% for nitrogen."],["oa:W4412528036","Ti-25Nb-12Mo","oxygen",0.115,0.1,0.13,null,"wt%","","","","elemental analyzer","",false,"","results_discussion","Chemical composition analyses showed that the interstitial content in the alloys were 0.10–0.13 wt% for oxygen, 0.008 wt% for carbon, and 0.003 wt% for nitrogen."],["oa:W4412528036","Ti-30Nb-12Mo","oxygen",0.115,0.1,0.13,null,"wt%","","","","elemental analyzer","",false,"","results_discussion","Chemical composition analyses showed that the interstitial content in the alloys were 0.10–0.13 wt% for oxygen, 0.008 wt% for carbon, and 0.003 wt% for nitrogen."],["oa:W4412528036","","oxygen",0.13,0.1,0.13,null,"wt%","","","","elemental analyzer","",false,"","results_discussion","Chemical composition analyses showed that the interstitial content in the alloys were 0.10–0.13 wt% for oxygen, 0.008 wt% for carbon, and 0.003 wt% for nitrogen."],["oa:W4412528036","","oxygen",0.008,null,null,null,"wt%","","","","elemental analyzer","",false,"","results_discussion","Chemical composition analyses showed that the interstitial content in the alloys were 0.10–0.13 wt% for oxygen, 0.008 wt% for carbon, and 0.003 wt% for nitrogen."],["oa:W4412528036","","oxygen",0.003,null,null,null,"wt%","","","","elemental analyzer","",false,"","results_discussion","Chemical composition analyses showed that the interstitial content in the alloys were 0.10–0.13 wt% for oxygen, 0.008 wt% for carbon, and 0.003 wt% for nitrogen."],["oa:W4412847657","Ti-6Al-4V","nitrogen content",11.197,null,null,null,"wt%","","900 °C/5 min","","","",false,"out_of_range","results_discussion","At the peak intensity within the white region, the nitrogen content (mass percent, wt%) reaches 11.197%, while aluminum and vanadium contents are 3.872% and 0.0%, respectively."],["oa:W4412847657","Ti-6Al-4V","nitrogen content",11.502,null,null,null,"","","900 °C/10 min","","","",false,"unit_missing","results_discussion","As shown in Fig. e, the maximum nitrogen content, measured at a depth (point) of 1.206 µm, is 11.502%, while the concentrations of the alloying elements vanadium and aluminum are 0.931% and 3.057%, respectively."],["oa:W4412847657","SLM Ti6Al4V","oxygen content",33.38,null,null,null,"%","","gas nitriding at 900 °C for 15 min","","","",false,"unit_mismatch","results_discussion","The SEM–EDS line scan (Fig. e) indicates a high oxygen concentration within both the porous surface layer and the bright white layer, with a peak oxygen content of 33.38% detected at a depth of 11.58 µm."],["oa:W4414210700","TMC","boron content",0.94,null,null,null,"wt%","","as-built SLM","","","",false,"","results_discussion","As previously mentioned, the SLM-ed TMC samples contained an average boron content of 0.94 wt.%."],["oa:W4414450022","","oxygen content",61.07,null,null,null,"at%","","","","","",false,"","results","The gray matrix phase contains 34.53 at.% Ti and 61.07 at.% O, which corresponds mainly to TiO2."],["oa:W4414450022","","oxygen content",54.6,null,null,null,"at%","","","","","",false,"","results","The black agglomerate phase contains 39.23 at.% Al and 54.60 at.% O, which corresponds primarily to Al2O3."],["oa:W4414450022","Ti150","oxygen content",31.43,null,null,null,"at%","","","","","",false,"","results","Its oxygen content reaches 31.43 at.%, compared to 27.43 at.% in the dark matrix phase of the TC11 alloy, indicating a slightly higher oxygen concentration in the melting zone of the Ti150 alloy."],["oa:W4414450022","Ti-6.5Al-3.5Mo-1.5Zr-0.3Si","oxygen content",27.43,null,null,null,"at%","","dark matrix phase","","","",false,"","results","Its oxygen content reaches 31.43 at.%, compared to 27.43 at.% in the dark matrix phase of the TC11 alloy, indicating a slightly higher oxygen concentration in the melting zone of the Ti150 alloy."],["oa:W4414450022","Ti150","O content",31.43,null,null,null,"at%","","melting zone","","","",false,"","discussion","The O content in the Ti150 melting zone (31.43 at.%) is slightly higher than that in the TC11 melting zone []."],["oa:W4414609962","conventional Ti6Al4V","Ca",6.5,null,null,null,"at%","","","","EDS","",false,"","results","EDS analysis () in both cases reveals an increase in Ca compared with the as-received state (), from 3.4 to 6.5 at.% and from 1.9 to 9 at.% for conventional and AM alloys, respectively."],["oa:W4414609962","AM alloy","Ca",9.0,null,null,null,"at%","","","","EDS","",false,"","results","EDS analysis () in both cases reveals an increase in Ca compared with the as-received state (), from 3.4 to 6.5 at.% and from 1.9 to 9 at.% for conventional and AM alloys, respectively."],["oa:W4416121204","Ti-6Al-4V","oxygen content",200.0,200.0,200.0,null,"ppm","","as-substrate-heated","","","",false,"","discussion","Carroll et al. reported similar positive effects of oxygen uptake, around 125 ppm, on mechanical performance.[35] In this study, the oxygen content under as-substrate-heated conditions is higher, ≈200 ppm."],["oa:W4416121204","Ti-6Al-4V","oxygen content",35.0,35.0,35.0,0.8,"ppm","","","","","",false,"","conclusions","Oxygen content increased consistently with processing, from 35 \u0004 0.8 ppm Figure 10."],["oa:W4416194061","","peak O-content",27.6,null,null,null,"at%","","","","","",false,"","results_discussion","The proxigram analysis further confirms the O-rich FCC and the O-depleted HCP phases, with the peak O-content of ~ 27.6 at% and ~ 1.3 at%, respectively (Fig. 2e)."],["oa:W4416194061","","peak O-content",1.3,null,null,null,"at%","","","","","",false,"","results_discussion","The proxigram analysis further confirms the O-rich FCC and the O-depleted HCP phases, with the peak O-content of ~ 27.6 at% and ~ 1.3 at%, respectively (Fig. 2e)."],["oa:W4416502973","CP-Ti Grade 2","oxygen",0.18,null,null,0.01,"wt%","","HIP'ed","","","",false,"","discussion","Oxygen increased slightly from 0.15 wt.% in the powder to 0.18 ± 0.01 wt.% in the HIP’ed sample, while nitrogen increased from <0.01 to 0.02 wt.%, both well within the ASTM Grade 2 specification."],["oa:W4416502973","CP-Ti Grade 2","oxygen",0.15,null,null,null,"wt%","","HIP'ed","","","",false,"","discussion","Oxygen increased slightly from 0.15 wt.% in the powder to 0.18 ± 0.01 wt.% in the HIP’ed sample, while nitrogen increased from <0.01 to 0.02 wt.%, both well within the ASTM Grade 2 specification."],["oa:W4416502973","CP-Ti Grade 2","oxygen",0.02,null,null,null,"wt%","","HIP'ed","","","",false,"","discussion","Oxygen increased slightly from 0.15 wt.% in the powder to 0.18 ± 0.01 wt.% in the HIP’ed sample, while nitrogen increased from <0.01 to 0.02 wt.%, both well within the ASTM Grade 2 specification."],["oa:W4416502973","CP-Ti Grade 2","oxygen",0.01,null,null,null,"wt%","","HIP'ed","","","",false,"","discussion","Oxygen increased slightly from 0.15 wt.% in the powder to 0.18 ± 0.01 wt.% in the HIP’ed sample, while nitrogen increased from <0.01 to 0.02 wt.%, both well within the ASTM Grade 2 specification."],["oa:W4416829746","Ti-5Cr-5Mo-4Al-3V-1Fe","concentrations less than 1 at.%",1.0,null,1.0,null,"at%","","","","","",false,"","results","The reconstructed atomic maps in Figure show that the β‐stabilizers of Mo, V, Fe, and Cr elements are depleted from the α‐phase, all of which have the concentrations less than 1 at.%."],["oa:W4417312362","WAAM Ti-6Al-4V","oxygen content",0.16,null,null,0.06,"wt%","","","","","",false,"","methods","The oxygen content was determined with an ONH 23 analyzer (ELTRA), which resulted in measured oxygen contents of 0.16 ± 0.06 wt.% for WAAM and 0.34 ± 0.09 24 wt.% for Wrought."],["oa:W4417312362","Wrought Ti-6Al-4V","oxygen content",0.34,null,null,0.09,"wt%","","","","","",false,"","methods","The oxygen content was determined with an ONH 23 analyzer (ELTRA), which resulted in measured oxygen contents of 0.16 ± 0.06 wt.% for WAAM and 0.34 ± 0.09 24 wt.% for Wrought."],["oa:W7116879340","Ti-6Al-4V","wt% O",41.7,null,null,null,"wt%","","BD-treated","","","",false,"out_of_range","results","The elemental distribution in Fig. 14a was 41.7 wt% O, 52.7 wt% Ti, 1.9 wt % V, and 3.7 wt% Al."],["oa:W7116879340","Ti-6Al-4V","wt% O",42.3,null,null,null,"wt%","","BD-treated","","","",false,"out_of_range","results","Fig. 14b shows one of the oxide grain clusters with the elemental distribution of 42.3 wt% O, 52.2 wt% Ti, 1.9 wt% V, and 3.6 wt% Al."],["oa:W7117103421","Ti-45Nb","oxygen content",0.0,null,null,null,"","","","","","",false,"unit_missing","abstract","Subsequently, laser scanning of the Ti-45Nb alloy in both microstructural states produced uniform linear surface micropatterns accompanied by changes in surface chemistry (increased oxygen content and oxide layer formation) and surface topography (increased surface roughness)."],["oa:W7117165930","Ti-6Al-2Sn-4Zr-2Mo","O",1.64,null,null,0.13,"wt%","","","","","",false,"","table","Ti-6242\tBal.\t5.1 ± 0.08\t1.64 ± 0.13\t3.52 ± 0.23\t2.16 ± 1.29"],["oa:W7117165930","Ti-6Al-2Sn-4Zr-2Mo","Zr",3.52,null,null,0.23,"wt%","","","","","",false,"out_of_range","table","Ti-6242\tBal.\t5.1 ± 0.08\t1.64 ± 0.13\t3.52 ± 0.23\t2.16 ± 1.29"],["oa:W7117694937","Ti-6Al-4V","O",0.2,0.0,0.2,null,"wt%","","","","","",false,"","table","Wt%\trest\t5.7~6.3\t3.8~4.1\t≤0.3\t≤0.2\t≤0.1"],["oa:W7118118198","Ti-6Al-4V","oxygen_content",0.15,null,null,null,"wt%","","","","ICP-MS","",false,"","methods","Material Properties Dataset: Powder properties data included particle size distribution (D10=22 μm, D50=35 μm, D90=61 μm), quantified sphericity (0.85-0.96), and chemical composition verified through Inductively Coupled Plasma (ICP)-Mass Spectrometry (ICP-MS) (Al: 6.2 wt%, V: 4.1 wt%, Ti: balance)."],["oa:W7118185743","Ti-6Al-4V","CoCrNi enrichment",4.5,null,null,0.2,"wt%","","as-built SLM","martensitic α'","","",false,"out_of_range","results","The metastable β-phase matrix (35.2 vol%) retains moderate CoCrNi 128 enrichment (4.5 ± 0.2 wt.%, Figure 3e and Supplementary Figure 7), which is also confirmed by the 129 deformation analysis."],["oa:W7123356519","","5.8 %W - 73.3 %Ti - 1.0 %Fe (at%)",5.8,5.8,5.8,null,"at%","","","","EDS","",false,"","results_discussion","EDS scans of the small inclusions showed that these were primarily Ti and Fe-rich, with a composition of 5.8 %W - 73.3 %Ti - 1.0 %Fe (at%), as summarised in Table 1."],["oa:W7123356519","","90.1 %W, 5.5 %Ti and 4.5 %Fe (at%)",90.1,90.1,90.1,null,"at%","","annealed","","EDS","",false,"","results_discussion","These spectra gave a matrix composition of 90.1 %W, 5.5 %Ti and 4.5 %Fe (at%), compared with 84.1 %W, 13.9 %Ti and 1.9 %Fe (at%) for the as-received specimen."],["oa:W7123356519","","6.7 %W, 25.6 %Ti and 67.7 % Fe (at%)",6.7,6.7,6.7,null,"at%","","","","EDS","",false,"","results_discussion","Similarly, in the isolated precipitates, the composition was 6.7 %W, 25.6 %Ti and 67.7 % Fe (at%)."],["oa:W7123356519","","90.5 %W, 5.8 %Fe and 3.7 % Ti (at%)",90.5,90.5,90.5,null,"at%","","","","STEM-EDS","",false,"","results_discussion","STEM-EDS measurements show a matrix composition of 90.5 %W, 5.8 %Fe and 3.7 % Ti (at%), and are summarized alongside the SEM-EDS results in Table 1."],["oa:W7123356519","","6.9 at% W",6.9,6.9,6.9,null,"at%","","","","STEM-EDS","",false,"","results_discussion","The C14 phase consists mostly of Fe and Ti with only 6.9 at% W."],["oa:W7123356519","","5 at% Ti and 1 at% Fe",5.0,5.0,5.0,null,"at%","","","","STEM-EDS","",false,"","results_discussion","The composition measured with STEM-EDS was 5 at% Ti and 1 at% Fe, similar to the matrix phase observed adjacent to the C14 phase in Fig. 3 but slightly depleted in Fe."],["oa:W7123356519","","8.8 %W, 23.3 %Ti and 68.0 %Fe (at%)",8.8,8.8,8.8,null,"at%","","","","EDS","",false,"","results_discussion","In the prior-interdendritic regions, the composition was measured to be 8.8 %W, 23.3 %Ti and 68.0 %Fe (at%) respectively."],["oa:W7127426889","CP-Ti Grade 2","oxygen",0.12,null,null,null,"wt%","","","","","",false,"","results_discussion","In this study, four types of pure titanium materials (-Ti) were utilized as starting materials to fabricate bulk polycrystalline  titanium materials (-Ti materials) under high- PT: titanium with purity of 99.999 wt% metals basis (5N) (0.02 wt% oxygen); commercially pure titanium grade 2 (CP-Ti Grade 2) (0.12 wt% oxygen); CP-Ti Grade 4 (0.38 wt% oxygen); cold-worked CP-Ti Grade 4 (0.37 wt% oxygen)."],["oa:W7127426889","5N","oxygen",0.02,null,null,null,"wt%","","","","","",false,"","results_discussion","In this study, four types of pure titanium materials (-Ti) were utilized as starting materials to fabricate bulk polycrystalline  titanium materials (-Ti materials) under high- PT: titanium with purity of 99.999 wt% metals basis (5N) (0.02 wt% oxygen); commercially pure titanium grade 2 (CP-Ti Grade 2) (0.12 wt% oxygen); CP-Ti Grade 4 (0.38 wt% oxygen); cold-worked CP-Ti Grade 4 (0.37 wt% oxygen)."],["oa:W7127426889","CP-Ti Grade 4","oxygen",0.38,null,null,null,"wt%","","","","","",false,"","results_discussion","In this study, four types of pure titanium materials (-Ti) were utilized as starting materials to fabricate bulk polycrystalline  titanium materials (-Ti materials) under high- PT: titanium with purity of 99.999 wt% metals basis (5N) (0.02 wt% oxygen); commercially pure titanium grade 2 (CP-Ti Grade 2) (0.12 wt% oxygen); CP-Ti Grade 4 (0.38 wt% oxygen); cold-worked CP-Ti Grade 4 (0.37 wt% oxygen)."],["oa:W7128430729","Ti-2Mn","Mn loss (~0.3 wt%)",0.3,0.3,0.3,null,"wt%","","","","","",false,"","methods","Although a small Mn loss (~0.3 wt%) occurred at higher VED, the overall Mn content remained close to the nominal 2 wt%, indicating that elemental homo geneity and post‑build composition were sufficiently maintained for subsequent microstructural comparison."],["oa:W7129343650","Ti-6Al-4V","wt%",5.0,null,null,null,"wt%","","","","EDS","",false,"out_of_range","discussion","According to EDS point scans, the β-Ti region consisted of approximately 64wt% Ti, 5 wt% Al, and 31 wt% V at that particular point."],["oa:W7129343650","Ti-6Al-4V","wt%",31.0,null,null,null,"wt%","","","","EDS","",false,"out_of_range","discussion","According to EDS point scans, the β-Ti region consisted of approximately 64wt% Ti, 5 wt% Al, and 31 wt% V at that particular point."],["oa:W7134957442","Ti-45Nb","oxygen content",0.031,null,null,null,"%","","","","","",false,"unit_mismatch","results","Sample No. C (ω%) O (ω%) N (ω%) H (ω%) After optimization 0.012 0.031 0.007 0.0003 According to the data given in the chemical element analysis table in Table 6, in the optimized Ti- 45Nb titanium alloy product sample, the carbon content ω is 0.012%, the oxygen content ω is 0.031%, the nitrogen content ω is 0.007%, the hydrogen content ω is 0.0003%, and other elements cannot be detected due to their low content."],["oa:W7144782104","Ti65Fe35","oxygen content",23.7,null,null,0.3,"at%","","","","","",false,"","discussion",""],["oa:W7144782104","","Fe content in α–Ti",23.7,null,null,null,"at%","","","","","",false,"","discussion",""],["oa:W7144786873","Ti-4.5Al-3V-2Mo-2Fe","水素吸蔵量",1.14,null,null,null,"wt%","","","","","",false,"","abstract",""],["oa:W7144786873","Ti-4.5Al-3V-2Mo-2Fe","水素吸蔵量",0.39,null,null,null,"wt%","","","","","",false,"","abstract",""],["oa:W7146139223","4Mo-0.4B","Oxygen content [mass%]",0.3,null,null,null,"mass%","","sintered at 1350°C for 14.4ks","","oxygen analysis","",false,"unit_mismatch","abstract","0.35 0.30 0.25 Oxygen content [mass%] 0.20 0.15 0.10 0.05 0.00 Ti64-HIP 0. .4B-HIP 4Mo-0.4B-4 4Mo-0.4B-8h 4Mo-0.4B-HIP Fig.6Optical micrographs of sintered and HIP treated compacts."],["oa:W7149885734","Ti-5Al-5Mo-5V-3Cr","nitrogen content",50.0,null,null,null,"at%","","AR sample","","GDOES","",false,"","discussion",""],["oa:W7149885734","Ti-5Al-5Mo-5V-3Cr","nitrogen content",10.0,null,null,null,"at%","","AR sample","","GDOES","",false,"","discussion",""],["oa:W7149885734","Ti-5Al-5Mo-5V-3Cr","oxygen profile",10.0,null,null,null,"at%","","AR-U30-N550","","","",false,"","discussion",""],["oa:W7149885734","Ti-5Al-5Mo-5V-3Cr","nitrogen concentration",50.0,null,null,null,"at%","","AR-U30-N550","","","",false,"","discussion",""],["oa:W7149885734","Ti-5Al-5Mo-5V-3Cr","nitrogen content",20.0,null,null,null,"at%","","","","","",false,"","discussion",""],["oa:W7149996793","Ti-28Mo","concentrations",71.78,null,null,0.8,"wt%","","sintered","","","",false,"out_of_range","results","For the Ti-28Mo alloy, the measured concentrations are 71.78 ± 0.80 wt.% for Ti and 28.22 ± 0.80 wt.% for Mo."],["oa:W7149996793","Ti-31Mo","concentrations",68.37,null,null,0.96,"wt%","","sintered","","","",false,"out_of_range","results","In the Ti-31Mo alloy, the corresponding values are 68.37 ± 0.96 wt.% for Ti and 31.29 ± 0.84 wt.% for Mo."],["oa:W7154458012","Ti-6Al-4V","Fe content",0.3,null,null,null,"wt%","","AM","","","",false,"","results","For their part, the β-phase stabilizers in the Ti-6Al-4V AM sample show an enrichment in both vanadium (4.50 wt%) and iron (0.30 wt%) compared to the WR Ti-6Al-4V sample."],["oa:W7160877616","Ti-15Mo-2Si","Fe",0.011,null,null,null,"wt%","","","","","",false,"","table","Ti-15Mo-2.0Si\t15.09\t2.03\t0.023\t0.011\tBal."],["oa:W7160877616","Ti-15Mo-1Si","Fe",0.004,null,null,null,"wt%","","","","","",false,"","table","Ti-15Mo-1.0Si\t15.10\t1.01\t0.022\t0.004\tBal."],["oa:W7160877616","Ti-15Mo","Fe",0.003,null,null,null,"wt%","","","","","",false,"","table","Ti-15Mo\t15.03\t0.00\t0.020\t0.003\tBal."],["oa:W7160877616","Ti-15Mo-1.5Si","Fe",0.006,null,null,null,"wt%","","","","","",false,"","table","Ti-15Mo-1.5Si\t15.12\t1.52\t0.023\t0.006\tBal."],["oa:W7160877616","Ti-15Mo-0.5Si","Fe",0.003,null,null,null,"wt%","","","","","",false,"","table","Ti-15Mo-0.5Si\t15.01\t0.52\t0.021\t0.003\tBal."],["oa:W7161015399","Ti-6Al-4V","fluorine incorporated",9.4,null,null,0.3,"at%","","","","","",false,"","results","However, despite the differences in oxide morphology and thickness, the amount of fluorine incorporated into the surfaces detected by energy-dispersive spectroscopy (EDX) was 9.4 ± 0.3 at% for the nanoporous layer and 11.1 ± 0.9 at% for the nanotubular layer, as shown in ."],["oa:W7161015399","Ti-6Al-4V","O (at%)",55.5,null,null,2.3,"at%","","nanotubular","","","",false,"","table","Nanotubular\t29.0 ± 2.9\t3.2 ± 0.2\t1.2 ± 0.1\t55.5 ± 2.3\t11.1 ± 0.9"],["oa:W7161015399","Ti-6Al-4V","O (at%)",36.6,null,null,0.9,"at%","","nanoporous","","","",false,"","table","Nanoporous\t46.7 ± 0.8\t5.4 ± 0.1\t1.9 ± 0.1\t36.6 ± 0.9\t9.4 ± 0.3"],["oa:W7161015399","Ti-6Al-4V","O (at%)",0.0,null,null,null,"at%","","uncoated","","","",false,"","table","Uncoated\t89.0 ± 4.9\t7.0 ± 0.4\t4.0 ± 0.1\t-\t-"],["oa:W7161015399","Ti-6Al-4V","fluorine incorporated",11.1,null,null,0.9,"at%","","","","","",false,"","results","However, despite the differences in oxide morphology and thickness, the amount of fluorine incorporated into the surfaces detected by energy-dispersive spectroscopy (EDX) was 9.4 ± 0.3 at% for the nanoporous layer and 11.1 ± 0.9 at% for the nanotubular layer, as shown in ."],["oa:W7161706150","Ti-30Nb-2.5Sn","oxygen content",0.349,null,null,null,"wt%","","as-built","","","",false,"","results_discussion","Interstitial oxygen is well known to promote solid solution strengthening in Ti– Nb alloys, increasing mechanical strength without substantially raising the Young’s modulus [32–34], and thus the higher oxygen content in sample II (0.349 wt.%) compared to sample I (0.277 wt.%) is expected to contribute, at least partially, to the higher ultimate compressive strength observed in that condition, as discussed later in this work."],["oa:W7161706150","Ti-30Nb-2.5Sn","oxygen content",0.277,null,null,null,"wt%","","as-built","","","",false,"","results_discussion","Interstitial oxygen is well known to promote solid solution strengthening in Ti– Nb alloys, increasing mechanical strength without substantially raising the Young’s modulus [32–34], and thus the higher oxygen content in sample II (0.349 wt.%) compared to sample I (0.277 wt.%) is expected to contribute, at least partially, to the higher ultimate compressive strength observed in that condition, as discussed later in this work."],["oa:W7161706150","Ti-30Nb-2.5Sn","",0.305,0.27,0.34,null,"wt%","","","","","",false,"","results_discussion","A significant contribution may arise from the higher oxygen content in the present samples (0.27–0.34 wt%) compared to the values reported by Moraes et al. (∼0.15 wt%), leading to additional interstitial solid solution strengthening."],["oa:W7162320857","Ti-6Al-4V","oxygen content",0.0,null,null,null,"","","","","EDS analysis","",false,"unit_missing","results_discussion","Moreover, EDS analysis indicates a reduction in oxygen content in the worn area compared to the unworn region (Figure 10b)."],["oa:W7163149695","CP-Ti Grade 2","oxygen content",44.0,null,null,null,"%","","as-built SLM","","","",false,"unit_mismatch","results","SEM images of cross sections of tensile specimens; a) αBO = 90° white arrows indicate the alignment of the microstructure with the BD; b) αBO = 0° white arrows highlight locally varying orientations of lamellar features within the image plane; SEM images recorded by TANIOBIS GmbH, Goslar, Germany Specimens built at αBO = 0° showed an increase in nitrogen content of 77 % and an increase in oxygen content of 44 % compared to those built at αBO = 90°."],["oa:W7164265842","Ti-6Al-4V","oxygen content",0.25,0.25,0.25,null,"%","","","","","",false,"unit_mismatch","methods",""],["oa:W7165179694","Ti60","oxygen content",15.6,null,null,null,"%","500 ℃","","","","",false,"unit_mismatch","results","Under high-temperature impact, the oxygen content in the crater region 217 increased markedly, showing a 15.6% increase relative to that under room-temperature 218 conditions."],["oa:W7166436423","Ti-6Al-4V","carbon content",22.8,22.8,22.8,null,"at%","","irradiated","","EDS","",false,"","results_discussion","In addition, an increase in the carbon (≈22.8 at.%) and"],["oa:W7166436423","Ti-6Al-4V","oxygen content",18.9,18.9,18.9,null,"at%","","irradiated","","EDS","",false,"","results_discussion","oxygen (≈18.9 at.%) content was recorded, indicating oxidation and chemical modification processes on the surface of the material."],["oa:W7166436423","Ti-6Al-4V","oxygen content",49.2,49.2,49.2,null,"at%","","irradiated","","EDS","",false,"","results_discussion","In the sample before irradiation (Figure 7), the Ti content was ≈83.9 at.%, whereas after irradiation (Figure 5), it decreased to ≈49.2 at.%."],["oa:W7166436423","Ti-6Al-4V","oxygen content",83.9,83.9,83.9,null,"at%","","as-built LPBF","","EDS","",false,"","results_discussion","In the sample before irradiation (Figure 7), the Ti content was ≈83.9 at.%, whereas after irradiation (Figure 5), it decreased to ≈49.2 at.%."],["oa:W7167064466","CP-Ti Grade 2","O content",0.5,null,null,null,"wt%","room temperature","","","","",false,"","methods","A comprehensive summary by Luo et al. [] further illustrates that increasing O content from 0.1 wt.% to 0.5 wt.% leads to a drastic decrease in room-temperature elongation of commercially pure titanium, from over 25% to below 5%."],["oa:W7169000687","Ti-10Zr-6Mo-2Sn-2Ta","Sn",2.41,null,null,null,"wt%","","","","","",false,"out_of_range","results_discussion","The surface has a top layer containing 77.40% Ti, 11.39% Zr, 6.45% Mo, 2.41% Sn, and 1.51% Ta, in addition to the presence of 0.40% Na and 0.44 Cl (all in weight %)."],["oa:W7169000687","Ti-10Zr-6Mo-2Sn-2Ta","Ti",77.4,null,null,null,"wt%","","","","","",false,"out_of_range","results_discussion","The surface has a top layer containing 77.40% Ti, 11.39% Zr, 6.45% Mo, 2.41% Sn, and 1.51% Ta, in addition to the presence of 0.40% Na and 0.44 Cl (all in weight %)."],["oa:W7169000687","Ti-10Zr-6Mo-2Sn-2Ta","Zr",11.39,null,null,null,"wt%","","","","","",false,"out_of_range","results_discussion","The surface has a top layer containing 77.40% Ti, 11.39% Zr, 6.45% Mo, 2.41% Sn, and 1.51% Ta, in addition to the presence of 0.40% Na and 0.44 Cl (all in weight %)."],["oa:W7169000687","Ti-10Zr-6Mo-2Sn-2Ta","Mo",6.45,null,null,null,"wt%","","","","","",false,"out_of_range","results_discussion","The surface has a top layer containing 77.40% Ti, 11.39% Zr, 6.45% Mo, 2.41% Sn, and 1.51% Ta, in addition to the presence of 0.40% Na and 0.44 Cl (all in weight %)."],["oa:W7169000687","Ti-10Zr-6Mo-2Sn-2Ta","Na",0.4,null,null,null,"wt%","","","","","",false,"","results_discussion","The surface has a top layer containing 77.40% Ti, 11.39% Zr, 6.45% Mo, 2.41% Sn, and 1.51% Ta, in addition to the presence of 0.40% Na and 0.44 Cl (all in weight %)."],["oa:W7169000687","Ti-10Zr-6Mo-2Sn-2Ta","Ta",1.51,null,null,null,"wt%","","","","","",false,"","results_discussion","The surface has a top layer containing 77.40% Ti, 11.39% Zr, 6.45% Mo, 2.41% Sn, and 1.51% Ta, in addition to the presence of 0.40% Na and 0.44 Cl (all in weight %)."],["oa:W7169000687","Ti-10Zr-6Mo-2Sn-2Ta","Cl",0.44,null,null,null,"wt%","","","","","",false,"","results_discussion","The surface has a top layer containing 77.40% Ti, 11.39% Zr, 6.45% Mo, 2.41% Sn, and 1.51% Ta, in addition to the presence of 0.40% Na and 0.44 Cl (all in weight %)."],["oa:W7172431378","Ti-6Al-4V","high oxygen content (0.24 wt.%)",0.24,null,null,null,"wt%","","EB-PBF","lamellar","","",false,"","results","The enlarged view in c highlights the ultrafine martensitic laths, which exhibit an average thickness of approximately 0.7 μm. e reveals the EB-PBF microstructure with a characteristic basket-weave morphology, where ImageJ 1.54p quantification identified 92.8% α-phase and 7.2% β-phase fractions. f, an enlarged view corresponding to the dashed square in e, reveals coarser α laths (~1.9 μm thickness) with a retained V-enriched β phase []."],["oa:W7172431378","TC4–0.1 wt.%O","oxygen content",0.24,null,null,null,"wt%","","as-built EB-PBF","","","",false,"","discussion","It should be noted that oxygen was intentionally introduced to evaluate its effect on the microstructure and mechanical properties, and the oxygen content of 0.24 wt.% was measured directly in the as-built EB-PBF specimens."],["oa:W7172431378","Ti-6Al-4V","oxygen content",0.24,null,null,null,"wt%","","EB-PBF","","","",false,"","discussion","The oxygen content and shape factor (SF) were measured as 0.12 wt.% and 0.31 for the L-PBF specimen and 0.24 wt.% and 0.32 for the EB-PBF specimen, respectively."],["oa:W7172431378","Ti-6Al-4V","oxygen content",0.12,null,null,null,"wt%","","L-PBF","","","",false,"","discussion","The oxygen content and shape factor (SF) were measured as 0.12 wt.% and 0.31 for the L-PBF specimen and 0.24 wt.% and 0.32 for the EB-PBF specimen, respectively."],["oa:W7197233849","TiZrNbHfTa","nitrogen content",49.84,null,null,null,"at%","","","","","",false,"","results_discussion","When the displacement potential is changed, the nitrogen content changes less significantly from 49.84 at.% and Ub = -50 V to 45.77 at.% and Ub = -250 V."],["oa:W7197233849","TiZrNbHfTa","nitrogen content",52.0,null,null,null,"at%","","","","","",false,"","results_discussion","It is to be noted that the atomic concentration of nitrogen in the coating, taking into account the mass composition of the metallic component, is in the range 37...52 at.%."],["oa:W7197233849","TiZrNbHfTa","nitrogen content",45.77,null,null,null,"at%","","","","","",false,"","results_discussion","When the displacement potential is changed, the nitrogen content changes less significantly from 49.84 at.% and Ub = -50 V to 45.77 at.% and Ub = -250 V."],["oa:W7197233849","TiZrNbHfTa","nitrogen content",37.0,null,null,null,"at%","","","","","",false,"","results_discussion","It is to be noted that the atomic concentration of nitrogen in the coating, taking into account the mass composition of the metallic component, is in the range 37...52 at.%."],["oa:W7203699654","Ti-6Al-4V","oxygen content of approximately 6%",6.0,6.0,6.0,null,"%","","","","EDS","",false,"unit_mismatch","results","Furthermore, representative EDS analysis of nominal fracture surface had an oxygen content of approximately 6%, whereas a polished
