Repository: akhtar07/tisci-explorer

# TiSci Explorer

A read-only, static explorer for **TiSci**, an autonomous research agent for titanium alloys. TiSci reads the
titanium-alloy literature, builds a knowledge graph and a table of measured values, proposes hypotheses where the
graph has gaps, and tests them with DFT (MACE / VASP) and the ICME-lite multiscale chain.

**Live site:** https://akhtar07.github.io/tisci-explorer/

The site has seven sections:

| Section | What it shows |
|---|---|
| Overview | Corpus → graph → facts → hypotheses → verdicts, with the snapshot's counts |
| Worked example | One full loop for W in α-Ti: graph path, hypothesis, novelty check, DFT test, verdict, follow-up, DAMASK |

File: data/facts/porosity.json (part 6 of 17)
before any posttreatment, the HCF strength of the as-built specimens is not suitable for aircraft loadbearing applications [9]."],["oa:W2791252726","Ti-6Al-4V","ν",0.34,null,null,null,"","","","","","",false,"unit_missing","methods","The behavior is assumed to be elastic isotrop with E = 110 GPa and ν = 0.34."],["oa:W2793583487","Ti-35Nb-7Zr-5Ta","porosities",40.0,null,null,null,"%","","","","","",false,"","results","In this study, TNZT samples with porosities of up to 40% were produced."],["oa:W2793703251","48-2-2","porosities",0.18,null,null,null,"%","room temperature","as-built EBM","","","",false,"","results",""],["oa:W2793703251","48-2-2","porosities",0.13,null,null,null,"%","room temperature","as-built EBM","","","",false,"","results",""],["oa:W2795108952","Ti-6Al-4V","porosity",0.5,null,null,null,"%","","","lamellar","","",false,"","conclusions","The main conclusions are following:The metallographic analysis proved a very fine two-phase lamellar microstructure with a low amount of porosity (0.5% in maximum) for both SLM and EBM specimens.Internal defects were of a different origin."],["oa:W2795108952","Ti-6Al-4V","Average Porosity (%)",0.37,null,null,null,"%","","as-built SLM","","","",false,"","table","SLM\t0.37\t5.0 ± 1.9\t34.1 ± 27.9\t81 ± 22\t0.86 ± 0.27"],["oa:W2795108952","Ti-6Al-4V","Average Porosity (%)",0.15,null,null,null,"%","","as-built EBM","","","",false,"","table","EBM\t0.15\t1.6 ± 0.9\t42.0 ± 32.6\t58 ± 16\t0.45 ± 0.13"],["oa:W2795205272","Ti-35.4Zr-28Nb","pores",0.0,null,null,null,"","","sintered at 1500 °C","","","",false,"unit_missing","results_discussion","However, the alloy prepared by milled powder at 1500 °C has a few pores, while the alloy becomes nearly fully dense with no obvious pores when the sintering temperature increases to 1550 °C."],["oa:W2795205272","Ti-35.4Zr-28Nb","pores",0.0,null,null,null,"","","sintered at 1500 °C","","","",false,"unit_missing","results_discussion","It can be seen that some pores exist in the alloy fabricated by the atomized powder at 1500 °C and the original powder particle boundaries can be observed clearly."],["oa:W2800457681","Ti-6Al-4V","ν",0.342,null,null,0.016,"","room temperature","","","tensile test","",false,"unit_missing","table","113,000 (678)\t0.342 (0.016)\t1035 (7.5)\t1058 (4.3)"],["oa:W2801956677","Ti35Nb4Sn","nominal volumetric porosity",50.0,50.0,50.0,null,"%","","","","","",false,"","discussion","Other power correlations, e.g., E*/Es = 1 \u0002 uP2/3, were considered, and the overlays showed a certain degree of consistency with the Fig. 4 MicroCT slices (xz and xy planes) of specimens manufactured with (a-c) particle porogen: nominal porosity 30% with pore range 300- 500 lm, 50% with pore range 180-300 lm and 70% with pore range 180-300 lm and with (d-f) ﬁber porogen: nominal porosity 10, 30, 50%."],["oa:W2801956677","Ti35Nb4Sn","nominal volumetric porosity",10.0,10.0,10.0,null,"%","","","","","",false,"","discussion","Other power correlations, e.g., E*/Es = 1 \u0002 uP2/3, were considered, and the overlays showed a certain degree of consistency with the Fig. 4 MicroCT slices (xz and xy planes) of specimens manufactured with (a-c) particle porogen: nominal porosity 30% with pore range 300- 500 lm, 50% with pore range 180-300 lm and 70% with pore range 180-300 lm and with (d-f) ﬁber porogen: nominal porosity 10, 30, 50%."],["oa:W2801956677","Ti35Nb4Sn","nominal volumetric porosity",30.0,30.0,30.0,null,"%","","","","","",false,"","discussion","Other power correlations, e.g., E*/Es = 1 \u0002 uP2/3, were considered, and the overlays showed a certain degree of consistency with the Fig. 4 MicroCT slices (xz and xy planes) of specimens manufactured with (a-c) particle porogen: nominal porosity 30% with pore range 300- 500 lm, 50% with pore range 180-300 lm and 70% with pore range 180-300 lm and with (d-f) ﬁber porogen: nominal porosity 10, 30, 50%."],["oa:W2801956677","Ti35Nb4Sn","nominal volumetric porosity",50.0,50.0,50.0,null,"%","","","","","",false,"","discussion","Other power correlations, e.g., E*/Es = 1 \u0002 uP2/3, were considered, and the overlays showed a certain degree of consistency with the Fig. 4 MicroCT slices (xz and xy planes) of specimens manufactured with (a-c) particle porogen: nominal porosity 30% with pore range 300- 500 lm, 50% with pore range 180-300 lm and 70% with pore range 180-300 lm and with (d-f) ﬁber porogen: nominal porosity 10, 30, 50%."],["oa:W2801956677","Ti35Nb4Sn","nominal volumetric porosity",70.0,70.0,70.0,null,"%","","","","","",false,"out_of_range","discussion","Other power correlations, e.g., E*/Es = 1 \u0002 uP2/3, were considered, and the overlays showed a certain degree of consistency with the Fig. 4 MicroCT slices (xz and xy planes) of specimens manufactured with (a-c) particle porogen: nominal porosity 30% with pore range 300- 500 lm, 50% with pore range 180-300 lm and 70% with pore range 180-300 lm and with (d-f) ﬁber porogen: nominal porosity 10, 30, 50%."],["oa:W2801956677","Ti35Nb4Sn","nominal volumetric porosity",30.0,30.0,30.0,null,"%","","","","","",false,"","discussion","Other power correlations, e.g., E*/Es = 1 \u0002 uP2/3, were considered, and the overlays showed a certain degree of consistency with the Fig. 4 MicroCT slices (xz and xy planes) of specimens manufactured with (a-c) particle porogen: nominal porosity 30% with pore range 300- 500 lm, 50% with pore range 180-300 lm and 70% with pore range 180-300 lm and with (d-f) ﬁber porogen: nominal porosity 10, 30, 50%."],["oa:W2801956677","Ti-61Nb-35Sn-4Sn","bulk porosity",0.0,null,null,null,"%","","as-sintered","","Mercury porosimetry","",false,"","results","Bulk porosity (i.e., total porosity, which includes the intrinsic porosity due to the compaction of the powders, as well as the closed porosity) and open porosity measurements obtained from Mercury porosimetry tests (Fig. 3) are presented in Table 1."],["oa:W2801956677","Ti35Nb4Sn","nominal volumetric porosity",40.0,40.0,40.0,null,"%","","","","","",false,"","discussion","Other power correlations, e.g., E*/Es = 1 \u0002 uP2/3, were considered, and the overlays showed a certain degree of consistency with the Fig. 4 MicroCT slices (xz and xy planes) of specimens manufactured with (a-c) particle porogen: nominal porosity 30% with pore range 300- 500 lm, 50% with pore range 180-300 lm and 70% with pore range 180-300 lm and with (d-f) ﬁber porogen: nominal porosity 10, 30, 50%."],["oa:W2801956677","Ti-61Nb-35Sn-4Sn","porosity",1.545,null,null,null,"mm","","as-sintered","","","",false,"unit_mismatch","results","Samples fabricated using the high aspect ratio ﬁbers in the range 350 lm-3.7 mm and thickness 167 lm presented pores of average length value 1.545 mm (standard deviation 0.651 mm) and average thickness 167.336 lm (standard deviation 15.937 lm)."],["oa:W2801956677","Ti-61Nb-35Sn-4Sn","open porosity",0.0,null,null,null,"%","","as-sintered","","Mercury porosimetry","",false,"","results","Bulk porosity (i.e., total porosity, which includes the intrinsic porosity due to the compaction of the powders, as well as the closed porosity) and open porosity measurements obtained from Mercury porosimetry tests (Fig. 3) are presented in Table 1."],["oa:W2804934607","CP-Ti Grade 2","porosity",39.06,39.06,39.06,1.09,"%","","","","","",false,"","results","Porosity varied between 39.06% (±1.09%) (CpTi) and 47.89% (±4.53%) (Ti-35Nb), with a mean of 42%."],["oa:W2804934607","Ti-35Nb","porosity",47.89,47.89,47.89,4.53,"%","","","","","",false,"","results","Porosity varied between 39.06% (±1.09%) (CpTi) and 47.89% (±4.53%) (Ti-35Nb), with a mean of 42%."],["oa:W2804934607","Ti-6Al-4V","porosity",40.61,40.61,40.61,7.81,"%","","","","","",false,"","results","Statistical analysis (with Kruskal-Wallis test; p = 0.104) revealed no significant differences among groups; Ti-6Al-4V = 40.61% (±7.81%); Ti-13Nb-13Zr = 39.91 (±6.35%) and Ti-35Nb-7Zr-5Ta = 42.55% (±7.8%)."],["oa:W2804934607","Ti-13Nb-13Zr","porosity",39.91,39.91,39.91,6.35,"%","","","","","",false,"","results","Statistical analysis (with Kruskal-Wallis test; p = 0.104) revealed no significant differences among groups; Ti-6Al-4V = 40.61% (±7.81%); Ti-13Nb-13Zr = 39.91 (±6.35%) and Ti-35Nb-7Zr-5Ta = 42.55% (±7.8%)."],["oa:W2804934607","Ti-35Nb-7Zr-5Ta","porosity",42.55,42.55,42.55,7.8,"%","","","","","",false,"","results","Statistical analysis (with Kruskal-Wallis test; p = 0.104) revealed no significant differences among groups; Ti-6Al-4V = 40.61% (±7.81%); Ti-13Nb-13Zr = 39.91 (±6.35%) and Ti-35Nb-7Zr-5Ta = 42.55% (±7.8%)."],["oa:W2804934607","","porosity",45.0,45.0,45.0,null,"%","","","","","",false,"","discussion","In the present study, the pore mean size of 99.53 μm and porosity around 45% were in agreement with previous studies [3, 20] and proved to be suitable for cell proliferation and differentiation, as verified by means of in vitro tests and by the osseointegration of the implants."],["oa:W2805382129","Ti-6Al-4V","Porosity (%)",13.6,13.6,13.6,1.0,"%","","as deposited","","","",false,"","results_discussion","Material Porosity (%) As deposited 13.6 ± 1.0 After heat treatment 13.9 ± 1.9 Table 8."],["oa:W2805382129","Ti-6Al-4V","Porosity (%)",13.9,13.9,13.9,1.9,"%","","after heat treatment","","","",false,"","results_discussion","Material Porosity (%) As deposited 13.6 ± 1.0 After heat treatment 13.9 ± 1.9 Table 8."],["oa:W2805382129","Ti-6Al-4V","porosity",19.0,19.0,19.0,null,"%","","","","","",false,"","results_discussion","Khor et al.29 studied HAp coatings on Ti-6Al-4V alloys, and reported a coating porosity of 19%."],["oa:W2805382129","Ti-6Al-4V","porosity",12.0,12.0,12.0,null,"%","","","","","",false,"","results_discussion","Sun et al.30 investigated the microstructure, structure, and phases of different HA coatings, and obtained coating at a porosity of up to 12%."],["oa:W2805382129","Ti-6Al-4V","porosity level",7.0,7.0,7.0,null,"","","","","","",false,"unit_missing","results_discussion","The power of the equipment was increased to 42.0 kW, which reduced the porosity level to 7%."],["oa:W2805505773","Ti-7Nb","taux de niobium infondu",2.0,null,null,null,"%","","","","","",false,"","conclusions",""],["oa:W2805505773","Ti-5Nb","taux de niobium infondu",2.0,null,null,null,"%","","","","","",false,"","conclusions",""],["oa:W2807782711","Ti-6Al-4V","porosity",0.3,null,null,0.1,"%","","","","","",false,"","results",""],["oa:W2807782711","Ti-6Al-4V","Porosity (%)",13.0,null,null,2.0,"%","","","","","",false,"","results",""],["oa:W2807782711","Ti-6Al-4V","Porosity (%)",0.3,null,null,0.1,"%","","","","","",false,"","results",""],["oa:W2807782711","Ti-6Al-4V","porosity",6.7,null,null,null,"%","","","equiaxed α","","",false,"","discussion",""],["oa:W2807782711","Ti-6Al-4V","porosity",1.5,null,null,null,"%","","","","","",false,"","discussion",""],["oa:W2807782711","Ti-6Al-4V","porosity",0.5,null,null,null,"%","","","","","",false,"","discussion",""],["oa:W2807782711","Ti-6Al-4V","porosity",1.5,null,null,null,"%","","","","","",false,"","discussion",""],["oa:W2807782711","Ti-6Al-4V","porosity",2.0,null,null,null,"%","","","","","",false,"","discussion",""],["oa:W2807782711","Ti-6Al-4V","porosity",1.0,null,null,null,"%","","as-deposited","","","",false,"","conclusions",""],["oa:W2808779919","Ti-6Al-4V","Porosity (%)",1.7,null,null,null,"%","","","","","",false,"","table","Ti–6Al–4V–5TiN\t4.393734\t4.47\t98.3\t1.7\t1000"],["oa:W2808779919","Ti-6Al-4V","Porosity (%)",3.8,null,null,null,"%","","","","","",false,"","table","Ti–6Al–4V–15TiN\t4.379732\t4.553\t96.2\t3.8\t1000"],["oa:W2808779919","Ti-6Al-4V","Porosity (%)",1.4,null,null,null,"%","","","","","",false,"","table","Ti–6Al–4V Alloy\t4.369587\t4.43\t98.6\t1.4\t1000"],["oa:W2808779919","Ti-6Al-4V","Porosity (%)",2.9,null,null,null,"%","","","","","",false,"","table","Ti–6Al–4V–10TiN\t4.380074\t4.511\t97.1\t2.9\t1000"],["oa:W2810450505","Ti-5Al-5Mo-5V-3Cr","Poisson’s ratio",0.35,null,null,null,"","room temperature","","","tensile test","",false,"unit_missing","results",""],["oa:W2810450505","","να",0.3,null,null,null,"","","","","","",false,"unit_missing","methods",""],["oa:W2810693692","Ti-6Al-4V","porosity",2.0,2.0,2.0,null,"%","","","","","",false,"","methods",""],["oa:W2810693692","Ti-6Al-4V","porosity",0.2,null,null,null,"%","","as-built LPBF","","","",false,"","results_discussion",""],["oa:W2810693692","Ti-6Al-4V","porosity",0.8,0.8,0.8,null,"%","","","","","",false,"","methods",""],["oa:W2810693692","Ti-6Al-4V","porosity",2.2,null,null,null,"%","","as-built SLM","","ASTM standard","",false,"","results_discussion",""],["oa:W2810693692","Ti-6Al-4V","porosity",0.3,0.2,0.4,0.1,"%","","","","","",false,"","methods",""],["oa:W2810693692","Ti-6Al-4V","porosity",8.0,null,null,null,"%","","as-built SLM","","ASTM standard","",false,"","results_discussion",""],["oa:W2883864228","Ti-6Al-4V","porosity",5.51,null,null,null,"%","","as-built SLM","martensitic α'","","",false,"","results_discussion","At a scanning speed of 25 mm/s, the density was 94.49% and large macropores were clearly visible (a)."],["oa:W2885584981","Ti-6Al-4V","size of the porosity",120.0,50.0,120.0,null,"mm","","as-sintered","","","",false,"unit_mismatch","discussion",""],["oa:W2885584981","Ti-6Al-4V","high porosity density",0.0,null,null,null,"","","as-sintered","","","",false,"unit_missing","discussion",""],["oa:W2885584981","Ti-6Al-4V","larger porosity",100.0,null,null,null,"mm","","as-sintered","","","",false,"unit_mismatch","conclusions",""],["oa:W2887855634","Ti-6Al-4V","Poissonovo číslo",0.33,null,null,null,"","room temperature","annealed","","","",false,"unit_missing","front",""],["oa:W2892210530","TiAl","porosity",5.0,null,null,null,"%","","as-sprayed","","","",false,"","results_discussion","In all the coatings both Ti-Al intermetallic phases as well Fig. 2 SEM (secondary electron mode) images of cross sections of as-sprayed coatings made from powder mixtures (a) PM 1, (b) PM 2, (c) PM 3, (d) PM 4, (e) PM 5 by warm spray (Ref 10) Table 3 Characteristic of the as-sprayed coatings PM 1 PM 2 PM 3 PM 4 PM 5 Coating thickness, lm 176 ± 8 193 ± 10 192 ± 9 300 ± 12 430 ± 15 Porosity, % 10 8 5 2 2 Area occupied by Ti, % 23 36 35 55 78 Theoretical area occupied by Ti, % 42 46 52 54 68 1168 J"],["oa:W2892210530","TiAl","porosity",2.0,null,null,null,"%","","as-sprayed","","","",false,"","results_discussion","In all the coatings both Ti-Al intermetallic phases as well Fig. 2 SEM (secondary electron mode) images of cross sections of as-sprayed coatings made from powder mixtures (a) PM 1, (b) PM 2, (c) PM 3, (d) PM 4, (e) PM 5 by warm spray (Ref 10) Table 3 Characteristic of the as-sprayed coatings PM 1 PM 2 PM 3 PM 4 PM 5 Coating thickness, lm 176 ± 8 193 ± 10 192 ± 9 300 ± 12 430 ± 15 Porosity, % 10 8 5 2 2 Area occupied by Ti, % 23 36 35 55 78 Theoretical area occupied by Ti, % 42 46 52 54 68 1168 J"],["oa:W2892210530","TiAl","porosity",0.5,null,null,null,"%","","hot-pressed","","","",false,"","results_discussion","Representative SEM images of the hot-pressed coatings produced from powder mixtures PM 3 and PM 4 are shown in Fig. 3, which reveal fully dense coatings where only small pores were detected with the measured porosity of less than 0.5%."],["oa:W2892210530","TiAl","porosity",8.0,null,null,null,"%","","as-sprayed","","","",false,"","results_discussion","In all the coatings both Ti-Al intermetallic phases as well Fig. 2 SEM (secondary electron mode) images of cross sections of as-sprayed coatings made from powder mixtures (a) PM 1, (b) PM 2, (c) PM 3, (d) PM 4, (e) PM 5 by warm spray (Ref 10) Table 3 Characteristic of the as-sprayed coatings PM 1 PM 2 PM 3 PM 4 PM 5 Coating thickness, lm 176 ± 8 193 ± 10 192 ± 9 300 ± 12 430 ± 15 Porosity, % 10 8 5 2 2 Area occupied by Ti, % 23 36 35 55 78 Theoretical area occupied by Ti, % 42 46 52 54 68 1168 J"],["oa:W2892210530","TiAl","porosity",10.0,null,null,null,"%","","as-sprayed","","","",false,"","results_discussion","In all the coatings both Ti-Al intermetallic phases as well Fig. 2 SEM (secondary electron mode) images of cross sections of as-sprayed coatings made from powder mixtures (a) PM 1, (b) PM 2, (c) PM 3, (d) PM 4, (e) PM 5 by warm spray (Ref 10) Table 3 Characteristic of the as-sprayed coatings PM 1 PM 2 PM 3 PM 4 PM 5 Coating thickness, lm 176 ± 8 193 ± 10 192 ± 9 300 ± 12 430 ± 15 Porosity, % 10 8 5 2 2 Area occupied by Ti, % 23 36 35 55 78 Theoretical area occupied by Ti, % 42 46 52 54 68 1168 J"],["oa:W2892210530","TiAl","porosity",1.0,null,null,null,"%","","heat-treated","","","",false,"","results_discussion","A slight increase in porosity (up to 1%) was also observed in all coatings subjected to additional heat treatment."],["oa:W2892210530","TiAl","porosity",2.0,null,null,null,"%","","as-sprayed","","","",false,"","results_discussion","In all the coatings both Ti-Al intermetallic phases as well Fig. 2 SEM (secondary electron mode) images of cross sections of as-sprayed coatings made from powder mixtures (a) PM 1, (b) PM 2, (c) PM 3, (d) PM 4, (e) PM 5 by warm spray (Ref 10) Table 3 Characteristic of the as-sprayed coatings PM 1 PM 2 PM 3 PM 4 PM 5 Coating thickness, lm 176 ± 8 193 ± 10 192 ± 9 300 ± 12 430 ± 15 Porosity, % 10 8 5 2 2 Area occupied by Ti, % 23 36 35 55 78 Theoretical area occupied by Ti, % 42 46 52 54 68 1168 J"],["oa:W2893400545","Ti-6Al-4V","Porosity percentage (%)",5.6,null,null,null,"%","room temperature","","","","",false,"","discussion",""],["oa:W2893400545","Ti-6Al-4V","Porosity percentage (%)",5.93,null,null,null,"%","room temperature","","","","",false,"","discussion",""],["oa:W2893400545","Ti-6Al-4V","Porosity percentage (%)",6.8,null,null,null,"%","room temperature","","","","",false,"","discussion",""],["oa:W2893935480","","pores",0.0,null,null,null,"","","","","","",false,"unit_missing","results_discussion","When offset was −0.25 mm, due to the presence of defects, such as pores and cracks, the specimen fractured in the FZ, as indicated by the A-A cross-section in ."],["oa:W2893935480","","lack of fusion",0.0,null,null,null,"","","","","","",false,"unit_missing","results_discussion","It is believed that the lack of fusion occurred at the interface of Mo/FZ when the offset was +0.75 mm."],["oa:W2897957257","Ti-6Al-4V","porosity",1.0,null,null,0.7,"%","","as-built SLM","","microCT","",false,"","discussion","This result, 12 accompanied by the low level of porosity (1.0 ± 0.7%) calculated from microCT data, 13 confirms minimum defects within the solid material of the structure, even with small 14 strut diameters of 0.37 mm."],["oa:W2897957257","Ti-6Al-4V","pore size",-3.0,null,null,null,"%","","","","microCT","",false,"out_of_range","discussion","Specifically, the average pore 17 size for Schwartz primitive, Schwartz primitive (Pinched) and Cylinder grid for the 18 designed and manufactured parts were similar; 6%; -2%; -3%; variation from design 19 respectively."],["oa:W2897957257","Ti-6Al-4V","porosity",0.99,null,null,0.007,"","","","","","",false,"unit_missing","results","The level of defects within the manufactured specimens (i.e. 1 porosity within the lattice struts) calculated by microCT was 99.0 ± 0.7%."],["oa:W2897957257","Ti-6Al-4V","pore size",6.0,null,null,null,"%","","","","microCT","",false,"","discussion","Specifically, the average pore 17 size for Schwartz primitive, Schwartz primitive (Pinched) and Cylinder grid for the 18 designed and manufactured parts were similar; 6%; -2%; -3%; variation from design 19 respectively."],["oa:W2897957257","Ti-6Al-4V","pore size",-2.0,null,null,null,"%","","","","microCT","",false,"out_of_range","discussion","Specifically, the average pore 17 size for Schwartz primitive, Schwartz primitive (Pinched) and Cylinder grid for the 18 designed and manufactured parts were similar; 6%; -2%; -3%; variation from design 19 respectively."],["oa:W2898488933","Ti/TiB","volume fraction of pores",0.5,null,null,null,"%","","","","","",false,"","results_discussion",""],["oa:W2898488933","Ti/TiB","volume fraction of TiB",19.0,null,null,null,"%","","","","","",false,"","results_discussion",""],["oa:W2898488933","Ti/TiB","volume fraction of TiB2",2.4,null,null,null,"%","","","","","",false,"","results_discussion",""],["oa:W2898924750","Ti-6Al-4V","porosities",75.37,72.86,77.88,2.51,"%","","","","","",false,"out_of_range","results","After measurement and calculation, we found that the porosities of the two porous sample groups were (51.67 ± 3.37)% and (75.37% ± 2.51)%, which were expected, and the pore sizes of the two group were 290.87 ± 134.38 μm and 458.10 ± 172.29 μm, respectively."],["oa:W2898924750","Ti-6Al-4V","porosity",0.5,null,null,null,"","room temperature","","","compression test","0.5 mm min−1",false,"unit_missing","methods","Porous Ti alloy samples were divided into two groups with different sintering temperatures and porosities, namely, the 50% porosity group and the 75% porosity group."],["oa:W2898924750","Ti-6Al-4V","porosities",51.67,48.3,55.04,3.37,"%","","","","","",false,"","results","After measurement and calculation, we found that the porosities of the two porous sample groups were (51.67 ± 3.37)% and (75.37% ± 2.51)%, which were expected, and the pore sizes of the two group were 290.87 ± 134.38 μm and 458.10 ± 172.29 μm, respectively."],["oa:W2898924750","Ti-6Al-4V","porosity",75.0,null,null,null,"%","","","","","",false,"out_of_range","conclusions","The alloy with 75% porosity had the optimal mechanical properties, and suitable pore size and porosity, which allowed more bone ingrowth."],["oa:W2898924750","Ti-6Al-4V","porosity",0.75,null,null,null,"","room temperature","","","compression test","0.5 mm min−1",false,"unit_missing","methods","Porous Ti alloy samples were divided into two groups with different sintering temperatures and porosities, namely, the 50% porosity group and the 75% porosity group."],["oa:W2900696220","Ti-6Al-4V","porosity",0.008,null,null,null,"%","","","","","",false,"","discussion",""],["oa:W2900696220","A1H40","porosity",0.1,null,null,null,"%","","","","","",false,"","discussion",""],["oa:W2900696220","A1H40","porosity",0.1,null,null,null,"%","","","","","",false,"","results",""],["oa:W2900696220","Ti-6Al-4V","porosity",0.1,null,null,null,"%","","A4","","","",false,"","results",""],["oa:W2900696220","Ti-6Al-4V","porosity",0.1,null,null,null,"%","","A4F-2","","","",false,"","results",""],["oa:W2900696220","Ti-6Al-4V","porosity",0.1,null,null,null,"%","","","","","",false,"","results",""],["oa:W2900696220","Ti-6Al-4V","porosity",0.69,null,null,null,"%","","A4VP70","","","",false,"","results",""],["oa:W2900696220","Ti-6Al-4V","porosity",15.3,15.3,15.3,null,"µm3","","","","","",false,"unit_mismatch","methods",""],["oa:W2900696220","Ti-6Al-4V","porosity",0.69,null,null,null,"%","","A1","","","",false,"","results",""],["oa:W2900696220","Ti-6Al-4V","porosity",0.1,null,null,null,"%","","A1H40","","","",false,"","results",""],["oa:W2900696220","A1","porosity",0.1,null,null,null,"%","","","","","",false,"","results",""],["oa:W2900696220","Ti-6Al-4V","Ratio between fillcontour region and total porosity",0.27,null,null,null,"","","A1","","","",false,"unit_missing","results",""],["oa:W2900696220","A1","porosity",0.1,null,null,null,"%","","","","","",false,"","discussion",""],["oa:W2900696220","Ti-6Al-4V","Bulk porosity",0.69,null,null,null,"%","","A1","","","",false,"","results",""],["oa:W2900696220","A4","porosity",0.1,null,null,null,"%","","","","","",false,"","discussion",""],["oa:W2900696220","Ti-6Al-4V","Total porosity",0.95,null,null,0.04,"%","","A1","","","",false,"","results",""],["oa:W2900696220","Ti-6Al-4V","porosity",1.0,null,null,null,"%","","as-built SLM","","","",false,"","conclusions",""],["oa:W2900696220","A4VP70","porosity",0.1,null,null,null,"%","","","","","",false,"","discussion",""],["oa:W2900696220","Ti-6Al-4V","porosity",0.95,null,null,null,"%","","","","","",false,"","discussion",""],["oa:W2900696220","A4VP280","porosity",0.002,null,null,null,"%","","","","","",false,"","results",""],["oa:W2900696220","Ti-6Al-4V","porosity",0.95,null,null,0.04,"%","","A1","","","",false,"","results",""],["oa:W2902186195","Ti-6Al-4V","Output Porosity (φ)",55.0,40.0,70.0,null,"%","","","","","",false,"","methods",""],["oa:W2902186195","Ti-6Al-4V","porosity",58.0,null,null,null,"%","","","","","",false,"","abstract",""],["oa:W2902186195","Ti-6Al-4V","Porosity %",58.0,null,null,null,"%","","","","","",false,"","methods",""],["oa:W2902609311","Ti-6Al-4V","porosity",50.0,50.0,50.0,null,"%","","as-built SLM","","","",false,"","abstract","Numerical and experimental analysis of samples show porosity greater than 50% for all types, which is in agreement with desired porosity range of natural bone."],["oa:W2902609311","Ti-6Al-4V","porosity",50.0,null,null,null,"%","","","","","",false,"","conclusions","With porosity greater than 50% for all types, samples are in agreement with desired porosity range of natural bone, making them suitable for tissue ingrowth."],["oa:W2904890484","Ti","porosity",0.0,null,null,null,"","","sintered at 1273 K for 5 h","","","",false,"unit_missing","results_discussion","Comparing the surface morphology of a pure Ti sample sintered for 1 h with the sample sintered for 5 h reveals that with increasing the sintering time at 1273 K, the structure of the composite has become more homogenous, which is attributed to the coherence between the composite particles, and the reduction of porosity by filling the gaps between the pores."],["oa:W2905393424","","Poisson Ratio",0.3,null,null,null,"","","","","","",false,"unit_missing","table","14,700\t75.4\t4.5\t540\t0.3\t470\t2780\t6000"],["oa:W2910968201","Ti-5Al-5Mo-5V-3Cr","porosity",0.01,null,null,null,"%","","","","","",false,"","abstract",""],["oa:W2910968201","Ti-5Al-5Mo-5V-3Cr","<15 µm",3.0,null,null,null,"%","","","","","",false,"","methods",""],["oa:W2913044044","Ti-6Al-4V","spherical gas porosity and internal defects",0.0,null,null,null,"","","as-built","","","",false,"unit_missing","methods",""],["oa:W2913044044","Ti-6Al-4V","porosity",0.023,0.023,0.023,0.021,"%","","","","","",false,"","methods",""],["oa:W2913044044","EIGA","No pores found",0.0,null,null,null,"","","after HiPing","","","",false,"unit_missing","methods",""],["oa:W2913044044","EIGA","pore Volume Fraction",0.75,null,null,null,"%","","as-built","","","",false,"","methods",""],["oa:W2913044044","Ti-6Al-4V","defects",72.0,null,null,null,"%","","","","","",false,"out_of_range","methods",""],["oa:W2913044044","Ti-6Al-4V","porosity",0.119,0.119,0.119,null,"%","","as-built PA","","","",false,"","methods",""],["oa:W2913044044","Ti-6Al-4V","porosity",0.157,0.157,0.157,0.072,"%","","","","","",false,"","methods",""],["oa:W2913044044","Ti-6Al-4V","porosity",0.084,0.084,0.084,null,"%","","as-built PA","","","",false,"","methods",""],["oa:W2913044044","Ti-6Al-4V","porosity",0.002,0.002,0.002,null,"%","","","","helium pycnometry","",false,"","methods",""],["oa:W2913044044","Ti-6Al-4V","porosity",0.003,0.003,0.003,null,"%","","","","helium pycnometry","",false,"","methods",""],["oa:W2913044044","Ti-6Al-4V","porosity",0.023,0.023,0.023,0.021,"%","","","","","",false,"","methods",""],["oa:W2913044044","Ti-6Al-4V","porosity",0.03,0.03,0.03,null,"%","","as-built EIGA","","","",false,"","methods",""],["oa:W2913044044","Ti-6Al-4V","porosity",0.157,0.157,0.157,0.072,"%","","","","","",false,"","methods",""],["oa:W2913488997","","porosity",0.0,null,null,null,"","","","","","",false,"unit_missing","discussion","Better oxidation resistance of WSed coatings than ones produced by HVOF could be explained also by higher porosity of the latter as it was conﬁrmed that many pores exist in thermally sprayed TiAl-based coatings, especially by using HVOF, see Fig. 3."],["oa:W2914673465","Ti-6Al-4V","porosity volume fraction",0.25,null,null,null,"vol%","","as-built SLM","","Archimedes method","",false,"unit_mismatch","results",""],["oa:W2914932628","WAAM Ti-6Al-4V","critical porosity diameter",100.0,null,null,null,"µm","","","","","",false,"unit_mismatch","conclusions","The critical porosity diameter was found to be close to 100 µm for WAAM Ti-6Al-4V."],["oa:W2915727010","Ti-6Al-4V","internal porosity",0.0,0.0,0.0,null,"","","HIP","","","",false,"unit_missing","discussion","Hot isostatic pressing (HIP, ASTM F2924 [] class 2) has been found to decrease the internal porosity of the struts."],["oa:W2916777490","Ti-6Al-4V","residual porosity",0.6,null,null,null,"%","","as-built","","","",false,"","results_discussion",""],["oa:W2916930138","Ti-6Al-4V","porosity",76.08,null,null,null,"%","","fully porous","","","",false,"out_of_range","discussion","The porosity can reach 76.08% with pore size about 508 μm."],["oa:W2916930138","","porosity",60.0,30.0,90.0,null,"%","","","","","",false,"","discussion","Porous materials with a porosity of 30–90% and pore size of 150–600 μm may be suitable for the bone ingrowth."],["oa:W2916930138","","porosity",76.08,73.68,78.48,2.4,"%","","","","","",false,"out_of_range","results","After measure and calculation, we found that the average porosity of the porous sample was about 76.08 ± 2.40%, and the average pore size was about 508.57 ± 211.17 μm."],["oa:W2917276902","Ti-6Al-4V","Poisson’s ratio",0.34,null,null,null,"","","","","","",false,"unit_missing","methods",""],["oa:W2920215607","Ti-6Al-7Nb","uniform micron and submicron porosity",0.0,null,null,null,"","","surface modification by acid etching","","","",false,"unit_missing","conclusions","- The thermomechanical processing route successfully produced a microstructure with grain sizes of about 200 nm. - Surface modification by acid etching produced a uniform micron and submicron porosity on the surface."],["oa:W2920855979","Ti-6Al-4V","pore volume fractions",0.069,null,null,null,"%","","EBM","","","",false,"","results","However, there were differences in the pore volume fractions measured, with the highest in the standard EBM material (0.069%), followed by the EBS-H (0.020%), and the lowest in EBM-H (0.005%)."],["oa:W2920855979","Ti-6Al-4V","pore volume fractions",0.02,null,null,null,"%","","EBS-H","","","",false,"","results","However, there were differences in the pore volume fractions measured, with the highest in the standard EBM material (0.069%), followed by the EBS-H (0.020%), and the lowest in EBM-H (0.005%)."],["oa:W2920855979","Ti-6Al-4V","pore volume fractions",0.005,null,null,null,"%","","EBM-H","","","",false,"","results","However, there were differences in the pore volume fractions measured, with the highest in the standard EBM material (0.069%), followed by the EBS-H (0.020%), and the lowest in EBM-H (0.005%)."],["oa:W2923034214","Ti-6Al-4V","porosity",72.7,null,null,0.26,"%","","as-built SLM","","","",false,"out_of_range","methods","The mean porosity of the rods was 72.70% ± 0.26%, and their pore interconnectivity was 100%."],["oa:W2924759587","","porosity",10.0,null,null,null,"µm","","","","","",false,"unit_mismatch","results_discussion","A limited amount of porosity is seen throughout the bond line, with maximum pore size found to be below 10 μm in diameter."],["oa:W2924759587","Ti-6Al-4V","total porosity retained through a single plane of the bond region",7300.0,null,null,null,"µm2","","","","","",false,"unit_mismatch","results_discussion","Using the method described in Section 2, the total porosity retained through a single plane of the bond region of the Ti-6-4 alloy was found to be approximately 7300 μm2."],["oa:W2928260988","","high porosity",5.0,5.0,null,null,"%","","","","","",false,"","results_discussion","High porosity in excess of 5.0% resulted from the insufficient energy supplied to the material."],["oa:W2928260988","","porosity",0.02,0.02,11.18,null,"%","","","","","",false,"","results_discussion","Porosity The results of porosity measurements showed that the volume fraction of pores in the fabricated specimens is between 0.02% (50 J/mm3, no."],["oa:W2931453128","Ti-6Al-4V","porosity",0.5685,null,null,null,"","","as-built SLM","","","",false,"unit_missing","methods","Unit cells considered for scaffold designs, where (a) shows the design UCA with a relative density of 0.36 (휑=63.63%), (b) shows UCB with a relative density 0.43 (휑=56.85%) and (c) shows design UCC with a relative density of and 0.32 (휑=67.99%)."],["oa:W2931453128","Ti-6Al-4V","Porosity (휑)",63.63,null,null,null,"%","","","","","",false,"out_of_range","results","Property Unit Cell Scaffold Design UCA UCB UCC SDA SDB SDC Density (휌푑) Kg/m3 1611.37 1911.65 1417.87 1158.65 1982.10 1748.71 Relative density (휌푟푑) 0.36 0.43 0.32 0.26 0.45 0.39 Porosity (휑) % 63.63 56.85 67.99 73.85 55.26 60.53 Young’s Modulus (퐸푡ℎ푟) Gpa 13.87 19.52 10.74 7.17 20.98 16.33 Comparing the results, it can be seen that the theoretical stiffness is primarily influenced by the porosity of the lattice geometry."],["oa:W2931453128","Ti-6Al-4V","porosity",0.6363,null,null,null,"","","as-built SLM","","","",false,"unit_missing","methods","To satisfy the bone growth requirements, all the three lattices have been designed to have a volumetric porosity (휑) greater than 50%, resulting in a measured relative density (휌푟푢푐) of 0.36, 0.43 and 0.32 for UCA, UCB and UCC respectively."],["oa:W2931453128","Ti-6Al-4V","porosity",0.6799,null,null,null,"","","as-built SLM","","","",false,"unit_missing","methods","Unit cells considered for scaffold designs, where (a) shows the design UCA with a relative density of 0.36 (휑=63.63%), (b) shows UCB with a relative density 0.43 (휑=56.85%) and (c) shows design UCC with a relative density of and 0.32 (휑=67.99%)."],["oa:W2931453128","Ti-6Al-4V","porosity",0.6053,null,null,null,"","","as-built SLM","","","",false,"unit_missing","methods","Overall the highest design porosity was exhibited by SDA at 73.85% followed by SDC and SDB at 60.53% and 55.26% respectively."],["oa:W2931453128","Ti-6Al-4V","porosity",73.85,73.85,73.85,null,"%","","","","","",false,"out_of_range","conclusions","Furthermore, the 73.85% porosity and ~900-1000 µm pore diameter meet the requirement for bone ingrowth."],["oa:W2931453128","Ti-6Al-4V","porosity",0.7385,null,null,null,"","","as-built SLM","","","",false,"unit_missing","methods","Overall the highest design porosity was exhibited by SDA at 73.85% followed by SDC and SDB at 60.53% and 55.26% respectively."],["oa:W2931453128","Ti-6Al-4V","porosity",0.5526,null,null,null,"","","as-built SLM","","","",false,"unit_missing","methods","Overall the highest design porosity was exhibited by SDA at 73.85% followed by SDC and SDB at 60.53% and 55.26% respectively."],["oa:W2937039513","","Poisson ratio",0.31,null,null,null,"","","","","","",false,"unit_missing","methods",""],["oa:W2939221815","Ti-6Al-4V","porosity",0.009,0.009,0.009,null,"%","","HIPed 450°C/4h + air-cooling","","image analysis","",false,"","results_discussion",""],["oa:W2939221815","Ti-6Al-4V","porosity",0.003,0.003,0.003,null,"%","","HIPed 799°C/4h + air-cooling","","image analysis","",false,"","results_discussion",""],["oa:W2939221815","Ti-6Al-4V","porosity",0.29,null,null,null,"%","","as-polished","","","",false,"","results_discussion",""],["oa:W2939221815","Ti-6Al-4V","porosity",0.29,null,null,null,"%","","as-printed","","image analysis","",false,"","results_discussion",""],["oa:W2939221815","Ti-6Al-4V","porosity",0.29,null,null,null,"%","","as-printed","martensitic α'","","",false,"","abstract",""],["oa:W2939221815","Ti-6Al-4V","porosity",0.074,null,null,null,"%","","annealed 799°C/4h","","image analysis","",false,"","results_discussion",""],["oa:W2939221815","Ti-6Al-4V","porosity",0.29,null,null,null,"%","","as-printed","","image analysis","",false,"","results_discussion",""],["oa:W2939221815","Ti-6Al-4V","porosity",0.0,null,null,null,"","","as-printed","","","",false,"unit_missing","abstract",""],["oa:W2939221815","Ti-6Al-4V","porosity",0.29,0.14,0.44,0.15,"%","","as-built DMLS","acicular","image analysis","",false,"","results_discussion",""],["oa:W2939221815","Ti-6Al-4V","pores",0.0,null,null,null,"","","","","","",false,"unit_missing","conclusions",""],["oa:W2939221815","Ti-6Al-4V","porosity",0.003,0.003,0.003,null,"%","","HIPed 799°C/4h + air-cooling","","image analysis","",false,"","conclusions",""],["oa:W2939221815","Ti-6Al-4V","porosity",0.074,null,null,null,"%","","799HT","","image analysis","",false,"","results_discussion",""],["oa:W2944536200","O3","ν",0.318,null,null,0.007,"","","as-built","","","",false,"unit_missing","table","O3\t4222 ± 3\t6212 ± 14\t3211 ± 2\t120.1 ± 0.4\t45.6 ± 0.1\t0.318 ± 0.007"],["oa:W2944536200","A3","ν",0.316,null,null,0.005,"","","as-built","","","",false,"unit_missing","table","A3\t4422 ± 3\t6201 ± 1\t3213 ± 2\t120.2 ± 0.3\t45.7 ± 0.1\t0.316 ± 0.005"],["oa:W2944536200","H3","ν",0.318,null,null,0.006,"","","as-built","","","",false,"unit_missing","table","H3\t4422 ± 3\t6233 ± 4\t3222 ± 2\t121.0 ± 0.3\t45.9 ± 0.1\t0.318 ± 0.006"],["oa:W2944733415","Ti-xAl-yCu","porosity",0.0,null,null,null,"","","sintered","","","",false,"unit_missing","discussion",""],["oa:W2945430915","Ti-6Al-4V","porosity",0.0,null,null,null,"","","","Widmanstätten","","",false,"unit_missing","results_discussion",""],["oa:W2945430915","","porosity",0.1,null,null,null,"%","","","","","",false,"","results_discussion",""],["oa:W2945430915","CP-Ti Grade 2","porosity",0.0,null,null,null,"","","","","","",false,"unit_missing","results_discussion",""],["oa:W2948908086","Ti-6Al-4V","Porosity",6.6,null,null,1.7,"%","","as-sintered","α-phase lamellae","","",false,"","conclusions",""],["oa:W2948908086","Ti-6Al-4V","porosity",0.02,null,null,null,"%","920 °C","HIPped","","","",false,"","conclusions",""],["oa:W2948908086","Ti-6Al-4V","porosity",8.5,5.0,12.0,null,"%","","as-sintered","","","",false,"","conclusions",""],["oa:W2948908086","Ti64-MIM","porosity",8.5,5.0,12.0,null,"%","","as-sintered","","","",false,"","conclusions",""],["oa:W2948908086","Ti-6Al-4V","porosity",8.5,5.0,12.0,null,"%","","as-sintered","","","",false,"","conclusions",""],["oa:W2954257861","Ti-5Al-5Mo-5V-3Cr","porosity",0.0,null,null,null,"","","","","","",false,"unit_missing","results",""],["oa:W2954931972","Ti-6Al-4V","Porosity",0.46,null,null,null,"%","","","","","",false,"","methods",""],["oa:W2954931972","Ti-6Al-4V","Porosity",3.0,null,null,null,"%","","as-built SLM","","","",false,"","methods",""],["oa:W2954931972","Ti-6Al-4V","Porosity",0.82,null,null,null,"%","","as-built SLM","","","",false,"","methods",""],["oa:W2954931972","Ti-6Al-4V","porosity",0.03,null,null,null,"%","","as-built SLM","","","",false,"","methods",""],["oa:W2954931972","316L-SS","porosity",46.45,null,null,null,"%","","as-built SLM","","","",false,"","methods",""],["oa:W2954931972","316L-SS","porosity",0.8,null,null,null,"%","","as-built SLM","","","",false,"","methods",""],["oa:W2954931972","Ti-6Al-4V","porosity",1.81,null,null,null,"%","","","","","",false,"","methods",""],["oa:W2954931972","Ti-6Al-4V","porosity",0.19,null,null,null,"%","","","","","",false,"","methods",""],["oa:W2954931972","Ti-6Al-4V","Porosity",1.81,null,null,null,"%","","","","","",false,"","methods",""],["oa:W2954931972","Ti-6Al-4V","Porosity",0.19,null,null,null,"%","","","","","",false,"","methods",""],["oa:W2954931972","Ti-6Al-4V","Porosity",3.25,null,null,null,"%","","","","","",false,"","methods",""],["oa:W2954931972","Ti-6Al-4V","Porosity",0.35,null,null,null,"%","","","","","",false,"","methods",""],["oa:W2954931972","Ti-6Al-4V","Porosity",0.21,null,null,null,"%","","as-built SLM","","","",false,"","methods",""],["oa:W2954931972","Ti-6Al-4V","Porosity",1.81,null,null,null,"%","","","","","",false,"","methods",""],["oa:W2954931972","Ti-6Al-4V","Porosity",1.78,null,null,null,"%","","","","","",false,"","methods",""],["oa:W2954931972","Ti-6Al-4V","Porosity",0.82,null,null,null,"%","","","","","",false,"","methods",""],["oa:W2954931972","Ti-6Al-4V","Porosity",3.25,null,null,null,"%","","","","","",false,"","methods",""],["oa:W2954931972","Ti-6Al-4V","Porosity",8.78,null,null,null,"%","","","","","",false,"","methods",""],
