Repository: akhtar07/tisci-explorer

# TiSci Explorer

A read-only, static explorer for **TiSci**, an autonomous research agent for titanium alloys. TiSci reads the
titanium-alloy literature, builds a knowledge graph and a table of measured values, proposes hypotheses where the
graph has gaps, and tests them with DFT (MACE / VASP) and the ICME-lite multiscale chain.

**Live site:** https://akhtar07.github.io/tisci-explorer/

The site has seven sections:

| Section | What it shows |
|---|---|
| Overview | Corpus → graph → facts → hypotheses → verdicts, with the snapshot's counts |
| Worked example | One full loop for W in α-Ti: graph path, hypothesis, novelty check, DFT test, verdict, follow-up, DAMASK |

File: data/facts/relative_density.json (part 6 of 10)
density of 94.16% was achieved at a scanning speed of 75 mm/min, as shown in the top surface microscope image in Fig. 18b."],["oa:W3131489832","Ti-6Al-4V","density",93.0,93.0,93.0,null,"%","","","","","",false,"","methods","A maximum density of 93% is observed in specimens fabricated using 808 nm."],["oa:W3135391872","Ti-6Al-4V","relative density",99.08,null,null,0.14,"%","","as-built SLM","","water displacement method (ISO 3369:2006)","",false,"","results","The overall porosity present in the manufactured samples—evaluated using a water displacement method in accordance with ISO 3369:2006 []—showed that the samples manufactured using USED powder displayed a slightly higher relative density (99.18% ± 0.16%) than that for the FRESH powder (99.08% ± 0.14%)."],["oa:W3135391872","Ti-6Al-4V","relative density",99.5,null,null,null,"%","room temperature","as-built SLM","","X-ray CT","",false,"","abstract","Ti6Al4V (15 μm–45 μm) was used as a base material in the form of a fresh powder and a degraded one (reused 12 times)."],["oa:W3135391872","Ti-6Al-4V","relative density",99.18,null,null,0.16,"%","","as-built SLM","","water displacement method (ISO 3369:2006)","",false,"","results","The overall porosity present in the manufactured samples—evaluated using a water displacement method in accordance with ISO 3369:2006 []—showed that the samples manufactured using USED powder displayed a slightly higher relative density (99.18% ± 0.16%) than that for the FRESH powder (99.08% ± 0.14%)."],["oa:W3135539228","Ti-6Al-4V","density",95.6,95.5,95.7,0.1,"%","","sintered at 1350 °C for 4 hrs","","","",false,"","results_discussion",""],["oa:W3135539228","Ti-6Al-4V","green part density",100.0,100.0,100.0,null,"%","","","","","",false,"","results_discussion",""],["oa:W3135539228","Ti-6Al-4V","sintered density",94.2,null,null,0.1,"%","","","","","",false,"","results_discussion",""],["oa:W3135539228","Ti-6Al-4V","relative density",99.8,null,null,0.1,"%","","","","","",false,"","conclusions",""],["oa:W3135539228","Ti-6Al-4V","relative to the pycnometer density",100.0,100.0,100.0,null,"%","","","","Archimedes principle","",false,"","results_discussion",""],["oa:W3135539228","Ti-6Al-4V","sintered density",70.0,null,null,2.2,"%","","","","","",false,"","results_discussion",""],["oa:W3135539228","Ti-6Al-4V","relative density",99.8,null,null,0.1,"%","","","","","",false,"","results_discussion",""],["oa:W3135539228","Ti-6Al-4V","relative density",94.2,null,null,0.1,"%","","","","","",false,"","results_discussion",""],["oa:W3135539228","Ti-6Al-4V","green density",72.0,null,null,1.0,"%","","","","","",false,"","results_discussion",""],["oa:W3135539228","Ti-6Al-4V","relative density",89.8,null,null,0.2,"%","","","","","",false,"","results_discussion",""],["oa:W3135539228","Ti-6Al-4V","green density",99.8,null,null,0.1,"%","","","","","",false,"","results_discussion",""],["oa:W3135539228","Ti-6Al-4V","relative density",94.1,94.0,94.2,0.1,"%","","sintered","","","",false,"","conclusions",""],["oa:W3135539228","Ti-6Al-4V","density",99.9,99.9,99.9,0.1,"%","","","","","",false,"","results_discussion",""],["oa:W3135539228","Ti-6Al-4V","density",91.2,91.2,91.2,0.2,"%","","","","","",false,"","results_discussion",""],["oa:W3135539228","Ti-6Al-4V","density",99.2,null,null,null,"%","","","","","",false,"","results_discussion",""],["oa:W3135539228","Ti-6Al-4V","density",99.1,99.0,99.2,0.1,"%","","sintered at 1350 °C for 4 hrs","","","",false,"","results_discussion",""],["oa:W3135539228","Ti-6Al-4V","density",1.3,null,null,null,"%","","","","","",false,"out_of_range","results_discussion",""],["oa:W3135539228","Ti-6Al-4V","green density",98.5,null,null,0.6,"%","","","","","",false,"","results_discussion",""],["oa:W3135539228","Ti-6Al-4V","density",0.9,null,null,null,"%","","","","","",false,"out_of_range","results_discussion",""],["oa:W3135539228","Ti-6Al-4V","density",99.9,99.9,99.9,0.1,"%","145 °C","","","","",false,"","results_discussion",""],["oa:W3135539228","Ti-6Al-4V","relative density",97.2,96.7,97.7,0.5,"%","1250 °C","","","","",false,"","results_discussion",""],["oa:W3135539228","Ti-6Al-4V","density",99.8,null,null,null,"%","","","","","",false,"","results_discussion",""],["oa:W3135539228","Ti-6Al-4V","relative density",94.2,94.1,94.3,0.1,"%","1250 °C","","","","",false,"","results_discussion",""],["oa:W3135539228","Ti-6Al-4V","density",90.0,null,null,null,"%","","","","","",false,"","results_discussion",""],["oa:W3135539228","Ti-6Al-4V","sintered density",5.0,null,null,null,"%","","","","","",false,"out_of_range","results_discussion",""],["oa:W3135539228","Ti-6Al-4V","density",98.5,97.9,99.1,0.6,"%","","as-printed","","","",false,"","conclusions",""],["oa:W3135539228","Ti-6Al-4V","relative density",99.8,99.7,99.9,0.1,"%","","","","","",false,"","conclusions",""],["oa:W3135539228","Ti-6Al-4V","sintered density",3.0,null,null,null,"%","","","","","",false,"out_of_range","results_discussion",""],["oa:W3135539228","Ti-6Al-4V","density",94.2,94.1,94.3,0.1,"%","1250 °C","","","","",false,"","conclusions",""],["oa:W3135539228","Ti-6Al-4V","density",97.2,96.7,97.7,0.5,"%","1250 °C","","","","",false,"","conclusions",""],["oa:W3135539228","Ti-6Al-4V","density",95.7,95.7,95.7,0.1,"%","","","","","",false,"","results_discussion",""],["oa:W3135539228","Ti-6Al-4V","density",95.4,95.2,95.6,0.2,"%","","sintered at 1200 °C for 2 hrs","","","",false,"","results_discussion",""],["oa:W3135539228","Ti-6Al-4V","density",99.8,99.8,99.8,0.2,"%","","","","","",false,"","results_discussion",""],["oa:W3135539228","Ti-6Al-4V","relative density",94.1,null,null,0.1,"%","","","","","",false,"","conclusions",""],["oa:W3135539228","Ti-6Al-4V","density",93.6,92.0,95.2,0.4,"%","","","","","",false,"","results_discussion",""],["oa:W3135539228","Ti-6Al-4V","density",92.0,91.6,92.4,0.4,"%","","sintered at 1200 °C for 2 hrs","","","",false,"","results_discussion",""],["oa:W3135539228","Ti-6Al-4V","density",91.2,91.2,91.2,0.2,"%","135 °C","","","","",false,"","results_discussion",""],["oa:W3135539228","Ti-6Al-4V","density",97.4,96.7,98.1,0.7,"%","","sintered at 1350 °C for 2 hrs","","","",false,"","results_discussion",""],["oa:W3135539228","Ti-6Al-4V","density",95.2,95.1,95.3,0.1,"%","","sintered at 1350 °C for 2 hrs","","","",false,"","results_discussion",""],["oa:W3135539799","Ti-5Al-5Mo-5V-3Cr","relative density",82.7,null,null,1.7,"pct","","","","","",false,"unit_mismatch","methods","The average relative density of cold-compacted samples was: 82.7 ± 1.7 pct (in reference to the theoretical bulk density of Ti-5553 alloy, which is 4.68 g/cm3[24])."],["oa:W3137907188","Titanium alloy","relative density",98.25,97.5,99.0,null,"%","","","","","",false,"","results","At a higher sintering temperature, the relative density systematically 414 increases from 97.5 to 99 %."],["oa:W3137907188","Titanium alloy","relative density",0.92,null,null,null,"","","MIM process","","tensile test","",false,"unit_missing","results","465 Fig. 10 - (a) representative stress-strain curves of specimens fabricated by MIM process, 466 showing brittle behaviour; effects of sintering temperature on: (b) true tensile properties and 467 relative density, showing increasing in sintering temperature results in an increase in relative 468 density (green symbol) and decrease in tensile properties and; (c) elastic modulus, showing 469 Journal Pre-proof"],["oa:W3147358371","TiNiAl-SiC","Relative density",98.92,null,null,null,"%","","","","","",false,"","conclusions","Relative density was inversely related to the SiC content (98.92% at 1 wt. % SiC and 97.57% at 6 wt. % SiC)."],["oa:W3147358371","TiNiAl-SiC","Relative density",97.57,null,null,null,"%","","","","","",false,"","conclusions","Relative density was inversely related to the SiC content (98.92% at 1 wt. % SiC and 97.57% at 6 wt. % SiC)."],["oa:W3147358371","TiNiAl-SiC","relative density",97.57,null,null,null,"%","","sintered at 900°C","","","",false,"","results_discussion","It is obvious that the relative density of the sintered specimen decreased from 98.92% to 97.57% when the SiC content increased from 1% to 6%."],["oa:W3147358371","TiNiAl-SiC","relative density",98.92,null,null,null,"%","","sintered at 900°C","","","",false,"","results_discussion","It is obvious that the relative density of the sintered specimen decreased from 98.92% to 97.57% when the SiC content increased from 1% to 6%."],["oa:W3157917585","Ti-6Al-4V","high theoretical density of around 99.3%",99.3,null,null,null,"%","","","","","",false,"","methods",""],["oa:W3158141778","Ti-6Al-4V","densification ratio",99.4,null,null,null,"%","","as-built LPBF","","","",false,"","conclusions","All of the Ti-6Al-4V alloy samples fabricated by laser powder bed fusion at different powder bed temperatures exhibit a near-full densification state with the densification ratio of above 99.4%."],["oa:W3158141778","Ti-6Al-4V","densification ratio",99.4,null,null,null,"%","","as-built LPBF","","","",false,"","abstract","In the present study, all the Ti-6Al-4V alloy samples manufactured by LPBF at different powder bed temperatures exhibit a near-full densification state, with the densification ratio of above 99.4%."],["oa:W3159624590","Ti-6Al-4V","sintered density",98.0,null,null,null,"%","","","","","",false,"","results_discussion","The sintered density of the samples was estimated to be 98% because of the rapid diffusion of the powder particles."],["oa:W3159624590","Ti-6Al-4V","97–98% densification",97.5,97.0,98.0,null,"%","","","","","",false,"","conclusions","The density of the HEAF was ≈ 5 g/cm3 with 97–98% densification."],["oa:W3161529285","Ti-6Al-4V","relative density",57.3,null,null,1.0,"%","","sintered at 1200°C","","","",false,"","methods",""],["oa:W3161529285","Ti-6Al-4V","relative density",48.9,null,null,0.3,"%","","sintered at 1000°C","","","",false,"out_of_range","methods",""],["oa:W3161529285","Ti-6Al-4V","relative density",53.8,null,null,0.5,"%","","sintered at 1100°C","","","",false,"","methods",""],["oa:W3161673861","CP-Ti Grade 2","Relative density",97.1,null,null,0.6,"%","","as-built LPBF","","","",false,"","methods","Group P (W) v (mm/s) t (µm) h (µm) E (J/mm3) Relative density P1 165 460 30 100 119.5 96.3% ± 0.9 P2 200 555 30 100 120.2 97.1% ± 0.6 P3 250 695 30 100 119.9 98.2% ± 1.6 P4 165 138 100 100 119.5 98.2% ± 0.6"],["oa:W3161673861","CP-Ti Grade 2","Relative density",96.3,null,null,0.9,"%","","as-built LPBF","","","",false,"","methods","Group P (W) v (mm/s) t (µm) h (µm) E (J/mm3) Relative density P1 165 460 30 100 119.5 96.3% ± 0.9 P2 200 555 30 100 120.2 97.1% ± 0.6 P3 250 695 30 100 119.9 98.2% ± 1.6 P4 165 138 100 100 119.5 98.2% ± 0.6"],["oa:W3161673861","CP-Ti Grade 2","Relative density",98.2,null,null,0.6,"%","","as-built LPBF","","Archimedes method","",false,"","methods","Relative densities measured using Archimedes method [46] are shown in Table 1 and the process parameter set named P4 (i.e., P = 165 W, v = 138 mm/s, t = 100 µm) was selected due to its > 98% relative density with lower standard deviation and faster build time (i.e., a larger layer thickness) compared to P3."],["oa:W3161673861","CP-Ti Grade 2","Relative density",98.2,null,null,1.6,"%","","as-built LPBF","","","",false,"","methods","Group P (W) v (mm/s) t (µm) h (µm) E (J/mm3) Relative density P1 165 460 30 100 119.5 96.3% ± 0.9 P2 200 555 30 100 120.2 97.1% ± 0.6 P3 250 695 30 100 119.9 98.2% ± 1.6 P4 165 138 100 100 119.5 98.2% ± 0.6"],["oa:W3163280915","","Material densities",99.93,null,null,null,"%","","","","","",false,"","conclusions","Material densities of about 99.93% can be achieved by selecting an optimized value of energy density."],["oa:W3165638838","0.54GO/TC4","relative density",99.0,null,null,null,"%","","","","","",false,"","results_discussion","Hence, the relative densities of the TC4 sample, and 0.27GO/TC4 and 0.54GO/TC4 composites were ~99.1%, ~99.1%, and ~99.0%, respectively."],["oa:W3165638838","0.27GO/TC4","relative density",99.1,null,null,null,"%","","","","","",false,"","results_discussion","Hence, the relative densities of the TC4 sample, and 0.27GO/TC4 and 0.54GO/TC4 composites were ~99.1%, ~99.1%, and ~99.0%, respectively."],["oa:W3165638838","Ti-6Al-4V","relative density",99.1,null,null,null,"%","","","","","",false,"","results_discussion","Hence, the relative densities of the TC4 sample, and 0.27GO/TC4 and 0.54GO/TC4 composites were ~99.1%, ~99.1%, and ~99.0%, respectively."],["oa:W3173060150","Ti5Al2V","density",97.63,null,null,null,"%","","","","","",false,"","results",""],["oa:W3173060150","Ti-6Al-4V","density",98.42,null,null,null,"%","","","","","",false,"","results",""],["oa:W3173060150","Ti","density",99.77,null,null,null,"%","","","","","",false,"","results",""],["oa:W3173060150","VT1-0","relative density",0.6,null,null,null,"","","","","","",false,"unit_missing","methods",""],["oa:W3174016613","Ti-6Al-4V","relative density",0.965,0.96,0.97,null,"%","","as-built EBM","","","",false,"out_of_range","results_discussion","The relative density of the samples were 96–98% for SLM, 96–97% EBM and >99% for the sheet wrought alloy."],["oa:W3174016613","Ti-6Al-4V","relative density",0.97,0.96,0.98,null,"%","","as-built SLM","","","",false,"out_of_range","results_discussion","The relative density of the samples were 96–98% for SLM, 96–97% EBM and >99% for the sheet wrought alloy."],["oa:W3174016613","sheet wrought alloy","relative density",0.995,0.99,1.0,null,"%","","","","","",false,"out_of_range","results_discussion","The relative density of the samples were 96–98% for SLM, 96–97% EBM and >99% for the sheet wrought alloy."],["oa:W3181212221","Ti-6Al-4V","relative density",0.41,0.27,0.56,null,"%","","as-built PLS","","","",false,"out_of_range","methods","Then, the obtained density of PLS was divided by 4.43 g/cm3 (theoretical density of bulk Ti64) to obtain the value of relative density."],["oa:W3181212221","Ti-6Al-4V","relative density",41.5,27.0,56.0,null,"%","","","","","",false,"out_of_range","conclusions","The main conclusions drawn from the present investigation are summarized below:FE analysis was used to define the design limits by measuring von Mises stress distribution and total deformation leading to the selection of suitable unit cell parameters for PLS manufacture.Cubic PLS samples with a relative density of 27–56% were successfully fabricated via the SLM technique."],["oa:W3181212221","Ti-6Al-4V","relative density",0.41,0.27,0.56,null,"%","","as-built PLS","","","",false,"out_of_range","results_discussion","Relative density (RD) of the PLS samples was measured and it was in the range of 27–56%."],["oa:W3181212221","Ti-6Al-4V","relative density",7.5,7.0,8.0,null,"%","","","","","",false,"out_of_range","conclusions","This could be attained by varying unit cell dimensions keeping the same number of unit cells in each PLS.In total, 7–8% variation was found in relative density of the fabricated PLS when compared with the designed model."],["oa:W3184089291","Ti-6Al-4V","relative_density",98.0,null,null,null,"%","","","","","",false,"","results_discussion",""],["oa:W3189417689","Ti-6Al-4V","packing density",58.995,58.42,59.57,1.1,"%","","","","","",false,"","results_discussion",""],["oa:W3189417689","Ti-6Al-4V","packing density",59.995,58.42,61.87,1.1,"%","","","","X-ray computed tomography","",false,"","abstract",""],["oa:W3189417689","Ti-6Al-4V","relative layer-wise density",99.98,null,null,null,"%","","","","","",false,"","results_discussion",""],["oa:W3189417689","Ti-6Al-4V","layer-wise density",0.015,null,null,null,"%","","","","","",false,"out_of_range","results_discussion",""],["oa:W3189417689","Ti-6Al-4V","packing density",59.97,59.4,60.54,1.7,"%","","","","","",false,"","results_discussion",""],["oa:W3189417689","Ti-6Al-4V","relative layer-wise density",99.97,null,null,null,"%","","","","","",false,"","results_discussion",""],["oa:W3189417689","Ti-6Al-4V","relative layer-wise density",99.98,null,null,null,"%","","","","","",false,"","results_discussion",""],["oa:W3189417689","Ti-6Al-4V","packing density",61.35,60.83,61.87,0.99,"%","","","","","",false,"","results_discussion",""],["oa:W3189990318","Ti-6Al-4V","Full densification",100.0,null,null,null,"%","","","lamellar","","",false,"","conclusions","The main findings of this research can be summarized as follows:Full densification and homogeneous lamellar α+β microstructure were obtained for Ti-6Al-4VDPF."],["oa:W3189990318","Ti-6Al-4V","Relative Density (%)",99.8,null,null,null,"%","","","","","",false,"","table","Ti-6Al-4V\t4.430\t2.787 ± 0.010\t4.420 ± 0.004\t62.9\t99.8"],["oa:W3189990318","Ti-6Al-4V","Relative Density (%)",62.9,null,null,null,"%","","","","","",false,"","table","Ti-6Al-4V\t4.430\t2.787 ± 0.010\t4.420 ± 0.004\t62.9\t99.8"],["oa:W3190324914","Ti-6Al-4V","relative density",0.58,null,null,null,"","","after 900°C sintering","","","",false,"unit_missing","results_discussion","The relative density r is 0.56, 0.58 and 0.65 in the AR state, after 900°C sintering and after 1300°C sintering, respectively."],["oa:W3190324914","Ti-6Al-4V","relative density",0.65,null,null,null,"","","after 1300°C sintering","","","",false,"unit_missing","results_discussion","The relative density r is 0.56, 0.58 and 0.65 in the AR state, after 900°C sintering and after 1300°C sintering, respectively."],["oa:W3190324914","Ti-6Al-4V","relative density",0.63,null,null,null,"","","as-built","","","",false,"unit_missing","results_discussion","The relative density, r, is 0.63, 0.64, 0.7 in the AR state, after 900°C sintering and after 1300°C sintering, respectively."],["oa:W3190324914","Ti-6Al-4V","relative density",0.64,null,null,null,"","","900°C sintering","","","",false,"unit_missing","results_discussion","The relative density, r, is 0.63, 0.64, 0.7 in the AR state, after 900°C sintering and after 1300°C sintering, respectively."],["oa:W3190324914","Ti-6Al-4V","relative density",0.7,null,null,null,"","","1300°C sintering","","","",false,"unit_missing","results_discussion","The relative density, r, is 0.63, 0.64, 0.7 in the AR state, after 900°C sintering and after 1300°C sintering, respectively."],["oa:W3190324914","Ti-6Al-4V","densification",1.5,null,null,null,"%","","","","","",false,"out_of_range","results_discussion","This method allows reaching the theoretical packing density of powder inside the printed boxes, leading to the better control of the partial sintering of the powder at low temperatures (sintering at T/Tm- (solidus) ≈ 0.54 leads to a densification of 1.5% in 1 hour)."],["oa:W3190324914","Ti-6Al-4V","relative density",0.56,null,null,null,"","","AR state","","","",false,"unit_missing","results_discussion","The relative density r is 0.56, 0.58 and 0.65 in the AR state, after 900°C sintering and after 1300°C sintering, respectively."],["oa:W3190324914","Ti-6Al-4V","relative density",0.644,null,null,null,"","","","","","",false,"unit_missing","results_discussion","The relative density, r, deduced from the micrograph is 0.644, which is a little higher that the nominal tapped density."],["oa:W3190324914","Ti-6Al-4V","relative density",0.71,null,null,null,"","","","","","",false,"unit_missing","results_discussion","After the HT cycle (Figure 2b), interparticle necks have significantly grown, some of them reaching 50 µm diameter, and the relative density is r = 0.71."],["oa:W3193138115","Ti-6Al-4V","relative density",97.94,null,null,null,"%","","as-built SLM","","","",false,"","results_discussion","The measurement result showed that the relative density of the samples decreased in the order of SLM-VB, SLM-PB-S and SLM-PB-L, and the values were 97.94%, 96.61% and 95.64%, respectively, as shown in ."],["oa:W3193138115","Ti-6Al-4V","relative density",99.5,null,null,null,"%","","as-built SLM","","","",false,"","methods","The specific equation is as follows:(2)ρRe=ρρTh×100% where ρRe, ρ and ρTh are the relative density, average density value and theoretical density of the material (4.43 g/cm3), respectively."],["oa:W3193138115","Ti-6Al-4V","relative density",96.61,null,null,null,"%","","as-built SLM","","","",false,"","results_discussion","The measurement result showed that the relative density of the samples decreased in the order of SLM-VB, SLM-PB-S and SLM-PB-L, and the values were 97.94%, 96.61% and 95.64%, respectively, as shown in ."],["oa:W3193138115","Ti-6Al-4V","relative density",95.64,null,null,null,"%","","as-built SLM","","","",false,"","results_discussion","The measurement result showed that the relative density of the samples decreased in the order of SLM-VB, SLM-PB-S and SLM-PB-L, and the values were 97.94%, 96.61% and 95.64%, respectively, as shown in ."],["oa:W3193342748","Ti-6242Si","density",99.97,null,null,null,"%","","","","","",false,"","results_discussion",""],["oa:W3193342748","Ti-6242Si","density",99.9,null,null,null,"%","","","","","",false,"","results_discussion",""],["oa:W3193342748","Ti-6242Si","density",99.98,99.98,99.98,null,"%","","as-built LPBF, transition melting mode","","","",false,"","conclusions",""],["oa:W3193342748","Ti-6242Si","density",99.765,99.55,99.98,null,"%","","as-built LPBF","","","",false,"","conclusions",""],["oa:W3194791247","","D%",100.0,null,null,null,"%","","compacted and annealed at 600°C","","","",false,"","abstract",""],["oa:W3194791247","Ti-1%Mg","relative density",62.35,null,null,null,"%","","compacted and annealed","","","",false,"","abstract",""],["oa:W3194791247","Ti-1%Mg","relative density",99.51,null,null,null,"%","","compacted and annealed","","","",false,"","abstract",""],["oa:W3194791247","Ti-20%Mg","relative density",100.0,null,null,null,"%","","compacted and annealed","","","",false,"","abstract",""],["oa:W3194791247","Ti-20%Mg","relative density",90.44,null,null,null,"%","","compacted and annealed","","","",false,"","abstract",""],["oa:W3194791247","","D%",87.1,null,null,null,"%","","compacted and annealed at 600°C","","","",false,"","abstract",""],["oa:W3196290062","Ti-6Al-4V","ρ/ρ0 (ρ0 = 4.43 g/cm3)",0.24,null,null,0.3,"","","","","","",false,"unit_missing","table","ρ/ρ0 (ρ0 = 4.43 g/cm3)\t0.24 ± 0.3\t0.17 ± 0.2"],["oa:W3196290062","Ti-6Al-4V","ρ/ρ0 (ρ0 = 4.43 g/cm3)",0.17,null,null,0.2,"","","","","","",false,"unit_missing","table","ρ/ρ0 (ρ0 = 4.43 g/cm3)\t0.24 ± 0.3\t0.17 ± 0.2"],["oa:W3200179656","Ti-6Al-4V","Relative Density (%) (AD-Based)",94.3,null,null,null,"%","","","","","",false,"","table","Middle part\t4.18\t94.3\t3.60\t81.2"],["oa:W3200179656","Ti-6Al-4V","relative density (bulk density-based)",81.0,null,null,null,"%","","as-sintered","","","",false,"","results","Sintered metal parts were evaluated for relative density and porosity considering Ti-6Al-4V has a theoretical density of 4.23 g/cc."],["oa:W3200179656","Ti-6Al-4V","relative density",81.0,null,null,null,"%","","","","","",false,"","conclusions","However, the accuracy of prediction would be affected by the absence of support structures in simulations as opposed to experimental printing. - The relative density (bulk density-based) of the Middle part was found to be 81% indicating the total porosity of 19% including 6% closed porosity and 13% open interconnected porosity that would provide anchor sites to the bone tissue and promotes accelerated osseointegration. - Stair-step effects and lack of diffusion between layers contributed to surf"],["oa:W3200179656","Ti-6Al-4V","relative density",94.0,null,null,null,"%","","","","","",false,"","results","Archimedes-based relative density was 94% indicating 6% closed porosity, hence, 13% open interconnected porosity."],["oa:W3200179656","Ti-6Al-4V","relative density",81.0,null,null,4.0,"%","","","","","",false,"","abstract","A relative density of 81 ± 4% indicated 19% total porosity including 11% open interconnected porosity in the sintered parts, which would favor bone healing and high osteointegration in the metallic implants."],["oa:W3200389253","Ti-6Al-4V","densities",99.0,null,null,null,"%","","SLM-HT","","","",false,"","conclusions","(3) The densities of the Ti6Al4V samples fabricated via EBM-HT, SLM-HT, and SLM-LT exceed 99%."],["oa:W3200389253","Ti-6Al-4V","densities",99.0,null,null,null,"%","","SLM-LT","","","",false,"","conclusions","(3) The densities of the Ti6Al4V samples fabricated via EBM-HT, SLM-HT, and SLM-LT exceed 99%."],["oa:W3200389253","Ti-6Al-4V","density",99.92,null,null,null,"%","","SLM-HT","","","",false,"","conclusions","Based on the same melting parameters, SLM-HT can produce Ti6Al4V with a higher density (99.92%) compared with SLM-LT (99.08%)."],["oa:W3200389253","Ti-6Al-4V","density",97.61,null,null,null,"%","","EBM-LT","","","",false,"","results_discussion","EBM-LT Ti6Al4V possesses the lowest density (97.61%)."],["oa:W3200389253","Ti-6Al-4V","density",99.08,null,null,null,"%","","SLM-LT","","","",false,"","conclusions","Based on the same melting parameters, SLM-HT can produce Ti6Al4V with a higher density (99.92%) compared with SLM-LT (99.08%)."],["oa:W3200389253","Ti-6Al-4V","density",99.92,null,null,null,"%","","SLM-HT","","","",false,"","results_discussion","Among them, SLM-HT Ti6Al4V exhibits the highest density (99.92%) based on the same melting parameters as conventional SLM, i.e., SLM-LT."],["oa:W3200389253","Ti-6Al-4V","densities",99.0,null,null,null,"%","","EBM-HT","","","",false,"","conclusions","(3) The densities of the Ti6Al4V samples fabricated via EBM-HT, SLM-HT, and SLM-LT exceed 99%."],["oa:W3202094980","Ti-6Al-4V","relative density",12.39,null,null,0.34,"%","","","","","",false,"out_of_range","results_discussion","For all the manufactured samples, the measured relative densities were always higher than designed, with the deviations between 2.39 and 7.72%."],["oa:W3202094980","Ti-6Al-4V","relative density",27.72,null,null,0.31,"%","","","","","",false,"out_of_range","results_discussion","For all the manufactured samples, the measured relative densities were always higher than designed, with the deviations between 2.39 and 7.72%."],["oa:W3202094980","Ti-6Al-4V","relative density",37.11,null,null,0.27,"%","","","","","",false,"out_of_range","results_discussion","For all the manufactured samples, the measured relative densities were always higher than designed, with the deviations between 2.39 and 7.72%."],["oa:W3202094980","Ti-6Al-4V","relative density",26.59,null,null,0.2,"%","","","","","",false,"out_of_range","results_discussion","For all the manufactured samples, the measured relative densities were always higher than designed, with the deviations between 2.39 and 7.72%."],["oa:W3202094980","Ti-6Al-4V","Manufactured relative density",26.59,null,null,0.2,"%","","","","","",false,"out_of_range","results_discussion","RD01 RD02 RD03 AB Designed relative density (%) 10 20 30 20 Manufactured relative density (%) 12.39 ± 0.34 27.72 ± 0.31 37.11 ± 0.27 26.59 ± 0.2 Strut density (%) 99.57± 0.10 97.28 ± 0.18 97.18 ± 0.46 97.52 ± 0.16"],["oa:W3202094980","Ti-6Al-4V","Designed relative density",10.0,null,null,null,"%","","","","","",false,"out_of_range","results_discussion","RD01 RD02 RD03 AB Designed relative density (%) 10 20 30 20 Manufactured relative density (%) 12.39 ± 0.34 27.72 ± 0.31 37.11 ± 0.27 26.59 ± 0.2 Strut density (%) 99.57± 0.10 97.28 ± 0.18 97.18 ± 0.46 97.52 ± 0.16"],["oa:W3202094980","Ti-6Al-4V","Designed relative density",20.0,null,null,null,"%","","","","","",false,"out_of_range","results_discussion","RD01 RD02 RD03 AB Designed relative density (%) 10 20 30 20 Manufactured relative density (%) 12.39 ± 0.34 27.72 ± 0.31 37.11 ± 0.27 26.59 ± 0.2 Strut density (%) 99.57± 0.10 97.28 ± 0.18 97.18 ± 0.46 97.52 ± 0.16"],["oa:W3202094980","Ti-6Al-4V","Designed relative density",30.0,null,null,null,"%","","","","","",false,"out_of_range","results_discussion","RD01 RD02 RD03 AB Designed relative density (%) 10 20 30 20 Manufactured relative density (%) 12.39 ± 0.34 27.72 ± 0.31 37.11 ± 0.27 26.59 ± 0.2 Strut density (%) 99.57± 0.10 97.28 ± 0.18 97.18 ± 0.46 97.52 ± 0.16"],["oa:W3202094980","Ti-6Al-4V","Manufactured relative density",12.39,null,null,0.34,"%","","","","","",false,"out_of_range","results_discussion","RD01 RD02 RD03 AB Designed relative density (%) 10 20 30 20 Manufactured relative density (%) 12.39 ± 0.34 27.72 ± 0.31 37.11 ± 0.27 26.59 ± 0.2 Strut density (%) 99.57± 0.10 97.28 ± 0.18 97.18 ± 0.46 97.52 ± 0.16"],["oa:W3202094980","Ti-6Al-4V","Manufactured relative density",27.72,null,null,0.31,"%","","","","","",false,"out_of_range","results_discussion","RD01 RD02 RD03 AB Designed relative density (%) 10 20 30 20 Manufactured relative density (%) 12.39 ± 0.34 27.72 ± 0.31 37.11 ± 0.27 26.59 ± 0.2 Strut density (%) 99.57± 0.10 97.28 ± 0.18 97.18 ± 0.46 97.52 ± 0.16"],["oa:W3202094980","Ti-6Al-4V","Manufactured relative density",37.11,null,null,0.27,"%","","","","","",false,"out_of_range","results_discussion","RD01 RD02 RD03 AB Designed relative density (%) 10 20 30 20 Manufactured relative density (%) 12.39 ± 0.34 27.72 ± 0.31 37.11 ± 0.27 26.59 ± 0.2 Strut density (%) 99.57± 0.10 97.28 ± 0.18 97.18 ± 0.46 97.52 ± 0.16"],["oa:W3212333373","Ti-35Nb-7Zr-5Ta","relative density",99.0,null,null,0.4,"%","","as-cast","","","",false,"","results_discussion","A uniform, almost pore-free microstructure is found in the TNZT rod, which has a relative density of 99.0 ± 0.4% (Fig. 4a)."],["oa:W3212333373","Ti-35Nb-7Zr-5Ta","relative density",98.7,null,null,0.3,"%","","as-built L-PBF with 1 wt% TiB2","columnar-dendritic","","",false,"","results_discussion","Yet, they still have a reasonably high relative density (98.7 ± 0.3%) (Fig. 5a)."],["oa:W3212628970","Ti-6Al-4V","relative density",99.69,null,null,0.03,"%","","as-built LPBF","martensitic α'","","",false,"","results","Mechanical properties The absolute densities of the specimens were 4.416 ± 0.001 g/cm3 for Ar flow and 4.418 ± 0.001 g/cm3 for He flow, and their relative densities were 99.69% ± 0.03% and 99.72 ± 0.04%, respectively."],["oa:W3212628970","Ti-6Al-4V","relative density",99.72,null,null,0.04,"%","","as-built LPBF","martensitic α'","","",false,"","results","Mechanical properties The absolute densities of the specimens were 4.416 ± 0.001 g/cm3 for Ar flow and 4.418 ± 0.001 g/cm3 for He flow, and their relative densities were 99.69% ± 0.03% and 99.72 ± 0.04%, respectively."],["oa:W3214661313","CP-Ti Grade 2","relative density",5.0,5.0,5.0,null,"%","","","","","",false,"out_of_range","methods","The four unit cell types were used to build cylin- drical specimens (Ø 25 mm and h ≈37.5 mm) with three dif- ferent values of the relative density (RD) ( i.e. , ≈5%, ≈25%, and ≈45%) ( Table 1 )."],["oa:W3214661313","CP-Ti Grade 2","relative density",25.0,25.0,25.0,null,"%","","","","","",false,"out_of_range","methods","The four unit cell types were used to build cylin- drical specimens (Ø 25 mm and h ≈37.5 mm) with three dif- ferent values of the relative density (RD) ( i.e. , ≈5%, ≈25%, and ≈45%) ( Table 1 )."],["oa:W3214661313","CP-Ti Grade 2","relative density",45.0,45.0,45.0,null,"%","","","","","",false,"out_of_range","methods","The four unit cell types were used to build cylin- drical specimens (Ø 25 mm and h ≈37.5 mm) with three dif- ferent values of the relative density (RD) ( i.e. , ≈5%, ≈25%, and ≈45%) ( Table 1 )."],["oa:W4206663141","Ti-6Al-4V","Hausner Ratio,ρtappedρapparent",1.09,null,null,null,"","","","","","",false,"unit_missing","table","30\t2.43\t2.65\t1.09"],["oa:W4206663141","Ti-6Al-4V","Hausner Ratio,ρtappedρapparent",1.12,null,null,null,"","","","","","",false,"unit_missing","table","100\t2.50\t2.66\t1.06"],["oa:W4210271630","","relative density",99.5,null,null,null,"%","","","","","",false,"","results_discussion","In result of hot forging process relative density increased up to 99.5 %."],["oa:W4210271630","","relative density",95.0,null,null,null,"%","","","","","",false,"","conclusions","Nevertheless, the results obtained so far indicated, that during the hot compression tests, in spite of favorable microstructure, also an increase in relative density of the investigated alloys can be achieved up to 95%."],["oa:W4210350286","Ti-6Al-4V/TiB","density",99.5,null,null,null,"%","","","","","",false,"","conclusions","In the present study, Ti6Al4V-TiB composites exhibiting up to 99.5% density were produced using powder blends based on TiH2 and HDH Ti powders with relatively simple technological operations including activation milling, blending, cold compaction and vacuum sintering."],["oa:W4210350286","Ti-6Al-4V","density",99.5,null,null,null,"%","","","","","",false,"","results_discussion","The composites were nearly fully consolidated in that a density of 99.5% of the theoretical value was achieved for sample 3."],["oa:W4211089576","","relative density",96.0,96.0,96.0,null,"%","","","","","",false,"","part 0","Although low densities were observed in the small sintered compacts (Figure 9), the densiﬁcation data of the large cylinder indicates a 96% relative density achieved after sintering at 1250 ◦C for 4 h (Table 2)."],["oa:W4211089576","","sintered densities",87.5,82.5,92.5,null,"%","","","","","",false,"","part 0","In general, the sintered densities in all small samples (i.e., the 12 mm-in-diameter samples) were low and in the range of 82.5% to 92.5% of theoretical density (see Figure 2a)."],["oa:W4211089576","","Sintered Density (%)",95.8,95.8,95.8,null,"%","","","","","",false,"","part 0","Specimen Green Density (600 MPa CIP, %) Sintered Density (%) Densiﬁcation (%) Cylinder 87.0 95.8."],["oa:W4213071773","Ti-2B","relative density",98.0,97.0,99.0,null,"%","","sintered at 1000 °C/5 min + 50 MPa","","","",false,"","abstract","Results showed that Ti-Ni-TiB2 composites relative density ranges from 97 to 99 %, while microhardness values increase with addition of nickel and titanium diboride from 228 to 587 HV0.1."],["oa:W4214707582","Ti-6Al-4V","relative density",99.51,null,null,null,"%","","as-built SLM + annealed","","","",false,"","abstract","The process parameter optimization of SLM can lead to the densification of the printed Ti–6Al–4V alloy with a relative density of 99.51%, accompanied by an ultimate tensile strength of 1204 MPa and elongation of 7.8%."],["oa:W4224879104","M300","relative_density",99.1,null,null,0.15,"%","","as-built","","","",false,"","results_discussion","All produced samples are fully dense, with a measured density according to Archimedes principle of 𝜌M 300 = 99.1% ± 0.15% and 𝜌Ti 64 = 99.2% ± 0.03% (theoretical density 8.1 g/cm 3 and 4.4 g/cm 3 , respectively)."],["oa:W4224879104","Ti-6Al-4V","relative_density",99.2,null,null,0.03,"%","","as-built","","","",false,"","results_discussion","All produced samples are fully dense, with a measured density according to Archimedes principle of 𝜌M 300 = 99.1% ± 0.15% and 𝜌Ti 64 = 99.2% ± 0.03% (theoretical density 8.1 g/cm 3 and 4.4 g/cm 3 , respectively)."],["oa:W4229037925","Ti-6Al-4V","actual density value",99.882,null,null,null,"%","","","","","",false,"","methods","In fact, the second run of SAHS (See SAHS-RSM(2) in Table 6) is able to assure an actual density value equal to 99.882%, with a small relative deviation (RPD \u0003 0.11%) from the actual value."],["oa:W4229037925","Ti-6Al-4V","mean density value",99.967,null,null,null,"%","","","","","",true,"","methods","Looking at the ANN-related optimal solutions in Table 6, GA-ANN appears the most promising optimization approach,becauseofthehighestmeandensityvalueachieved by GA-ANN(1) (Act \u0003 99.967%), though PSO-ANN and SAHS-ANN provide higher values in terms of predicted density."],["oa:W4229037925","Ti-6Al-4V","aggregate metric ARPD",0.16,null,null,null,"%","","","","","",false,"out_of_range","methods","The ability of SAHS-RSM in ﬁtting the actual density is further conﬁrmed by the aggregate metric ARPD equal to 0.16%."],["oa:W4229037925","Ti-6Al-4V","density",99.84,null,null,null,"%","","","","","",true,"","methods","The set of optimal parameters for SAHS-ANN (1) are quite the same of the best solutions (small PPD values only for P, h, s), so it would justify the quality of the SAHS-ANN (1) solution in terms of density (99.84%)."],["oa:W4235292795","Ti-6Al-4V","relative density",99.7,99.7,99.7,null,"%","","as-built SLM","","","",false,"","results","With a mean sphericityequivalent of 0.90, high relative densities of over 99.70 % occurred."],["oa:W4235292795","Ti-6Al-4V","ρRel %",94.06,null,null,1.01,"%","","","","","",true,"","results","Table 5 Predicted pore characteristics for maximized gas porosity ρRel % in % ψ2D AP in μm2 94.06 ± 1.01 0.92 ± 0.00∗ 1588.91 ± 404.84 *< 0.005 AP = 1799.08 μm2 + 411.29 μm2 · P −160 W 80 W −359.26 μm2 · h −90 μm 60 μm (9) Since the aim of this study was to obtain maximum spherical porosity to reduce the stiffness, the parameter setting for the demonstration parts was chosen according to the predicted relative density."],["oa:W4235292795","Ti-6Al-4V","mean relative density",97.11,97.11,97.11,null,"%","","as-built SLM","","","",false,"","results","In general, the verification run led to results comparable to the main experimental run, with a mean relative density of 97.11 % in the main run and 97.10 % in the verification run."],["oa:W4235292795","Ti-6Al-4V","mean relative density",94.39,null,null,null,"%","","","","","",false,"","results","For the core a mean relative density of 94.39 % and for the entire part a mean relative density of 96.11 % was obtained, which was higher due to the inclusion of the dense skin."],["oa:W4235292795","Ti-6Al-4V","mean relative density",96.11,null,null,null,"%","","","","","",false,"","results","For the core a mean relative density of 94.39 % and for the entire part a mean relative density of 96.11 % was obtained, which was higher due to the inclusion of the dense skin."],["oa:W4235292795","Ti-6Al-4V","relative density",92.57,92.52,92.62,null,"%","","as-built SLM","","","",false,"","results","Nevertheless, the maximum spherical porosity achieved was comparable, with 92.52 % relative density in the main run and 92.62 % in the verification run (in both runs for P = 100 W, v = 400 mm/s, h = 90 μm)."],["oa:W4235292795","Ti-6Al-4V","ρRel %",94.39,null,null,null,"%","","","","","",true,"","results","For this parameter combination, the porosity characteristics given in Table 5 are predicted by the developed model."],["oa:W4237067060","Ti-50%Al-4%Nb","Relative Density",0.75,null,null,null,"","","HIP 182 MPa","","","",false,"unit_missing","other",""],["oa:W4281397883","Ti-6Al-4V","relative density",100.0,null,null,null,"%","","","","","",false,"","results_discussion","The relative density of all spark plasma sintered samples was 100%, disregarding the content of DE."],["oa:W4281397883","Ti-6Al-4V","relative density",100.0,null,null,null,"%","","as-sintered SPS","","Archimedes method","",false,"","methods","The relative density of the samples, determined by the Archimedes method, was estimated at 100% of the theoretical value."],["oa:W4281397883","Ti-6Al-4V","relative difference",0.71,null,null,null,"%","","","","","",false,"out_of_range","results_discussion","On the other hand, for pure Ti-alloy experimental value is slightly lower (relative difference of 0.71%)."],["oa:W4281753214","HPR","Measured Relative Density",0.335,null,null,null,"","","","","","",false,"unit_missing","table","HPR\t0.28\t0.3350\t+19.6\t0.103"],["oa:W4281753214","NPR","Measured Relative Density",0.3457,null,null,null,"","","","","","",false,"unit_missing","table","NPR\t0.28\t0.3457\t+23.4\t0.111"],["oa:W4281753214","FGHPR","Measured Relative Density",0.3322,null,null,null,"","","","","","",false,"unit_missing","table","FGHPR\t0.28\t0.3322\t+18.6\t0.102"],["oa:W4281753214","PPR","Measured Relative Density",0.3297,null,null,null,"","","","","","",false,"unit_missing","table","PPR\t0.28\t0.3297\t+17.7\t0.094"],["oa:W4283690731","Ti-6Al-4V","density",99.6,null,null,null,"%","","as-built EBM","","","",false,"","methods","The density of obtained samples was determined by the choice of electron beam parameters and scanning speed values, and was ~99.6% relative to the theoretical one."],
