Repository: akhtar07/tisci-explorer

# TiSci Explorer

A read-only, static explorer for **TiSci**, an autonomous research agent for titanium alloys. TiSci reads the
titanium-alloy literature, builds a knowledge graph and a table of measured values, proposes hypotheses where the
graph has gaps, and tests them with DFT (MACE / VASP) and the ICME-lite multiscale chain.

**Live site:** https://akhtar07.github.io/tisci-explorer/

The site has seven sections:

| Section | What it shows |
|---|---|
| Overview | Corpus → graph → facts → hypotheses → verdicts, with the snapshot's counts |
| Worked example | One full loop for W in α-Ti: graph path, hypothesis, novelty check, DFT test, verdict, follow-up, DAMASK |

File: data/facts/surface_roughness.json (part 6 of 35)
["oa:W2581208036","Ti-6Al-4V","Rp (µm)",0.467,null,null,0.153,"µm","","","","","",false,"","table","Ti6Al4V (nude)\t0.094 ± 0.018\t0.467 ± 0.153\t−0.361 ± 0.104"],["oa:W2581208036","Ti-6Al-4V","Rv (µm)",-0.606,null,null,0.103,"µm","","thermal treatment 800 °C/2 h","","","",false,"out_of_range","table","S8 (TT 800 °C/2 h)\t0.165 ± 0.012\t0.631 ± 0.150\t−0.606 ± 0.103"],["oa:W2581208036","Ti-6Al-4V","Ra (µm)",0.163,null,null,0.028,"µm","","thermal treatment 600 °C/2 h","","","",false,"","table","S6 (TT 600 °C/2 h)\t0.163 ± 0.028\t1.390 ± 0.911\t−0.650 ± 0.155"],["oa:W2581208036","Ti-6Al-4V","Rv (µm)",-0.361,null,null,0.104,"µm","","","","","",false,"out_of_range","table","Ti6Al4V (nude)\t0.094 ± 0.018\t0.467 ± 0.153\t−0.361 ± 0.104"],["oa:W2581208036","Ti-6Al-4V","Rv (µm)",-0.65,null,null,0.155,"µm","","thermal treatment 600 °C/2 h","","","",false,"out_of_range","table","S6 (TT 600 °C/2 h)\t0.163 ± 0.028\t1.390 ± 0.911\t−0.650 ± 0.155"],["oa:W2581208036","Ti-6Al-4V","Rp (µm)",1.39,null,null,0.911,"µm","","thermal treatment 600 °C/2 h","","","",false,"","table","S6 (TT 600 °C/2 h)\t0.163 ± 0.028\t1.390 ± 0.911\t−0.650 ± 0.155"],["oa:W2581208036","Ti-6Al-4V","Ra (µm)",0.094,null,null,0.018,"µm","","","","","",false,"","table","Ti6Al4V (nude)\t0.094 ± 0.018\t0.467 ± 0.153\t−0.361 ± 0.104"],["oa:W2581208036","Ti-6Al-4V","Ra (µm)",0.165,null,null,0.012,"µm","","thermal treatment 800 °C/2 h","","","",false,"","table","S8 (TT 800 °C/2 h)\t0.165 ± 0.012\t0.631 ± 0.150\t−0.606 ± 0.103"],["oa:W2582327179","","Ra",2.69,1.82,3.56,null,"µm","","","","2D roughness tester","",false,"","results","Both the Ra and Rz values increase signiﬁcantly after laser treatment, with the Ra and Rz values lying between 1.82 and 3.56 \u0002m and between 10.85 and 18.70 \u0002m, respectively."],["oa:W2582327179","","Rz",1.455,0.33,2.58,null,"µm","","","","2D roughness tester","",false,"","results","The Ra values for the untreated samples are in the range of 0.04–0.36 \u0002m, while the Rz values are between 0.33 and 2.58 \u0002m."],["oa:W2582327179","","Ra",0.2,0.04,0.36,null,"µm","","","","2D roughness tester","",false,"","results","The Ra values for the untreated samples are in the range of 0.04–0.36 \u0002m, while the Rz values are between 0.33 and 2.58 \u0002m."],["oa:W2582327179","","Rz",14.775,10.85,18.7,null,"µm","","","","2D roughness tester","",false,"","results","Both the Ra and Rz values increase signiﬁcantly after laser treatment, with the Ra and Rz values lying between 1.82 and 3.56 \u0002m and between 10.85 and 18.70 \u0002m, respectively."],["oa:W2582731204","Ti-6Al-4V","chropowatość Ra",16.0,null,null,null,"krotny","","","","","",false,"unit_mismatch","abstract",""],["oa:W2582731204","Ti-6Al-4V","chropowatość powierzchni Ra",0.32,0.32,0.38,null,"µm","","","","","",false,"","abstract",""],["oa:W2586530091","Ti-6Al-4V","Ra> 25 J.1m",25.0,25.0,null,null,"µm","","as-built","","","",false,"","conclusions",""],["oa:W2586530091","Ti-6Al-4V","Ra",28.1,null,null,null,"um","","as-built","","","",false,"unit_mismatch","conclusions",""],["oa:W2587991657","CP-Ti Grade 2","profile depth",7.33,5.9,8.76,1.43,"µm","","","","","",false,"","table","Commercially pure titanium (CP-Ti)\t9.20 (1.78) a,A\t7.56 (0.27) a,A\t7.33 (1.43) a,A"],["oa:W2587991657","CP-Ti Grade 2","profile depth",7.56,7.29,7.83,0.27,"µm","","","","","",false,"","table","Commercially pure titanium (CP-Ti)\t9.20 (1.78) a,A\t7.56 (0.27) a,A\t7.33 (1.43) a,A"],["oa:W2587991657","CP-Ti Grade 2","profile depth",8.52,7.42,9.62,1.78,"µm","","","","","",false,"","table","Commercially pure titanium (CP-Ti)\t9.20 (1.78) a,A\t7.56 (0.27) a,A\t7.33 (1.43) a,A"],["oa:W2587991657","Ti-20Cr","profile depth",4.1,2.59,5.61,1.51,"µm","","","","","",false,"","table","Titanium alloys containing 20 mass% chromium (Ti-20Cr)\t2.01 (0.30) a,B\t4.10 (1.51) a,B\t3.40 (0.46) a,B"],["oa:W2587991657","Ti-20Cr","profile depth",2.01,1.71,2.31,0.3,"µm","","","","","",false,"","table","Titanium alloys containing 20 mass% chromium (Ti-20Cr)\t2.01 (0.30) a,B\t4.10 (1.51) a,B\t3.40 (0.46) a,B"],["oa:W2587991657","Ti-20Cr","profile depth",3.4,2.94,3.86,0.46,"µm","","","","","",false,"","table","Titanium alloys containing 20 mass% chromium (Ti-20Cr)\t2.01 (0.30) a,B\t4.10 (1.51) a,B\t3.40 (0.46) a,B"],["oa:W2588805594","CP-Ti Grade 2","Ra",2.858,null,null,null,"µm","","","","","",false,"","methods",""],["oa:W2588805594","CP-Ti Grade 2","Ra",1.645,null,null,null,"µm","","as-built","","","",false,"","methods",""],["oa:W2588805594","CP-Ti Grade 2","Arithmetic mean deviation of the assessed profile Ra",10.138,null,null,null,"µm","","","","Surftest SJ-210","",false,"","methods",""],["oa:W2588805594","CP-Ti Grade 2","Ra",4.851,null,null,null,"µm","","","","","",false,"","methods",""],["oa:W2588805594","CP-Ti Grade 2","Ra",2.376,null,null,null,"µm","","","","","",false,"","methods",""],["oa:W2588805594","CP-Ti Grade 2","Ra",1.981,null,null,null,"µm","","","","","",false,"","methods",""],["oa:W2588805594","CP-Ti Grade 2","Arithmetic mean deviation of the assessed profile Ra",2.765,null,null,null,"µm","","","","Surftest SJ-210","",false,"","methods",""],["oa:W2588805594","CP-Ti Grade 2","Arithmetic mean deviation of the assessed profile Ra",2.46,null,null,null,"µm","","","","Surftest SJ-210","",false,"","methods",""],["oa:W2588805594","CP-Ti Grade 2","Ra",7.883,null,null,null,"µm","","","","","",false,"","methods",""],["oa:W2588805594","CP-Ti Grade 2","Ra",7.883,null,null,null,"µm","","as-built","","","",false,"","methods",""],["oa:W2588805594","CP-Ti Grade 2","Arithmetic mean deviation of the assessed profile Ra",4.905,null,null,null,"µm","","","","Surftest SJ-210","",false,"","methods",""],["oa:W2588805594","CP-Ti Grade 2","Arithmetic mean deviation of the assessed profile Ra",4.789,null,null,null,"µm","","","","Surftest SJ-210","",false,"","methods",""],["oa:W2588805594","CP-Ti Grade 2","Ra",2.06,null,null,null,"µm","","","","","",false,"","methods",""],["oa:W2588805594","CP-Ti Grade 2","Arithmetic mean deviation of the assessed profile Ra",2.588,null,null,null,"µm","","","","Surftest SJ-210","",false,"","methods",""],["oa:W2588805594","CP-Ti Grade 2","Ra",1.865,null,null,null,"µm","","","","","",false,"","methods",""],["oa:W2588805594","CP-Ti Grade 2","Arithmetic mean deviation of the assessed profile Ra",10.793,null,null,null,"µm","","","","Surftest SJ-210","",false,"","methods",""],["oa:W2588805594","CP-Ti Grade 2","Arithmetic mean deviation of the assessed profile Ra",2.376,null,null,null,"µm","","","","Surftest SJ-210","",false,"","methods",""],["oa:W2588805594","CP-Ti Grade 2","Ra",10.793,null,null,null,"µm","","","","","",false,"","methods",""],["oa:W2588805594","CP-Ti Grade 2","Ra",3.769,null,null,null,"µm","","","","","",false,"","methods",""],["oa:W2588805594","CP-Ti Grade 2","Ra",1.645,null,null,null,"µm","","","","","",false,"","methods",""],["oa:W2588805594","CP-Ti Grade 2","Ra",3.463,null,null,null,"µm","","","","","",false,"","methods",""],["oa:W2588805594","CP-Ti Grade 2","Arithmetic mean deviation of the assessed profile Ra",6.168,null,null,null,"µm","","","","Surftest SJ-210","",false,"","methods",""],["oa:W2590704155","Ti-6Al-4V","Sq",31.1,null,null,null,"µm","","as-built SLM","","","",false,"","methods","Root-mean-square deviation of the surface Sq reached 31,1 μm."],["oa:W2590704155","Ti-6Al-4V","mean square deviation of the surface",34.0,null,null,null,"µm","","","","","",false,"","conclusions","Developed interfacial area ratio, evaluated on the basis of microtomography measurements, reaches a value of up to 180% and the mean square deviation of the surface 34 μm."],["oa:W2591439218","","surface roughness",0.5,null,null,null,"µm","room temperature","CR","","Leica confocal and interferometry 3D microscope","",false,"","methods",""],["oa:W2591439218","","surface roughness",0.5,null,null,null,"µm","room temperature","CR/ST/WQ","","Leica confocal and interferometry 3D microscope","",false,"","methods",""],["oa:W2591439218","","surface roughness",0.5,null,null,null,"µm","room temperature","CR/573K‐0.6ks/WQ","","Leica confocal and interferometry 3D microscope","",false,"","methods",""],["oa:W2591439218","","surface roughness",0.5,null,null,null,"µm","room temperature","CR/573K‐7.2ks/WQ","","Leica confocal and interferometry 3D microscope","",false,"","methods",""],["oa:W2597728563","Ti-6Al-4V","coating roughness",0.23,null,null,null,"","","","","SEM","",false,"unit_missing","results_discussion",""],["oa:W2605193038","CP-Ti Grade 2","Ra",0.5306,null,null,null,"µm","","nitrided","","optical profilometry","",false,"","abstract",""],["oa:W2605193038","CP-Ti Grade 2","Ra",0.5367,null,null,0.022,"µm","","nitrided","","optical profilometry","",false,"","abstract",""],["oa:W2605193038","CP-Ti Grade 2","Ra",0.5367,null,null,0.022,"µm","","nitrided","","optical profilometry","",false,"","abstract",""],["oa:W2605193038","CP-Ti Grade 2","Ra",0.3284,null,null,null,"µm","","as-received","","AFM","",false,"","abstract",""],["oa:W2605193038","CP-Ti Grade 2","Ra",0.1697,null,null,0.002,"µm","","nitrided","","optical profilometry","",false,"","abstract",""],["oa:W2605193038","CP-Ti Grade 2","Ra",0.3451,null,null,null,"µm","","as-received","","AFM","",false,"","abstract",""],["oa:W2605193038","CP-Ti Grade 2","Ra",0.3344,null,null,0.0318,"µm","","as-received","","AFM","",false,"","abstract",""],["oa:W2605193038","CP-Ti Grade 2","Ra",0.5303,null,null,null,"µm","","nitrided","","optical profilometry","",false,"","abstract",""],["oa:W2605193038","CP-Ti Grade 2","rugosidade média Ra",0.85,null,null,null,"µm","","","","profilometry","",false,"","abstract",""],["oa:W2605193038","CP-Ti Grade 2","Ra",0.3298,null,null,null,"µm","","as-received","","AFM","",false,"","abstract",""],["oa:W2605193038","CP-Ti Grade 2","Ra",0.3344,null,null,0.0318,"µm","","as-received","","AFM","",false,"","abstract",""],["oa:W2605193038","Ti-6Al-4V","rugosidade",2.02,null,null,null,"µm","600 °C","plasma carbonitrided","","","",false,"","abstract",""],["oa:W2605193038","CP-Ti Grade 2","Ra",0.1227,null,null,0.004,"µm","","as-received","","optical profilometry","",false,"","abstract",""],["oa:W2605193038","CP-Ti Grade 2","Ra",0.5453,null,null,null,"µm","","nitrided","","optical profilometry","",false,"","abstract",""],["oa:W2605193038","CP-Ti Grade 2","rugosidade média (Ra)",6.0,null,null,null,"µm","","","","","",false,"unit_suspect","abstract",""],["oa:W2605193038","Ti-6Al-4V","average roughness",60.0,null,null,null,"%","","nitrided","","","",false,"unit_mismatch","abstract",""],["oa:W2605736792","beta Ti","surface roughness Ra",0.046,null,null,null,"µm","","untreated","","","",false,"","conclusions",""],["oa:W2605736792","beta Ti","Ra",0.189,null,null,null,"µm","","","","","",false,"","results_discussion",""],["oa:W2605736792","beta Ti","Ra",0.143,null,null,null,"µm","","","","optical measurement system","",false,"","results_discussion",""],["oa:W2617671781","","Ra 0°",0.4033,0.37,0.44,null,"µm","","","","Mitutoyo Surftest SJ-210 profilometer","",false,"","results_discussion",""],["oa:W2617671781","","Ra 90°",0.3833,0.32,0.42,null,"µm","","","","Mitutoyo Surftest SJ-210 profilometer","",false,"","results_discussion",""],["oa:W2617671781","","Ra 0°",0.0833,0.08,0.09,null,"µm","","","","Mitutoyo Surftest SJ-210 profilometer","",false,"","results_discussion",""],["oa:W2617671781","","Ra 90°",0.0933,0.08,0.11,null,"µm","","","","Mitutoyo Surftest SJ-210 profilometer","",false,"","results_discussion",""],["oa:W2724321102","Ti-6Al-4V","Ra",0.2,null,null,null,"µm","room temperature","electropolished","","confocal microscopy","",false,"","discussion",""],["oa:W2724321102","Ti-6Al-4V","Ra",0.58,null,null,null,"µm","room temperature","as-built SLM","","confocal microscopy","",false,"","methods",""],["oa:W2724321102","Ti-6Al-4V","Ra",0.99,null,null,null,"µm","","HCl4, 5 wt%, 5 mins","","","",false,"","methods",""],["oa:W2724321102","Ti-6Al-4V","Ra",0.42,null,null,null,"µm","room temperature","as-built SLM","","confocal microscopy","",false,"","methods",""],["oa:W2724321102","Ti-6Al-4V","Ra",0.42,null,null,null,"µm","25 °C","as-built SLM","","confocal microscopy","",false,"","methods",""],["oa:W2724321102","Ti-6Al-4V","Ra",0.96,null,null,null,"µm","","H2SO4, 95 wt%, 10 mins","","","",false,"","methods",""],["oa:W2724321102","Ti-6Al-4V","Ra",1.54,null,null,null,"µm","","H2SO4, 95 wt%, 5 mins","","","",false,"","methods",""],["oa:W2724321102","Ti-6Al-4V","Ra",0.82,null,null,null,"µm","","HCl4, 5 wt%, 10 mins","","","",false,"","methods",""],["oa:W2724321102","Ti-6Al-4V","Ra",1.7,null,null,null,"µm","","as-built + HIP","","","",false,"","methods",""],["oa:W2724321102","Ti-6Al-4V","Ra",0.64,null,null,null,"µm","","HCl4, 5 wt%, 20 mins","","","",false,"","methods",""],["oa:W2724321102","Ti-6Al-4V","Ra",0.31,null,null,null,"µm","room temperature","plasma polished","","confocal microscopy","",false,"","methods",""],["oa:W2724321102","Ti-6Al-4V","Ra",0.69,null,null,null,"µm","","HCl, 37 wt%, 10 mins","","","",false,"","methods",""],["oa:W2724321102","Ti-6Al-4V","Ra",1.043,null,null,null,"µm","","HCl, 37 wt%, 5 mins","","","",false,"","methods",""],["oa:W2726823549","Ti-6Al-4V","RA",1.76,null,null,0.16,"µm","","","","white light interferometric microscope","",false,"","results_discussion",""],["oa:W2726823549","Ti-6Al-4V","micro-roughness",2.45,null,null,0.43,"µm","","","","white light interferometric microscope","",false,"","conclusions",""],["oa:W2726823549","Ti-6Al-4V","RA",2.02,null,null,0.41,"µm","","annealed 400°C","","white light interferometric microscope","",false,"","results_discussion",""],["oa:W2726823549","Ti-6Al-4V","RMS",2.51,null,null,0.56,"µm","","annealed 600°C","","white light interferometric microscope","",false,"","results_discussion",""],["oa:W2726823549","Ti-6Al-4V","RMS",2.57,null,null,0.47,"µm","","annealed 400°C","","white light interferometric microscope","",false,"","results_discussion",""],["oa:W2726823549","Ti-6Al-4V","RA",1.97,null,null,0.48,"µm","","annealed 600°C","","white light interferometric microscope","",false,"","results_discussion",""],["oa:W2726823549","Ti-6Al-4V","RMS",2.27,null,null,0.27,"µm","","","","white light interferometric microscope","",false,"","results_discussion",""],["oa:W2734909461","","Ra",0.3,null,null,null,"µm","","","","","",false,"","abstract",""],["oa:W2734909461","Ti-6Al-4V","Rz",2.0,null,null,null,"µm","","as-built","","","",false,"","abstract",""],["oa:W2734909461","","rugosidade da superfície",80.0,null,null,null,"µm","","","","","",false,"","abstract",""],["oa:W2734909461","Ti-6Al-4V","Ra",20.0,null,null,null,"µm","","as-built","","","",false,"","abstract",""],["oa:W2734909461","Ti-6Al-4V","Ra",0.0,null,null,null,"","","","","","",false,"unit_missing","abstract",""],["oa:W2734909461","Ti-6Al-4V","Rz",0.0,null,null,null,"","","","","","",false,"unit_missing","abstract",""],["oa:W2734909461","Ti-6Al-4V","Rz",25.0,null,null,null,"%","","as-built","","","",false,"unit_mismatch","abstract",""],["oa:W2734909461","Ti-6Al-4V","Ra",0.55,null,null,null,"µm","","","","","",false,"","abstract",""],["oa:W2734909461","Ti-6Al-4V","Rz",10.0,null,null,null,"%","","as-built","","","",false,"unit_mismatch","abstract",""],["oa:W2734909461","Ti-6Al-4V","Ra",0.53,null,null,null,"µm","","","","","",false,"","abstract",""],["oa:W2734909461","Ti-6Al-4V","Rz",20.0,null,null,null,"µm","","as-built","","","",false,"","abstract",""],["oa:W2734909461","Ti-6Al-4V","Ra",0.6,null,null,null,"µm","","","","","",false,"","abstract",""],["oa:W2734909461","Ti-6Al-4V","Rz",4.0,null,null,null,"µm","","","","","",false,"","abstract",""],["oa:W2736359140","Ti-6Al-4V","maximum/minimum height",4.125,3.75,4.5,null,"µm","","as-built SLM","martensitic α'","XRD computed tomography","",false,"unit_suspect","results_discussion","The measurement of maximum/minimum height through XRD computed tomography measured 3.75 mm for the as-fabricated specimen and 4.5 mm for the heat-treated specimen."],["oa:W2738179784","","Rt",11.3,null,null,null,"µm","","","","","",false,"","results",""],["oa:W2738179784","","Ra",1.2,null,null,null,"µm","","","","","",false,"","results",""],["oa:W2738179784","","Rt",8.3,null,null,null,"µm","","","","","",false,"","results",""],["oa:W2738179784","","Ra",0.4,null,null,null,"µm","","","","","",false,"","results",""],["oa:W2762539109","CP-Ti Grade 2","Ra",0.04,null,null,0.01,"µm","","","","","",false,"","results",""],["oa:W2762539109","Ti-6Al-4V","Ra",0.03,null,null,0.02,"µm","","","","","",false,"","results",""],["oa:W2762841312","Ti-6Al-4V","surface roughness",0.0,null,null,null,"","","","","white-light interferometry","",false,"unit_missing","abstract","Ti-6Al-4V ELI has a higher level of activation energy than Ti in HCl, which results in lower surface roughness after acid etching."],["oa:W2762841312","","surface roughness",0.0,null,null,null,"","","","","white-light interferometry","",false,"unit_missing","methods","Sandblasting Alumina (Al2O3) was used as a blasting material and produced various levels of surface roughness according to different parameters: pressure at 2, 3, 4, 5, and 6 kg/cm2; distances of 10, 30, 60, 90, and 120 mm; periods of 30, 45, 60, 90, and 120 s; angles at 45° and 90°; and grain sizes of #80 (180–212 µm) and #100 (120–150 µm)."],["oa:W2762841312","","surface roughness",0.0,null,null,null,"","","","","white-light interferometry","",false,"unit_missing","results","When the pressure exceeded 4 kg/cm2 (#100), the surface roughness of the specimens remained almost constant."],["oa:W2762841312","CP-Ti Grade 2","surface roughness",0.0,null,null,null,"","","","","white-light interferometry","",false,"unit_missing","abstract","The surface roughness of CP Ti and Ti-6Al-4V ELI decreased as the activation energy decreased but weight loss increased."],["oa:W2762841312","Ti-6Al-4V","surface roughness",0.3,0.1,0.5,null,"µm","","","","white-light interferometry","",false,"","abstract","The nanopore size that formed after etching was approximately 100–500 nm."],["oa:W2762841312","Ti-6Al-4V","surface roughness",0.0,null,null,null,"","","","","white-light interferometry","",false,"unit_missing","abstract","The surface roughness of CP Ti and Ti-6Al-4V ELI decreased as the activation energy decreased but weight loss increased."],["oa:W2763837038","Ti-6Al-4V","surface roughness",0.0773,null,null,null,"µm","","","","laser interferometer","",false,"","abstract","The experimental results shown that the excellent surface and lower roughness (77.3 nm) could be obtained using the non-resonant 3D-EVC method; the shape and dimension of elliptical cutting mark also relates to the cutting speed and vibration frequency, and the concave/convex spherical surface topography are achieved by non-resonant 3D-EVC in the Ti-6Al-4V alloy."],["oa:W2763837038","Ti-6Al-4V","surface roughness",0.0773,null,null,null,"µm","","","","laser interferometer","",false,"","results_discussion","The minimum roughness value can be reached 77.3 nm under a cutting speed of 40 mm/min in the non-resonant 3D-EVC process."],["oa:W2765089331","Ti-6Al-4V","Ra",0.05,null,null,0.01,"µm","","","","","",false,"","methods","Specimens were wet-ground with 220 – 4000 grit silicon carbide paper and further polished with diamond suspension to a mirror-like finishing (Ra = 0.05 ± 0.01 μm)."],["oa:W2765089331","Ti-6Al-4V","roughness",1.5,null,null,null,"µm","","","","","",false,"","results","The roughness of the wear tracks was 1 μm for a and b 1.5 μm for c."],["oa:W2765089331","Ti7Nb","thickness of the oxide layer",0.0136,null,null,null,"µm","","","","","",false,"","discussion","The thickness of the oxide layer was determined to greatly increase from 5.4nm (at 1 V) to 13.6 nm (at 2V) after 1h immersion."],["oa:W2765089331","Ti7Nb","thickness of the oxide layer",5.4,null,null,null,"µm","","","","","",false,"unit_suspect","discussion","The thickness of the oxide layer was determined to greatly increase from 5.4nm (at 1 V) to 13.6 nm (at 2V) after 1h immersion."],["oa:W2765089331","Ti-6Al-4V","roughness",1.0,null,null,null,"µm","","","","","",false,"","results","The roughness of the wear tracks was 1 μm for a and b 1.5 μm for c."],["oa:W2765089331","Ti-6Al-4V","Ra",1.7,null,null,null,"µm","","","","","",false,"unit_suspect","methods","The samples were not polished and had a roughness of Ra=1.7 mm."],["oa:W2765498612","Ti-6Al-4V","surface roughness (SR)",10.23,null,null,null,"µm","","","","","",false,"","results_discussion",""],["oa:W2765498612","Ti-6Al-4V","surface roughness (SR)",10.23,null,null,null,"µm","","","","","",false,"","results_discussion",""],["oa:W2765498612","Ti-6Al-4V","surface roughness (SR)",9.18,null,null,null,"µm","","","","","",false,"","results_discussion",""],["oa:W2765498612","Ti-6Al-4V","surface roughness (SR)",9.18,null,null,null,"µm","","","","","",false,"","results_discussion",""],["oa:W2770001626","Ti-5","surface_roughness",28.25,null,null,null,"µm","","","","Mahr, Perthometer M1","",false,"","results_discussion","Farklı kaplama sürelerinde uygulanan MAO numunelerin oksit tabaka kalınlıkları Şekil 3’de verilmiştir. Şekil 3’den görüldüğü gibi, artan kaplama süresine bağlı olarak Ti-3 nolu numunenin kaplama tabakası kalınlığı 23,4 m, Ti- 5 nolu numune için 28,25 m, Ti-10 nolu numune için ise 34,65 mm değerine ulaşmaktadır."],["oa:W2770001626","Ti-3","surface_roughness",23.4,null,null,null,"µm","","","","Mahr, Perthometer M1","",false,"","results_discussion","Farklı kaplama sürelerinde uygulanan MAO numunelerin oksit tabaka kalınlıkları Şekil 3’de verilmiştir. Şekil 3’den görüldüğü gibi, artan kaplama süresine bağlı olarak Ti-3 nolu numunenin kaplama tabakası kalınlığı 23,4 m, Ti- 5 nolu numune için 28,25 m, Ti-10 nolu numune için ise 34,65 mm değerine ulaşmaktadır."],["oa:W2770001626","Ti-10","surface_roughness",34.65,null,null,null,"µm","","","","Mahr, Perthometer M1","",false,"unit_suspect","results_discussion","Farklı kaplama sürelerinde uygulanan MAO numunelerin oksit tabaka kalınlıkları Şekil 3’de verilmiştir. Şekil 3’den görüldüğü gibi, artan kaplama süresine bağlı olarak Ti-3 nolu numunenin kaplama tabakası kalınlığı 23,4 m, Ti- 5 nolu numune için 28,25 m, Ti-10 nolu numune için ise 34,65 mm değerine ulaşmaktadır."],["oa:W2770001626","Ti-6Al-4V","surface_roughness",3.53,null,null,null,"µm","","MAO, increasing time","","Mahr, Perthometer M1","",false,"","results_discussion","Parlatılmış Ti6Al4V altlık malzemesine ait yüzey pürüzlülüğü değeri 2.86 µm, artan süre ile yüzey pürüzlülüğü değeri 3.53 µm,3.75 µm ve 3.98 µm olarak ölçülmüştür."],["oa:W2770001626","Ti-6Al-4V","surface_roughness",3.98,null,null,null,"µm","","MAO, increasing time","","Mahr, Perthometer M1","",false,"","results_discussion","Parlatılmış Ti6Al4V altlık malzemesine ait yüzey pürüzlülüğü değeri 2.86 µm, artan süre ile yüzey pürüzlülüğü değeri 3.53 µm,3.75 µm ve 3.98 µm olarak ölçülmüştür."],["oa:W2770001626","Ti-6Al-4V","surface_roughness",3.75,null,null,null,"µm","","MAO, increasing time","","Mahr, Perthometer M1","",false,"","results_discussion","Parlatılmış Ti6Al4V altlık malzemesine ait yüzey pürüzlülüğü değeri 2.86 µm, artan süre ile yüzey pürüzlülüğü değeri 3.53 µm,3.75 µm ve 3.98 µm olarak ölçülmüştür."],["oa:W2770001626","Ti-6Al-4V","surface_roughness",2.86,null,null,null,"µm","","polished","","Mahr, Perthometer M1","",false,"","results_discussion","Parlatılmış Ti6Al4V altlık malzemesine ait yüzey pürüzlülüğü değeri 2.86 µm, artan süre ile yüzey pürüzlülüğü değeri 3.53 µm,3.75 µm ve 3.98 µm olarak ölçülmüştür."],["oa:W2776344119","Ti-6Al-4V","Sa",0.51,null,null,null,"µm","","laser polished","","white light interferometer","",false,"","results_discussion","To obtain a higher resolution with the white light interferometer the sampling area used was reduced to the submillimetre scale (0.13 mm × 0.17 mm; Figure 4 (d)), and the ‘roughness’ recorded then dropped dramatically to Sa = 0.51 µm."],["oa:W2776344119","Ti-6Al-4V","Sa",5.5,null,null,null,"µm","","laser polished","","white light interferometer","",false,"","results_discussion","As demonstrated in Table 2, by applying laser polishing, when measured over a representative 2 mm × 3 mm area, the Sa parameter reduced from 21.46 µm to 5.5 µm; corresponding to a 75% reduction in roughness."],["oa:W2776344119","Ti-6Al-4V","Areal roughness parameters Sa",0.51,null,null,null,"µm","","polished","","Interferometer","",false,"","results_discussion","Measured area Areal roughness parameters Sa Technique EBM as-built 2 mm × 3 mm 21.46 µm µScan Laser Polished 2 mm × 3 mm 5.50 µm µScan 0.65 mm × 0.86 mm 1.65 µm Interferometer 0.13 mm × 0.17 mm 0.51 µm Interferometer"],["oa:W2776344119","Ti-6Al-4V","Sa",21.46,null,null,null,"µm","","as-built EBM","","white light interferometer","",false,"","results_discussion","As demonstrated in Table 2, by applying laser polishing, when measured over a representative 2 mm × 3 mm area, the Sa parameter reduced from 21.46 µm to 5.5 µm; corresponding to a 75% reduction in roughness."],["oa:W2776344119","Ti-6Al-4V","Areal roughness parameters Sa",1.65,null,null,null,"µm","","polished","","Interferometer","",false,"","results_discussion","Measured area Areal roughness parameters Sa Technique EBM as-built 2 mm × 3 mm 21.46 µm µScan Laser Polished 2 mm × 3 mm 5.50 µm µScan 0.65 mm × 0.86 mm 1.65 µm Interferometer 0.13 mm × 0.17 mm 0.51 µm Interferometer"],["oa:W2776344119","Ti-6Al-4V","surface roughness",0.51,null,null,null,"µm","","","","","",false,"","conclusions","However, the laser polishing process can have a substantial effect on the near surface microstructure and residual stress state.  Laser polishing reduced the surface roughness of an EBM component by over 75%, when measured at the mm scale, but achieved a roughness level of only Sa = 0.51 µm when measured at the micro-scale."],["oa:W2776344119","Ti-6Al-4V","Areal roughness parameters Sa",5.5,null,null,null,"µm","","polished","","µScan Laser","",false,"","results_discussion","Measured area Areal roughness parameters Sa Technique EBM as-built 2 mm × 3 mm 21.46 µm µScan Laser Polished 2 mm × 3 mm 5.50 µm µScan 0.65 mm × 0.86 mm 1.65 µm Interferometer 0.13 mm × 0.17 mm 0.51 µm Interferometer"],["oa:W2776344119","Ti-6Al-4V","Areal roughness parameters Sa",21.46,null,null,null,"µm","","as-built EBM","","µScan Laser","",false,"","results_discussion","Measured area Areal roughness parameters Sa Technique EBM as-built 2 mm × 3 mm 21.46 µm µScan Laser Polished 2 mm × 3 mm 5.50 µm µScan 0.65 mm × 0.86 mm 1.65 µm Interferometer 0.13 mm × 0.17 mm 0.51 µm Interferometer"],["oa:W2776425512","","filme de óxido",0.01,0.01,0.03,null,"µm","","","","","",false,"","front",""],["oa:W2781046260","","surface roughness",0.4775,0.155,0.8,null,"µm","","","","","",false,"","methods","In the studies developed for the milling of titanium aluminates, interesting information is presented, where it is observed that the values of surface roughness obtained are between 0.8-0.155 μm."],["oa:W2782831127","CP-Ti Grade 2","RzISO",21.54,null,null,2.29,"µm","","","","","",false,"","results","Next sample in the same electrolyte has a higher roughness, characterized by the following parameters: Ra (3.53±0.29 µm), Rz (20.56±2.27 µm), RzISO (21.54±2.29 µm) and Rt (27.28±5.09 µm)."],["oa:W2782831127","CP-Ti Grade 2","Rq",6.27,null,null,0.72,"µm","","","","","",false,"","results","After the PEO treatment at 650VDC of titanium sample in a new electrolyte its surface has the following roughness parameters: Ra (4.86±0.52 µm), Rz (27.88±3.08 µm), RzISO (30.17±3.10 µm), Rq (6.27±0.72 µm) and Rt (37.08±3.74 µm)."],["oa:W2782831127","CP-Ti Grade 2","Rt",37.08,null,null,3.74,"µm","","","","","",false,"","results","After the PEO treatment at 650VDC of titanium sample in a new electrolyte its surface has the following roughness parameters: Ra (4.86±0.52 µm), Rz (27.88±3.08 µm), RzISO (30.17±3.10 µm), Rq (6.27±0.72 µm) and Rt (37.08±3.74 µm)."],["oa:W2782831127","CP-Ti Grade 2","Rt",27.28,null,null,5.09,"µm","","","","","",false,"","results","Next sample in the same electrolyte has a higher roughness, characterized by the following parameters: Ra (3.53±0.29 µm), Rz (20.56±2.27 µm), RzISO (21.54±2.29 µm) and Rt (27.28±5.09 µm)."],["oa:W2782831127","CP-Ti Grade 2","RzISO",30.17,null,null,3.1,"µm","","","","","",false,"","results","After the PEO treatment at 650VDC of titanium sample in a new electrolyte its surface has the following roughness parameters: Ra (4.86±0.52 µm), Rz (27.88±3.08 µm), RzISO (30.17±3.10 µm), Rq (6.27±0.72 µm) and Rt (37.08±3.74 µm)."],["oa:W2782831127","CP-Ti Grade 2","Ra",4.33,null,null,0.46,"µm","","","","","",false,"","results","In case of the third one, the obtained results were as follows: Ra (4.33±0.46 µm), Rz (25.76±2.10 µm), RzISO (26.94±2.61 µm), Rq (5.59±0.64 µm) and Rt (33.85±5.88 µm)."],["oa:W2782831127","CP-Ti Grade 2","Rz",25.76,null,null,2.1,"µm","","","","","",false,"","results","In case of the third one, the obtained results were as follows: Ra (4.33±0.46 µm), Rz (25.76±2.10 µm), RzISO (26.94±2.61 µm), Rq (5.59±0.64 µm) and Rt (33.85±5.88 µm)."],["oa:W2782831127","CP-Ti Grade 2","RzISO",26.94,null,null,2.61,"µm","","","","","",false,"","results","In case of the third one, the obtained results were as follows: Ra (4.33±0.46 µm), Rz (25.76±2.10 µm), RzISO (26.94±2.61 µm), Rq (5.59±0.64 µm) and Rt (33.85±5.88 µm)."],["oa:W2782831127","CP-Ti Grade 2","Rq",5.59,null,null,0.64,"µm","","","","","",false,"","results","In case of the third one, the obtained results were as follows: Ra (4.33±0.46 µm), Rz (25.76±2.10 µm), RzISO (26.94±2.61 µm), Rq (5.59±0.64 µm) and Rt (33.85±5.88 µm)."],["oa:W2782831127","CP-Ti Grade 2","Rz",27.88,null,null,3.08,"µm","","","","","",false,"","results","After the PEO treatment at 650VDC of titanium sample in a new electrolyte its surface has the following roughness parameters: Ra (4.86±0.52 µm), Rz (27.88±3.08 µm), RzISO (30.17±3.10 µm), Rq (6.27±0.72 µm) and Rt (37.08±3.74 µm)."],["oa:W2782831127","CP-Ti Grade 2","Rt",33.85,null,null,5.88,"µm","","","","","",false,"","results","In case of the third one, the obtained results were as follows: Ra (4.33±0.46 µm), Rz (25.76±2.10 µm), RzISO (26.94±2.61 µm), Rq (5.59±0.64 µm) and Rt (33.85±5.88 µm)."],["oa:W2782831127","CP-Ti Grade 2","Ra",4.86,null,null,0.52,"µm","","","","","",false,"","results","After the PEO treatment at 650VDC of titanium sample in a new electrolyte its surface has the following roughness parameters: Ra (4.86±0.52 µm), Rz (27.88±3.08 µm), RzISO (30.17±3.10 µm), Rq (6.27±0.72 µm) and Rt (37.08±3.74 µm)."],["oa:W2782831127","CP-Ti Grade 2","Ra",3.53,null,null,0.29,"µm","","","","","",false,"","results","Next sample in the same electrolyte has a higher roughness, characterized by the following parameters: Ra (3.53±0.29 µm), Rz (20.56±2.27 µm), RzISO (21.54±2.29 µm) and Rt (27.28±5.09 µm)."],["oa:W2782831127","CP-Ti Grade 2","Rz",20.56,null,null,2.27,"µm","","","","","",false,"","results","Next sample in the same electrolyte has a higher roughness, characterized by the following parameters: Ra (3.53±0.29 µm), Rz (20.56±2.27 µm), RzISO (21.54±2.29 µm) and Rt (27.28±5.09 µm)."],["oa:W2782883955","","Sa de 14.23 nm",0.0142,null,null,null,"µm","","","","","",false,"","conclusions",""],["oa:W2782883955","","distance entre mesure",100.0,null,null,null,"µm","","","","","",false,"","conclusions",""],["oa:W2782883955","","Sa de 16.08 nm",0.0161,null,null,null,"µm","","","","","",false,"","conclusions",""],["oa:W2782883955","","valeur constante de 11 µm",11.0,null,null,null,"µm","","","","","",false,"","conclusions",""],["oa:W2782883955","carbure de tungstène","Sa",2.79,null,null,null,"µm","","","","","",false,"unit_suspect","conclusions",""],["oa:W2782883955","","Sa de 370.23 nm",0.3702,null,null,null,"µm","","","","","",false,"","conclusions",""],["oa:W2782883955","","Sa de 95.37 nm",0.0954,null,null,null,"µm","","","","","",false,"","conclusions",""],["oa:W2782883955","Ti54M","Sa",0.0214,null,null,null,"µm","","","","","",false,"","conclusions",""],["oa:W2783063957","","flattened polygonal shapes",0.0,null,null,null,"","","","","","",false,"unit_missing","results","Most of the cells on the Ti, TiO2, 10% SrO–TiO2 and 20% SrO–TiO2 coatings exhibit a flattened polygonal shapes, while those on the 30% SrO–TiO2 coatings are less flattened."],["oa:W2783063957","","stress fibers and cytoskeleton",0.0,null,null,null,"","","","","","",false,"unit_missing","results","Among these coatings, the cells cultured on the 10% SrO–TiO2 coating and the 20% SrO–TiO2 coating, especially the latter one, exhibit distinct and well-defined stress fibers and cytoskeleton."],["oa:W2783063957","","fluorescence microscope images",0.0,null,null,null,"","","","","","",false,"unit_missing","results","Cell adhesion and morphology shows fluorescence microscope images of the cell cultured on the Ti6Al4V, TiO2, 10% SrO–TiO2, 20% SrO–TiO2 and 30% SrO–TiO2 coatings for 24 h."],["oa:W2783310308","Ti-6Al-4V","△Ra",0.59,null,null,null,"µm","","","","","",false,"","results_discussion","The optimum changes in the values of surface roughness with the diameters of 3, 5, 7, 8 and 10 mm were 0.345, 0.455, 0.54, 0.623, and 0.59 μm, respectively."],["oa:W2783310308","Ti-6Al-4V","△Ra",0.345,null,null,null,"µm","","","","","",false,"","results_discussion","The optimum changes in the values of surface roughness with the diameters of 3, 5, 7, 8 and 10 mm were 0.345, 0.455, 0.54, 0.623, and 0.59 μm, respectively."],["oa:W2783310308","Ti-6Al-4V","△Ra",0.455,null,null,null,"µm","","","","","",false,"","results_discussion","The optimum changes in the values of surface roughness with the diameters of 3, 5, 7, 8 and 10 mm were 0.345, 0.455, 0.54, 0.623, and 0.59 μm, respectively."],["oa:W2783310308","Ti-6Al-4V","△Ra",0.623,null,null,null,"µm","","","","","",false,"","results_discussion","The optimum changes in the values of surface roughness with the diameters of 3, 5, 7, 8 and 10 mm were 0.345, 0.455, 0.54, 0.623, and 0.59 μm, respectively."],["oa:W2783310308","Ti-6Al-4V","surface roughness",0.623,null,null,null,"µm","","centrifugal barrel finished","","","",false,"","conclusions","The centrifugal barrel finishing would make the value of surface roughness decrease 0.623 μm, and the surface hardness reaches to 420 HV from initial 338 HV, increasing by 24.3%, and the maximum residual compressive stress reaches to – 462 MPa."],["oa:W2783310308","Ti-6Al-4V","△Ra",0.54,null,null,null,"µm","","","","","",false,"","results_discussion","The optimum changes in the values of surface roughness with the diameters of 3, 5, 7, 8 and 10 mm were 0.345, 0.455, 0.54, 0.623, and 0.59 μm, respectively."],["oa:W2783310308","Ti-6Al-4V","Initial Ra",1.18,null,null,0.03,"µm","","","","","",false,"","methods","Initially all these workpieces are ground to an average initial surface roughness value of 1.18±0.03μm."],["oa:W2783310308","Ti-6Al-4V","△Ra",0.458,null,null,null,"µm","","","","","",false,"","results_discussion","The optimum changes in the values of surface roughness with the volume capacities of 40, 50, 60, and 70% were 0.48, 0.623, 0.52, and 0.458 μm, respectively."],["oa:W2783310308","Ti-6Al-4V","△Ra",0.52,null,null,null,"µm","","","","","",false,"","results_discussion","The optimum changes in the values of surface roughness with the volume capacities of 40, 50, 60, and 70% were 0.48, 0.623, 0.52, and 0.458 μm, respectively."],["oa:W2783310308","Ti-6Al-4V","△Ra",0.623,null,null,null,"µm","","","","","",false,"","results_discussion","The optimum changes in the values of surface roughness with the volume capacities of 40, 50, 60, and 70% were 0.48, 0.623, 0.52, and 0.458 μm, respectively."],["oa:W2783310308","Ti-6Al-4V","△Ra",0.48,null,null,null,"µm","","","","","",false,"","results_discussion","The optimum changes in the values of surface roughness with the volume capacities of 40, 50, 60, and 70% were 0.48, 0.623, 0.52, and 0.458 μm, respectively."],["oa:W2785954481","Ti-6Al-4V","Roughness, Rq",0.7,0.2,0.7,null,"µm","75℃","","","AFM","",false,"","methods",""],["oa:W2788082335","Ti-6Al-4V","surface roughness",0.14,null,null,null,"µm","","900 °C","","profilometry","",false,"","results_discussion","Generally, for both alloys nitriding is accompanied by a distinct roughening of the surface with increasing process temperatures – reaching 0.14 m Ra for Ti64 and 0.08 m Ra for Ti834 at 900 oC."],["oa:W2788082335","Ti834","surface roughness",0.08,null,null,null,"µm","","900 °C","","profilometry","",false,"","results_discussion","Generally, for both alloys nitriding is accompanied by a distinct roughening of the surface with increasing process temperatures – reaching 0.14 m Ra for Ti64 and 0.08 m Ra for Ti834 at 900 oC."],["oa:W2790242204","Ti-6Al-4V","surface roughness value",0.075,null,null,null,"µm","","","","","",false,"","results_discussion","Particularly, the 75nm surface roughness Ra, which is better than most previously reported value on titanium alloy Ti-6Al-4V, was achieved in Test no.1 [22]."],["oa:W2790242204","Ti-6Al-4V","roughness value",0.142,null,null,null,"µm","","","","","",false,"","results_discussion","By analyzing the roughness value in Table 1, the changes of tool structure could gain a worst surface performance, Ra = 0.142 μm."],["oa:W2790242204","Ti-6Al-4V","maximum roughness value",0.2,null,null,null,"µm","","","","","",false,"","results_discussion","However, the difference of varying diamond granularity can achieve a maximum roughness value of Ra = 0.2 μm."],["oa:W2790242204","Ti-6Al-4V","Mean surface finish",0.075,null,null,null,"µm","","","","","",false,"","conclusions","Mean surface finish of 75nm on the bottom of slots better than most previously reported value on titanium alloy Ti-6Al-4V was achieved by selecting reasonable parameters."],["oa:W2790945466","Ti-6Al-4V","surface roughness",0.89,null,null,null,"","","","","","",false,"unit_missing","conclusions","In addition, its highest value was found for the coating with the K2ZrF6 concentration of 6 g/L and the average could reach 0.89 at wavelength of 8–20 μm."],["oa:W2791252726","Ti-6Al-4V","Ra",31.1,null,null,null,"µm","","","","","",false,"","methods","After a ﬂattening step, the roughness value is Ra=13.7µm for the SLM specimens and Ra=31.1µm for the EBM specimens."],["oa:W2791252726","Ti-6Al-4V","Ra",13.7,null,null,null,"µm","","","","","",false,"","methods","After a ﬂattening step, the roughness value is Ra=13.7µm for the SLM specimens and Ra=31.1µm for the EBM specimens."],["oa:W2791252726","Ti-6Al-4V","Ra",77.5,25.0,130.0,null,"µm","","as-built EBM","fine lamellar","","",false,"","abstract","Morphology of as-built specimens Microstructure Porosity Roughness Residual stresses SLM Martensitic[1, 2] 0,1%-0,5% [3, 4] 5µm≤Ra≤40µm [5] 100≤σ ≤500 MPa EBM Fine Lamellar [1, 6] 0,1%-0,3% [3, 7] 25µm≤Ra≤130µm[8] very low These defects lead to an early initiation of the fatigue cracks and it is well known that, before any posttreatment, the HCF strength of the as-built specimens is not suitable for aircraft loadbearing applications [9]."],["oa:W2791252726","Ti-6Al-4V","Ra",22.5,5.0,40.0,null,"µm","","as-built SLM","martensitic","","",false,"","abstract","Morphology of as-built specimens Microstructure Porosity Roughness Residual stresses SLM Martensitic[1, 2] 0,1%-0,5% [3, 4] 5µm≤Ra≤40µm [5] 100≤σ ≤500 MPa EBM Fine Lamellar [1, 6] 0,1%-0,3% [3, 7] 25µm≤Ra≤130µm[8] very low These defects lead to an early initiation of the fatigue cracks and it is well known that, before any posttreatment, the HCF strength of the as-built specimens is not suitable for aircraft loadbearing applications [9]."],["oa:W2791379873","Ti-6Al-4V","surface roughness",2.364,null,null,null,"µm","","","","","",false,"","results_discussion","The surface roughness decreased from 2.364 μm to 1.934 μm when SiO2 content increased from 10 to 25wt.%."],["oa:W2791379873","Ti-6Al-4V","surface roughness",1.934,null,null,null,"µm","","","","","",false,"","conclusions","(2) The surface roughness decreased from 2.364 μm to 1.934 μm when the
