Repository: akhtar07/tisci-explorer

# TiSci Explorer

A read-only, static explorer for **TiSci**, an autonomous research agent for titanium alloys. TiSci reads the
titanium-alloy literature, builds a knowledge graph and a table of measured values, proposes hypotheses where the
graph has gaps, and tests them with DFT (MACE / VASP) and the ICME-lite multiscale chain.

**Live site:** https://akhtar07.github.io/tisci-explorer/

The site has seven sections:

| Section | What it shows |
|---|---|
| Overview | Corpus → graph → facts → hypotheses → verdicts, with the snapshot's counts |
| Worked example | One full loop for W in α-Ti: graph path, hypothesis, novelty check, DFT test, verdict, follow-up, DAMASK |

File: data/facts/yield_strength.json (part 6 of 51)
respectively."],["doi:10.3390/ma15238537","FG Ti","Rp0.2",0.0,null,null,null,"","","","","","",false,"unit_missing","results","Among the three samples, the FG Ti samples manifest the lowest yield strength (Rp0.2) and the highest elongation to failure (A)."],["doi:10.3390/ma15238537","MG Ti","Rp0.2",0.0,null,null,null,"","","","","","",false,"unit_missing","results","The MG Ti samples display the highest Rp0.2 and ultimate tensile strength (Rm) together with the intermediate A."],["doi:10.3390/ma15238537","CG Ti","Rp0.2",0.0,null,null,null,"","","","","","",false,"unit_missing","results","The CG Ti samples exhibit the intermediate Rp0.2 and Rm, but the lowest A."],["doi:10.3390/ma15238537","TA3","Rp0.2",650.0,null,null,null,"MPa","room temperature","fine grain size (FG Ti)","","tensile test","",false,"","conclusions","Furthermore, a few retained β phase distributed in CG Ti and the coarse grain region of MG Ti sample. - (2)Among FG Ti, CG Ti, and MG Ti samples, MG Ti exhibits the highest tensile yield strength (Rp0.2) and impact absorbed energy, together with an intermediate tensile elongation to failure (A). - (3)During impact deformation, the primary deformation mode of FG Ti is dislocation slip, whereas the primary deformation modes of MG Ti are dislocation slips in fine grain region and {101¯2} DTs in coa"],["doi:10.3390/ma15238537","TA3","Rp0.2",580.0,null,null,null,"MPa","room temperature","coarse grain size (CG Ti)","","tensile test","",false,"","conclusions","Furthermore, a few retained β phase distributed in CG Ti and the coarse grain region of MG Ti sample. - (2)Among FG Ti, CG Ti, and MG Ti samples, MG Ti exhibits the highest tensile yield strength (Rp0.2) and impact absorbed energy, together with an intermediate tensile elongation to failure (A). - (3)During impact deformation, the primary deformation mode of FG Ti is dislocation slip, whereas the primary deformation modes of MG Ti are dislocation slips in fine grain region and {101¯2} DTs in coa"],["doi:10.3390/ma15238537","TA3","Rp0.2",720.0,null,null,null,"MPa","room temperature","mixture of coarse and fine grains size (MG Ti)","","tensile test","",false,"","conclusions","Furthermore, a few retained β phase distributed in CG Ti and the coarse grain region of MG Ti sample. - (2)Among FG Ti, CG Ti, and MG Ti samples, MG Ti exhibits the highest tensile yield strength (Rp0.2) and impact absorbed energy, together with an intermediate tensile elongation to failure (A). - (3)During impact deformation, the primary deformation mode of FG Ti is dislocation slip, whereas the primary deformation modes of MG Ti are dislocation slips in fine grain region and {101¯2} DTs in coa"],["doi:10.3390/ma15238537","FG Ti","Yield strength (Rp0.2)",479.82,null,null,null,"MPa","","","","","",false,"","table","Yield strength (Rp0.2)/MPa\t479.82\t541.28\t525.92"],["doi:10.3390/ma15238537","MG Ti","Yield strength (Rp0.2)",541.28,null,null,null,"MPa","","","","","",false,"","table","Yield strength (Rp0.2)/MPa\t479.82\t541.28\t525.92"],["doi:10.3390/ma15238537","CG Ti","Yield strength (Rp0.2)",525.92,null,null,null,"MPa","","","","","",false,"","table","Yield strength (Rp0.2)/MPa\t479.82\t541.28\t525.92"],["doi:10.3390/ma16020847","CP-Ti Grade 2","strengthening",45.0,null,null,null,"MPa","","explosively strengthened with emulsion explosive","","","",false,"out_of_range","results_discussion","A slightly greater strengthening (approx. 45 MPa) is observed in the titanium alloy strengthened by the detonation of the emulsion explosive."],["doi:10.3390/ma16031054","Ti-60.94Zr-36.72Mo","typical strength",1000.0,800.0,1200.0,null,"MPa","","as-deposited","","tensile test","",false,"","results_discussion","Furthermore, the mechanical properties of the designed alloys are compared or superior to those of other titanium alloys fabricated by L-DED (their typical strength and ductility are 0.8–1.2 GPa and 1−24%, respectively) [,,,,,,,]."],["doi:10.3390/ma16031054","Ti-60.94Zr-36.72Mo","strength",0.0,0.0,0.0,null,"","","","","","",true,"unit_missing","conclusions","When increasing Mo content, the β grain is gradually refined and its lattice constant is steadily reduced.(2).Increasing Mo content can effectively improve the hardness, strength, and wear resistance of the designed alloys due to the refinement of the grain and enhancement of solid solution hardening, but reduce ductility owing to the combination of the decreased plastic flow and increased LAGBs fraction."],["doi:10.3390/ma16041700","316L stainless steel","σy",120.241,null,null,0.283,"MPa","","","","tensile test","",false,"","results_discussion","For ULSs, U(0.50) possessed the mechanical properties (E = 5.042 ± 0.050 GPa, σy = 120.241 ± 0.283 MPa), and U(0.20) possessed the mechanical properties (E = 0.74 ± 0.013 GPa, σy = 29.433 ± 0.802 MPa)."],["doi:10.3390/ma16041700","316L stainless steel","σy",29.433,null,null,0.802,"MPa","","","","tensile test","",false,"out_of_range","results_discussion","For ULSs, U(0.50) possessed the mechanical properties (E = 5.042 ± 0.050 GPa, σy = 120.241 ± 0.283 MPa), and U(0.20) possessed the mechanical properties (E = 0.74 ± 0.013 GPa, σy = 29.433 ± 0.802 MPa)."],["doi:10.3390/ma16041700","316L stainless steel","σy",76.924,null,null,0.401,"MPa","","","","tensile test","",false,"","results_discussion","For FGLSs, G(0.30–0.50) possessed the mechanical properties (E = 3.148 ± 0.055 GPa, σy = 76.924 ± 0.401 MPa), G(0.30–0.50) possessed the mechanical properties (E = 1.609 ± 0.020 GPa, σy = 37.820 ± 0.705 MPa)."],["doi:10.3390/ma16041700","316L stainless steel","σy",37.82,null,null,0.705,"MPa","","","","tensile test","",false,"out_of_range","results_discussion","For FGLSs, G(0.30–0.50) possessed the mechanical properties (E = 3.148 ± 0.055 GPa, σy = 76.924 ± 0.401 MPa), G(0.30–0.50) possessed the mechanical properties (E = 1.609 ± 0.020 GPa, σy = 37.820 ± 0.705 MPa)."],["doi:10.3390/ma16041700","316L stainless steel","σs",529.0,null,null,null,"MPa","","","","tensile test","",false,"","results_discussion","Here, the values of Es and σs are defined as 187 GPa and 529 MPa based on tensile testing []."],["doi:10.3390/ma16041700","Ti-6Al-4V","yield strength",79.805,null,null,0.0,"MPa","","","","CPFEM prediction","",true,"","results_discussion","The predicted elastic modulus and yield strength of G(0.30–0.50) were 2.908 GPa and 79.805 MPa with percentage deviations of 7.62% and 3.75%, respectively."],["doi:10.3390/ma16041700","Ti-6Al-4V","yield strength",50.707,null,null,0.0,"MPa","","","","CPFEM prediction","",true,"","results_discussion","Separately, the predicted elastic modulus and yield strengths of G(0.20–0.40) were 1.593 GPa and 50.707 MPa, with percentage deviations of 0.99% and 34.07%, respectively."],["doi:10.3390/ma16041700","Ti-6Al-4V","yield strength",120.241,null,null,0.283,"MPa","","","","tensile test","",false,"","conclusions","For ULSs, U(0.50) possessed the mechanical properties (E = 5.042 ± 0.050 GPa, σy = 120.241 ± 0.283 MPa), and U(0.20) possessed the mechanical properties (E = 0.74 ± 0.013 GPa, σy = 29.433 ± 0.802 MPa)."],["doi:10.3390/ma16041700","Ti-6Al-4V","yield strength",29.433,null,null,0.802,"MPa","","","","tensile test","",false,"out_of_range","conclusions","For ULSs, U(0.50) possessed the mechanical properties (E = 5.042 ± 0.050 GPa, σy = 120.241 ± 0.283 MPa), and U(0.20) possessed the mechanical properties (E = 0.74 ± 0.013 GPa, σy = 29.433 ± 0.802 MPa)."],["doi:10.3390/ma16041700","Ti-6Al-4V","yield strength",76.924,null,null,0.401,"MPa","","","","tensile test","",false,"","conclusions","For FGLSs, G(0.30–0.50) possessed the mechanical properties (E = 3.148 ± 0.055 GPa, σy = 76.924 ± 0.401 MPa), G(0.30–0.50) possessed the mechanical properties (E = 1.609 ± 0.020 GPa, σy = 37.820 ± 0.705 MPa). - (3)The stress-strain curves of all specimens followed that of the elastomeric foam mode, indicating that the designed structures had a strong resistance to deformation."],["doi:10.3390/ma16041700","Ti-6Al-4V","yield strength",37.82,null,null,0.705,"MPa","","","","tensile test","",false,"out_of_range","conclusions","For FGLSs, G(0.30–0.50) possessed the mechanical properties (E = 3.148 ± 0.055 GPa, σy = 76.924 ± 0.401 MPa), G(0.30–0.50) possessed the mechanical properties (E = 1.609 ± 0.020 GPa, σy = 37.820 ± 0.705 MPa). - (3)The stress-strain curves of all specimens followed that of the elastomeric foam mode, indicating that the designed structures had a strong resistance to deformation."],["doi:10.3390/ma16041700","Ti-6Al-4V","Yield strength",120.242,null,null,null,"MPa","","","","","",true,"","table","Yield strength, MPa\t120.242\t84.111\t55.281\t29.434"],["doi:10.3390/ma16041700","Ti-6Al-4V","Yield strength",84.111,null,null,null,"MPa","","","","","",true,"","table","Yield strength, MPa\t120.242\t84.111\t55.281\t29.434"],["doi:10.3390/ma16041700","Ti-6Al-4V","Yield strength",55.281,null,null,null,"MPa","","","","","",true,"","table","Yield strength, MPa\t120.242\t84.111\t55.281\t29.434"],["doi:10.3390/ma16041700","Ti-6Al-4V","Yield strength",29.434,null,null,null,"MPa","","","","","",true,"out_of_range","table","Yield strength, MPa\t120.242\t84.111\t55.281\t29.434"],["doi:10.3390/ma16041700","FGLSs","σy",76.924,null,null,null,"MPa","","","","","",false,"","table","σy (MPa)\t76.924\t79.805\t3.75%\t37.820\t50.707\t34.07%"],["doi:10.3390/ma16041700","FGLSs","σy",79.805,null,null,null,"MPa","","","","","",true,"","table","σy (MPa)\t76.924\t79.805\t3.75%\t37.820\t50.707\t34.07%"],["doi:10.3390/ma16041700","FGLSs","σy",37.82,null,null,null,"MPa","","","","","",false,"out_of_range","table","σy (MPa)\t76.924\t79.805\t3.75%\t37.820\t50.707\t34.07%"],["doi:10.3390/ma16041700","FGLSs","σy",50.707,null,null,null,"MPa","","","","","",true,"","table","σy (MPa)\t76.924\t79.805\t3.75%\t37.820\t50.707\t34.07%"],["doi:10.3390/ma16051759","HEA-1","yield strength",1400.0,null,null,null,"MPa","room temperature","","","","",false,"","results_discussion","The yield strength, compressive strength, and plastic strain of the HEA-1 were 1400 MPa, 1620 MPa, and 20%, respectively."],["doi:10.3390/ma16051759","TiZrNbHfTa","Yield Strength (MPa)",929.0,null,null,null,"MPa","room temperature","as-cast","BCC","","",false,"","table","TiZrNbHfTa []\tAs-cast\tBCC\t929\t>50"],["doi:10.3390/ma16051759","TaNbHfZr","Yield Strength (MPa)",1315.0,null,null,null,"MPa","room temperature","as-cast","BCC","","",false,"","table","TaNbHfZr []\tAs-cast\tBCC\t1315\t21.6"],["doi:10.3390/ma16051759","TiZrNbTa","Yield Strength (MPa)",1045.0,975.0,1175.0,90.0,"MPa","room temperature","as-cast","BCC","","",false,"","table","TiZrNbTa []\tAs-cast\tBCC\t1100 ± 90\t48 ± 6"],["doi:10.3390/ma16051759","TiTaNbZrHf","Yield Strength (MPa)",1400.0,null,null,null,"MPa","room temperature","PM","BCC + HCP","","",false,"","table","TiTaNbZrHf\tPM\tBCC + HCP\t1400\t20"],["doi:10.3390/ma16051759","Hf20Nb10Zr35Ti35","Yield Strength (MPa)",524.0,null,null,null,"MPa","room temperature","as-cast","BCC","","",false,"","table","Hf20Nb10Zr35Ti35 []\tAs-cast\tBCC\t524\t17.5"],["doi:10.3390/ma16051759","TiTaNbZrHf","Yield Strength (MPa)",940.0,null,null,null,"MPa","room temperature","PM","BCC","","",false,"","table","TiTaNbZrHf []\tPM\tBCC\t940\t>50"],["doi:10.3390/ma16051759","TiTaNbZrHf","Yield Strength (MPa)",1000.0,null,null,null,"MPa","room temperature","as-cast","BCC","","",false,"","table","TiTaNbZrHf []\tAs-cast\tBCC\t1000\t19"],["doi:10.3390/ma16113901","Ti-4Al-3V","low strength",0.0,null,null,null,"","","as-built EBM","","","",false,"unit_missing","conclusions","The investigations that were carried out on the structure and properties of titanium alloy samples, obtained using wire additive electron beam technology with a welding wire with a composition of Ti-4Al-3V, show a large grain size, low defect content, and low strength."],["doi:10.3390/ma16114061","7050 Aluminum Alloy","Yield strength",441.0,null,null,null,"Mpa","","","","","",false,"unit_mismatch","table","Yield strength (Mpa)\t441"],["doi:10.3390/ma16124240","Ti-10Nb-10Zr","yield strength",523.0,null,null,null,"MPa","","low porosity","","","",false,"","results","The average yield strengths for the alloys with low porosities was 523 MPa for 10% Nb and 394 MPa for 20% Nb, while these were 155 MPa for 10%Nb and 63 MPa for 20%Nb for the high porosity alloys."],["doi:10.3390/ma16124240","Ti-20Nb-10Zr","yield strength",394.0,null,null,null,"MPa","","low porosity","","","",false,"","results","The average yield strengths for the alloys with low porosities was 523 MPa for 10% Nb and 394 MPa for 20% Nb, while these were 155 MPa for 10%Nb and 63 MPa for 20%Nb for the high porosity alloys."],["doi:10.3390/ma16124240","Ti-10Nb-10Zr","yield strength",155.0,null,null,null,"MPa","","high porosity","","","",false,"","results","The average yield strengths for the alloys with low porosities was 523 MPa for 10% Nb and 394 MPa for 20% Nb, while these were 155 MPa for 10%Nb and 63 MPa for 20%Nb for the high porosity alloys."],["doi:10.3390/ma16124240","Ti-20Nb-10Zr","yield strength",63.0,null,null,null,"MPa","","high porosity","","","",false,"","results","The average yield strengths for the alloys with low porosities was 523 MPa for 10% Nb and 394 MPa for 20% Nb, while these were 155 MPa for 10%Nb and 63 MPa for 20%Nb for the high porosity alloys."],["doi:10.3390/ma16134526","Ti-Al-Ni","σCSS",402.0,null,null,null,"MPa","","","","","",false,"","results_discussion","According to b, the σCSS is 402 MPa for the Ti–Al–Ni alloy, while it is 565 MPa for the Ti–Al–Mo alloy."],["doi:10.3390/ma16134526","Ti-Al-Mo","σCSS",565.0,null,null,null,"MPa","","","","","",false,"","results_discussion","According to b, the σCSS is 402 MPa for the Ti–Al–Ni alloy, while it is 565 MPa for the Ti–Al–Mo alloy."],["doi:10.3390/ma16134526","Ti-Al-V","0.2% stress, σy",675.0,null,null,null,"MPa","","","","","",false,"","table","0.2% stress, σy (MPa)\t-\t675\t661\t420\t372"],["doi:10.3390/ma16134526","Ti-Al-Cr","0.2% stress, σy",661.0,null,null,null,"MPa","","","","","",false,"","table","0.2% stress, σy (MPa)\t-\t675\t661\t420\t372"],["doi:10.3390/ma16134526","Ti-Al-Co","0.2% stress, σy",420.0,null,null,null,"MPa","","","","","",false,"","table","0.2% stress, σy (MPa)\t-\t675\t661\t420\t372"],["doi:10.3390/ma16134526","Ti-Al-Ni","0.2% stress, σy",372.0,null,null,null,"MPa","","","","","",false,"","table","0.2% stress, σy (MPa)\t-\t675\t661\t420\t372"],["doi:10.3390/ma16134787","AA 5005","yield strength",1400.0,null,null,null,"N","505 °C","at 505 °C","","","",true,"unit_mismatch","discussion","Another parameter defined for the RFW process is the maximum axial force occurring in the forging phase, determined on the basis of the yield strength of the AA 5005 material at the temperature T0.8 = 505 °C."],["doi:10.3390/ma16134787","AA 5005-H32","YTS",117.0,null,null,null,"MPa","room temperature","","","tensile test","",false,"","table","AA 5005-H32\t2700\t117\t138\t11\t68.9\t0.33\t25.9\t96.5\t36"],["doi:10.3390/ma16134787","CP-Ti Grade 2","YTS",340.0,null,null,null,"MPa","room temperature","annealed","","tensile test","",false,"","table","Ti Grade 2\t4510\t340\t430\t28\t102\t0.34\t38.0\t380\t200"],["doi:10.3390/ma16155320","CrMoNbTiZr","compressive yield strength",1110.8,null,null,78.6,"MPa","","","","","",false,"","abstract","Its ultimate compressive and compressive yield strengths were 1235.7 ± 42.8 MPa and 1110.8 ± 78.6 MPa, respectively."],["doi:10.3390/ma16155320","CrMoNbTiZr HEA","compressive yield strength",1110.8,null,null,78.6,"MPa","","","","","",false,"","results","The average ultimate compressive strength (σUCS) and compressive yield strength (σYS) were 1235.7 ± 42.8 MPa and 1110.8 ± 78.6 MPa, respectively."],["doi:10.3390/ma16155320","CrMoNbTiZr","compressive yield strength",1110.8,null,null,78.6,"MPa","","","","","",false,"","conclusions","The ultimate compressive strength and compressive yield strength were 1235.7 ± 42.8 MPa and 1110.8 ± 78.6 MPa, respectively."],["doi:10.3390/ma16175986","Ti/Al–SiC composite sheet (0.5 μm SiC)","yield strengths",195.0,null,null,null,"MPa","room temperature","","","tensile test","",false,"","results_discussion","The ultimate tensile strengths of the 0.5 μm, 1 μm and 3 μm composite sheets were 270 MPa, 305 MPa and 296 MPa; the yield strengths were 195 MPa, 220 MPa and 211 MPa; and the elongations were 20.7%, 26% and 27.1%, respectively."],["doi:10.3390/ma16175986","Ti/Al–SiC composite sheet (1 μm SiC)","yield strengths",220.0,null,null,null,"MPa","room temperature","","","tensile test","",false,"","results_discussion","The ultimate tensile strengths of the 0.5 μm, 1 μm and 3 μm composite sheets were 270 MPa, 305 MPa and 296 MPa; the yield strengths were 195 MPa, 220 MPa and 211 MPa; and the elongations were 20.7%, 26% and 27.1%, respectively."],["doi:10.3390/ma16175986","Ti/Al–SiC composite sheet (3 μm SiC)","yield strengths",211.0,null,null,null,"MPa","room temperature","","","tensile test","",false,"","results_discussion","The ultimate tensile strengths of the 0.5 μm, 1 μm and 3 μm composite sheets were 270 MPa, 305 MPa and 296 MPa; the yield strengths were 195 MPa, 220 MPa and 211 MPa; and the elongations were 20.7%, 26% and 27.1%, respectively."],["doi:10.3390/ma16175986","HA500","Yield Strength/MPa",182.0,null,null,null,"MPa","room temperature","","","tensile test","",false,"","table","HA500\t250\t182\t31"],["doi:10.3390/ma16175986","HS0.5","Yield Strength/MPa",195.0,null,null,null,"MPa","room temperature","","","tensile test","",false,"","table","HS0.5\t270\t195\t20.7"],["doi:10.3390/ma16175986","HS1","Yield Strength/MPa",220.0,null,null,null,"MPa","room temperature","","","tensile test","",false,"","table","HS1\t305\t220\t26"],["doi:10.3390/ma16175986","HS3","Yield Strength/MPa",211.0,null,null,null,"MPa","room temperature","","","tensile test","",false,"","table","HS3\t296\t211\t27.1"],["doi:10.3390/ma17040864","TNZTSF","yield strength",1076.3,null,null,null,"MPa","","cold-deformed by rolling (CR), 60% deformation","","tensile test","",false,"","results","The mechanical characteristics of the TNZTSF alloy in its CR state are given in , and by comparing them with those obtained for the TNZTSF alloy in the AR state (), it can be seen that the values of the ultimate strength (σUTS) and yield strength (σ0.2) are clearly higher (ultimate tensile strength of 1192.1 MPa and yield strength of 1076.3 MPa, instead of ultimate tensile strength of 705.6 MPa and yield strength of 658.3 MPa obtained for the AR TNZTSF alloy)."],["doi:10.3390/ma17040864","Ti-30Nb-12Zr-5Ta-2Sn-1.25Fe","yield strength",855.0,null,null,null,"MPa","room temperature","","","tensile test","",false,"","results","Similar behavior is observed in the case of yield strength, with 855 MPa for a treatment duration of 2 min, 941 MPa for a treatment duration of 10 min, and finally, 903 MPa for a treatment duration of 30 min."],["doi:10.3390/ma17040864","Ti-30Nb-12Zr-5Ta-2Sn-1.25Fe","yield strength",941.0,null,null,null,"MPa","room temperature","","","tensile test","",false,"","results","Similar behavior is observed in the case of yield strength, with 855 MPa for a treatment duration of 2 min, 941 MPa for a treatment duration of 10 min, and finally, 903 MPa for a treatment duration of 30 min."],["doi:10.3390/ma17040864","Ti-30Nb-12Zr-5Ta-2Sn-1.25Fe","yield strength",903.0,null,null,null,"MPa","room temperature","","","tensile test","",false,"","results","Similar behavior is observed in the case of yield strength, with 855 MPa for a treatment duration of 2 min, 941 MPa for a treatment duration of 10 min, and finally, 903 MPa for a treatment duration of 30 min."],["doi:10.3390/ma17040864","TNZTSF","Yield Strength, σ0.2",658.3,null,null,null,"MPa","","AR","","","",false,"","table","AR TNZTSF alloy\t705.6\t658.3\t11.1\t55.6\t226 ± 3"],["doi:10.3390/ma17040864","TNZTSF","Yield Strength, σ0.2",1076.3,null,null,null,"MPa","","CR","","","",false,"","table","CR TNZTSF alloy\t1192.1\t1076.3\t7.87\t54.9\t249 ± 5"],["doi:10.3390/ma17051078","","σ0(T0)",75.0,null,null,null,"MPa","T0","","","","",false,"","table","75.0\t0.0\t−4.0\t1.0\t10.0"],["doi:10.3390/ma17051078","","σ1(T0)",300.0,null,null,null,"MPa","T0","","","","",false,"","table","300.0\t0.0008\t5.0\t1.5\t7.0"],["doi:10.3390/ma17051078","","σ^0(T0)",120.0,null,null,null,"MPa","T0","","","","",false,"","table","120.0\t0.0\t200.0\t0.0\t5.0"],["doi:10.3390/ma17051078","","σ^1(T0)",200.0,null,null,null,"MPa","T0","","","","",false,"","table","120.0\t0.0\t200.0\t0.0\t5.0"],["doi:10.3390/ma17051078","","σν(T0)",50.0,null,null,null,"MPa","T0","","","","",false,"","table","50.0\t0.0006\t1.0\t\t"],["doi:10.3390/ma17051217","CP-Ti Grade 1","Yield Stress Rp0.2",345.0,null,null,null,"MPa","room temperature","","","tensile test","",false,"","table","345\t445\t18\t132"],["doi:10.3390/ma17102312","AR TNZTSF","σ0.2",0.0,null,null,null,"","","","","","",false,"unit_missing","results_discussion","From , where the mechanical properties of the AR TNZTSF alloy are presented, we can infer that the AR TNZTSF alloys show high strength (σUTS ≅ 705 MPa), moderate ductility (εf ≅ 11%), and a low elasticity modulus (E ≅ 55 GPa), indicating the suitability of the TNZTSF for use in osseous implantology applications."],["doi:10.3390/ma17102312","Ti-30Nb-12Zr-5Ta-2Sn-1.25Fe","yield strength",1076.3,null,null,null,"MPa","","","","","",false,"","results_discussion","It is clear that, with the increase in the total deformation degree, there is a corresponding increase in strength characteristics (ultimate strength, yield strength), with the ultimate strength rising from 1030.7 MPa to 1192.1 MPA, and yield strength rising from 882.6 MPa to 1076.3 MPa (at ε = 10% and ε = 60%, respectively)."],["doi:10.3390/ma17102312","CR TNZTSF","yield strength (σ0.2)",1076.3,null,null,null,"MPa","","cold-rolled, ε = 60%","","","",false,"","conclusions","On the other hand, it was shown through Halder–Wagner and Hall models that increasing the deformation degree will impact both the crystallite size and the lattice strain; - -The mechanical properties of the CR TNZTSF alloys compared to the AR TNZTSF alloys have shown major improvements regarding the strength characteristics (ultimate strength (σUTS), yield strength (σ0.2)); - -The total deformation degree was found to have a visible influence on some mechanical characteristics."],["doi:10.3390/ma17102312","CR TNZTSF","yield strength",882.6,null,null,null,"MPa","","cold-rolled, ε = 10%","","","",false,"","conclusions","By increasing the deformation degree from ε = 10% to ε = 60%, ultimate strength and yield strength will increase, with the ultimate strength rising from 1030.7 MPa to 1192.1 MPa and yield strength from 882.6 MPa to 1076.3 MPa."],["doi:10.3390/ma17102312","CR TNZTSF","yield strength",1076.3,null,null,null,"MPa","","cold-rolled, ε = 60%","","","",false,"","conclusions","By increasing the deformation degree from ε = 10% to ε = 60%, ultimate strength and yield strength will increase, with the ultimate strength rising from 1030.7 MPa to 1192.1 MPa and yield strength from 882.6 MPa to 1076.3 MPa."],["doi:10.3390/ma17102312","AR TNZTSF alloy","Yield Strength,σ0.2 (MPa)",658.3,null,null,null,"MPa","","","","","",false,"","table","AR TNZTSF alloy\t705.6\t658.3\t11.1\t55.6\t226 ± 2"],["doi:10.3390/ma17112753","TA1","Yield Strength (MPa)",328.0,null,null,null,"MPa","","","","","",false,"","table","TA1\t434\t328\t285\t25.3"],["doi:10.3390/ma17112753","AZ31B","Yield Strength (MPa)",160.0,null,null,null,"MPa","","","","","",false,"","table","AZ31B\t226\t160\t128\t12.5"],["doi:10.3390/ma17133062","Ti-25Nb-8Sn","yield strength",1900.0,1900.0,1900.0,null,"MPa","","aged <450 °C","","","",false,"","abstract","The results show that lower-temperature aging (<450 °C) leads to ω-phase precipitation, yielding a 300% increase in yield strength (>1900 MPa)."],["doi:10.3390/ma17133062","Ti-25Nb-8Sn","yield strength",1000.0,1000.0,1000.0,null,"MPa","","aged >500 °C","","","",false,"","abstract","Higher-temperature aging (>500 °C) eliminates the ω phase, transforming it into α precipitates, resulting in a lower elastic modulus (~65 GPa) and improved deformation ability, with substantial yield strength (>1000 MPa)."],["doi:10.3390/ma17133062","Ti-25Nb-8Sn","yield strength",1207.0,1207.0,1207.0,null,"MPa","","90% cold rolled + aged at 550 °C","","","",false,"","abstract","Under these conditions, Ti–25Nb–8Sn achieves the most suitable yield strength (1207 MPa) and high corrosion resistance, retaining a relatively low elastic modulus (64.7 GPa) and high elastic admissible strain (1.93%)."],["doi:10.3390/ma17133062","Ti-25Nb-8Sn","yield strength in bending",1960.0,null,null,null,"MPa","","aged at 400 °C","","","",false,"","results_discussion","At 400 °C, the alloy exhibits the highest bending and yield strengths (2127 MPa and 1960 MPa, respectively), which can be attributed to the effect of ω precipitation hardening."],["doi:10.3390/ma17133062","Ti-25Nb-8Sn","bending strength",1200.0,null,null,null,"MPa","","90CR + aged at 300–450°C/60min","","","",false,"","conclusions","Aging at temperatures between 300 °C and 450 °C significantly increases the bending strength and elastic modulus of Ti–25Nb–8Sn alloys, exhibiting brittle fracture characteristics."],["doi:10.3390/ma17174286","Ti-6Al-4V","0.2% offset stress",194.8,188.4,201.2,6.4,"MPa","room temperature","as-built SLM","","compression test","",false,"","methods","In compression tests on cylindrical samples of BDN and DM with a cell size of 3 mm, a diameter of 6 mm, and a height of 10 mm, the average 0.2% offset stresses were 194.8 ± 6.4 and 48.7 ± 1.3 MPa, respectively."],["doi:10.3390/ma17174286","Ti-6Al-4V","0.2% offset stress",48.7,47.4,50.0,1.3,"MPa","room temperature","as-built SLM","","compression test","",false,"out_of_range","methods","In compression tests on cylindrical samples of BDN and DM with a cell size of 3 mm, a diameter of 6 mm, and a height of 10 mm, the average 0.2% offset stresses were 194.8 ± 6.4 and 48.7 ± 1.3 MPa, respectively."],["doi:10.3390/ma17174286","Ti-6Al-4V","0.2% offset stress",498.0,464.3,531.7,33.7,"MPa","room temperature","as-built SLM","","static bending test","",false,"","methods","In addition, in static bending tests on cylindrical samples of BDN and DM with a cell size of 3 mm, a diameter of 6 mm, and a height of 50 mm, the average 0.2% offset stresses were 498.0 ± 33.7 and 119.5 ± 13.3 N, respectively."],["doi:10.3390/ma17174286","Ti-6Al-4V","0.2% offset stress",119.5,106.2,132.8,13.3,"MPa","room temperature","as-built SLM","","static bending test","",false,"","methods","In addition, in static bending tests on cylindrical samples of BDN and DM with a cell size of 3 mm, a diameter of 6 mm, and a height of 50 mm, the average 0.2% offset stresses were 498.0 ± 33.7 and 119.5 ± 13.3 N, respectively."],["doi:10.3390/ma17184486","Ti-42.3Zr-28Cu-8.3Nb-4.7Ni","yield",1531.0,null,null,null,"MPa","room temperature","","","compressive test","",false,"","results","Under quasi-static compressive loading, the composites yield at ~1531 MPa, as displayed in a."],["doi:10.3390/ma17184486","Ti-42.3Zr-28Cu-8.3Nb-4.7Ni","yielding strength",1495.0,null,null,null,"MPa","room temperature","","","tensile test","",false,"","results","The yielding strength of the composites is ~1495 MPa with an elastic strain of 2.2%."],["doi:10.3390/ma17194717","IN718","high yield and tensile strength",0.0,null,null,null,"","","","","","",false,"unit_missing","methods","In addition, IN718 exhibits high yield and tensile strength, high ductility, and corrosion resistance."],["doi:10.3390/ma17215205","","YS",-37.0,null,null,null,"%","","","","","",false,"unit_mismatch","methods","Comparison of tensile and fatigue properties between different samples (AFSD using rod, chip, and wrought samples) exhibited that the UTS of both AFSD-rod and AFSD-chip samples increased by 7% on average, the YS reduced by about 37% and 53%, respectively, and EL showed a 14% and 71% increase, respectively."],["doi:10.3390/ma17215205","","YS",-53.0,null,null,null,"%","","","","","",false,"unit_mismatch","methods","Comparison of tensile and fatigue properties between different samples (AFSD using rod, chip, and wrought samples) exhibited that the UTS of both AFSD-rod and AFSD-chip samples increased by 7% on average, the YS reduced by about 37% and 53%, respectively, and EL showed a 14% and 71% increase, respectively."],["doi:10.3390/ma17215205","","YS",253.7,null,null,null,"MPa","","","","","",false,"","methods","In the case of AFSD specimens, the top layer showed superior mechanical properties with a higher YS of 253.7 MPa, a UTS of 409.4 MPa, and an EL of 25.6%, compared to the properties of the bottom layer []."],["doi:10.3390/ma17215205","","YS",1.739,1.739,1.739,null,"","","","","","",false,"unit_missing","methods","Furthermore, all samples showed an increase of at least 73.9% in YS after compressive deformation."],["doi:10.3390/ma17215205","AZ31B","0.2% proof stress",30.0,null,null,null,"MPa","","","","tensile test","",false,"out_of_range","methods","The fraction of Mg17Al12 in the AFSD samples decreased; the 0.2% proof stress of the AFSD samples decreased by about 30 MPa, and the tensile strength decreased by 10–30 MPa; and the elongation of AFSD samples was 4–10% lower than that of feedstock."],["doi:10.3390/ma17215205","","YS",1050.0,null,null,25.0,"MPa","","as-deposited","","","",false,"","methods","The as-deposited samples showed an EL of 7 ± 1%, a YS of 1050 ± 25 MPa, and a UTS of 1140 ± 20 MPa."],["doi:10.3390/ma17215205","DSS2507","YS",0.0,null,null,null,"","","AFSD","","","",false,"unit_missing","methods","Comparing the DSS2507 feedstock with other AM DSS2507 parts, the top of the AFSD deposits with a non-significant percentage of the σ phase displayed a synergetic improvement of YS and EL, and the results of the mechanical property tests are shown in ."],["doi:10.3390/ma17215205","AA5083-H131","YS",273.7,null,null,1.0,"MPa","","","","","",false,"","table","AA5083-H131 []\t82.9 ± 0.9\t273.7 ± 1.0\t410 ± 6.1\t0.15 ± 0.024"],["doi:10.3390/ma17215205","AA5083-H131","YS",151.3,null,null,1.7,"MPa","","","","","",false,"","table","AA5083-H131(LD) []\t70.8 ± 5.2\t151.3 ± 1.7\t431.3 ± 1.96\t0.30 ± 0.005"],["doi:10.3390/ma17215205","AA5083-H131","YS",157.7,null,null,1.2,"MPa","","","","","",false,"","table","AA5083-H131(BD) []\t68.9 ± 5.9\t157.7 ± 1.2\t246.2 ± 45.9\t0.08 ± 0.045"],["doi:10.3390/ma17225613","TiC23","0.2% Yield Strength",370.0,null,null,null,"MPa","room temperature","heat-treated","","tensile test","",false,"","results_discussion","While as-built MMCs are brittle and do not yield, both heat-treated TiC23 and TiC45 deform plastically, enough to enable the measurement of the 0.2% Yield Strength (YS), as demonstrated in ."],["doi:10.3390/ma17225613","TiC45","0.2% Yield Strength",370.0,null,null,null,"MPa","room temperature","heat-treated","","tensile test","",false,"","results_discussion","While as-built MMCs are brittle and do not yield, both heat-treated TiC23 and TiC45 deform plastically, enough to enable the measurement of the 0.2% Yield Strength (YS), as demonstrated in ."],["doi:10.3390/ma17225613","TiC23","YS",37.0,null,null,null,"%","","heat-treated","","","",false,"unit_mismatch","results_discussion","In heat-treated MMCs, the YS was increased by 37% and 57% for TiC23 and TiC45, respectively, and the UTS by 31% and 44%, respectively."],["doi:10.3390/ma17225613","TiC45","YS",57.0,null,null,null,"%","","heat-treated","","","",false,"unit_mismatch","results_discussion","In heat-treated MMCs, the YS was increased by 37% and 57% for TiC23 and TiC45, respectively, and the UTS by 31% and 44%, respectively."],["doi:10.3390/ma18081707","Ti-6Al-4V","σxmax (MPa)",80.0,60.0,100.0,null,"MPa","","","","HD","",false,"","table","Ti6Al4V\t30 × 30 × 10\t75\t150, 120\t----\t----\t----\t60~100\tHD\t[]"],["doi:10.3390/ma18081707","X3NiCoMoTi18-9-5","σxmax (MPa)",289.0,200.0,379.0,null,"MPa","","","","ND","",false,"","table","X3NiCoMoTi18-9-5\t15 × 70 × 12\t50\t200\t450\t200–379\t220–447\t200~400\tND\t[]"],["doi:10.3390/ma18081707","X3NiCoMoTi18-9-5","σymax (MPa)",333.5,220.0,447.0,null,"MPa","","","","ND","",false,"","table","X3NiCoMoTi18-9-5\t15 × 70 × 12\t50\t200\t450\t200–379\t220–447\t200~400\tND\t[]"],["doi:10.3390/ma18081707","X3NiCoMoTi18-9-5","σzmax (MPa)",300.0,200.0,400.0,null,"MPa","","","","ND","",false,"","table","X3NiCoMoTi18-9-5\t15 × 70 × 12\t50\t200\t450\t200–379\t220–447\t200~400\tND\t[]"],["doi:10.3390/ma18081707","In625","σxmax (MPa)",60.0,-150.0,270.0,null,"MPa","","","","ND","",false,"","table","In625\t22.5 × 50 × 1.25\t30\t125\t500\t−150–270\t----\t200~400\tND\t[]"],["doi:10.3390/ma18081707","In625","σzmax (MPa)",300.0,200.0,400.0,null,"MPa","","","","ND","",false,"","table","In625\t22.5 × 50 × 1.25\t30\t125\t500\t−150–270\t----\t200~400\tND\t[]"],["doi:10.3390/ma18081707","316L SS","σxmax (MPa)",-10.0,-64.0,54.0,null,"MPa","","","","XRD","",false,"out_of_range","table","316L SS\t1 × 30 × 20\t35\t200\t400\t−64–54\t−68–114\t30~140\tXRD\t[]"],["doi:10.3390/ma18081707","316L SS","σymax (MPa)",23.0,-68.0,114.0,null,"MPa","","","","XRD","",false,"out_of_range","table","316L SS\t1 × 30 × 20\t35\t200\t400\t−64–54\t−68–114\t30~140\tXRD\t[]"],["doi:10.3390/ma18081707","316L SS","σzmax (MPa)",85.0,30.0,140.0,null,"MPa","","","","XRD","",false,"","table","316L SS\t1 × 30 × 20\t35\t200\t400\t−64–54\t−68–114\t30~140\tXRD\t[]"],["doi:10.3390/ma18081707","AlSi10Mg","σxmax (MPa)",75.0,10.0,140.0,null,"MPa","","","","XRD","",false,"","table","AlSi10Mg\t250 × 250 × 250\t30\t400\t500\t10–140\t10–150\t----\tXRD\t[]"],["doi:10.3390/ma18081707","AlSi10Mg","σymax (MPa)",80.0,10.0,150.0,null,"MPa","","","","XRD","",false,"","table","AlSi10Mg\t250 × 250 × 250\t30\t400\t500\t10–140\t10–150\t----\tXRD\t[]"],["doi:10.3390/ma18081707","Ti-6Al-4V","σzmax (MPa)",278.5,197.0,360.0,null,"MPa","","","","XRD","",false,"","table","Ti-6Al4V\t12.7 × 12.7 × 10.1\t50\t713\t78.8 J/mm3\t----\t----\t197~360\tXRD\t[]"],["doi:10.3390/ma18081707","AlSi10Mg","σxmax (MPa)",73.0,73.0,73.0,null,"MPa","","","","XRD","",false,"","table","AlSi10Mg\t194 × 170 × 45\t30\t200\t100\t73\t80\t----\tXRD\t[]"],["doi:10.3390/ma18081707","AlSi10Mg","σymax (MPa)",80.0,80.0,80.0,null,"MPa","","","","XRD","",false,"","table","AlSi10Mg\t194 × 170 × 45\t30\t200\t100\t73\t80\t----\tXRD\t[]"],["doi:10.3390/ma18092053","Ti–V–Zr–Nb–Al high-entropy alloy","yield strength",1245.0,null,null,null,"MPa","300 K","","","","",true,"","results_discussion","As the Al content increased from Al-0 to Al-1, the yield strength increased from 310 Mpa to 1245 Mpa."],["doi:10.3390/ma18102219","B0.2","yield strength",1054.0,null,null,null,"MPa","","homogenized","","tensile test","",false,"","abstract","In tensile testing, the homogenized alloy with 0.2% B content (B0.2) exhibited a yield strength of 1054 MPa and 21% elongation, which represented 17% greater strength compared with B0."],["doi:10.3390/ma18102219","B0.2","yield strength",1275.0,null,null,null,"MPa","","recrystallized at 900 °C","","","",false,"","abstract","Of the (Ti65(AlCrNbV)35)100−xBx alloys in the series, B0.2 presents the optimal combination of favorable yield strength and ductility (1275 MPa and 10%, respectively)."],["doi:10.3390/ma18102219","B0","yield strength",11.0,null,null,null,"%","","","","","",false,"unit_mismatch","results_discussion","The increases in hardness (approximately 9–11%) and yield strength (approximately 11–18%) were presumed to be attributable to smaller grains in the MEA ingots and the effect of solid-solution strengthening achieved through the addition of B."],["doi:10.3390/ma18102219","B0.4","yield strength",18.0,null,null,null,"%","","","","","",false,"unit_mismatch","results_discussion","The increases in hardness (approximately 9–11%) and yield strength (approximately 11–18%) were presumed to be attributable to smaller grains in the MEA ingots and the effect of solid-solution strengthening achieved through the addition of B."],["doi:10.3390/ma18102219","B0","yield strength",1480.0,null,null,null,"MPa","room temperature","as-rolled","","tensile test","",false,"","results_discussion","The yield strengths of the as-rolled B0 and B0.1 samples were approximately 1480 and 1650 MPa, respectively, and these values were maintained under a plastic strain of approximately 4.5%."],["doi:10.3390/ma18102219","B0.1","yield strength",1650.0,null,null,null,"MPa","room temperature","as-rolled","","tensile test","",false,"","results_discussion","The yield strengths of the as-rolled B0 and B0.1 samples were approximately 1480 and 1650 MPa, respectively, and these values were maintained under a plastic strain of approximately 4.5%."],["doi:10.3390/ma18102219","B0","yield strength",1250.0,null,null,null,"MPa","room temperature","annealed 27 s, 15 °C/s","","tensile test","",false,"","results_discussion","When the annealing time was increased and the heating rate was kept at 15 °C/s, the yield strengths of the B0, B0.1, and B0.2 alloys annealed for 27 s (the sample temperature reached 700 °C) decreased to approximately 1250, 1325, and 1350 MPa, respectively."],["doi:10.3390/ma18102219","B0.1","yield strength",1325.0,null,null,null,"MPa","room temperature","annealed 27 s, 15 °C/s","","tensile test","",false,"","results_discussion","When the annealing time was increased and the heating rate was kept at 15 °C/s, the yield strengths of the B0, B0.1, and B0.2 alloys annealed for 27 s (the sample temperature reached 700 °C) decreased to approximately 1250, 1325, and 1350 MPa, respectively."],["doi:10.3390/ma18102219","B0.2","yield strength",1350.0,null,null,null,"MPa","room temperature","annealed 27 s, 15 °C/s","","tensile test","",false,"","results_discussion","When the annealing time was increased and the heating rate was kept at 15 °C/s, the yield strengths of the B0, B0.1, and B0.2 alloys annealed for 27 s (the sample temperature reached 700 °C) decreased to approximately 1250, 1325, and 1350 MPa, respectively."],["doi:10.3390/ma18102219","B0","yield strength",1090.0,null,null,null,"MPa","room temperature","annealed 38 s, 15 °C/s","","tensile test","",false,"","results_discussion","The yield strengths decreased to approximately 1090, 1200, and 1270 MPa for B0, B0.1, and B0.2, respectively, when annealing was performed for 38 s (the sample temperature reached 800 °C)."],["doi:10.3390/ma18102219","B0.1","yield strength",1200.0,null,null,null,"MPa","room temperature","annealed 38 s, 15 °C/s","","tensile test","",false,"","results_discussion","The yield strengths decreased to approximately 1090, 1200, and 1270 MPa for B0, B0.1, and B0.2, respectively, when annealing was performed for 38 s (the sample temperature reached 800 °C)."],["doi:10.3390/ma18102219","B0.2","yield strength",1270.0,null,null,null,"MPa","room temperature","annealed 38 s, 15 °C/s","","tensile test","",false,"","results_discussion","The yield strengths decreased to approximately 1090, 1200, and 1270 MPa for B0, B0.1, and B0.2, respectively, when annealing was performed for 38 s (the sample temperature reached 800 °C)."],["doi:10.3390/ma18102219","B0","yield strength",1050.0,1000.0,1100.0,null,"MPa","","annealed for 70 s (sample temperature reached 900 °C)","","","",false,"","results_discussion","Furthermore, the yield strength of the samples of B0, B0.1, and B0.2 alloy that were annealed for 70 s (sample temperature reached 900 °C) decreased to around 1000 to 1100 MPa, indicating that the sample was almost fully recrystallized."],["doi:10.3390/ma18102219","B0.1","yield strength",1050.0,1000.0,1100.0,null,"MPa","","annealed for 70 s (sample temperature reached 900 °C)","","","",false,"","results_discussion","Furthermore, the yield strength of the samples of B0, B0.1, and B0.2 alloy that were annealed for 70 s (sample temperature reached 900 °C) decreased to around 1000 to 1100 MPa, indicating that the sample was almost fully recrystallized."],["doi:10.3390/ma18102219","B0.2","yield strength",1050.0,1000.0,1100.0,null,"MPa","","annealed
