Repository: akhtar07/tisci-explorer

# TiSci Explorer

A read-only, static explorer for **TiSci**, an autonomous research agent for titanium alloys. TiSci reads the
titanium-alloy literature, builds a knowledge graph and a table of measured values, proposes hypotheses where the
graph has gaps, and tests them with DFT (MACE / VASP) and the ICME-lite multiscale chain.

**Live site:** https://akhtar07.github.io/tisci-explorer/

The site has seven sections:

| Section | What it shows |
|---|---|
| Overview | Corpus → graph → facts → hypotheses → verdicts, with the snapshot's counts |
| Worked example | One full loop for W in α-Ti: graph path, hypothesis, novelty check, DFT test, verdict, follow-up, DAMASK |

File: data/facts/youngs_modulus.json (part 6 of 33)
["ia:NASA_NTRS_Archive_19950005502","Timetal-21S","unloading modulus at 427°C",158.0,null,null,null,"GPa","427°C","","","","",false,"","discussion",""],["ia:NASA_NTRS_Archive_19950014946","","Crz.z stresses",0.558,-0.835,0.558,null,"GPa","","","","","",true,"out_of_range","discussion",""],["ia:NASA_NTRS_Archive_19950014946","","Crz.z stresses",-0.768,-0.768,-0.768,null,"GPa","","","","","",true,"out_of_range","discussion",""],["ia:NASA_NTRS_Archive_19950014946","","tensile or_ stress",0.487,0.487,0.487,null,"GPa","","","","","",true,"out_of_range","discussion",""],["ia:NASA_NTRS_Archive_19960007956","alpha + beta titanium alloys","elastic modulus",110.0,null,null,null,"GPa","","","","","",false,"unit_suspect","conclusions",""],["ia:NASA_NTRS_Archive_19960026668","CP-Ti Grade 2","elastic modulus",0.276,null,null,null,"GPa","room temperature","","","tensile test","",false,"out_of_range","discussion",""],["ia:NASA_NTRS_Archive_19960026668","CP-Ti Grade 2","elastic modulus",186.0,null,null,null,"GPa","room temperature","","","tensile test","",false,"unit_suspect","discussion",""],["ia:NASA_NTRS_Archive_19960026668","CP-Ti Grade 2","GrossElasticModulus,GPa",105.0,null,null,null,"GPa","room temperature","","","tensile test","",false,"","methods",""],["ia:NASA_NTRS_Archive_19960026668","CP-Ti Grade 2","NetElasticModulus,GPa",95.0,null,null,null,"GPa","room temperature","","","tensile test","",false,"","methods",""],["ia:NASA_NTRS_Archive_19960026668","CP-Ti Grade 2","NetElasticModulus,GPa",95.0,null,null,null,"GPa","room temperature","perforated","","tensile test","",false,"","methods",""],["ia:NASA_NTRS_Archive_19980211575","","Young's modulus",1.4,null,null,null,"%","482 °C","","","","6.89 MPa/sec",false,"unit_mismatch","methods",""],["ia:NASA_NTRS_Archive_19980211575","","Young's modulus",1.67,null,null,null,"MPa/sec","room temperature","","","","1.67 MPa/sec",false,"unit_mismatch","results",""],["ia:NASA_NTRS_Archive_19980211575","","Young's modulus",1.0,null,null,null,"%","","","","","",false,"unit_mismatch","results",""],["ia:NASA_NTRS_Archive_19980223374","SCS-6/Ti6-4","elastic moduli",182.0,182.0,182.0,null,"GPa","room temperature","","","tensile test","",false,"","results",""],["ia:NASA_NTRS_Archive_19980223374","SCS-6/Ti6-2-4-2","elastic moduli",184.0,184.0,184.0,null,"GPa","room temperature","","","tensile test","",false,"","results",""],["ia:NASA_NTRS_Archive_19980223374","Ti-6Al-4V","stiffness",210.0,210.0,210.0,null,"GPa","","","","","",false,"out_of_range","results",""],["ia:NASA_NTRS_Archive_19980223374","Ti-6Al-4V","Trans.E (GPa)",115.0,null,null,null,"GPa","","","","","",false,"","methods",""],["ia:NASA_NTRS_Archive_20040012943","γ-Met","E",156.5,155.0,158.0,null,"GPa","","uncoated, no exposure","","","",false,"","results_discussion",""],["ia:NASA_NTRS_Archive_20050162057","Ti-46.5Al","modulus",120.0,120.0,120.0,null,"GPa","room temperature","","","tensile test","",false,"","conclusions",""],["ia:NASA_NTRS_Archive_20050162057","Ti-46.5Al","modulus",96.0,96.0,96.0,null,"GPa","700 °C","","","tensile test","",false,"","conclusions",""],["ia:NASA_NTRS_Archive_20050162057","Ti-46.5Al","modulus",84.0,84.0,84.0,null,"GPa","800 °C","","","tensile test","",false,"","conclusions",""],["ia:NASA_NTRS_Archive_20050162057","Ti-46.5Al","Modulus",152.4,null,null,null,"GPa","21°C","","","tensile test","",false,"","conclusions",""],["ia:NASA_NTRS_Archive_20050162057","Ti-46.5Al","Modulus",152.0,null,null,null,"GPa","21°C","","","tensile test","",false,"","conclusions",""],["ia:NASA_NTRS_Archive_20050162057","Ti-46.5Al","stiffness and high tensil modulus of -415 GPa",415.0,null,null,null,"GPa","","","","tensile test","",false,"out_of_range","conclusions",""],["ia:NASA_NTRS_Archive_20050162057","Ti-46.5Al","Young’s modulus",153.0,null,null,null,"GPa","room temperature","","","tensile test","",false,"","methods",""],["ia:NASA_NTRS_Archive_20050162057","Ti-46.5Al","modulus",134.0,null,null,null,"GPa","700 °C","","","tensile test","",false,"","methods",""],["ia:NASA_NTRS_Archive_20050162057","Ti-46.5Al","modulus",89.0,null,null,null,"GPa","800 °C","","","tensile test","",false,"","methods",""],["ia:NASA_NTRS_Archive_20050162057","Ti-46.5Al","Young's Modulus",88.5,null,null,null,"GPa","800 °C","","","tensile test","",false,"","methods",""],["ia:NASA_NTRS_Archive_20050162057","Ti-46.5Al","Young's Modulus, GPa",147.0,147.0,147.0,null,"GPa","room temperature","","","tensile test","",false,"","methods",""],["ia:NASA_NTRS_Archive_20050162057","Ti-46.5Al","Young's Modulus, GPa",118.0,118.0,118.0,null,"GPa","700 °C","","","tensile test","",false,"","methods",""],["ia:NASA_NTRS_Archive_20050162057","Ti-46.5Al","Young's Modulus, GPa",105.0,105.0,105.0,null,"GPa","800 °C","","","tensile test","",false,"","methods",""],["ia:NASA_NTRS_Archive_20050162057","Ti-46.5Al","modulus",214.0,null,null,null,"GPa","room temperature","","","","",false,"out_of_range","methods",""],["ia:NASA_NTRS_Archive_20060017053","Ti-6Al-4V","dynamic modulus",110.0,null,null,null,"GPa","","as-built LENS","","ASTM C1259","",false,"","methods",""],["ia:NASA_NTRS_Archive_20060017053","Ti-6Al-4V","modulus",110.0,null,null,3.0,"GPa","","as-built LENS","","ASTM C1259","",false,"","results",""],["ia:NASA_NTRS_Archive_20060017053","Ti-6Al-4V","dynamic modulus",117.3,null,null,0.5,"GPa","","as-built LENS","","","",false,"","results",""],["ia:NASA_NTRS_Archive_20060017053","Ti-6Al-4V","dynamic modulus",121.0,null,null,0.5,"GPa","","base plate","","","",false,"","results",""],["ia:NASA_NTRS_Archive_20060017053","Ti-6Al-4V","static modulus of elasticity",113.8,null,null,null,"GPa","","","","","",false,"","results",""],["ia:NASA_NTRS_Archive_20090017785","Ti-6Al-4V","Young'sModulus",114.0,null,null,null,"GPa","","","bimodal","","",false,"","conclusions",""],["ia:NASA_NTRS_Archive_20140008853","Ti-6Al-4V","modulus",0.014,null,null,null,"GPa","20 °C","","","tensile test","",false,"out_of_range","methods",""],["ia:NASA_NTRS_Archive_20140008853","Ti-6Al-4V","modulus",112.0,null,null,null,"GPa","room temperature","","","tensile test","0.001 s–1",false,"","methods",""],["ia:NASA_NTRS_Archive_20140008853","Ti-6Al-4V","modulus",126.0,null,null,null,"GPa","room temperature","","","tensile test","0.001 s–1",false,"","methods",""],["ia:NASA_NTRS_Archive_20140008853","Ti-6Al-4V","dynamic modulus",77.0,null,null,null,"GPa","700 °C","","","","",false,"","methods",""],["ia:NASA_NTRS_Archive_20140008853","Ti-6Al-4V","dynamic modulus",91.0,null,null,null,"GPa","700 °C","","","","",false,"","methods",""],["ia:NASA_NTRS_Archive_20140008853","Ti-6Al-4V","modulus",116.0,null,null,2.8,"GPa","20 °C","","","","",false,"","methods",""],["ia:NASA_NTRS_Archive_20140008853","Ti-6Al-4V","modulus",76.56,null,null,null,"GPa","538 °C","","","","",false,"","methods",""],["ia:NASA_NTRS_Archive_20140008853","Ti-6Al-4V","Elastic modulus, E, GPa",63.0,null,null,null,"GPa","538 °C","","","","6×10⁻⁷ s⁻¹",false,"","methods",""],["ia:NASA_NTRS_Archive_20140008853","Ti-6Al-4V","Elastic modulus, E, GPa",83.0,null,null,null,"GPa","538 °C","","","","1.0 s⁻¹",false,"","methods",""],["ia:NASA_NTRS_Archive_20140008853","Ti-6Al-4V","Elastic modulus, E, GPa",85.0,null,null,null,"GPa","room temperature","","","tensile test","0.001 s⁻¹",false,"","methods",""],["ia:NASA_NTRS_Archive_20140008853","Ti-6Al-4V","ES",0.7328,null,null,null,"GPa","","","","","",false,"out_of_range","methods",""],["ia:NASA_NTRS_Archive_20140008853","Ti-6Al-4V","fast-rate modulus",111.7,null,null,null,"GPa","","","","","",false,"","methods",""],["ia:NASA_NTRS_Archive_20140008853","Ti-6Al-4V","secant stiffness",68.8,null,null,null,"GPa","427 °C","","","relaxation test","",false,"","methods",""],["ia:NASA_NTRS_Archive_20140008853","Ti-6Al-4V","static modulus",63.0,null,null,null,"GPa","538 °C","","","static test","6e-07 s-1",false,"","methods",""],["ia:NASA_NTRS_Archive_20140008853","Ti-6Al-4V","ES sat / e",68.75,null,null,null,"GPa","","","","","",false,"","methods",""],["ia:NASA_NTRS_Archive_20140008853","Ti-6Al-4V","modulus ES",78.0,null,null,null,"GPa","","","","","",false,"","methods",""],["ia:NASA_NTRS_Archive_20140008853","Ti-6Al-4V","modulus",0.0,null,null,null,"","","","","","",false,"unit_missing","discussion",""],["ia:NASA_NTRS_Archive_20140008853","Ti-6Al-4V","dynamic modulus",0.0,null,null,null,"","482 °C","","","","",false,"unit_missing","discussion",""],["ia:NASA_NTRS_Archive_20140010738","CP-Ti Grade 2","elastic modulus",110.0,null,null,null,"GPa","room temperature","annealed","","tensile test","",false,"","methods",""],["ia:NASA_NTRS_Archive_20140010738","Ti-8Al-1Er","elastic modulus",123.2,null,null,null,"GPa","room temperature","annealed","","tensile test","",false,"","methods",""],["ia:NASA_NTRS_Archive_20140010738","","elastic modulus",0.0,null,null,null,"","","","","","",false,"unit_missing","conclusions",""],["ia:NASA_NTRS_Archive_20160008952","Ti-6Al-4V","modulus E",1.0,null,null,null,"","427 °C","","","tensile test","10–3 s–1",false,"unit_missing","results",""],["ia:NASA_NTRS_Archive_20160008952","Ti-6Al-4V","modulus",80.0,null,null,null,"GPa","","","","","",false,"","discussion",""],["ia:NASA_NTRS_Archive_20160008952","Ti-6Al-4V","elastic modulus",71.0,null,null,null,"%","316 °C","","","","",false,"unit_mismatch","discussion",""],["ia:NASA_NTRS_Archive_20160008952","Ti-6Al-4V","unloading modulus",177.0,null,null,null,"GPa","this temperature","","","","",false,"","results",""],["ia:nasa_techdoc_19870009183","Ti-6Al-4V","elastic modulus",110.0,null,null,null,"GPa","","","","","",false,"","conclusions",""],["legacy:1_s2_0_s2950284524000195_main","","modulus of elasticity E (GPa)",115.0,null,null,null,"GPa","room temperature","","","","",false,"","abstract",""],["legacy:1_s2_0_s2950284524000195_main","TIMETAL@LCB","Young's modulus",80.0,null,null,null,"GPa","","","","","",false,"","abstract",""],["legacy:1_s2_0_s2950284524000195_main","Ti-6Al-4V","module",110.0,null,null,null,"GPa","","","","","",false,"","abstract",""],["ntrs:19660028823","Ti-8AZ-lMo-lV","modulus of elasticity",42311.0,null,null,null,"ksi","","","","","",false,"unit_mismatch","results_discussion",""],["ntrs:19660030680","5A1-2.5 Sn ELI","Elastic modulus",16.3,null,null,null,"psix10^-6","room temperature","","","tensile test","",false,"unit_mismatch","results",""],["ntrs:19660030680","5A1-2.5 Sn ELI","Elastic modulus psi x 10 -6",14.9,null,null,null,"psix10^-6","room temperature","","","tensile test","",false,"unit_mismatch","results",""],["ntrs:19660030680","5A1-2.5 Sn ELI","Elastic modulus",9.8,9.6,10.0,null,"psix10^6","","","","","",false,"unit_mismatch","results",""],["ntrs:19660030680","Ti-2.5Sn","Uniaxial T-value",90.9,null,null,null,"","-423°F","","","","",false,"unit_missing","results",""],["ntrs:19750007701","","Young's modulus",0.0,null,null,null,"","","","","tensile test","",false,"unit_missing","results",""],["ntrs:19750007701","Ti-5Al-2Sn","Young's modulus",115.5,null,null,1.2,"105MN/m2","200K","","","","",false,"unit_mismatch","results",""],["ntrs:19750007701","Ti-5Al-2Sn","Young's modulus",116.5,null,null,null,"105MN/m2","200K","furnace-cooled","","t test","",false,"unit_mismatch","results",""],["ntrs:19750007701","Ti-5Al-2Sn","Young's modulus",114.5,null,null,null,"105MN/m2","200K","air-cooled","","t test","",false,"unit_mismatch","results",""],["ntrs:19830026829","Ti-6Al-4V","modulus of elasticity",0.94,null,null,null,"","316°C","","","","",false,"unit_missing","results",""],["ntrs:19910020967","SiC/Ti","427.8 GPa",427.8,null,null,null,"GPa","","","","","",false,"out_of_range","other",""],["ntrs:19910021252","SCS-6 SiC fiber","E f",400.0,null,null,null,"GPa","25 °C","","","","",false,"out_of_range","methods",""],["ntrs:19960007956","alpha + beta titanium alloys","elastic modulus",110.0,null,null,null,"GPa","","","","","",false,"unit_suspect","conclusions",""],["ntrs:19980201176","Ti-14-21","E",0.0,null,null,null,"GPa","room temperature","LID-processed","","tensile test","",false,"out_of_range","discussion",""],["ntrs:19980201176","Ti-14-21","modulus",0.0,null,null,null,"GPa","room temperature","LID-processed","","tensile test","",false,"out_of_range","conclusions",""],["ntrs:19980223374","SCS-6/Ti6-4","elastic moduli",182.0,182.0,182.0,null,"GPa","room temperature","","","tensile test","",false,"","results",""],["ntrs:19980223374","SCS-6/Ti6-2-4-2","elastic moduli",184.0,184.0,184.0,null,"GPa","room temperature","","","tensile test","",false,"","results",""],["ntrs:19980223374","Ti-6Al-4V","stiffness",210.0,210.0,210.0,null,"GPa","","","","","",false,"out_of_range","results",""],["ntrs:19980223374","Ti-6Al-4V","Trans.E (GPa)",115.0,null,null,null,"GPa","","","","","",false,"","methods",""],["ntrs:20040012943","γ-Met","E",156.5,155.0,158.0,null,"GPa","","uncoated, no exposure","","","",false,"","results_discussion",""],["ntrs:20050162057","Ti-46.5Al","modulus",80.0,null,null,null,"GPa","room temperature","","","tensile test","",false,"","conclusions",""],["ntrs:20050162057","Ti-46.5Al","modulus",64.0,null,null,null,"GPa","700 °C","","","tensile test","",false,"","conclusions",""],["ntrs:20050162057","Ti-46.5Al","modulus",56.0,null,null,null,"GPa","800 °C","","","tensile test","",false,"","conclusions",""],["ntrs:20050162057","Ti-46.5Al","modulus",1.0,null,null,null,"","700 °C","","","tensile test","",false,"unit_missing","conclusions",""],["ntrs:20050162057","Ti-46.5Al","modulus",1.06,null,null,null,"","800 °C","","","tensile test","",false,"unit_missing","conclusions",""],["ntrs:20050162057","Ti-46.5Al","Modulus",152.4,null,null,null,"GPa","21°C","","","tensile test","",false,"","conclusions",""],["ntrs:20050162057","Ti-46.5Al","Modulus",152.0,null,null,null,"GPa","21°C","","","tensile test","",false,"","conclusions",""],["ntrs:20050162057","Ti-46.5Al","stiffness and high tensil modulus of -415 GPa",415.0,null,null,null,"GPa","","","","","",false,"out_of_range","conclusions",""],["ntrs:20050162057","Ti-46.5Al","Young’s modulus",153.0,null,null,null,"GPa","room temperature","","","tensile test","",false,"","methods",""],["ntrs:20050162057","Ti-46.5Al","modulus",134.0,null,null,null,"GPa","700 °C","","","tensile test","",false,"","methods",""],["ntrs:20050162057","Ti-46.5Al","modulus",89.0,null,null,null,"GPa","800 °C","","","tensile test","",false,"","methods",""],["ntrs:20050162057","Ti-46.5Al","Young's Modulus",88.5,null,null,null,"GPa","800 °C","","","tensile test","",false,"","methods",""],["ntrs:20050162057","Ti-46.5Al","Young's Modulus, GPa",147.0,147.0,147.0,null,"GPa","room temperature","","","tensile test","",false,"","methods",""],["ntrs:20050162057","Ti-46.5Al","Young's Modulus, GPa",118.0,118.0,118.0,null,"GPa","700 °C","","","tensile test","",false,"","methods",""],["ntrs:20050162057","Ti-46.5Al","Young's Modulus, GPa",105.0,105.0,105.0,null,"GPa","800 °C","","","tensile test","",false,"","methods",""],["ntrs:20050162057","Ti-46.5Al","modulus",214.0,null,null,null,"GPa","room temperature","","","","",false,"out_of_range","methods",""],["ntrs:20060017053","Ti-6Al-4V","dynamic modulus",110.0,null,null,null,"GPa","","as-built LENS","","ASTM C1259","",false,"","methods",""],["ntrs:20060017053","Ti-6Al-4V","modulus",110.0,null,null,3.0,"GPa","","as-built LENS","","ASTM C1259","",false,"","results",""],["ntrs:20060017053","Ti-6Al-4V","dynamic modulus",117.3,null,null,0.5,"GPa","","as-built LENS","","","",false,"","results",""],["ntrs:20060017053","Ti-6Al-4V","dynamic modulus",121.0,null,null,0.5,"GPa","","base plate","","","",false,"","results",""],["ntrs:20060017053","Ti-6Al-4V","static modulus of elasticity",113.8,null,null,null,"GPa","","","","","",false,"","results",""],["ntrs:20120008180","","stress-strain response",0.0,null,null,null,"","","","","CPFEM prediction","",true,"unit_missing","conclusions",""],["ntrs:20190027695","Ti-6Al-4V","Modulus",81.0,null,null,null,"GPa","538 °C","","","tensile test","0.001 s–1",false,"","results",""],["ntrs:20190027695","Ti-6Al-4V","Modulus",66.0,null,null,null,"GPa","538 °C","","","tensile test","0.00001 s–1",false,"","results",""],["ntrs:20190027695","Ti-6Al-4V","Modulus",76.0,null,null,null,"GPa","538 °C","","","tensile test","0.00001 s–1",false,"","results",""],["ntrs:20190027695","Ti-6Al-4V","initial loading moduli (i.e., EL,eng)",97.22,null,null,null,"GPa","","","","","",false,"","results",""],["ntrs:20190027695","Ti-6Al-4V","initial loading moduli (i.e., EL,true)",97.37,null,null,null,"GPa","","","","","",false,"","results",""],["ntrs:20190027695","Ti-6Al-4V","engineering unloading modulus",61.04,null,null,null,"GPa","","","","","",false,"","results",""],["ntrs:20190027695","Ti-6Al-4V","true modulus",87.91,null,null,null,"GPa","","","","","",false,"","results",""],["ntrs:20190027695","Ti-6Al-4V","loading moduli",91.0,null,null,null,"GPa","427 °C","","","tensile test","10–3 s–1",false,"","results",""],["ntrs:20190027695","Ti-6Al-4V","moduli values for unloading are EU,eng",59.63,null,null,null,"GPa","427 °C","","","tensile test","10–3 s–1",false,"","results",""],["ntrs:20190027695","Ti-6Al-4V","moduli values for unloading are EU,true",85.5,null,null,null,"GPa","427 °C","","","tensile test","10–3 s–1",false,"","results",""],["ntrs:20190027695","Ti-6Al-4V","loading modulus",89.41,null,null,null,"GPa","427 °C","","","tensile test","10–3 s–1",false,"","results",""],["ntrs:20190027695","Ti-6Al-4V","engineering modulus",59.07,null,null,null,"GPa","427 °C","","","tensile test","10–3 s–1",false,"","results",""],["ntrs:20190027695","Ti-6Al-4V","true modulus",83.45,null,null,null,"GPa","","","","","",false,"","results",""],["ntrs:20190027695","Ti-6Al-4V","loading moduli",85.13,null,null,null,"GPa","","","","tensile test","10–3 s–1",false,"","results",""],["ntrs:20190027695","Ti-6Al-4V","loading moduli",85.38,null,null,null,"GPa","","","","tensile test","10–3 s–1",false,"","results",""],["ntrs:20190027695","Ti-6Al-4V","EL,eng",81.38,null,null,null,"GPa","538 °C","","","tensile test","10–3 s–1",false,"","results",""],["ntrs:20190027695","Ti-6Al-4V","EL,true",81.53,null,null,null,"GPa","538 °C","","","tensile test","10–3 s–1",false,"","results",""],["ntrs:20190027695","Ti-6Al-4V","modulus",82.26,null,null,null,"GPa","538 °C","","","tensile test","10–3 s–1",false,"","results",""],["ntrs:20190027695","Ti-6Al-4V","modulus",56.27,null,null,null,"GPa","538 °C","","","tensile test","10–3 s–1",false,"","results",""],["ntrs:20190027695","Ti-6Al-4V","true values",82.35,null,null,null,"GPa","538 °C","","","tensile test","10–3 s–1",false,"","results",""],["ntrs:20190027695","Ti-6Al-4V","true values",86.68,null,null,null,"GPa","538 °C","","","tensile test","10–3 s–1",false,"","results",""],["ntrs:20190027695","Ti-6Al-4V","EL,eng",82.34,null,null,null,"GPa","538 °C","","","tensile test","10–3 s–1",false,"","results",""],["ntrs:20190027695","Ti-6Al-4V","EL,true",82.07,null,null,null,"GPa","538 °C","","","tensile test","10–3 s–1",false,"","results",""],["ntrs:20190027695","Ti-6Al-4V","EL,eng",78.09,null,null,null,"GPa","538 °C","","","tensile test","10–3 s–1",false,"","results",""],["ntrs:20190027695","Ti-6Al-4V","EL,true",79.23,null,null,null,"GPa","538 °C","","","tensile test","10–3 s–1",false,"","results",""],["ntrs:20190027695","Ti-6Al-4V","EL,eng",84.11,null,null,null,"GPa","","","","","",false,"","results",""],["ntrs:20190027695","Ti-6Al-4V","EL,true",84.33,null,null,null,"GPa","","","","","",false,"","results",""],["ntrs:20190027695","Ti-6Al-4V","EL,eng",82.95,null,null,null,"GPa","","","","","",false,"","results",""],["ntrs:20190027695","Ti-6Al-4V","EL,true",85.18,null,null,null,"GPa","","","","","",false,"","results",""],["ntrs:20190027695","Ti-6Al-4V","initial loadup moduli",76.66,null,null,null,"GPa","538 °C","","","","10–5 s–1",false,"","results",""],["ntrs:20190027695","Ti-6Al-4V","initial loadup moduli",76.78,null,null,null,"GPa","538 °C","","","","10–5 s–1",false,"","results",""],["ntrs:20190027695","Ti-6Al-4V","Modulus, GPa",69.18,null,null,null,"GPa","538 °C","","","tensile test","10–5 s–1",false,"","results",""],["ntrs:20190027695","Ti-6Al-4V","Modulus, GPa",72.95,null,null,null,"GPa","538 °C","","","tensile test","10–5 s–1",false,"","results",""],["ntrs:20190027695","Ti-6Al-4V","Loading moduli",93.5,null,null,null,"GPa","538 °C","","","tensile test","10–5 s–1",false,"","results",""],["ntrs:20190027695","Ti-6Al-4V","Loading moduli",93.57,null,null,null,"GPa","538 °C","","","tensile test","10–5 s–1",false,"","results",""],["ntrs:20190027695","Ti-6Al-4V","unloading moduli",72.19,null,null,null,"GPa","","","","","",false,"","results",""],["ntrs:20190027695","Ti-6Al-4V","unloading moduli",90.81,null,null,null,"GPa","","","","","",false,"","results",""],["ntrs:20190027695","Ti-6Al-4V","Modulus, GPa",89.98,null,null,null,"GPa","427 °C","","","","10-3 s-1",false,"","results",""],["ntrs:20190027695","Ti-6Al-4V","Modulus, GPa",78.13,null,null,null,"GPa","427 °C","","","","10-3 s-1",false,"","results",""],["ntrs:20190027695","Ti-6Al-4V","Modulus, GPa",76.26,null,null,null,"GPa","427 °C","","","","10-3 s-1",false,"","results",""],["ntrs:20190027695","Ti-6Al-4V","Modulus, GPa",74.03,null,null,null,"GPa","427 °C","","","","10-3 s-1",false,"","results",""],["ntrs:20190027695","Ti-6Al-4V","Modulus, GPa",96.84,null,null,null,"GPa","427 °C","","","","10-3 s-1",false,"","results",""],["ntrs:20190027695","Ti-6Al-4V","Modulus, GPa",97.14,null,null,null,"GPa","427 °C","","","","10-3 s-1",false,"","results",""],["ntrs:20190027695","Ti-6Al-4V","Modulus, GPa",94.05,null,null,null,"GPa","427 °C","","","","10-3 s-1",false,"","results",""],["ntrs:20190027695","Ti-6Al-4V","Modulus",82.67,null,null,null,"GPa","538 °C","","","creep test","10–3 s–1",false,"","results",""],["oa:W104248509","Beta21S","Young's modulus",153.0,null,null,null,"GPa","","","","IXS","",false,"","results",""],["oa:W104248509","Beta21S","Young's modulus",101.0,null,null,null,"GPa","","","","IXS","",false,"","results",""],["oa:W104248509","Beta21S","Young's modulus",57.0,null,null,null,"GPa","","","","IXS","",false,"","results",""],["oa:W104248509","Beta21S","E",111.5,104.0,119.0,null,"GPa","","","","","",false,"","results",""],["oa:W104248509","Beta21S","E <100>",72.7,null,null,null,"GPa","","","","","",false,"","results",""],["oa:W104248509","Beta21S","E <111>",138.0,null,null,null,"GPa","","","","","",false,"","results",""],["oa:W104248509","Beta21S","E <110>",117.0,null,null,null,"GPa","","","","","",false,"","results",""],["oa:W112522794","","módulo de Young bajo",65.0,50.0,80.0,null,"GPa","","","","","",false,"","abstract","Así, se están investigando nuevas familias de biomateriales, compuestos esencialmente de Ti, Nb, Ta, Zr, Mo y/o Sn, que presentan un módulo de Young bajo, comprendido entre 50 y 80 GPa, dependiendo de la composición y del procesado5,6,20,21,22,23."],["oa:W112522794","Ti-6Y-2O","módulo de Young",130.0,130.0,130.0,null,"GPa","","S3H2 production route","","","",false,"","abstract","De otra parte, puede observarse que en el caso de las probetas preparadas por la ruta de producción S3H2 el módulo de Young es muy estable, siendo de un valor de ~130 GPa."],["oa:W112522794","Ti-31Ta-12Nb-8Zr-2V","Young (GPa)",39.3,null,null,null,"GPa","","as-HIP","","resonance","",false,"","abstract","Material Estado HV (MPa) Young (GPa) AF As cast 3500± 200 / Homogeneizado 3600± 150 / AH As cast 2900± 400 / ASa As HIP 1050± 350 39,3 ASb As HIP 1700± 800 41,3 Tabla 6.3: Dureza y módulo de Young de los materiales de composición A (Ti-31TA-12Nb-8Zr-2V),en función de la ruta de producción empleada Las medidas del módulo de Young en los materiales ASa y ASb realizadas por la técnica de resonancia daban valores de ~40 GPa."],["oa:W112522794","Ti-31Ta-12Nb-8Zr-2V","Young (GPa)",41.3,null,null,null,"GPa","","as-HIP","","resonance","",false,"","abstract","Material Estado HV (MPa) Young (GPa) AF As cast 3500± 200 / Homogeneizado 3600± 150 / AH As cast 2900± 400 / ASa As HIP 1050± 350 39,3 ASb As HIP 1700± 800 41,3 Tabla 6.3: Dureza y módulo de Young de los materiales de composición A (Ti-31TA-12Nb-8Zr-2V),en función de la ruta de producción empleada Las medidas del módulo de Young en los materiales ASa y ASb realizadas por la técnica de resonancia daban valores de ~40 GPa."],["oa:W112522794","Ti-36Nb-3Zr-2Ta","Modulo de Young",43.0,null,null,null,"GPa","","CIP/SINT/HIP","","resonance","",false,"","abstract","Caracterización mecánica de los materiales CIP/SINT/HIP Las medidas del módulo de Young en los materiales preparados por la ruta CIP/SINT/HIP, realizadas por la técnica de resonancia, daban valores de ~43 GPa (Tabla 6.9), tanto en el caso del material B35Sa, poco poroso, como en el caso del B35Sl, inhomogéneo y poco denso."],["oa:W112522794","Ti-36Nb-3Zr-2Ta","Modulo de Young",44.0,null,null,null,"GPa","","CIP/SINT/HIP","","resonance","",false,"","abstract","Caracterización mecánica de los materiales CIP/SINT/HIP Las medidas del módulo de Young en los materiales preparados por la ruta CIP/SINT/HIP, realizadas por la técnica de resonancia, daban valores de ~43 GPa (Tabla 6.9), tanto en el caso del material B35Sa, poco poroso, como en el caso del B35Sl, inhomogéneo y poco denso."],["oa:W112522794","B33107","módulos elásticos de ∼ 65 GPa",65.0,null,null,null,"GPa","room temperature","","","","",false,"","abstract","Las aleaciones B33107 y B30105 presentan módulos elásticos de ∼ 65 GPa, el mismo valor que el obtenido a temperatura ambiente en varios estudios1,23, para materiales sin tratar termomecánicamente."],["oa:W112522794","B30105","módulos elásticos de ∼ 65 GPa",65.0,null,null,null,"GPa","room temperature","","","","",false,"","abstract","Las aleaciones B33107 y B30105 presentan módulos elásticos de ∼ 65 GPa, el mismo valor que el obtenido a temperatura ambiente en varios estudios1,23, para materiales sin tratar termomecánicamente."],["oa:W112522794","B30510","78 GPa",78.0,null,null,null,"GPa","","","","","",false,"","abstract","Para las aleaciones B30510 y B30103 se obtuvieron valores de 78 y 96 GPa, respectivamente."],["oa:W112522794","B30103","96 GPa",96.0,null,null,null,"GPa","","","","","",false,"","abstract","Para las aleaciones B30510 y B30103 se obtuvieron valores de 78 y 96 GPa, respectivamente."],["oa:W112522794","","Young's modulus",40.0,null,null,null,"GPa","","","","","",false,"","abstract","The alloys obtained by the P/M routes presented a low Young's modulus, as low as ~40 Gpa depending on the composition, lower than what Ti alloys used nowadays for biomedical applications present."],["oa:W114313555","","module d'élasticité moyen",128.0,null,null,7.0,"GPa","","","","nanoindentation","",false,"","discussion",""],["oa:W114313555","CP-Ti Grade 2","module d’élasticité",137.5,125.0,150.0,null,"GPa","","","","nanoindentation","",false,"","discussion",""],["oa:W114313555","","module d'élasticité",130.0,null,null,7.0,"GPa","","","","nanoindentation","",false,"","discussion",""],["oa:W114313555","","module d'élasticité",140.0,null,null,10.0,"GPa","","","","nanoindentation","",false,"","discussion",""],["oa:W114313555","","nanoindentation Berkovich",130.0,null,null,7.0,"GPa","","","","nanoindentation","",false,"","discussion",""],["oa:W114313555","","nanoindentation Spherical",140.0,null,null,10.0,"GPa","","","","nanoindentation","",false,"","discussion",""],["oa:W114313555","","traction",119.0,null,null,17.0,"GPa","","","","tensile test","",false,"","discussion",""],["oa:W114313555","Ti-27Nb","module",52.0,null,null,6.0,"GPa","","","","traction","",false,"","discussion",""],["oa:W114313555","Ti-30Nb","module",50.0,null,null,3.0,"GPa","","","","traction","",false,"","discussion",""],["oa:W114313555","Ti-27Nb","module moyen",66.0,null,null,7.0,"GPa","","","","nanoindentation","",false,"","discussion",""],["oa:W114313555","Ti-30Nb","module moyen",66.0,null,null,7.0,"GPa","","","","nanoindentation","",false,"","discussion",""],["oa:W114313555","Ti-27Nb","E (GPa)",66.0,null,null,7.0,"GPa","","","","nanoindentation","",false,"","discussion",""],["oa:W114313555","Ti-30Nb","E (GPa)",66.0,null,null,7.0,"GPa","","","","nanoindentation","",false,"","discussion",""],["oa:W114313555","Ti-27Nb","module",66.0,null,null,null,"GPa","","","","nanoindentation","",false,"","discussion",""],["oa:W114313555","Ti-30Nb","module",46.0,null,null,null,"GPa","","","","nanoindentation","",false,"","discussion",""],["oa:W114313555","Ti-27Nb","moyennes de module",47.0,null,null,null,"GPa","","","","traction","",false,"","discussion",""],["oa:W114313555","Ti-30Nb","moyennes de module",45.0,null,null,null,"GPa","","","","traction","",false,"","discussion",""],["oa:W114313555","Ti-27Nb","moyennes de module",66.0,null,null,null,"GPa","","","","traction","",false,"","discussion",""],["oa:W114313555","Ti-30Nb","moyennes de module",66.0,null,null,null,"GPa","","","","traction","",false,"","discussion",""],["oa:W1482307011","Ti-5Al-5Mo-5V-3Cr","tensile and compressive elastic modulus",112.0,null,null,null,"GPa","","solution treated and aged (STA)","","","",false,"","methods",""],["oa:W1482307011","Ti-5Al-5Mo-5V-3Cr","tensile and compressive elastic modulus",113.0,null,null,null,"GPa","","solution treated and aged (STA)","","","",false,"","methods",""],["oa:W1485481854","Ti3SiC2","module d’Young",326.0,null,null,null,"GPa","","","","","",false,"out_of_range","conclusions",""],["oa:W1512117496","Ti-48Al-2Cr-2Nb","módulo de elasticidad",33.0,null,null,null,"GPa","","","","","",false,"","abstract","\u0013\u000f\u0016\u0017\u0017 \u0016\u0010&6 \u0014\u0017\u0013\u0013 829,8 (±0.1) 0,235 En la tabla no se indica el valor de la rigidez, pues en todos los casos se ha producido rotura FDWDVWUy¿FD\u0003 FRQ\u0003 SDUFLDO\u0003 GHVPRURQDPLHQWR\u0003 GHO\u0003 polvo, debido a su elevada porosidad, y, por tanto, los valores medios obtenidos del módulo de elasticidad de 33 *3D\u0003UHVXOWDQ\u0003PX\\\u0003LQIHULRUHV\u0003D\u0003 los obtenidos por otros autores, que se encuentran HQWUH\u0003\u001a\u0015\u0003\\\u0003\u0014\u001b\u0013\u0003*3D\u0003>\u001b@\u0011 'H\u0003ORV\u0003HQVD\\RV\u0003GH\u0003ÀH[LyQ\u0003D\u0003\u0016\u0003SXQWRV\u000f\u0003UHDOL]DGRV\u0003 con el material sinterizado a 1300 °C, se extraen, e"],["oa:W1519254253","Ti-22Al-20Nb-2W","Young’s Modulus E (GPa)",115.4,114.0,116.8,null,"GPa","","1h T modified","","","",false,"","conclusions",""],["oa:W1519254253","TiB","modulus",450.0,null,null,null,"GPa","","","","","",false,"out_of_range","methods",""],["oa:W1519254253","α Ti","modulus",100.0,null,null,null,"GPa","","","","","",false,"","methods",""],["oa:W1519254253","Ti-6Al-4V","moduli",375.0,350.0,600.0,null,"GPa","","","","","",false,"out_of_range","conclusions",""],["oa:W1519254253","Ti-6Al-4V","Indentation Number Average Modulus",111.322,null,null,null,"GPa","","","","nanoindentation","",false,"","conclusions",""],["oa:W1519254253","Ti-6Al-4V","Indentation Number Average Modulus",123.731,null,null,null,"GPa","","","","nanoindentation","",false,"","conclusions",""],["oa:W1519254253","Ti-6Al-4V","Indentation Number Average Modulus",111.599,null,null,null,"GPa","","","","nanoindentation","",false,"","conclusions",""],["oa:W1519254253","Ti-6Al-4V","Indentation Number Average Modulus",83.208,null,null,null,"GPa","","","","nanoindentation","",false,"","conclusions",""],["oa:W1519254253","Ti-6Al-4V","Indentation Number Average Modulus",116.125,null,null,null,"GPa","","","","nanoindentation","",false,"","conclusions",""],["oa:W1519254253","Ti-6Al-4V","Indentation Number Average Modulus",112.04,null,null,null,"GPa","","","","nanoindentation","",false,"","conclusions",""],["oa:W1519254253","Ti-6Al-4V","Indentation Number Average Modulus",63.801,null,null,null,"GPa","","","","nanoindentation","",false,"","conclusions",""],["oa:W1519254253","Ti-6Al-4V","average modulus",123.731,null,null,null,"GPa","","","","nanoindentation","",false,"","conclusions",""],["oa:W1519254253","TiB","modulus",367.5,310.0,425.0,null,"GPa","","","","nanoindentation","",false,"out_of_range","conclusions",""],["oa:W1519254253","Ti-6Al","modulus",146.5,121.0,172.0,null,"GPa","","","","nanoindentation","",false,"","conclusions",""],["oa:W1519254253","Ti-6Al-4V","Modulus",244.5,165.0,324.0,null,"GPa","","","","nanoindentation","",false,"out_of_range","conclusions",""],["oa:W1519254253","Ti-6Al-4V","Modulus",345.96,null,null,null,"GPa","","","","nanoindentation","",false,"out_of_range","conclusions",""],["oa:W1519254253","Ti-6Al-4V","Modulus",373.71,null,null,null,"GPa","","","","nanoindentation","",false,"out_of_range","conclusions",""],["oa:W1519254253","Ti-6Al-4V","Modulus",210.45,null,null,null,"GPa","","","","nanoindentation","",false,"out_of_range","conclusions",""],["oa:W1519254253","Ti-6Al-4V","Modulus",158.311,null,null,null,"GPa","","","","nanoindentation","",false,"","conclusions",""],["oa:W1519254253","Ti-6Al","Modulus",135.558,null,null,null,"GPa","","","","nanoindentation","",false,"","conclusions",""],["oa:W1519254253","Ti-6Al","Modulus (GPa)",143.681,null,null,null,"GPa","","","","nanoindentation","",false,"","conclusions",""],["oa:W1519254253","Ti-6Al-4V","Modulus (GPa)",367.5,310.0,425.0,null,"GPa","","","","nanoindentation","",false,"out_of_range","methods",""],["oa:W1519254253","Ti-6Al-4V","Modulus (GPa)",244.5,165.0,324.0,null,"GPa","","","","nanoindentation","",false,"out_of_range","methods",""],["oa:W1519254253","Ti-6Al-4V","Modulus (GPa)",146.5,121.0,172.0,null,"GPa","","","","nanoindentation","",false,"","methods",""],["oa:W1519254253","Ti-6Al-4V","modulus of TiB",427.0,232.0,622.0,null,"GPa","","","","Vickers micro-indentation","",false,"out_of_range","methods",""],["oa:W1519254253","Ti-6Al-4V","modulus of TiB",513.5,417.0,610.0,null,"GPa","","","","Halpin-Tsai estimation","",true,"out_of_range","methods",""],["oa:W1519254253","Ti-6Al-4V","modulus and hardness values for TiB",450.0,null,null,null,"GPa","","","","nanoindentation","",false,"out_of_range","methods",""],["oa:W1519254253","Ti-6Al-4V","modulus value of TiB",367.5,310.0,425.0,null,"GPa","","","","nanoindentation","",false,"out_of_range","methods",""],["oa:W1519254253","Ti-6Al-4V","The modulus is measured to be",88.0,null,null,null,"GPa","","","","nanoindentation","",false,"","methods",""],["oa:W1519254253","Ti-6Al","modulus",144.0,null,null,null,"GPa","","fine scale No. 10 Alpha Base N","","nanoindentation","",false,"","methods",""],["oa:W1519254253","Ti-6Al-4V","modulus",144.0,null,null,null,"GPa","","","","nanoindentation","",false,"","methods",""],["oa:W1519254253","Ti-6Al-4V","modulus",88.0,null,null,null,"GPa","","","","nanoindentation","",false,"","methods",""],["oa:W1519254253","Ti-6Al-4V","Modulus values",89.5,86.0,93.0,null,"GPa","","","","nanoindentation","",false,"","methods",""],["oa:W1519254253","Ti-6Al-4V","modulus",144.0,null,null,null,"GPa","","","","","",false,"","methods",""],["oa:W1519254253","Ti-6Al-4V","modulus",100.0,100.0,130.0,null,"GPa","","","","","",false,"","methods",""],["oa:W1519254253","Ti-6Al-4V","modulus",300.0,300.0,450.0,null,"GPa","","","","","",false,"out_of_range","methods",""],["oa:W1519254253","Ti-6Al-4V","modulus",100.0,null,null,null,"GPa","","","","","",false,"","methods",""],["oa:W1519254253","Ti-6Al-4V","modulus",135.0,null,null,null,"GPa","","","","","",false,"","methods",""],["oa:W1519254253","Ti-6Al-4V","modulus",400.0,null,null,null,"GPa","","","","","",false,"out_of_range","methods",""],["oa:W1519254253","Ti-6Al-4V","modulus",100.0,100.0,135.0,null,"GPa","","","","","",false,"","methods",""],["oa:W1519254253","Ti-6Al-4V","modulus",135.0,null,null,null,"GPa","","","","","",false,"","methods",""],["oa:W1519254253","Ti-6Al-4V","modulus",135.0,null,null,null,"GPa","","","","","",false,"","methods",""],["oa:W1519254253","Ti-6Al-4V","modulus",109.0,null,null,null,"GPa","room temperature","furnace cooled, 1.0 wt. % B","","tensile test","0.005 in/in/min",false,"","conclusions",""],["oa:W1519254253","Ti-6Al-4V","E",94.0,null,null,null,"GPa","room temperature","HIPed and furnace cooled","","tensile test","0.005 in/in/min",false,"","conclusions",""],["oa:W1519254253","Ti-6Al-4V","oduli",92.5,85.0,100.0,null,"GPa","","LENSTM deposited, HIPed, furnace cooled","","","",false,"","conclusions",""],["oa:W1519254253","Ti-6Al-4V","E",103.5,91.0,116.0,null,"GPa","","HIP+AC","","","",false,"","conclusions",""],["oa:W1519254253","Ti-6Al-4V","Modulus",93.0,86.0,100.0,null,"GPa","","HIPed, beta solutionized, air cooled","","","",false,"","conclusions",""],["oa:W1519254253","Ti-6Al-4V","Modulus",85.0,null,null,null,"GPa","","HIP","","","",false,"","conclusions",""],["oa:W1519254253","Ti-6Al-4V","moduli",83.0,61.0,105.0,null,"GPa","","HIP","","","",false,"","conclusions",""],["oa:W1519254253","Ti-555+xB","E",85.5,66.0,105.0,null,"GPa","","HIPed, furnace cooled","","","",false,"","conclusions",""],["oa:W1519254253","Ti-555+xB","modulus",75.0,70.0,80.0,null,"GPa","","","","","",false,"","conclusions",""],["oa:W1519254253","Ti-555+xB","E",74.0,61.0,87.0,null,"GPa","","HIPed, air cooled","","","",false,"","conclusions",""],["oa:W1519254253","Ti-0.25B","modulus",87.0,87.0,87.0,null,"GPa","","HIPed, air cooled","","","",false,"","conclusions",""],["oa:W1519254253","Ti-555+xB","modulus",67.5,65.0,70.0,null,"GPa","","LENSTM deposited, HIPed, air cooled, hypoeutectic","","","",false,"","conclusions",""],["oa:W1519254253","Ti-555+x B","Modulus",90.5,81.0,100.0,null,"GPa","","HIP+AC","","","",false,"","conclusions",""],["oa:W1519254253","Ti-555+x B","modulus",92.5,85.0,100.0,null,"GPa","","HIP+AC","","","",false,"","conclusions",""],["oa:W1519254253","Ti-555+x B","Modulus",85.0,null,null,null,"GPa","","HIP","","","",false,"","conclusions",""],["oa:W1519254253","Ti-555+xB","Modulus",85.0,null,null,null,"GPa","","HIP","","","",false,"","conclusions",""],["oa:W1519254253","Ti-6Al-4V","modulus",92.5,85.0,100.0,null,"GPa","room temperature","HIP 700.0–1050.0 °C","","ETMT","",false,"","conclusions",""],["oa:W1519254253","Ti-6Al-4V","modulus",112.5,90.0,135.0,null,"GPa","room temperature","HIP 700.0–1050.0 °C","","ASTM","",false,"","conclusions",""],["oa:W1519254253","Ti-6Al-4V","modulus",130.0,130.0,130.0,null,"GPa","room temperature","HIP 700.0–1050.0 °C","","","",false,"","conclusions",""],["oa:W1519254253","Ti-6Al-4V","modulus",105.0,60.0,140.0,null,"GPa","room temperature","HIP 700.0–1050.0 °C","","","",false,"","conclusions",""],["oa:W1519254253","Ti-555","odulus",130.0,null,null,null,"GPa","","HIP 1150","","ASTM","",false,"","conclusions",""],["oa:W1519254253","Ti-555","odulus",109.0,105.0,113.0,null,"GPa","","HIP 1150","","ETMT","",false,"","conclusions",""],["oa:W1519254253","Ti-555","odulus",112.5,92.0,133.0,null,"GPa","","HIP 1150","","","",false,"","conclusions",""],["oa:W1519254253","Ti-555","m",90.5,81.0,100.0,null,"GPa","","HIP 1150","","ASTM","",false,"","conclusions",""],["oa:W1519254253","Ti-555","Modulus",115.0,80.0,140.0,null,"GPa","","HIP 1150","","","",false,"","conclusions",""],["oa:W1519254253","Ti-555","modulus",130.0,null,null,null,"GPa","","HIP 1150","","","",false,"","conclusions",""],["oa:W1519254253","Ti-6Al-4V","Alloy E (GPa)",113.0,92.0,134.0,null,"GPa","","","","","",false,"","conclusions",""],["oa:W1519254253","Ti-555+xB","Alloy E (GPa)",112.5,92.0,133.0,null,"GPa","","","","","",false,"","conclusions",""],["oa:W1519254253","Ti-555+xB","The modulus for Ti-555+xB spans a greater range than the ASTM tests, reaching values as high as 133 GPa.",133.0,133.0,133.0,null,"GPa","","","","","",false,"","conclusions",""],["oa:W1519254253","Ti-6Al-4V","modulus",0.0,0.0,0.0,null,"","","","","","",true,"unit_missing","conclusions",""],["oa:W1519254253","Ti-6Al-4V","modulus",110.0,100.0,120.0,null,"GPa","","","","","",false,"","conclusions",""],["oa:W1519254253","Ti-555","modulus",350.0,300.0,400.0,null,"GPa","","HIP","","nanoindentation","",false,"out_of_range","conclusions",""],["oa:W1519254253","Ti-6Al-4V","modulus",375.0,300.0,450.0,null,"GPa","","","","","",false,"out_of_range","conclusions",""],["oa:W1519254253","Ti-6Al-4V","modulus",350.0,300.0,400.0,null,"GPa","","","","FEM prediction","",true,"out_of_range",
