Repository: akhtar07/tisci-explorer

# TiSci Explorer

A read-only, static explorer for **TiSci**, an autonomous research agent for titanium alloys. TiSci reads the
titanium-alloy literature, builds a knowledge graph and a table of measured values, proposes hypotheses where the
graph has gaps, and tests them with DFT (MACE / VASP) and the ICME-lite multiscale chain.

**Live site:** https://akhtar07.github.io/tisci-explorer/

The site has seven sections:

| Section | What it shows |
|---|---|
| Overview | Corpus → graph → facts → hypotheses → verdicts, with the snapshot's counts |
| Worked example | One full loop for W in α-Ti: graph path, hypothesis, novelty check, DFT test, verdict, follow-up, DAMASK |

File: data/facts/alpha_fraction.json (part 7 of 9)
Ti40Ta5Mg (81.3Tib%/18.7%Ti-a) as well for alloys with Zn as the additive, Ti40Ta3Zn (68.3Ti-b%/31.7%Ti-a) and Ti40Ta5Zn (73.6%Tib/26.4%Ti-a)."],["oa:W4376275421","Ti40Ta5Mg","Ti-a",18.7,null,null,null,"%","","","","","",false,"","results_discussion","A difference of only 2 wt.% of Mg/Zn signiﬁcantly impacts the phase composition of alloys, favorably stabilizing Ti-b, i.e., phase composition of Ti40Ta3Mg (72.3Ti-b%/27.7%Ti-a) and Ti40Ta5Mg (81.3Tib%/18.7%Ti-a) as well for alloys with Zn as the additive, Ti40Ta3Zn (68.3Ti-b%/31.7%Ti-a) and Ti40Ta5Zn (73.6%Tib/26.4%Ti-a)."],["oa:W4378347914","Ti-18Zr-15Nb","β-phase amount",5.0,null,null,null,"%","","","","","",false,"","conclusions","The experimental data have shown that a yield of homogeneous β-Ti phase higher than 95% vol. can be reached under 1200 °C and 12 h of exposure."],["oa:W4384204046","TC31","recrystallized grains fraction",3.5,null,null,null,"%","","","","","0.1 s-1",false,"","results_discussion","When the strain rate is 0.1s-1, the recrystallized grains fraction is only 3.5%, and this is because there is not enough time for the growth of grains."],["oa:W4384204046","TC31","fraction of the recrystallized grains",21.0,null,null,null,"%","","","","","",false,"","results_discussion","When the strain is higher than 0.45, the DRX behavior reaches a dynamic equilibrium, the content of the three grains has little change, and the fraction of the recrystallized grains is kept around 21%."],["oa:W4384204046","TC31","fraction of the recrystallized grains",48.4,null,null,null,"%","960 ºC","","","","",false,"","results_discussion","As the temperature increases from 880ºC to 960ºC, the grains grow linearly from 3.13μm to 3.40μm because of the thermal effect, the deformed grains fraction gradually decreases from 72.5% to 8.9%, and the recrystallized grains fraction increases from 4.3% to 48.4%."],["oa:W4384204046","TC31","fraction of the recrystallized grains",4.3,null,null,null,"%","880 ºC","","","","",false,"","results_discussion","As the temperature increases from 880ºC to 960ºC, the grains grow linearly from 3.13μm to 3.40μm because of the thermal effect, the deformed grains fraction gradually decreases from 72.5% to 8.9%, and the recrystallized grains fraction increases from 4.3% to 48.4%."],["oa:W4385498076","Ti-6Al-4V","α phase",75.2,null,null,2.33,"%","","","","","",false,"","results","Analysis Metric Calculated Value Phase Analysis α phase 75.2% ± 2.33 β phase 24.8% ± 2.33 Image Analysis α grain width 3.35 µm ± 1.08 α grain length 17.3 µm ± 9.4 ARave 5.2:1 ASTM Grain Sizing α size 5.41 µm ± 0.94 AIℓ1 0.96 ± 0.42 AIp 1.05 ± 0.48 G 12 1 Anisotropy indices per ASTM E112 [42]."],["oa:W4386003040","Ti-6Al-4V","anatase phase",38.54,null,null,null,"%","","","","","",false,"","abstract","The anatase phase is present at a level of 54.09% in the substrates processed by PBF-EB and 38.54% in wrought substrates."],["oa:W4386003040","Ti-6Al-4V","anatase phase",54.09,null,null,null,"%","","","","","",false,"","abstract","The anatase phase is present at a level of 54.09% in the substrates processed by PBF-EB and 38.54% in wrought substrates."],["oa:W4386162779","TiNbSn","rutile fraction",0.22,null,null,null,"","","","","","",false,"unit_missing","results","The calculated rutile fraction, ε, and L of the anodic oxide on Ti6Al4V and TiNbSn are 0.17 and 0.98, 0.22 and 0.02, and 8.8 nm and 15.8 nm, respectively."],["oa:W4386162779","Ti-6Al-4V","rutile fraction",0.17,null,null,null,"","","","","","",false,"unit_missing","results","The calculated rutile fraction, ε, and L of the anodic oxide on Ti6Al4V and TiNbSn are 0.17 and 0.98, 0.22 and 0.02, and 8.8 nm and 15.8 nm, respectively."],["oa:W4387115077","Ti-46Al-8Nb-2.5V","volume fraction of the α2 phase",4.6,null,null,null,"%","","annealed at 900 °C for 30 min","","","",false,"","conclusions","The volume fractions of the α2 phase, the γ phase, and the β0 phase are 51.7%, 39.0%, and 9.3%, respectively;When the hot-compression samples are annealed at 900 °C for 30 min, evident phase transformations occur, and the volume fraction of the α2 phase and the β0 phase decrease to 4.6% and 6.2%, respectively."],["oa:W4387115077","Ti-46Al-8Nb-2.5V","volume fraction of the α2 phase",51.7,null,null,null,"%","","hot-compressed and annealed at 900 °C for 30 min","","","",false,"","conclusions","The volume fractions of the α2 phase, the γ phase, and the β0 phase are 51.7%, 39.0%, and 9.3%, respectively;When the hot-compression samples are annealed at 900 °C for 30 min, evident phase transformations occur, and the volume fraction of the α2 phase and the β0 phase decrease to 4.6% and 6.2%, respectively."],["oa:W4387115077","Ti-46Al-8Nb-2.5V","volume fraction of the γ phase",39.0,null,null,null,"%","","hot-compressed and annealed at 900 °C for 30 min","","","",false,"","conclusions","The volume fractions of the α2 phase, the γ phase, and the β0 phase are 51.7%, 39.0%, and 9.3%, respectively;When the hot-compression samples are annealed at 900 °C for 30 min, evident phase transformations occur, and the volume fraction of the α2 phase and the β0 phase decrease to 4.6% and 6.2%, respectively."],["oa:W4387666276","Ti-6Al-4V","volume fraction of the α phase",28.0,null,null,null,"%","","","","","",false,"","results",""],["oa:W4387666276","Ti-6Al-4V","α phase fraction",87.2,null,null,null,"%","","","equiaxed α","","",true,"","methods",""],["oa:W4387666276","Ti-6Al-4V","α phase fraction",28.7,null,null,null,"%","","","lamellar","","",true,"","methods",""],["oa:W4387744327","Ti-10V-2Fe-3Al","volume fraction of α",31.4,null,null,null,"%","","","","","",false,"","results","The volume fraction of α and β is 31.4% and 68.6%, respectively. d shows the pole figures of α and β of {0002}, {101¯0}, and {112¯0} and {100}, {101}, and {111}, respectively."],["oa:W4387744327","Ti-10V-2Fe-3Al","phase fraction of α",42.5,null,null,null,"%","","","","","",false,"","results","The phase fraction of α and β is 42.5% and 57.5%, respectively, according to the phase mapping in c."],["oa:W4387999857","Ti-15Mo-5In","9.5% α-phase",9.5,9.5,9.5,null,"%","","","","","",false,"","results","By comparing our Ti–15Mo–5In alloy with 9.5% α-phase Figure 2 a X-ray diffraction pattern and (b) EBSD phase map of the Ti–15Mo–5In alloy, where β, α, and α′′ phases correspond to red, blue, and yellow colors, respectively."],["oa:W4388094480","Ti-6Al-7Nb","volume fraction",84.3,null,null,null,"%","","solution treated at 900°C for 20 min followed by AC","","","",false,"","results_discussion","However, in the case of solution treatment at 900 \u0003C for 20 min followed by AC and FC, presented in Fig. 5(c) and (d), the microstructure shows recrystallized, randomly oriented, and coarse a phase alongside the transformed b phase, where the volume fraction is about 84.3 and 81.1% for AC and FC conditions, respectively."],["oa:W4388094480","Ti-6Al-7Nb","volume fraction",81.1,null,null,null,"%","","solution treated at 900°C for 20 min followed by FC","","","",false,"","results_discussion","However, in the case of solution treatment at 900 \u0003C for 20 min followed by AC and FC, presented in Fig. 5(c) and (d), the microstructure shows recrystallized, randomly oriented, and coarse a phase alongside the transformed b phase, where the volume fraction is about 84.3 and 81.1% for AC and FC conditions, respectively."],["oa:W4388094480","Ti-6Al-7Nb","volume fraction",87.0,null,null,null,"%","","WQ + AC","","","",false,"","results_discussion","Furthermore, in the subsequent treatment at 750 \u0003C for 20 min, the amount of primary a phase seems to be higher (in all conditions) with a volume fraction of 87, 86.4, and 88.6% for WQ + AC, AC + FC, and FC + WQ conditions, respectively."],["oa:W4388094480","Ti-6Al-7Nb","volume fraction",86.4,null,null,null,"%","","AC + FC","","","",false,"","results_discussion","Furthermore, in the subsequent treatment at 750 \u0003C for 20 min, the amount of primary a phase seems to be higher (in all conditions) with a volume fraction of 87, 86.4, and 88.6% for WQ + AC, AC + FC, and FC + WQ conditions, respectively."],["oa:W4388094480","Ti-6Al-7Nb","volume fraction",88.6,null,null,null,"%","","FC + WQ","","","",false,"","results_discussion","Furthermore, in the subsequent treatment at 750 \u0003C for 20 min, the amount of primary a phase seems to be higher (in all conditions) with a volume fraction of 87, 86.4, and 88.6% for WQ + AC, AC + FC, and FC + WQ conditions, respectively."],["oa:W4388094480","Ti-6Al-7Nb","volume fraction",86.0,null,null,null,"%","","WQ + AC + aging","","","",false,"","results_discussion","The volume fraction seems to be the same, 86, 83.3, and 86.4% for WQ + AC + aging, AC + FC + aging, and FC + WQ + aging conditions, respectively."],["oa:W4388094480","Ti-6Al-7Nb","volume fraction",83.3,null,null,null,"%","","AC + FC + aging","","","",false,"","results_discussion","The volume fraction seems to be the same, 86, 83.3, and 86.4% for WQ + AC + aging, AC + FC + aging, and FC + WQ + aging conditions, respectively."],["oa:W4388094480","Ti-6Al-7Nb","volume fraction",86.4,null,null,null,"%","","FC + WQ + aging","","","",false,"","results_discussion","The volume fraction seems to be the same, 86, 83.3, and 86.4% for WQ + AC + aging, AC + FC + aging, and FC + WQ + aging conditions, respectively."],["oa:W4388094480","Ti-6Al-7Nb","volume fraction of a-phase",83.75,81.1,86.4,null,"%","","","","","",false,"","conclusions","With a lower cooling rate, the volume fraction of a-phase of Ti-6Al-7Nb alloy gradually increased from 81.1 to 86.4%."],["oa:W4388267637","","fraction of the globular α phase",68.0,null,null,null,"%","","","globular","","",false,"","results","The fraction of the globular α phase and mean size of α particles were measured to be 68% and 4.5 μm, respectively."],["oa:W4388267637","","volume fraction of the primary α phase",65.0,null,null,null,"%","","","","","",false,"","results","The volume fraction of the primary α phase after RS remained almost unchanged at ~65%."],["oa:W4388267637","VT8M-1","proportion of low-angle boundaries",49.0,null,null,null,"%","","after RS","","EBSD","",false,"","conclusions","This led to an increase in the proportion of low-angle boundaries from 32% in the initial state to 49% after RS."],["oa:W4388634101","Ti-4% Fe","100% ω phase",0.0,null,null,null,"","","800 °C, 100 h + HPT","omega","","",false,"unit_missing","table","4b\tTi-4% Fe\t800 °C, 100 h + HPT\t100% ω phase"],["oa:W4388634101","Ti-5% Nb","50% α + 50% ω",50.0,null,null,null,"%","","800 °C, 91 h + HPT","omega","","",false,"","table","63b\tTi-5% Nb\t800 °C, 91 h + HPT\t50% α + 50% ω"],["oa:W4388634101","Ti-10% Nb","10% α + 90% ω",10.0,null,null,null,"%","","1000 °C, 24 h + HPT","omega","","",false,"","table","62b\tTi-10% Nb\t1000 °C, 24 h + HPT\t10% α + 90% ω"],["oa:W4388634101","Ti-30% Nb","100% ω",0.0,null,null,null,"","","600 °C, 768 h + HPT","omega","","",false,"unit_missing","table","66b\tTi-30% Nb\t600 °C, 768 h + HPT\t100% ω"],["oa:W4389428406","TC4S","volume fraction is approximately 60%",60.0,null,null,null,"%","","","","","",false,"","methods","Journal of Materials Research Volume 39 Issue 2 January 2024 www.mrs.org/jmr Article © The Author(s), 2023 320 approximately 0.2–0.5 μm, and the volume fraction is approximately 60%."],["oa:W4389824879","","amount of (Ti4N3B2)0.8",0.2,null,null,null,"","","","","","",false,"unit_missing","results_discussion","Noticeable is the presence of the triple compound (Ti4N3B2)0.8, the amount of which at E = 0.04 J in coatings applied with (-) polarity reaches ≈ 20%, and at (+) polarity - up to ≈ 30%."],["oa:W4389824879","","amount of (Ti4N3B2)0.8",0.3,null,null,null,"","","","","","",false,"unit_missing","results_discussion","Noticeable is the presence of the triple compound (Ti4N3B2)0.8, the amount of which at E = 0.04 J in coatings applied with (-) polarity reaches ≈ 20%, and at (+) polarity - up to ≈ 30%."],["oa:W4391462823","Ti-5Al-2V","volume fraction of the second-type V-enriched grain boundaries",10.0,10.0,10.0,null,"%","","","","","",false,"","discussion",""],["oa:W4392167876","Ti-6Al-4V","proportion of α phase is",98.1,98.1,98.1,null,"%","","","","","",false,"","results_discussion","The composition analysis reveals that the proportion of α phase is 98.1%, while the proportion of β phase is 1.9%."],["oa:W4392304016","Ti-5Al-2Sn-2Zr-4Mo-4Cr","SWGB SV",52.0,null,null,null,"%","","","","","0.02°C.s-1",false,"","conclusions",""],["oa:W4392304016","Ti-5Al-2Sn-2Zr-4Mo-4Cr","SWGB SV",56.0,null,null,null,"%","","","","","0.01°C.s-1",false,"","conclusions",""],["oa:W4392304016","Ti-5Al-2Sn-2Zr-4Mo-4Cr","SWGB SV",74.0,null,null,null,"%","","","","","0.005°C.s-1",false,"","conclusions",""],["oa:W4392304016","Ti-5Al-2Sn-2Zr-4Mo-4Cr","SWGB 1",50.0,null,null,null,"%","","","","","0.005°C.s-1",false,"","conclusions",""],["oa:W4392304016","Ti-5Al-2Sn-2Zr-4Mo-4Cr","SWGB 1",47.0,null,null,null,"%","","","","","0.01°C.s-1",false,"","conclusions",""],["oa:W4392305326","Ti-5Al-5Mo-5V-3Cr","Fraction de phase α (%m)",48.0,null,null,null,"%","","620°C - 2h, 0.1°C/s","martensitic α'","","",false,"","discussion",""],["oa:W4392305326","Ti-5Al-5Mo-5V-3Cr","Fraction de phase α (%m)",50.0,null,null,null,"%","","620°C - 2h, 1°C/s","lamellar","","",false,"","discussion",""],["oa:W4392305326","Ti-5Al-5Mo-5V-3Cr","Fraction de phase α (%m)",49.0,null,null,null,"%","","620°C - 2h, 10°C/s","bimodal","","",false,"","discussion",""],["oa:W4392305326","Ti-5Al-5Mo-5V-3Cr","fraction of α phase",15.0,null,null,null,"%","","solution treatment at 800°C + 620°C aging","","","",false,"","discussion",""],["oa:W4392305326","Ti-5Al-5Mo-5V-3Cr","fraction of α phase",23.0,null,null,null,"%","","solution treatment at 800°C + slow cooling at 20°C/min + 620°C aging","","","",false,"","discussion",""],["oa:W4392305326","Ti-5Al-5Mo-5V-3Cr","fraction of α phase",15.0,null,null,null,"%","","solution treatment at 800°C + quenching","","","",false,"","discussion",""],["oa:W4392305326","Ti-5Al-5Mo-5V-3Cr","fraction of α phase",20.0,null,null,null,"%","","solution treatment at 800°C + slow cooling at 20°C/min","","","",false,"","discussion",""],["oa:W4392305326","Ti-5Al-5Mo-5V-3Cr","fraction volumique de phase α",4.4,null,null,null,"%","","","","","",true,"","conclusions",""],["oa:W4392305326","Ti-5Al-5Mo-5V-3Cr","fraction de phase α",6.3,null,null,null,"%","","","","","",true,"","conclusions",""],["oa:W4392305326","Ti-5Al-5Mo-5V-3Cr","quantité de phase α formée",2.0,null,null,null,"%","","","","","",false,"","conclusions",""],["oa:W4392305326","Ti-5Al-5Mo-5V-3Cr","Proportions des morphologies intergranulaires",0.09,null,null,null,"%","650 °C","","αGB + αWGB","analysis of images","",false,"","conclusions",""],["oa:W4392305326","Ti-5Al-5Mo-5V-3Cr","Proportions des morphologies intragranulaire",0.91,null,null,null,"%","650 °C","","αWI","analysis of images","",false,"","conclusions",""],["oa:W4392305326","Ti-5Al-5Mo-5V-3Cr","Proportions des morphologies intergranulaires",0.21,null,null,null,"%","700 °C","","αGB + αWGB","analysis of images","",false,"","conclusions",""],["oa:W4392305326","Ti-5Al-5Mo-5V-3Cr","Proportions des morphologies intragranulaire",0.79,null,null,null,"%","700 °C","","αWI","analysis of images","",false,"","conclusions",""],["oa:W4392305326","Ti-5Al-5Mo-5V-3Cr","Proportions des morphologies intergranulaires",0.078,null,null,null,"%","650 °C","","αGB + αWGB","JMAK model","",true,"","conclusions",""],["oa:W4392305326","Ti-5Al-5Mo-5V-3Cr","Proportions des morphologies intragranulaire",0.922,null,null,null,"%","650 °C","","αWI","JMAK model","",true,"","conclusions",""],["oa:W4392305326","Ti-5Al-5Mo-5V-3Cr","Proportions des morphologies intergranulaires",0.289,null,null,null,"%","700 °C","","αGB + αWGB","JMAK model","",true,"","conclusions",""],["oa:W4392305326","Ti-5Al-5Mo-5V-3Cr","Proportions des morphologies intragranulaire",0.711,null,null,null,"%","700 °C","","αWI","JMAK model","",true,"","conclusions",""],["oa:W4392305326","Ti-5Al-5Mo-5V-3Cr","phase form´ee",0.2,null,null,null,"","","","αWI","DRX measurement","",false,"unit_missing","conclusions",""],["oa:W4392305326","Ti-5Al-5Mo-5V-3Cr","phase form´ee",0.27,null,null,null,"","","","αWI","DRX measurement","",false,"unit_missing","conclusions",""],["oa:W4392305326","Ti-5Al-5Mo-5V-3Cr","%αP (AI)",15.0,null,null,null,"%","","","","","",false,"","conclusions",""],["oa:W4392305326","Ti-5Al-5Mo-5V-3Cr","%αtot (AI / DRX)",47.0,null,null,null,"%","","","","","",false,"","conclusions",""],["oa:W4392305326","Ti-5Al-5Mo-5V-3Cr","%αs*",33.0,null,null,null,"%","","","","","",false,"","conclusions",""],["oa:W4392305326","Ti-5Al-5Mo-5V-3Cr","%αtot (AI / DRX)",50.0,null,null,null,"%","","","","","",false,"","conclusions",""],["oa:W4392305326","Ti-5Al-5Mo-5V-3Cr","%αs*",37.0,null,null,null,"%","","","","","",false,"","conclusions",""],["oa:W4392305326","Ti-5Al-5Mo-5V-3Cr","%αtot (AI / DRX)",50.0,null,null,null,"%","","","","","",false,"","conclusions",""],["oa:W4392305326","Ti-5Al-5Mo-5V-3Cr","%αs*",36.0,null,null,null,"%","","","","","",false,"","conclusions",""],["oa:W4392440676","Ti-6Al-4V","présence de nodules α",0.85,null,null,null,"","","1050 °C","lamellar","","",false,"unit_missing","conclusions",""],["oa:W4392491706","Ti-5Al-2Sn-2Zr-4Mo-4Cr","taux final de phase Q",64.0,null,null,null,"%","","as-quenched","","","",false,"","conclusions",""],["oa:W4392491706","Ti-5Al-2Sn-2Zr-4Mo-4Cr","taux final de phase Q",63.0,null,null,null,"%","","as-quenched","","","",false,"","conclusions",""],["oa:W4392491706","Ti-5Al-2Sn-2Zr-4Mo-4Cr","taux final de phase Q",60.0,null,null,null,"%","","as-quenched","","","",false,"","conclusions",""],["oa:W4392491706","","fα",4.0,null,null,null,"%","meme gamme de temperature","","","","",false,"","conclusions",""],["oa:W4392491706","Ti-5Al-2Sn-2Zr-4Mo-4Cr","fraction de phases formées",64.0,null,null,null,"%","","revenu 640°C, 4h","","","",false,"","conclusions",""],["oa:W4392491706","","fraction massique de phases (α + Q\")",64.0,null,null,null,"%","132","","","","",false,"","conclusions",""],["oa:W4392491706","Ti-5Al-2Sn-2Zr-4Mo-4Cr","fraction massique des phases transformées",74.0,null,null,null,"%","","revenu 440°C/4h","","","",false,"","conclusions",""],["oa:W4392491706","Ti-5Al-2Sn-2Zr-4Mo-4Cr","fraction massique des phases transformées",48.0,null,null,null,"%","640 °C","revenu 640°C/1,5min","","","",false,"","conclusions",""],["oa:W4392491706","Ti-5Al-2Sn-2Zr-4Mo-4Cr","fraction massique des phases transformées",60.0,null,null,null,"%","","revenu 640°C/1,5min","","","",false,"","conclusions",""],["oa:W4392491706","Ti-5Al-2Sn-2Zr-4Mo-4Cr","fraction massique des phases transformées",64.0,null,null,null,"%","","revenu 640°C/4h","","","",false,"","conclusions",""],["oa:W4392491706","Ti-5Al-2Sn-2Zr-4Mo-4Cr","fq",0.62,null,null,null,"","820 °C","heating from room temperature to 920 °C","acicular and equiaxed Q precipitates","","",false,"unit_missing","conclusions",""],["oa:W4392962595","Ti-6Al-4V","α-Ti",92.25,null,null,null,"%","","","","","",false,"","methods","Journal of Materials Research and Technology 30 (2024) 894–909 899 XRD and EBSD analysis indicated that the base material mainly comprised 92.25% α-Ti and 7.5% β-Ti."],["oa:W4392962595","Ti-6Al-4V","β-phase volume fraction",22.41,null,null,null,"%","","","","","",false,"","methods","On the one hand, when the temperature increased to 789.53 ◦C (Exp no.4), the β-phase volume fraction increased to 22.41%."],["oa:W4392962595","Ti-6Al-4V","β-phase volume percentage",33.5,null,null,null,"%","","","","","",false,"","methods","5) and 953.75 ◦C (Exp no.6), the volume percentage of β-phase proceeded to 33.5 % and 67.84 %, respectively, as shown in Fig. 8."],["oa:W4392962595","Ti-6Al-4V","β-phase volume percentage",67.84,null,null,null,"%","","","","","",false,"","methods","5) and 953.75 ◦C (Exp no.6), the volume percentage of β-phase proceeded to 33.5 % and 67.84 %, respectively, as shown in Fig. 8."],["oa:W4392962595","Ti-6Al-4V","β-phase volume percentage",17.5,null,null,null,"%","","","","","",false,"","methods","However, when the temperature at the tool-workpiece interface increased to 659.65 ◦C for Exp no.6, the volume percentage of β-phase was increased to 17.5% (Fig. 10(d))."],["oa:W4392962595","Ti-6Al-4V","α’-phases volume fraction",9.5,null,null,null,"%","","","","","",false,"","methods","For Exp no.1, the volume fraction of α’-phases was about 9.5% at the chip back surface region, while for Exp no.2 and 3, the volume fraction of α’-phases reduced to 8.76 and 7.81 %, respectively."],["oa:W4392962595","Ti-6Al-4V","α’-phases volume fraction",8.76,null,null,null,"%","","","","","",false,"","methods","For Exp no.1, the volume fraction of α’-phases was about 9.5% at the chip back surface region, while for Exp no.2 and 3, the volume fraction of α’-phases reduced to 8.76 and 7.81 %, respectively."],["oa:W4392962595","Ti-6Al-4V","α’-phases volume fraction",7.81,null,null,null,"%","","","","","",false,"","methods","For Exp no.1, the volume fraction of α’-phases was about 9.5% at the chip back surface region, while for Exp no.2 and 3, the volume fraction of α’-phases reduced to 8.76 and 7.81 %, respectively."],["oa:W4392962595","Ti-6Al-4V","percentage volume fraction of α’-phases",8.35,null,null,null,"%","","","martensitic α'","","",false,"","methods","Similarly, when the feed rate increased from 0.15 to 0.25 mm/tooth (i.e., Exp no.4 to Exp no.5), the percentage volume fraction of α’-phases was reduced from 9.69 to 8.35, respectively."],["oa:W4392962595","Ti-6Al-4V","volume fraction of α’-phases",9.5,null,null,null,"%","","","martensitic α'","","",false,"","conclusions","Within the 150–350 m/min cutting speed range and feed rates of 0.15–0.25 mm/tooth, the volume fraction of α’-phases in the phase trans formation regions increased to approximately 9.5%."],["oa:W4393351804","Ti-6Al-4V","α phase fraction",81.0,80.0,82.0,1.0,"%","","750°C","","","",false,"","methods",""],["oa:W4393351804","Ti-6Al-4V","𝑓𝛼𝑃",81.0,null,null,null,"%","","","","","",false,"","conclusions",""],["oa:W4393944657","Ti-5Al-2Sn-2Zr-4Mo-4Cr","α phase",16.6,null,null,null,"%","room temperature","850 °C annealing","","","",false,"","results_discussion","However, after 850 °C annealing, the O and α phases in the FZ zone reached 7.7% and 16.6%, respectively."],["oa:W4393944657","Ti-5Al-2Sn-2Zr-4Mo-4Cr","α phase",75.0,null,null,null,"%","room temperature","740 °C annealing","needle-like α","","",false,"","results_discussion","The precipitation of α phase in the TC17-HAZ zone showed a trend of increasing and then decreasing, with the highest proportion of α phase after 740 °C annealing and reaching 75%."],["oa:W4393944657","Ti-5Al-2Sn-2Zr-4Mo-4Cr","α phase",16.6,null,null,null,"%","room temperature","850 °C annealing","","","",false,"","results_discussion","The most noticeable change was that the preheating reduced the proportion of the α phase in the FZ from 45.4% to 16.6%. b–d show the phase ratio of the TC17-Ti2AlNb joint for three annealing temperatures, respectively."],["oa:W4393944657","Ti-5Al-2Sn-2Zr-4Mo-4Cr","proportion of the α phase",75.0,null,null,null,"%","","annealed 740 °C","","","",false,"","conclusions","The tensile fracture after 740 °C annealing was in TC17 HAZ due to the low strength, which reaches 75% proportion of α phase in HAZ."],["oa:W4393944657","Ti-5Al-2Sn-2Zr-4Mo-4Cr","proportion of the α phase",74.0,null,null,null,"%","","annealed 740 °C","","","",false,"","results_discussion","The proportion of the α phase on the TC17 side after annealing at this temperature increased significantly, reaching 74% (d), so that the deformation in the tensile tests was more distributed to the hexagonal structure, which was more favorable to the opening of multiple slip systems, and eventually manifested as a significant increase in the plasticity of the joint."],["oa:W4394028852","Ti-5Al-2Sn-2Zr-4Mo-4Cr","taux de phase α final",60.0,null,null,null,"%","","","","","",false,"","conclusions",""],["oa:W4394028852","Ti-5Al-2Sn-2Zr-4Mo-4Cr","taux de phase α final",43.0,null,null,null,"%","","","","","",false,"","conclusions",""],["oa:W4394028852","Ti-5Al-2Sn-2Zr-4Mo-4Cr","taux de phase α final",23.0,null,null,null,"%","","","","","",false,"","conclusions",""],["oa:W4394028852","Ti-5Al-2Sn-2Zr-4Mo-4Cr","taux de phase α final",59.0,null,null,null,"%","","","","","",false,"","conclusions",""],["oa:W4394028852","Ti-5Al-2Sn-2Zr-4Mo-4Cr","taux de phase α final",52.0,null,null,null,"%","","","","","",false,"","conclusions",""],["oa:W4394028852","Ti-5Al-2Sn-2Zr-4Mo-4Cr","taux de phase α final",61.0,null,null,null,"%","","","","","",false,"","conclusions",""],["oa:W4394028852","Ti-5Al-2Sn-2Zr-4Mo-4Cr","taux de phase α final",57.0,null,null,null,"%","","","","","",false,"","conclusions",""],["oa:W4394028852","Ti-5Al-2Sn-2Zr-4Mo-4Cr","taux de phase α final",43.0,null,null,null,"%","430°C","","","","",false,"","conclusions",""],["oa:W4394028852","Ti-5Al-2Sn-2Zr-4Mo-4Cr","taux de phase α final",23.0,null,null,null,"%","450°C","","","","",false,"","conclusions",""],["oa:W4394028852","Ti-5Al-2Sn-2Zr-4Mo-4Cr","taux de phase α",52.0,null,null,null,"%","","","","","",false,"","conclusions",""],["oa:W4394028852","Ti-5Al-2Sn-2Zr-4Mo-4Cr","taux de phase α",43.0,null,null,null,"%","","","","","",false,"","conclusions",""],["oa:W4394028852","Ti-5Al-2Sn-2Zr-4Mo-4Cr","taux de phase α",20.0,null,null,null,"%","","","","","",false,"","conclusions",""],["oa:W4394028852","Ti-5Al-2Sn-2Zr-4Mo-4Cr","taux de phase mesuré",4.0,null,null,null,"%","","","","","",false,"","conclusions",""],["oa:W4394028852","Ti-5Al-2Sn-2Zr-4Mo-4Cr","taux de phase α",9.0,null,null,null,"%","","","","","",false,"","conclusions",""],["oa:W4394028852","Ti-5Al-2Sn-2Zr-4Mo-4Cr","taux de phase α mesuré",16.0,null,null,null,"%","","","","","",false,"","conclusions",""],["oa:W4394028852","Ti-5Al-2Sn-2Zr-4Mo-4Cr","taux de phase α d’équilibre",51.0,null,null,null,"%","740 °C","","","","",false,"","conclusions",""],["oa:W4394028852","Ti-5Al-2Sn-2Zr-4Mo-4Cr","taux de phase α d’équilibre",65.0,null,null,null,"%","below 550 °C","","","","",false,"","conclusions",""],["oa:W4394028852","Ti-5Al-2Sn-2Zr-4Mo-4Cr","fraction volumique de la morphologie (αGB + αWGB)",25.0,20.0,30.0,null,"%","700–750 °C","","","analyse d’images","",false,"","conclusions",""],["oa:W4394028852","Ti-5Al-2Sn-2Zr-4Mo-4Cr","phase α",67.0,null,null,null,"%","","livraison","","","",false,"","conclusions",""],["oa:W4394028852","Ti-5Al-2Sn-2Zr-4Mo-4Cr","taux de morphologie αWI",8.5,null,null,null,"%","","","","","",true,"","conclusions",""],["oa:W4394028852","Ti-5Al-2Sn-2Zr-4Mo-4Cr","taux de phase α d’équilibre",53.0,null,null,null,"%","725 °C","","","X-ray diffraction","",false,"","conclusions",""],["oa:W4394028852","Ti-5Al-2Sn-2Zr-4Mo-4Cr","taux final simulé de morphologie (αGB + αWGB)",28.0,null,null,null,"%","","","","","",true,"","conclusions",""],["oa:W4394028852","Ti-5Al-2Sn-2Zr-4Mo-4Cr","taux de phase α",56.0,null,null,null,"%","700 °C","","","","",false,"","conclusions",""],["oa:W4394028852","Ti-5Al-2Sn-2Zr-4Mo-4Cr","%αWGB z fixe",36.0,null,null,null,"%","","","","","0,005 °C.s-1",false,"","discussion",""],["oa:W4394028852","Ti-5Al-2Sn-2Zr-4Mo-4Cr","%αWGB z fixe",40.0,null,null,null,"%","","","","","0,01 °C.s-1",false,"","discussion",""],["oa:W4394028852","Ti-5Al-2Sn-2Zr-4Mo-4Cr","%αWGB z fixe",39.0,null,null,null,"%","","","","","0,02 °C.s-1",false,"","discussion",""],["oa:W4394028852","Ti-5Al-2Sn-2Zr-4Mo-4Cr","%αWGB z fixe",27.0,null,null,null,"%","","","","","0,05 °C.s-1",false,"","discussion",""],["oa:W4394028852","Ti-5Al-2Sn-2Zr-4Mo-4Cr","%αWGB z fixe",18.0,null,null,null,"%","","","","","0,1 °C.s-1",false,"","discussion",""],["oa:W4394028852","Ti-5Al-2Sn-2Zr-4Mo-4Cr","%αWGB z=zeq",67.0,null,null,null,"%","","","","","0,005 °C.s-1",false,"","discussion",""],["oa:W4394028852","Ti-5Al-2Sn-2Zr-4Mo-4Cr","%αWGB z=zeq",65.0,null,null,null,"%","","","","","0,01 °C.s-1",false,"","discussion",""],["oa:W4394028852","Ti-5Al-2Sn-2Zr-4Mo-4Cr","%αWGB z=zeq",57.0,null,null,null,"%","","","","","0,02 °C.s-1",false,"","discussion",""],["oa:W4394028852","Ti-5Al-2Sn-2Zr-4Mo-4Cr","%αWGB z=zeq",36.0,null,null,null,"%","","","","","0,05 °C.s-1",false,"","discussion",""],["oa:W4394028852","Ti-5Al-2Sn-2Zr-4Mo-4Cr","%αWGB z=zeq",22.0,null,null,null,"%","","","","","0,1 °C.s-1",false,"","discussion",""],["oa:W4394028852","Ti-5Al-2Sn-2Zr-4Mo-4Cr","taux de phase α global simulé",67.0,null,null,null,"%","","","","","0,5 °C.s-1",true,"","conclusions",""],["oa:W4394028852","Ti-5Al-2Sn-2Zr-4Mo-4Cr","taux de phase α global simulé",0.0,null,null,null,"%","","","","","2 °C.s-1",true,"","conclusions",""],["oa:W4394028852","Ti-5Al-2Sn-2Zr-4Mo-4Cr","taux de phase α",67.0,null,null,null,"%","","","","X-ray diffraction","",false,"","discussion",""],["oa:W4394028852","Ti-5Al-2Sn-2Zr-4Mo-4Cr","taux global de phase α",5.0,null,null,null,"%","","","","X-ray diffraction","",false,"","discussion",""],["oa:W4394028852","Ti-5Al-2Sn-2Zr-4Mo-4Cr","taux final",6.9,null,null,null,"%","","","","X-ray diffraction","",true,"","discussion",""],["oa:W4394028852","Ti-5Al-2Sn-2Zr-4Mo-4Cr","taux de phase α",4.0,null,null,null,"%","","","","X-ray diffraction","",false,"","discussion",""],["oa:W4394028852","Ti-5Al-2Sn-2Zr-4Mo-4Cr","prédit un taux de phase α final de 5,6%",5.6,null,null,null,"%","","","","CPFEM prediction","",true,"","discussion",""],["oa:W4394028852","Ti-5Al-2Sn-2Zr-4Mo-4Cr","La diffraction des rayons X donne un taux de phase final de 4%",4.0,null,null,null,"%","","","","XRD","",false,"","discussion",""],["oa:W4394028852","Ti-5Al-2Sn-2Zr-4Mo-4Cr","taux de morphologie (αGB + αWGB)",12.0,null,null,null,"%","","","","","",true,"","discussion",""],["oa:W4394028852","Ti-5Al-2Sn-2Zr-4Mo-4Cr","taux final de phase α",48.0,null,null,null,"%","","","","","",true,"","discussion",""],["oa:W4394028852","Ti-5Al-2Sn-2Zr-4Mo-4Cr","augmentation du taux de morphologie (αGB + αWGB)",30.0,null,null,null,"%","","","","","",true,"","discussion",""],["oa:W4394028852","Ti-5Al-2Sn-2Zr-4Mo-4Cr","taux de morphologie αWI simulé",18.0,null,null,null,"%","","","","","",true,"","discussion",""],["oa:W4394028852","Ti-5Al-2Sn-2Zr-4Mo-4Cr","taux de phase α",40.0,null,null,null,"%","","solutionized at 920°C, extruded, air-cooled","","","",true,"","discussion",""],["oa:W4394028852","Ti-5Al-2Sn-2Zr-4Mo-4Cr","proportion de morphologie (αGB + αWGB)",30.0,null,null,null,"%","","solutionized at 920°C, extruded, air-cooled","","","",true,"","discussion",""],["oa:W4394028852","Ti-5Al-2Sn-2Zr-4Mo-4Cr","proportion de morphologie αWI",10.0,null,null,null,"%","","solutionized at 920°C, extruded, air-cooled","","","",true,"","discussion",""],["oa:W4394028852","Ti-5Al-2Sn-2Zr-4Mo-4Cr","taux calculé global de phase α",67.0,null,null,null,"%","","solutionized at 920°C, extruded, air-cooled","","","",true,"","discussion",""],["oa:W4394028852","Ti-5Al-2Sn-2Zr-4Mo-4Cr","taux de (αGB + αWGB)",9.0,null,null,null,"%","","solutionized at 920°C, extruded, air-cooled","","","",true,"","discussion",""],["oa:W4394028852","Ti-5Al-2Sn-2Zr-4Mo-4Cr","taux de αWI",58.0,null,null,null,"%","","solutionized at 920°C, extruded, air-cooled","","","",true,"","discussion",""],["oa:W4394028852","Ti-5Al-2Sn-2Zr-4Mo-4Cr","taux de (αGB + αWGB)",19.0,null,null,null,"%","","solutionized at 920°C, extruded, air-cooled","","","",true,"","discussion",""],["oa:W4394028852","Ti-5Al-2Sn-2Zr-4Mo-4Cr","taux de αWI",48.0,null,null,null,"%","","solutionized at 920°C, extruded, air-cooled","","","",true,"","discussion",""],["oa:W4394028852","Ti-5Al-2Sn-2Zr-4Mo-4Cr","taux de αWI",47.0,null,null,null,"%","","solutionized at 920°C, extruded, air-cooled","","","",true,"","discussion",""],["oa:W4394028852","Ti-5Al-2Sn-2Zr-4Mo-4Cr","taux de phase α",67.0,null,null,null,"%","","solutionized at 920°C, extruded, air-cooled","","microstructural observation","",false,"","discussion",""],["oa:W4394064137","Ti-5Al-5Mo-5V-3Cr","near 100% β microstructure",0.0,0.0,0.0,null,"","","","beta","","",false,"unit_missing","results_discussion",""],["oa:W4394868182","Ti-6Al-4V","α regions occupying",70.0,null,null,null,"%","850°C","annealed at 850°C","equiaxed α","","",false,"","discussion",""],["oa:W4396558989","Ti-6Al-4V","a",93.06,null,null,null,"%","","as-built EBM","","","",false,"","results_discussion","They were in comparable percentage in both alloys, i.e., 93.06 and 93.39% a while 6.94 and 6.61% b in the EBM and SLM samples, respectively."],["oa:W4396558989","Ti-6Al-4V","b",6.61,null,null,null,"%","","as-built SLM","","","",false,"","results_discussion","They were in comparable percentage in both alloys, i.e., 93.06 and 93.39% a while 6.94 and 6.61% b in the EBM and SLM samples, respectively."],["oa:W4396558989","Ti-6Al-4V","phase percentage",93.06,93.06,93.06,null,"%","","EBM + HIP","","","",false,"","conclusions","The phase percentage of 93.06 and 93.39% a-phase was comparable for both alloys."],["oa:W4396558989","Ti-6Al-4V","phase percentage",93.39,93.39,93.39,null,"%","","SLM + HIP","","","",false,"","conclusions","The phase percentage of 93.06 and 93.39% a-phase was comparable for both alloys."],["oa:W4396608204","Ti-6Al-4V","volume fraction of each phase",78.0,null,null,null,"%","","mill-annealed at 790°C with fast cooling","bimodal","","",false,"","results_discussion",""],["oa:W4396762409","ZTC4","Critical Solid Fraction",0.65,null,null,null,"","","","","","",false,"unit_missing","table","0.13\t335.62\t1650\t1600\t0.65\t1.4\t0.04476\t2.2102 × 10−5"],["oa:W4399091676","PBF-LB/M-TC4","duplex α-phase microstructure volume fraction",73.65,null,null,null,"%","","","duplex α-phase","microstructure analysis","",false,"","results_discussion","The metastable β phase and the equiaxial α phase are uniformly distributed on the matrix, the duplex α-phase microstructure volume fraction is about 73.65%, the microstructure dispersion is high, and the grain size is about 9.75 μm. b,b1 depicts the SEM morphology of PBF-LB/M-TC4."],["oa:W4399621570","Ti-44Al-6Nb-1.2Cr","volume fraction of α2 phase",79.4,null,null,null,"%","","","basket-weave-structured α2","","",false,"","results_discussion","Moreover, d0.01 mainly con tained the basket-weave-structured α2 phase and small γ-phase regions (<1 μm) distributed in the β phase."],["oa:W4399621570","Ti-44Al-6Nb-1.2Cr","volume fraction of α2 phase",99.8,null,null,null,"%","","","basket-weave-structured α2","","",false,"","results_discussion","Upon a further hatch spacing increase to 0.04 mm, the α2-phase regions became considerably thinner, and the β phase almost disappeared."],["oa:W4399621570","Ti-44Al-6Nb-1.2Cr","volume fraction of α2 phase",99.8,null,null,null,"%","","","basket-weave-structured α2","","",false,"","results_discussion","As the hatch spacing increased from 0.01 to 0.06 mm, the volume fraction of the β phase decreased from 19.4% to 0.2%, while those of the α2 and γ phases increased from 79.4% to 99.8% and decreased from 1.2% to 0%, respectively."],["oa:W4400365743","Ti-6Al-4V","volume fraction of the alpha phase",90.0,90.0,90.0,null,"%","","as-built SLM","","","",false,"","results","The volume fractions of the phases were found to be approximately 90% alpha phase and 10% beta phase. b shows the change in the volume fraction of the alpha phase with increasing height for the three wall structures."],["oa:W4400365743","Ti-6Al-4V","alpha phase composition",90.0,null,null,null,"%","","as-built SLM","","","",false,"","conclusions","The final microstructure was comprised of ≈90% alpha and ≈10% beta phases, and the phase composition remained similar irrespective of the interlayer delays.The Vickers microhardness and tensile testing results validated an improvement in the overall mechanical properties of the Ti64 wall structures with an increment of interlayer delay."],["oa:W4400366093","Ti-6Al-4V","β phase volume fraction",9.5,null,null,null,"%","","as-cast","","","",false,"","results","The β phase in the as-cast Ti6Al4V alloy exhibits a higher volume fraction (9.5%) than in the as-built Ti6Al4V alloy (2.4%)."],["oa:W4400366093","Ti-6Al-4V","β phase volume fraction",2.4,null,null,null,"%","","as-built SLM","","","",false,"","results","The β phase in the as-cast Ti6Al4V alloy exhibits a higher volume fraction (9.5%) than in the as-built Ti6Al4V alloy (2.4%)."],["oa:W4401068488","TA15","volume fraction",13.0,null,null,null,"%","900 °C","","lamellar","","",false,"","results_discussion","In addition, at a temperature of 900 °C, a lot of lamellar α (αl) appear and their volume fraction can reach 13%, which indicates that phase transformation is generated under this condition."],["oa:W4401077807","Ti-6Al-4V","αTi",49.0,null,null,null,"%","","annealed 670°C","","","",false,"","table","6\t670\t49\t0.2950; 0.4686\t51\t0.3220\t-\t-\t-\t-"],["oa:W4401077807","Ti-6Al-4V","αTi",84.0,null,null,null,"%","","annealed 470°C","","","",false,"","table","9\t470\t84\t0.2950; 0.4686\t-\t-\t-\t-\t16\t0.2976"],["oa:W4401077807","Ti-6Al-4V","αTi",11.0,null,null,null,"%","","annealed 850°C","","","",false,"","table","6\t850\t11\t0.2950; 0.4686\t79\t0.3243\t10\t0.4626; 0.2813\t-\t-"],["oa:W4401077807","Ti-6Al-4V","αTi",100.0,null,null,null,"%","","annealed 800°C","","","",false,"","table","0.5\t800\t100\t0.2949; 0.4684\t-\t-\t-\t-\t-\t-"],["oa:W4401077807","Ti-6Al-4V","αTi",53.0,null,null,null,"%","","annealed 580°C","","","",false,"","table","6\t580\t53\t0.2949; 0.4685\t47\t0.3206\t-\t-\t-\t-"],["oa:W4401388782","VT23M","α-phase",78.0,null,null,null,"%","room temperature","","","X-ray diffraction","",false,"","results_discussion","Diffractometric Research Findings The diffractometric research findings () indicate that β-phase occupies 22% by weight and α-phase—78% by weight in the VT23M titanium alloy at baseline."],["oa:W4401947156","S2","Phase Content (%)",97.7,null,null,null,"%","","","","","",false,"","table","S2\t97.7\t1.9\t0.4"],["oa:W4401947156","S3","Phase Content (%)",98.6,null,null,null,"%","","","","","",false,"","table","S3\t98.6\t1\t0.4"],["oa:W4401947156","S1","Phase Content (%)",92.8,null,null,null,"%","","","","","",false,"","table","S1\t92.8\t5.7\t1.5"],["oa:W4402586873","TA3V","GOS",35.8,35.8,35.8,5.4,"%","","as-received","","","",false,"","conclusions",""],["oa:W4403616605","B4C_0.5","area fraction of α-phase",29.0,26.0,32.0,3.0,"%","","1000 °C/12 h + furnace-cooled","","","",false,"","results","The α-phase in B4C_0.5 and B4C_1.5 is significantly finer compared to the α-phase in B4C_0, with a reduction in area fraction of α-phase observed at 29 ± 3% in B4C_0.5 and 25 ± 4% in B4C_1.5."],["oa:W4403616605","B4C_0","area fraction of α-phase",39.0,36.0,42.0,3.0,"%","","1000 °C/12 h + furnace-cooled","Widmanstätten","","",false,"","results","B4C_0 in Fig. 1(a, b, c) exhibits a 39 ± 3% area fraction of Widmanstätten α-phase embedded in the β matrix, with coarser α-phase along grain boundaries."],["oa:W4403616605","B4C_1.5","area fraction of α-phase",25.0,21.0,29.0,4.0,"%","","1000 °C/12 h + furnace-cooled","","","",false,"","results","The α-phase in B4C_0.5 and B4C_1.5 is significantly finer compared to the α-phase in B4C_0, with a reduction in area fraction of α-phase observed at 29 ± 3% in B4C_0.5 and 25 ± 4% in B4C_1.5."],["oa:W4403761338","Ti-13Nb-13Zr","rutile",2.6,null,null,null,"%","","","","","",false,"","results_discussion","Specifically, the quantity of anatase ranges from 41.4 to 57.1% (for 136_600_n_300 and 136_450_rec_300, respectively), whereas rutile ranges from 1.4 to 2.6% (for 68_450_n_300 and 136_450_n_300, respectively)."],["oa:W4403761338","Ti-13Nb-13Zr","rutile",1.4,null,null,null,"%","","","","","",false,"","results_discussion","Specifically, the quantity of anatase ranges from 41.4 to 57.1% (for 136_600_n_300 and 136_450_rec_300, respectively), whereas rutile ranges from 1.4 to 2.6% (for 68_450_n_300 and 136_450_n_300, respectively)."],["oa:W4403761338","Ti-13Nb-13Zr","anatase",57.1,null,null,null,"%","","","","","",false,"","results_discussion","Specifically, the quantity of anatase
