Repository: akhtar07/tisci-explorer

# TiSci Explorer

A read-only, static explorer for **TiSci**, an autonomous research agent for titanium alloys. TiSci reads the
titanium-alloy literature, builds a knowledge graph and a table of measured values, proposes hypotheses where the
graph has gaps, and tests them with DFT (MACE / VASP) and the ICME-lite multiscale chain.

**Live site:** https://akhtar07.github.io/tisci-explorer/

The site has seven sections:

| Section | What it shows |
|---|---|
| Overview | Corpus → graph → facts → hypotheses → verdicts, with the snapshot's counts |
| Worked example | One full loop for W in α-Ti: graph path, hypothesis, novelty check, DFT test, verdict, follow-up, DAMASK |

File: data/facts/beta_transus.json (part 7 of 9)
"CP-Ti Grade 2","beta phase transition temperature",883.0,null,null,null,"°C","","","","metallographic method","",false,"","methods","The beta phase transition temperature of this alloy was measured at 883 °C by the metallographic method."],["oa:W4313392337","Ti600","phase-transition temperature",1012.5,1010.0,1015.0,null,"°C","","","equiaxed α","","",false,"","methods","Ti600 alloy consisted of equiaxed primary α phases and a small amount of lamellar α + β phases with clear phase boundary (a); its phase-transition temperature is 1010~1015 °C."],["oa:W4313392337","TC18","phase-transition temperature",875.0,null,null,null,"°C","","","net basket","","",false,"","methods","TC18 alloy is composed of needle-like α phases and is composed of net basket microstructure (b); its phase-transition temperature is about 875 °C."],["oa:W4313393434","Ti-6Al-2Sn-4Zr-2Mo","980°C",980.0,980.0,980.0,null,"°C","","980°C-15 min-STQ","","","",false,"","methods",""],["oa:W4313393434","Ti-6Al-2Sn-4Zr-2Mo","950°C",950.0,950.0,950.0,null,"°C","","950°C-15 min-STQ","","","",false,"","methods",""],["oa:W4313393434","Ti-6Al-2Sn-4Zr-2Mo","900°C",900.0,900.0,900.0,null,"°C","","900°C-15 min-STQ","","","",false,"","methods",""],["oa:W4313393434","Ti-6Al-2Sn-4Zr-2Mo","880°C",880.0,880.0,880.0,null,"°C","","880°C-15 min-STQ","","","",false,"","methods",""],["oa:W4313414276","TA31","β-transus temperature",1000.0,993.0,1007.0,7.0,"°C","","","","","",false,"","methods","The β-transus temperature of this alloy is 1000 ± 7 °C."],["oa:W4315573352","CP-Ti Grade 2","α→β transformation finish temperature",890.0,null,null,null,"°C","","","","","",false,"","results_discussion","In CP-Ti, the α→β transformation finish temperature is 890 °C, whereas in Ti-0.2C, this temperature rises to 920 °C ()."],["oa:W4315573352","Ti-0.2C","α→β transformation finish temperature",920.0,null,null,null,"°C","","","","","",false,"","results_discussion","In CP-Ti, the α→β transformation finish temperature is 890 °C, whereas in Ti-0.2C, this temperature rises to 920 °C ()."],["oa:W4315573352","Ti-5.6Al-4.8Sn-2Zr-1Mo-0.7Nd-0.35Si","α + β→β transus temperature",155.0,null,null,null,"°C","","","","","",false,"out_of_range","results_discussion","Zhang et al. [] showed that the addition of 0.23 wt.% carbon to Ti-5.6Al-4.8Sn-2Zr-1Mo-0.35Si-0.7Nd increased the α + β→β transus temperature by 155 °C."],["oa:W4315573352","Ti-6Al-3Zr-2Mo","transformation temperature",100.0,null,null,null,"°C","","","","","",false,"out_of_range","results_discussion","Solonina and Ulyakova [] reported that the addition of 0.25% C to the Ti-6Al-3Zr-2Mo alloy raised the transformation temperature by 100 °C."],["oa:W4315573352","CP-Ti Grade 2","Tα→β (°C)",890.0,null,null,null,"°C","","","","","",false,"","table","Tα→β (°C)\t890\t920"],["oa:W4315573352","Ti-0.2C","Tα→β (°C)",920.0,null,null,null,"°C","","","","","",false,"","table","Tα→β (°C)\t890\t920"],["oa:W4316664319","Ti-6Al-4V","forming temperature",850.0,null,null,null,"°C","","","","","",false,"","results_discussion","In order to investigate the effect of the β phase volume fraction on the mechanical properties clearly, a statistical analysis of the β phase volume fraction was conducted, as shown in a, which was found to be 34%, 47% and 72% at the forming temperatures of 850 °C, 900 °C and 950 °C, respectively, when a heating rate of 1 °C/s was applied."],["oa:W4316664319","Ti-6Al-4V","forming temperature",900.0,null,null,null,"°C","","","","","",false,"","results_discussion","In order to investigate the effect of the β phase volume fraction on the mechanical properties clearly, a statistical analysis of the β phase volume fraction was conducted, as shown in a, which was found to be 34%, 47% and 72% at the forming temperatures of 850 °C, 900 °C and 950 °C, respectively, when a heating rate of 1 °C/s was applied."],["oa:W4316664319","Ti-6Al-4V","forming temperature",950.0,null,null,null,"°C","","","","","",false,"","results_discussion","In order to investigate the effect of the β phase volume fraction on the mechanical properties clearly, a statistical analysis of the β phase volume fraction was conducted, as shown in a, which was found to be 34%, 47% and 72% at the forming temperatures of 850 °C, 900 °C and 950 °C, respectively, when a heating rate of 1 °C/s was applied."],["oa:W4316664319","Ti-6Al-4V","β phase",850.0,850.0,950.0,null,"°C","850 °C","","","microstructural analysis","",false,"","conclusions","When the heating rate was 10 °C/s, the flow stress was larger than that at the heating rate of 1 °C/s, while the elongation remained constant. - For the microstructure evolution under various heating conditions, the volume fraction of the β phase increased with an increase in heating temperature and a decrease in heating rate."],["oa:W4317393961","Ti-5Al-2.5Fe","β transus",950.0,950.0,960.0,null,"°C","","","","","",false,"","methods","The β transus of the Ti-5Al-2.5Fe alloy has been reported to be between 950 °C [29] and 960 °C [30]; therefore, 950 °C sits at the upper bound of the two-phase α + β region, meaning that a small portion of primary α grains are still present in the alloy, which is not typical for sintered Ti alloys [9,28]."],["oa:W4317435944","Ti-6Al-4V","temperature of the alloy’s polymorphic β→α + β transformation",989.0,null,null,null,"°C","","","","","",false,"","methods","The temperature of the alloy’s polymorphic β→α + β transformation was 989 °C according to the manufacturer’s certificate."],["oa:W4317535870","Ti-6Al-4V","temperaturas de aquisição",1017.3,null,null,null,"°C","","","","","",false,"","abstract",""],["oa:W4317535870","Ti-6Al-4V","temperaturas de aquisição",842.93,null,null,null,"°C","","","","","",false,"","abstract",""],["oa:W4317535870","Ti-6Al-4V","pico de temperatura",1259.7,null,null,null,"°C","","","","","",false,"out_of_range","abstract",""],["oa:W4317535870","Ti-6Al-4V","temperatura de transição",1000.0,null,null,null,"°C","","","incomplete transformation","","",false,"","abstract",""],["oa:W4323046167","Ti-2B","fabrication procedure temperature",1050.0,null,null,null,"°C","","","","","",false,"","methods","The fabrication procedure was performed at 1050 °C and 100 °C/min for 5 min."],["oa:W432454848","TIMETAL LCB","températures de transus β",810.0,null,null,null,"°C","","","","","",false,"","conclusions",""],["oa:W432454848","Ti-15Mo-3Nb-3Al-0.2Si","températures de transus β",807.0,null,null,null,"°C","","","","","",false,"","conclusions",""],["oa:W432454848","TIεETAδ 555","température du transus β",845.0,null,null,null,"°C","","","","","",false,"","conclusions",""],["oa:W4328126431","","phase transition temperature",918.0,null,null,null,"°C","","","","DSC","",false,"","methods","The phase transition temperature was 941 °C and 918 °C for the unhydrogenated and hydrogenated composites, respectively."],["oa:W4328126431","","phase transition temperature",941.0,null,null,null,"°C","","","","DSC","",false,"","methods","The phase transition temperature was 941 °C and 918 °C for the unhydrogenated and hydrogenated composites, respectively."],["oa:W4360998983","Ti-43.5Al-4Nb-1Mo-0.1B","1290 °C",1290.0,null,null,null,"°C","","solution heat treated","","DSC","",false,"out_of_range","methods","Subsequently, the specimens underwent solution heat treatment in a tube furnace under an argon atmosphere at either 1290 °C or 1245 °C."],["oa:W4360998983","Ti-43.5Al-4Nb-1Mo-0.1B","1245 °C",1245.0,null,null,null,"°C","","solution heat treated","","DSC","",false,"out_of_range","methods","Subsequently, the specimens underwent solution heat treatment in a tube furnace under an argon atmosphere at either 1290 °C or 1245 °C."],["oa:W4366425353","Ti-29Nb-10Zr-9Ta","Tβ",813.0,null,null,null,"°C","","","","","",false,"","results_discussion","Consequently, for the determination of Tβ, the established equation from [] was applied, based on which it results that Tβ = 813 °C for the currently studied alloy."],["oa:W4372317348","Ti-6Al-4V","transformation temperature",600.0,null,null,null,"°C","","","","","",false,"","conclusions","(2) The maximum milling temperature of all coated tools range from 90.01 to 93.33 ℃, the average milling temperature of all coated tools range from 57.52 to 63.13 ℃, which is much lower than transformation temperature (600 ℃) of TC4."],["oa:W4377293282","Ti-6Al-4V","b transus",980.0,null,null,null,"°C","","","","CPFEM prediction","",true,"","results","Other parameters in the equations could be found from SGTE database.[36] Figure 10, showed that below the b transus (980 \u0002C/ 1253 K), the Gibbs free energy of the a phase was always lower than that of b phase."],["oa:W4377293282","Ti-6Al-4V","b phase fraction",0.0,null,null,null,"","","as-built LPBF","","","",false,"unit_missing","results","In comparison, the sample produced at 570 \u0002C showed no alterations in grain size or b phase fraction."],["oa:W4378347914","Ti-18Zr-15Nb","β-phase amount",1200.0,null,null,null,"°C","","","","","",false,"","conclusions","The experimental data have shown that a yield of homogeneous β-Ti phase higher than 95% vol. can be reached under 1200 °C and 12 h of exposure."],["oa:W4379055965","Ti-6Al-4V","β transus temperature",995.0,null,null,null,"°C","","","","","",false,"","results_discussion","At the β transus temperature of Ti6Al4V (995°C), the phases transform [5]."],["oa:W4380421333","Ti-6Al-4V","synchronous hot rolling temperature",550.0,500.0,600.0,null,"°C","","","","","",false,"","results_discussion","An infrared thermometer was used to measure the synchronous hot rolling temperature; the temperature was found to be in the range of 500-600 °C."],["oa:W4382787014","Ti-1300","phase transformation temperature from (α + β) phase to single phase",830.0,830.0,830.0,5.0,"°C","","","","DSC","",false,"","methods","The phase transformation temperature from (α + β) phase to single phase is Tβ = 830 ± 5 °C [,]."],["oa:W4382996234","Ti-19Nb-6Sn-2.5Fe","β transus temperature",708.0,null,null,null,"°C","","","","thermodynamic simulation","",true,"","conclusions","Thermodynamic simulations suggested that the β transus temperature is around 708°C, while metallographic procedures indicated that the Ti-19Nb-2.5Fe-6Sn alloy β transus temperature is near 745 oC."],["oa:W4382996234","Ti-19Nb-6Sn-2.5Fe","β transus temperature",747.5,745.0,750.0,null,"°C","","","","","",false,"","results_discussion","5 Intergranular and Intragranular Precipitation on Continuous Cooling in Metastable β Ti-19Nb-2.5Fe-6Sn Alloy led to the conclusion that the β transus temperature is between 745 oC and 750 oC."],["oa:W4382996234","Ti-19Nb-6Sn-2.5Fe","β-transus temperature",708.0,null,null,null,"°C","","","","DSC","",false,"","results_discussion","The β-transus temperature is around 708°C, where, on colling, the β phase gives rise to α phase precipitation."],["oa:W4382996234","Ti-19Nb-6Sn-2.5Fe","β transus temperature",745.0,null,null,null,"°C","","","","DSC","",false,"","conclusions","Using (DSC) results, this β transus temperature was detected to be below 745 oC."],["oa:W4382996234","Ti-19Nb-6Sn-2.5Fe","β transus temperature",745.0,null,null,null,"°C","","","","metallography","",false,"","conclusions","Thermodynamic simulations suggested that the β transus temperature is around 708°C, while metallographic procedures indicated that the Ti-19Nb-2.5Fe-6Sn alloy β transus temperature is near 745 oC."],["oa:W4382996234","Ti-19Nb-6Sn-2.5Fe","β transus temperature",725.0,700.0,750.0,null,"°C","","","","metallographic procedures","",false,"","results_discussion","The corresponding microstructure and X-ray diffraction pattern revealed α phase precipitates, implying that the β transus temperature was still above the selected temperature, i.e., between 700 oC and 750 oC."],["oa:W4382996234","Ti-19Nb-6Sn-2.5Fe","β transus temperature",706.0,null,null,null,"°C","","","","calculation","",false,"","conclusions","According to Yolton et al.34, this temperature was calculated to be near 706 °C."],["oa:W4382996234","Ti-19Nb-6Sn-2.5Fe","β transus temperature",706.0,null,null,null,"°C","","","","","",true,"","results_discussion","Then, the Ti-19Nb-2.5Fe-6Sn alloy β transus temperature was assumed, as a first attempt to be near 706 °C."],["oa:W4382996234","Ti-19Nb-6Sn-2.5Fe","β transus temperature",727.0,null,null,null,"°C","","","","","",false,"","results_discussion","If the Nb content is 19 wt.%, the corresponding β transus is near 727 oC, as shown in this diagram."],["oa:W4382996234","Ti-19Nb-6Sn-2.5Fe","β transus temperature",745.0,null,null,null,"°C","","","","","",false,"","results_discussion","This result suggested that the Ti-19Nb-2.5Fe-6Sn alloy β transus temperature is below 745 oC."],["oa:W4383980976","Ti-6Al-4V","Tm",1659.85,1659.85,1659.85,null,"°C","","","","","",false,"out_of_range","results_discussion",""],["oa:W4385269267","AF-Ti-22Zr-11Nb-2Sn","β transus temperature",500.0,null,null,null,"°C","","as-fabricated","","","",false,"","results_discussion",""],["oa:W4385269267","400WQ","beta_transus",400.0,null,null,null,"°C","","400°C heat-treated","β+α","","",false,"out_of_range","conclusions",""],["oa:W4385273483","Ti-6Al-4V","beta phase is stable at a temperature higher than",879.85,879.85,879.85,null,"°C","","","","","",false,"","results_discussion","It is known that the beta phase is the high-temperature modification of the titanium and is stable at a temperature higher than 1153 K."],["oa:W4386371616","Ti-40Nb-40Zr","β-Transus (°C)",810.0,null,null,null,"°C","","","","","",false,"","results","Table 3 shows the values of lattice parameter of β phase (Å), elastic modulus, E (GPa), β-Transus (°C) and Vickers microhardness obtained for each of the studied alloys, with the remarkable influence of Zr addition."],["oa:W4386371616","Ti-40Nb-40Zr","β-Transus (°C)",480.0,480.0,480.0,0.0,"°C","","as-cast","","","",false,"out_of_range","conclusions","Parameters/Results 20 Zr 30 Zr 40 Zr Crystal lattice parameter (β phase) (Å) 3.3479 3.3672 3.3938 β-Transus (°C) 510 490 480 Elastic Modulus 88 ± 2 83 ± 3 61 ± 1 Vickers Microhardness 206 ± 12 239 ± 15 262 ± 17 Figure 3."],["oa:W4386371616","Ti-40Nb-30Zr","β-Transus (°C)",490.0,490.0,490.0,0.0,"°C","","as-cast","","","",false,"out_of_range","conclusions","Parameters/Results 20 Zr 30 Zr 40 Zr Crystal lattice parameter (β phase) (Å) 3.3479 3.3672 3.3938 β-Transus (°C) 510 490 480 Elastic Modulus 88 ± 2 83 ± 3 61 ± 1 Vickers Microhardness 206 ± 12 239 ± 15 262 ± 17 Figure 3."],["oa:W4386371616","Ti-40Nb-20Zr","β-Transus (°C)",510.0,510.0,510.0,0.0,"°C","","as-cast","","","",false,"","conclusions","Parameters/Results 20 Zr 30 Zr 40 Zr Crystal lattice parameter (β phase) (Å) 3.3479 3.3672 3.3938 β-Transus (°C) 510 490 480 Elastic Modulus 88 ± 2 83 ± 3 61 ± 1 Vickers Microhardness 206 ± 12 239 ± 15 262 ± 17 Figure 3."],["oa:W4386371616","Ti-40Nb-30Zr","β-Transus (°C)",830.0,null,null,null,"°C","","","","","",false,"","results","Table 3 shows the values of lattice parameter of β phase (Å), elastic modulus, E (GPa), β-Transus (°C) and Vickers microhardness obtained for each of the studied alloys, with the remarkable influence of Zr addition."],["oa:W4386371616","Ti-40Nb-20Zr","β-Transus (°C)",850.0,null,null,null,"°C","","","","","",false,"","results","Table 3 shows the values of lattice parameter of β phase (Å), elastic modulus, E (GPa), β-Transus (°C) and Vickers microhardness obtained for each of the studied alloys, with the remarkable influence of Zr addition."],["oa:W4386745390","Ti-6Al-4V","Solidus temperature (K)",1603.85,null,null,null,"°C","","as-built SLM","","","",false,"out_of_range","table","Liquids temperature (K)\tTl\t1923"],["oa:W4386745390","Ti-6Al-4V","Liquids temperature (K)",1649.85,null,null,null,"°C","","as-built SLM","","","",false,"out_of_range","table","Melting temperature (K)\tTm\t1900"],["oa:W4386759970","Ti-6Al-4V","endothermic peak around 1 000 °C",1000.0,null,null,null,"°C","","as-built","","DSC","",false,"","results_discussion",""],["oa:W4386759970","Ti-6Al-4V","endothermic peak around 1 000 °C",1000.0,null,null,null,"°C","","powder","","DSC","",false,"","results_discussion",""],["oa:W4388018340","Ti-6Al-4V","temperature",0.0,0.0,0.0,null,"","","","α′ martensite","","",false,"unit_missing","conclusions","For example, the elongation in the horizontal direction was 124% higher than that in the vertical direction.(2)Single heat treatments decomposed α′ martensite into equilibrium α + β phase, and the width of α laths slightly coarsened with increasing temperature."],["oa:W4388267637","VT8M-1","temperature of the β-transus",980.0,null,null,5.0,"°C","","","","","",false,"","methods","The as-received material had hot-rolled rods with a diameter of 70 mm, and the temperature of the β-transus was 980 ± 5 °C."],["oa:W4388267637","VT8M-1","heat-treatment temperature",750.0,null,null,null,"°C","","prior to each ECAP pass","","","",false,"","discussion","It is necessary to point out that the ECAP deformation was accompanied by preliminary heat-treatment steps at T = 750 °C for 30 min prior to each pass."],["oa:W4388822098","Ti-6Al-4V","beta transus",0.0,null,null,null,"","","heat-treated 900°C/1h","","","",false,"unit_missing","conclusions",""],["oa:W4388822098","Ti-6Al-4V","beta transus",0.0,null,null,null,"","","HIP 900°C/3h/107 MPa","","","",false,"unit_missing","conclusions",""],["oa:W4388948116","Ti-6Al-4V","beta_transus",850.0,null,null,null,"°C","","STA 850°C/127min","","","",false,"","methods",""],["oa:W4389428406","TC4S","β-transus temperature (Tβ)",962.0,null,null,null,"°C","","","","","",false,"","methods","Journal of Materials Research Volume 39 Issue 2 January 2024 www.mrs.org/jmr Article © The Author(s), 2023 319 be approximately 962 °C."],["oa:W4389781894","Ti-6Al-4V","residual β phase",0.0,null,null,null,"","","as-built SLM","","","",false,"unit_missing","discussion","The higher cooling rate of the melt pool in the 3D printed Ti-6Al-4V samples is also confirmed by the lower volume fraction of the residual β phase in the weld metal as compared to the rolled samples."],["oa:W4390411415","","casting temperature",1380.0,1380.0,1520.0,null,"°C","","","","","",false,"out_of_range","results_discussion","As the inner and outer surfaces of the casting contacted the graphite mold, the heat transfer rate became faster, resulting in a gradient downward trend of the casting temperature from center (1380–1520 °C) to edge (1050–1200 °C)."],["oa:W4390411415","","casting temperature",1050.0,1050.0,1200.0,null,"°C","","","","","",false,"","results_discussion","As the inner and outer surfaces of the casting contacted the graphite mold, the heat transfer rate became faster, resulting in a gradient downward trend of the casting temperature from center (1380–1520 °C) to edge (1050–1200 °C)."],["oa:W4390411415","","hot region temperature",1500.0,1500.0,1500.0,null,"°C","","","","","",false,"out_of_range","results_discussion","When the mold’s preheating temperature increased from 400 to 500 °C, the high-temperature region of the wheel hub became larger, and the hot region about 1500 °C also appeared in Level 3 (c)."],["oa:W4390411415","","hot region temperature",1520.0,1520.0,1520.0,null,"°C","","","","","",false,"out_of_range","results_discussion","Similarly, when the pouring temperature increased from 1730 to 1770 °C under the same mold preheating temperature, the hot region (1520 °C) of Level 9 (i) was higher than those of Level 1 and 5 (a,e), and the high-temperature region (1400 °C) of Level 9 (i) was larger than those of Level 1 and 5."],["oa:W4390411415","","high-temperature region",1400.0,1400.0,1400.0,null,"°C","","","","","",false,"out_of_range","results_discussion","Similarly, when the pouring temperature increased from 1730 to 1770 °C under the same mold preheating temperature, the hot region (1520 °C) of Level 9 (i) was higher than those of Level 1 and 5 (a,e), and the high-temperature region (1400 °C) of Level 9 (i) was larger than those of Level 1 and 5."],["oa:W4391451317","Ti-6Al-2Sn-4Zr-2Mo","β transus",990.0,null,null,null,"°C","","","","","",false,"","results_discussion",""],["oa:W4391462823","Ti-5Al-2V","recrystallization process and the growth of the recrystallization nuclei begins",550.0,550.0,600.0,null,"°C","","","","","",false,"","discussion",""],["oa:W4391545738","Ti-6Al-4V","15 (3)",15.0,null,null,null,"°C","","","","","",false,"out_of_range","abstract","27-381402 2 l l slaeL 32 l mp g 9 Ti-6A1-4V aal βα 15 (3) J< [122122] cl ool J La pls l J go l l ？ EDS yi .>g ol M6 EM1 slg Jl ]の SUI AZ31 UT J JEDSA l l SK l Ti-6A1-4Vl J SEM (4 JKe) M2 p → ClslglplVl lg l ll l l Jloil 5oum l r ghe .> L 1, AZ31 WI , Ti-6A1-4V 50pm M4 - 50pm ls lsoa pliio Powil 仑 ]]の Jlals Cn lM e lp 50ym -2-3 ？」 50um 可？ .M6 M1"],["oa:W4391602120","Ti-6Al-4V","β transus",921.85,921.85,921.85,null,"°C","","","","","",false,"","results_discussion",""],["oa:W4392120341","VNbMoTaW","athermal temperature",699.85,null,null,null,"°C","","","","","",false,"","results","The athermal stress and temperature are determined from Fig. 1c to be 830 MPa and 973 K for VNbMoTaW and 798 MPa and 700 K for TiZrNbHfTa."],["oa:W4392120341","TiZrNbHfTa","athermal temperature",700.0,null,null,null,"°C","","","","","",false,"unit_suspect","results","The athermal stress and temperature are determined from Fig. 1c to be 830 MPa and 973 K for VNbMoTaW and 798 MPa and 700 K for TiZrNbHfTa."],["oa:W4392120341","VNbMoTaW","BDTT",627.0,null,null,null,"°C","","","","","",false,"unit_suspect","results","Using such a procedure, the BDTTs in Fig. 1e are estimated to be 627 K for VNbMoTaW and 247 K for TiZrNbHfTa (above and below room temperature, respectively)."],["oa:W4392120341","TiZrNbHfTa","BDTT",-26.15,null,null,null,"°C","","","","","",false,"out_of_range","results","Using such a procedure, the BDTTs in Fig. 1e are estimated to be 627 K for VNbMoTaW and 247 K for TiZrNbHfTa (above and below room temperature, respectively)."],["oa:W4392167876","Ti-6Al-4V","β/α+β transition temperature (Tβ)",985.0,null,null,null,"°C","","","","","",false,"","methods","The experimentally determined β/α+β transition temperature (Tβ) is approximately 985 °C."],["oa:W4392181372","","transus β",882.0,null,null,null,"°C","","","","","",false,"","conclusions",""],["oa:W4392241934","Ti-6Al-4V","transition temperature of the β phase",990.0,null,null,null,"°C","","","","","",false,"","results_discussion","When the temperature exceeds the transition temperature of the β phase (990 °C), the martensite will completely transform into the β phase martensite []."],["oa:W4392304016","Ti-5Al-2Sn-2Zr-4Mo-4Cr","température de transus β",880.0,null,null,null,"°C","","","","","",false,"","conclusions",""],["oa:W4392304016","Ti-5Al-2Sn-2Zr-4Mo-4Cr","Températures de début de transformation de phase",761.0,null,null,null,"°C","","","","resistivity measurement","",false,"","conclusions",""],["oa:W4392304016","Ti-5Al-2Sn-2Zr-4Mo-4Cr","Températures de début de transformation de phase",806.0,null,null,null,"°C","","","","thickness measurement","",false,"","conclusions",""],["oa:W4392304016","Ti-5Al-2Sn-2Zr-4Mo-4Cr","Températures de début de transformation de phase",809.0,null,null,null,"°C","","","","resistivity measurement","",false,"","conclusions",""],["oa:W4392304016","Ti-5Al-2Sn-2Zr-4Mo-4Cr","Températures de début de transformation de phase",815.0,null,null,null,"°C","","","","resistivity measurement","",false,"","conclusions",""],["oa:W4392305326","Ti-5Al-5Mo-5V-3Cr","température de transus",847.0,842.0,852.0,5.0,"°C","","","","","",false,"","conclusions",""],["oa:W4392305326","Ti-5Al-5Mo-5V-3Cr","temp´erature de transus Tβ",847.0,null,null,null,"°C","","","","","",false,"","conclusions",""],["oa:W4392305326","Ti-5Al-5Mo-5V-3Cr","Temp´erature de d´ebut de transformation",750.0,null,null,null,"°C","","","","","",false,"","conclusions",""],["oa:W4392305326","Ti-5Al-5Mo-5V-3Cr","Temp´erature de d´ebut de transformation",700.0,null,null,null,"°C","","","","","",false,"","conclusions",""],["oa:W4392305326","Ti-5Al-5Mo-5V-3Cr","Temp´erature de d´ebut de transformation",600.0,null,null,null,"°C","","","","","",false,"","conclusions",""],["oa:W4392305326","Ti-5Al-5Mo-5V-3Cr","Temp´erature de d´ebut de transformation",650.0,null,null,null,"°C","","","","","",true,"","conclusions",""],["oa:W4392305326","Ti-5Al-5Mo-5V-3Cr","Temp´erature de d´ebut de transformation",550.0,null,null,null,"°C","","","","","",true,"","conclusions",""],["oa:W4392354616","Ti-6Al-2Sn-4Zr-6Mo","β-transus transition temperature",0.0,null,null,null,"","","aged at 600 °C for 6 h","","","",false,"unit_missing","results_discussion","The ageing duration required for the onset of the ω-Ti phase to assist in precipitation in the α-Ti phase is 4–8 h at a low ageing temperature, as in this paper, which used a titanium alloy of α + β type (aged at 600 °C for 6 h)."],["oa:W4392388387","Ti-11.5Mo-6Zr-4.5Sn","beta-transus Tβ",780.0,null,null,null,"°C","","","","","",false,"","methods","Note that, for Beta III, the beta-transus Tβ is at 780°C."],["oa:W4392440676","Ti-6Al-4V","température de transus β",950.0,null,null,null,"°C","","950 °C","bimodal","","",false,"","conclusions",""],["oa:W4392440676","Ti-6Al-4V","température de transus β",1000.0,null,null,null,"°C","","1050 °C","lamellar","","",false,"","conclusions",""],["oa:W4392440676","Ti-6Al-4V","température de transus β",1050.0,null,null,null,"°C","","","","","",false,"","conclusions",""],["oa:W4392491706","Ti-6Al-4V","temperature de transus",990.0,null,null,null,"°C","","","","","",false,"","conclusions",""],["oa:W4392491706","Ti-6Al-2Sn-4Zr-2Mo","temperature de transus",1000.0,null,null,null,"°C","","","","","",false,"","conclusions",""],["oa:W4392491706","Ti-5Al-2Sn-2Zr-4Mo-4Cr","temperature de transformation",748.0,null,null,null,"°C","","as-quenched","","","",false,"","conclusions",""],["oa:W4392491706","Ti-5Al-2Sn-2Zr-4Mo-4Cr","temperature de transformation",730.0,null,null,null,"°C","","as-quenched","","","",false,"","conclusions",""],["oa:W4392491706","Ti-5Al-2Sn-2Zr-4Mo-4Cr","temperature de transformation",650.0,null,null,null,"°C","","as-quenched","","","",false,"","conclusions",""],["oa:W4392491706","Ti-5Al-2Sn-2Zr-4Mo-4Cr","temperature",450.0,null,null,null,"°C","","as-quenched","","","",false,"out_of_range","conclusions",""],["oa:W4392535224","Ti-6Al-4V","température de transition β",882.0,null,null,null,"°C","","","","","",false,"","discussion",""],["oa:W4392536418","Ti-54M","point transus beta",953.0,null,null,null,"°C","","","","","",false,"","conclusions",""],["oa:W4392536418","Ti-6Al-4V","point transus beta",1000.0,1000.0,1001.0,null,"°C","","","","","",false,"","conclusions",""],["oa:W4392536418","","Tβ",950.0,null,null,null,"°C","","","","","",false,"","conclusions",""],["oa:W4392866047","Ti-6Al-4V","Transus β (°C)",1005.0,null,null,null,"°C","","","","","",false,"","conclusions",""],["oa:W4392866047","Ti-6Al-2Sn-4Zr-2Mo","Transus β (°C)",1004.0,null,null,null,"°C","","","","","",false,"","conclusions",""],["oa:W4392866047","Ti-5Al-2Sn-2Zr-4Mo-4Cr","Transus β (°C)",882.0,null,null,null,"°C","","","","","",false,"","conclusions",""],["oa:W4392962595","Ti-6Al-4V","temperature",789.53,null,null,null,"°C","","","","","",false,"","methods","On the one hand, when the temperature increased to 789.53 ◦C (Exp no.4), the β-phase volume fraction increased to 22.41%."],["oa:W4392962595","Ti-6Al-4V","temperature",953.75,null,null,null,"°C","","","","","",false,"","methods","5) and 953.75 ◦C (Exp no.6), the volume percentage of β-phase proceeded to 33.5 % and 67.84 %, respectively, as shown in Fig. 8."],["oa:W4392962595","Ti-6Al-4V","temperature",659.65,null,null,null,"°C","","","","","",false,"","methods","However, when the temperature at the tool-workpiece interface increased to 659.65 ◦C for Exp no.6, the volume percentage of β-phase was increased to 17.5% (Fig. 10(d))."],["oa:W4393276693","Ti-1Mo","β transus temperatures",860.0,null,null,null,"°C","","","","","",false,"","discussion","From the Ti-Mo phase diagram in Figure 12, the β transus temperatures of the Ti-(1.0, 2.0, 3.0)Mo alloys are approximately 860°C for the Ti-1.0Mo alloy, and about 840°C and 810°C for the Ti-2.0Mo and Ti-3.0Mo alloys, respectively."],["oa:W4393276693","Ti-2Mo","β transus temperatures",840.0,null,null,null,"°C","","","","","",false,"","discussion","From the Ti-Mo phase diagram in Figure 12, the β transus temperatures of the Ti-(1.0, 2.0, 3.0)Mo alloys are approximately 860°C for the Ti-1.0Mo alloy, and about 840°C and 810°C for the Ti-2.0Mo and Ti-3.0Mo alloys, respectively."],["oa:W4393276693","Ti-3Mo","β transus temperatures",810.0,null,null,null,"°C","","","","","",false,"","discussion","From the Ti-Mo phase diagram in Figure 12, the β transus temperatures of the Ti-(1.0, 2.0, 3.0)Mo alloys are approximately 860°C for the Ti-1.0Mo alloy, and about 840°C and 810°C for the Ti-2.0Mo and Ti-3.0Mo alloys, respectively."],["oa:W4393306350","Ti-6Al-4V","β transus temperature",882.0,null,null,null,"°C","","","","","",false,"","abstract",""],["oa:W4393306350","Ti-6Al-4V","β transus temperature",980.0,null,null,null,"°C","","","","","",false,"","abstract",""],["oa:W4393306350","Ti-6Al-4V","β transus",0.3,null,null,null,"%","","","","","",true,"unit_mismatch","abstract",""],["oa:W4393306350","Ti-6Al-4V","β transus",2.0,null,null,null,"%","","","","","",true,"unit_mismatch","abstract",""],["oa:W4393306350","Ti-6Al-4V","β-transus temperature",0.0,0.0,0.0,null,"","","","","","",false,"unit_missing","abstract",""],["oa:W4393306350","Ti-6Al-4V","β transus",1000.0,1000.0,1000.0,null,"°C","1000 °C","","","","",false,"","abstract",""],["oa:W4394028852","Ti-5Al-2Sn-2Zr-4Mo-4Cr","Tβ",880.0,null,null,null,"°C","","solution treated at 920°C/30min + isothermal hold","","","",false,"","conclusions",""],["oa:W4394028852","Ti-5Al-2Sn-2Zr-4Mo-4Cr","Tm",825.0,null,null,null,"°C","","solution treated at 920°C/30min + isothermal hold","","","",false,"","conclusions",""],["oa:W4394028852","Ti-5Al-2Sn-2Zr-4Mo-4Cr","Tm",400.0,null,null,null,"°C","","solution treated at 920°C/30min + isothermal hold","","","",false,"out_of_range","conclusions",""],["oa:W4394028852","Ti-5Al-2Sn-2Zr-4Mo-4Cr","températures de maintien isotherme",825.0,null,null,null,"°C","","isothermal hold","","","",false,"","conclusions",""],["oa:W4394028852","Ti-5Al-2Sn-2Zr-4Mo-4Cr","températures de maintien isotherme",400.0,null,null,null,"°C","","isothermal hold","","","",false,"out_of_range","conclusions",""],["oa:W4394028852","Ti-5Al-2Sn-2Zr-4Mo-4Cr","transus \"dynamique\"",907.0,null,null,null,"°C","","","","","",false,"","conclusions",""],["oa:W4394028852","Ti-5Al-2Sn-2Zr-4Mo-4Cr","température de transus",880.0,null,null,null,"°C","","","","","",false,"","conclusions",""],["oa:W4394028852","Ti-5Al-2Sn-2Zr-4Mo-4Cr","température de transus",880.0,null,null,5.0,"°C","","","","","",false,"","conclusions",""],["oa:W4394028852","Ti-5Al-2Sn-2Zr-4Mo-4Cr","valeur de 880°C",880.0,null,null,null,"°C","","","","","",false,"","conclusions",""],["oa:W4394028852","Ti-5Al-2Sn-2Zr-4Mo-4Cr","température de transus",880.0,null,null,null,"°C","","","","","",false,"","conclusions",""],["oa:W4394028852","Ti-5Al-2Sn-2Zr-4Mo-4Cr","pic de vitesse de transformation",740.0,null,null,null,"°C","","","αGB + αWGB","","0,02°C.s-1",false,"","conclusions",""],["oa:W4394028852","Ti-5Al-2Sn-2Zr-4Mo-4Cr","pic de vitesse de transformation",670.0,null,null,null,"°C","","","αWI","","0,05°C.s-1",false,"","conclusions",""],["oa:W4394028852","Ti-5Al-2Sn-2Zr-4Mo-4Cr","pic de vitesse de transformation",650.0,null,null,null,"°C","","","αWI","","0,1°C.s-1",false,"","conclusions",""],["oa:W4394028852","Ti-5Al-2Sn-2Zr-4Mo-4Cr","pic de vitesse de transformation",600.0,null,null,null,"°C","","","αWI","","0,5°C.s-1",false,"","conclusions",""],["oa:W4394028852","Ti-5Al-2Sn-2Zr-4Mo-4Cr","température de début de formation des morphologie (αGB + αWGB) et αWI",682.0,null,null,null,"°C","","","","resistivity measurement","",false,"","conclusions",""],["oa:W4394028852","Ti-5Al-2Sn-2Zr-4Mo-4Cr","température de début de formation des morphologie (αGB + αWGB) et αWI",700.0,null,null,null,"°C","","","","simulation","",true,"","conclusions",""],["oa:W4394028852","Ti-5Al-2Sn-2Zr-4Mo-4Cr","température de début de formation des morphologie (αGB + αWGB) et αWI",668.0,null,null,null,"°C","","","","resistivity measurement","",false,"","conclusions",""],["oa:W4394028852","Ti-5Al-2Sn-2Zr-4Mo-4Cr","température de début de formation des morphologie (αGB + αWGB) et αWI",678.0,null,null,null,"°C","","","","simulation","",true,"","conclusions",""],["oa:W4394663217","Ti-6Al-2Sn-4Zr-2Mo","β transus",990.0,null,null,null,"°C","","heat-treated at 1040°C/8h + 1°C/min cooling","large colony","","",false,"","methods",""],["oa:W4394719947","","betatransus temperature (Tβ)",1020.0,null,null,null,"°C","","","","","",false,"","abstract","The yield strength is around 850-910 MPa, the UTS is around 1010-1150 MPa, the elastic modulus is 120 GPa, and the betatransus temperature (Tβ) is 1020°C [43]."],["oa:W4394719947","","beta transus temperature (Tβ)",795.0,null,null,null,"°C","","","","","",false,"","abstract","The yield strength is around 800-1200 MPa, the UTS is around 900- 1300 MPa, the elastic modulus is 86-115 GPa, and the beta transus temperature (Tβ) is 795°C [43, 46]."],["oa:W4394719947","","beta transus temperature (Tβ)",900.0,null,null,null,"°C","","","","","",false,"","abstract","The yield strength is around 900 MPa, the UTS is around 960 MPa, the elastic modulus is 110 GPa, and the beta transus temperature (Tβ) is 900°C [43]."],["oa:W4396608204","Ti-6Al-4V","T = 1,155K",881.85,null,null,null,"°C","","","","","",false,"","results_discussion",""],["oa:W4396762409","ZTC4","Solidus",1600.0,null,null,null,"°C","","","","","",false,"out_of_range","table","0.13\t335.62\t1650\t1600\t0.65\t1.4\t0.04476\t2.2102 × 10−5"],["oa:W4396835693","Ti-6Al-4Nb-4Zr","b transus temperature",950.0,900.0,1000.0,null,"°C","","","","","",false,"","methods","The b transus temperature of Ti–6Al–4Zr–4Nb is between 900 and 1000 \u0003C.[19] To fabricate the samples (SPS-1 to SPS-5), the Ti–6Al–4Zr–4Nb powders were directly put into in cylindrical graphite die with a dimension of 10 mm in diameter and 10 mm in height without pre-pressing."],["oa:W4397007640","Ti65","phase transition point",1024.0,null,null,null,"°C","","","","DSC","",false,"","methods","According to the DSC analysis results in , the phase transition point of Ti65 alloy is 1024 °C."],["oa:W4398769874","Ti-6Al-4V","heating temperature",825.0,825.0,900.0,null,"°C","","","","","",false,"","results_discussion","Specimens were heated to 825 °C, 850 °C, 875 °C and 900 °C, respectively, before being stamped into components."],["oa:W4399754315","CP-Ti Grade 2","recrystallization temperature",550.0,null,null,null,"°C","","","","","",false,"","results_discussion","Tekin et al.31 have found that dynamic recrystallization appeared at 550 °C forming a start temperature in Grade-2 Ti alloy."],["oa:W4399754315","Ti-6Al-4V","recrystallization temperature",750.0,null,null,null,"°C","","","","","",false,"","results_discussion","However, the recrystallization temperature for Grade-5 Ti alloy was described approximately at 750 °C by Ertan and Çetin.30 The change of the elongation of Ti-TWB specimens in Grade-2 and Grade-5 side, after the forming process at different forming start temperatures (RT, 500 °C and 850 °C) is shown in Figure 3."],["oa:W4400365743","Ti-6Al-4V","preheat temperature",660.0,null,null,null,"°C","","as-built SLM","","","",false,"","results","The preheat temperature for the topmost layer reduces from 660 °C to 263 °C with an increase to a 300 s delay."],["oa:W4400365743","Ti-6Al-4V","preheat temperature",263.0,null,null,null,"°C","","as-built SLM","","","",false,"out_of_range","results","The preheat temperature for the topmost layer reduces from 660 °C to 263 °C with an increase to a 300 s delay."],["oa:W4400416208","Ti-6Al-2Sn-4Zr-6Mo","β-transus temperature",950.0,null,null,null,"°C","","","","dilatometric tests","",false,"","methods","Basing on dilatometric tests, it was established that the β-transus temperature in the case of the investigated Ti-6246 titanium alloy was 950 °C."],["oa:W4400416208","CP-Ti Grade 2","β-transus phase transformation end point",915.0,null,null,null,"°C","","","","","",false,"","results","The β-transus phase transformation end point for Grade 2 is approximately 915 °C [33]."],["oa:W4400975773","Ti-5Al-5Mo-5V-3Cr","β phase",890.0,null,null,null,"°C","","","","","",false,"","discussion","At about 890 °C, the Ti undergoes an allotropic transformation to a BCC structure, known as the β phase.,,−,− This β phase remains stable at the melting temperature (1700 °C)."],["oa:W4401068488","TA15","beta-transition temperature",900.0,null,null,null,"°C","900 °C","","lamellar","","",false,"","conclusions","However, as the deformation increases to 900 °C, the deformation heat effect in this condition may make the temperature in the central region of the sample higher than the beta-transition temperature, so α→β phase transformation occurs during deformation and lamellar α (αl) precipitate during the cooling stage."],["oa:W4401068488","TA15","temperature",900.0,null,null,null,"°C","","","","","",false,"","results_discussion","At a temperature of 900 °C, the pole becomes dispersed again, as illustrated in ."],["oa:W4401068488","TA15","temperature",850.0,null,null,null,"°C","","","","","",false,"","results_discussion","As the temperature rises to 850 °C, the orientation concentration of the α grain is enhanced."],["oa:W4401068488","TA15","temperature",800.0,null,null,null,"°C","","","","","",false,"","results_discussion","As can be seen, when the temperature is 800 °C, each type of pole is dispersive, and some {0001} poles are distributed near the ND, as shown by the region A2 marked in , while many {0001} poles are far away from the ND, as shown by the region B2 displayed in this figure."],["oa:W4401549238","TC18","G",-202.895,null,null,null,"°C","","","","","",false,"out_of_range","table","α3 (-)\tβ2 (-)\tβ3 (-)\tφ1 (-)\tφ2 (-)\tc1 (-)\ts (-)\tB (MPa)\tG (K)"],["oa:W4401997056","CP-Ti Grade 2","Beta Transus",915.0,null,null,null,"°C","","","","","",false,"","table","G\t44 GPa\tC\t0.08\tBeta Transus\t915 °C"],["oa:W4402383823","Ti-6Al-4V","β transus",800.0,600.0,800.0,null,"°C","","as-built LPBF","martensitic α'","","",false,"","results_discussion","When the thermal cycle of preceding solidified layer is adjusted to a certain temperature range from 600°C to 800°C, the α’ martensite decomposition occurs during LPBF process [21]."],["oa:W4403130490","Ti-6Al-4V","heat treatment at 850 °C",850.0,null,null,null,"°C","","850 °C/1 h + natural cooling","","","",false,"","methods","The discs and the lattice specimens were subjected to heat treatment at 850 °C for 1 h under vacuum and then naturally cooled at room temperature."],["oa:W4404214211","Ti-15Mo","β-transus temperature",735.0,null,null,null,"°C","","solution-treated at 900°C for 30 minutes + water-quenched","","DSC","",false,"","methods",""],["oa:W4404287595","Ti-6Al-4V","β-transus temperature",915.0,null,null,null,"°C","","","","","",false,"","methods","During Post-Weld Heat Treatment (PWHT), the weld pad was heated to around 915°C, which is the β-transus temperature, for a duration of 60 minutes."],["oa:W4404417109","Ti-5Al-5Mo-5V-3Cr","temperature",1000.0,null,null,null,"°C","","treated at 1000 °C","","","",false,"","discussion","Vematsu et al. treated grade 2 titanium at a temperature of 1000 °C, higher than the β-transus."],["oa:W4404417109","CP-Ti Grade 2","temperature range",740.0,690.0,790.0,null,"°C","","","","","",false,"","discussion","Other in vitro studies, such as those by Li et al., have demonstrated optimal results when exposing CpTi to temperatures in the range of 690–790 °C []."],["oa:W4404760067","TC25","Tβ",1018.0,null,null,null,"°C","","","","DSC","",false,"","methods","The (α + β)/β phase transition temperature (Tβ) of this alloy was 1018
