Repository: akhtar07/tisci-explorer

# TiSci Explorer

A read-only, static explorer for **TiSci**, an autonomous research agent for titanium alloys. TiSci reads the
titanium-alloy literature, builds a knowledge graph and a table of measured values, proposes hypotheses where the
graph has gaps, and tests them with DFT (MACE / VASP) and the ICME-lite multiscale chain.

**Live site:** https://akhtar07.github.io/tisci-explorer/

The site has seven sections:

| Section | What it shows |
|---|---|
| Overview | Corpus → graph → facts → hypotheses → verdicts, with the snapshot's counts |
| Worked example | One full loop for W in α-Ti: graph path, hypothesis, novelty check, DFT test, verdict, follow-up, DAMASK |

File: data/facts/elongation.json (part 7 of 38)
["ia:DTIC_ADA022344","Ti-6Al-4V","elongation",10.0,null,null,null,"%","","","","","",false,"","results_discussion",""],["ia:DTIC_ADA022344","Ti-6Al-4V","Elongation (%)",13.0,10.4,17.2,null,"%","","750 F","","","",false,"","results_discussion",""],["ia:DTIC_ADA022344","Ti-6Al-4V","Elongation (%)",13.2,7.1,19.3,null,"%","","950 F","","","",false,"","results_discussion",""],["ia:DTIC_ADA022344","Ti-6Al-4V","Elongation (%)",15.8,14.3,17.5,null,"%","","1150 F","","","",false,"","results_discussion",""],["ia:DTIC_ADA031776","Ti-13Cu-1.5Al","elongation",4.7,null,null,null,"%","room temperature","HIP plus heat treated","","tensile test","",false,"","conclusions",""],["ia:DTIC_ADA031776","Ti-13Cu","75 percent elongation",75.0,null,null,null,"percent","","","","","",false,"unit_mismatch","discussion",""],["ia:DTIC_ADA031776","Ti-17Ni","limited ductility (1 percent elongation)",1.0,null,null,null,"percent","","annealed","","","",false,"unit_mismatch","discussion",""],["ia:DTIC_ADA031776","Ti-4Si","6 percent tensile elongation",6.0,null,null,null,"percent","","","","","",false,"unit_mismatch","discussion",""],["ia:DTIC_ADA031776","Ti-14Mn","4.5 percent elongation",4.5,null,null,null,"%","","","","","",false,"","discussion",""],["ia:DTIC_ADA031776","Ti-18Cr","31 percent tensile elongation",31.0,null,null,null,"%","","quenched from the beta field","","","",false,"","discussion",""],["ia:DTIC_ADA031776","Ti-15Cr","10 percent",10.0,null,null,null,"%","","heat treated","","","",false,"","discussion",""],["ia:DTIC_ADA031776","Ti-15Cr","4.5 percent tensile elongation",4.5,null,null,null,"%","","","","","",false,"","discussion",""],["ia:DTIC_ADA031776","Ti-6.2Fe","2.3 percent",2.3,null,null,null,"%","","","","","",false,"","discussion",""],["ia:DTIC_ADA031776","Ti-1Al-8V-5Fe","good ductility",0.0,null,null,null,"","","cooling from the beta field","","","",true,"unit_missing","discussion",""],["ia:DTIC_ADA031776","Ti-Be","ductility",3.0,2.0,4.0,null,"%","","","","","",false,"","discussion",""],["ia:DTIC_ADA031776","Ti-2.5V-0.3Al","ductility",3.0,null,null,null,"%","","","","","",false,"","discussion",""],["ia:DTIC_ADA031776","Ti-5Zr","ductility",3.0,null,null,null,"%","","","","","",false,"","discussion",""],["ia:DTIC_ADA031776","Ti-4Si","tensile elongation",2.95,1.9,4.0,null,"%","","","","","",false,"","results",""],["ia:DTIC_ADA031776","Ti-14Mn-0.03Y","tensile elongation",2.95,1.9,4.0,null,"%","","","","","",false,"","results",""],["ia:DTIC_ADA031776","Ti-8Cu-6.3Ni","tensile elongation",2.95,1.9,4.0,null,"%","","","","","",false,"","results",""],["ia:DTIC_ADA031776","Ti-1Be","tensile elongation",2.95,1.9,4.0,null,"%","","","","","",false,"","results",""],["ia:DTIC_ADA031776","Ti-13Cu","ductilities",10.0,null,null,null,"%","","","","","",false,"","results",""],["ia:DTIC_ADA031776","Ti-20Cr-0.03Y","ductilities",5.0,null,null,null,"%","","","","","",false,"","results",""],["ia:DTIC_ADA031776","Ti-20Cr-0.03Y","ductility",0.0,null,null,null,"%","","heat treated","","","",false,"","results",""],["ia:DTIC_ADA031776","Ti-13Cu","ductility",10.0,null,null,null,"%","","heat treated","","","",false,"","results",""],["ia:DTIC_ADA031776","Ti-8Cu-6.5Ni","ductility",3.0,null,null,null,"%","","heat treated","","","",false,"","results",""],["ia:DTIC_ADA031776","Ti-13Cu-3Al","average elongation",8.0,8.0,8.0,null,"%","room temperature","annealed at 1560°F + furnace cooling","","","",false,"","results",""],["ia:DTIC_ADA031776","Ti-13Cu-3Al","lack of ductility",3.0,3.0,3.0,null,"%","room temperature","as-melted","","","",false,"","results",""],["ia:DTIC_ADA031776","Ti-10Cu","elongation",14.5,6.0,23.0,null,"%","","as-melted","","","",false,"","discussion",""],["ia:DTIC_ADA031776","Ti-13Cu","elongation",14.5,6.0,23.0,null,"%","","as-melted","","","",false,"","discussion",""],["ia:DTIC_ADA031776","Ti-16Cu","elongation",14.5,6.0,23.0,null,"%","","as-melted","","","",false,"","discussion",""],["ia:DTIC_ADA031776","Ti-19Cu","elongation",4.0,null,null,null,"%","","as-melted","","","",false,"","discussion",""],["ia:DTIC_ADA031776","Ti-10Cu","elongation",14.5,6.0,23.0,null,"%","","annealed","","","",false,"","discussion",""],["ia:DTIC_ADA031776","Ti-13Cu","elongation",14.5,6.0,23.0,null,"%","","annealed","","","",false,"","discussion",""],["ia:DTIC_ADA031776","Ti-16Cu","elongation",14.5,6.0,23.0,null,"%","","annealed","","","",false,"","discussion",""],["ia:DTIC_ADA031776","Ti-19Cu","elongation",4.0,null,null,null,"%","","annealed","","","",false,"","discussion",""],["ia:DTIC_ADA031776","Ti-13Cu-4.5Ni","elongation",4.0,null,null,null,"%","room temperature","","","tensile test","",false,"","conclusions",""],["ia:DTIC_ADA031776","Ti-13Cu","El",14.0,null,null,null,"%","room temperature","annealed","","","",false,"","conclusions",""],["ia:DTIC_ADA031776","Ti-13Cu","El",7.0,null,null,null,"%","room temperature","1300°F-8 hr-AC","","","",false,"","conclusions",""],["ia:DTIC_ADA031776","Ti-13Cu","elongation",5.0,null,null,null,"%","room temperature","duplex annealed","","","",false,"","conclusions",""],["ia:DTIC_ADA031776","Ti-13Cu","tensile elongation",2.5,null,null,null,"%","room temperature","as-cast","","tensile test","",false,"","conclusions",""],["ia:DTIC_ADA031776","Ti-13Cu-1.5Al","El",3.0,null,null,null,"%","room temperature","as-melted","","tensile test","",false,"","conclusions",""],["ia:DTIC_ADA031776","Ti-13Cu-4.5Ni","2-3 percent elongation",2.5,2.0,3.0,null,"%","","","","","",false,"","conclusions",""],["ia:DTIC_ADA032136","Alloy 1","elongation",18.0,null,null,null,"%","room temperature","aged 4 hours at 800°C","fine grained (~50 μm diameter) α2 matrix with intragranular planar β-phase and intergranular retained β-phase","tensile test","2.2",false,"","results",""],["ia:DTIC_ADA032136","","room-temperature tensile ductility",50.0,null,null,null,"%","room temperature","","lath-like α2 particles in a β2 matrix","tensile test","",false,"","discussion",""],["ia:DTIC_ADA032136","","no ductility",0.0,null,null,null,"%","room temperature","","identical microstructures with grain sizes on the order of 100 μm or larger","tensile test","",false,"","discussion",""],["ia:DTIC_ADA034495","IN100","A%",20.0,null,null,null,"%","below 700°C","file treated C.0.18%","","tensile test","",false,"","conclusions",""],["ia:DTIC_ADA034495","IN100","A%",20.0,null,null,null,"%","below 700°C","file treated C.0.006%","","tensile test","",false,"","conclusions",""],["ia:DTIC_ADA034495","IN100","A%",20.0,null,null,null,"%","below 700°C","cast C.0.18%","","tensile test","",false,"","conclusions",""],["ia:DTIC_ADA034495","IN100","A%",50.0,null,null,null,"%","","file treated C.0.006%","","tensile test","",false,"","conclusions",""],["ia:DTIC_ADA034495","IN100","A%",50.0,null,null,null,"%","","PIRC 1200°C","","tensile test","",false,"","conclusions",""],["ia:DTIC_ADA041780","Ti-6Al-4V","ductility",10.0,null,null,null,"%","","","","","",true,"","methods",""],["ia:DTIC_ADA041780","Ti-6Al-4V","Generalized plastic strain exceeds input value",10.0,null,null,null,"%","","","","","",true,"","methods",""],["ia:DTIC_ADA046693","Ti-6Al-2Sn-2Zr-1Mo","tensile elongation",12.5,null,null,null,"%","room temperature","","","tensile test","",false,"","results",""],["ia:DTIC_ADA046693","Ti-6Al-2Sn-2Zr-1Mo","tensile elongation",0.0,null,null,null,"","room temperature","","","","",false,"unit_missing","results_discussion",""],["ia:DTIC_ADA046693","Ti-6Al-2Sn-2Zr-1Mo","tensile elongation",0.0,null,null,null,"","78F","","","","",false,"unit_missing","results_discussion",""],["ia:DTIC_ADA046693","Ti-6Al-2Sn-2Zr-1Mo","tensile elongation",0.0,null,null,null,"","1000F","","","","",false,"unit_missing","results_discussion",""],["ia:DTIC_ADA046693","Ti-6Al-2Sn-2Zr-1Mo","tensile elongation",0.0,null,null,null,"","room temperature","","","","",false,"unit_missing","results_discussion",""],["ia:DTIC_ADA046693","Ti-6Al-2Sn-2Zr-1Mo","tensile elongation",0.0,null,null,null,"","78F","","","","",false,"unit_missing","results_discussion",""],["ia:DTIC_ADA046693","Ti-6Al-2Sn-2Zr-1Mo","ductility",0.0,null,null,null,"","RT","","","","",false,"unit_missing","results_discussion",""],["ia:DTIC_ADA046693","Ti-6Al-2Sn-2Zr-1Mo","ductility",0.0,null,null,null,"","room temperature","","","","",false,"unit_missing","results_discussion",""],["ia:DTIC_ADA046693","Ti-6Al-2Sn-2Zr-0.25Si","ductility",800.0,null,null,null,"F","298 to 922K","","","","",false,"unit_mismatch","results",""],["ia:DTIC_ADA053327","Ti-6Al-4V","tensile elongation",1000.0,1000.0,1000.0,null,"%","","","","","",false,"out_of_range","conclusions",""],["ia:DTIC_ADA053327","Ti-6Al-4V","elongation",55.0,55.0,55.0,null,"%","","superplastically formed","","","",false,"","conclusions",""],["ia:DTIC_ADA053327","","elongation",386.0,386.0,386.0,null,"%","","","","","",false,"out_of_range","conclusions",""],["ia:DTIC_ADA053327","","elongation",200.0,200.0,200.0,null,"%","","","","","",false,"out_of_range","conclusions",""],["ia:DTIC_ADA053589","","elongation",3.0,null,null,null,"%","","","","","",false,"","discussion",""],["ia:DTIC_ADA053589","","elongation",0.0,null,null,null,"","","aged at 1150°F (621°C)","","","",false,"unit_missing","discussion",""],["ia:DTIC_ADA053589","","elongation",6.0,null,null,null,"%","","","","","",false,"","discussion",""],["ia:DTIC_ADA054270","Ti-6Al-4V","Percent Elongation in2inch",13.5,5.6,15.0,null,"%","room temperature","recrystallized annealed","","tensile test","",false,"","conclusions",""],["ia:DTIC_ADA054270","Ti-6Al-4V","Elongation, Percentin2inch",12.0,10.0,16.0,null,"%","room temperature","recrystallized annealed","","tensile test","",false,"","results",""],["ia:DTIC_ADA054270","Ti-6Al-6V-2Sn","% Elongation",14.7,13.5,16.0,null,"in2Inch","room temperature","STA","","tensile test","",false,"unit_mismatch","results",""],["ia:DTIC_ADA054270","Ti-6Al-6V-2Sn","% Elongation",14.8,13.5,16.0,null,"in2Inch","room temperature","STA","","tensile test","",false,"unit_mismatch","results",""],["ia:DTIC_ADA058619","Ti-6Al-4V","tensile elongation",15.45,12.6,18.3,null,"%","room temperature","","","tensile test","",false,"","results",""],["ia:DTIC_ADA058619","Ti-6Al-4V","elongation",15.3,null,null,1.1,"%","room temperature","980°C/2 hrs, cooled at 560°C/hr to 760°C/WQ","","tensile test","",false,"","results",""],["ia:DTIC_ADA058619","Ti-6Al-4V","tensile elongation",2500.0,null,null,null,"A","","","","","",false,"unit_mismatch","results",""],["ia:DTIC_ADA058619","Ti-6Al-4V","€",15.2,null,null,null,"%","","","","","",false,"","other",""],["ia:DTIC_ADA058619","Ti-6Al-4V","€",16.2,null,null,null,"%","","","","","",false,"","other",""],["ia:DTIC_ADA058619","Ti-6Al-4V","e",15.2,null,null,null,"%","room temperature","as slow cooled, 980°C/56°C/hr, room temperature","","tensile test","",false,"","other",""],["ia:DTIC_ADA058619","Ti-6Al-4V","e",16.2,null,null,null,"%","room temperature","as in (a) plus 760°C/30min/WQ","","tensile test","",false,"","other",""],["ia:DTIC_ADA058619","Ti-6Al-4V","e",15.2,null,null,null,"%","","","","tensile test","",false,"","other",""],["ia:DTIC_ADA058619","Ti-6Al-4V","e",16.2,null,null,null,"%","","","","tensile test","",false,"","other",""],["ia:DTIC_ADA061397","3% Al - 5% Cr - low C Ti","outer fiber strain",2.3,null,null,null,"%","","as received","","","",false,"","results",""],["ia:DTIC_ADA061397","3% Al - 5% Cr - low C Ti","strain",2.8,null,null,null,"%","","rolled to 10% reduction at 700°C","","","",false,"","results",""],["ia:DTIC_ADA061397","3% Al - 5% Cr - low C Ti","ductility",0.0,0.0,0.0,null,"","","","","","",false,"unit_missing","results",""],["ia:DTIC_ADA061397","3% Al - 5% Cr - low C Ti","strain measurement",1.0,1.0,1.0,null,"%","","","","","",false,"","results",""],["ia:DTIC_ADA068810","Ti-6Al-4V","tensile elongation",16.0,null,null,null,"%","room temperature","","","tensile test","",false,"","discussion",""],["ia:DTIC_ADA068810","Ti-6Al-4V","tensile elongation",15.45,12.6,18.3,null,"%","room temperature","980°C/2h + 56°C/hr to 760°C/WQ","","tensile test","",false,"","results",""],["ia:DTIC_ADA068810","Ti-6Al-4V","elongation",15.3,null,null,1.1,"%","room temperature","","equiaxed α","tensile test","",false,"","results",""],["ia:DTIC_ADA068810","Ti-6Al-4V","e = 15.2%",15.2,15.2,15.2,null,"%","room temperature","","","tensile test","",false,"","other",""],["ia:DTIC_ADA068810","Ti-6Al-4V","e = 16.2%",16.2,16.2,16.2,null,"%","room temperature","","","tensile test","",false,"","other",""],["ia:DTIC_ADA070747","Ti-15V-3Cr-3Sn-3Al","Elong (%)",8.0,null,null,null,"%","","as welded","","","",false,"","conclusions",""],["ia:DTIC_ADA070994","Ti-6Al-4V","E1ong~tion",8.0,null,null,null,"%","room temperature","annealed","","","",false,"","discussion",""],["ia:DTIC_ADA070994","Ti-6Al-4V","17’~ e1ongat~on",17.0,null,null,null,"%","room temperature","annealed at 925°C followed by air cooling","","","",false,"","discussion",""],["ia:DTIC_ADA078039","Ti-6Al-4V","Elongation",20.0,null,null,null,"%","","HIP+anneal","","","",false,"","results",""],["ia:DTIC_ADA078039","Ti-5Al-2Sn-2Zr-4Mo-4Cr","ductilities",0.0,null,null,null,"","","duplex STA 1475/1175°F","","","",false,"unit_missing","results",""],["ia:DTIC_ADA078039","SM-412","14%Elong.",14.0,null,null,null,"%","","","","","",false,"","conclusions",""],["ia:DTIC_ADA078039","SM-409","8%Elong.",8.0,null,null,null,"%","","F","","","",false,"","conclusions",""],["ia:DTIC_ADA078039","Ti-5Al-2Sn-2Zr-4Mo-4Cr","ductilities",0.0,null,null,null,"","","duplex STA 1450°F","","","",false,"unit_missing","results",""],["ia:DTIC_ADA078039","","%",10.3,null,null,null,"%","","Coo1 +1475°F,4hrs,WQ +1175°F,8hrs A.C.","","","",false,"","results",""],["ia:DTIC_ADA078039","Ti-6Al-4V","Elongation",18.0,null,null,null,"%","","HIP+anneal","","","",false,"","results",""],["ia:DTIC_ADA078039","","%",10.3,null,null,null,"%","","Coo1 +1475°F,4hrs,WQ +1175°F,8hrs A.C.","","","",false,"","results",""],["ia:DTIC_ADA078039","","RA",10.5,null,null,null,"%","750°F","","","","",false,"","results",""],["ia:DTIC_ADA078039","Ti-6Al-4V","Elongation",16.5,16.0,17.0,null,"%","room temperature","HIP+annealed","","tensile test","",false,"","conclusions",""],["ia:DTIC_ADA078039","Ti-5Al-2Sn-2Zr-4Mo-4Cr","ductilities",0.0,null,null,null,"","","as-HIP","beta-HIP","","",false,"unit_missing","results",""],["ia:DTIC_ADA078039","","Elong.",8.0,null,null,null,"%","","","","","",false,"","conclusions",""],["ia:DTIC_ADA078039","Ti-6Al-4V","Elongation",18.0,null,null,null,"%","","HIP+anneal","","","",false,"","results",""],["ia:DTIC_ADA078593","Ti-6Al-4V","Percent Elongation",17.6,null,null,null,"%","room temperature","post-HIP","","tensile test","",false,"","abstract",""],["ia:DTIC_ADA079806","Ti-6Al-4V","ductility",12.0,12.0,12.0,null,"%","room temperature","","","tensile test","",false,"","conclusions",""],["ia:DTIC_ADA079806","Ti-6Al-4V","ductility",10.0,10.0,10.0,null,"%","room temperature","","","tensile test","",false,"","abstract",""],["ia:DTIC_ADA086511","Ti-10,2,3/Ti-15,3,3,3","tensile elongation",0.0,null,null,null,"","","STA","","","",false,"unit_missing","results_discussion",""],["ia:DTIC_ADA086511","Ti-10,2,3","ductility",0.0,null,null,null,"","","STA 4","","","",false,"unit_missing","results_discussion",""],["ia:DTIC_ADA093966","Ti-10V-2Fe-3Al","true fracture strain",0.5,null,null,null,"","","","","","",false,"unit_missing","results",""],["ia:DTIC_ADA093966","Ti-10V-2Fe-3Al","elongation re fracture",2.6,2.6,2.6,null,"%","","","","","",false,"","results",""],["ia:DTIC_ADA093966","Ti-10V-2Fe-3Al","ductilities",0.0,0.0,0.0,null,"%","","","","","",false,"","results",""],["ia:DTIC_ADA093966","Ti-10V-2Fe-3Al","fracture strain",0.33,null,null,null,"","","","","","",false,"unit_missing","results",""],["ia:DTIC_ADA093966","Ti-10V-2Fe-3Al","true fracture strain",0.18,null,null,null,"","","","","","",false,"unit_missing","results",""],["ia:DTIC_ADA093966","Ti-10V-2Fe-3Al","fracture strain",0.23,null,null,null,"","","","","","",false,"unit_missing","results",""],["ia:DTIC_ADA095720","Ti-6Al-4V","elongation",50.8,null,null,null,"mm","704 °C","704°C/1h + air cool","","tensile test","",false,"unit_mismatch","conclusions",""],["ia:DTIC_ADA095720","Ti-6Al-4V","Elongation",15.0,null,null,null,"%","room temperature","superplastically-formed","","tensile test","",false,"","conclusions",""],["ia:DTIC_ADA095720","Ti-6Al-4V","Elongation",15.0,null,null,null,"%","room temperature","as-received","","tensile test","",false,"","conclusions",""],["ia:DTIC_ADA095720","Ti-6Al-4V","Flow strens",20.7,null,null,null,"%","room temperature","Regular-Grade","","","10-3g-1",false,"","conclusions",""],["ia:DTIC_ADA095720","Ti-6Al-4V","maximum m (10-5g-1)",33.0,null,null,null,"%","room temperature","Regular-Grade","","strain-rate-cycling tests","10-5g-1",false,"","conclusions",""],["ia:DTIC_ADA095720","Ti-6Al-4V","Flow strees",41.4,null,null,null,"%","850°C","ELI-Grade","","","10-3g-1",false,"","conclusions",""],["ia:DTIC_ADA095720","Ti-6Al-4V","total elongation",9.0,null,null,null,"%","room temperature","as-fabricated","","tensile test","10-3 s-1",false,"","conclusions",""],["ia:DTIC_ADA095720","Ti-6Al-4V","elongation",6.5,null,null,null,"%","room temperature","annealed at 927°C for 1 h, furnace cooled","","tensile test","",false,"","conclusions",""],["ia:DTIC_ADA097277","CP-Ti Grade 2","elongations",130.0,120.0,140.0,null,"%","","single phase alpha","","","",false,"out_of_range","results",""],["ia:DTIC_ADA097277","CP-Ti Grade 2","elongations",120.0,110.0,130.0,null,"%","","","","","",false,"out_of_range","results",""],["ia:DTIC_ADA097277","CP-Ti Grade 2","elongations",60.0,40.0,80.0,null,"%","","beta field","","","",false,"","results",""],["ia:DTIC_ADA115274","Al-2024-T4","Elongation",19.5,null,null,null,"%","room temperature","","","tensile test","0.013 min⁻¹",false,"","results",""],["ia:DTIC_ADA115409","Ti-6Al-4V","fracture strain",0.17,null,null,null,"","","basal-transverse texture","","","",false,"unit_missing","results",""],["ia:DTIC_ADA117155","Ti-4.5Al-5Mo-1.5Cr","tensile elongation",12.0,null,null,null,"%","","solution treated at 830°C, aged 4 h at 593°C","","calculated using Eq. (13)","",true,"","conclusions",""],["ia:DTIC_ADA130944","Ti-6Al-2Sn-4Zr-2Mo","strains",2.0,null,null,null,"","630 °C","","","","",false,"unit_missing","methods",""],["ia:DTIC_ADA133947","Ti-6Al-4V","higher total elongation",0.0,null,null,null,"","","","equiaxed α + β","","",false,"unit_missing","conclusions",""],["ia:DTIC_ADA133947","Ti-6Al-4V","total elongation",500.0,null,null,null,"%","815 °C","equiaxed","equiaxed α","tensile test","2 x 10^-4 s^-1",false,"out_of_range","conclusions",""],["ia:DTIC_ADA133947","Ti-6Al-4V","total elongation",0.0,null,null,null,"","815 °C","","","","",false,"unit_missing","abstract",""],["ia:DTIC_ADA136028","Ti-6Al-4V","tensile plasticity",107.0,null,null,null,"%","ambient temperature","","equiaxed α","","",false,"out_of_range","results_discussion",""],["ia:DTIC_ADA136028","Ti-6Al-4V","tensile plasticity",107.0,null,null,null,"%","ambient temperature","","equiaxed α","","",false,"out_of_range","conclusions",""],["ia:DTIC_ADA142293","Ti-6Al-4V","tensile ductility",0.0,null,null,null,"%","","","","","",false,"","abstract",""],["ia:DTIC_ADA148670","Ti","elongation to failure",1.5,1.5,1.5,null,"%","","","","","",false,"","methods",""],["ia:DTIC_ADA148670","Ti","elongation to failure",0.0,null,null,null,"","","","","","",false,"unit_missing","methods",""],["ia:DTIC_ADA148671","CP-Ti Grade 2","local fracture strains",0.4,null,null,null,"","","","α-phase","","",false,"unit_missing","conclusions",""],["ia:DTIC_ADA148671","CP-Ti Grade 2","local fracture strains",0.2,null,null,null,"","","","α-phase","","",false,"unit_missing","conclusions",""],["ia:DTIC_ADA159322","Ti-6Al-4V","ε",10.0,null,null,null,"%","","","","","",false,"","methods",""],["ia:DTIC_ADA176640","Ti-6Al-4V","elongation in I inch",6.5,6.5,6.5,null,"%","","","","","",false,"","results_discussion",""],["ia:DTIC_ADA188075","Ti-6Al-4V","elongation",40.0,null,null,null,"%","room temperature","plasma welded","","tensile test","",false,"","discussion",""],["ia:DTIC_ADA193420","Ti-6Al-4V","ELONGATION",12.5,null,null,null,"%","","annealed","","","",false,"","conclusions",""],["ia:DTIC_ADA196834","Ti-6211","ductility",800.0,800.0,800.0,null,"°C","below beta to alpha transformation finish","rapidly cooled","","","",false,"unit_mismatch","conclusions",""],["ia:DTIC_ADA196834","CP-Ti Grade 2","ductility",800.0,800.0,800.0,null,"°C","800 °C","","","","",false,"unit_mismatch","conclusions",""],["ia:DTIC_ADA196834","Ti-3Al-2.5V","ductility",800.0,800.0,800.0,null,"°C","800 °C","","","","",false,"unit_mismatch","conclusions",""],["ia:DTIC_ADA196834","Ti-6Al","ductility",800.0,800.0,800.0,null,"°C","800 °C","","","","",false,"unit_mismatch","conclusions",""],["ia:DTIC_ADA196834","Ti-6211","ductility",800.0,800.0,800.0,null,"°C","800 °C","","","","",false,"unit_mismatch","conclusions",""],["ia:DTIC_ADA196834","Ti-6Al-4V","ductility",800.0,800.0,800.0,null,"°C","800 °C","","","","",false,"unit_mismatch","conclusions",""],["ia:DTIC_ADA202543","Ti-6Al-4V","sheet thickness strain",15.0,null,null,null,"%","925 °C","as-welded","","uniaxial superplastic deformation test","2 x 10^-4 s^-1",false,"","results",""],["ia:DTIC_ADA202543","Ti-6Al-4V","thickness strain",0.86,null,null,null,"","925 °C","as-welded","","uniaxial superplastic deformation test","2 x 10^-4 s^-1",false,"unit_missing","results",""],["ia:DTIC_ADA202543","Ti-6Al-4V","difference in sheet thickness",30.0,null,null,null,"%","","as-welded","","","",false,"","methods",""],["ia:DTIC_ADA202543","Ti-6Al-4V","sheet thickness strain",31.0,null,null,null,"%","925 °C","as-welded","","uniaxial superplastic deformation test","2 x 10^-4 s^-1",false,"","results",""],["ia:DTIC_ADA209355","6-6-2","elongation",13.5,null,null,null,"%","","","","","",false,"","results_discussion",""],["ia:DTIC_ADA209355","6-6-2","4(0.1%)",0.011,null,null,null,"","","","","","",false,"unit_missing","methods",""],["ia:DTIC_ADA209355","6-6-2","4(0.2%)",0.012,null,null,null,"","","","","","",false,"unit_missing","methods",""],["ia:DTIC_ADA209355","6-6-2","4(0.1%)",0.0114,null,null,null,"","","","","","",false,"unit_missing","methods",""],["ia:DTIC_ADA209355","6-6-2","4(0.2%)",0.0127,null,null,null,"","","","","","",false,"unit_missing","methods",""],["ia:DTIC_ADA218149","Ti-24Al-17Nb-1Mo","ELONGATION",20.0,20.0,20.0,null,"%","room temperature","forged + salt quenched","","tensile test","",false,"","results_discussion",""],["ia:DTIC_ADA218149","Ti-24Al-17Nb-0.5Mo","ductility is 1-3% higher",2.0,1.0,3.0,null,"%","room temperature","","","","",false,"","results_discussion",""],["ia:DTIC_ADA218149","Ti3Al","ductility",2.0,null,null,null,"%","room temperature","","","","",false,"","conclusions",""],["ia:DTIC_ADA218149","Alloy 15","ductility was unfortunately very low",0.0,null,null,null,"","","","","","",false,"unit_missing","results_discussion",""],["ia:DTIC_ADA218149","Alloy 21","ductility",0.0,null,null,null,"","room temperature","","","","",true,"unit_missing","results_discussion",""],["ia:DTIC_ADA218149","Alloy 19","ductility",10.0,null,null,null,"%","room temperature","","","","",false,"","results_discussion",""],["ia:DTIC_ADA218149","Alloy 19","ductility",10.0,null,null,null,"%","higher temperatures","","","","",false,"","results_discussion",""],["ia:DTIC_ADA218149","Ti3Al","3% elongation",3.0,null,null,null,"%","room temperature","","","tensile test","",false,"","results_discussion",""],["ia:DTIC_ADA220714","Ti-8AI(s)","Elong.",1.13,null,null,0.5,"%","673 K","","","tensile test","",false,"","results",""],["ia:DTIC_ADA220714","Ti-8AI(a)","Elong.",1.02,null,null,0.6,"%","673 K","","","tensile test","",false,"","results",""],["ia:DTIC_ADA226627","Ti3Al","elongation",0.0,null,null,null,"","","100 hour thermal exposure at 705°C","","","",false,"unit_missing","conclusions",""],["ia:DTIC_ADA227353","","STRAIN POPPED OUT",0.635,0.54,0.73,null,"%","","","","","",false,"","conclusions",""],["ia:DTIC_ADA227353","","STRAIN POPPED OUT",0.645,0.525,0.765,null,"%","","","","","",false,"","conclusions",""],["ia:DTIC_ADA228217","","extension at fracture",15.0,15.0,15.0,null,"%","","","","","",false,"","results_discussion",""],["ia:DTIC_ADA228217","","extension at fracture",30.0,30.0,30.0,null,"%","","","","","",false,"","results",""],["ia:DTIC_ADA228217","","elongation at fracture",30.0,30.0,30.0,null,"%","","","","","",false,"","results",""],["ia:DTIC_ADA258884","Ti-25%Al-10%Nb-3%V-1%Mo","elongation",10.0,null,null,null,"%","room temperature","Heat Treatment C","","tensile test","8.33 X 10-5 mm/mm",false,"","conclusions",""],["ia:DTIC_ADA258884","Ti-25%AI-10%Nb-3%V-l%Mo","elongation",2.6,null,null,null,"%","650 °C","heat treatment A","","","",false,"","methods",""],["ia:DTIC_ADA258884","Ti-25%AI-10%Nb-3%V-l%Mo","elongation",2.0,null,null,null,"%","650 °C","heat treatment B","","","",false,"","methods",""],["ia:DTIC_ADA258884","Ti-25%AI-10%Nb-3%V-l%Mo","elongation",3.6,null,null,null,"%","650 °C","heat treatment C","","","",false,"","methods",""],["ia:DTIC_ADA258884","Ti-25%Al-10%Nb-3%V-1%Mo","% elongation",25.0,25.0,25.0,null,"%","540 °C","Heat Treatment C","fine transformed microstructure containing primary oX2 particles","tensile test","8.33x10-5 mm/mm/s",false,"","results",""],["ia:DTIC_ADA258884","Ti-25%Al-10%Nb-3%V-1%Mo","% elongation",2.0,2.0,2.0,null,"%","room temperature","Heat Treatment C","fine transformed microstructure containing primary oX2 particles","tensile test","8.33x10-5 mm/mm/s",false,"","results",""],["ia:DTIC_ADA258884","Ti-25%Al-10%Nb-3%V-1%Mo","% elongation",25.0,25.0,25.0,null,"%","room temperature","Heat Treatment C","fine transformed microstructure containing primary oX2 particles","tensile test","8.33x10-5 mm/mm/s",false,"","results",""],["ia:DTIC_ADA262232","Ti-23-11","elongation",0.0,0.0,0.0,null,"","room temperature","","","","",false,"unit_missing","results_discussion",""],["ia:DTIC_ADA262232","Ti-23Nb-11Al","ductility",1.0,null,null,null,"%","","Solution-Treated + Age 575°C/6hr","","","",false,"","results_discussion",""],["ia:DTIC_ADA263095","Ti-25Al-10Nb-3B-1Mo","Elongation",2.7,null,null,null,"%","room temperature","","","tensile test","",false,"","methods",""],["ia:DTIC_ADA263095","Ti-25Al-10Nb-3B-1Mo","Elongation",2.6,null,null,null,"%","room temperature","","","tensile test","",false,"","methods",""],["ia:DTIC_ADA263095","Ti-25Al-10Nb-3B-1Mo","Elongation",1.1,null,null,null,"%","room temperature","","","tensile test","",false,"","methods",""],["ia:DTIC_ADA263095","Ti-25Al-10Nb-3B-1Mo","elongation",6.0,null,null,null,"%","","","","","",false,"","methods",""],["ia:DTIC_ADA263095","Ti-25Al-10Nb-3B-1Mo","Elongation",1.0,null,null,null,"%","room temperature","","","tensile test","",false,"","discussion",""],["ia:DTIC_ADA263095","Ti-25Al-10Nb-3B-1Mo","1%",1.0,null,null,null,"%","","","","","",false,"","discussion",""],["ia:DTIC_ADA263095","Ti-25-10-3-1","tensile elongation",200.0,null,null,null,"°C","200 °C","","","tensile test","",false,"unit_mismatch","discussion",""],["ia:DTIC_ADA263095","Ti-25-10-3-1","tensile elongation",427.0,null,null,null,"°C","427 °C","","","tensile test","",false,"unit_mismatch","discussion",""],["ia:DTIC_ADA263095","Ti-25-10-3-1","tensile elongation",540.0,null,null,null,"°C","540 °C","","","tensile test","",false,"unit_mismatch","discussion",""],["ia:DTIC_ADA263095","Ti-25-10-3-1","tensile elongation",650.0,null,null,null,"°C","650 °C","","","tensile test","",false,"unit_mismatch","discussion",""],["ia:DTIC_ADA263095","Ti-25-10-3-1","tensile elongation",760.0,null,null,null,"°C","760 °C","","","tensile test","",false,"unit_mismatch","discussion",""],["ia:DTIC_ADA263095","Ti-25-10-3-1","tensile elongation",540.0,null,null,null,"°C","540 °C","forged","fine Widmanstätten","tensile test","",false,"unit_mismatch","discussion",""],["ia:DTIC_ADA263095","Ti-25-10-3-1","tensile elongation",650.0,null,null,null,"°C","650 °C","forged","coarse Widmanstätten","tensile test","",false,"unit_mismatch","discussion",""],["ia:DTIC_ADA263095","Ti-25Al-10Nb-3B-1Mo","true fracture strain",70.0,null,null,null,"%","","","10/F","","",false,"","results",""],["ia:DTIC_ADA263095","Ti-25Al-10Nb-3B-1Mo","elongations",50.0,null,null,null,"%","","","","","",false,"","results",""],["ia:DTIC_ADA263095","Ti-25Al-10Nb-3B-1Mo","true fracture strains",70.0,null,null,null,"%","","","10/F","","",false,"","results",""],["ia:DTIC_ADA263095","Ti-25Al-10Nb-3B-1Mo","plastic elongations",30.0,null,null,null,"%","","","O/F","","",false,"","results",""],["ia:DTIC_ADA263095","Ti-25Al-10Nb-3B-1Mo","elongation",30.0,null,null,null,"%","600 °C","","0/C","","6000(2",false,"","results",""],["ia:DTIC_ADA263095","Ti-25Al-10Nb-3B-1Mo","elongation",0.0,null,null,null,"","450 °C","","","","",false,"unit_missing","discussion",""],["ia:DTIC_ADA266474","Ti-6Al-4V","ductilities",30.0,null,null,null,"%","room temperature","","","tensile test","",false,"","results",""],["ia:DTIC_ADA266474","Ti-6Al-4V","elongation",0.0,null,null,null,"","","","","","",false,"unit_missing","results",""],["ia:DTIC_ADA266474","Ti-6Al-4V","elongations measured",5.0,null,null,null,"%","21'C","","","tensile test","",false,"","results",""],["ia:DTIC_ADA266474","alloy 3","ductility",0.0,null,null,null,"","room temperature","HIP","","","",false,"unit_missing","results",""],["ia:DTIC_ADA272998","Ti-45Al-2B-2Mn-2V","ductility",0.5,0.0,1.0,null,"%","room temperature","fully lamellar","lamellar","","",false,"","conclusions",""],["ia:DTIC_ADA278875","Ti-24-11","% El",2.4,null,null,null,"%","","","","","",false,"","results",""],["ia:DTIC_ADA278875","Ti-25-17-1","% El",3.4,null,null,null,"%","","","","","",false,"","results",""],["ia:DTIC_ADA280327","","maximum elongation",520.0,null,null,null,"%","1253 K","","","","3.3x10^-4 s^-1",false,"out_of_range","results",""],["ia:DTIC_ADA280327","Ti-3V-1O","elongation",570.0,null,null,null,"pct","1253K","","","","1.5x10^-4 s^-1",false,"unit_mismatch","discussion",""],["ia:DTIC_ADA284984","85A-15S","failure strains",1.0,null,null,null,"%","","","","","",false,"","discussion",""],["ia:DTIC_ADA284984","Nextel 610","failure strains",20.0,null,null,null,"%","","","","","",false,"","abstract",""],["ia:DTIC_ADA292432","gamma titanium-aluminide","ductility",20.0,null,null,null,"%","room temperature","","","","",false,"","abstract",""],["ia:DTIC_ADA302322","Ti-6Al-4V","Elongation",14.0,null,null,null,"%","","mill-annealed solution-treated and 1450°F, 15 minutes aged","","","",false,"","methods",""],["ia:DTIC_ADA302322","Ti-6Al-4V","strains",27.0,null,null,null,"%","","","","","",false,"","results",""],["ia:DTIC_ADA303693","","elongation",1.5,null,null,null,"%","","","","","",false,"","conclusions",""],["ia:DTIC_ADA303693","","elongation",1.5,null,null,null,"%","","","","","",false,"","conclusions",""],["ia:DTIC_ADA308876","Timetal-21S","elongation",5.6,null,null,null,"%","room temperature","heat treated (621°C/8 hrs)","widmanstatten acicular α phase, continuous grain boundary α layer","tensile test","",false,"","abstract",""],["ia:DTIC_ADA311161","gamma-TiAl","tensile ductility",315.0,null,null,null,"wppm","","","","","",false,"unit_mismatch","methods",""],["ia:DTIC_ADA320765","Ti-24-11","Eng. Strain",0.272,null,null,null,"","550 °C","HIP consolidated foils","","tensile test","0.051 mm/min",false,"unit_missing","methods",""],["ia:DTIC_ADA320765","SCS6/Ti-24-11","strain to failure",0.2,null,null,null,"%","room temperature","","","tensile test","",false,"","methods",""],["ia:DTIC_ADA320765","","Maxstrain",0.68,null,null,null,"%","room temperature","","","","",false,"","methods",""],["ia:DTIC_ADA320765","","residual strain",0.1,null,null,null,"%","room temperature","","","","",false,"","methods",""],["ia:DTIC_ADA322637","CP-Ti Grade 2","Elongation",28.0,null,null,null,"%","room temperature","as-received","","","",false,"","methods",""],["ia:DTIC_ADA322637","CP-Ti Grade 2","Elongation",18.0,null,null,null,"%","room temperature","anneal/furnace cool","","","",false,"","methods",""],["ia:DTIC_ADA322637","CP-Ti Grade 2","Elongation",2.0,null,null,null,"%","room temperature","anneal/water quench","","","",false,"","methods",""],["ia:DTIC_ADA322637","CP-Ti Grade 3","Elongation",24.0,null,null,null,"%","room temperature","as-received","","","",false,"","methods",""],["ia:DTIC_ADA326557","Ti-6Al-4V","Elongation",13.0,null,null,null,"%","room temperature","annealed","","tensile test","",false,"","methods",""],["ia:DTIC_ADA326557","Ti-6Al-4V","Elongation",12.0,null,null,null,"%","room temperature","annealed","","tensile test","",false,"","methods",""],["ia:DTIC_ADA334640","Ti-0.4Mn","total plastic strain",2.68,null,null,null,"%","","heat treated for 200 h at 963 K, water quenched","equiaxed α","","3.28 x 10-5 per second",false,"","methods",""],["ia:DTIC_ADA334640","Ti-0.4Mn","total plastic strain",2.26,null,null,null,"%","","heat treated for 2 h at 1173 K, FC to 963 K, annealed for 200 h, water quenched","equiaxed α","","",false,"","methods",""],["ia:DTIC_ADA334640","Ti-0.4Mn","Total plastic strain",2.26,null,null,null,"%","298 K","heat treated for 2 h at 1173 K, FC to 963 K, annealed for 200 h, water quenched","100% α","tensile test","3.28 x 10-5 per second",false,"","methods",""],["ia:DTIC_ADA334640","","total plastic strain",2.25,null,null,null,"%","","","","","3.28e-05 per second",false,"","methods",""],["ia:DTIC_ADA337559","Ti-38Nb-12Al","εf",11.1,null,null,null,"%","650 °C","900°C/5h/WQ/650°C/62h/WQ","","tensile test","",false,"","conclusions",""],["ia:DTIC_ADA337559","Ti-25Al-24Nb","ef",1.0,null,null,null,"%","room temperature","B2-phase (based on Ti2AINb)","ordered B2","","",false,"","conclusions",""],["ia:DTIC_ADA337559","Ti-38Nb-12Al","ef",27.0,null,null,null,"%","room temperature","disordered B","BCC","","",false,"","conclusions",""],["ia:DTIC_ADA337559","Ti-25Al-24Nb","elongations-to-failure",1.0,null,null,null,"%","room temperature","fully-O, heat-treated at 875°C","","","",false,"","conclusions",""],["ia:DTIC_ADA337559","O+B2 microstructure","ef",5.0,null,null,null,"%","room temperature","","","","",false,"","conclusions",""],["ia:DTIC_ADA337559","O+B2 microstructure","elongation",4.3,null,null,null,"%","room temperature","","","","",false,"","conclusions",""],["ia:DTIC_ADA337559","O+B Ti-12Al-38Nb","elongation",1.0,null,null,null,"%","room temperature","","95% equiaxed O phase","","",false,"","conclusions",""],["ia:DTIC_ADA337559","Ti-25Al-24Nb","Strain, %",27.0,null,null,null,"%","room temperature","fully-B","","tensile test","",false,"","conclusions",""],["ia:DTIC_ADA337559","Ti-25Al-24Nb","elongation",4.0,null,null,null,"%","room temperature","O+B2","","tensile test","",false,"","conclusions",""],["ia:DTIC_ADA337559","Ti-38Nb-12Al","strain",12.0,null,null,null,"%","room temperature","fully-B","","tensile test","",false,"","conclusions",""],["ia:DTIC_ADA337559","Ti-27Nb-23Al","RT elongations",1.0,null,null,null,"%","room temperature","sub-transus solution-treated","","","",false,"","conclusions",""],["ia:DTIC_ADA337559","Ti-25Al-23Nb","RT elongations",1.0,null,null,null,"%","room temperature","sub-transus solution-treated","","","",false,"","conclusions",""],["ia:DTIC_ADA337559","Ti-38Nb-12Al","elongation",12.0,12.0,14.0,null,"%","room temperature","900°C/5h/WQ/650°C/55h/WQ","","tensile test","",false,"","conclusions",""],["ia:DTIC_ADA337559","Ti-38Nb-12Al","8f",2.0,2.0,2.0,null,"%","room temperature","","","tensile test","",false,"","conclusions",""],["ia:DTIC_ADA337559","","elongation",5.0,5.0,5.0,null,"%","room temperature","","","tensile test","",false,"","conclusions",""],["ia:DTIC_ADA337559","Ti2AiNb","poor ductility",0.0,null,null,null,"","","","O-phase laths","","",false,"unit_missing","conclusions",""],["ia:DTIC_ADA337559","Ti-27Nb-23Al","elongations",1.0,1.0,1.0,null,"%","room temperature","","","tensile test","",false,"","conclusions",""],["ia:DTIC_ADA337559","","εf",0.6,null,null,null,"%","room temperature","","fully-lenticular O+B2","","",false,"","conclusions",""],["ia:DTIC_ADA337559","Ti-22Al-25Nb","elongations",1.0,null,null,null,"%","room temperature","","","","",false,"","conclusions",""],["ia:DTIC_ADA337559","","ef",4.0,4.0,null,null,"%","room temperature","","","","",false,"","conclusions",""],["ia:DTIC_ADA337559","","primary creep strains",0.735,0.77,0.79,null,"%","","950°C solutionized","","","",false,"","conclusions",""],["ia:DTIC_ADA337559","","primary creep strains",0.665,0.56,0.77,null,"%","","910°C solutionized","","","",false,"","conclusions",""],["ia:DTIC_ADA337559","O+B2","ductility",0.0,null,null,null,"%","room temperature","","","","",false,"","conclusions",""],["ia:DTIC_ADA337559","Ti-27Nb-23Al","RT properties",0.0,null,null,null,"%","room temperature","","","","",false,"","conclusions",""],["ia:DTIC_ADA337559","Ti-25Al-23Nb","RT properties",0.0,null,null,null,"%","room temperature","","","","",false,"","conclusions",""],["ia:DTIC_ADA337559","Ti-25Al-23Nb","ductility",12.0,null,null,null,"%","","","","","",false,"","conclusions",""],["ia:DTIC_ADA337559","O+B2","ductility",0.0,null,null,null,"%","","","lenticular","","",false,"","conclusions",""],["ia:DTIC_ADA337559","Ti-38Nb-12Al","elongations",27.0,null,null,null,"%","","fully-B","","","",false,"","conclusions",""],["ia:DTIC_ADA337559","O+B","elongations",12.0,null,null,null,"%","","","","","",false,"","conclusions",""],["ia:DTIC_ADA337559","Ti-38Nb-12Al","adequate ductility",12.0,null,null,null,"%","","","","","",false,"","conclusions",""],["ia:DTIC_ADA337559","near Ti2AlNb","debits in elongation",0.0,null,null,null,"%","","","","","",false,"","conclusions",""],["ia:DTIC_ADA337559","O-dominated, aged","less than 1% elongation",1.0,null,null,null,"%","","","","","",false,"","conclusions",""],["ia:DTIC_ADA337559","Ti-38Nb-12Al","strain-to-failure",27.0,null,null,null,"%","","fully-B","equiaxed","","",false,"","conclusions",""],["ia:DTIC_ADA337559","Ti-38Nb-12Al","strain-to-failure",12.0,null,null,null,"%","","O+B","lamellar","","",false,"","conclusions",""],["ia:DTIC_ADA344914","Ti-6Al-4V","elongation",1123.0,null,null,null,"K","","","","","",false,"unit_mismatch","results",""],["ia:DTIC_ADA380266","Ti-6Al-4V","maximum strain value",14.0,null,null,null,"%","","","","","",false,"","abstract",""],["ia:DTIC_ADA380266","","maximum strain value",0.8,null,null,null,"%","","","","","",false,"","abstract",""],["ia:DTIC_ADA380347","","%El",0.0,null,null,null,"","","","","","",false,"unit_missing","methods",""],["ia:DTIC_ADA380347","","%El",0.0,null,null,null,"","","","","","",false,"unit_missing","methods",""],["ia:DTIC_ADA380347","","%EL",221.0,null,null,null,"%","","815°C/8hr","","","",false,"out_of_range","methods",""],["ia:DTIC_ADA382831","","elongation",14.0,null,null,null,"%","","","","","",false,"","methods",""],["ia:DTIC_ADA382831","","elongation",55.0,null,null,null,"%","room temperature","","","tensile test","",false,"","discussion",""],["ia:DTIC_ADA382831","","Elongation, percent 2-in.",53750.0,17500.0,90000.0,null,"psi","","","","","",false,"unit_mismatch","discussion",""],["ia:DTIC_ADA382831","","elongation",20.0,20.0,20.0,null,"%","room temperature","","","tensile test","",false,"","methods",""],["ia:DTIC_ADA382831","","Elongation in 2\"*",8.5,null,null,null,"%","room temperature","","","tensile test","",false,"","methods",""],["ia:DTIC_ADA383689","Ti-26Nb-22Al","Plastic Elongation (%)",3.3,null,null,null,"%","","unexposed","","","",false,"","conclusions",""],["ia:DTIC_ADA383689","Ti-26Nb-22Al","Plastic Elongation (%)",3.1,null,null,null,"%","300°C","72 hr @ 300℃","","","",false,"","conclusions",""],["ia:DTIC_ADA383689","Ti-26Nb-22Al","Plastic Elongation (%)",1.0,null,null,null,"%","400°C","8 hr @ 400℃","","","",false,"","conclusions",""],["ia:DTIC_ADA383689","Ti-26Nb-22Al","Plastic Elongation (%)",0.0,null,null,null,"%","400°C","72 hr @ 400°C","","","",false,"","conclusions",""],["ia:DTIC_ADA383689","Ti-26Nb-22Al","Plastic Elongation (%)",0.5,null,null,null,"%","650°C","55 min @ 650°℃","","","",false,"","conclusions",""],
