Repository: akhtar07/tisci-explorer

# TiSci Explorer

A read-only, static explorer for **TiSci**, an autonomous research agent for titanium alloys. TiSci reads the
titanium-alloy literature, builds a knowledge graph and a table of measured values, proposes hypotheses where the
graph has gaps, and tests them with DFT (MACE / VASP) and the ICME-lite multiscale chain.

**Live site:** https://akhtar07.github.io/tisci-explorer/

The site has seven sections:

| Section | What it shows |
|---|---|
| Overview | Corpus → graph → facts → hypotheses → verdicts, with the snapshot's counts |
| Worked example | One full loop for W in α-Ti: graph path, hypothesis, novelty check, DFT test, verdict, follow-up, DAMASK |

File: data/facts/lath_thickness.json (part 7 of 12)
formed in the SDL process are changed in the range of 10–30 nm in the specimen."],["oa:W3112892256","Ti-5Al-2Sn-2Zr-4Mo-4Cr","tα0 (µm)",3.0,null,null,null,"µm","","initial microstructure","","","",false,"","table","tα0 (µm)\t-\t3\t-\t-"],["oa:W3112892256","Ti-5Al-5Mo-5V-3Cr","b (nm)",0.295,null,null,null,"µm","","","","","",false,"unit_suspect","table","Parameters obtained from literature\tb (nm)\t0.295\t0.295\t0.286\t0.286"],["oa:W3112892256","Ti-5Al-2Sn-2Zr-4Mo-4Cr","b (nm)",0.295,null,null,null,"µm","","","","","",false,"unit_suspect","table","Parameters obtained from literature\tb (nm)\t0.295\t0.295\t0.286\t0.286"],["oa:W3112892256","Ti-5Al-5Mo-5V-3Cr","b (nm)",0.286,null,null,null,"µm","","","","","",false,"unit_suspect","table","Parameters obtained from literature\tb (nm)\t0.295\t0.295\t0.286\t0.286"],["oa:W3112892256","Ti-5Al-2Sn-2Zr-4Mo-4Cr","b (nm)",0.286,null,null,null,"µm","","","","","",false,"unit_suspect","table","Parameters obtained from literature\tb (nm)\t0.295\t0.295\t0.286\t0.286"],["oa:W3112984707","Ti-6Al-4V","size of the lamellae",1.9,1.2,2.6,0.7,"µm","","SLM-HIP","lamellar","","",false,"","results_discussion","The main difference between the microstructure in SLM- HIP state and EBM material is the fineness of α-lamellae; 1.9 ± 0.7 μm and 0.6 ± 0.1 μm, respectively."],["oa:W3112984707","Ti-6Al-4V","size of the lamellae",0.6,0.5,0.7,0.1,"µm","","EBM","lamellar","","",false,"","results_discussion","The main difference between the microstructure in SLM- HIP state and EBM material is the fineness of α-lamellae; 1.9 ± 0.7 μm and 0.6 ± 0.1 μm, respectively."],["oa:W3112984707","Ti-6Al-4V","size of the lamellae",0.8,0.5,1.1,0.3,"µm","","hot-worked","lamellar","","",false,"","results_discussion","The size of the lamellae in the hot-worked material lies in between (0.8 ± 0.3 μm)."],["oa:W3115553163","","width/length",0.0,null,null,null,"","","","α lamellae","","",false,"unit_missing","conclusions",""],["oa:W3116130815","Ti-45Al-2B-2Mn-2Nb","lamellar spacing",0.012,0.01,0.014,0.002,"µm","room temperature","HT2","lamellar","TEM","10-2 s-1",false,"","results","From the TEM images, the average lamellar spacing was ~ 12 ± 2 nm."],["oa:W3118111446","","SAED pattern ... nearly concentric annulus",3.0,null,null,null,"µm","","ultrasonic impact","","SAED","",false,"","results_discussion","The selected area electron diffraction (SAED) pattern of the area with a depth of 3 μm in the SPD layer is nearly concentric annulus."],["oa:W3124837995","Ti-6Al-4V","width of the α‘-laths",4.0,2.0,6.0,2.0,"µm","","as-built SLM","martensitic α'","","",false,"","results",""],["oa:W3124837995","Ti-6Al-4V","width",7.5,5.0,10.0,null,"µm","","as-built SLM","martensitic α'","","",false,"","results",""],["oa:W3124837995","Ti-6Al-4V","length",65.0,50.0,80.0,null,"µm","","as-built SLM","martensitic α'","","",false,"out_of_range","results",""],["oa:W3124837995","Ti-6Al-4V","sub-grains",0.125,0.05,0.2,null,"µm","","as-built SLM","martensitic α'","","",false,"","results",""],["oa:W3124837995","Ti-6Al-4V","size",1.0,1.0,1.0,null,"µm","","as-built SLM","martensitic α'","","",false,"","results",""],["oa:W3132963998","TiAl","lamella thickness",0.37,null,null,null,"µm","","","lamellar","","",false,"","methods","The lamella thickness has been reported to be λL \u0003 0.37μm in Parthasarathy et al. (2000)."],["oa:W3133777837","","lath_thickness",0.016,null,null,null,"µm","","","","","",true,"","results_discussion",""],["oa:W3133777837","","lath_thickness",0.01,null,null,null,"µm","","","","","",true,"","results_discussion",""],["oa:W3133777837","","lath_thickness",6.0,null,null,null,"µm","","","","","",true,"unit_suspect","results_discussion",""],["oa:W3133777837","","lath_thickness",2.0,null,null,null,"µm","","","","","",true,"unit_suspect","results_discussion",""],["oa:W3134097921","Ti-6Al-4V","average thickness of the α platelets",1.5,1.0,2.0,null,"µm","","as-built","lamellar","","",false,"","results_discussion","The resulting microstructure of as-built samples showed an average thickness of the α platelets in the range between 1 μm and 2 μm."],["oa:W3134097921","Ti-6Al-4V","width of these platelets",3.5,3.0,4.0,null,"µm","","HT1","","","",false,"","results_discussion","The width of these platelets has been found to range between 3 μm and 4 μm for the HT1 condition and between 5 μm and 8 μm for the HT2."],["oa:W3134097921","Ti-6Al-4V","width of these platelets",6.5,5.0,8.0,null,"µm","","HT2","","","",false,"","results_discussion","The width of these platelets has been found to range between 3 μm and 4 μm for the HT1 condition and between 5 μm and 8 μm for the HT2."],["oa:W3134097921","Ti-6Al-4V","width of these platelets",3.5,3.0,4.0,null,"µm","","HT1","","","",false,"","conclusions","The width of these platelets has been found to range between 3 μm and 4 μm for the HT1 condition and between 5 μm and 8 μm for the HT2."],["oa:W3134097921","Ti-6Al-4V","width of these platelets",6.5,5.0,8.0,null,"µm","","HT2","","","",false,"","conclusions","The width of these platelets has been found to range between 3 μm and 4 μm for the HT1 condition and between 5 μm and 8 μm for the HT2."],["oa:W3134781483","Ti-6Al-4V","t is thickness of α-lamellae",0.332,null,null,null,"µm","","","","","",false,"unit_suspect","conclusions",""],["oa:W3134781483","Ti-6Al-4V","t is thickness of α-lamellae",5.0,null,null,null,"µm","","","basket-weave or Widmanstätten-type","","",false,"","conclusions",""],["oa:W3134906430","Ti-6Al-4V","maximum thickness",1.0,1.0,1.0,null,"µm","","","","","",false,"","results_discussion","Their maximum thickness is ~ 1 μm."],["oa:W3138606449","Ti-18Nb-1.2Si","cross-sectional size",0.25,0.2,0.3,null,"µm","","quenched from 1000°C","martensitic","SEM","",false,"","results_discussion","Particles in the Ti-18Nb-1.2Si alloy quenched from 1000°C exhibit an oval shape with cross-sectional size from 0.2–0.3 μm."],["oa:W3156292443","Ti-6Al-4V","column thicknesses",225.0,150.0,300.0,null,"µm","","","","micro-CT","",false,"out_of_range","abstract",""],["oa:W3158141778","Ti-6Al-4V","width of the α laths",0.5,null,null,null,"µm","","as-built SLM","lamellar","","",false,"","results","As the powder bed temperature increased to 400 °C, the boundary became clear, and a thin layer between the α laths formed; this thin layer can be proved as a β phase by the SADP displayed at the bottom left corner in d."],["oa:W3158141778","Ti-6Al-4V","width of the α laths",1.0,null,null,null,"µm","","as-built SLM","lamellar","","",false,"","results","The width of the α laths increases with the powder bed temperature increasing to 500 °C and 600 °C, as shown in e,f."],["oa:W3158141778","Ti-6Al-4V","width of the α laths",1.5,null,null,null,"µm","","as-built SLM","lamellar","","",false,"","results","The width of the α laths increases with the powder bed temperature increasing to 500 °C and 600 °C, as shown in e,f."],["oa:W3158141778","Ti-6Al-4V","(1(—)100) atomic row spacing in the α grain",0.255,0.255,0.255,null,"µm","","as-built SLM","martensitic α'","TEM","",false,"unit_suspect","results","The (1(—)100) atomic row spacing in the α grain is 0.255 nm, and the (011(—)) atomic row spacing in the β grain is 0.299 nm. c reveals the FFT image corresponding to b."],["oa:W3158141778","Ti-6Al-4V","(011(—)) atomic row spacing in the β grain",0.299,0.299,0.299,null,"µm","","as-built SLM","martensitic α'","TEM","",false,"unit_suspect","results","The (1(—)100) atomic row spacing in the α grain is 0.255 nm, and the (011(—)) atomic row spacing in the β grain is 0.299 nm. c reveals the FFT image corresponding to b."],["oa:W3158141778","Ti-6Al-4V","thickness of the β phase layer",7.5,5.0,10.0,null,"µm","","as-built SLM","martensitic α'","STEM","",false,"unit_suspect","results","The thickness of the β phase layer is approximately 5–10 nm, as highlighted by the blue arrows in d–f."],["oa:W3159554125","Ti-Nb (binary)","transverse size",0.145,0.09,0.2,null,"µm","","","martensitic α''","","",false,"","results_discussion","The length of the α″-phase’s grains does not exceed 1000 nm and that transverse size is in the range of 90–200 nm."],["oa:W3159554125","Ti-Nb (binary)","transverse size",0.05,null,null,null,"µm","","","martensitic α''","","",false,"","results_discussion","Thin plates of the α″-phase have a length not exceeding 700 nm and a transverse size that lies below 100 nm."],["oa:W3159581232","Ti-3Nb","lattice parameters",0.0,null,null,null,"","","annealed at 450 °C","","","",false,"unit_missing","results_discussion","The lattice parameters of the α-phase in the sample annealed at 450 °C were close to those of pure titanium []."],["oa:W3159581232","Ti-3Nb","lattice parameters",0.0,null,null,null,"","","annealed at 600 °C","","","",false,"unit_missing","results_discussion","An increase of the annealing temperature up to 600 °C resulted in a decrease of the lattice parameters of the α-phase and, as a consequence, to a decrease of cell volume, which can be associated with the increase of niobium content in the cell ()."],["oa:W3159624590","Ti-6Al-4V","b",0.255,null,null,null,"µm","","","","","",false,"unit_suspect","results_discussion","12 Vol:.(1234567890) Scientific Reports | (2021) 11:9345 | https://doi.org/10.1038/s41598-021-87705-x www.nature.com/scientificreports/ The value of G = 45 GPa and b = 0.255 nm."],["oa:W3160166709","WAAM Ti-6Al-4V","thickness of individual alpha laths",1.5,1.0,2.0,null,"µm","","","lamellar","","",false,"","methods","According to page 219–221 of Lütjering and Williams [46], for titanium alloys without the alpha colony microstructure, controlling fatigue parameter is the thickness of individual alpha laths, which is about 1–2 µm for WAAM Ti-6Al-4V [13]."],["oa:W3160450097","","diameter",0.03,0.02,0.04,null,"µm","","","","","",false,"","abstract","It helped to establish that these main surface defects developed at the treated surface are (Ti,Al)O2 nano-whiskers of diameter from 20 nm to 40 nm, and length up to several hundreds of nanometers."],["oa:W3160450097","","length",0.1,0.1,0.2,null,"µm","","","","","",false,"","abstract","It helped to establish that these main surface defects developed at the treated surface are (Ti,Al)O2 nano-whiskers of diameter from 20 nm to 40 nm, and length up to several hundreds of nanometers."],["oa:W3161673861","CP-Ti Grade 2","α'/α grain thickness",3.2,null,null,null,"µm","","as-built SLM","martensitic α'","","",false,"","results","The average α'/α grain thickness of the ASB samples was around 3.2 µm (Figure 4a,5a and Table 2) and the variability between the X and Z tensile samples was minor."],["oa:W3163426601","Ti6Al4V-50%TA15","average length of α lath",17.5,15.0,20.0,null,"µm","","as-built SLM","basketweave","optical microscopy","",false,"","results_discussion",""],["oa:W3163426601","Ti6Al4V-50%TA15","average width",1.04,1.04,1.04,null,"µm","","as-built SLM","basketweave","optical microscopy","",false,"","results_discussion",""],["oa:W3163426601","Ti6Al4V-60%TA15","average length of α lath",50.0,50.0,50.0,null,"µm","","as-built SLM","basketweave","optical microscopy","",false,"","results_discussion",""],["oa:W3163426601","Ti6Al4V-60%TA15","average width",0.42,0.42,0.42,null,"µm","","as-built SLM","basketweave","optical microscopy","",false,"","results_discussion",""],["oa:W3165638838","","lc",0.31,null,null,null,"µm","","","","","",false,"","results_discussion","Hence, the calculated lc was 0.31 μm."],["oa:W3165815212","TC21","Thickness/μm",0.64,null,null,null,"µm","","FC","","","",false,"","table","FC\t0.64\t60.1\t0.92\t19.8\t1.01\t11.0"],["oa:W3165815212","TC21","Thickness/μm",0.92,null,null,null,"µm","","FC","","","",false,"","table","FC\t0.64\t60.1\t0.92\t19.8\t1.01\t11.0"],["oa:W3165815212","TC21","Thickness/μm",1.01,null,null,null,"µm","","FC","","","",false,"","table","FC\t0.64\t60.1\t0.92\t19.8\t1.01\t11.0"],["oa:W3165815212","TC21","Thickness/μm",0.26,null,null,null,"µm","","AC","","","",false,"","table","AC\t0.26\t24.9\t0.78\t29.4\t0.89\t25.7"],["oa:W3165815212","TC21","Thickness/μm",0.78,null,null,null,"µm","","AC","","","",false,"","table","AC\t0.26\t24.9\t0.78\t29.4\t0.89\t25.7"],["oa:W3165815212","TC21","Thickness/μm",0.89,null,null,null,"µm","","AC","","","",false,"","table","AC\t0.26\t24.9\t0.78\t29.4\t0.89\t25.7"],["oa:W3165815212","TC21","Thickness/μm",0.11,null,null,null,"µm","","WQ","","","",false,"","table","WQ\t0.11\t7.6\t0.73\t23.1\t1.19\t12.4"],["oa:W3165815212","TC21","Thickness/μm",0.73,null,null,null,"µm","","WQ","","","",false,"","table","WQ\t0.11\t7.6\t0.73\t23.1\t1.19\t12.4"],["oa:W3165815212","TC21","Thickness/μm",1.19,null,null,null,"µm","","WQ","","","",false,"","table","WQ\t0.11\t7.6\t0.73\t23.1\t1.19\t12.4"],["oa:W3166763008","Ti-6Al-4V","lamellar spacing",0.5,null,null,null,"µm","","","lamellar","","",false,"","abstract","The lamellar spacing in the HAZ was 0.5 µm, which was narrower than the 1.5 µm weld metal."],["oa:W3166763008","Ti-6Al-4V","lamellar stacking spacing",1.5,null,null,null,"µm","","","lamellar","","",false,"","abstract","α상과 β상의 라멜라 적층 간격은 WM의 경우 평균 1.5㎛로 HAZ의 평균 0.5㎛에 비하여 3배 정도 크게 측정된다. 이것은 HAZ 부위의 열전달 속도가 커서 라 멜라 간격이 WM보다 작은 것으로 판단된다. 그런데 라 멜라 적층 간격이 조대한 WM의 평균 경도가 500HV 정도로 HAZ의 464HV 보다 높게 측정되는 것은 용접 와이어에 강도/경도 보강을 위한 성분이 첨가되었기 때 문으로 보여 진다."],["oa:W3169059725","EB-PBF Ti6Al4V","width of the lamellar α laths",0.49,null,null,0.11,"µm","","","","","",false,"","results","Region A consisted of 24% LAGB and 76% HAGB, region B contained 22% LAGB and 78% HAGB and region C consisted of 85% HAGB and 15% LAGB."],["oa:W3169059725","EB-PBF Ti6Al4V","width of the lamellar α laths",0.47,null,null,0.12,"µm","","","","","",false,"","results","Region A consisted of 24% LAGB and 76% HAGB, region B contained 22% LAGB and 78% HAGB and region C consisted of 85% HAGB and 15% LAGB."],["oa:W3174533184","Ti-6Al-4V","width of acicular martensite grains",0.24,0.03,0.45,null,"µm","","as-built SLM","martensitic α'","","",false,"","results","According to and , the width of acicular martensite grains of the SLM-ed alloy is in the range of 30–450 nm."],["oa:W3174533184","Ti-6Al-4V","width of α produced by the final aging",0.45,0.45,0.45,null,"µm","","aged","equiaxed α","","",false,"","results","The width of the primary α produced by the first solid solution is greater than 2 μm, the width of the secondary α produced by the second solid solution is in the range of 1–2 μm, and the width of α produced by the final aging is about 450 nm."],["oa:W3174533184","Ti-6Al-4V","width of secondary α produced by the second solid solution",1.5,1.0,2.0,null,"µm","","second solid solution","equiaxed α","","",false,"","results","The width of the primary α produced by the first solid solution is greater than 2 μm, the width of the secondary α produced by the second solid solution is in the range of 1–2 μm, and the width of α produced by the final aging is about 450 nm."],["oa:W3174533184","Ti-6Al-4V","width of primary α produced by the first solid solution",2.0,2.0,2.0,null,"µm","","first solid solution","equiaxed α","","",false,"","results","The width of the primary α produced by the first solid solution is greater than 2 μm, the width of the secondary α produced by the second solid solution is in the range of 1–2 μm, and the width of α produced by the final aging is about 450 nm."],["oa:W3175417914","Ti-5Al-3Mo-3V-2Zr-2Cr-1Nb-1Fe","dimensions ... width",6.0,null,null,null,"µm","","aged at 450°C","acicular","","",false,"","methods",""],["oa:W3175417914","Ti-5Al-3Mo-3V-2Zr-2Cr-1Nb-1Fe","dimensions ... length",10.0,null,null,null,"µm","","aged at 450°C","acicular","","",false,"","methods",""],["oa:W3175417914","Ti-5Al-3Mo-3V-2Zr-2Cr-1Nb-1Fe","mean length",1.0,null,null,null,"µm","","aged at 500°C for 1000s","acicular","","",false,"","methods",""],["oa:W3175417914","Ti-5Al-3Mo-3V-2Zr-2Cr-1Nb-1Fe","mean length",5.0,null,null,null,"µm","","aged at 500°C for 2000s","acicular","","",false,"","methods",""],["oa:W3175417914","Ti-5Al-3Mo-3V-2Zr-2Cr-1Nb-1Fe","precipitates mean length",20.0,null,null,null,"µm","","aged at 600°C","acicular","","",false,"","methods",""],["oa:W3176555710","Ti-6Al-4V","b",0.0003,null,null,null,"µm","","","","","",false,"out_of_range","methods","0.22 Plastic ρm μm-2 5.0 ν Hz 1.0×1011 b μm 2.95×10-4 k J·K-1 1.38×10-23 γs μm-2 0.05 ΔV μm3 19.76 b3 12.54 b3 𝜏𝑐 𝛼 MPa 393 349 ΔF eV 0.60 0.46"],["oa:W3177978857","Ti-6Al-4V","α′-lath thickness",0.5,0.0,1.0,null,"µm","","as-built SLM","martensitic α'","","",false,"","results_discussion",""],["oa:W3177978857","Ti-6Al-4V","α-lath thickness",3.5,2.0,5.0,null,"µm","","wrought","lamellar","","",false,"","results_discussion",""],["oa:W3177978857","Ti-6Al-4V","α-lath thickness",1.0,null,null,null,"µm","","as-built SLM","","","",false,"","results_discussion",""],["oa:W3177978857","Ti-6Al-4V","α-lath thickness",3.5,2.0,5.0,null,"µm","","wrought","","","",false,"","results_discussion",""],["oa:W3177978857","Ti-6Al-4V","thickness of α′-lath",1.0,1.0,1.0,null,"µm","","as-built SLM","martensitic α'","","",false,"","results_discussion",""],["oa:W3177978857","Ti-6Al-4V","thickness of α-laths",3.5,2.0,5.0,null,"µm","","wrought","lamellar","","",false,"","results_discussion",""],["oa:W3178852447","TA15","size of individual needles",50.0,0.1,100.0,null,"µm","","","lamellar","","",false,"","conclusions",""],["oa:W3181372605","Ti-6.6Al-4.6Sn-4.6Zr-1Mo-0.9Nb-0.32Si","average size of α lath",7.2,null,null,null,"µm","","forged at 1403 K, then forged into bars ϕ 50 mm at 1273 K","Widmanstätten","","",false,"","results_discussion","To be speciﬁc, the average size of α + β colonies in Figure 1 is about 28 μm and that of α lath is about 7.2 μm."],["oa:W3190324914","Ti-6Al-4V","average thickness",150.0,null,null,null,"µm","","","","","",false,"out_of_range","results_discussion","Their average thickness has increased to 150 μm after LT treatment and to 350 µm after HT treatment."],["oa:W3190324914","Ti-6Al-4V","average thickness",350.0,null,null,null,"µm","","","","","",false,"out_of_range","results_discussion","Their average thickness has increased to 150 μm after LT treatment and to 350 µm after HT treatment."],["oa:W3190324914","Ti-6Al-4V","average width",0.5,0.3,0.7,0.2,"µm","","","lamellar","","",false,"","results_discussion","The observed α laths have an average width ~ 0.5 ± 0.2μm similar to the microstructure reported in previous studies [19,34]."],["oa:W3194791247","","Tallas",5.0,null,null,null,"µm","","consolidated","","","",false,"unit_suspect","abstract",""],["oa:W3194791247","","Tallas",0.01,null,null,null,"µm","","consolidated","","","",false,"","abstract",""],["oa:W3196332344","Ti-6Al-4V","lateral jetting distance",4.0,null,null,null,"µm","","","","simulation","",true,"unit_suspect","results",""],["oa:W3196332344","Ti-6Al-4V","drift distance",1.0,null,null,null,"µm","","","","experiment","",false,"unit_suspect","results",""],["oa:W3197443648","Ti-6Al-4V","thickness",2.6,null,null,null,"µm","","","","","",false,"","methods","It is 2.6 μm after the single-step process and 3.3 μm after the three-step process."],["oa:W3197443648","Ti-6Al-4V","thickness",3.3,null,null,null,"µm","","","","","",false,"","methods","It is 2.6 μm after the single-step process and 3.3 μm after the three-step process."],["oa:W3197443648","Ti-6Al-4V","thickness",1.5,null,null,null,"µm","","","","","",false,"","methods","The thickness deviates within a range of \u00051.5 μm after the single-step process and \u00052 μm after the three-step process."],["oa:W3197443648","Ti-6Al-4V","thickness",2.0,null,null,null,"µm","","","","","",false,"","methods","The thickness deviates within a range of \u00051.5 μm after the single-step process and \u00052 μm after the three-step process."],["oa:W3198207526","Ti-13Nb-13Zr","lath thickness",1.5,1.0,2.0,null,"µm","","non-deformed","martensitic α'","TSL OIM Analysis","",false,"","methods",""],["oa:W3198207526","Ti-13Nb-13Zr","lath thickness",1.5,1.0,2.0,null,"µm","","non-deformed","martensitic α'","TSL OIM Analysis","",false,"","methods",""],["oa:W3199270249","","lattice parameter",1.1457,null,null,0.0001,"µm","","","","","",false,"unit_suspect","abstract","After mechanical treatment of the powder with preliminary hydrogenation, the crystal lattice parameter of only the Ti2Ni phase changes signifi cantly, in particular, at 180 minutes of hydrogenation, the lattice parameter increases to 1.1457 ± 5×104 nm, which corresponds to the stoichiometry of the Ti2NiH0.5 hydride with a lattice parameter of 1.1500 nm."],["oa:W3200407121","Ti-6Al-4V","Average width of α lath in lamellar α+β colony",1.36,null,null,null,"µm","","bimodal α-β","lamellar","","",false,"","methods",""],["oa:W3200407121","Ti-6Al-4V","Average width of β rib in lamellar α+β colony",0.23,null,null,null,"µm","","bimodal α-β","lamellar","","",false,"","methods",""],["oa:W3200458602","CP-Ti Grade 2","thickness",1.79,null,null,null,"µm","","","","","",false,"","discussion","The twins on edge 1 have an average thickness of 1.79 µm while on edge 2, the thickness is 2.16 µm."],["oa:W3200458602","CP-Ti Grade 2","thickness",2.16,null,null,null,"µm","","","","","",false,"","discussion","The twins on edge 1 have an average thickness of 1.79 µm while on edge 2, the thickness is 2.16 µm."],["oa:W3200458602","CP-Ti Grade 2","thicknesses less than 2 µm",2.0,null,2.0,null,"µm","","","","","",false,"","conclusions","3) The deformation twins corresponded mainly to tension ⟨112̅0⟩ and compression ⟨1̅100⟩ type with thicknesses less than 2 µm oriented towards the extrusion, normal and transverse directions, respectively."],["oa:W3202380035","TNZTS","lattice spacing (aβ)",0.329,0.3,0.329,null,"µm","","","","XRD","",false,"unit_suspect","discussion","Similar values of lattice spacing (aβ) of beta-phase TNZTS (0.329–0.300 nm) were obtained in biocompatible alloys of Ti-Nb-Ta-Zr [], Ti-Ta-Sn, and Ti-Ta-Zr [] systems."],["oa:W3203346511","Ti-6Al-4V","α lath",140.0,null,null,null,"µm","","","lath","","",false,"out_of_range","conclusions",""],["oa:W3203346511","Ti-6Al-4V","α lath width",0.95,0.9,1.0,null,"µm","","","lamellar","","",false,"","results_discussion",""],["oa:W3203346511","Ti-6Al-4V","α lath width",1.2,1.1,1.3,null,"µm","","","lamellar","","",false,"","results_discussion",""],["oa:W3203346511","Ti-6Al-4V","α lath width",2.85,1.9,2.9,null,"µm","","HIPped","lamellar","","",false,"","results_discussion",""],["oa:W3209416529","Ti-6Al-4V","length and width of α laths",4.55,3.7,5.4,4.0,"µm","","as-built SLM","lamellar","","",false,"","methods","Compared to HT, the length and width of α grains increased significantly, with the average length and width of α laths increasing from 3.7 ± 4 µm and 1.1 ± 0.8 µm to 5.4 ± 6.4 µm and 1.8 ± 1.5 µm, respectively."],["oa:W3209416529","Ti-6Al-4V","length and width of α laths",1.45,1.1,1.8,0.8,"µm","","as-built SLM","lamellar","","",false,"","methods","Compared to HT, the length and width of α grains increased significantly, with the average length and width of α laths increasing from 3.7 ± 4 µm and 1.1 ± 0.8 µm to 5.4 ± 6.4 µm and 1.8 ± 1.5 µm, respectively."],["oa:W3209626512","Ti-6Al-4V","mean α' lath width",0.58,0.44,0.72,0.14,"µm","","as-built L-PBF","martensitic α'","","",false,"","results",""],["oa:W3209626512","Ti-6Al-4V","mean α' lath width",0.48,0.36,0.6,0.12,"µm","","as-built L-PBF","martensitic α'","","",false,"","results",""],["oa:W3209626512","Ti-6Al-4V","mean α' lath length",15.6,12.5,18.7,3.1,"µm","","as-built L-PBF","martensitic α'","","",false,"","results",""],["oa:W3209626512","Ti-6Al-4V","mean α' lath length",8.4,1.1,15.7,7.3,"µm","","as-built L-PBF","martensitic α'","","",false,"","results",""],["oa:W3209626512","","average length",1.6,null,null,null,"µm","","","","","",false,"","discussion",""],["oa:W3209626512","","average width",0.26,null,null,null,"µm","","","","","",false,"","discussion",""],["oa:W3209626512","","𝑏𝑚",0.295,null,null,null,"µm","","","","[79]","",false,"unit_suspect","discussion",""],["oa:W3209626512","","𝑙𝑇𝑖𝐵",0.99,null,null,null,"µm","","","","Measured","",false,"","discussion",""],["oa:W3209626512","Ti-6Al-4V","α phase width",4.0,4.0,4.0,null,"µm","","subtransus heat-treated 850–1050 °C","","","",true,"","results_discussion",""],["oa:W3209626512","Ti-6Al-4V","α phase width",4.0,4.0,4.0,null,"µm","","subtransus heat-treated 850–1050 °C","","","",true,"","results_discussion",""],["oa:W3209626512","Asbuilt Ti64","α՛ lath width",15.6,15.6,15.6,3.0,"µm","","","","","",false,"","results_discussion",""],["oa:W3209626512","Asbuilt Ti64","α՛ lath length",15.6,15.6,15.6,3.0,"µm","","","","","",false,"","results_discussion",""],["oa:W3209626512","Asbuilt Ti64","TiB length",15.6,15.6,15.6,3.0,"µm","","","","","",false,"","results_discussion",""],["oa:W3209626512","Asbuilt Ti64","TiB diamete r",0.0156,0.0156,0.0156,0.003,"µm","","","","","",false,"","results_discussion",""],["oa:W3209626512","TMC","diameter of TiB needle",0.15,null,null,null,"µm","","as-built","","","",false,"","results_discussion",""],["oa:W3214751927","Ti-10V-2Fe-3Al","lath thickness",0.0,null,null,null,"","","","lamellar","SEM","",false,"unit_missing","results",""],["oa:W3214751927","Ti-10V-2Fe-3Al","lath thickness",0.0,null,null,null,"","","","globular","SEM","",false,"unit_missing","results",""],["oa:W3214797550","TiAl","lamellar spacing",0.75,0.5,1.0,null,"µm","","as-built SLM","lamellar","","",false,"","results_discussion","The colonies size is around 300 µm, while the lamellar spacing is 0.5–1.0 µm."],["oa:W3216063130","S1-HA","Layer Thickness",35.0,32.0,38.0,3.0,"µm","","","","","",false,"","table","S1-HA\t35 ± 3"],["oa:W3216063130","S2-HA","Layer Thickness",29.0,25.0,33.0,4.0,"µm","","","","","",false,"","table","S2-HA\t29 ± 4"],["oa:W3216063130","S3-HA","Layer Thickness",31.0,29.0,33.0,2.0,"µm","","","","","",false,"","table","S3-HA\t31 ± 2"],["oa:W3216574979","Ti-6Al-4V","radius of curvature",2.0,null,null,null,"µm","","","","","",false,"unit_suspect","methods","It has a diameter of 10 mm, a cone-shaped blade with a tip angle of 30° ± 1°, and a radius of curvature of 2 mm."],["oa:W34185046","Beta21S/Beta21S","largeur",0.1,0.1,0.1,null,"µm","","TTH 600°C/8h","fine needles","SEM","",false,"","conclusions",""],["oa:W34185046","Beta21S/Beta21S","largeur",0.2,0.2,0.2,null,"µm","","TTH 600°C/8h","coarser needles","SEM","",false,"","conclusions",""],["oa:W34185046","","largeur d’environ 100 nm",0.1,null,null,null,"µm","","as-built laser weld","","","",false,"","conclusions",""],["oa:W4200162962","Ti-6Al-4V","average length of the lamellar α phase",5.0,3.0,7.0,null,"µm","","","lamellar","","",false,"","results_discussion","The microstructure of the room temperature formed part consisted of primary α phase and β phase, and the average length of the lamellar α phase was about 3-7 µm (Fig. 5a)."],["oa:W4200162962","Ti-6Al-4V","width of the α plates",87.5,55.0,120.0,null,"µm","","formed at 950 °C forming start temperature","","","",false,"out_of_range","results_discussion","The width of the α plates increased drastically compared with room temperature formed part grain width, from about 3-7 µm to 55-120 µm in the bottom surface samples (Fig. 8a) and 120-350 µm in the side-wall surface samples (Fig. 8b)."],["oa:W4200162962","Ti-6Al-4V","width of the α plates",235.0,120.0,350.0,null,"µm","","formed at 950 °C forming start temperature","","","",false,"out_of_range","results_discussion","The width of the α plates increased drastically compared with room temperature formed part grain width, from about 3-7 µm to 55-120 µm in the bottom surface samples (Fig. 8a) and 120-350 µm in the side-wall surface samples (Fig. 8b)."],["oa:W4205960260","Ti-6Al-4V","mean pore diameter",86.0,null,null,null,"µm","","as-built SLM","","","",false,"out_of_range","results_discussion",""],["oa:W4205960260","Ti-6Al-4V","mean pore diameter",121.0,null,null,null,"µm","","as-built SLM","","","",false,"out_of_range","results_discussion",""],["oa:W4205960260","Ti-6Al-4V","mean pore diameter",168.0,null,null,null,"µm","","as-built SLM","","","",false,"out_of_range","results_discussion",""],["oa:W4206243349","Ta0.8","Average thickness of α’’ plate",3.16,null,null,null,"µm","","","","","8%",false,"","results_discussion",""],["oa:W4206243349","Ta0.6","Average thickness of α’’ plate",1.87,null,null,null,"µm","","","","","8%",false,"","results_discussion",""],["oa:W4206243349","Ta0.5","Average thickness of α’’ plate",0.76,null,null,null,"µm","","","","","8%",false,"","results_discussion",""],["oa:W4206940668","Ti-6Al-4V","α-lath width",1.15,null,null,null,"µm","","","","","",false,"","methods","Observe that the large baseplate achieves a relatively homogenous microstructural distribution ( Wα̅̅̅̅ ≈1.15 μm ) and a consistent microhardness (H̅ ≈330 HV) along the building direction."],["oa:W4206940668","Ti-6Al-4V","α-lath width",2.21,null,null,0.27,"µm","","","","","",false,"","methods","This is not the case for the small baseplate, in which the α-lath at the lower part of the build experiences a remarkable coarsening by IHT (Wα = 2.21 ± 0.27 μm) due to the high-temperature field which is above α dissolution temperature 𝑇𝑑𝑖𝑠𝑠= 747°C [23] (see Fig. 8b)."],["oa:W4210350286","Ti-6Al-4V","average length of TiB needles",21.4,null,null,null,"µm","","","","","",false,"","results_discussion","However, the average length of TiB needles decreased when the milling time was increased () from 28.7 μm for a 2 h milling (sample 1) to 21.4 μm for a 4 h milling (sample 2) and 18.9 μm for a 6 h milling (sample 3) without a noticeable difference in the cross-section size of TiB precipitations."],["oa:W4210350286","Ti-6Al-4V","average length of TiB needles",18.9,null,null,null,"µm","","","","","",false,"","results_discussion","However, the average length of TiB needles decreased when the milling time was increased () from 28.7 μm for a 2 h milling (sample 1) to 21.4 μm for a 4 h milling (sample 2) and 18.9 μm for a 6 h milling (sample 3) without a noticeable difference in the cross-section size of TiB precipitations."],["oa:W4210747299","dual-phase Ti alloy","thickness of coalesced secondary alpha phases (αs)",0.9,null,null,null,"µm","","as-received, forged at 920°C, annealed at Tβ of 960°C","equiaxed αp, coalesced secondary alpha phases (αs)","","",false,"","results_discussion","The classical microstructures consisted of equiaxed αp with average size of about 10 μm and coalesced secondary alpha phases (αs) with thickness of about 0.9 μm."],["oa:W4210747299","dual-phase Ti alloy","width of ASB",7.5,5.0,10.0,null,"µm","","","","Grady-Kipp model","2.0 × 104 s−1",true,"","results_discussion","Comparing to the width of ASB at 1.8 × 104 s−1, they are estimated to be 5–10 μm at 2.0 × 104 s−1 and larger than 10 μm at 2.3 × 104 s−1 based on the Grady-Kipp model expressed as Eq. 4."],["oa:W4210747299","dual-phase Ti alloy","width of ASB",10.0,10.0,null,null,"µm","","","","Grady-Kipp model","2.3 × 104 s−1",true,"","results_discussion","Comparing to the width of ASB at 1.8 × 104 s−1, they are estimated to be 5–10 μm at 2.0 × 104 s−1 and larger than 10 μm at 2.3 × 104 s−1 based on the Grady-Kipp model expressed as Eq. 4."],["oa:W4211089576","","average length of TiB",7.9,null,null,null,"µm","","","","","",false,"","part 7","TiB has an average length of 7.9 μm after heat treatment, while TiC 2.6 μm."],["oa:W4211089576","","length of TiC",2.6,null,null,null,"µm","","","","","",false,"","part 7","TiB has an average length of 7.9 μm after heat treatment, while TiC 2.6 μm."],["oa:W4211089576","","size of TiC",2.0,0.2,4.0,null,"µm","","","","","",false,"","part 7","The size of TiC ranges from less than 200 nm to more than 4 μm."],["oa:W4213030303","Ti-6Al-4V","lath thickness",30.0,null,null,null,"µm","","as-built SLM","","","",false,"","results_discussion","Effects of Laser Power The Ti6Al4V parts are fabricated by SLM parameters as follows: the laser power P = 200, 240, 280, 320, and 360 W; the scanning speed v = 1200 mm/s; the hatch distance h = 0.14 mm; and the layer thickness d = 0.03 mm."],["oa:W4213122252","Ti-6Al-4V","thickness",10.5,8.0,13.0,null,"µm","room temperature","laser-treated","martensitic α'","","",false,"","part 14","For this initial wear, the laser-treated samples resist more damage than non-treated titanium alloy, which is probably related to the thin superﬁcial martensite microstructure (8–13 μm)."],["oa:W4213122252","Ti-6Al-4V","thickness",10.0,10.0,10.0,null,"µm","room temperature","laser-remelted","martensitic α'","","",false,"","part 14","This initial wear improvement is associated with the development of a ﬁne α′ martensitic microstructure on the external surface of the laser samples, with an approximate thickness of 10 μm. • Although Ti6Al4V-BM and Ti6Al4V-LR have different microstructures, they showed similar tribocorrosion behavior in extensive rubbing tests. • Electrochemical impedance diagrams are similar for Ti6Al4V-BM and Ti6Al4V-LR samples during the rubbing."],["oa:W4213380529","Ti-5Al-5Mo-5V-3Cr","thickness",0.03,null,null,null,"µm","","","lamellar","","",false,"","results",""],["oa:W4213443114","Ti-6Al-4V","α lamellae of about 0.5~8 μm",4.25,0.5,8.0,null,"µm","","annealed at 980 °C/1 h + air cooled","basket-weave","","",false,"","methods","The basket-weave microstructure comprises α lamellae of about 0.5~8 μm and β phases spread over the boundaries of α phases."],["oa:W4213443114","Ti-6Al-4V","width",360.0,null,null,null,"µm","","","basket-weave","","",false,"out_of_range","results_discussion","The width is approximately 360 μm in the basket-weave microstructure and 120 μm in the widmannstatten microstructure, respectively."],["oa:W4213443114","Ti-6Al-4V","width",120.0,null,null,null,"µm","","","widmannstatten","","",false,"out_of_range","results_discussion","The width is approximately 360 μm in the basket-weave microstructure and 120 μm in the widmannstatten microstructure, respectively."],["oa:W4220749434","","lattice parameter",0.308,null,null,null,"µm","","","","XRD","",false,"unit_suspect","results_discussion","The diffractogram of the RHEA coating exhibits three diffraction peaks positioned at 41.8◦，60.7◦ and 74.6◦, which can be indexed to the (110), (200) and (211) atomic planes, respectively, for a BCC unit cell with a lattice parameter of 0.308 nm."],["oa:W4224437652","","α-laths coarsened",2.05,null,null,null,"µm","","STA","","","",false,"","conclusions","After the post-deposition solution and aging treatment (STA), the α-laths coarsened from 1.19 μm to 2.05 μm."],["oa:W4224437652","Ti60","lamellar α",2.05,null,null,null,"µm","600 °C","STA 1030°C/2h + 750°C/2h","lamellar","tensile test","",false,"","results_discussion","Compared to the as-built specimen, the lamellar α phase for the STA specimen coarsened significantly (1.19 μm vs. 2.05 μm); this observation is consistent with that of our previous study []."],["oa:W4224437652","","diameter",8.0,null,null,null,"µm","","","","","",false,"unit_suspect","results_discussion","The dark-field STEM image (d) shows the fine and homogeneous dispersion of the α2 phase with a diameter of approximately 8 nm."],["oa:W4224437652","Ti60","lamellar α",1.19,null,null,null,"µm","600 °C","as-built","lamellar","tensile test","",false,"","results_discussion","The average thickness of the lamellar α was 1.19 μm."],["oa:W4226059880","Ti6Al4V5Cu","lath width",0.04,0.01,0.07,null,"µm","","as-fabricated","martensitic α'","TEM","",false,"","results_discussion","This is consistent with the TEM observation that copper alloying resulted in a signiﬁcant decrease in the lath width from 100–500 nm to 10–70 nm (Fig. 2f)."],["oa:W4226168212","Ti-5.8Al-4Sn-3.5Zr-0.7Nb-0.5Mo-0.35Si-0.06C","mean lamella thickness",2.5,null,null,null,"µm","","1015 °C 2 h + oil quenching + 700 °C 2h","bimodal","","",false,"","methods","It contains an αp area fraction of ∼25%, with a mean grain diameter of ∼23.6 μm, embedded in lamellar αs colonies containing multiple variants with a mean lamella thick- ness of ∼2.5 μm."],["oa:W4226265264","SH-L","Width",4.2,null,null,null,"µm","","Standard HIP","lamellar","","",false,"","table","Width (μm)\t4.3\t4.4\t4.2\t12.9\t3.1"],["oa:W4226265264","SH-H","Length",45.0,null,null,null,"µm","","Standard HIP","lamellar","","",false,"","table","Length (μm)\t45.0\t49.5\t46.4\t85.3\t40.4"],["oa:W4226265264","SH-M","Length",49.5,null,null,null,"µm","","Standard HIP","lamellar","","",false,"","table","Length (μm)\t45.0\t49.5\t46.4\t85.3\t40.4"],["oa:W4226265264","SH-M","Width",4.4,null,null,null,"µm","","Standard HIP","lamellar","","",false,"","table","Width (μm)\t4.3\t4.4\t4.2\t12.9\t3.1"],["oa:W4226265264","SH-H","Width",4.3,null,null,null,"µm","","Standard HIP","lamellar","","",false,"","table","Width (μm)\t4.3\t4.4\t4.2\t12.9\t3.1"],["oa:W4226265264","SH-L","Length",46.4,null,null,null,"µm","","Standard HIP","lamellar","","",false,"","table","Length (μm)\t45.0\t49.5\t46.4\t85.3\t40.4"],["oa:W4226265264","SB-M","Length",85.3,null,null,null,"µm","","Super-Beta HIP","lamellar","","",false,"out_of_range","table","Length (μm)\t45.0\t49.5\t46.4\t85.3\t40.4"],["oa:W4226265264","LTHP-M","Width",3.1,null,null,null,"µm","","Low-Temp High-Pressure HIP","lamellar","","",false,"","table","Width (μm)\t4.3\t4.4\t4.2\t12.9\t3.1"],["oa:W4226265264","SB-M","Width",12.9,null,null,null,"µm","","Super-Beta HIP","lamellar","","",false,"","table","Width (μm)\t4.3\t4.4\t4.2\t12.9\t3.1"],["oa:W4226265264","LTHP-M","Length",40.4,null,null,null,"µm","","Low-Temp High-Pressure HIP","lamellar","","",false,"","table","Length (μm)\t45.0\t49.5\t46.4\t85.3\t40.4"],["oa:W4226293036","Ti-6Al-4V","lamellae thickness",1.0,1.0,1.0,null,"µm","","","lamellar","","",false,"","methods","These lamellae, presented in Fig 1.a, are about 1 µm thick."],["oa:W4226330165","Ti-6Al-4V","mean line intercept length of the α-lamellae",3.0,2.8,3.2,0.2,"µm","","HTLP","lamellar","","",false,"","results_discussion","The mean line intercept length of the α-lamellae was found 1.5 ± 0.2 µm for the LTHP-state and 3.0 ± 0.2 µm in the HTLP-state."],["oa:W4226330165","Ti-6Al-4V","mean line intercept length of the α-lamellae",1.5,1.3,1.7,0.2,"µm","","LTHP","lamellar","","",false,"","results_discussion","The mean line intercept length of the α-lamellae was found 1.5 ± 0.2 µm for the LTHP-state and 3.0 ± 0.2 µm in the HTLP-state."],["oa:W4234364742","","average lamellar spacing",0.45,null,null,null,"µm","","furnace cooled","lamellar","TEM","",false,"","results",""],["oa:W4234364742","","average lamellar spacing",0.12,null,null,null,"µm","","air cooled","lamellar","TEM","",false,"","results",""],["oa:W4235292795","Ti-6Al-4V","h",150.0,null,null,null,"µm","","","","","",false,"out_of_range","results","Here, a minimum can be realized with P = 189 W, v = 375 mm/s and h = 150 μm."],["oa:W4248995944","CP-Ti Grade 2","thickness about 0.5–1.0 μm",0.75,0.5,1.0,null,"µm","","waterquenched","α plates","","",false,"","results_discussion","As we can see, it is characterized by large irregular regions (size about 50–100 μm) containing packets of small, almost parallel α plates (thickness about 0.5–1.0 μm)."],["oa:W4256187903","Ti-6Zr-4.4Sn-4.3Al-4.3Nb-1.6Mo-0.7V-0.4Si","0,01...O,06 MKM",0.035,0.01,0.06,null,"µm","","","martensitic α'","","",false,"","front",""],["oa:W4256443642","TIMETAL®834","transformation product",0.0,null,null,null,"","","solution heat treated 1015 °C/2h + oil quenched 10–30 K/s + annealed 700 °C/2h","bimodal","","",false,"unit_missing","methods",""],["oa:W4256443642","TIMETAL®834","average lamellae spacing",1.8,null,null,null,"µm","","coarse microstructure condition","","","",false,"","results",""],["oa:W4256443642","TIMETAL®834","average lamellae spacing",1.1,null,null,null,"µm","","fine microstructure condition","","","",false,"","results",""],["oa:W4280489659","Ti-6Al-4V","α’ width",1.83,null,null,null,"µm","","","martensitic α'","","",false,"","results_discussion","The average α’ width values were 1.83 and 1.98 µm respectively."],["oa:W4280489659","Ti-6Al-4V","α’ width",1.98,null,null,null,"µm","","","martensitic α'","","",false,"","results_discussion","The average α’ width
