Repository: akhtar07/tisci-explorer

# TiSci Explorer

A read-only, static explorer for **TiSci**, an autonomous research agent for titanium alloys. TiSci reads the
titanium-alloy literature, builds a knowledge graph and a table of measured values, proposes hypotheses where the
graph has gaps, and tests them with DFT (MACE / VASP) and the ICME-lite multiscale chain.

**Live site:** https://akhtar07.github.io/tisci-explorer/

The site has seven sections:

| Section | What it shows |
|---|---|
| Overview | Corpus → graph → facts → hypotheses → verdicts, with the snapshot's counts |
| Worked example | One full loop for W in α-Ti: graph path, hypothesis, novelty check, DFT test, verdict, follow-up, DAMASK |

File: data/facts/other.json (part 7 of 112)
%",0.0029,-0.0011,0.0069,0.004,"Mass%","","","","","",false,"unmapped_property","table","Ti-38Zr-9Nb\t0.016 ± 0.005\t0.0029 ± 0.004\t0.0081 ± 0.001\t0.017 ± 0.005\t0.0048 ± 0.0009"],["doi:10.3390/jfb17040179","Ti-38Zr-9Nb","H, Mass %",0.0081,0.0071,0.0091,0.001,"Mass%","","","","","",false,"unmapped_property","table","Ti-38Zr-9Nb\t0.016 ± 0.005\t0.0029 ± 0.004\t0.0081 ± 0.001\t0.017 ± 0.005\t0.0048 ± 0.0009"],["doi:10.3390/jfb17040179","Ti-38Zr-9Nb","C, Mass %",0.017,0.012,0.022,0.005,"Mass%","","","","","",false,"unmapped_property","table","Ti-38Zr-9Nb\t0.016 ± 0.005\t0.0029 ± 0.004\t0.0081 ± 0.001\t0.017 ± 0.005\t0.0048 ± 0.0009"],["doi:10.3390/jfb17040179","Ti-38Zr-9Nb","S, Mass %",0.0048,0.0039,0.0057,0.0009,"Mass%","","","","","",false,"unmapped_property","table","Ti-38Zr-9Nb\t0.016 ± 0.005\t0.0029 ± 0.004\t0.0081 ± 0.001\t0.017 ± 0.005\t0.0048 ± 0.0009"],["doi:10.3390/jfb17040179","Ti-38Zr-10Nb","O, Mass %",0.03,0.025,0.035,0.005,"Mass%","","","","","",false,"unmapped_property","table","Ti-38Zr-10Nb\t0.03 ± 0.005\t0.0029 ± 0.004\t0.0068 ± 0.001\t0.014 ± 0.005\t0.0055 ± 0.0009"],["doi:10.3390/jfb17040179","Ti-38Zr-10Nb","N, Mass %",0.0029,-0.0011,0.0069,0.004,"Mass%","","","","","",false,"unmapped_property","table","Ti-38Zr-10Nb\t0.03 ± 0.005\t0.0029 ± 0.004\t0.0068 ± 0.001\t0.014 ± 0.005\t0.0055 ± 0.0009"],["doi:10.3390/jfb17040179","Ti-38Zr-10Nb","H, Mass %",0.0068,0.0058,0.0078,0.001,"Mass%","","","","","",false,"unmapped_property","table","Ti-38Zr-10Nb\t0.03 ± 0.005\t0.0029 ± 0.004\t0.0068 ± 0.001\t0.014 ± 0.005\t0.0055 ± 0.0009"],["doi:10.3390/jfb17040179","Ti-38Zr-10Nb","C, Mass %",0.014,0.009,0.019,0.005,"Mass%","","","","","",false,"unmapped_property","table","Ti-38Zr-10Nb\t0.03 ± 0.005\t0.0029 ± 0.004\t0.0068 ± 0.001\t0.014 ± 0.005\t0.0055 ± 0.0009"],["doi:10.3390/jfb17040179","Ti-38Zr-10Nb","S, Mass %",0.0055,0.0046,0.0064,0.0009,"Mass%","","","","","",false,"unmapped_property","table","Ti-38Zr-10Nb\t0.03 ± 0.005\t0.0029 ± 0.004\t0.0068 ± 0.001\t0.014 ± 0.005\t0.0055 ± 0.0009"],["doi:10.3390/jfb17040179","Ti-38Zr-8Nb","Crystal Lattice Parameters",3.07,null,null,0.01,"Å","","After quenching from 600 °C and annealing for 1 h at 400 °C","martensitic α'","","",false,"unmapped_property","table","α′-Ti, 20%\ta = 3.07 ± 0.01b = 4.84 ± 0.01"],["doi:10.3390/jfb17040179","Ti-38Zr-8Nb","Crystal Lattice Parameters",4.84,null,null,0.01,"Å","","After quenching from 600 °C and annealing for 1 h at 400 °C","martensitic α'","","",false,"unmapped_property","table","α′-Ti, 20%\ta = 3.07 ± 0.01b = 4.84 ± 0.01"],["doi:10.3390/jfb17040179","Ti-38Zr-9Nb","Crystal Lattice Parameters",3.09,null,null,0.01,"Å","","After quenching from 600 °C and annealing for 1 h at 400 °C","martensitic α'","","",false,"unmapped_property","table","α′-Ti, 12%\ta = 3.09 ± 0.01b = 4.83 ± 0.01"],["doi:10.3390/jfb17040179","Ti-38Zr-9Nb","Crystal Lattice Parameters",4.83,null,null,0.01,"Å","","After quenching from 600 °C and annealing for 1 h at 400 °C","martensitic α'","","",false,"unmapped_property","table","α′-Ti, 12%\ta = 3.09 ± 0.01b = 4.83 ± 0.01"],["doi:10.3390/ma10070726","CP-Ti Grade 2","compression stress",300.0,null,null,null,"MPa","","","","","",false,"unmapped_property","methods","The compression stress is 300 MPa."],["doi:10.3390/ma10121437","Ti46.5Al2Cr1.8Nb-(W, B)","Q",398.5,null,null,null,"kJ/mol","1125–1275 °C","","","","",false,"unmapped_property","conclusions","- (1)Based on the compression tests, the Q of sintered TiAl based alloy was calculated to be 398.50 kJ/mol when compressed at a temperature range of 1125–1275 °C, and the constitutive equation was expressed as: ε˙=1.064×1012exp(−398500RT)[sinh(8.7×10−3σ)]1.688 - (2)The sintered alloy possessed excellent deformation performance."],["doi:10.3390/ma10121437","Ti46.5Al2Cr1.8Nb-(W, B)","n1",1.976,null,null,null,"","","","","","",false,"unmapped_property","table","1.976\t0.0172\t398,500\t8.7 × 10−3\t1.064 × 1012\t1.688"],["doi:10.3390/ma10121437","Ti46.5Al2Cr1.8Nb-(W, B)","β",0.0172,null,null,null,"","","","","","",false,"unmapped_property","table","1.976\t0.0172\t398,500\t8.7 × 10−3\t1.064 × 1012\t1.688"],["doi:10.3390/ma10121437","Ti46.5Al2Cr1.8Nb-(W, B)","Q",398500.0,null,null,null,"","","","","","",false,"unmapped_property","table","1.976\t0.0172\t398,500\t8.7 × 10−3\t1.064 × 1012\t1.688"],["doi:10.3390/ma10121437","Ti46.5Al2Cr1.8Nb-(W, B)","α",0.0087,null,null,null,"","","","","","",false,"unmapped_property","table","1.976\t0.0172\t398,500\t8.7 × 10−3\t1.064 × 1012\t1.688"],["doi:10.3390/ma10121437","Ti46.5Al2Cr1.8Nb-(W, B)","A",1064000000000.0,null,null,null,"","","","","","",false,"unmapped_property","table","1.976\t0.0172\t398,500\t8.7 × 10−3\t1.064 × 1012\t1.688"],["doi:10.3390/ma10121437","Ti46.5Al2Cr1.8Nb-(W, B)","n",1.688,null,null,null,"","","","","","",false,"unmapped_property","table","1.976\t0.0172\t398,500\t8.7 × 10−3\t1.064 × 1012\t1.688"],["doi:10.3390/ma11030366","CP-Ti Grade 2","thickness of the deformed layer",2000.0,null,null,null,"µm","","RASP-treated","","","",false,"unmapped_property","results_discussion","The deformed layer is about 2000 μm thick, from the surface all the way to the center, i.e., the whole specimen is deformed, and no original zone is left."],["doi:10.3390/ma11030366","RASP-processed Ti","LABs fraction",12.0,null,null,null,"%","","","","EBSD","",false,"unmapped_property","results_discussion","The LABs fraction is ~12% at the depth of 2000 μm, then increases monotonously to about 50% at the depth of 100 μm, and finally decreases to 47% at a depth of 50 μm."],["doi:10.3390/ma11030366","RASP-processed Ti","LABs fraction",50.0,null,null,null,"%","","","","EBSD","",false,"unmapped_property","results_discussion","The LABs fraction is ~12% at the depth of 2000 μm, then increases monotonously to about 50% at the depth of 100 μm, and finally decreases to 47% at a depth of 50 μm."],["doi:10.3390/ma11030366","RASP-processed Ti","LABs fraction",47.0,null,null,null,"%","","","","EBSD","",false,"unmapped_property","results_discussion","The LABs fraction is ~12% at the depth of 2000 μm, then increases monotonously to about 50% at the depth of 100 μm, and finally decreases to 47% at a depth of 50 μm."],["doi:10.3390/ma11030366","RASP-processed Ti","fraction of twin boundaries (TBs)",22.0,null,null,null,"%","","","","EBSD","",false,"unmapped_property","results_discussion","d shows the fraction of twin boundaries (TBs) in RASP-processed Ti, which increases generally from the center to the surface, and a peak with a maximum fraction of ~22% appears at the depth of 200 μm."],["doi:10.3390/ma11050669","NbMoTaWVTi","mass fraction of oxygen",0.86,null,null,null,"%","","","","","",false,"unmapped_property","results_discussion","The mass fraction of oxygen in the powders after 40 h of milling is measured to be 0.86%."],["doi:10.3390/ma11071244","Ti-22Al-25Nb","thickest size of secondary acicular O phase",840.0,null,null,null,"°C","","","","","",false,"unmapped_property","results_discussion","The thickest size of secondary acicular O phase was presented at 840 °C, and the thinnest size was displayed at 760 °C."],["doi:10.3390/ma11071244","Ti-22Al-25Nb","thinnest size",760.0,null,null,null,"°C","","","","","",false,"unmapped_property","results_discussion","The thickest size of secondary acicular O phase was presented at 840 °C, and the thinnest size was displayed at 760 °C."],["doi:10.3390/ma11071244","Ti-22Al-25Nb","very fine secondary acicular O phases",0.0,null,null,null,"","","aging treatment at 760 °C","very fine secondary acicular O phases","","",false,"unmapped_property","results_discussion","During aging treatment processing of the O + B2 phase region (760–840 °C), very fine secondary acicular O phases were presented at 760 °C."],["doi:10.3390/ma11071244","Ti-22Al-25Nb","coarse lamellar phase",0.0,null,null,null,"","","high aging treatment temperature (840 °C)","coarse lamellar phase","","",false,"unmapped_property","results_discussion","The coarse lamellar phase formed at high aging treatment temperature (840 °C) had the function of strengthening during creep deformation."],["doi:10.3390/ma11091573","Ti-1150","open circuit potential",-0.56,null,null,null,"V","37.5 °C","","","","",false,"unmapped_property","results_discussion","For the Ti-1150 sample which had more porosity and pore interconnectivity (), the initial potential was about −0.560 V, which gradually increased afterwards and became stabilised at −0.347 V, similar to that after 2 h immersion."],["doi:10.3390/ma11091573","Ti-1150","open circuit potential",-0.347,null,null,null,"V","37.5 °C","","","","",false,"unmapped_property","results_discussion","For the Ti-1150 sample which had more porosity and pore interconnectivity (), the initial potential was about −0.560 V, which gradually increased afterwards and became stabilised at −0.347 V, similar to that after 2 h immersion."],["doi:10.3390/ma11091573","CP-Ti Grade 2","Radial Shrinkage",9.54,null,null,0.65,"%","","","","","",false,"unmapped_property","table","1150\t9.54 ± 0.65\t9.81 ± 0.47\t2.60 ± 0.05\t42.5\t40.6\t95.5"],["doi:10.3390/ma11091573","CP-Ti Grade 2","Longitudinal Shrinkage",9.81,null,null,0.47,"%","","","","","",false,"unmapped_property","table","1150\t9.54 ± 0.65\t9.81 ± 0.47\t2.60 ± 0.05\t42.5\t40.6\t95.5"],["doi:10.3390/ma11091573","CP-Ti Grade 2","Radial Shrinkage",12.38,null,null,0.77,"%","","","","","",false,"unmapped_property","table","1250\t12.38 ± 0.77\t12.62 ± 0.71\t2.86 ± 0.05\t36.5\t33.4\t91.5"],["doi:10.3390/ma11091573","CP-Ti Grade 2","Longitudinal Shrinkage",12.62,null,null,0.71,"%","","","","","",false,"unmapped_property","table","1250\t12.38 ± 0.77\t12.62 ± 0.71\t2.86 ± 0.05\t36.5\t33.4\t91.5"],["doi:10.3390/ma11091573","CP-Ti Grade 2","Radial Shrinkage",13.04,null,null,0.69,"%","","","","","",false,"unmapped_property","table","1300\t13.04 ± 0.69\t13.21 ± 0.65\t2.96 ± 0.03\t34.4\t33.8\t98.2"],["doi:10.3390/ma11091573","CP-Ti Grade 2","Longitudinal Shrinkage",13.21,null,null,0.65,"%","","","","","",false,"unmapped_property","table","1300\t13.04 ± 0.69\t13.21 ± 0.65\t2.96 ± 0.03\t34.4\t33.8\t98.2"],["doi:10.3390/ma11122510","CP-Ti Grade 2","flowability",28.88,null,null,null,"s/50g","","","","","",false,"unmapped_property","methods","The results show that the apparent density is 2.66 g/cm3 and the flowability is 28.88 s/50 g. is the SEM image of the raw materials."],["doi:10.3390/ma12050743","Ti-6Al-4V","crack initiation life",45.0,null,null,null,"%","","","","","",false,"unmapped_property","conclusions","In the studied cases with the largest fatigue loading 450 MPa, the 0.1 mmA shot peening increases the crack initiation life by 45%, while the 0.2 mmA shot peening only increases the crack initiation life by 36%."],["doi:10.3390/ma12132052","Ti-6Al-4V","Latent heat (J/g)",286.0,null,null,null,"J/g","","","","","",false,"unmapped_property","table","Latent heat (J/g)\t286"],["doi:10.3390/ma12213508","TiZrNbTa","lattice constants of BCC1 and BCC2 phase",0.3379,null,null,null,"nm","","homogenized at 1100 °C for 24 h","","XRD","",false,"unmapped_property","results","After homogenization at 1100 °C for 24 h, the as-homogenized alloy seems to be dual BCC structures with lattice constants of 0.3379 and 0.3366 nm, as shown in c."],["doi:10.3390/ma12213508","TiZrNbTa","lattice constants of BCC1 and BCC2 phase",0.3366,null,null,null,"nm","","homogenized at 1100 °C for 24 h","","XRD","",false,"unmapped_property","results","After homogenization at 1100 °C for 24 h, the as-homogenized alloy seems to be dual BCC structures with lattice constants of 0.3379 and 0.3366 nm, as shown in c."],["doi:10.3390/ma12213508","TiZrNbTa","lattice constants of BCC1 and BCC2 phase",0.3375,null,null,null,"nm","","","","XRD","",false,"unmapped_property","results","Judging from these fitting curves, the lattice constants of BCC1 and BCC2 phase can be determined to be 0.3375 and 0.3351 nm, respectively, only differing by 0.7%."],["doi:10.3390/ma12213508","TiZrNbTa","lattice constants of BCC1 and BCC2 phase",0.3351,null,null,null,"nm","","","","XRD","",false,"unmapped_property","results","Judging from these fitting curves, the lattice constants of BCC1 and BCC2 phase can be determined to be 0.3375 and 0.3351 nm, respectively, only differing by 0.7%."],["doi:10.3390/ma12213508","TiZrNbTa","lattice constant",0.3375,null,null,null,"nm","","","","","",false,"unmapped_property","conclusions","The lattice constant of BCC1 and BCC2 has been determined to be 0.3375 and 0.3351 nm, respectively."],["doi:10.3390/ma12213508","TiZrNbTa","lattice constant",0.3351,null,null,null,"nm","","","","","",false,"unmapped_property","conclusions","The lattice constant of BCC1 and BCC2 has been determined to be 0.3375 and 0.3351 nm, respectively."],["doi:10.3390/ma12213508","TiZrNbTa","wavelength",20.0,null,null,null,"nm","","as-homogenized","","TEM","",false,"unmapped_property","conclusions","Furthermore, spinodal decomposition occurred during the quenching and the interconnected structure with a wavelength of about 20 nm has been characterized to be composed of TiZr-rich and NbTa-rich phases, both of which have a BCC structure."],["doi:10.3390/ma12213584","Ti","concentrations of aluminium",4.74,4.74,4.74,null,"at%","","","","EDS","",false,"unmapped_property","results_discussion","Concentrations of 4.74 at% and 13.5 at% for aluminium and oxygen, respectively are measured by EDS in the layers."],["doi:10.3390/ma12213584","Ti","solubility limit of Al into Ti",11.0,11.0,11.0,null,"%","","","","","",false,"unmapped_property","results_discussion","The solubility limit of Al into Ti is reached for an atomic ratio Al/Ti around 11% []."],["doi:10.3390/ma12213584","Ti","presence of Ti3Al and TiAl phases",0.0,0.0,0.0,null,"","","","","","",false,"unmapped_property","results_discussion","This could explain the presence of Ti3Al and TiAl phases in the sample SWAT (Al/Ti ratio of 5.80%)."],["doi:10.3390/ma12223751","T","Bending Strength",317.0,null,null,6.0,"MPa","","","","","",false,"unmapped_property","table","T\t6.71 ± 0.23\t356 ± 9\t317 ± 6\t4.04\t0.31"],["doi:10.3390/ma12223751","TB","Bending Strength",535.0,null,null,8.0,"MPa","","","","","",false,"unmapped_property","table","TB\t8.97 ± 0.41\t873 ± 8\t535 ± 8\t3.70\t0.34"],["doi:10.3390/ma13092177","BoneEasy","Pore Diameter",1.93,null,null,0.11,"mm","","","","","",false,"unmapped_property","table","BoneEasy\t1.93 ± 0.11 mm\tn/a"],["doi:10.3390/ma13092177","ReOss®","Pore Diameter",1.38,null,null,0.03,"mm","","","","","",false,"unmapped_property","table","ReOss®\t1.38 ± 0.03 mm\t5.47 ± 0.10 mm"],["doi:10.3390/ma13092177","ReOss®","Peanut-Shape Length",5.47,null,null,0.1,"mm","","","","","",false,"unmapped_property","table","ReOss®\t1.38 ± 0.03 mm\t5.47 ± 0.10 mm"],["doi:10.3390/ma13092177","BTK","Pore Diameter",1.23,null,null,0.04,"mm","","","","","",false,"unmapped_property","table","BTK\t1.23 ± 0.04 mm\tn/a"],["doi:10.3390/ma13184123","Ti-6Al-7Nb","pore size",0.455,0.4,0.51,null,"mm","","BCC","","","",false,"unmapped_property","results_discussion","Regarding the pore size, they were from 0.40 to 0.51 mm for BCC, from 0.50 to 0.62 mm for PHS, and from 0.85 to 0.91 mm for PCI specimens."],["doi:10.3390/ma13184123","Ti-6Al-7Nb","pore size",0.56,0.5,0.62,null,"mm","","PHS","","","",false,"unmapped_property","results_discussion","Regarding the pore size, they were from 0.40 to 0.51 mm for BCC, from 0.50 to 0.62 mm for PHS, and from 0.85 to 0.91 mm for PCI specimens."],["doi:10.3390/ma13184123","Ti-6Al-7Nb","pore size",0.88,0.85,0.91,null,"mm","","PCI","","","",false,"unmapped_property","results_discussion","Regarding the pore size, they were from 0.40 to 0.51 mm for BCC, from 0.50 to 0.62 mm for PHS, and from 0.85 to 0.91 mm for PCI specimens."],["doi:10.3390/ma13184123","Ti-6Al-7Nb","gas voids with 10–30 µm dimension",20.0,10.0,30.0,null,"µm","","","","","",false,"unmapped_property","results_discussion","Regarding the microstructural defects, some gas voids with 10–30 µm dimension can be observed in b, b, and b (purple arrows)."],["doi:10.3390/ma13184123","Ti-6Al-7Nb","size ranged from about 50 to 140 µm",95.0,50.0,140.0,null,"µm","","","","","",false,"unmapped_property","results_discussion","During the process, these were gas-filled, and their size ranged from about 50 to 140 µm."],["doi:10.3390/ma13184193","Ti-6Al-4V","maximum mean load",19100.0,null,null,null,"kN","","","","","",false,"unmapped_property","results","The maximum mean load for DT = 25 K amounted to 19.1 kN (decrease by circa 6% with respect to load-carrying capacity in ambient temperature)."],["doi:10.3390/ma13184193","Ti-6Al-4V","maximum mean load",17300.0,null,null,null,"kN","","","","","",false,"unmapped_property","results","The maximum mean load for other temperature increments dT = 50 K, dT = 75 K, dT = 100 K, dT = 125 K, dT = 150 K and dT = 175 K amounted to 17.3 kN, 16.3 kN, 15.1 kN, 13.6 kN, 10.9 kN and 10.2 kN, respectively."],["doi:10.3390/ma13184193","Ti-6Al-4V","maximum mean load",16300.0,null,null,null,"kN","","","","","",false,"unmapped_property","results","The maximum mean load for other temperature increments dT = 50 K, dT = 75 K, dT = 100 K, dT = 125 K, dT = 150 K and dT = 175 K amounted to 17.3 kN, 16.3 kN, 15.1 kN, 13.6 kN, 10.9 kN and 10.2 kN, respectively."],["doi:10.3390/ma13184193","Ti-6Al-4V","maximum mean load",15100.0,null,null,null,"kN","","","","","",false,"unmapped_property","results","The maximum mean load for other temperature increments dT = 50 K, dT = 75 K, dT = 100 K, dT = 125 K, dT = 150 K and dT = 175 K amounted to 17.3 kN, 16.3 kN, 15.1 kN, 13.6 kN, 10.9 kN and 10.2 kN, respectively."],["doi:10.3390/ma13184193","Ti-6Al-4V","maximum mean load",13600.0,null,null,null,"kN","","","","","",false,"unmapped_property","results","The maximum mean load for other temperature increments dT = 50 K, dT = 75 K, dT = 100 K, dT = 125 K, dT = 150 K and dT = 175 K amounted to 17.3 kN, 16.3 kN, 15.1 kN, 13.6 kN, 10.9 kN and 10.2 kN, respectively."],["doi:10.3390/ma13184193","Ti-6Al-4V","maximum mean load",10900.0,null,null,null,"kN","","","","","",false,"unmapped_property","results","The maximum mean load for other temperature increments dT = 50 K, dT = 75 K, dT = 100 K, dT = 125 K, dT = 150 K and dT = 175 K amounted to 17.3 kN, 16.3 kN, 15.1 kN, 13.6 kN, 10.9 kN and 10.2 kN, respectively."],["doi:10.3390/ma13184193","Ti-6Al-4V","maximum mean load",10200.0,null,null,null,"kN","","","","","",false,"unmapped_property","results","The maximum mean load for other temperature increments dT = 50 K, dT = 75 K, dT = 100 K, dT = 125 K, dT = 150 K and dT = 175 K amounted to 17.3 kN, 16.3 kN, 15.1 kN, 13.6 kN, 10.9 kN and 10.2 kN, respectively."],["doi:10.3390/ma13184193","Ti-6Al-4V","maximum load",12500.0,null,null,null,"kN","","","","","",false,"unmapped_property","results","Of course, the lowest load-carrying capacity was noticed for the highest temperature increment dT = 175 K (then, the maximum load amounted to 12.5 kN) but already during heating (BC-2)."],["doi:10.3390/ma13184193","Ti-6Al-4V","maximum load",19600.0,null,null,null,"kN","","","","CPFEM prediction","",true,"unmapped_property","results","In a comparison with the experiment, estimated maximum load based on simulation is greater by 2.6% for dT = 25 K and greater by 38.2% for dT = 150 K (for this variant difference is the biggest)."],["doi:10.3390/ma13184193","Ti-6Al-4V","maximum load",14070.0,null,null,null,"kN","","","","CPFEM prediction","",true,"unmapped_property","results","In a comparison with the experiment, estimated maximum load based on simulation is greater by 2.6% for dT = 25 K and greater by 38.2% for dT = 150 K (for this variant difference is the biggest)."],["doi:10.3390/ma13194392","","density",99.8,null,null,null,"%","","","","metallographic analysis","",false,"unmapped_property","results","All samples showed a density > 99.8%, determined by metallographic analysis, and were free of cracks."],["doi:10.3390/ma13194392","","fracture strength",1200.0,null,null,null,"MPa","","","","","",false,"unmapped_property","conclusions","However, despite the differences in microstructure, the mechanical properties are quite similar to a fracture strength of approx. 1200 MPa."],["doi:10.3390/ma13194392","TNM-B1 DED","Al",29.14,null,null,null,"wt.-%","","","","","",false,"unmapped_property","table","DED\t58.59\t29.14\t9.6\t2.15\t0.038\t2130"],["doi:10.3390/ma13194392","TNM-B1 DED","Mo",2.15,null,null,null,"wt.-%","","","","","",false,"unmapped_property","table","DED\t58.59\t29.14\t9.6\t2.15\t0.038\t2130"],["doi:10.3390/ma13194392","TNM-B1 DED","O",0.038,null,null,null,"wt.-%","","","","","",false,"unmapped_property","table","DED\t58.59\t29.14\t9.6\t2.15\t0.038\t2130"],["doi:10.3390/ma13194392","TNM-B1 LPBF","Al",28.67,null,null,null,"wt.-%","","","","","",false,"unmapped_property","table","LPBF\t60.38\t28.67\t8.26\t2.06\t0.036\t1770"],["doi:10.3390/ma13194392","TNM-B1 LPBF","Mo",2.06,null,null,null,"wt.-%","","","","","",false,"unmapped_property","table","LPBF\t60.38\t28.67\t8.26\t2.06\t0.036\t1770"],["doi:10.3390/ma13194392","TNM-B1 LPBF","O",0.036,null,null,null,"wt.-%","","","","","",false,"unmapped_property","table","LPBF\t60.38\t28.67\t8.26\t2.06\t0.036\t1770"],["doi:10.3390/ma13194392","TNM-B1 Cast","Al",28.19,null,null,null,"wt.-%","","","","","",false,"unmapped_property","table","Cast\t60.41\t28.19\t8.85\t2.24\t0.021\t1750"],["doi:10.3390/ma13194392","TNM-B1 Cast","Mo",2.24,null,null,null,"wt.-%","","","","","",false,"unmapped_property","table","Cast\t60.41\t28.19\t8.85\t2.24\t0.021\t1750"],["doi:10.3390/ma13194392","TNM-B1 Cast","O",0.021,null,null,null,"wt.-%","","","","","",false,"unmapped_property","table","Cast\t60.41\t28.19\t8.85\t2.24\t0.021\t1750"],["doi:10.3390/ma13194392","TNM-B1 Forging","Al",28.35,null,null,null,"wt.-%","","","","","",false,"unmapped_property","table","Forging\t60.32\t28.35\t8.73\t2.19\t0.025\t2070"],["doi:10.3390/ma13194392","TNM-B1 Forging","Mo",2.19,null,null,null,"wt.-%","","","","","",false,"unmapped_property","table","Forging\t60.32\t28.35\t8.73\t2.19\t0.025\t2070"],["doi:10.3390/ma13194392","TNM-B1 Forging","O",0.025,null,null,null,"wt.-%","","","","","",false,"unmapped_property","table","Forging\t60.32\t28.35\t8.73\t2.19\t0.025\t2070"],["doi:10.3390/ma13194392","Ti-43.5Al-4Nb-1Mo-0.1B","α2/(O)",22.9,null,null,null,"vol.-%","","DED","","","",false,"unmapped_property","table","DED\t22.9\t75.8\t1.3"],["doi:10.3390/ma13194392","Ti-43.5Al-4Nb-1Mo-0.1B","α2/(O)",40.6,null,null,null,"vol.-%","","LPBF","","","",false,"unmapped_property","table","LPBF\t40.6\t57.4\t2.0"],["doi:10.3390/ma13194392","Ti-43.5Al-4Nb-1Mo-0.1B","α2/(O)",29.5,null,null,null,"vol.-%","","Cast","","","",false,"unmapped_property","table","Cast\t29.5\t63.9\t6.6"],["doi:10.3390/ma13194392","Ti-43.5Al-4Nb-1Mo-0.1B","α2/(O)",34.7,null,null,null,"vol.-%","","Forging","","","",false,"unmapped_property","table","Forging\t34.7\t57.7\t7.6"],["doi:10.3390/ma13194392","Ti-43.5Al-4Nb-1Mo-0.1B","β0/(ω0)",1.3,null,null,null,"vol.-%","","DED","","","",false,"unmapped_property","table","DED\t22.9\t75.8\t1.3"],["doi:10.3390/ma13194392","Ti-43.5Al-4Nb-1Mo-0.1B","β0/(ω0)",2.0,null,null,null,"vol.-%","","LPBF","","","",false,"unmapped_property","table","LPBF\t40.6\t57.4\t2.0"],["doi:10.3390/ma13194392","Ti-43.5Al-4Nb-1Mo-0.1B","β0/(ω0)",6.6,null,null,null,"vol.-%","","Cast","","","",false,"unmapped_property","table","Cast\t29.5\t63.9\t6.6"],["doi:10.3390/ma13194392","Ti-43.5Al-4Nb-1Mo-0.1B","β0/(ω0)",7.6,null,null,null,"vol.-%","","Forging","","","",false,"unmapped_property","table","Forging\t34.7\t57.7\t7.6"],["doi:10.3390/ma13194392","Ti-43.5Al-4Nb-1Mo-0.1B","γ",75.8,null,null,null,"vol.-%","","DED","","","",false,"unmapped_property","table","DED\t22.9\t75.8\t1.3"],["doi:10.3390/ma13194392","Ti-43.5Al-4Nb-1Mo-0.1B","γ",57.4,null,null,null,"vol.-%","","LPBF","","","",false,"unmapped_property","table","LPBF\t40.6\t57.4\t2.0"],["doi:10.3390/ma13194392","Ti-43.5Al-4Nb-1Mo-0.1B","γ",63.9,null,null,null,"vol.-%","","Cast","","","",false,"unmapped_property","table","Cast\t29.5\t63.9\t6.6"],["doi:10.3390/ma13194392","Ti-43.5Al-4Nb-1Mo-0.1B","γ",57.7,null,null,null,"vol.-%","","Forging","","","",false,"unmapped_property","table","Forging\t34.7\t57.7\t7.6"],["doi:10.3390/ma13204641","Ti-Mn (binary)","beta content",51.5,20.0,83.0,null,"vol.%","","","","spherical indentation","",false,"unmapped_property","abstract","These protocols revealed that the microstructures exhibited features with averaged chord lengths in the range of 0.17–1.78 μm, and beta content in the range of 20–83 vol.%."],["doi:10.3390/ma13225094","Ti-6Al-4V","first maximum compressive strength",50.0,null,null,null,"%","room temperature","HTSW","","compression test","10−3 s−1",false,"unmapped_property","discussion","For instance, the yield strength, first maximum compressive strength and plateau stress of specimen HTSW increase by nearly 50% in comparison to specimen HT."],["doi:10.3390/ma13225094","Ti-6Al-4V","first maximum compressive strength",50.0,null,null,null,"%","room temperature","HT","","compression test","10−3 s−1",false,"unmapped_property","discussion","For instance, the yield strength, first maximum compressive strength and plateau stress of specimen HTSW increase by nearly 50% in comparison to specimen HT."],["doi:10.3390/ma13225094","Ti-6Al-4V","plateau stress",50.0,null,null,null,"%","room temperature","HTSW","","compression test","10−3 s−1",false,"unmapped_property","discussion","For instance, the yield strength, first maximum compressive strength and plateau stress of specimen HTSW increase by nearly 50% in comparison to specimen HT."],["doi:10.3390/ma13225094","Ti-6Al-4V","plateau stress",50.0,null,null,null,"%","room temperature","HT","","compression test","10−3 s−1",false,"unmapped_property","discussion","For instance, the yield strength, first maximum compressive strength and plateau stress of specimen HTSW increase by nearly 50% in comparison to specimen HT."],["doi:10.3390/ma13225094","Ti-6Al-4V","specific first maximum compressive strength",14.0,null,null,null,"%","room temperature","HTSW","","compression test","10−3 s−1",false,"unmapped_property","discussion","At the same time, the increase ratios of specific yield strength, specific first maximum compressive strength and specific plateau stress of specimen HTSW are 14% compared to the corresponding parameters of specimen HT."],["doi:10.3390/ma13225094","Ti-6Al-4V","specific first maximum compressive strength",14.0,null,null,null,"%","room temperature","HT","","compression test","10−3 s−1",false,"unmapped_property","discussion","At the same time, the increase ratios of specific yield strength, specific first maximum compressive strength and specific plateau stress of specimen HTSW are 14% compared to the corresponding parameters of specimen HT."],["doi:10.3390/ma13225094","Ti-6Al-4V","specific plateau stress",14.0,null,null,null,"%","room temperature","HTSW","","compression test","10−3 s−1",false,"unmapped_property","discussion","At the same time, the increase ratios of specific yield strength, specific first maximum compressive strength and specific plateau stress of specimen HTSW are 14% compared to the corresponding parameters of specimen HT."],["doi:10.3390/ma13225094","Ti-6Al-4V","specific plateau stress",14.0,null,null,null,"%","room temperature","HT","","compression test","10−3 s−1",false,"unmapped_property","discussion","At the same time, the increase ratios of specific yield strength, specific first maximum compressive strength and specific plateau stress of specimen HTSW are 14% compared to the corresponding parameters of specimen HT."],["doi:10.3390/ma13245662","316L stainless steel","Density (gcm3)",7.9,null,null,null,"gcm3","","as-built SLM","","","",false,"unmapped_property","table","Density (gcm3)\t7.9"],["doi:10.3390/ma13245751","Ti-6Al-4Zr-2.5Sn-0.7Mo-0.3Si","microstructure",0.0,null,null,null,"","","solutionized at 975 °C","equiaxed α","","",false,"unmapped_property","results_discussion","An equiaxed microstructure is observed in the sample if it is solutionized at 975 °C (HT1 in )."],["doi:10.3390/ma13245751","Ti-6Al-4Zr-2.5Sn-0.7Mo-0.3Si","microstructure",0.0,null,null,null,"","","solutionized at 1000 °C","bimodal","","",false,"unmapped_property","results_discussion","When the solutionizing temperature increases to 1000 and 1025 °C, the overall microstructure changes into bimodal and fully lamellar structures, respectively."],["doi:10.3390/ma13245751","Ti-6Al-4Zr-2.5Sn-0.7Mo-0.3Si","microstructure",0.0,null,null,null,"","","solutionized at 1025 °C","fully lamellar","","",false,"unmapped_property","results_discussion","When the solutionizing temperature increases to 1000 and 1025 °C, the overall microstructure changes into bimodal and fully lamellar structures, respectively."],["doi:10.3390/ma13245751","7.5vol.% TiBw/Ti","high-temperature tensile properties at 650 °C",0.0,null,null,null,"","650 °C","","","","",false,"unmapped_property","results_discussion","lists the high-temperature tensile properties at 650 °C of the 7.5vol.% TiBw/Ti composite under different conditions."],["doi:10.3390/ma14030556","Ti-6Al-4V","Initial Failure Load P¯",372000.0,null,null,null,"N","","","","four-point bending","",false,"unmapped_property","table","I\t111.11\t99.06\t76.91\t5.84\t5.34\t3.72\tCY\tCY\tCY"],["doi:10.3390/ma14030556","Ti-6Al-4V","Initial Failure Load P¯",376000.0,null,null,null,"N","","","","four-point bending","",false,"unmapped_property","table","II\t116.00\t97.41\t77.57\t5.64\t4.87\t3.76\tCY\tCY\tCY"],["doi:10.3390/ma14030556","Ti-6Al-4V","Initial Failure Load P¯",358000.0,null,null,null,"N","","","","four-point bending","",false,"unmapped_property","table","III\t129.93\t103.12\t76.42\t7.27\t5.46\t3.58\tFY\tFY\tFY"],["doi:10.3390/ma14030556","Ti-6Al-4V","Initial Failure Load P¯",454000.0,null,null,null,"N","","","","four-point bending","",false,"unmapped_property","table","IV\t104.51\t94.55\t85.79\t5.86\t5.26\t4.54\tFY\tFY\tFY"],["doi:10.3390/ma14030556","Ti-6Al-4V","Initial Failure Load P¯",374000.0,null,null,null,"N","","","","four-point bending","",false,"unmapped_property","table","V\t93.51\t80.82\t76.19\t5.34\t4.29\t3.74\tCY\tCY\tCY"],["doi:10.3390/ma14030556","Ti-6Al-4V","Initial Failure Load P¯",465000.0,null,null,null,"N","","","","four-point bending","",false,"unmapped_property","table","VI\t102.53\t90.55\t82.82\t5.57\t5.11\t4.65\tFY\tFY\tFY"],["doi:10.3390/ma14030556","Ti-6Al-4V","Initial Failure Load P¯",36000.0,null,null,null,"N","","","","four-point bending","",false,"unmapped_property","table","VII\t31.79\t22.28\t24.02\t0.35\t0.32\t0.36\tFB\tFB\tFB"],["doi:10.3390/ma14102563","","WCA",93.4,93.4,93.4,2.7,"°","","","","","",false,"unmapped_property","methods","The highest measured WCA was observed for the AM samples processed with 90% pulse overlap, where the contact angle increases from 32.7 ± 8.1° to 93.4 ± 2.7°, which represents a percentage increase of approximately 65% in WCA."],["doi:10.3390/ma14102563","","WCA",32.7,32.7,32.7,8.1,"°","","","","","",false,"unmapped_property","methods","The highest measured WCA was observed for the AM samples processed with 90% pulse overlap, where the contact angle increases from 32.7 ± 8.1° to 93.4 ± 2.7°, which represents a percentage increase of approximately 65% in WCA."],["doi:10.3390/ma14102563","","WCAs",107.9,81.3,131.4,5.0,"°","","","","","",false,"unmapped_property","methods","The maximum recorded WCAs after 50 days were 81.3 ± 5.0°, 107.9 ± 7.6° and 131.4 ± 1.9° for pulse overlaps of 50%, 90% and 98%, respectively."],["doi:10.3390/ma14154187","Ti-6Al-4V","Heat capacity at constant pressure",468.0,null,null,null,"J/kg·K","","","","","",false,"unmapped_property","table","Density (kg/m3)\tρ\t7500"],["doi:10.3390/ma14195492","Ti","thickness",55.0,null,null,null,"%","","","","","",false,"unmapped_property","results_discussion","The thickness and width of the titanium coatings increased to 55% and 17% at 100 mm in comparison to the standoff distance of 20 mm (b)."],["doi:10.3390/ma14195492","Ti","width",17.0,null,null,null,"%","","","","","",false,"unmapped_property","results_discussion","The thickness and width of the titanium coatings increased to 55% and 17% at 100 mm in comparison to the standoff distance of 20 mm (b)."],["doi:10.3390/ma14195492","Ti","relative deposition efficiency",53.0,null,null,null,"%","","","","","",false,"unmapped_property","results_discussion","The relative deposition efficiency (determined in relation to the cross-sectional area of the coating sprayed at a standoff distance of 20 mm) increased significantly at 50 mm and then rose steadily to reach a maximum at 100 mm."],["doi:10.3390/ma14195794","TC18","solution-treated at 830 °C (below Tα + β→β)",830.0,null,null,null,"°C","","solution-treated at 830 °C/2h","","","",false,"unmapped_property","methods","To obtain the desired microstructure, two as-received cuboids were, respectively, solution-treated at 830 °C (below Tα + β→β) and 895 °C (above Tα + β→β) for 2 h."],["doi:10.3390/ma14195794","TC18","solution-treated at 895 °C (above Tα + β→β)",895.0,null,null,null,"°C","","solution-treated at 895 °C/2h","","","",false,"unmapped_property","methods","To obtain the desired microstructure, two as-received cuboids were, respectively, solution-treated at 830 °C (below Tα + β→β) and 895 °C (above Tα + β→β) for 2 h."],["doi:10.3390/ma14195794","TC18","cooled in furnace (FC) to 750 °C and held for 2 h",750.0,null,null,null,"°C","","cooled in furnace to 750 °C and held for 2 h","","","",false,"unmapped_property","methods","Then, these cuboids were cooled in a furnace (FC) to 750 °C and held for 2 h before air cooling (AC)."],["doi:10.3390/ma14195794","TC18","aged at 600 °C for 8 h",600.0,null,null,null,"°C","","aged at 600 °C/8h","","","",false,"unmapped_property","methods","Thereafter, they were aged at 600 °C for 8 h, before air cooling (AC) to room temperature ()."],["doi:10.3390/ma14195794","TC18","gauge length of 1.5 mm",1.5,null,null,null,"mm","","","","","",false,"unmapped_property","methods","In Situ Tensile Test The sample for the in situ tensile test was cut by wire-electrode cutting with a gauge length of 1.5 mm, a gauge width of 1.5 mm, and a thickness of 1.0 mm ()."],["doi:10.3390/ma14195794","TC18","gauge width of 1.5 mm",1.5,null,null,null,"mm","","","","","",false,"unmapped_property","methods","In Situ Tensile Test The sample for the in situ tensile test was cut by wire-electrode cutting with a gauge length of 1.5 mm, a gauge width of 1.5 mm, and a thickness of 1.0 mm ()."],["doi:10.3390/ma14195794","TC18","thickness of 1.0 mm",1.0,null,null,null,"mm","","","","","",false,"unmapped_property","methods","In Situ Tensile Test The sample for the in situ tensile test was cut by wire-electrode cutting with a gauge length of 1.5 mm, a gauge width of 1.5 mm, and a thickness of 1.0 mm ()."],["doi:10.3390/ma14195794","TC18","stretched at a speed of 1.5 μm/s",1.5,null,null,null,"µm/s","room temperature","","","","1.5 μm/s",false,"unmapped_property","methods","Before in situ testing, the sample was mechanically polished and then stretched at a speed of 1.5 μm/s at room temperature in vacuum."],["doi:10.3390/ma14195794","TC18","electropolished using a solution of 8% perchloric acid (HClO4) and 92% CH4O at −25 °C",-25.0,null,null,null,"°C","","","","","",false,"unmapped_property","methods","The EBSD samples were electropolished using a solution of 8% perchloric acid (HClO4) and 92% CH4O at −25 °C."],["doi:10.3390/ma14195794","TC18","maximum tensile displacement",872.0,null,null,null,"µm","room temperature","bimodal","bimodal","tensile test","",false,"unmapped_property","results","The maximum tensile displacement of the bimodal microstructure is about 872 μm, while that of the lamellar microstructure is about 736 μm."],["doi:10.3390/ma14195794","TC18","maximum tensile displacement",736.0,null,null,null,"µm","room temperature","lamellar","lamellar","tensile test","",false,"unmapped_property","results","The maximum tensile displacement of the bimodal microstructure is about 872 μm, while that of the lamellar microstructure is about 736 μm."],["doi:10.3390/ma14216609","Zr-Ti/Ta-Ti450","EOCP",-174.0,null,null,22.0,"mV","","","","electrochemical test","",false,"unmapped_property","table","Zr-Ti/Ta-Ti450\t−174 ± 22\t−194 ± 23\t357 ± 5"],["doi:10.3390/ma14216609","Zr-Ti/Ta-Ti450","Ecor",-194.0,null,null,23.0,"mV","","","","electrochemical test","",false,"unmapped_property","table","Zr-Ti/Ta-Ti450\t−174 ± 22\t−194 ± 23\t357 ± 5"],["doi:10.3390/ma14216609","Zr-Ti/Ta-Ti450","Ebd",357.0,null,null,5.0,"mV","","","","electrochemical test","",false,"unmapped_property","table","Zr-Ti/Ta-Ti450\t−174 ± 22\t−194 ± 23\t357 ± 5"],["doi:10.3390/ma14216609","Zr-Ti/Ta-Ti1000","EOCP",-195.0,null,null,81.0,"mV","","","","electrochemical test","",false,"unmapped_property","table","Zr-Ti/Ta-Ti1000\t−195 ± 81\t−220 ± 43\t309 ± 46"],["doi:10.3390/ma14216609","Zr-Ti/Ta-Ti1000","Ecor",-220.0,null,null,43.0,"mV","","","","electrochemical test","",false,"unmapped_property","table","Zr-Ti/Ta-Ti1000\t−195 ± 81\t−220 ± 43\t309 ± 46"],["doi:10.3390/ma14216609","Zr-Ti/Ta-Ti1000","Ebd",309.0,null,null,46.0,"mV","","","","electrochemical test","",false,"unmapped_property","table","Zr-Ti/Ta-Ti1000\t−195 ± 81\t−220 ± 43\t309 ± 46"],["doi:10.3390/ma14216609","Zr-Ti/Zr-Ti","EOCP",-152.0,null,null,13.0,"mV","","","","electrochemical test","",false,"unmapped_property","table","Zr-Ti/Zr-Ti\t−152 ± 13\t−175 ± 4\t428 ± 86"],["doi:10.3390/ma14216609","Zr-Ti/Zr-Ti","Ecor",-175.0,null,null,4.0,"mV","","","","electrochemical test","",false,"unmapped_property","table","Zr-Ti/Zr-Ti\t−152 ± 13\t−175 ± 4\t428 ± 86"],["doi:10.3390/ma14216609","Zr-Ti/Zr-Ti","Ebd",428.0,null,null,86.0,"mV","","","","electrochemical test","",false,"unmapped_property","table","Zr-Ti/Zr-Ti\t−152 ± 13\t−175 ± 4\t428 ± 86"],["doi:10.3390/ma14237257","Ti-4.5% Al","DL",0.0,null,null,null,"cm2/s","","","","","",false,"unmapped_property","table","DL\t2.8×10−6\tcm2/s"],["doi:10.3390/ma14237257","Ti-4.5% Al","DS",0.0,null,null,null,"cm2/s","","","","","",false,"unmapped_property","table","DS\t3.0×10−9\tcm2/s"],["doi:10.3390/ma14237257","Ti-4.5% Al","ke",0.6561,null,null,null,"-","","","","","",false,"unmapped_property","table","ke\t0.6561\t-"],["doi:10.3390/ma14237257","Ti-4.5% Al","L",435.4,null,null,null,"J/g","","","","","",false,"unmapped_property","table","L\t435.4\tJ/g"],["doi:10.3390/ma14237257","Ti-4.5% Al","cp",33.732,null,null,null,"J/mol°C","","","","","",false,"unmapped_property","table","cp\t33.732\tJ/mol °C"],["doi:10.3390/ma15030861","Ti-10Al","εse",2.3,null,null,null,"%","","","","","",false,"unmapped_property","results_discussion","The obtained εse in this 10Al surpassed that of 2.3% εse of the greatly investigated Ti-26Nb (mol%) alloy []."],["doi:10.3390/ma15030861","","σCSS",634.0,null,null,null,"MPa","room temperature","","","","",false,"unmapped_property","results_discussion","Generally, the σy of solution-treated Ti-alloys is less than 600 MPa, while the average critical stress for slip (σCSS) of Ti-Mo-Sn-Zr alloys exhibiting RT superelasticity is 634 MPa [], and Ti-20Zr-12Nb-2Sn alloy was found in a relatively high σCSS of approximately 800 MPa until very recently []."],["doi:10.3390/ma15030861","Ti-20Zr-12Nb-2Sn","σCSS",800.0,null,null,null,"MPa","room temperature","","","","",false,"unmapped_property","results_discussion","Generally, the σy of solution-treated Ti-alloys is less than 600 MPa, while the average critical stress for slip (σCSS) of Ti-Mo-Sn-Zr alloys exhibiting RT superelasticity is 634 MPa [], and Ti-20Zr-12Nb-2Sn alloy was found in a relatively high σCSS of approximately 800 MPa until very recently []."],["doi:10.3390/ma15031236","","flank wear",177.0,null,null,null,"µm","","","","","",false,"unmapped_property","results_discussion","Specifically, shows the temporal evolution of the flank wear beginning at the start of the milling process (t = 0 min) up to t = 1202 min, for which a pronounced
