Repository: akhtar07/tisci-explorer

# TiSci Explorer

A read-only, static explorer for **TiSci**, an autonomous research agent for titanium alloys. TiSci reads the
titanium-alloy literature, builds a knowledge graph and a table of measured values, proposes hypotheses where the
graph has gaps, and tests them with DFT (MACE / VASP) and the ICME-lite multiscale chain.

**Live site:** https://akhtar07.github.io/tisci-explorer/

The site has seven sections:

| Section | What it shows |
|---|---|
| Overview | Corpus → graph → facts → hypotheses → verdicts, with the snapshot's counts |
| Worked example | One full loop for W in α-Ti: graph path, hypothesis, novelty check, DFT test, verdict, follow-up, DAMASK |

File: data/facts/oxygen_content.json (part 7 of 7)
cross-sectional sample presented no detectable oxygen content."],["oa:W7203699654","Ti-6Al-4V","oxygen content of ∼13%",13.0,13.0,13.0,null,"%","","","","EDS","",false,"unit_mismatch","results","To investigate the origin of the inclusions, the as-received wire underwent EDS, revealing an oxygen content of ∼13%, as well as impurities of sodium, chlorine, and potassium."],["oa:W7203788514","Ti-6Al-4V","O content",0.24,null,null,null,"pct","","as-rolled","","","",false,"unit_mismatch","methods","The UD plate material which was used in this study for comparative tensile testing was found to be within the speciﬁcation for C and N; however, the O content of 0.24 pct is slightly higher than permitted within the speciﬁcation."],["oa:W7212306057","Ti-Fe-Mo","Ti(at.%)",56.9,56.0,57.8,0.9,"at%","","","","","",false,"","methods","The composition of the alloy was (56.9 ± 0.9)Ti - (21.3 ± 4.8)Fe - (21.8 ± 5.0) Mo(at.%),fromﬁve400×200 μmareaEDSmeasurementsacrosstheingot."],["oapen:56325552-bdee-434a-9d07-21469156b271","IN 718","carbon uptake",0.1,null,null,null,"at%","","","","","",false,"","part 1",""],["oapen:56325552-bdee-434a-9d07-21469156b271","","O-content",0.3,0.3,0.3,null,"wt%","","","","","",false,"","part 1",""],["oapen:ecabe847-0b35-411e-be89-a5d439f77157","","N content",0.73,0.73,0.73,null,"wt%","","","","","",false,"","part 4",""],["oapen:ecabe847-0b35-411e-be89-a5d439f77157","","N content",0.73,0.73,0.73,null,"wt%","","","","","",false,"","part 4",""],["oapen:ecabe847-0b35-411e-be89-a5d439f77157","","N content",0.98,0.98,0.98,null,"wt%","","","","","",false,"","part 4",""],["oapen:ecabe847-0b35-411e-be89-a5d439f77157","","nitrogen content",0.4,0.4,0.98,null,"wt%","","","","","",false,"","part 4",""],["openaire:1ed9f68d23d903ea8f765134e4345ff2","Ti20Nb","ΔcNb",1.5,null,null,null,"at%","","","","","",false,"","results_discussion",""],["openaire:1ed9f68d23d903ea8f765134e4345ff2","Ti10Nb","ΔcNb",1.0,null,null,null,"at%","","","","","",false,"","results_discussion",""],["openaire:1ed9f68d23d903ea8f765134e4345ff2","Ti25Nb","ΔcNb",2.0,null,null,null,"at%","","","","","",false,"","results_discussion",""],["openaire:3a498c4387292198c9fed3207ed1fa13","Ti-15Cu-6Al-4V","O",11.1,null,null,0.4,"wt%","","","α''","","",false,"out_of_range","discussion",""],["openaire:3a498c4387292198c9fed3207ed1fa13","Ti-15Cu-6Al-4V","O",14.9,null,null,0.6,"wt%","","","β-Ti","","",false,"out_of_range","discussion",""],["openaire:3a498c4387292198c9fed3207ed1fa13","Ti-15Cu-6Al-4V","O",45.2,null,null,0.6,"wt%","","","Ti2Cu","","",false,"out_of_range","discussion",""],["openaire:3a498c4387292198c9fed3207ed1fa13","Ti-15Cu-6Al-4V","O",3.3,null,null,0.2,"wt%","","","α''","","",false,"out_of_range","discussion",""],["openaire:3a498c4387292198c9fed3207ed1fa13","Ti-15Cu-6Al-4V","O",3.2,null,null,0.2,"wt%","","","β-Ti","","",false,"out_of_range","discussion",""],["openaire:3a498c4387292198c9fed3207ed1fa13","Ti-15Cu-6Al-4V","O",0.7,null,null,0.5,"wt%","","","Ti2Cu","","",false,"","discussion",""],["openaire:3a498c4387292198c9fed3207ed1fa13","Ti-15Cu-6Al-4V","O",80.2,null,null,0.3,"wt%","","","α''","","",false,"out_of_range","discussion",""],["openaire:3a498c4387292198c9fed3207ed1fa13","Ti-15Cu-6Al-4V","O",76.2,null,null,0.8,"wt%","","","β-Ti","","",false,"out_of_range","discussion",""],["openaire:3a498c4387292198c9fed3207ed1fa13","Ti-15Cu-6Al-4V","O",51.8,null,null,0.9,"wt%","","","Ti2Cu","","",false,"out_of_range","discussion",""],["openaire:3a498c4387292198c9fed3207ed1fa13","Ti-6Al-4V","oxygen content",0.13,null,null,null,"wt%","","as-built LPBF","","","",false,"","results",""],["openaire:75cab83fc3d390e864bcb6ff641cf975","CP-Ti Grade 2","increased oxygen concentration",0.0,0.0,0.0,null,"","","","","","",false,"unit_missing","discussion",""],["openaire:7860c9509a301acc9c667d323df7f2a7","","O content",0.55,0.4,0.7,null,"%","","","","","",false,"unit_mismatch","part 1","The observed O content at position S2 to S7 (the center) ranges from 0.7% to 0.4%."],["openaire:7860c9509a301acc9c667d323df7f2a7","","O content",0.6,null,null,null,"%","","","","","",false,"unit_mismatch","part 1","Such poor properties are ascribable to the extremely high C (~0.1 wt %) and O content (0.6 wt %)."],["openaire:7860c9509a301acc9c667d323df7f2a7","","O content",0.3,null,null,null,"%","","","","","",false,"unit_mismatch","part 1","The critical level of C and O content for ductile-to-brittle transition appeared to be ~0.04% C and 0.3% to 0.4% O."],["openaire:7860c9509a301acc9c667d323df7f2a7","","O content",0.4,null,null,null,"%","","","","","",false,"unit_mismatch","part 1","The critical level of C and O content for ductile-to-brittle transition appeared to be ~0.04% C and 0.3% to 0.4% O."],["openaire:7860c9509a301acc9c667d323df7f2a7","","wt %",3.55,null,null,null,"wt%","","","","EDS","",false,"out_of_range","part 1","The EDS spectra and analysis show that the coral-like material was predominantly vanadium (88.78 wt %) whilst the surrounding area was composed of titanium (93.82 wt %) and a small amount of aluminum (3.55 wt %) but no vanadium."],["openaire:7860c9509a301acc9c667d323df7f2a7","","wt %",88.78,null,null,null,"wt%","","","","EDS","",false,"out_of_range","part 1","The EDS spectra and analysis show that the coral-like material was predominantly vanadium (88.78 wt %) whilst the surrounding area was composed of titanium (93.82 wt %) and a small amount of aluminum (3.55 wt %) but no vanadium."],["openaire:7860c9509a301acc9c667d323df7f2a7","","wt %",93.82,null,null,null,"wt%","","","","EDS","",false,"out_of_range","part 1","The EDS spectra and analysis show that the coral-like material was predominantly vanadium (88.78 wt %) whilst the surrounding area was composed of titanium (93.82 wt %) and a small amount of aluminum (3.55 wt %) but no vanadium."],["openaire:7860c9509a301acc9c667d323df7f2a7","Ti-8V-6Cr-4Mo-4Zr-3Al-0.05Si","Si content",0.05,null,null,null,"wt%","","","","","",false,"","part 7","Conclusions (1) The addition of trace amount of Si (~0.05 wt %) and the presence of 4 wt % Zr induced the formation of (TiZr)6Si3 silicides in Ti-3Al-8V-6Cr-4Mo-4Zr-0.05Si alloy."],["openaire:7a1bb54e72ba09956f08aee18bece3da","in-situ Ti-7.5Mo-2.4TiC composites","Mo content (wt%)",7.06,null,null,null,"wt%","","","","","",false,"out_of_range","results_discussion",""],["openaire:7a1bb54e72ba09956f08aee18bece3da","Ti-7.5Mo","Mo content (wt%)",6.14,null,null,null,"wt%","","","","","",false,"out_of_range","results_discussion",""],["openaire:84d182dc10f74e2eeea11502d2654ee5","Ti-6Al-4V","H and O levels",0.55,0.1,1.0,null,"at%","","as-built EPBF","","","",false,"","discussion",""],["openaire:84d182dc10f74e2eeea11502d2654ee5","Ti-6Al-4V","O content",0.225,0.2,0.25,null,"wt%","","α'","martensitic α'","","",false,"","discussion",""],["openaire:84d182dc10f74e2eeea11502d2654ee5","Ti-6Al-4V","O content",0.36,0.36,0.36,null,"wt%","","α+β","bimodal","","",false,"","discussion",""],["openaire:84d182dc10f74e2eeea11502d2654ee5","Ti-6Al-4V","O content",0.43,0.43,0.43,null,"wt%","","770°C","martensitic α'","","",false,"","discussion",""],["openaire:84d182dc10f74e2eeea11502d2654ee5","Ti-6Al-4V","O content",0.25,0.25,0.25,null,"wt%","","570°C","martensitic α'","","",false,"","discussion",""],["openaire:84d182dc10f74e2eeea11502d2654ee5","Ti-6Al-4V","O contents",0.001,null,null,null,"","","","","","",false,"unit_missing","conclusions",""],["openaire:84d182dc10f74e2eeea11502d2654ee5","Ti-6Al-4V","O contents",0.001,null,null,null,"","","","","","",false,"unit_missing","conclusions",""],["openaire:b893e00620770a613d5d86accafb6ca5","Ti-6Al-4V","O sabit kalmıştır",0.0,0.0,0.0,null,"","400 °C","annealed 760°C/2h + air cooled","","EDS","",false,"unit_missing","conclusions",""],["openaire:c58e02e0d905030db3c99e919f7c6826","Ti-6Al-4V","hydrogen content",0.0019,null,null,null,"wt%","","dehydrogenated","","","",false,"","conclusions","Additionally, dehydrogenation decreased the hydrogen content to a level (0.0019 wt. % for SLM, 0.0025 wt. % for SLM+HIPped) below the values defined by standards and also even below the starting samples‟ hydrogen contents (0.0042 wt. % for SLM, 0.0139 wt. % for SLM+HIPped)."],["openaire:c58e02e0d905030db3c99e919f7c6826","Ti-6Al-4V","hydrogen content",0.0025,null,null,null,"wt%","","dehydrogenated","","","",false,"","conclusions","Additionally, dehydrogenation decreased the hydrogen content to a level (0.0019 wt. % for SLM, 0.0025 wt. % for SLM+HIPped) below the values defined by standards and also even below the starting samples‟ hydrogen contents (0.0042 wt. % for SLM, 0.0139 wt. % for SLM+HIPped)."],["openaire:c58e02e0d905030db3c99e919f7c6826","Ti-6Al-4V","hydrogen solubility",1.19,null,null,null,"wt%","650 °C","as-built SLM","","","",false,"","conclusions","Additionally, hydrogen solubility curves obtained at various temperatures revealed a kind of distorted Gaussian curve with a maximum solubility of 1.19 wt.% H for SLM and 1.17 wt.% H for SLM+HIPped samples at 650 °C."],["openaire:c58e02e0d905030db3c99e919f7c6826","Ti-6Al-4V","hydrogen solubility",1.17,null,null,null,"wt%","650 °C","SLM+HIP","","","",false,"","conclusions","Additionally, hydrogen solubility curves obtained at various temperatures revealed a kind of distorted Gaussian curve with a maximum solubility of 1.19 wt.% H for SLM and 1.17 wt.% H for SLM+HIPped samples at 650 °C."],["openaire:f0e309296b66529fd6633774f494c876","Ti alloy powder grade 23","oxygen content",0.13,null,null,null,"%","","","","","",false,"unit_mismatch","discussion",""],["pmc:PMC5324965","","Mean ppm",30.9,null,null,null,"ppm","","","","","",false,"","table","Mean ppm\t30.9\t96.4\t209.0"],["pmc:PMC5324965","","Mean ppm",96.4,null,null,null,"ppm","","","","","",false,"","table","Mean ppm\t30.9\t96.4\t209.0"],["pmc:PMC5324965","","Mean ppm",209.0,null,null,null,"ppm","","","","","",false,"","table","Mean ppm\t30.9\t96.4\t209.0"],["pmc:PMC5324965","","ppm",31.7,null,null,null,"ppm","","","","","",false,"","table","Mean ppm\t31.7\t99.7\t215.3"],["pmc:PMC5324965","","ppm",99.7,null,null,null,"ppm","","","","","",false,"","table","Mean ppm\t31.7\t99.7\t215.3"],["pmc:PMC5324965","","ppm",215.3,null,null,null,"ppm","","","","","",false,"","table","Mean ppm\t31.7\t99.7\t215.3"],["pmc:PMC5324965","","ppm",1.5,null,null,null,"ppm","","","","","",false,"","table","Standard dev ppm\t1.5\t3.4\t3.0"],["pmc:PMC5324965","","ppm",3.4,null,null,null,"ppm","","","","","",false,"","table","Standard dev ppm\t1.5\t3.4\t3.0"],["pmc:PMC5324965","","ppm",3.0,null,null,null,"ppm","","","","","",false,"","table","Standard dev ppm\t1.5\t3.4\t3.0"],["pmc:PMC5324965","","ppm",5.3,null,null,null,"ppm","","","","","",false,"","table","Range ppm\t5.3\t13.6\t9.6"],["pmc:PMC5324965","","ppm",13.6,null,null,null,"ppm","","","","","",false,"","table","Range ppm\t5.3\t13.6\t9.6"],["pmc:PMC5324965","","ppm",9.6,null,null,null,"ppm","","","","","",false,"","table","Range ppm\t5.3\t13.6\t9.6"],["pmc:PMC5324965","","ppm",35.0,null,null,null,"ppm","","","","","",false,"","table","High value ppm\t35.0\t106.2\t221.2"],["pmc:PMC5324965","","ppm",106.2,null,null,null,"ppm","","","","","",false,"","table","High value ppm\t35.0\t106.2\t221.2"],["pmc:PMC5324965","","ppm",221.2,null,null,null,"ppm","","","","","",false,"","table","High value ppm\t35.0\t106.2\t221.2"],["pmc:PMC5324965","","ppm",29.7,null,null,null,"ppm","","","","","",false,"","table","Low value ppm\t29.7\t92.6\t211.6"],["pmc:PMC5324965","","ppm",92.6,null,null,null,"ppm","","","","","",false,"","table","Low value ppm\t29.7\t92.6\t211.6"],["pmc:PMC5324965","","ppm",211.6,null,null,null,"ppm","","","","","",false,"","table","Low value ppm\t29.7\t92.6\t211.6"],["pmc:PMC5324965","","Mean ppm",31.0,null,null,null,"ppm","","","","","",false,"","table","Mean ppm\t31.0\t95.0\t211.8"],["pmc:PMC5324965","","Mean ppm",95.0,null,null,null,"ppm","","","","","",false,"","table","Mean ppm\t31.0\t95.0\t211.8"],["pmc:PMC5324965","","Mean ppm",211.8,null,null,null,"ppm","","","","","",false,"","table","Mean ppm\t31.0\t95.0\t211.8"],["pmc:PMC5324965","","Standard dev ppm",2.2,null,null,null,"ppm","","","","","",false,"","table","Standard dev ppm\t2.2\t3.1\t4.3"],["pmc:PMC5324965","","Standard dev ppm",3.1,null,null,null,"ppm","","","","","",false,"","table","Standard dev ppm\t2.2\t3.1\t4.3"],["pmc:PMC5324965","","Standard dev ppm",4.3,null,null,null,"ppm","","","","","",false,"","table","Standard dev ppm\t2.2\t3.1\t4.3"],["pmc:PMC5324965","","Range ppm",8.0,null,null,null,"ppm","","","","","",false,"","table","Range ppm\t8\t14\t31"],["pmc:PMC5324965","","Range ppm",14.0,null,null,null,"ppm","","","","","",false,"","table","Range ppm\t8\t14\t31"],["pmc:PMC5324965","","Range ppm",31.0,null,null,null,"ppm","","","","","",false,"","table","Range ppm\t8\t14\t31"],["pmc:PMC5324965","","High value ppm",35.0,null,null,null,"ppm","","","","","",false,"","table","High value ppm\t35\t102\t221"],["pmc:PMC5324965","","High value ppm",102.0,null,null,null,"ppm","","","","","",false,"","table","High value ppm\t35\t102\t221"],["pmc:PMC5324965","","High value ppm",221.0,null,null,null,"ppm","","","","","",false,"","table","High value ppm\t35\t102\t221"],["pmc:PMC5324965","","Low value ppm",27.0,null,null,null,"ppm","","","","","",false,"","table","Low value ppm\t27\t88\t190"],["pmc:PMC5324965","","Low value ppm",88.0,null,null,null,"ppm","","","","","",false,"","table","Low value ppm\t27\t88\t190"],["pmc:PMC5324965","","Low value ppm",190.0,null,null,null,"ppm","","","","","",false,"","table","Low value ppm\t27\t88\t190"],["pmc:PMC5324965","","ppm",31.75,null,null,1.356,"ppm","","","","","",false,"","table","Average 31.75\tStandard dev. = 1.356"],["pmc:PMC5324965","","ppm",32.0,30.0,34.0,2.0,"ppm","","","","","",false,"","table","32±2 ppm"],["pmc:PMC5324965","","ppm",98.0,null,null,5.0,"ppm","","","","","",false,"","table","Average 98.0\tStandard dev. = 3.532"],["pmc:PMC5324965","","oxygen_content",214.9,209.7,220.1,5.2,"ppm","","","","","",false,"","table","\t95% confidence limits = 214.9 ± 5.2 ppm."]]}
