Repository: akhtar07/tisci-explorer

# TiSci Explorer

A read-only, static explorer for **TiSci**, an autonomous research agent for titanium alloys. TiSci reads the
titanium-alloy literature, builds a knowledge graph and a table of measured values, proposes hypotheses where the
graph has gaps, and tests them with DFT (MACE / VASP) and the ICME-lite multiscale chain.

**Live site:** https://akhtar07.github.io/tisci-explorer/

The site has seven sections:

| Section | What it shows |
|---|---|
| Overview | Corpus → graph → facts → hypotheses → verdicts, with the snapshot's counts |
| Worked example | One full loop for W in α-Ti: graph path, hypothesis, novelty check, DFT test, verdict, follow-up, DAMASK |

File: data/facts/porosity.json (part 7 of 17)
["oa:W2954931972","Ti-6Al-4V","Porosity",0.44,null,null,null,"%","","","","","",false,"","methods",""],["oa:W2954931972","Ti-6Al-4V","Porosity",9.58,null,null,null,"%","","","","","",false,"","methods",""],["oa:W2954931972","Ti-6Al-4V","Porosity",0.35,null,null,null,"%","","","","","",false,"","methods",""],["oa:W2954931972","Ti-6Al-4V","Porosity",0.46,null,null,null,"%","","","","","",false,"","methods",""],["oa:W2954931972","Ti-6Al-4V","Porosity",0.21,null,null,null,"%","","","","","",false,"","methods",""],["oa:W2954931972","Ti-6Al-4V","Porosity",1.78,null,null,null,"%","","","","","",false,"","methods",""],["oa:W2954931972","Ti-6Al-4V","Porosity",1.81,null,null,null,"%","","","","","",false,"","methods",""],["oa:W2954931972","Ti-6Al-4V","Porosity",3.34,null,null,null,"%","","","","","",false,"","methods",""],["oa:W2954931972","Ti-6Al-4V","Porosity",3.25,null,null,null,"%","","","","","",false,"","methods",""],["oa:W2954931972","Ti-6Al-4V","Porosity",0.35,null,null,null,"%","","as-built SLM","","","",false,"","methods",""],["oa:W2954931972","Ti-6Al-4V","Porosity",0.21,null,null,null,"%","","","","","",false,"","methods",""],["oa:W2954931972","Ti-6Al-4V","Porosity",0.44,null,null,null,"%","","","","","",false,"","methods",""],["oa:W2954931972","Ti-6Al-4V","Porosity",0.21,null,null,null,"%","","","","","",false,"","methods",""],["oa:W2954931972","Ti-6Al-4V","Porosity",3.0,null,null,null,"%","","","","","",false,"","methods",""],["oa:W2954931972","Ti-6Al-4V","Porosity",0.35,null,null,null,"%","","","","","",false,"","methods",""],["oa:W2954931972","Ti-6Al-4V","Porosity",0.88,null,null,null,"%","","","","","",false,"","methods",""],["oa:W2954931972","Ti-6Al-4V","Porosity",9.58,null,null,null,"%","","","","","",false,"","methods",""],["oa:W2954931972","Ti-6Al-4V","Porosity",0.15,null,null,null,"%","","","","","",false,"","methods",""],["oa:W2954931972","Ti-6Al-4V","Porosity",1.35,null,null,null,"%","","","","","",false,"","methods",""],["oa:W2954931972","Ti-6Al-4V","Porosity",1.81,null,null,null,"%","","as-built SLM","","","",false,"","methods",""],["oa:W2954931972","Ti-6Al-4V","Porosity",3.25,null,null,null,"%","","as-built SLM","","","",false,"","methods",""],["oa:W2954931972","Ti-6Al-4V","Porosity",0.57,null,null,null,"%","","as-built SLM","","","",false,"","methods",""],["oa:W2954931972","Ti-6Al-4V","Porosity",0.19,null,null,null,"%","","as-built SLM","","","",false,"","methods",""],["oa:W2957798931","Ti-6Al-4V","porosité",0.0006,0.0006,12.4,null,"%","","","","","",false,"","discussion",""],["oa:W2957798931","Ti-6Al-4V","fraction surfacique",0.48,null,null,null,"%","","","","","",false,"","discussion",""],["oa:W2957798931","Ti-6Al-4V","fraction de porosités",0.5,null,null,null,"%","","ech.0_P100","","","",false,"","discussion",""],["oa:W2957798931","Ti-6Al-4V","fraction surfacique",8.0,null,null,null,"%","","","","","",false,"","discussion",""],["oa:W2957798931","Ti-6Al-4V","porosité",0.0017,null,null,null,"%","","","","","",false,"","discussion",""],["oa:W2957798931","Ti-6Al-4V","porosité",0.9,null,null,null,"%","","","","","",false,"","discussion",""],["oa:W2958866011","Ti-6Al-4V","quantidade de períodos estáveis",21.95,9.8,34.1,null,"%","","","","","",false,"","abstract",""],["oa:W2958866011","Ti-6Al-4V","quantidade de períodos estáveis",10.65,2.8,18.5,null,"%","","","","","",false,"","abstract",""],["oa:W2963294689","Ti-6Al-4V","porosity",58.9,null,null,null,"%","","as-built SLM","","","",false,"","results_discussion","SP10 was also analyzed, having a CAD porosity of 58.9% and 500 and 400m open-cells and walls respectively."],["oa:W2963294689","Ti-6Al-4V","porosity",92.3,null,null,null,"%","","as-built SLM","","","",false,"out_of_range","results_discussion","On the other hand, SP19 has the highest porosity (92.3%) with open-cells of 600m and walls of 100m."],["oa:W2963294689","Ti-6Al-4V","porosity",43.2,null,null,null,"%","","as-built SLM","","","",false,"","results_discussion","SP3 has the lowest porosity (43.2%) having open-cells of 350m and walls of 400m."],["oa:W2967956963","CP-Ti Grade 2","porosity",88.5,null,null,null,"pct","","","","","",false,"unit_mismatch","methods","(a) Pore network Sintering neck (b) (d) (c) Fig. 4—SEM micrographs showing the porosity distribution of samples induction sintered to 1300 \u0003C, with starting green densities of: (a) 65.6 pct (A1), (b) 82.9 pct (A4), (c) 88.5 pct (A5), and (d) 96.5 pct (A6)."],["oa:W2967956963","CP-Ti Grade 2","porosity",82.9,null,null,null,"pct","","","","","",false,"unit_mismatch","methods","(a) Pore network Sintering neck (b) (d) (c) Fig. 4—SEM micrographs showing the porosity distribution of samples induction sintered to 1300 \u0003C, with starting green densities of: (a) 65.6 pct (A1), (b) 82.9 pct (A4), (c) 88.5 pct (A5), and (d) 96.5 pct (A6)."],["oa:W2967956963","CP-Ti Grade 2","porosity",65.6,null,null,null,"pct","","","","","",false,"unit_mismatch","methods","(a) Pore network Sintering neck (b) (d) (c) Fig. 4—SEM micrographs showing the porosity distribution of samples induction sintered to 1300 \u0003C, with starting green densities of: (a) 65.6 pct (A1), (b) 82.9 pct (A4), (c) 88.5 pct (A5), and (d) 96.5 pct (A6)."],["oa:W2967956963","CP-Ti Grade 2","porosity",96.5,null,null,null,"pct","","","","","",false,"unit_mismatch","methods","(a) Pore network Sintering neck (b) (d) (c) Fig. 4—SEM micrographs showing the porosity distribution of samples induction sintered to 1300 \u0003C, with starting green densities of: (a) 65.6 pct (A1), (b) 82.9 pct (A4), (c) 88.5 pct (A5), and (d) 96.5 pct (A6)."],["oa:W2970108703","Ti-43Al-6Nb-1Cr-1Mo","fraction more than 95%",95.0,95.0,95.0,null,"%","","heated at 1180 °C","","","",false,"out_of_range","results_discussion","3 Scientific Reports | (2019) 9:12393 | https://doi.org/10.1038/s41598-019-47530-9 www.nature.com/scientificreports www.nature.com/scientificreports/ occupy the fraction more than 95%, which represents that many DRXed grains occur."],["oa:W2970653952","Ti-6Al-4V","porosity percentage",1.52,1.52,1.52,0.17,"%","","as-built SLM","","","",false,"","results","Specifically, the parameter combinations used to build MOD 12 (80 W, 500 mm/s) and MOD 3 (200 W, 1200 mm/s) supplied the same VED of 40 J/mm3, but these samples displayed differing porosity percentages of 1.52 ± 0.17% and 0.07 ± 0.01% respectively."],["oa:W2970653952","Ti-6Al-4V","porosity (%)",0.03,0.03,0.03,0.01,"%","","as-built PBF","","","",false,"","conclusions","Key findings regarding the effect of varying laser scan speed and laser power on PBF Ti- 6Al-4V were as follows; • The EOS DEF settings for Ti-6Al-4V (280 W, 1200 mm/s, VED = 55 J/mm3) produced samples with 0.03 ± 0.01% porosity, irregular pore shapes, Ra of 4.6 ± 0.9 μm, Ecorr of -412 ± 23 mV and hardness of 48.7 ± 3.2 HRC."],["oa:W2970653952","Ti-6Al-4V","porosity percentage",1.87,0.04,3.7,0.53,"%","","as-built SLM","","","",false,"","results","percentage between 0.04 ± 0.01% and 3.70 ± 0.53%)."],["oa:W2970653952","Ti-6Al-4V","porosity percentage",16.31,0.03,32.59,2.72,"%","","as-built SLM","","","",false,"","results","Samples produced using low VEDs, 15 to 40 J/mm3, exhibited large and irregular pores, as well as incompletely melted particles (average porosity percentage orange between 0.03 ±0.01% and 32.59 ± 2.72%)."],["oa:W2970653952","PBF Ti-6Al-4V","% porosity",0.06,null,null,0.01,"%","","","","","",false,"","results","Interestingly, the MOD 9 samples, while showing the highest corrosion rate, were found to have among the lowest % porosity (0.06 ± 0.01%) and Ra (0.53 ± 0.15 μm)."],["oa:W2970653952","Ti-6Al-4V","percent porosity",32.59,null,null,2.72,"%","","as-produced","","ImageJ analysis","",false,"","results","The largest average pore areas and percent porosity of 3383.6 ± 246.6 μm2 and 32.59 ± 2.72% were produced with the MOD 10 settings (280 W, 1200 mm/s, VED = 15 J/mm3)."],["oa:W2970653952","Ti-6Al-4V","porosity",0.7,null,null,null,"%","","as-built PBF","","","",false,"","conclusions","For example, if osseointegration with Ti-6Al-4V implants is definitively found to be enhanced when surfaces have a minimum Ra of 0.5 μm and maximum porosity of 0.7%, then it is clear that a laser scan speed of 200 mm/s and laser power of 280 W could be used."],["oa:W2970653952","Ti-6Al-4V","porosity percentage",0.215,0.03,0.4,0.25,"%","","as-built SLM","","","",false,"","results","The lowest porosity was obtained using intermediate VEDs, between 40 and 60 J/mm3 (average porosity percentage between 0.03 ± 0.01% and 0.40 ± 0.25%)."],["oa:W2970653952","Ti-6Al-4V","percent porosity",0.03,null,null,0.01,"%","","as-produced","","ImageJ analysis","",false,"","results","The EOS DEF settings (80 W, 1200 mm/s, VED = 55 J/mm3) produced samples with both the lowest percent porosity and the smallest average pore areas, of 0.03 ±0.01% and 43.8 ± 4.1 μm2 respectively."],["oa:W2970653952","Ti-6Al-4V","porosity percentage",0.07,0.07,0.07,0.01,"%","","as-built SLM","","","",false,"","results","Specifically, the parameter combinations used to build MOD 12 (80 W, 500 mm/s) and MOD 3 (200 W, 1200 mm/s) supplied the same VED of 40 J/mm3, but these samples displayed differing porosity percentages of 1.52 ± 0.17% and 0.07 ± 0.01% respectively."],["oa:W2971961869","Ti-6Al-4V","highly defective α’-Ti martensite with retained β-Ti phase",0.0,null,null,null,"","","as-built","martensitic α'","","",false,"unit_missing","conclusions","- The raw powder is composed of single-phase α-Ti; - The as-produced sample (#AP) is formed of highly defective α’-Ti martensite with retained β-Ti phase (evidenced only by ND); - The thermally treated sample (#TT) has more regularly shaped grains, with defects density sensibly reduced and elongated β-Ti phase at the grain boundaries; - The β-Ti phase accumulates high quantity of V (up to 25 wt.%) during annealing due to element diffusion and partitioning; - Increase of V content is always accom"],["oa:W2973116094","Ti-6Al-4V","porosity",0.018,null,null,null,"%","","","","","",false,"","results_discussion",""],["oa:W2973116094","Ti-6Al-4V","Porosity (%)",0.02,null,null,null,"%","","","","","",false,"","results_discussion",""],["oa:W2973116094","Ti-6Al-4V","Porosity (%)",0.03,null,null,null,"%","","","","","",false,"","results_discussion",""],["oa:W2973116094","Ti-6Al-4V","contour porosity",0.61,null,null,null,"mm","","","","","",false,"unit_mismatch","results_discussion",""],["oa:W2973116094","Ti-6Al-4V","mean porosity",0.012,null,null,null,"%","","","","","",false,"","results_discussion",""],["oa:W2973116094","Ti-6Al-4V","Porosity (%)",0.0042,null,null,null,"%","","","","","",false,"","results_discussion",""],["oa:W2973116094","Ti-6Al-4V","contour porosity",0.75,null,null,null,"mm","","","","","",false,"unit_mismatch","results_discussion",""],["oa:W2973116094","Ti-6Al-4V","porosity percentage",0.012,0.004,0.03,null,"%","","","","","",false,"","results_discussion",""],["oa:W2973116094","Ti-6Al-4V","mean porosity",0.03,null,null,null,"%","","","","","",false,"","results_discussion",""],["oa:W2973116094","Ti-6Al-4V","mean porosity",0.14,null,null,null,"%","","","","","",false,"","results_discussion",""],["oa:W2973116094","Ti-6Al-4V","mean porosity",0.02,null,null,null,"%","","","","","",false,"","results_discussion",""],["oa:W2973116094","Ti-6Al-4V","porosity value",0.02,null,null,null,"%","","","","","",false,"","results_discussion",""],["oa:W2973116094","Ti-6Al-4V","porosity",0.017,null,null,null,"%","","","","","",false,"","results_discussion",""],["oa:W2973116094","Ti-6Al-4V","porosity",0.03,null,null,null,"%","","","","","",false,"","results_discussion",""],["oa:W2973116094","Ti-6Al-4V","Porosity (%)",0.03,null,null,null,"%","","","","","",false,"","results_discussion",""],["oa:W2973116094","Ti-6Al-4V","Porosity (%)",0.017,null,null,null,"%","","","","","",false,"","results_discussion",""],["oa:W2973116094","Ti-6Al-4V","Porosity (%)",0.012,null,null,null,"%","","","","","",false,"","results_discussion",""],["oa:W2973116094","Ti-6Al-4V","porosity",0.067,null,null,null,"%","","","","","",false,"","results_discussion",""],["oa:W2973116094","Ti-6Al-4V","porosity is reported as",0.02,null,null,null,"%","","","","","",false,"","results_discussion",""],["oa:W2973116094","Ti-6Al-4V","Porosity (%)",0.02,null,null,null,"%","","","","","",false,"","results_discussion",""],["oa:W2973116094","Ti-6Al-4V","porosity",0.004,null,null,null,"%","","","","","",false,"","results_discussion",""],["oa:W2973116094","Ti-6Al-4V","mean porosity",0.04,null,null,null,"%","","","","","",false,"","results_discussion",""],["oa:W2973116094","Ti-6Al-4V","porosity",0.06,null,null,null,"%","","","","","",false,"","results_discussion",""],["oa:W2973116094","Ti-6Al-4V","Porosity (%)",0.0176,null,null,null,"%","","","","","",false,"","results_discussion",""],["oa:W2973116094","Ti-6Al-4V","Porosity (%)",0.0265,null,null,null,"%","","","","","",false,"","results_discussion",""],["oa:W2973116094","Ti-6Al-4V","mean porosity",0.02,null,null,null,"%","","","","","",false,"","results_discussion",""],["oa:W2973116094","Ti-6Al-4V","Porosity (%)",0.02,null,null,null,"%","","","","","",false,"","results_discussion",""],["oa:W2974270923","Ti-6Al-4V","Poisson's ratio",0.33,null,null,null,"","","","","","",false,"unit_missing","table","114\t0.33"],["oa:W2981393737","Cr-31.2 mass% Ti","closed porosity",0.0,null,null,null,"%","","hot-pressed at 1250°C/1h","","Image Pro analysis","",false,"","methods","Porosity tests followed the ASTM B311- 08 and C830 standards, and the closed porosity measurements were carried out through the analysis software of Image Pro."],["oa:W2981393737","Cr-31.2 mass% Ti","apparent porosity",0.021,null,null,null,"%","","hot-press sintering at 1250°C, 50 MPa for 1 h","","","",false,"","results_discussion","The highest sintered density (6.20 g·cm–3) occurs after hot-press sintering at 1250°C, 50 MPa for 1 h; while the lowest apparent porosity (0.021%) and closed porosity (0.04%) are also produced, as shown in Figure 2a."],["oa:W2981393737","Cr-31.2 mass% Ti","closed porosity",0.04,null,null,null,"%","","hot-press sintering at 1250°C, 50 MPa for 1 h","","","",false,"","results_discussion","The highest sintered density (6.20 g·cm–3) occurs after hot-press sintering at 1250°C, 50 MPa for 1 h; while the lowest apparent porosity (0.021%) and closed porosity (0.04%) are also produced, as shown in Figure 2a."],["oa:W2981393737","Cr-31.2 mass% Ti","closed porosity",0.04,null,null,null,"%","","hot-press sintering 50 MPa","","","",false,"","results_discussion","The closed porosity was 0.04% after 50 MPa of hot-press sintering."],["oa:W2983598447","CP-Ti Grade 2","zero solutions",18.95,null,null,null,"%","","annealed 800°C/3h, hydrogen-charged","","EBSD","",false,"","results",""],["oa:W2983598447","CP-Ti Grade 2","zero solutions",34.62,null,null,null,"%","","annealed 800°C/3h, hydrogen-charged","","EBSD","",false,"","results",""],["oa:W2985436576","","alpha case formation reduction",50.0,null,null,null,"%","","SJ advanced coated","","","",false,"","results_discussion",""],["oa:W2985656416","Ti-6Al-4V","Measured porosity of the cellular lattice",41.6,null,null,null,"%","","as-built SLM","","microtomography","",false,"","results","The real porosity of the samples Sample Measured material volume of the cellular lattice [mm3] Measured porosity of the cellular lattice [%] Porosity of the CAD model of cellular lattice [%] Difference between measured porosity and theoretical porosity of the structure model [%] D801 753.43 76.1 80 3.9 D802 799.58 74.6 80 5.4 D803 1125 64.3 80 15.7 D601 1327.27 57.9 60 2.1 D602 1419.63 54.9 60 5.1 D603 1838.14 41.6 60 18.4 3418 Int J Adv Manuf Technol (2019) 105:3411 3425 –"],["oa:W2985656416","Ti-6Al-4V","Measured porosity of the cellular lattice",54.9,null,null,null,"%","","as-built SLM","","microtomography","",false,"","results","The real porosity of the samples Sample Measured material volume of the cellular lattice [mm3] Measured porosity of the cellular lattice [%] Porosity of the CAD model of cellular lattice [%] Difference between measured porosity and theoretical porosity of the structure model [%] D801 753.43 76.1 80 3.9 D802 799.58 74.6 80 5.4 D803 1125 64.3 80 15.7 D601 1327.27 57.9 60 2.1 D602 1419.63 54.9 60 5.1 D603 1838.14 41.6 60 18.4 3418 Int J Adv Manuf Technol (2019) 105:3411 3425 –"],["oa:W2985656416","Ti-6Al-4V","Measured porosity of the cellular lattice",57.9,null,null,null,"%","","as-built SLM","","microtomography","",false,"","results","The real porosity of the samples Sample Measured material volume of the cellular lattice [mm3] Measured porosity of the cellular lattice [%] Porosity of the CAD model of cellular lattice [%] Difference between measured porosity and theoretical porosity of the structure model [%] D801 753.43 76.1 80 3.9 D802 799.58 74.6 80 5.4 D803 1125 64.3 80 15.7 D601 1327.27 57.9 60 2.1 D602 1419.63 54.9 60 5.1 D603 1838.14 41.6 60 18.4 3418 Int J Adv Manuf Technol (2019) 105:3411 3425 –"],["oa:W2985656416","Ti-6Al-4V","Measured porosity of the cellular lattice",64.3,null,null,null,"%","","as-built SLM","","microtomography","",false,"out_of_range","results","The real porosity of the samples Sample Measured material volume of the cellular lattice [mm3] Measured porosity of the cellular lattice [%] Porosity of the CAD model of cellular lattice [%] Difference between measured porosity and theoretical porosity of the structure model [%] D801 753.43 76.1 80 3.9 D802 799.58 74.6 80 5.4 D803 1125 64.3 80 15.7 D601 1327.27 57.9 60 2.1 D602 1419.63 54.9 60 5.1 D603 1838.14 41.6 60 18.4 3418 Int J Adv Manuf Technol (2019) 105:3411 3425 –"],["oa:W2985656416","Ti-6Al-4V","Measured porosity of the cellular lattice",74.6,null,null,null,"%","","as-built SLM","","microtomography","",false,"out_of_range","results","The real porosity of the samples Sample Measured material volume of the cellular lattice [mm3] Measured porosity of the cellular lattice [%] Porosity of the CAD model of cellular lattice [%] Difference between measured porosity and theoretical porosity of the structure model [%] D801 753.43 76.1 80 3.9 D802 799.58 74.6 80 5.4 D803 1125 64.3 80 15.7 D601 1327.27 57.9 60 2.1 D602 1419.63 54.9 60 5.1 D603 1838.14 41.6 60 18.4 3418 Int J Adv Manuf Technol (2019) 105:3411 3425 –"],["oa:W2985656416","Ti-6Al-4V","Measured porosity of the cellular lattice",76.1,null,null,null,"%","","as-built SLM","","microtomography","",false,"out_of_range","results","The real porosity of the samples Sample Measured material volume of the cellular lattice [mm3] Measured porosity of the cellular lattice [%] Porosity of the CAD model of cellular lattice [%] Difference between measured porosity and theoretical porosity of the structure model [%] D801 753.43 76.1 80 3.9 D802 799.58 74.6 80 5.4 D803 1125 64.3 80 15.7 D601 1327.27 57.9 60 2.1 D602 1419.63 54.9 60 5.1 D603 1838.14 41.6 60 18.4 3418 Int J Adv Manuf Technol (2019) 105:3411 3425 –"],["oa:W2985979621","","porosity",0.2,null,null,null,"%","","","","","",false,"","results_discussion","The porosity of fabricated materials is low (does not exceed 0.2%), therefore RP part can be neglected."],["oa:W2985979621","","porosity",0.5,null,null,null,"vol.%","","","","","",false,"unit_mismatch","conclusions","The obtained results are as follows: (1) The applied sintering conditions (temperature 1300 \u0002C, pressure 35 MPa, time 30 min) allow to obtain dense samples, with porosity below 0.5 vol.%; however, additional annealing at 1250 \u0002C for 24 h had to be applied in order to increase the homogeneity of the as-sintered materials."],["oa:W2985979621","Ti-14Nb","porosity",0.5,null,null,null,"vol.%","","sintered","","","",false,"unit_mismatch","results_discussion","Applied sintering conditions allowed to obtain highly dense samples with porosity below 0.5 vol.%."],["oa:W2985979621","Ti-20Nb","porosity",0.5,null,null,null,"vol.%","","sintered","","","",false,"unit_mismatch","results_discussion","Applied sintering conditions allowed to obtain highly dense samples with porosity below 0.5 vol.%."],["oa:W2985979621","Ti-26Nb","porosity",0.5,null,null,null,"vol.%","","sintered","","","",false,"unit_mismatch","results_discussion","Applied sintering conditions allowed to obtain highly dense samples with porosity below 0.5 vol.%."],["oa:W2985979621","","porosity",0.5,null,null,null,"vol.%","","as-sintered","","","",false,"unit_mismatch","results_discussion","At this stage, the measured porosity was 0.5 vol.% in the case of all materials, similar to the materials in the as-sintered condition."],["oa:W2986888684","Ti15Mo HPT + ageing 400 ◦C/1 h","Volume Fraction of the ω Phase",9.0,6.0,12.0,3.0,"%","","aged at 400 °C for 1 h","","","",false,"","results","Material Volume Fraction of the β Phase Volume Fraction of the ω Phase Volume Fraction of the α Phase Ti15Mo HPT 72% ± 5% 28% ± 5% - Ti15Mo HPT + ageing 400 ◦C/1 h 67% ± 5% 9% ± 3% 23% ± 4% 3.2.3."],["oa:W2991214449","Ti-6Al-4V","Density/g·cm−3",0.0,null,null,null,"","","","","","",false,"unit_missing","table","Ti6Al4V\t4.44\t0.34\t109\t44"],["oa:W2991644832","CP-Ti Grade 1","porosity connected",25.19,null,null,null,"%","","","","","",false,"","methods","Samples Connected porosity (%) S5 25.19 S6 12.11 S7 40.17 S8 44.43"],["oa:W2991644832","CP-Ti Grade 1","porosity connected",12.11,null,null,null,"%","","","","","",false,"","methods","Samples Connected porosity (%) S5 25.19 S6 12.11 S7 40.17 S8 44.43"],["oa:W2991644832","CP-Ti Grade 1","porosity connected",40.17,null,null,null,"%","","","","","",false,"","methods","Samples Connected porosity (%) S5 25.19 S6 12.11 S7 40.17 S8 44.43"],["oa:W2991644832","CP-Ti Grade 1","porosity connected",44.43,null,null,null,"%","","","","","",false,"","methods","Samples Connected porosity (%) S5 25.19 S6 12.11 S7 40.17 S8 44.43"],["oa:W2991644832","CP-Ti Grade 1","apparent porosity",12.11,null,null,null,"%","","","","","",false,"","methods","The apparent porosity for Sample S6 was the lowest result found among the samples."],["oa:W2991644832","CP-Ti Grade 1","surface porosity",65.0,60.0,70.0,null,"%","","","","","",false,"out_of_range","methods","Samples S7 and S8 have the highest percentages, in these cases, more than 50% of the sampled data are in the range of 60% to 70% of surface porosity."],["oa:W2991644832","CP-Ti Grade 1","superficial porosity",50.0,null,null,null,"%","","","","","",false,"","conclusions","Compared with reported experiments with superficial porosity above 50% and interconnectivity between pores of 25% for the case of lower compaction pressure (Sample S5)."],["oa:W2991644832","CP-Ti Grade 1","interconnectivity between pores",25.0,null,null,null,"%","","","","","",false,"","conclusions","Compared with reported experiments with superficial porosity above 50% and interconnectivity between pores of 25% for the case of lower compaction pressure (Sample S5)."],["oa:W2994188392","Ti50A","16%",16.0,null,null,null,"%","","","","","",false,"","results_discussion",""],["oa:W2994188392","Ti50A","22%",22.0,null,null,null,"%","","","","","",false,"","results_discussion",""],["oa:W2994188392","Ti50A","5%",5.0,null,null,null,"%","","","","","",false,"","results_discussion",""],["oa:W2994188392","Ti50A","27%",27.0,null,null,null,"%","","","","","",false,"","results_discussion",""],["oa:W2994188392","Ti50A","9%",9.0,null,null,null,"%","","","","","",false,"","results_discussion",""],["oa:W2994188392","Ti50A","11%",11.0,null,null,null,"%","","","","","",false,"","results_discussion",""],["oa:W2996030671","CP-Ti Grade 2","Poisson’s ratio",0.34,null,null,null,"","","","","","",false,"unit_missing","discussion",""],["oa:W2997098239","Ti-6Al-4V","porosity",0.3,null,null,null,"%","","as-built SLM","","","",false,"","abstract","Upon decreasing the size of a cuboid from (5 × 5 × 5 mm) to (1 × 1 × 5 mm), porosity increased from 0.3% to 4.8%."],["oa:W2997098239","Ti-6Al-4V","porosity",4.8,null,null,null,"%","","as-built SLM","","","",false,"","abstract","Upon decreasing the size of a cuboid from (5 × 5 × 5 mm) to (1 × 1 × 5 mm), porosity increased from 0.3% to 4.8%."],["oa:W3004606294","","VVF",0.0,null,null,null,"","","","","","",false,"unit_missing","results",""],["oa:W3007802706","TiAl","Porosity (%)",25.0,null,null,null,"%","","","","","",false,"","methods","(a) (b) Organic fiber (wt.%) Porosity (%) Strength (MPa) 0 25 5.25 0.5 29 4.12 1 34 3.53 1.5 39 2.33"],["oa:W3007802706","TiAl","Porosity (%)",29.0,null,null,null,"%","","","","","",false,"","methods","(a) (b) Organic fiber (wt.%) Porosity (%) Strength (MPa) 0 25 5.25 0.5 29 4.12 1 34 3.53 1.5 39 2.33"],["oa:W3007802706","TiAl","Porosity (%)",34.0,null,null,null,"%","","","","","",false,"","methods","(a) (b) Organic fiber (wt.%) Porosity (%) Strength (MPa) 0 25 5.25 0.5 29 4.12 1 34 3.53 1.5 39 2.33"],["oa:W3007802706","TiAl","Porosity (%)",39.0,null,null,null,"%","","","","","",false,"","methods","(a) (b) Organic fiber (wt.%) Porosity (%) Strength (MPa) 0 25 5.25 0.5 29 4.12 1 34 3.53 1.5 39 2.33"],["oa:W3007802706","TiAl","porosity",25.0,null,null,null,"%","","","","","",false,"","conclusions","The porosity of the shells increases from 25% to 39% with the increase of organic fibers from 0 to 1.5wt.%, while the shell strength decreases from 5.25 MPa to 2.33 MPa."],["oa:W3007802706","TiAl","porosity",39.0,null,null,null,"%","","","","","",false,"","conclusions","The porosity of the shells increases from 25% to 39% with the increase of organic fibers from 0 to 1.5wt.%, while the shell strength decreases from 5.25 MPa to 2.33 MPa."],["oa:W3008242926","Ti-6Al-4V","Theoretical porosity of specimens",96.065,96.065,96.065,null,"%","","","","","",false,"out_of_range","methods","Table 1Design size of cellular structure and theoretical porosity corresponding of scaffold specimensCell specificationsL/mmStrut size/mmAperture/mmProjected aperture/mmSpecimen size/mmTheoretical porosity of specimens/%Fine Strut 1.751.750.12840.65711.109010 × 10 × 2096.065Fine Strut 2.02.00.14670.75111.267610 × 10 × 2096.07Fine Strut 2.52.50.18340.93881.584310 × 10 × 2096.066Mid Strut 2.02.00.27390.66151.140310 × 10 × 2087.415Mid Strut 2.52.50.34240.82691.425410 × 10 × 2087.414"],["oa:W3008242926","Ti-6Al-4V","Theoretical porosity of specimens",96.07,96.07,96.07,null,"%","","","","","",false,"out_of_range","methods","Table 1Design size of cellular structure and theoretical porosity corresponding of scaffold specimensCell specificationsL/mmStrut size/mmAperture/mmProjected aperture/mmSpecimen size/mmTheoretical porosity of specimens/%Fine Strut 1.751.750.12840.65711.109010 × 10 × 2096.065Fine Strut 2.02.00.14670.75111.267610 × 10 × 2096.07Fine Strut 2.52.50.18340.93881.584310 × 10 × 2096.066Mid Strut 2.02.00.27390.66151.140310 × 10 × 2087.415Mid Strut 2.52.50.34240.82691.425410 × 10 × 2087.414"],["oa:W3008242926","Ti-6Al-4V","Theoretical porosity of specimens",96.066,96.066,96.066,null,"%","","","","","",false,"out_of_range","methods","Table 1Design size of cellular structure and theoretical porosity corresponding of scaffold specimensCell specificationsL/mmStrut size/mmAperture/mmProjected aperture/mmSpecimen size/mmTheoretical porosity of specimens/%Fine Strut 1.751.750.12840.65711.109010 × 10 × 2096.065Fine Strut 2.02.00.14670.75111.267610 × 10 × 2096.07Fine Strut 2.52.50.18340.93881.584310 × 10 × 2096.066Mid Strut 2.02.00.27390.66151.140310 × 10 × 2087.415Mid Strut 2.52.50.34240.82691.425410 × 10 × 2087.414"],["oa:W3008242926","Ti-6Al-4V","Theoretical porosity of specimens",87.415,87.415,87.415,null,"%","","","","","",false,"out_of_range","methods","Table 1Design size of cellular structure and theoretical porosity corresponding of scaffold specimensCell specificationsL/mmStrut size/mmAperture/mmProjected aperture/mmSpecimen size/mmTheoretical porosity of specimens/%Fine Strut 1.751.750.12840.65711.109010 × 10 × 2096.065Fine Strut 2.02.00.14670.75111.267610 × 10 × 2096.07Fine Strut 2.52.50.18340.93881.584310 × 10 × 2096.066Mid Strut 2.02.00.27390.66151.140310 × 10 × 2087.415Mid Strut 2.52.50.34240.82691.425410 × 10 × 2087.414"],["oa:W3008242926","Ti-6Al-4V","Theoretical porosity of specimens",87.414,87.414,87.414,null,"%","","","","","",false,"out_of_range","methods","Table 1Design size of cellular structure and theoretical porosity corresponding of scaffold specimensCell specificationsL/mmStrut size/mmAperture/mmProjected aperture/mmSpecimen size/mmTheoretical porosity of specimens/%Fine Strut 1.751.750.12840.65711.109010 × 10 × 2096.065Fine Strut 2.02.00.14670.75111.267610 × 10 × 2096.07Fine Strut 2.52.50.18340.93881.584310 × 10 × 2096.066Mid Strut 2.02.00.27390.66151.140310 × 10 × 2087.415Mid Strut 2.52.50.34240.82691.425410 × 10 × 2087.414"],["oa:W3008242926","Ti-6Al-4V","Actual porosity",61.444,61.444,61.444,null,"%","","","","","",false,"out_of_range","results","Table 2Actual strut size, aperture and porosity of five different specifications of scaffold specimensSpecimen specificationsStrut size/mmProjected aperture/mmActual porosity/%Fine Strut 1.750.40.76666761.444Fine Strut 2.00.40370370.981481472.608Fine Strut 2.50.3962961.31851979.665Mid Strut 2.00.4074070.94444465.083Mid Strut 2.50.4074071.29259374.461"],["oa:W3008242926","Ti-6Al-4V","Actual porosity",72.608,72.608,72.608,null,"%","","","","","",false,"out_of_range","results","Table 2Actual strut size, aperture and porosity of five different specifications of scaffold specimensSpecimen specificationsStrut size/mmProjected aperture/mmActual porosity/%Fine Strut 1.750.40.76666761.444Fine Strut 2.00.40370370.981481472.608Fine Strut 2.50.3962961.31851979.665Mid Strut 2.00.4074070.94444465.083Mid Strut 2.50.4074071.29259374.461"],["oa:W3008242926","Ti-6Al-4V","Actual porosity",79.665,79.665,79.665,null,"%","","","","","",false,"out_of_range","results","Table 2Actual strut size, aperture and porosity of five different specifications of scaffold specimensSpecimen specificationsStrut size/mmProjected aperture/mmActual porosity/%Fine Strut 1.750.40.76666761.444Fine Strut 2.00.40370370.981481472.608Fine Strut 2.50.3962961.31851979.665Mid Strut 2.00.4074070.94444465.083Mid Strut 2.50.4074071.29259374.461"],["oa:W3008242926","Ti-6Al-4V","Actual porosity",65.083,65.083,65.083,null,"%","","","","","",false,"out_of_range","results","Table 2Actual strut size, aperture and porosity of five different specifications of scaffold specimensSpecimen specificationsStrut size/mmProjected aperture/mmActual porosity/%Fine Strut 1.750.40.76666761.444Fine Strut 2.00.40370370.981481472.608Fine Strut 2.50.3962961.31851979.665Mid Strut 2.00.4074070.94444465.083Mid Strut 2.50.4074071.29259374.461"],["oa:W3008242926","Ti-6Al-4V","Actual porosity",74.461,74.461,74.461,null,"%","","","","","",false,"out_of_range","results","Table 2Actual strut size, aperture and porosity of five different specifications of scaffold specimensSpecimen specificationsStrut size/mmProjected aperture/mmActual porosity/%Fine Strut 1.750.40.76666761.444Fine Strut 2.00.40370370.981481472.608Fine Strut 2.50.3962961.31851979.665Mid Strut 2.00.4074070.94444465.083Mid Strut 2.50.4074071.29259374.461"],["oa:W3008242926","Ti-6Al-4V","Theoretical porosity of specimens/%",96.065,null,null,null,"%","","","","","",false,"out_of_range","table","Fine Strut 1.75\t1.75\t0.1284\t0.6571\t1.1090\t10 × 10 × 20\t96.065"],["oa:W3008242926","Ti-6Al-4V","Theoretical porosity of specimens/%",96.07,null,null,null,"%","","","","","",false,"out_of_range","table","Fine Strut 2.0\t2.0\t0.1467\t0.7511\t1.2676\t10 × 10 × 20\t96.07"],["oa:W3008242926","Ti-6Al-4V","Theoretical porosity of specimens/%",96.066,null,null,null,"%","","","","","",false,"out_of_range","table","Fine Strut 2.5\t2.5\t0.1834\t0.9388\t1.5843\t10 × 10 × 20\t96.066"],["oa:W3008242926","Ti-6Al-4V","Theoretical porosity of specimens/%",87.415,null,null,null,"%","","","","","",false,"out_of_range","table","Mid Strut 2.0\t2.0\t0.2739\t0.6615\t1.1403\t10 × 10 × 20\t87.415"],["oa:W3008242926","Ti-6Al-4V","Theoretical porosity of specimens/%",87.414,null,null,null,"%","","","","","",false,"out_of_range","table","Mid Strut 2.5\t2.5\t0.3424\t0.8269\t1.4254\t10 × 10 × 20\t87.414"],["oa:W3008242926","Ti-6Al-4V","Actual porosity",61.444,null,null,null,"%","","","","","",false,"out_of_range","table","Fine Strut 1.75\t0.4\t0.766667\t61.444"],["oa:W3008242926","Ti-6Al-4V","Actual porosity",72.608,null,null,null,"%","","","","","",false,"out_of_range","table","Fine Strut 2.0\t0.4037037\t0.9814814\t72.608"],["oa:W3008242926","Ti-6Al-4V","Actual porosity",79.665,null,null,null,"%","","","","","",false,"out_of_range","table","Fine Strut 2.5\t0.396296\t1.318519\t79.665"],["oa:W3008242926","Ti-6Al-4V","Actual porosity",65.083,null,null,null,"%","","","","","",false,"out_of_range","table","Mid Strut 2.0\t0.407407\t0.944444\t65.083"],["oa:W3008242926","Ti-6Al-4V","Actual porosity",74.461,null,null,null,"%","","","","","",false,"out_of_range","table","Mid Strut 2.5\t0.407407\t1.292593\t74.461"],["oa:W3008242926","Ti-6Al-4V","Poisson ratio",1.23,null,null,null,"","","","","","",false,"unit_missing","table","Before compression\tL = 0.1589\tH = 0.1578\t0.9717\t0.7883\t1.23"],["oa:W3009497865","","Poisson’s ratio",0.33,0.2,0.46,null,"","","","","","",false,"unit_missing","results_discussion",""],["oa:W3011834519","IP Ti6Al4V","Porosity (%)",0.3,0.2,0.4,0.1,"%","","","","","",false,"","results","Coating Porosity (%) Average pore diameter (µm) Microhardness (HV5 kg) Nanohardness (GPa) IP Ti6Al4V 0.3 ± 0.1 --- 191 ± 12 4.8 ± 0.4 SP Ti6Al4V 13.0 ± 2.0 25 174 ± 8 5.7 ± 0.3 Fig. 1: SEM images of (a) IP and (b) SP Ti6Al4V coating."],["oa:W3011834519","SP Ti6Al4V","Porosity (%)",13.0,11.0,15.0,2.0,"%","","","","","",false,"","results","Coating Porosity (%) Average pore diameter (µm) Microhardness (HV5 kg) Nanohardness (GPa) IP Ti6Al4V 0.3 ± 0.1 --- 191 ± 12 4.8 ± 0.4 SP Ti6Al4V 13.0 ± 2.0 25 174 ± 8 5.7 ± 0.3 Fig. 1: SEM images of (a) IP and (b) SP Ti6Al4V coating."],["oa:W3011834519","SP Ti6Al4V","porosity",13.0,null,null,null,"%","","","","","",false,"","discussion","Here in the present study, SP Ti6Al4V coatings had an average porosity of ~ 13% and mean pore size (diameter) of ~ 25 µm that favoured the pore filling mechanism and led to lower wear rates compared to dense IP Ti6Al4V coatings at all loads."],["oa:W3011834519","Ti-6Al-4V","decrease contact stress due to porosity",6.0,5.0,7.0,null,"%","","","","","",false,"","discussion","However, in the present study the decrease contact stress due to porosity was only between ~ 5% - 7% at all the tested normal loads."],["oa:W3015404688","Ti-6Al-4V","孔洞/裂纹",0.0,null,null,null,"","","","","X-ray CT","",false,"unit_missing","abstract",""],["oa:W3015587041","Ti-6Al-4V","porosity",0.62,null,null,null,"%","","as-built SLM","","","",false,"","results_discussion","The size of the pored ranged between 5 and 300 µm in SLM and 5 and 70 µm in EBM."],["oa:W3015587041","Ti-6Al-4V","porosity",0.23,null,null,null,"%","","as-built EBM","","","",false,"","results_discussion","The size of the pored ranged between 5 and 300 µm in SLM and 5 and 70 µm in EBM."],["oa:W3016767920","Ti-25Nb-5Fe","porosity",6.1,null,null,0.6,"pct","","coarser Fe particles, c2 sintering cycle","b phase","","",false,"unit_mismatch","methods",""],["oa:W3016767920","Ti-40Nb","Porosity (pct)",5.1,5.1,5.1,0.3,"%","","c1","","microindentation","",false,"","results",""],["oa:W3016767920","Ti-40Nb","Porosity (pct)",4.5,4.5,4.5,1.6,"%","","c2","","microindentation","",false,"","results",""],["oa:W3016767920","Ti-25Nb-5Fe","Porosity (pct)",4.9,4.9,4.9,0.3,"%","","c1","","microindentation","",false,"","results",""],["oa:W3016767920","Ti-25Nb-5Fe","Porosity (pct)",1.0,1.0,1.0,0.7,"%","","c2","","microindentation","",false,"","results",""],["oa:W3017668028","CP-Ti Grade 2","porosity",0.1,null,null,null,"%","","4Slow","","","",false,"","results_discussion",""],["oa:W3017668028","CP-Ti Grade 2","porosity",0.9,null,null,null,"%","","4Fast","","","",false,"","results_discussion",""],["oa:W3017668028","CP-Ti Grade 2","porosity",1.8,null,null,null,"%","","3N2","","","",false,"","results_discussion",""],["oa:W3017668028","CP-Ti Grade 2","porosity",2.0,null,null,null,"%","","","","","",false,"","conclusions",""],["oa:W3017668028","CP-Ti Grade 2","B porosity",24.3,null,null,null,"%","","","","","",false,"","results",""],["oa:W3017668028","CP-Ti Grade 2","B porosity",3.0,null,null,null,"%","","","","","",false,"","results",""],["oa:W3017668028","CP-Ti Grade 2","T porosity",24.3,null,null,null,"%","","","","","",false,"","results",""],["oa:W3017668028","CP-Ti Grade 2","T porosity",3.0,null,null,null,"%","","","","","",false,"","results",""],["oa:W3017668028","CP-Ti Grade 2","T porosity",2.7,null,null,null,"%","","","","","",false,"","results",""],["oa:W3017668028","CP-Ti Grade 2","B porosity",3.0,null,null,null,"%","","","","","",false,"","results",""],["oa:W3017668028","CP-Ti Grade 2","B porosity",2.2,null,null,null,"%","","","","","",false,"","results",""],["oa:W3017668028","CP-Ti Grade 2","porosity",2.0,2.0,2.0,null,"%","","","","","",false,"","conclusions",""],["oa:W3017668028","CP-Ti Grade 2","porosity",0.0,0.0,0.0,null,"","","","","","",false,"unit_missing","conclusions",""],["oa:W3017668028","CP-Ti Grade 2","porosity",0.0,0.0,0.0,null,"","","","","","",false,"unit_missing","conclusions",""],["oa:W3018717100","Ti6Al4V-ELI","porosity",79.0,null,null,null,"%","","","","","",false,"out_of_range","results","Porous Titanium Implants Ti6Al4V-ELI implants had an average strut size of 210.5 ± 0.2 µm, an average pore size of 243.9 ± 0.4 µm, and a porosity of 79% (Table 1)."],["oa:W3019170424","","fewer pores",1.65,1.65,1.65,null,"%","","","","","",false,"","results_discussion","Fewer pores are observed for all alloys, owing to its near full density (relative density is above 98%, )."],["oa:W3020146378","Ti-Ta (binary)","ν",0.34,null,null,null,"","","","","","",false,"unit_missing","methods",""],["oa:W3023302576","Ti-35Nb-7Zr-5Ta","porosity",7.0,7.0,7.0,null,"%","","as-built SLM","","","",false,"","results_discussion",""],["oa:W3023302576","","porosity",1.0,null,null,null,"%","","as-built SLM","","","",false,"","methods",""],["oa:W3025826493","Ti-6Al-4V","porosity",0.003,null,null,null,"%","","cold sprayed","","","",false,"","abstract","30 Figure 24: Vickers microhardness measurements on Ti-6Al-4V cold spray coatings ................................."],["oa:W3025826493","Ti-6Al-4V","porosity",0.081,null,null,null,"%","","cold sprayed","","","",false,"","abstract","30 Figure 24: Vickers microhardness measurements on Ti-6Al-4V cold spray coatings ................................."],["oa:W3027065673","Ti4Al6V","porosity",31.3,null,null,null,"%","","","","","",false,"","methods",""],["oa:W3027065673","Ti4Al6V","porosity",35.7,null,null,null,"%","","","","","",false,"","methods",""],["oa:W3027065673","Ti-6Al-4V","porosity",21.0,null,null,null,"%","","","","","",false,"","conclusions",""],["oa:W3027065673","Ti-6Al-4V","porosity",65.0,null,null,null,"%","","","","","",false,"out_of_range","conclusions",""],["oa:W3027320725","","TiAl (γ) phase for",1.0,null,null,null,"%","","","","","",false,"","results_discussion",""],["oa:W3033765716","Ti-6Al-4V","densité relative",0.3,null,null,null,"","","","","","",false,"unit_missing","discussion",""],["oa:W3033765716","Ti-6Al-4V","densité relative",0.4,null,null,null,"","","","","","",false,"unit_missing","discussion",""],["oa:W3033765716","Ti-6Al-4V","densité relative",0.3,null,null,null,"","","","","","",false,"unit_missing","discussion",""],["oa:W3033765716","Ti-6Al-4V","densité relative",0.6,null,null,null,"","","","","","",false,"unit_missing","discussion",""],["oa:W3033765716","Ti-6Al-4V","densité relative",0.3,null,null,null,"","","","","","",false,"unit_missing","discussion",""],["oa:W3039760471","","volume porosity",79.0,77.0,81.0,2.0,"%","","","","","",false,"out_of_range","results_discussion","Volume porosity was 79 ± 2%."],["oa:W3039760471","","volume porosity",79.0,77.0,81.0,2.0,"%","","","","","",false,
