Repository: akhtar07/tisci-explorer

# TiSci Explorer

A read-only, static explorer for **TiSci**, an autonomous research agent for titanium alloys. TiSci reads the
titanium-alloy literature, builds a knowledge graph and a table of measured values, proposes hypotheses where the
graph has gaps, and tests them with DFT (MACE / VASP) and the ICME-lite multiscale chain.

**Live site:** https://akhtar07.github.io/tisci-explorer/

The site has seven sections:

| Section | What it shows |
|---|---|
| Overview | Corpus → graph → facts → hypotheses → verdicts, with the snapshot's counts |
| Worked example | One full loop for W in α-Ti: graph path, hypothesis, novelty check, DFT test, verdict, follow-up, DAMASK |

File: data/facts/relative_density.json (part 7 of 10)
["oa:W4291993680","Ti-6Al-4V","Relative density -standard parameters",99.7,null,null,null,"%","","as-built SLM","","","",false,"","results_discussion","Table 8: Relative density, average over all parameters (left) and standard working parameters (right) Powder Average relative density – all sets of parameters Relative density -standard parameters A 99.5% 99.7% A2 99.6% 99.8% B 99.3% 99.5% C 99.6% 99.7%"],["oa:W4291993680","Ti-6Al-4V","Relative density -standard parameters",99.8,null,null,null,"%","","as-built SLM","","","",false,"","results_discussion","Table 8: Relative density, average over all parameters (left) and standard working parameters (right) Powder Average relative density – all sets of parameters Relative density -standard parameters A 99.5% 99.7% A2 99.6% 99.8% B 99.3% 99.5% C 99.6% 99.7%"],["oa:W4291993680","Ti-6Al-4V","Relative density -standard parameters",99.5,null,null,null,"%","","as-built SLM","","","",false,"","results_discussion","Table 8: Relative density, average over all parameters (left) and standard working parameters (right) Powder Average relative density – all sets of parameters Relative density -standard parameters A 99.5% 99.7% A2 99.6% 99.8% B 99.3% 99.5% C 99.6% 99.7%"],["oa:W4291993680","Ti-6Al-4V","Relative density -standard parameters",99.7,null,null,null,"%","","as-built SLM","","","",false,"","results_discussion","Table 8: Relative density, average over all parameters (left) and standard working parameters (right) Powder Average relative density – all sets of parameters Relative density -standard parameters A 99.5% 99.7% A2 99.6% 99.8% B 99.3% 99.5% C 99.6% 99.7%"],["oa:W4292534538","Ti-6Al-4V","relative density",99.26,null,null,0.34,"%","","","","","",false,"","results_discussion","Finally, the average relative density measured on samples resulted 99.26 ± 0.34%."],["oa:W4293759577","","Relative Density (φv/%)",25.0,null,null,null,"%","","","","","",false,"out_of_range","table","BCC\tφ5 × h6 mm\t0.2\t1\t750.2\t25"],["oa:W4293759577","","Relative Density (φv/%)",452.0,null,null,null,"mm2","","","","","",false,"unit_mismatch","table","Diamond\t0.25\t452.0"],["oa:W4294845553","Ti-6Al-4V","density",99.5,null,null,null,"%","","as-built SLM","","","",false,"","methods","The parameters were obtained by orthogonal test, and the density of the formed Ti6Al4V alloy was above 99.5%."],["oa:W4296050507","Ti-6Al-4V","density",99.7,null,null,null,"%","","as-built SLM","","","",false,"","results_discussion","In the experimental study of this manuscript, the maximum density of the forming specimen formed by the VPFP could reach 99.7%."],["oa:W4296050507","Ti-6Al-4V","density",98.6,null,null,null,"%","","as-built SLM","","","",false,"","results_discussion","When the laser power was 200 W, the density was 98.6%."],["oa:W4296050507","Ti-6Al-4V","density",99.7,null,null,null,"%","","as-built SLM","","","",false,"","results_discussion","At the same layer height, the higher the average number of hierarchies was, the higher the density of the specimen was, with the highest density being 99.7%."],["oa:W4296745183","Ti","relative density",95.75,94.2,97.3,null,"%","","sintered","","","",false,"","conclusions","This study demonstrates that by using irregular hydride–dehydride powders and the blended elemental approach, it is possible to obtain sintered Ti-based materials with relative densities between 94.2% and 97.3% and fully homogeneous microstructures."],["oa:W4296745183","Ti-6Al-7Nb","relative density",95.75,94.2,97.3,null,"%","","sintered","","","",false,"","conclusions","This study demonstrates that by using irregular hydride–dehydride powders and the blended elemental approach, it is possible to obtain sintered Ti-based materials with relative densities between 94.2% and 97.3% and fully homogeneous microstructures."],["oa:W4296745183","Ti-6Al-7Nb","relative density",95.75,94.2,97.3,null,"%","","","lamellar","","",false,"","results","From Figure 1, the relative density of the sintered samples increases with the sintering temperature, ranging from 94.2% to 97.3%, and it is higher for longer dwell time."],["oa:W4301178921","Ti-35Nb-7Zr-5Ta","Relative density by Archimedes",99.5,null,null,0.01,"%","","as-built","","","",false,"","results_discussion","Sample Density (g/cm3) Relative density by Archimedes (%) Unidirectional-Y 5.72 ± 0.01 99.5 R79 5.75 ± 0.01 100 CHB 5.77 ± 0.04 100"],["oa:W4301178921","Ti-35Nb-7Zr-5Ta","Relative density by Archimedes",100.0,null,null,0.04,"%","","as-built","","","",false,"","results_discussion","Sample Density (g/cm3) Relative density by Archimedes (%) Unidirectional-Y 5.72 ± 0.01 99.5 R79 5.75 ± 0.01 100 CHB 5.77 ± 0.04 100"],["oa:W4301178921","Ti-35Nb-7Zr-5Ta","Relative density by Archimedes",100.0,null,null,0.01,"%","","as-built","","","",false,"","results_discussion","Sample Density (g/cm3) Relative density by Archimedes (%) Unidirectional-Y 5.72 ± 0.01 99.5 R79 5.75 ± 0.01 100 CHB 5.77 ± 0.04 100"],["oa:W4302951757","","relatif yoğunluk",99.73,null,null,null,"%","","","","","",false,"","abstract","Ayrıca, Martins ve arkadaşlarının Ti-Nb alaşımlarını geleneksel toz metalürjisi yöntemiyle ürettikleri çalışmada, 1500 °C sinterleme sonucunda %99.73 relatif yoğunluk elde etmişlerdir [12]."],["oa:W4302951757","","relatif yoğunluk",100.0,null,null,null,"%","","","","","",false,"","abstract","1500 °C’de numunelerin sinterlenmesi sonucu elde edilen relatif yoğunluklar, teorik yoğunluğa çok yakındır (Tablo 1)."],["oa:W4302951757","","relatif yoğunluk",74.5,73.0,76.0,null,"%","","","","","",false,"","abstract","600MPa’da preslenen numunelerde, teorik yoğunluğun %73-76’sına ulaşılmıştır."],["oa:W4307759403","Nb50Ti/0.4 Wt% SWCNTs","relative density",97.8,null,null,null,"%","","","","","",false,"","methods",""],["oa:W4307759403","Nb50Ti","relative density",97.6,null,null,null,"%","","1200°C, 75 MPa for 10 min","","","",false,"","results_discussion",""],["oa:W4307759403","Nb50Ti","relative density",98.5,null,null,null,"%","","","","","",false,"","methods",""],["oa:W4307759403","Nb50Ti","relative density",94.5,null,null,null,"%","","1200°C, 75 MPa for 10 min","","","",false,"","results_discussion",""],["oa:W4307759403","Nb50Ti","relative density",97.2,null,null,null,"%","1200°C","1200°C, 75 MPa for 10 min","","","",false,"","results_discussion",""],["oa:W4307759403","Nb50Ti","relative density",94.5,null,null,null,"%","","sintered at 1473°K","","","",false,"","results_discussion",""],["oa:W4307759403","Nb50Ti","relative density",97.06,null,null,null,"%","","1200°C, 75 MPa for 10 min","","","",false,"","results_discussion",""],["oa:W4307759403","Nb50Ti","relative density",94.0,null,null,null,"%","","sintered at 1473°K","","","",false,"","results_discussion",""],["oa:W4307759403","Nb50Ti/0.8 Wt% SWCNTs","relative density",96.3,null,null,null,"%","","","","","",false,"","methods",""],["oa:W4308680583","","bonding rate",95.0,null,null,null,"%","","sintered at 1273 K","","","",false,"","conclusions","The bonding rate was up to 95% at sintering temperature of 1273 K."],["oa:W4309605559","Ti-6Al-4V","Relative density",95.26,null,null,null,"%","","as-built SLM","","","",true,"","table","Relative density (%)\t60.10\t97.80\t95.26\t−2.6%"],["oa:W4309605559","Ti-6Al-4V","Relative density",97.8,null,null,null,"%","","as-built SLM","","","",false,"","table","Thickness (mm)\t2.91\t2.48\t2.49\t0.4%"],["oa:W4309605559","Ti-6Al-4V","Initial relative density",60.1,null,null,null,"%","","","","","",false,"","table","\tInitial relative density\t60.1\t%"],["oa:W4309605559","Ti-6Al-4V","Relative density",97.8,null,null,null,"%","","as-built SLM","","","",false,"","table","Diameter (mm)\t34.80\t29.78\t29.90\t0.4%"],["oa:W4312140557","Ti-6Al-4V","relative density",0.5328,null,null,null,"","","BCC","","","",false,"unit_missing","methods","When the relative density of the BCC specimen increased to 0.5328, the first abrupt drop in stress occurred due to the fracture of the top layer of lattice cells, followed by plateau stress fluctuation attributed to the gradual propagation of the diagonal shear bands, which eventually developed into X-shaped shear bands."],["oa:W4312140557","Ti-6Al-4V","relative density",0.1783,null,null,null,"","","BCC-F","","","",false,"unit_missing","methods","For the BCC-F specimens (composed of filleted lattices), when the relative density ρ′ = 0.1783, the specimen collapsed layer by layer after the first stress peak, resulting in stress fluctuation in the plateau stress region, until a diagonal shear band was propagated throughout the specimen, ending with specimen densification."],["oa:W4312140557","Ti-6Al-4V","relative density",0.559,null,null,null,"","","BCC-F","","","",false,"unit_missing","methods","For the BCC-F lattice specimen with ρ′ = 0.5590, the stress abruptly dropped after the first stress peak due to the collapse of the bottom layer of lattice cells; then, the stress fluctuated, caused by the propagation of the diagonal shear band during the specimen densification stage."],["oa:W4312140557","Ti-6Al-4V","relative density",0.37,null,null,null,"","","BCC-F","","","",false,"unit_missing","methods","When the relative density of the BCC-F lattice increased to 0.3700, the compressive stress abruptly dropped after the first stress peak, resulting from the formation of a localised diagonal shear band on the top left conner of the specimen."],["oa:W4312140557","Ti-6Al-4V","relative density",0.51,null,null,null,"","","BCC","","","",false,"unit_missing","methods","The reason for designing the maximum relative density of the lattice metamaterials to be 0.51 in this study is briefly explained as follows: it was observed that specimens with a higher relative density fractured after fabrication. shows the cracks on a BCC lattice sample with a relative density of 0.7."],["oa:W4312140557","Ti-6Al-4V","relative density",0.115,null,null,null,"","","BCC","","","",false,"unit_missing","methods","For the BCC specimen (composed of non-filleted lattices) with a low relative density (ρ′ = 0.1150 and ρ′ = 0.3727), a 45° shear band propagated diagonally throughout an entire specimen, causing the fracture failure of the whole specimen after a single stress peak."],["oa:W4312140557","Ti-6Al-4V","relative density",0.3727,null,null,null,"","","BCC","","","",false,"unit_missing","methods","For the BCC specimen (composed of non-filleted lattices) with a low relative density (ρ′ = 0.1150 and ρ′ = 0.3727), a 45° shear band propagated diagonally throughout an entire specimen, causing the fracture failure of the whole specimen after a single stress peak."],["oa:W4312559822","Ti-48Al-2Nb-0.7Cr-0.3Si","relative density",100.0,null,null,null,"%","","","","Archimedes method","",false,"","results_discussion","The relative density results of the ingot shown in Figure 4a indicate a value very close to 100%; and, comparing its results with those for the alloys studied in [4], the level of porosity in the alloy studied here was significantly reduced."],["oa:W4316464278","Ti-6Al-4V","relative green density",85.0,84.0,86.0,null,"%","","as-extruded","","","",false,"","methods","Based on these dimensions and its mass, the relative green density of the billet was calculated to be between 84–86%."],["oa:W4316464278","Ti-6Al-4V","relative density",93.0,null,null,null,"%","","vacuum sintered","","","",false,"","methods","To perform the ﬁnal extrusion of the green billet in the air, it had to have further consolidation using vacuum sintering (to get a relative density of ~93%)."],["oa:W4317393961","Ti-5Al-2.5Fe","relative density",92.0,null,null,null,"%","room temperature","sintered","lamellar","","1 × 10−4 s−1",false,"","methods","The sintered Ti-5Al-2.5Fe alloy was characterized by the typical α + β lamellar microstructure [24,25] and a value of relative density of 92%, which is common for sintered Ti alloys [26,27]."],["oa:W4317393961","Ti-5Al-2.5Fe","relative density",99.8,null,null,null,"%","room temperature","forged at 1250 °C","lamellar","","1 × 10−4 s−1",false,"","methods","Due to much higher deformability, the Ti-5Al-2.5Fe alloy forged at 1250 °C was fully dense as the applied forging load was able to seal the residual porosity, reaching a relative density value of 99.8%."],["oa:W4317393961","Ti-5Al-2.5Fe","relative density",96.0,null,null,null,"%","room temperature","forged at 950 °C","lamellar","","1 × 10−4 s−1",false,"","methods","Furthermore, forging at 950 °C was partially effective in sealing the residual porosity, increasing the value of the relative density to approximately 96%."],["oa:W4317686102","Ti-Mn-Nb","relative density",93.5,92.2,94.8,null,"%","","","","","",false,"","discussion","Thus, the relative density values achieved (92.2→94.8%) are the compromised between Mn promoting and Nb hindering the densification of the Ti–xMn–xNb alloys."],["oa:W4317686102","Ti-Mn-Nb","relative density",92.0,92.0,92.0,null,"%","","","","","",false,"","discussion","It is worth noticing that, however, the obtained relative density values are common for powder metallurgy Ti alloys15,22,27,28 where the achievement of a minimum of 92% of relative density generally indicates having reached the last stage of sintering."],["oa:W4317686102","Ti-Mn-Nb","relative density",93.5,92.2,94.8,null,"%","","","","","",false,"","results","Nonetheless, in the case of the ductility, an increasing linear relationship between the elongation and the relative density is found, meaning that the residual pores have a much greater impact on the ductility31,32 than on the strength of the Ti–xMn–xNb alloys."],["oa:W4317686102","Ti–xMn–xNb","densification parameter",55.55,51.8,59.3,null,"%","","sintered","","","",false,"","results","The amount of porosity left by either the pressing (12.9→16.2%) or sintering (5.2→7.8%) of the Ti–xMn–xNb powders blends also increases linearly with the amount of alloying elements added, whereas the densification parameter decreases from 59.3% to 51.8%."],["oa:W4320494652","CP-Ti Grade 2","relatively density",99.1,null,null,null,"%","","as-built L-PBF","","","",false,"","results_discussion","Among the three samples, the CP-Ti sample had the highest relatively density of 99.1%."],["oa:W4320494652","Ti-1%FA","relatively density",98.7,null,null,null,"%","","as-built L-PBF","","","",false,"","results_discussion","The relatively density reduced slightly to 98.7% for the sample containing 1 wt.% FA, and then reduced more significantly to 96.5% as the FA addition was further increased to 2 wt.%."],["oa:W4320494652","Ti-2%FA","relatively density",96.5,null,null,null,"%","","as-built L-PBF","","","",false,"","results_discussion","The relatively density reduced slightly to 98.7% for the sample containing 1 wt.% FA, and then reduced more significantly to 96.5% as the FA addition was further increased to 2 wt.%."],["oa:W4320494652","Ti-1%FA","relative density",98.5,null,null,null,"%","","as-built","","","",false,"","conclusions","It was shown that the Ti-1%FA and Ti-2%FA specimens had relative densities of 98.5% and 96.5%, respectively, and are thus more porous than a pure CP-Ti sample with no FA addition (99%)."],["oa:W4320494652","Ti-2%FA","relative density",96.5,null,null,null,"%","","as-built","","","",false,"","conclusions","It was shown that the Ti-1%FA and Ti-2%FA specimens had relative densities of 98.5% and 96.5%, respectively, and are thus more porous than a pure CP-Ti sample with no FA addition (99%)."],["oa:W4323046167","Ti-2B","relative density",97.9,null,null,null,"%","","","","","",false,"","results_discussion","Meanwhile, T2.5, T5.0, T7.5, and T10 samples had relative densities of 97.9%, 99.2%, 99.3, and 99.1%, respectively."],["oa:W4323046167","Ti-2B","relative density",97.5,null,null,null,"%","","","","","",false,"","abstract","Near full density was attained, with the sintered sample having the least relative density of 97.5%."],["oa:W4323046167","Ti-2B","relative density",97.5,null,null,null,"%","","","","","",false,"","results_discussion","The T0.0 sample achieved a relative density of 97.5%."],["oa:W4323046167","Ti-2B","relative density",99.3,null,null,null,"%","","","","","",false,"","results_discussion","Meanwhile, T2.5, T5.0, T7.5, and T10 samples had relative densities of 97.9%, 99.2%, 99.3, and 99.1%, respectively."],["oa:W4323046167","Ti-2B","relative densities",97.5,null,null,null,"%","","sintered","","","",false,"","conclusions","In this study, adding TiB2 reinforcement to the titanium matrix improved the sintered specimens’ relative densities from 97.5% to 99.3%."],["oa:W4323046167","Ti-2B","relative density",99.1,null,null,null,"%","","","","","",false,"","results_discussion","Meanwhile, T2.5, T5.0, T7.5, and T10 samples had relative densities of 97.9%, 99.2%, 99.3, and 99.1%, respectively."],["oa:W4323046167","Ti-2B","relative density",99.2,null,null,null,"%","","","","","",false,"","results_discussion","Meanwhile, T2.5, T5.0, T7.5, and T10 samples had relative densities of 97.9%, 99.2%, 99.3, and 99.1%, respectively."],["oa:W4323046167","Ti-2B","relative densities",99.3,null,null,null,"%","","sintered","","","",false,"","conclusions","In this study, adding TiB2 reinforcement to the titanium matrix improved the sintered specimens’ relative densities from 97.5% to 99.3%."],["oa:W4323359930","Ti-6Al-4V","bağıl yoğunluk değişiminin",0.0,null,null,null,"","","","","","",false,"unit_missing","abstract","6x6x6 mm kübik yapı içerisine 3x3x3 mm birim hücre boyutunda gyroidler sığdırılmış olup (Şekil 5), Gibson-Ashby modelinden yola çıkarak bağıl yoğunluk değişiminin mekanik özelliklere etkisini görmek amacıyla farklı duvar kalınlıklarında tasarımları yapılmıştır (Çizelge 2)."],["oa:W4362468162","Ti-6Al-4V","density",97.5,null,null,null,"%","","","","","",false,"","abstract","From approximately 40 J/mm3, the density values settle in a range above 97.5%."],["oa:W4376632226","Ti-6Al-4V","relative density",95.1,null,null,null,"%","","","","","",false,"","methods","Taking for example, for titanium powder, 93.5% at 111.7 J/g [4], and 96.0% at 121.7 J/g [8] were reported, while for Ti-6Al-4V in our study, 92.9% at 147 J/g, and 95.1% at 171.5 J/g were determined."],["oa:W4376632226","Ti-6Al-4V","relative density",92.9,null,null,null,"%","","","","","",false,"","methods","Taking for example, for titanium powder, 93.5% at 111.7 J/g [4], and 96.0% at 121.7 J/g [8] were reported, while for Ti-6Al-4V in our study, 92.9% at 147 J/g, and 95.1% at 171.5 J/g were determined."],["oa:W4378086293","","Density (%)",51.4,30.1,79.8,9.9,"%","","","","","",false,"","table","Density (%)\t51.4\t79.8\t30.1\t9.9"],["oa:W4378799302","Ti-5Al-5Mo-5V-3Cr","relative density",88.8,null,null,0.9,"%","","CP+S","","","",false,"","results_discussion","After the sintering process (CP+S) relative density increased up to 88.8 ± 0.9%."],["oa:W4378799302","Ti-5Al-5Mo-5V-3Cr","relative density",77.1,null,null,0.7,"%","","as-built CP","","","",false,"","results_discussion","The average relative density after the CP process at 450 MPa was 77.1 ± 0.7%."],["oa:W4378799302","Ti-5Al-5Mo-5V-3Cr","relative density",98.2,97.8,98.6,0.4,"%","","as-pressed HP","lamellar","","",false,"","results_discussion","The measured relative density of HP compact was 98.2 ± 0.4% in reference to the theoretical density of solid material which was 4.68 g/cm3 [15]."],["oa:W4384933565","SPSed Ti-6Al-4Dy","relative density",99.0,99.0,null,null,"%","","","fine","","",false,"","conclusions","The SPSed Ti-6Al-4Dy alloy showed the dense and fine microstructure, resulting in approximately 99% in relative density."],["oa:W4384933565","Ti-6Al","relative density",99.0,null,null,null,"%","","as sintered SPS","","","",false,"","results_discussion","The sintered sample reveals fully densified microstructure without any pores and approximately 99% in relative density, which results from the fact that the powders are sintered by joule heat occurring from spark plasma generated in the gap between powders for a short holding time at relatively low temperature."],["oa:W4385498076","Ti-6Al-4V","Relative Density",99.5,null,null,0.4,"%","","","","","",false,"","results","Orientation n Average Density [g/cm3] Relative Density [%] Vertical 6 4.40 ± 0.02 99.4 ± 0.4 45° 6 4.41 ± 0.00 99.6 ± 0.1 Horizontal 6 4.41 ± 0.02 99.5 ± 0.4 The Vickers microhardness results are presented in Figure 9 for the HV0.5 method."],["oa:W4385498076","Ti-6Al-4V","Relative Density",99.4,null,null,0.4,"%","","","","","",false,"","results","Orientation n Average Density [g/cm3] Relative Density [%] Vertical 6 4.40 ± 0.02 99.4 ± 0.4 45° 6 4.41 ± 0.00 99.6 ± 0.1 Horizontal 6 4.41 ± 0.02 99.5 ± 0.4 The Vickers microhardness results are presented in Figure 9 for the HV0.5 method."],["oa:W4385498076","Ti-6Al-4V","Relative Density",99.6,null,null,0.1,"%","","","","","",false,"","results","Orientation n Average Density [g/cm3] Relative Density [%] Vertical 6 4.40 ± 0.02 99.4 ± 0.4 45° 6 4.41 ± 0.00 99.6 ± 0.1 Horizontal 6 4.41 ± 0.02 99.5 ± 0.4 The Vickers microhardness results are presented in Figure 9 for the HV0.5 method."],["oa:W4386030209","Ti-6Al-4V","relative density",99.5,99.5,99.5,null,"%","","as-built SLM","","","",false,"","results_discussion","The figure demonstrates a consistent improvement in relative density as the energy density increases, exceeding 99.5% at a range approximately between 50 and 100 J/mm3."],["oa:W4386030209","Ti-6Al-4V","relative density",100.0,null,null,null,"%","","as-built SLM","","","",false,"","results_discussion","However, it is important to note that beyond the optimum energy density level, which corresponds to the peak relative density, the graph demonstrates a scattering of relative density values that exceed the optimal porosity level, reaching as high as 140 J/mm3."],["oa:W4386030209","Ti-6Al-4V","relative densities",99.65,null,null,null,"%","","as-built SLM","","","",false,"","results_discussion","In the current study, the energy density associated with the optimised process parameters was 58 J/mm3 which is close to that reported by Pal et al. The estimated values of the relative densities were almost the same, while those for the side roughness were also too close."],["oa:W4386030209","Ti-6Al-4V","relative density",99.45,null,null,null,"%","","as-built SLM","","","",false,"","results_discussion","With these parameters, the achieved relative density was 99.45%."],["oa:W4386030209","Ti-6Al-4V","relative density",99.54,null,null,null,"%","","as-built SLM","","","",true,"","results_discussion","With these settings, the predicted relative density, top and side surface roughness of an LPBF Ti6Al4V part were estimated to be 99.54% and 2.6 µm and 4.3 µm, respectively."],["oa:W4386030209","Ti-6Al-4V","relative density",99.54,null,null,null,"%","","as-built SLM","","","",false,"","abstract","The optimisation study results show that using specific laser settings, like a laser power of 175 W, a laser scan speed of 1914 mm/s, and a hatch space of 53 µm, produces Ti6Al4V parts with a high relative density of 99.54% and low top and side surface roughness of 2.6 µm and 4.3 µm, respectively."],["oa:W4386307369","Ti-6Al-4V","relative density",0.0,null,null,null,"","","as-built SLM","","","",false,"unit_missing","results_discussion","It is worthwhile to notice that the relative density of the 75% with TiC sample is larger than that of the 100% w/o TiC sample."],["oa:W4386514657","CP-Ti Grade 1","relative density",101.0,null,null,null,"%","","as-built LPBF","","","",true,"out_of_range","results","The stationary point of the established equation is a saddle point with a calculated relative density of approximately 101% and a scanning speed, laser power, and hatch distance of approximately 1,427 mm/s, 213.2 W, and 0.058 mm, respectively, corresponding to an energy density of approximately 86 J/mm3."],["oa:W4386514657","CP-Ti Grade 2","relative density",0.989,0.989,0.989,null,"","room temperature","as-built LPBF","","","",false,"unit_missing","results","In order to achieve better approximation for specimens with more realistic process parameters, this specimen was omitted during further calculation, resulting in a much better regression result for the remaining 12 specimens with an R2 value of approximately 0.93, an adjusted R2 value of approximately 0.59, and residuals lower than 1.1% in terms of the absolute values."],["oa:W4386514657","CP-Ti Grade 2","relative density",0.989,0.989,0.989,null,"","room temperature","as-built LPBF","","","",false,"unit_missing","results","The corresponding response surface is depicted in Figure 2, showing the relative density as a function of the scanning speed and laser power for a ﬁxed hatch distance of 0.1 mm."],["oa:W4387999857","Ti-15Mo-5In","relative density",99.5,null,null,null,"%","","","","","",false,"","results","The Ti–15Mo–5In showed a homogeneous distribution of alloying elements (Fig. 1) and similar relative density (99.5%) than Ti–Nb–Mo (> 93%) and Ti–In (> 98%) alloys."],["oa:W4387999857","Ti-15Mo-5In","relative density",99.5,99.4,99.6,0.1,"%","","","","","",false,"","results","The relative density of the Ti–15Mo–5In alloy was 99.5 ± 0.1%, which agrees with the low porosity shown in Fig. 1a."],["oa:W4388504851","Ti-6Al-4V","relative density",99.54,null,null,null,"%","25 °C","","","Archimedes' method","",false,"","results_discussion","The sample sets 4 and 6 had a maximum sample density of 4.410 g/cm3 (relative density: 99.54%) and a minimum density of 4.301 g/cm3 (relative density: 97%), respectively, and were produced using 63 J/mm3 and 117 J/mm3 ED, respectively."],["oa:W4388504851","Ti-6Al-4V","relative density",99.54,99.54,99.54,null,"%","","","","","",false,"","conclusions","A valuable SLM product was also created, and its relative density was high (99.54%)."],["oa:W4388504851","Ti-6Al-4V","relative density",99.0,null,null,null,"%","25 °C","","","Archimedes' method","",false,"","results_discussion","Sample sets 3 and 7 were done at a scanning speed of 1400 mm/s, with an ED range of 60 J/mm3 to 76 J/mm3, and both have relative densities exceeding 99%."],["oa:W4388504851","Ti-6Al-4V","relative_density",99.54,null,null,null,"%","","","","","",false,"","conclusions","The lowest recorded density was 4.301 g/cm3, While 4.410 g/cm3 i.e. 99.54%, has the maximum density, was acquired at an energy density of 63 J/mm3."],["oa:W4388504851","Ti-6Al-4V","relative density",99.0,null,null,null,"%","25 °C","","","Archimedes' method","",false,"","results_discussion","Sample sets 3 and 7 were done at a scanning speed of 1400 mm/s, with an ED range of 60 J/mm3 to 76 J/mm3, and both have relative densities exceeding 99%."],["oa:W4388504851","Ti-6Al-4V","relative density",97.0,null,null,null,"%","25 °C","","","Archimedes' method","",false,"","results_discussion","The sample sets 4 and 6 had a maximum sample density of 4.410 g/cm3 (relative density: 99.54%) and a minimum density of 4.301 g/cm3 (relative density: 97%), respectively, and were produced using 63 J/mm3 and 117 J/mm3 ED, respectively."],["oa:W4388912398","Ti-3Sn","relative density",0.95,null,null,null,"","","","","","",false,"unit_missing","results_discussion",""],["oa:W4388912398","Ti-3Sn","green and sintered relative density",0.95,null,null,null,"","","","","","",false,"unit_missing","results_discussion",""],["oa:W4389392923","Ti-6Al-4V","relative density",81.0,null,null,null,"%","","","","","",false,"","results_discussion",""],["oa:W4389392923","Ti-6Al-4V","relative density",50.0,null,null,null,"%","","","","","",false,"","results_discussion",""],["oa:W4391213858","Ti-6Al-4V","maximum error in predicting the final relative density",6.8,null,null,null,"%","","","","","",true,"out_of_range","conclusions","The maximum error in predicting the final relative density without and with ultrasonic vibrations is as 6.8% and 2.8%, respectively."],["oa:W4391213858","Ti-6Al-4V","maximum deviation of the final relative density prediction",2.8,null,null,null,"%","","","","","",true,"out_of_range","results_discussion","As shown in Table 2, the maximum deviation of the final relative density prediction in the two cases of without and with ultrasonic vibrations are respectively 6.8% and 2.8%."],["oa:W4391213858","Ti-6Al-4V","maximum deviation of the final relative density prediction",6.8,null,null,null,"%","","","","","",true,"out_of_range","results_discussion","As shown in Table 2, the maximum deviation of the final relative density prediction in the two cases of without and with ultrasonic vibrations are respectively 6.8% and 2.8%."],["oa:W4391213858","Ti-6Al-4V","maximum error in predicting the final relative density",2.8,null,null,null,"%","","","","","",true,"out_of_range","conclusions","The maximum error in predicting the final relative density without and with ultrasonic vibrations is as 6.8% and 2.8%, respectively."],["oa:W4391213858","Ti-6Al-4V","relative density",0.92,null,null,null,"","850 °C","","","finite element simulation","",true,"unit_missing","results_discussion","While in the case without applying ultrasonic vibrations, with increasing operating pressure (stress) from 10 to 30MPa, the predicted values ​also increased, so that at 10MPa pressure, the simulation results were less, and at 30MPa pressure, the simulation results were more than the experimental density diagram."],["oa:W4391213858","Ti-6Al-4V","Relative density",0.98,null,null,null,"","850 °C","","","finite element simulation","",true,"unit_missing","results_discussion","At 850°C, the simulation and experimental results are consistent with the application of ultrasonic vibrations."],["oa:W4391213858","Ti-6Al-4V","relative density",0.96,null,null,null,"","850 °C","","","finite element simulation","",true,"unit_missing","results_discussion","While in the case without applying ultrasonic vibrations, with increasing operating pressure (stress) from 10 to 30MPa, the predicted values ​also increased, so that at 10MPa pressure, the simulation results were less, and at 30MPa pressure, the simulation results were more than the experimental density diagram."],["oa:W4391602120","Ti-6Al-4V","relative density",0.75,null,null,null,"","","","","","",false,"unit_missing","results_discussion",""],["oa:W4391925871","Manganese zinc ferrite","Relative Permeability",2400.0,null,null,null,"","","","","","",false,"unit_missing","table","U-shaped magnetic core\tManganese zinc ferrite\t2400\t0.1"],["oa:W4392166211","CP-Ti Grade 2","relative density",99.0,null,null,null,"%","","as-built SLM","","","",false,"","results_discussion","A relative density of 99% or greater was attained under six distinct conditions, as shown in Fig. 6: a laser power of 85 W with volumetric energy densities of 95, 102.5, 110, 117.5, and 125 J/mm3, and a laser power of 103.8 W paired with a volumetric energy density of 95 J/mm3."],["oa:W4392166211","CP-Ti Grade 2","relative density",99.0,null,null,null,"%","","as-built SLM","","","",false,"","results_discussion","To ensure high relative density, low porosity, and high precision in micropillar fabrication, the optimal PBF conditions were determined as follows: a laser power of 85 W, a scan speed of 226 mm/s, and a volumetric energy density of 125 J/mm3."],["oa:W4392296239","","part density",98.8,98.8,98.8,null,"%","","","","","",false,"","results_discussion","The increased input energy also favored the complete melting of powder particles, resulting in an increased part density of 98.8%."],["oa:W4392296239","","part density",93.56,93.56,93.56,null,"%","","","","","",false,"","results_discussion","However, this quicker solidification of the melt pool also reduced porosity, resulting in a slight increase in part density to 97.81% at a scan speed of 1000 mm/s, 93.74% at 1600 mm/s, and 93.56% at 1800 mm/s, as cited in references [,]."],["oa:W4392296239","","part density",96.5,null,null,null,"%","","","","","",false,"","results_discussion","At an increased scan speed of 1000 mm/s with a low laser power of 60 W and a layer thickness of 20 µm, the melt pool consolidation time was reduced, lessening heat penetration and limiting powder adherence, which resulted in a decrease in channel surface roughness to 53.22 µm and part density to 96.50%, as shown in a."],["oa:W4392296239","","part density",93.99,null,null,null,"%","","","","","",false,"","results_discussion","This shorter consolidation time also decreased LED to 33.33 J/mm3, resulting in incomplete melting of powder particles in the scanning layers and a reduced part density of 93.99%, as depicted in b."],["oa:W4392296239","","part density",99.78,null,null,null,"%","","","","","",false,"","results_discussion","This controlled powder splashing and reduced pore formation slightly increased the part density to 99.78%."],["oa:W4392296239","","part density",96.66,null,null,null,"%","","","","","",false,"","results_discussion","However, this shorter consolidation time reduced LED to 66.66 J/mm3, favoring incomplete melting of powder particles in the melt pool, which also decreased part density to 96.66%."],["oa:W4392296239","","part density",97.81,null,null,null,"%","","","","","",false,"","results_discussion","However, part density gradually decreased with the decrease in input energy density, dropping from 97.81% to 93.56% for a laser power of 60 W and from 97.32% to 95.44% for a laser power of 100 W when the scan speed was increased from 1000 mm/s to 1800 mm/s with a layer thickness of 20 µm."],["oa:W4392296239","","part density",93.56,null,null,null,"%","","","","","",false,"","results_discussion","However, part density gradually decreased with the decrease in input energy density, dropping from 97.81% to 93.56% for a laser power of 60 W and from 97.32% to 95.44% for a laser power of 100 W when the scan speed was increased from 1000 mm/s to 1800 mm/s with a layer thickness of 20 µm."],["oa:W4392296239","","part density",97.32,null,null,null,"%","","","","","",false,"","results_discussion","However, part density gradually decreased with the decrease in input energy density, dropping from 97.81% to 93.56% for a laser power of 60 W and from 97.32% to 95.44% for a laser power of 100 W when the scan speed was increased from 1000 mm/s to 1800 mm/s with a layer thickness of 20 µm."],["oa:W4392296239","","part density",95.44,null,null,null,"%","","","","","",false,"","results_discussion","However, part density gradually decreased with the decrease in input energy density, dropping from 97.81% to 93.56% for a laser power of 60 W and from 97.32% to 95.44% for a laser power of 100 W when the scan speed was increased from 1000 mm/s to 1800 mm/s with a layer thickness of 20 µm."],["oa:W4392296239","","density",81.9,null,null,null,"%","","","","","",false,"","results_discussion","Similarly, the decreasing trend of insufficient melting also reduced part density from 81.90% to 66.39% for a laser power of 60 W, from 91.70% to 83.14% for a laser power of 80 W, from 97.56% to 93.04% for a laser power of 100 W, and from 98.64% to 87.95% for a laser power of 120 W, as shown in d."],["oa:W4392296239","","density",66.39,null,null,null,"%","","","","","",false,"","results_discussion","Similarly, the decreasing trend of insufficient melting also reduced part density from 81.90% to 66.39% for a laser power of 60 W, from 91.70% to 83.14% for a laser power of 80 W, from 97.56% to 93.04% for a laser power of 100 W, and from 98.64% to 87.95% for a laser power of 120 W, as shown in d."],["oa:W4392296239","","density",91.7,null,null,null,"%","","","","","",false,"","results_discussion","Similarly, the decreasing trend of insufficient melting also reduced part density from 81.90% to 66.39% for a laser power of 60 W, from 91.70% to 83.14% for a laser power of 80 W, from 97.56% to 93.04% for a laser power of 100 W, and from 98.64% to 87.95% for a laser power of 120 W, as shown in d."],["oa:W4392296239","","part density",95.885,93.04,98.73,null,"%","","","","","",false,"","results_discussion","The part density decreased from 98.73% to 93.04% when the scan speed increased from 800 mm/s to 1800 mm/s due to decreasing LED from 27.77 J/mm3 to 12.34 J/mm3 favoring insufficient melting of powder particles in the melt pool, as seen in d."],["oa:W4392296239","","density",83.14,null,null,null,"%","","","","","",false,"","results_discussion","Similarly, the decreasing trend of insufficient melting also reduced part density from 81.90% to 66.39% for a laser power of 60 W, from 91.70% to 83.14% for a laser power of 80 W, from 97.56% to 93.04% for a laser power of 100 W, and from 98.64% to 87.95% for a laser power of 120 W, as shown in d."],["oa:W4392296239","","density",98.325,97.01,99.64,null,"%","","","","","",false,"","results_discussion","The density increased from 97.01% to 99.64% with the laser power increasing from 60 W to 120 W; this was due to the gradual increase in input energy."],["oa:W4392296239","","part densities",87.9,null,null,null,"%","","","","","",false,"","results_discussion","This was evidenced by the lower part densities of 93.35% and 87.9%, respectively, as shown in d."],["oa:W4392296239","","density",97.56,null,null,null,"%","","","","","",false,"","results_discussion","Similarly, the decreasing trend of insufficient melting also reduced part density from 81.90% to 66.39% for a laser power of 60 W, from 91.70% to 83.14% for a laser power of 80 W, from 97.56% to 93.04% for a laser power of 100 W, and from 98.64% to 87.95% for a laser power of 120 W, as shown in d."],["oa:W4392296239","","density",93.04,null,null,null,"%","","","","","",false,"","results_discussion","Similarly, the decreasing trend of insufficient melting also reduced part density from 81.90% to 66.39% for a laser power of 60 W, from 91.70% to 83.14% for a laser power of 80 W, from 97.56% to 93.04% for a laser power of 100 W, and from 98.64% to 87.95% for a laser power of 120 W, as shown in d."],["oa:W4392296239","","density",98.64,null,null,null,"%","","","","","",false,"","results_discussion","Similarly, the decreasing trend of insufficient melting also reduced part density from 81.90% to 66.39% for a laser power of 60 W, from 91.70% to 83.14% for a laser power of 80 W, from 97.56% to 93.04% for a laser power of 100 W, and from 98.64% to 87.95% for a laser power of 120 W, as shown in d."],["oa:W4392296239","","part densities",93.35,null,null,null,"%","","","","","",false,"","results_discussion","This was evidenced by the lower part densities of 93.35% and 87.9%, respectively, as shown in d."],["oa:W4392296239","","part density",88.22,83.14,93.3,null,"%","","","","","",false,"","results_discussion","This decreasing consolidation time with an increasing scan speed from 800 mm/s to 1800 mm/s resulted in decreasing part density from 93.30% to 83.14%, as shown in d."],["oa:W4392296239","","part density",93.99,null,null,null,"%","","","","","",false,"","results_discussion","This limited the powder adherence, which resulted in a lower acceptable channel surface roughness of 33.72 µm but also reduced the part density to 93.99% at a laser power of 60 W."],["oa:W4392296239","","part density",99.6,null,null,null,"%","","","","","",false,"","results_discussion","This change led to a more pronounced heat penetration effect and increased the channel surface roughness to 69.61 µm and density to 99.6%, as shown in c and d, respectively."],["oa:W4392296239","","part density",98.87,null,null,null,"%","","","","","",false,"","results_discussion","However, at a layer thickness of 50 µm, the LED was too low at 33.33 J/mm3, leading to a decrease in part density."],["oa:W4392296239","","part density",98.87,null,null,null,"%","","","","","",false,"","results_discussion","Despite this, part density slightly increased from 99.64% to 99.7% when the layer thickness was increased from 20 µm to 40 µm, but then dropped to 98.87% at 50 µm."],["oa:W4392296239","","part density",99.7,null,null,null,"%","","","","","",false,"","results_discussion","Despite this, part density slightly increased from 99.64% to 99.7% when the layer thickness was increased from 20 µm to 40 µm, but then dropped to 98.87% at
