Repository: akhtar07/tisci-explorer

# TiSci Explorer

A read-only, static explorer for **TiSci**, an autonomous research agent for titanium alloys. TiSci reads the
titanium-alloy literature, builds a knowledge graph and a table of measured values, proposes hypotheses where the
graph has gaps, and tests them with DFT (MACE / VASP) and the ICME-lite multiscale chain.

**Live site:** https://akhtar07.github.io/tisci-explorer/

The site has seven sections:

| Section | What it shows |
|---|---|
| Overview | Corpus → graph → facts → hypotheses → verdicts, with the snapshot's counts |
| Worked example | One full loop for W in α-Ti: graph path, hypothesis, novelty check, DFT test, verdict, follow-up, DAMASK |

File: data/facts/surface_roughness.json (part 7 of 35)
SiO2 content increased from 10wt.% to 25wt.%."],["oa:W2791379873","Ti-6Al-4V","surface roughness",1.934,null,null,null,"µm","","","","","",false,"","results_discussion","The surface roughness decreased from 2.364 μm to 1.934 μm when SiO2 content increased from 10 to 25wt.%."],["oa:W2795758250","Ti-6Al-4V","Ra",7.55,null,null,0.83,"µm","","heat-treated at 1000 °C","","","",false,"unit_suspect","results_discussion","Furthermore, the Ra and Rq values of the scaffolds heat-treated at 950 °C (6.65 ± 0.44 nm and 8.50 ± 0.48 nm) and 1000 °C (7.55 ± 0.83 nm and 9.46 ± 0.92 nm) were significantly higher than those of the original scaffold (3.04 ± 0.25 nm and 4.08 ± 0.33 nm) and scaffold heat-treated at 800 °C (3.20 ± 0.19 nm and 4.33 ± 0.25 nm)."],["oa:W2795758250","Ti-6Al-4V","Rq",4.08,null,null,0.33,"µm","","original scaffold","","","",false,"unit_suspect","results_discussion","Furthermore, the Ra and Rq values of the scaffolds heat-treated at 950 °C (6.65 ± 0.44 nm and 8.50 ± 0.48 nm) and 1000 °C (7.55 ± 0.83 nm and 9.46 ± 0.92 nm) were significantly higher than those of the original scaffold (3.04 ± 0.25 nm and 4.08 ± 0.33 nm) and scaffold heat-treated at 800 °C (3.20 ± 0.19 nm and 4.33 ± 0.25 nm)."],["oa:W2795758250","Ti-6Al-4V","Rq",8.5,null,null,0.48,"µm","","heat-treated at 950 °C","","","",false,"unit_suspect","results_discussion","Furthermore, the Ra and Rq values of the scaffolds heat-treated at 950 °C (6.65 ± 0.44 nm and 8.50 ± 0.48 nm) and 1000 °C (7.55 ± 0.83 nm and 9.46 ± 0.92 nm) were significantly higher than those of the original scaffold (3.04 ± 0.25 nm and 4.08 ± 0.33 nm) and scaffold heat-treated at 800 °C (3.20 ± 0.19 nm and 4.33 ± 0.25 nm)."],["oa:W2795758250","Ti-6Al-4V","Ra",3.2,null,null,0.19,"µm","","heat-treated at 800 °C","","","",false,"unit_suspect","results_discussion","Furthermore, the Ra and Rq values of the scaffolds heat-treated at 950 °C (6.65 ± 0.44 nm and 8.50 ± 0.48 nm) and 1000 °C (7.55 ± 0.83 nm and 9.46 ± 0.92 nm) were significantly higher than those of the original scaffold (3.04 ± 0.25 nm and 4.08 ± 0.33 nm) and scaffold heat-treated at 800 °C (3.20 ± 0.19 nm and 4.33 ± 0.25 nm)."],["oa:W2795758250","Ti-6Al-4V","Rq",4.33,null,null,0.25,"µm","","heat-treated at 800 °C","","","",false,"unit_suspect","results_discussion","Furthermore, the Ra and Rq values of the scaffolds heat-treated at 950 °C (6.65 ± 0.44 nm and 8.50 ± 0.48 nm) and 1000 °C (7.55 ± 0.83 nm and 9.46 ± 0.92 nm) were significantly higher than those of the original scaffold (3.04 ± 0.25 nm and 4.08 ± 0.33 nm) and scaffold heat-treated at 800 °C (3.20 ± 0.19 nm and 4.33 ± 0.25 nm)."],["oa:W2795758250","Ti-6Al-4V","Ra",6.65,null,null,0.44,"µm","","heat-treated at 950 °C","","","",false,"unit_suspect","results_discussion","Furthermore, the Ra and Rq values of the scaffolds heat-treated at 950 °C (6.65 ± 0.44 nm and 8.50 ± 0.48 nm) and 1000 °C (7.55 ± 0.83 nm and 9.46 ± 0.92 nm) were significantly higher than those of the original scaffold (3.04 ± 0.25 nm and 4.08 ± 0.33 nm) and scaffold heat-treated at 800 °C (3.20 ± 0.19 nm and 4.33 ± 0.25 nm)."],["oa:W2795758250","Ti-6Al-4V","Rq",9.46,null,null,0.92,"µm","","heat-treated at 1000 °C","","","",false,"unit_suspect","results_discussion","Furthermore, the Ra and Rq values of the scaffolds heat-treated at 950 °C (6.65 ± 0.44 nm and 8.50 ± 0.48 nm) and 1000 °C (7.55 ± 0.83 nm and 9.46 ± 0.92 nm) were significantly higher than those of the original scaffold (3.04 ± 0.25 nm and 4.08 ± 0.33 nm) and scaffold heat-treated at 800 °C (3.20 ± 0.19 nm and 4.33 ± 0.25 nm)."],["oa:W2795758250","Ti-6Al-4V","Ra",3.04,null,null,0.25,"µm","","original scaffold","","","",false,"unit_suspect","results_discussion","Furthermore, the Ra and Rq values of the scaffolds heat-treated at 950 °C (6.65 ± 0.44 nm and 8.50 ± 0.48 nm) and 1000 °C (7.55 ± 0.83 nm and 9.46 ± 0.92 nm) were significantly higher than those of the original scaffold (3.04 ± 0.25 nm and 4.08 ± 0.33 nm) and scaffold heat-treated at 800 °C (3.20 ± 0.19 nm and 4.33 ± 0.25 nm)."],["oa:W2800601798","Ti-6Al-4V","surface roughness",0.2,null,null,null,"µm","","","","","",false,"","results",""],["oa:W2802404271","","roughness",7.0,null,null,null,"µm","","","","","",false,"","results","The hole depth of E and SE surfaces is 8–15 μm, while that of SLA surface is about 7 μm, and the roughness of the former etching surface is greater than that of SLA."],["oa:W2802404271","","surface roughness",2.42,null,null,null,"µm","","","","","",false,"","results","The surface roughness of SLA, E, SE is 2.42 μm, 3.44 μm, and 2.64 μm, respectively."],["oa:W2802404271","","surface roughness",2.64,null,null,null,"µm","","","","","",false,"","results","The surface roughness of SLA, E, SE is 2.42 μm, 3.44 μm, and 2.64 μm, respectively."],["oa:W2802404271","","surface roughness",3.44,null,null,null,"µm","","","","","",false,"","results","The surface roughness of SLA, E, SE is 2.42 μm, 3.44 μm, and 2.64 μm, respectively."],["oa:W2802404271","","roughness",11.5,8.0,15.0,null,"µm","","","","","",false,"","results","The hole depth of E and SE surfaces is 8–15 μm, while that of SLA surface is about 7 μm, and the roughness of the former etching surface is greater than that of SLA."],["oa:W2802404271","","surface roughness",0.0,null,null,null,"","","","","","",false,"unit_missing","discussion","The porous surface obtained by H2O2/NH4OH has an ideal surface roughness as well as significantly increasing the surface area of the implant."],["oa:W2802697018","Ti-6Al-4V","total roughness",55.0,null,null,null,"%","","","","","",false,"unit_mismatch","conclusions",""],["oa:W2802697018","Ti-6Al-4V","arithmetic roughness",16.02,null,null,2.04,"µm","","as-built SLM + chemical etching 14 min","","surface roughness meter SURFCOM 1400D-3DF","",false,"","results_discussion",""],["oa:W2802697018","Ti-6Al-4V","arithmetic roughness",58.0,null,null,null,"%","","","","","",false,"unit_mismatch","conclusions",""],["oa:W2802697018","Ti-6Al-4V","total roughness",212.77,null,null,22.23,"µm","","as-built SLM","","surface roughness meter SURFCOM 1400D-3DF","",false,"out_of_range","results_discussion",""],["oa:W2802697018","Ti-6Al-4V","total roughness",117.26,null,null,16.53,"µm","","as-built SLM + chemical etching 14 min","","surface roughness meter SURFCOM 1400D-3DF","",false,"","results_discussion",""],["oa:W2802697018","Ti-6Al-4V","arithmetic roughness",27.68,null,null,4.23,"µm","","as-built SLM","","surface roughness meter SURFCOM 1400D-3DF","",false,"","results_discussion",""],["oa:W2802936142","","Ra",1.2,null,null,null,"µm","","","","","",false,"","conclusions",""],["oa:W2802936142","Non traité","Rt",6.4,null,null,null,"µm","","","","","",false,"","conclusions",""],["oa:W2802936142","","amplitude",12.0,null,null,null,"µm","","","","","",false,"","conclusions",""],["oa:W2802936142","","Ra",0.4,null,null,null,"µm","","","","","",false,"","conclusions",""],["oa:W2802936142","Non traité","Ra",0.4,null,null,null,"µm","","","","","",false,"","conclusions",""],["oa:W2802936142","","Ra",1.5,null,null,null,"µm","","","","","",false,"","conclusions",""],["oa:W2802936142","Ti-α","Rugosité augmentée",200.0,200.0,200.0,null,"µm","","","","","",false,"","conclusions",""],["oa:W2802936142","Gre30","Rt",9.2,null,null,null,"µm","","","","","",false,"","conclusions",""],["oa:W2802936142","","Rz",17.1,null,null,null,"µm","","","","","",false,"","conclusions",""],["oa:W2802936142","","Rz",11.3,null,null,null,"µm","","","","","",false,"","conclusions",""],["oa:W2802936142","Gre30","Ra",0.8,null,null,null,"µm","","","","","",false,"","conclusions",""],["oa:W2802936142","","Rz",8.4,null,null,null,"µm","","","","","",false,"","conclusions",""],["oa:W2802936142","","Ra et Rz",5.0,null,null,null,"","","","","","",false,"unit_missing","conclusions",""],["oa:W2802936142","Laser","Ra",0.4,null,null,null,"µm","","","","","",false,"","conclusions",""],["oa:W2802936142","Laser","Rt",6.2,null,null,null,"µm","","","","","",false,"","conclusions",""],["oa:W2803693967","Ti-36Nb-2Ta-3Zr-0.3O","surface roughness",0.573,null,null,null,"µm","","","","","",false,"","results_discussion","The average surface roughness (Sa) increased at the 45 µm scan size from 486 nm to 573 nm."],["oa:W2804250896","HA-4C","roughness",10.0,10.0,10.0,null,"µm","","","","","",false,"","results","Therefore, the wear resistance attained in case of HA-4C is lower (discontinuous tribofilm) than HA-4C-5Ce and HA-4C-5Ce-5Ag (smoother tribofilm, roughness of 5 µm)."],["oa:W2804250896","HA-4C-5Ce","roughness",5.0,5.0,5.0,null,"µm","","","","","",false,"","results","Therefore, the wear resistance attained in case of HA-4C is lower (discontinuous tribofilm) than HA-4C-5Ce and HA-4C-5Ce-5Ag (smoother tribofilm, roughness of 5 µm)."],["oa:W2804250896","HA-4C-5Ce-5Ag","roughness",5.0,5.0,5.0,null,"µm","","","","","",false,"","results","Therefore, the wear resistance attained in case of HA-4C is lower (discontinuous tribofilm) than HA-4C-5Ce and HA-4C-5Ce-5Ag (smoother tribofilm, roughness of 5 µm)."],["oa:W2804742281","Ti-6Al-4V","Ry",46.65,40.4,52.9,null,"µm","","","","","",false,"","results_discussion","Parameters A B C D E Before After Before After Before After Before After Before After Ra (m) 8.0 6.2 9.9 6.2 6.4 5.6 10.0 7.7 8.0 14.7 Rq (m) 10.9 7.7 11.7 7.7 7.8 7.4 13.1 9.3 10.1 17.0 Ry (m) 52.9 40.4 50.9 36.1 42.1 35.9 60.3 38.8 49.0 66.0 Rz (m) 48.3 28.9 36.5 16.3 29.4 18.7 48.1 38.1 47.1 53.0"],["oa:W2804742281","Ti-6Al-4V","Ra",7.1,6.2,8.0,null,"µm","","","","","",false,"","results_discussion","Parameters A B C D E Before After Before After Before After Before After Before After Ra (m) 8.0 6.2 9.9 6.2 6.4 5.6 10.0 7.7 8.0 14.7 Rq (m) 10.9 7.7 11.7 7.7 7.8 7.4 13.1 9.3 10.1 17.0 Ry (m) 52.9 40.4 50.9 36.1 42.1 35.9 60.3 38.8 49.0 66.0 Rz (m) 48.3 28.9 36.5 16.3 29.4 18.7 48.1 38.1 47.1 53.0"],["oa:W2804742281","Ti-6Al-4V","Rq",9.35,7.7,10.9,null,"µm","","","","","",false,"","results_discussion","Parameters A B C D E Before After Before After Before After Before After Before After Ra (m) 8.0 6.2 9.9 6.2 6.4 5.6 10.0 7.7 8.0 14.7 Rq (m) 10.9 7.7 11.7 7.7 7.8 7.4 13.1 9.3 10.1 17.0 Ry (m) 52.9 40.4 50.9 36.1 42.1 35.9 60.3 38.8 49.0 66.0 Rz (m) 48.3 28.9 36.5 16.3 29.4 18.7 48.1 38.1 47.1 53.0"],["oa:W2804742281","Ti-6Al-4V","surface roughness",499.0,null,null,81.0,"","","acid etching and chemical treatment with H2O2","","","",false,"unit_missing","results_discussion","Sample C subjected to an acid etching presented the lowest surface roughness, while sample D with acid etching and chemical treatment with H2O2 had the highest surface roughness."],["oa:W2804742281","Ti-6Al-4V","surface roughness",388.0,null,null,171.0,"","","acid etching","","","",false,"unit_missing","results_discussion","Sample C subjected to an acid etching presented the lowest surface roughness, while sample D with acid etching and chemical treatment with H2O2 had the highest surface roughness."],["oa:W2804742281","Ti-6Al-4V","Rz",38.2,28.9,48.3,null,"µm","","","","","",false,"","results_discussion","Parameters A B C D E Before After Before After Before After Before After Before After Ra (m) 8.0 6.2 9.9 6.2 6.4 5.6 10.0 7.7 8.0 14.7 Rq (m) 10.9 7.7 11.7 7.7 7.8 7.4 13.1 9.3 10.1 17.0 Ry (m) 52.9 40.4 50.9 36.1 42.1 35.9 60.3 38.8 49.0 66.0 Rz (m) 48.3 28.9 36.5 16.3 29.4 18.7 48.1 38.1 47.1 53.0"],["oa:W2804884093","TNZ","thickness",10.25,10.0,10.5,null,"µm","","","","microscopy","",false,"","methods","The average thickness of PEDOT coatings was found to be about 10–10.50 μm."],["oa:W2805382129","Ti-6Al-4V","Roughness RA",4.2,null,null,0.6,"µm","","substrate after blasting","","","",false,"","results_discussion","Surface roughness of substrate and ceramic coating Material Roughness RA (µm) Substrate after blasting 4.2 ± 0.6 µm Coating 3.8 ± 0.2 µm 3.4 Physical properties of coating The rough surface on Ti-6Al-4V was necessary to impart good mechanical anchoring of HAp-TiO2 to the substrate."],["oa:W2805382129","Ti-6Al-4V","Roughness RA",3.8,null,null,0.2,"µm","","coating","","","",false,"","results_discussion","Surface roughness of substrate and ceramic coating Material Roughness RA (µm) Substrate after blasting 4.2 ± 0.6 µm Coating 3.8 ± 0.2 µm 3.4 Physical properties of coating The rough surface on Ti-6Al-4V was necessary to impart good mechanical anchoring of HAp-TiO2 to the substrate."],["oa:W2805382129","Ti-6Al-4V","roughness",2.8,2.8,2.8,0.6,"µm","","","","","",false,"","results_discussion","Our results corroborate preliminary studies25; 1) An HAp coating roughness of 3.8 ± 0.4 µm was recorded for a blasted surface and 4.23 ± 0.46 µm for the coatings, 2) a TiO2 film roughness of 2.8 ± 0.6 µm was recorded for a blasted surface, and 3) 4.6 ± 0.4 µm for the coatings."],["oa:W2805382129","Ti-6Al-4V","roughness",3.8,3.8,3.8,0.4,"µm","","","","","",false,"","results_discussion","Our results corroborate preliminary studies25; 1) An HAp coating roughness of 3.8 ± 0.4 µm was recorded for a blasted surface and 4.23 ± 0.46 µm for the coatings, 2) a TiO2 film roughness of 2.8 ± 0.6 µm was recorded for a blasted surface, and 3) 4.6 ± 0.4 µm for the coatings."],["oa:W2805382129","Ti-6Al-4V","roughness",4.6,4.6,4.6,0.4,"µm","","","","","",false,"","results_discussion","Our results corroborate preliminary studies25; 1) An HAp coating roughness of 3.8 ± 0.4 µm was recorded for a blasted surface and 4.23 ± 0.46 µm for the coatings, 2) a TiO2 film roughness of 2.8 ± 0.6 µm was recorded for a blasted surface, and 3) 4.6 ± 0.4 µm for the coatings."],["oa:W2805382129","Ti-6Al-4V","roughness",4.23,4.23,4.23,0.46,"µm","","","","","",false,"","results_discussion","Our results corroborate preliminary studies25; 1) An HAp coating roughness of 3.8 ± 0.4 µm was recorded for a blasted surface and 4.23 ± 0.46 µm for the coatings, 2) a TiO2 film roughness of 2.8 ± 0.6 µm was recorded for a blasted surface, and 3) 4.6 ± 0.4 µm for the coatings."],["oa:W2807207263","Ti","Ra",0.1,null,null,null,"µm","","mechanically ground","equiaxed","AFM","",false,"","results","For all test specimens, the Ra was approximately 0.1 µm."],["oa:W2807207263","Ti-24Nb-4Zr-8Sn","Ra",0.1,null,null,null,"µm","","mechanically ground","equiaxed","AFM","",false,"","results","For all test specimens, the Ra was approximately 0.1 µm."],["oa:W2807264738","","surface roughness",5.0,null,null,null,"m","","","","","",false,"unit_mismatch","conclusions",""],["oa:W2809231163","","maximum roughness",1.6,null,null,null,"µm","","","","","",false,"","methods","The maximum roughness of the contact surfaces on the dummy disk slot was Ra = 1.6 μm."],["oa:W2809231163","","average roughness",7.0,null,null,null,"µm","","","","","",false,"","methods","The average roughness of the contact surfaces, measured after deposition, was Ra = 7 μm."],["oa:W2810703305","","average roughness value",28.7,null,null,null,"µm","","","","","",false,"","methods",""],["oa:W2810703305","PREP Ti-5553","roughness",65.2,null,null,null,"µm","","BASCA3","","","",false,"","methods",""],["oa:W2810703305","","that value of SQA1 specimen",32.5,null,null,null,"µm","","","","","",false,"","methods",""],["oa:W2810703305","","rougher fracture surface",100.0,null,null,null,"µm","","","","","",false,"","discussion",""],["oa:W2887234776","Ti-6Al-4V","Sa",30.31,null,null,0.0055,"µm","","","","","",false,"","results",""],["oa:W2887234776","Ti-6Al-4V","Sq",40.07,null,null,0.06,"µm","","","","","",false,"","results",""],["oa:W2887234776","Ti-6Al-4V","Sq",34.5,null,null,null,"µm","","","","","",false,"","conclusions",""],["oa:W2887234776","Ti-6Al-4V","Sa",29.84,null,null,0.038,"µm","","","","","",false,"","results",""],["oa:W2887234776","Ti-6Al-4V","Sz",239.0,null,null,null,"µm","","","","","",false,"out_of_range","conclusions",""],["oa:W2887234776","Ti-6Al-4V","Sq",40.46,null,null,0.03,"µm","","","","","",false,"","results",""],["oa:W2887234776","Ti-6Al-4V","Sa",29.59,null,null,0.045,"µm","","","","","",false,"","results",""],["oa:W2887234776","Ti-6Al-4V","Sal",0.37,null,null,null,"µm","","","","","",false,"unit_suspect","conclusions",""],["oa:W2887234776","Ti-6Al-4V","Sq",41.19,null,null,0.0068,"µm","","","","","",false,"","results",""],["oa:W2887234776","Ti-6Al-4V","Sa",27.4,null,null,null,"µm","","","","","",false,"","conclusions",""],["oa:W2887234776","Ti-6Al-4V","Ssk",0.26,null,null,null,"","","","","","",false,"unit_missing","conclusions",""],["oa:W2887234776","Ti-6Al-4V","Sa",25.0,null,null,null,"µm","","","","Alicona","",false,"","conclusions",""],["oa:W2887234776","Ti-6Al-4V","Sa",30.0,null,null,null,"µm","","","","Alicona","",false,"","conclusions",""],["oa:W2887234776","Ti-6Al-4V","Sa",29.6,29.6,29.6,null,"µm","","","","CT","",false,"","results",""],["oa:W2887234776","Ti-6Al-4V","Sa",29.6,29.6,29.6,0.013,"µm","","","","CT","",false,"","results",""],["oa:W2887234776","Ti-6Al-4V","mean surface roughness, Sa",29.0,29.0,29.0,null,"µm","","as-built SLM","","focus variation","",false,"","results",""],["oa:W2887234776","Ti-6Al-4V","mean surface roughness, Sa",26.0,20.0,32.0,null,"µm","","as-built SLM","","focus variation","",false,"","results",""],["oa:W2887234776","Ti-6Al-4V","Sku",3.1,null,null,null,"","","","","","",false,"unit_missing","conclusions",""],["oa:W2887234776","Ti-6Al-4V","resampling resolution",1.5,null,null,null,"µm","","as-built SLM","","","",false,"","conclusions",""],["oa:W2887855634","Ti-6Al-4V","Ra",0.43,null,null,null,"µm","","","","","",false,"","front",""],["oa:W2887855634","Ti-6Al-4V","Rmax",4.156,null,null,null,"µm","","","","","",false,"","front",""],["oa:W2887855634","Ti-6Al-4V","Rz",3.559,null,null,null,"µm","","","","","",false,"","front",""],["oa:W2887855634","Ti-6Al-4V","Ra",0.621,null,null,null,"µm","","","","","",false,"","front",""],["oa:W2887855634","Ti-6Al-4V","Rz",2.327,null,null,null,"µm","","","","","",false,"","front",""],["oa:W2887855634","Ti-6Al-4V","Rmax",4.985,null,null,null,"µm","","","","","",false,"","front",""],["oa:W2887855634","Ti-6Al-4V","Rz",4.446,null,null,null,"µm","","","","","",false,"","front",""],["oa:W2887855634","Ti-6Al-4V","Ra",0.833,null,null,null,"µm","","","","","",false,"","front",""],["oa:W2887855634","Ti-6Al-4V","hodnota Ra",0.2025,0.005,0.4,null,"µm","","","","","",false,"","front",""],["oa:W2887855634","Ti-6Al-4V","drsnost povrchu",0.25,0.1,0.4,null,"µm","","","","","",false,"","front",""],["oa:W2887855634","Ti-6Al-4V","Rmax",3.335,null,null,null,"µm","","","","","",false,"","front",""],["oa:W2887855634","Ti-6Al-4V","Rz",2.641,null,null,null,"µm","","","","","",false,"","front",""],["oa:W2887855634","Ti-6Al-4V","Rmax",3.057,null,null,null,"µm","","","","","",false,"","front",""],["oa:W2887855634","Ti-6Al-4V","Ra",0.433,null,null,null,"µm","","","","","",false,"","front",""],["oa:W2887855634","Ti-6Al-4V","Ra",0.62,null,null,null,"µm","","","","","",false,"","front",""],["oa:W2887855634","Ti-6Al-4V","Ra",0.473,null,null,null,"µm","","","","","",false,"","front",""],["oa:W2888276278","Ti-6Al-2Sn-4Zr-2Mo","Ra",100.0,79.0,121.0,21.0,"µm","500 °C","","","","",false,"","results_discussion","Roughness Ra (m) 500 ºC 593 ºC 700 ºC 5 cycles 60 ± 15 200 ± 35 280 ± 60 500 cycles 100 ± 21 580 ± 52 6360 ± 268"],["oa:W2888276278","Ti-6Al-2Sn-4Zr-2Mo","Ra",580.0,528.0,632.0,52.0,"µm","593 °C","","","","",false,"out_of_range","results_discussion","Roughness Ra (m) 500 ºC 593 ºC 700 ºC 5 cycles 60 ± 15 200 ± 35 280 ± 60 500 cycles 100 ± 21 580 ± 52 6360 ± 268"],["oa:W2888276278","Ti-6Al-2Sn-4Zr-2Mo","Ra",6360.0,6092.0,6628.0,268.0,"µm","700 °C","","","","",false,"out_of_range","results_discussion","Roughness Ra (m) 500 ºC 593 ºC 700 ºC 5 cycles 60 ± 15 200 ± 35 280 ± 60 500 cycles 100 ± 21 580 ± 52 6360 ± 268"],["oa:W2888276278","Ti-6Al-2Sn-4Zr-2Mo","Ra",60.0,45.0,75.0,15.0,"µm","500 °C","","","","",false,"","results_discussion","Roughness Ra (m) 500 ºC 593 ºC 700 ºC 5 cycles 60 ± 15 200 ± 35 280 ± 60 500 cycles 100 ± 21 580 ± 52 6360 ± 268"],["oa:W2888276278","Ti-6Al-2Sn-4Zr-2Mo","Ra",200.0,165.0,235.0,35.0,"µm","593 °C","","","","",false,"","results_discussion","Roughness Ra (m) 500 ºC 593 ºC 700 ºC 5 cycles 60 ± 15 200 ± 35 280 ± 60 500 cycles 100 ± 21 580 ± 52 6360 ± 268"],["oa:W2888276278","Ti-6Al-2Sn-4Zr-2Mo","Ra",280.0,220.0,340.0,60.0,"µm","700 °C","","","","",false,"out_of_range","results_discussion","Roughness Ra (m) 500 ºC 593 ºC 700 ºC 5 cycles 60 ± 15 200 ± 35 280 ± 60 500 cycles 100 ± 21 580 ± 52 6360 ± 268"],["oa:W2891197136","","specific surface area",0.6,null,null,null,"µm","","","","","",false,"","discussion","The higher corrosion rate of NPTNTZO(c) stemmed from the larger specific surface area of the nanoporous surface57,58."],["oa:W2892506737","Ti-6Al-4V","𝑆𝑘𝑢",1.6816,null,null,0.0494,"µm","","","","","",false,"","methods","For instance, the average value of 𝑆𝑘𝑢for 𝑆0 1 is 1.6816 µm, with a standard deviation of 0.0494 µm."],["oa:W2893730654","IN625","Ra",2.5,1.5,3.5,null,"µm","","polished","","","",false,"","abstract",""],["oa:W2893730654","IN625","Ra",1.8,1.8,18.6,null,"µm","","as-built","","","",false,"","abstract",""],["oa:W2893730654","Ti-6Al-4V","Ra",0.28,null,null,null,"µm","","as-built SLM","","","",false,"unit_suspect","discussion",""],["oa:W2893730654","Ti-6Al-4V","Ra",23.0,4.0,23.0,null,"µm","","as-built","","","",false,"","abstract",""],["oa:W2893730654","","Ra",3.84,null,null,null,"µm","","","","stylus profilometry","",false,"","results",""],["oa:W2893730654","","Ra",3.93,null,null,null,"µm","","as-built","","stylus profilometry","",false,"","results",""],["oa:W2893730654","","Ra",15.54,null,null,0.69,"µm","","","","","",false,"","results",""],["oa:W2893730654","","Ra",0.0,null,null,null,"","","","","","",false,"unit_missing","results",""],["oa:W2893730654","","Ra",1.96,null,null,null,"µm","","","","","",false,"","conclusions",""],["oa:W2893730654","","Ra",12.74,null,null,0.89,"µm","","","","","",false,"","results",""],["oa:W2893730654","","Ra",3.93,null,null,0.89,"µm","","","","","",false,"","results",""],["oa:W2893730654","Ti-6Al-4V","Ra",180.0,160.0,200.0,null,"µm","","as-built SLM","","","",false,"","discussion",""],["oa:W2893730654","Ti-6Al-4V","Ra",1.8,null,null,null,"µm","","as-built SLM","","","",false,"","abstract",""],["oa:W2893730654","","Ra",2.97,null,null,null,"µm","","","","","",false,"","results",""],["oa:W2893730654","Ti-6Al-4V","Ra",120.0,null,null,null,"µm","","as-built SLM","","","",false,"","discussion",""],["oa:W2893730654","","Ra",12.25,null,null,1.96,"µm","","","","","",false,"","results",""],["oa:W2893730654","","Ra",1.53,null,null,null,"µm","","","","","",false,"","conclusions",""],["oa:W2893730654","Ti-6Al-4V","Ra",2.5,1.5,3.5,null,"µm","","as-built SLM","","","",false,"","abstract",""],["oa:W2893730654","Ti-6Al-4V","Ra",18.6,null,null,null,"µm","","as-built SLM","","","",false,"","abstract",""],["oa:W2893730654","","Ra",2.52,null,null,null,"µm","","","","stylus profilometry","",false,"","results",""],["oa:W2893730654","","Sa",0.0,null,null,null,"","","","","","",false,"unit_missing","results",""],["oa:W2893730654","","Sa",2.02,null,null,null,"µm","","","","AFM","",false,"","results",""],["oa:W2893730654","","Ra",13.39,11.25,15.54,null,"µm","","","","stylus profilometry","",false,"","results",""],["oa:W2893730654","Ti-6Al-4V","Ra",4.0,4.0,23.0,null,"µm","","as-built","","","",false,"","abstract",""],["oa:W2893730654","","Ra",1.28,null,null,null,"µm","","","","stylus profilometry","",false,"","results",""],["oa:W2893730654","","Ra",22.68,null,null,null,"µm","","","","stylus profilometry","",false,"","results",""],["oa:W2893730654","","Ra",3.49,null,null,null,"µm","","","","","",false,"","conclusions",""],["oa:W2893730654","Ti-6Al-4V","Ra",2.0,1.0,3.0,null,"µm","","polished","","","",false,"","abstract",""],["oa:W2893730654","Ti-6Al-4V","Ra",2.0,1.0,3.0,null,"µm","","polished","","","",false,"","abstract",""],["oa:W2893730654","","Sa",1.84,null,null,null,"µm","","","","AFM","",false,"","results",""],["oa:W2893730654","","Ra",0.87,null,null,null,"µm","","","","stylus profilometry","",false,"","results",""],["oa:W2893730654","Ti-6Al-4V","Ra",23.0,4.0,23.0,null,"µm","","as-built","","","",false,"","abstract",""],["oa:W2893730654","Ti-6Al-4V","Ra",180.0,160.0,200.0,null,"µm","","as-built SLM","","","",false,"","discussion",""],["oa:W2893730654","","Ra",11.74,null,null,1.29,"µm","","","","","",false,"","results",""],["oa:W2893730654","","Ra",11.25,null,null,1.09,"µm","","","","","",false,"","results",""],["oa:W2893730654","Ti-6Al-4V","Ra",4.0,4.0,23.0,null,"µm","","as-built","","","",false,"","abstract",""],["oa:W2893730654","","Ra",22.68,null,null,2.27,"µm","","","","","",false,"","results",""],["oa:W2893730654","IN625","Ra",18.6,1.8,18.6,null,"µm","","as-built","","","",false,"","abstract",""],["oa:W2895161837","Ti-6Al-4V","RSm",21.0,null,null,null,"µm","","","","","",false,"","discussion",""],["oa:W2895161837","Ti-6Al-4V","average roughness parameter",0.35,0.3,0.4,null,"","","","","","",false,"unit_missing","conclusions",""],["oa:W2895161837","Ti-6Al-4V","roughness Ra",0.35,0.3,0.4,null,"µm","","","","","",false,"","conclusions",""],["oa:W2895161837","E-16NiCrMo13","RSm",45.0,null,null,null,"µm","","","","","",false,"","discussion",""],["oa:W2895161837","Ti-6Al-4V","surface roughness",0.35,0.3,0.4,null,"µm","","","","","",false,"","abstract",""],["oa:W2895161837","E-16NiCrMo13","Ra",0.48,null,null,null,"m","","","","","",false,"unit_mismatch","results",""],["oa:W2895161837","E-16NiCrMo13","Ra",0.42,null,null,null,"m","","","","","",false,"unit_mismatch","results",""],["oa:W2895161837","E-16NiCrMo13","Ra",0.71,null,null,null,"m","","","","","",false,"unit_mismatch","results",""],["oa:W2895161837","E-16NiCrMo13","Ra",0.42,null,null,null,"m","","","","","",false,"unit_mismatch","results",""],["oa:W2895161837","E-16NiCrMo13","Ra",0.42,null,null,null,"m","","","","","",false,"unit_mismatch","results",""],["oa:W2895161837","E-16NiCrMo13","Ra",0.39,null,null,null,"m","","","","","",false,"unit_mismatch","results",""],["oa:W2895161837","Ti-6Al-4V","Ra",0.12,null,null,null,"mmA","","","","","",false,"unit_mismatch","results",""],["oa:W2895161837","Ti-6Al-4V","Ra",0.35,0.3,0.4,null,"µm","","vibratory peened, 2Tsat","","","",false,"","results",""],["oa:W2895161837","Ti-6Al-4V","Ra",0.35,0.3,0.4,null,"µm","","as-machined","","","",false,"","results",""],["oa:W2895161837","Ti-6Al-4V","roughness",0.35,0.3,0.4,null,"µm","","annealed","","","",false,"","abstract",""],["oa:W2895161837","E-16NiCrMo13","Ra",0.41,null,null,null,"m","","","","","",false,"unit_mismatch","results",""],["oa:W2899520293","OT4-1","roughness",1.25,null,null,null,"µm","","","","","",false,"","results_discussion","The roughness is at the level of Ra = 1.25 μm."],["oa:W2899548745","Ti-6Al-4V","surface roughness",0.1,null,null,null,"µm","","polished","","","",false,"","methods","Polishing of the fatigue and tension test specimens was done on a Morrison specimen polishing machine at the CSIR in Pretoria, in order to achieve a surface roughness not exceeding 0.1 𝜇m."],["oa:W2900512844","Ti-6Al-4V","Ra",0.0,null,null,null,"","","","","","",false,"unit_missing","conclusions",""],["oa:W2900696220","A4VP280","minimum sphericity",0.85,null,null,null,"","","","","","",false,"unit_missing","results",""],["oa:W2900985716","Ti-6Al-4V","average surface roughness",19.0,null,null,null,"lm","","","","surface roughness measurement","",false,"unit_mismatch","discussion",""],["oa:W2900985716","Ti-6Al-4V","average surface roughness",16.0,null,null,null,"lm","","","","surface roughness measurement","",false,"unit_mismatch","discussion",""],["oa:W2900985716","Ti-6Al-4V","surface roughness",15.0,null,null,null,"lm","","","","surface roughness measurement","",false,"unit_mismatch","discussion",""],["oa:W2903206052","Ti-6Al-4V","Surface roughness",2.235,1.67,2.8,null,"µm","","dry machining","","","",false,"","results_discussion","During dry machining, the highest and lowest surface roughness values were 2.80μm and 1.67μm respectively."],["oa:W2903206052","Ti-6Al-4V","surface roughness",0.19,null,null,null,"µm","","","","","",false,"","results_discussion","Results obtained (Fig.5) after coolant temperature was reduced from room temperature to 5, 7, 9 and 11oC showed an improvement in the surface integrity of the workpiece with a highest and lowest surface roughness values further reducing to 0.61μm and 0.19μm respectively."],["oa:W2903206052","Ti-6Al-4V","surface roughness",0.61,null,null,null,"µm","","","","","",false,"","results_discussion","Results obtained (Fig.5) after coolant temperature was reduced from room temperature to 5, 7, 9 and 11oC showed an improvement in the surface integrity of the workpiece with a highest and lowest surface roughness values further reducing to 0.61μm and 0.19μm respectively."],["oa:W2903206052","Ti-6Al-4V","surface roughness",0.19,null,null,null,"µm","","","","","",false,"","conclusions","The following are the conclusions reached / key findings from research.  Coolant temperature, feed rate and cutting speed had strong impact on the surface roughness and cutting temperature.  The effect of depth of cut was considerably low.  Surface roughness for Ti6Al4V was improved to 0.19µm when the coolant temperature was reduced.  Tool-work piece interphase was reduced by 97.4% during cooled machining."],["oa:W2903206052","Ti-6Al-4V","Surface roughness",0.52,null,null,null,"µm","","","","","",false,"","methods","A sample Ti6Al4V implant was acquired from a medical facility (Fig.1 a) and the surface roughness was measured, a Surface roughness value of 0.52µm was obtained."],["oa:W2906761586","UFG cpTi","roughness",5.33,null,null,null,"µm","","","","AFM","",false,"unit_suspect","results_discussion","The roughness of UFG cpTi is 5.33 nm, while UFG cpTi after anodization process has roughness of 15.73 nm, which indicates that the anodization process increases three times the roughness of the surface."],["oa:W2906761586","UFG cpTi","roughness",0.0157,null,null,null,"µm","","anodized","","AFM","",false,"","results_discussion","The roughness of UFG cpTi is 5.33 nm, while UFG cpTi after anodization process has roughness of 15.73 nm, which indicates that the anodization process increases three times the roughness of the surface."],["oa:W2907898679","CP-Ti Grade 2","roughness",0.055,null,null,null,"µm","","HPT 20 turns + laser texturing (2.0 W)","","","",false,"","methods",""],["oa:W2907898679","CP-Ti Grade 2","roughness",0.0,null,null,null,"","","HPT 20 turns + laser texturing (2 W, 10–100 mm s⁻¹)","","","",false,"unit_missing","methods",""],["oa:W2907898679","CP-Ti Grade 2","surface roughness",0.0,null,null,null,"","","HPT-processed 1, 10, 20 turns","","","",false,"unit_missing","methods",""],["oa:W2907898679","CP-Ti Grade 2","roughness",5.8,null,null,null,"µm","","HPT 20 turns + laser texturing (2.0–5.0 W)","","","",false,"","methods",""],["oa:W2909770634","Ti-6Al-4V","surface roughness",3.44,3.34,3.56,null,"µm","","","","","",false,"","abstract",""],["oa:W2909770634","Ti-6Al-4V","surface roughness",3.43,3.33,3.54,null,"µm","","","","","",false,"","abstract",""],["oa:W2909770634","Ti-6Al-4V","surface roughness",3.42,3.31,3.53,null,"µm","","","","","",false,"","abstract",""],["oa:W2909770634","Ti-6Al-4V","surface roughness",3.66,3.57,3.74,null,"µm","","","","","",false,"","abstract",""],["oa:W2909770634","CP-Ti Grade 2","surface roughness",10.9,7.27,15.06,null,"µm","","","","","",false,"","abstract",""],["oa:W2909770634","CP-Ti Grade 2","surface roughness",3.5,3.42,3.62,null,"µm","","","","","",false,"","abstract",""],["oa:W2909770634","Ti-6Al-4V","surface roughness",3.59,3.52,3.71,null,"µm","","","","","",false,"","abstract",""],["oa:W2909770634","Ti-6Al-4V","surface roughness",3.61,3.55,3.73,null,"µm","","","","","",false,"","abstract",""],["oa:W2909770634","CP-Ti Grade 2","surface roughness",3.59,3.48,3.7,null,"µm","","","","","",false,"","abstract",""],["oa:W2910968201","Ti-5Al-5Mo-5V-3Cr","penetration",75.0,null,null,null,"µm","","as-built SLM","","","",false,"","methods",""],["oa:W2910968201","Ti-5Al-5Mo-5V-3Cr","penetration",45.0,null,null,null,"µm","","as-built SLM","","","",false,"","methods",""],["oa:W2911719755","PT7M","roughness",4.0,3.0,5.0,null,"µm","","","","","",false,"","methods",""],["oa:W2912687449","Ti-6Al-4V","arithmetic surface roughness",0.62,null,null,0.12,"µm","","nitrided","","","",false,"","results_discussion","The arithmetic surface roughness of the non-nitrided specimens was 0.38 ± 0.13 µm and that of the nitrided specimens was 0.62 ± 0.12 µm."],["oa:W2912687449","Ti-6Al-4V","surface roughness",0.38,null,null,null,"µm","","plasma nitrided","","","",false,"","conclusions","There was a increase in surface roughness of the alloy caused by the plasma nitriding process (from 0.38 to 0.62 µm)."],["oa:W2912687449","Ti-6Al-4V","surface roughness",0.62,null,null,null,"µm","","plasma nitrided","","","",false,"","conclusions","The thicknesses of the nitride layer and the nitrogen diffusion layer, as measured by scanning electron microscopy, were 3.77 ± 1.46 μm and 10.37 ± 2.58 μm, respectively, for the particular parameters adopted in the nitriding process.The plasma nitrided specimens had higher low-cycle fatigue strength, while at high cycles, the nitrided and non-nitrided specimens exhibited similar behavior."],["oa:W2912687449","Ti-6Al-4V","arithmetic surface roughness",0.38,null,null,0.13,"µm","","non-nitrided","","","",false,"","results_discussion","The arithmetic surface roughness of the non-nitrided specimens was 0.38 ± 0.13 µm and that of the nitrided specimens was 0.62 ± 0.12 µm."],["oa:W2912839322","","Roughness",0.06,0.06,0.06,null,"µm","","","","","",false,"","results","Roughness of group I, II, III, IV, V, and VI was 0.150, 0.060, 0.056, 0.048, 0.068, and 0.053 µm, respectively."],["oa:W2912839322","","Roughness",0.056,0.056,0.056,null,"µm","","","","","",false,"","results","Roughness of group I, II, III, IV, V, and VI was 0.150, 0.060, 0.056, 0.048, 0.068, and 0.053 µm, respectively."],["oa:W2912839322","","Roughness",0.15,0.15,0.15,null,"µm","","","","","",false,"","results","Roughness of group I, II, III, IV, V, and VI was 0.150, 0.060, 0.056, 0.048, 0.068, and 0.053 µm, respectively."],["oa:W2912839322","","Roughness",0.048,0.048,0.048,null,"µm","","","","","",false,"","results","Roughness of group I, II, III, IV, V, and VI was 0.150, 0.060, 0.056, 0.048, 0.068, and 0.053 µm, respectively."],["oa:W2912839322","","Roughness",0.068,0.068,0.068,null,"µm","","","","","",false,"","results","Roughness of group I, II, III, IV, V, and VI was 0.150, 0.060, 0.056, 0.048, 0.068, and 0.053 µm, respectively."],["oa:W2912839322","","Roughness",0.053,0.053,0.053,null,"µm","","","","","",false,"","results","Roughness of group I, II, III, IV, V, and VI was 0.150, 0.060, 0.056, 0.048, 0.068, and 0.053 µm, respectively."],["oa:W2912839322","","arithmetic average of the roughness profile",0.15,0.141,0.159,0.009,"µm","","","","","",false,"","discussion","Roughness value of each group (n=3) Group The arithmetic average of the roughness profile (μm) Group I 0.150±0.009 Group II 0.060±0.005* Group III 0.056±0.008* Group IV 0.048±0.003* Group V 0.068±0.004* Group VI 0.053±0.007* Values are presented as mean±standard deviation. *Significantaly different from the control group, p<0.05."],["oa:W2912839322","","arithmetic average of the roughness profile",0.06,0.055,0.065,0.005,"µm","","","","","",false,"","discussion","Roughness value of each group (n=3) Group The arithmetic average of the roughness profile (μm) Group I 0.150±0.009 Group II 0.060±0.005* Group III 0.056±0.008* Group IV 0.048±0.003* Group V 0.068±0.004* Group VI 0.053±0.007* Values are presented as mean±standard deviation. *Significantaly different from the control group, p<0.05."],["oa:W2912839322","","arithmetic average of the roughness profile",0.056,0.048,0.064,0.008,"µm","","","","","",false,"","discussion","Roughness value of each group (n=3) Group The arithmetic average of the roughness profile (μm) Group I 0.150±0.009 Group II 0.060±0.005* Group III 0.056±0.008* Group IV 0.048±0.003* Group V 0.068±0.004* Group VI 0.053±0.007* Values are presented as mean±standard deviation. *Significantaly different from the control group, p<0.05."],["oa:W2912839322","","arithmetic average of the roughness profile",0.048,0.045,0.051,0.003,"µm","","","","","",false,"","discussion","Roughness value of each group (n=3) Group The arithmetic average of the roughness profile (μm) Group I 0.150±0.009 Group II 0.060±0.005* Group III 0.056±0.008* Group IV 0.048±0.003* Group V 0.068±0.004* Group VI 0.053±0.007* Values are presented as mean±standard deviation. *Significantaly different from the control group, p<0.05."],["oa:W2912839322","","arithmetic average of the roughness profile",0.068,0.064,0.072,0.004,"µm","","","","","",false,"","discussion","Roughness value of each group (n=3) Group The arithmetic average of the roughness profile (μm) Group I 0.150±0.009 Group II 0.060±0.005* Group III 0.056±0.008* Group IV 0.048±0.003* Group V 0.068±0.004* Group VI 0.053±0.007* Values are presented as mean±standard deviation. *Significantaly different from the control group, p<0.05."],["oa:W2912839322","","arithmetic average of the roughness profile",0.053,0.046,0.06,0.007,"µm","","","","","",false,"","discussion","Roughness value of each group (n=3) Group The arithmetic average of the roughness profile (μm) Group I 0.150±0.009 Group II 0.060±0.005* Group III 0.056±0.008* Group IV 0.048±0.003* Group V 0.068±0.004* Group VI 0.053±0.007* Values are presented as mean±standard deviation. *Significantaly different from the control group, p<0.05."],["oa:W2913044044","Ti-6Al-4V","Sa",27.5,25.0,30.0,null,"","","as-built","finer grain","","",false,"unit_missing","conclusions",""],["oa:W2913292433","Ti-6Al-4V","Ra",0.63,null,null,null,"µm","","","","","",false,"","discussion","Mean values of the surface roughness parameters were below their upper limit values (Ra ≤ 0.63 μm and Rz ≤ 3.2 μm) and values of feed rate were set up in a range of 0.03–0.115 mm/rev."],["oa:W2913292433","Ti-6Al-4V","Rz",3.2,null,null,null,"µm","","","","","",false,"","discussion","Mean values of the surface roughness parameters were below their upper limit values (Ra ≤ 0.63 μm and Rz ≤ 3.2 μm) and values of feed rate were set up in a range of 0.03–0.115 mm/rev."],["oa:W2913488997","","surface roughness",0.0,null,null,null,"","","","","","",false,"unit_missing","discussion","As it is provided in Table 4, surface roughness of the coatings produced by HVOF was higher than the WS coatings."],["oa:W2913488997","","surface roughness (Ra)",0.0,null,null,null,"","","","","","",false,"unit_missing","results_discussion","On the other hand, spraying process inﬂuenced the mean surface roughness (Ra) which is higher for HVOF—see Table 4."],["oa:W2913932979","Ti-46Al-7Nb","roughness",0.06,null,null,null,"µm","","","","","",false,"","methods","The roughness of the prepared surfaces was Ra = 0.06 μm."],["oa:W2914433151","Ti-PA","oxide layer thickness",1.0,null,null,null,"µm","","","","","",false,"","results_discussion",""],["oa:W2914433151","Ti-MAO-Step","oxide layer thickness",37.5,null,null,null,"µm","","","","","",false,"","results_discussion",""],["oa:W2914433151","Ti-MAO-600","oxide layer thickness",43.5,null,null,null,"µm","","","","","",false,"","results_discussion",""],["oa:W2914433151","Ti-MAO-500","oxide layer thickness",20.6,null,null,null,"µm","","","","","",false,"","results_discussion",""],["oa:W2914433151","Ti-MAO-400","oxide layer thickness",10.1,null,null,null,"µm","","","","","",false,"","results_discussion",""],["oa:W2914433151","Ti-PAEA","oxide layer thickness",3.1,null,null,null,"µm","","","","","",false,"","results_discussion",""],["oa:W2914433151","Ti-PAE","oxide layer thickness",1.7,null,null,null,"µm","","","","","",false,"","results_discussion",""],["oa:W2920215607","UFG-AA","Sku",3.18,null,null,0.374,"","","","","","",false,"unit_missing","table",
