Repository: akhtar07/tisci-explorer

# TiSci Explorer

A read-only, static explorer for **TiSci**, an autonomous research agent for titanium alloys. TiSci reads the
titanium-alloy literature, builds a knowledge graph and a table of measured values, proposes hypotheses where the
graph has gaps, and tests them with DFT (MACE / VASP) and the ICME-lite multiscale chain.

**Live site:** https://akhtar07.github.io/tisci-explorer/

The site has seven sections:

| Section | What it shows |
|---|---|
| Overview | Corpus → graph → facts → hypotheses → verdicts, with the snapshot's counts |
| Worked example | One full loop for W in α-Ti: graph path, hypothesis, novelty check, DFT test, verdict, follow-up, DAMASK |

File: data/facts/yield_strength.json (part 7 of 51)
for 70 s (sample temperature reached 900 °C)","","","",false,"","results_discussion","Furthermore, the yield strength of the samples of B0, B0.1, and B0.2 alloy that were annealed for 70 s (sample temperature reached 900 °C) decreased to around 1000 to 1100 MPa, indicating that the sample was almost fully recrystallized."],["doi:10.3390/ma18102219","B0.1","yield strength",1275.0,null,null,null,"MPa","","TMT, HR50CR80 processing, 38 s annealing (800 °C)","","","",false,"","results_discussion","Accordingly, of all the MEA samples in this study that were subjected to TMT, B0.1 and B0.2 exhibited excellent combinations of favorable yield strength (>1200 MPa) and ductility (>10%); notably, the B0.2 sample subjected to HR50CR80 processing and 38 s of annealing (800 °C) had yield strength of 1275 MPa and ductility of 10% ( and )."],["doi:10.3390/ma18102219","B0.2","yield strength",1275.0,null,null,null,"MPa","","TMT, HR50CR80 processing, 38 s annealing (800 °C)","","","",false,"","results_discussion","Accordingly, of all the MEA samples in this study that were subjected to TMT, B0.1 and B0.2 exhibited excellent combinations of favorable yield strength (>1200 MPa) and ductility (>10%); notably, the B0.2 sample subjected to HR50CR80 processing and 38 s of annealing (800 °C) had yield strength of 1275 MPa and ductility of 10% ( and )."],["doi:10.3390/ma18102219","B0.2","specific yield strength",250.0,null,null,null,"MPa·cm3/g","","suitable TMT","","","",false,"unit_mismatch","results_discussion","As shown in , the B0.2 MEA after suitable TMT exhibited a specific yield strength of 250 MPa·cm3/g and a ductility of 10% (marked with a red square)."],["doi:10.3390/ma18102219","B0.2","tensile yield strength",1054.0,null,null,null,"MPa","","homogenized","","","",false,"","conclusions","Conversely, too much B resulted in the formation of TiB particles along the grain boundaries, considerably decreasing the ductility of the alloy. - The B0.2 homogenized MEA had a tensile yield strength of 1054 MPa and exhibited 21% elongation, which represents 17% higher strength than that of the base alloy."],["doi:10.3390/ma18102219","B0.1","yield strength",1200.0,null,null,null,"MPa","","TMT","","","",false,"","conclusions","The yield strength and hardness of the B-doped alloys increased with increasing B content. - Of all the MEA samples subjected to TMT in this study, B0.1 and B0.2 exhibited excellent combinations of yield strength (>1200 MPa) and ductility (>10%)."],["doi:10.3390/ma18102219","B0.2","yield strength",1200.0,null,null,null,"MPa","","TMT","","","",false,"","conclusions","The yield strength and hardness of the B-doped alloys increased with increasing B content. - Of all the MEA samples subjected to TMT in this study, B0.1 and B0.2 exhibited excellent combinations of yield strength (>1200 MPa) and ductility (>10%)."],["doi:10.3390/ma18102219","B0.2","specific yield strength",250.0,null,null,null,"MPa·cm3/g","","TMT","","","",false,"unit_mismatch","conclusions","Notably, the B0.2 MEA, after suitable TMT, exhibited a specific yield strength of 250 MPa·cm3/g and a ductility of 10%."],["doi:10.3390/ma18112479","V-Ti-Cr-Nb-Mo RHEAs","yield strength",1122.0,1022.0,1222.0,null,"MPa","","","","","",false,"","results_discussion","In general, as shown in , the yield strength of V-Ti-Cr-Nb-Mo RHEAs ranges from 1022 MPa to 1222 MPa, with strains between 17.5% and 26.9%."],["doi:10.3390/ma18122806","Ti-22Al-25Nb","yield strength (YS)",760.81,null,null,null,"MPa","room temperature","solution treatment at 920 °C + aging","","tensile test","",false,"","abstract","Following solution treatment and aging at 920 °C, the proliferation of the acicular O phase enhances ductility, resulting in ideal overall characteristics with a yield strength (YS) of 760.81 MPa, ultimate tensile strength (UTS) of 869.32 MPa, and elongation (EL) of 2.683%."],["doi:10.3390/ma18122806","Ti-22Al-25Nb","YS",955.63,null,null,null,"MPa","room temperature","990 °C","","tensile test","",false,"","results","Following treatment at 990 °C, both YS and UTS rise to 955.63 MPa and 983.48 MPa, respectively, although EL decreases markedly to 1.02%."],["doi:10.3390/ma18122806","Ti-22Al-25Nb","YS",760.81,null,null,null,"MPa","room temperature","solution treatment and aging at 920 °C for 5 h","","tensile test","",false,"","results","Compared to the solution-treated state, the specimen that experienced solution treatment and aging at 920 °C exhibited a diminished YS of 760.81 MPa but an enhanced UTS of 869.32 MPa and EL of 2.683%."],["doi:10.3390/ma18122806","Ti-22Al-25Nb","YS",787.88,null,null,null,"MPa","room temperature","920 °C","","tensile test","",false,"","results","The specimen treated at 920 °C exhibits a YS of 787.88 MPa, UTS of 862.21 MPa, and EL of 2.08%."],["doi:10.3390/ma18122806","Ti-22Al-25Nb","YS",760.81,null,null,null,"MPa","room temperature","solution treatment and aging at 920 °C","","","",false,"","conclusions","Following solution treatment and aging at 920 °C, the proliferation of the acicular O phase enhances ductility, resulting in optimum overall characteristics with YS of 760.81 MPa, UTS of 869.32 MPa, and EL of 2.683%."],["doi:10.3390/ma18122806","Ti-22Al-25Nb","yield strength (YS)",791.0,null,null,null,"MPa","room temperature","HIPed","","tensile test","",false,"","results","The HIPed material exhibits a yield strength (YS) of 791 MPa at room temperature, an ultimate tensile strength (UTS) of 902 MPa, and an elongation (EL) of 4.57%."],["doi:10.3390/ma18153479","Scalmalloy®","σys",256.38,null,null,1.51,"MPa","","AB","","compressive test","",false,"","results_discussion","The measured σys increased from 256.38 ± 1.51 MPa for the AB condition to 424.14 ± 2.36 MPa for the HT condition."],["doi:10.3390/ma18153479","Scalmalloy®","σy",62.19,null,null,null,"MPa","","HT","","compressive test","",false,"","results_discussion","In particular, the values of E˜ are 1.42 and 2.00 GPa for AB and HT conditions, respectively, whereas values of σy are, respectively, 39.87 and 62.19 MPa."],["doi:10.3390/ma18153479","Scalmalloy®","σys",424.14,null,null,2.36,"MPa","","HT","","compressive test","",false,"","results_discussion","The measured σys increased from 256.38 ± 1.51 MPa for the AB condition to 424.14 ± 2.36 MPa for the HT condition."],["doi:10.3390/ma19010010","Ti-92Mo-2Fe","Yield Strength (MPa)",0.0,null,null,null,"MPa","room temperature","as-swaged","","tensile test","",false,"out_of_range","table","92 SW\t-\t565.8\t1.1"],["doi:10.3390/ma19010010","Ti-3.4Mo-2Fe","yield strength",969.0,null,null,null,"MPa","room temperature","32 SW","Widmanstätten, α+β lamellar","tensile test","",false,"","results_discussion","32 SW exhibited a yield strength of 969.0 MPa, ultimate tensile strength of 993.2 MPa, and elongation of 1.7%."],["doi:10.3390/ma19010010","Ti-5Mo-2Fe","yield strength",1146.4,null,null,null,"MPa","room temperature","52 SW","Widmanstätten, α+β lamellar, α″ phase","tensile test","",false,"","results_discussion","52 SW had the highest yield and ultimate tensile strengths of 1146.4 MPa and 1179.4 MPa, respectively, and also exhibited the highest elongation at 3.3%."],["doi:10.3390/ma19010010","Ti-52Mo-2Fe","Yield Strength (MPa)",1146.4,null,null,null,"MPa","room temperature","as-swaged","","tensile test","",false,"","table","52 SW\t1146.4\t1179.4\t3.3"],["doi:10.3390/ma19010010","Ti-32Mo-2Fe","Yield Strength (MPa)",969.0,null,null,null,"MPa","room temperature","as-swaged","","tensile test","",false,"","table","32 SW\t969.0\t993.2\t1.7"],["doi:10.3390/ma19050898","2024-T3","Yield Strength",334.5,324.0,345.0,null,"MPa","25 °C","","","","",false,"","table","2024-T3\t25\t324–345\t~10−7–10−6 mm/s\t3.5% NaCl\t[]"],["doi:10.3390/ma19050898","6005A","Yield Strength",267.5,260.0,275.0,null,"MPa","35 °C","","","","",false,"","table","6005A\t35\t260–275\t5.88 × 10−7 mm/s\t3.5% NaCl\t[]"],["doi:10.3390/ma19101930","TiZrNb98.5Cr1.5","threshold stress",527.0,null,null,null,"MPa","673 K","cold rolled","","tensile test","1.67 × 10−3 s−1",false,"","abstract","At a strain rate of 1.67 × 10−3 s−1 and 673 K, TiZrNb98.5Cr1.5 exhibits an increase in the ultimate tensile strength of approximately 408 MPa compared with the base TiZrNb alloy, while the fracture elongation increases from 10% to 25% and the threshold stress rises from 669 MPa to 1196 MPa, achieving a markedly improved strength–ductility synergy."],["doi:10.3390/ma19102090","Ti-5Al-2Sn-2Zr-4Mo-4Cr","yield strength",1163.0,null,null,null,"MPa","room temperature","solution-treated at 840 °C (1 h) with water quenching, then aged at 640 °C (8 h) with air cooling","lamellar","tensile test","",false,"","methods","The alloy exhibits a yield strength of 1163 MPa, a tensile strength of 1193 MPa, an elongation of 14%, and a reduction in area of 44.7%."],["doi:10.3390/ma19102090","Ti-5Al-2Sn-2Zr-4Mo-4Cr","surface CRS",259.8,null,null,null,"MPa","","","","","",false,"","results","Following machining and polishing, the BM specimen showed a surface CRS of 259.8 MPa."],["doi:10.3390/ma19102090","Ti-5Al-2Sn-2Zr-4Mo-4Cr","surface CRS",751.6,null,null,null,"MPa","","","","","",false,"","results","The values of surface CRS were 751.6 and 776.3 MPa for the 0.25 mmN and 0.35 mmN specimens, respectively."],["doi:10.3390/ma19102090","Ti-5Al-2Sn-2Zr-4Mo-4Cr","surface CRS",776.3,null,null,null,"MPa","","","","","",false,"","results","The values of surface CRS were 751.6 and 776.3 MPa for the 0.25 mmN and 0.35 mmN specimens, respectively."],["doi:10.3390/ma19122644","Ti75","yield strength",370.0,null,null,null,"MPa","","cold-rolled","","","",false,"","results_discussion","After cold rolling, the yield strengths of the Ti65, Ti67, and Ti70 alloys increased by approximately 600 MPa, whereas that of the Ti75 alloy increased by approximately 370 MPa."],["doi:10.3390/ma19122644","","yield strength",1247.0,null,null,null,"MPa","","","","tensile test","1 × 10−4/s",false,"","results_discussion","The replacement of Nb with Zr led to a considerable increase in hardness and yield strength (~18% and 35%, respectively); however, these parameters decreased with an increase in the Ti content, with hardness reducing from 374 to 320 HV and strength decreasing from 1247 to 981 MPa."],["doi:10.3390/ma19122644","Ti70","yield strength",600.0,null,null,null,"MPa","","cold-rolled","","","",false,"","results_discussion","After cold rolling, the yield strengths of the Ti65, Ti67, and Ti70 alloys increased by approximately 600 MPa, whereas that of the Ti75 alloy increased by approximately 370 MPa."],["doi:10.3390/ma19122644","Ti67","yield strength",1552.0,null,null,null,"MPa","","TMT followed by rapid annealing at 700 °C","","","",false,"","results_discussion","It had an excellent specific yield strength of 317 MPa·cm3/g (yield strength of 1552 MPa) and a ductility of 13.6%, thus demonstrating considerable potential for energy and transportation applications."],["doi:10.3390/ma19122644","Ti67","yield strength",1200.0,null,null,null,"MPa","","TMT followed by rapid annealing at 700 °C","","","",false,"","conclusions","Meanwhile, the Ti75 alloy exhibited considerable recrystallization because of its low configuration entropy.After TMT, the alloys exhibited outstanding combinations of yield strength (≥1200 MPa) and ductility (≥10%)."],["doi:10.3390/ma19122644","Ti67","yield strength",600.0,null,null,null,"MPa","","cold-rolled","","","",false,"","results_discussion","After cold rolling, the yield strengths of the Ti65, Ti67, and Ti70 alloys increased by approximately 600 MPa, whereas that of the Ti75 alloy increased by approximately 370 MPa."],["doi:10.3390/ma19122644","","specific yield strength",322.0,null,null,null,"MPa·cm3/g","","","","","",false,"unit_mismatch","conclusions","It had a specific yield strength of 322 MPa·cm3/g and a ductility of 13.6%, which highlights its considerable potential for transportation and energy applications."],["doi:10.3390/ma19122644","Ti65","yield strength",600.0,null,null,null,"MPa","","cold-rolled","","","",false,"","results_discussion","After cold rolling, the yield strengths of the Ti65, Ti67, and Ti70 alloys increased by approximately 600 MPa, whereas that of the Ti75 alloy increased by approximately 370 MPa."],["doi:10.3390/ma19122644","","yield strength",981.0,null,null,null,"MPa","","","","tensile test","1 × 10−4/s",false,"","results_discussion","The replacement of Nb with Zr led to a considerable increase in hardness and yield strength (~18% and 35%, respectively); however, these parameters decreased with an increase in the Ti content, with hardness reducing from 374 to 320 HV and strength decreasing from 1247 to 981 MPa."],["doi:10.3390/ma7127925","","δmin",-258.0,-258.0,-258.0,24.0,"MPa","","","","","",false,"out_of_range","table","4\t2.5\t−258 ± 24\t−138 ± 22"],["doi:10.3390/ma7127925","","δmin",22.0,22.0,22.0,17.0,"MPa","","","","","",false,"out_of_range","table","1\t-\t22 ± 17\t45 ± 22"],["doi:10.3390/ma7127925","","δmin",-362.0,-362.0,-362.0,31.0,"MPa","","","","","",false,"out_of_range","table","2\t1.5\t−362 ± 31\t−199 ± 27"],["doi:10.3390/ma7127925","","δmin",-347.0,-347.0,-347.0,28.0,"MPa","","","","","",false,"out_of_range","table","3\t2.0\t−347 ± 28\t−142 ± 23"],["doi:10.3390/mi15010038","Ti30Ta","Yield strength",925.0,null,null,null,"MPa","","","","","",false,"","table","Yield strength (MPa)\t\t925"],["doi:10.3390/mi15010148","Ti77Fe14.5Sn8.5","yield strength",1703.0,1703.0,1703.0,null,"MPa","","","needle-shaped dendrite","","",false,"","results_discussion","The yield strength and plastic strain values for Ti75Fe19Sn6 and Ti77Fe14.5Sn8.5 eutectic composites with a needle-shaped dendrite are 1739 MPa, 1703 MPa and 1.9%, 3.5%; respectively."],["doi:10.3390/mi15010148","Ti75Fe19Sn6","yield strength",1739.0,1739.0,1739.0,null,"MPa","","","needle-shaped dendrite","","",false,"","results_discussion","The yield strength and plastic strain values for Ti75Fe19Sn6 and Ti77Fe14.5Sn8.5 eutectic composites with a needle-shaped dendrite are 1739 MPa, 1703 MPa and 1.9%, 3.5%; respectively."],["doi:10.3390/mi15010148","Ti72Fe22Sn6","yield strength (σy)",1680.0,1680.0,1680.0,null,"MPa","","","round-shaped β-Ti primary dendrite","","",false,"","results_discussion","The Ti72Fe22Sn6 alloy, which consists of a round-shaped β -Ti primary dendrite, shows a yield strength ( σ y) of 1680 MPa; ultimate strength ( σ f) of 1979 MPa and the highest plastic strain ( ε p) of 8.1%, respectively."],["doi:10.3390/mi9110572","316L","yield strength",550.0,500.0,600.0,50.0,"MPa","room temperature","as-built LBM","","tensile test","",false,"","methods","The LBM 316L parts fabricated from this machine under the same processing parameters achieved density over 99%, yield strength of 550 ± 50 MPa, tensile strength over 600 MPa, and elongation after fracture around 35%."],["doi:10.34626/naz1-yr59","Ti-6Al-4V","Rp0,2",1234.0,null,null,null,"MPa","","as-built SLM","","","",false,"","abstract",""],["doi:10.34626/naz1-yr59","Ti-6Al-4V","Rp0,2",1195.0,null,null,null,"MPa","","STA 910°C/1h + 540°C/4h","","","",false,"","abstract",""],["doi:10.34626/naz1-yr59","Ti-6Al-4V","Rp0,2",1122.0,null,null,null,"MPa","","STA 950°C/1h + 540°C/4h","","","",false,"","abstract",""],["doi:10.34626/naz1-yr59","Ti-6Al-4V","Rp0,2",1056.0,null,null,null,"MPa","","STA 990°C/1h + 540°C/4h","","","",false,"","abstract",""],["doi:10.34626/naz1-yr59","Ti-6Al-4V","tensão limite convencional de proporcionalidade a 0,2%, Rp0,2",1000.0,null,null,null,"","","","","tensile test","",false,"unit_missing","abstract",""],["doi:10.34626/naz1-yr59","Ti-6Al-4V","tensão limite convencional de proporcionalidade a 0,2%",1074.0,1074.0,1074.0,null,"MPa","room temperature","annealed 540°C/4h/FC","","tensile test","",false,"","abstract",""],["doi:10.34626/naz1-yr59","Ti-6Al-4V","tensão limite convencional de proporcionalidade a 0,2%",1005.0,1005.0,1005.0,null,"MPa","room temperature","annealed 540°C/4h/FC","","tensile test","",false,"","abstract",""],["doi:10.34626/naz1-yr59","Ti-6Al-4V","Rp0,2 (MPa)",1035.0,1035.0,1035.0,null,"MPa","room temperature","annealed 540°C/4h/FC","","tensile test","",false,"","abstract",""],["doi:10.3990/1.9789491909429","Ti-6Al-4V","maximum von Mises stress",1770.0,null,null,null,"MPa","","","","theoretical model","",true,"","discussion",""],["doi:10.3990/1.9789491909429","Ti-6Al-4V","maximum von Mises stress",1560.0,null,null,null,"MPa","","","","theoretical model","",true,"","discussion",""],["doi:10.3990/1.9789491909429","Ti-6Al-4V","maximum von Mises stress",272.0,null,null,null,"MPa","","","","theoretical model","",true,"","discussion",""],["doi:10.3990/1.9789491909429","Ti-6Al-4V","maximum von Mises stress",238.0,null,null,null,"MPa","","","","theoretical model","",true,"","discussion",""],["doi:10.3990/1.9789491909429","Ti-6Al-4V","maximum von Mises stress",634.0,null,null,null,"MPa","","","","theoretical model","",true,"","discussion",""],["doi:10.3990/1.9789491909429","Ti-6Al-4V","maximum von Mises stress",561.0,null,null,null,"MPa","","","","theoretical model","",true,"","discussion",""],["doi:10.3990/1.9789491909429","Ti-6Al-4V","maximum von Mises stress",142.0,null,null,null,"MPa","","","","theoretical model","",true,"","discussion",""],["doi:10.3990/1.9789491909429","Ti-6Al-4V","maximum von Mises stress",125.0,null,null,null,"MPa","","","","theoretical model","",true,"","discussion",""],["doi:10.3990/1.9789491909429","Ti-6Al-4V","yield stress of the PEKK resin",100.0,null,null,null,"MPa","","","","","",false,"","discussion",""],["doi:10.4028/www.scientific.net/msf.561-565.2241","Ti-6Al-4V","tensile properties",0.0,null,null,null,"","","","lamellar","","",false,"unit_missing","abstract",""],["doi:10.4028/www.scientific.net/msf.561-565.2241","Ti-6Al-4V","YS",359.33,null,null,null,"MPa","","","","tensile test","",false,"","results_discussion",""],["doi:10.4028/www.scientific.net/msf.561-565.2241","Ti-6Al-4V","YS",335.8,null,null,null,"MPa","","","","tensile test","",false,"","results_discussion",""],["doi:10.52571/ptq.v17.n35.2020.37_skvortsov_pgs_425_436.pdf","Ti-6Al-4V","surface compressive stresses",1000.0,null,null,null,"MPa","","","","","",false,"","results_discussion","This type of treatment causes an increase in hardness of the surface layer by 18% and an increase in surface compressive stresses to 1000 MPa."],["doi:10.52571/ptq.v17.n35.2020.37_skvortsov_pgs_425_436.pdf","Ti-6Al-4V","maximum compressive residual stresses",550.0,null,null,null,"MPa","","","","","",false,"","results_discussion","In this case, the maximum compressive residual stresses reach 550 MPa at a depth of 50 μm."],["doi:10.5287/ora-nodv5z2pz","Ti-6Al-4V","yield strength",900.0,null,null,null,"MPa","room temperature","as-built SLM","","tensile test","2 × 10−3 s−1",false,"","results",""],["doi:10.5287/ora-nodv5z2pz","Ti-6Al-4V","yield strength",70.0,null,null,null,"MPa","room temperature","as-built SLM","","tensile test","2 × 10−3 s−1",false,"","results",""],["doi:10.5287/ora-nodv5z2pz","Ti-6Al-4V","yield strength",0.0,null,null,null,"","","","","","",false,"unit_missing","results",""],["doi:10.5287/ora-nodv5z2pz","Ti-6Al-4V","yield strength",1020.0,null,null,null,"MPa","room temperature","as-built SLM","","tensile test","",false,"","discussion",""],["doi:10.5287/ora-nodv5z2pz","Ti-6Al-4V","yield strength",950.0,null,null,null,"MPa","room temperature","as-built SLM","","","",false,"","discussion",""],["doi:10.5287/ora-nodv5z2pz","Ti-6Al-4V","yield strength",84.0,null,null,null,"MPa","room temperature","as-built SLM","bimodal","tensile test","2 × 10−3 s−1",false,"","methods",""],["doi:10.5287/ora-nodv5z2pz","Ti-6Al-4V","average yield strength",64.0,null,null,null,"MPa","","as-built SLM","","","",false,"","discussion",""],["doi:10.5287/ora-nodv5z2pz","Ti-6Al-4V","Yield Strength",896.0,null,null,null,"MPa","","as-built L-PBF","","","",false,"","discussion",""],["doi:10.5287/ora-nodv5z2pz","Ti-6Al-4V","Yield Strength",926.0,null,null,null,"MPa","","as-built L-PBF","","","",false,"","discussion",""],["doi:10.5287/ora-nodv5z2pz","Ti-6Al-4V","Yield Strength",916.0,null,null,null,"MPa","","as-built L-PBF","","","",false,"","discussion",""],["doi:10.5287/ora-nodv5z2pz","Ti-6Al-4V","Yield Strength",864.0,null,null,null,"MPa","","as-built L-PBF","","","",false,"","discussion",""],["doi:10.5287/ora-nodv5z2pz","AM Ti-6Al-4V","Yield Strength",900.0,null,null,null,"MPa","","","","","",false,"","methods",""],["doi:10.5287/ora-nodv5z2pz","AM Ti-6Al-4V","yield strength",900.0,null,null,null,"MPa","","","","","",false,"","discussion",""],["doi:10.5287/ora-nodv5z2pz","Ti-6Al-4V","yield strength",0.0,null,null,null,"","","","","","",false,"unit_missing","conclusions",""],["doi:10.5287/ora-rywmwyy0x","Ti-6Al-4V","stress",650.0,650.0,650.0,null,"MPa","","","","","",true,"","results","To this end, a design was made with a resonant frequency of 27 kHz at 50 μm thickness, achieving 650 MPa at 50 μm vibration amplitude."],["doi:10.5445/ir/1000162016","","RT Streckgrenze",300.0,null,null,null,"MPa","room temperature","","","","10−3s−1",false,"","abstract",""],["doi:10.5445/ir/1000162016","","Streckgrenze",300.0,null,null,null,"MPa","750 °C","","","","",false,"","abstract",""],["doi:10.5445/ir/1000162016","","Druckfließgrenze",-800.0,null,null,null,"MPa","","","","","",false,"out_of_range","abstract",""],["doi:10.5445/ir/1000162016","","0,2% Dehngrenze",310.0,null,null,null,"MPa","","","","","",false,"","abstract",""],["doi:10.5445/ir/1000162016","","Druckeigenspannungen",-1400.0,null,null,null,"MPa","","","","","",false,"out_of_range","abstract",""],["doi:10.5445/ir/1000162016","","Druckeigenspannungen",-140.0,null,null,null,"MPa","","","","","",false,"out_of_range","abstract",""],["doi:10.60692/4p6kx-2wb50","316L","Yield strength",620.0,null,null,null,"MPa","","","","","",false,"","methods","Material Young’s modulus (GPa) Tensile strength (MPa) Yield strength (Mpa) Poisson ratio 316L 196 861 620 0.3 Ti6Al4V 115 860 795 0.33 Ti35Nb7Zr5Ta 55 596 547 0.33 Table 6."],["doi:10.60692/4p6kx-2wb50","Ti-6Al-4V","Yield strength",795.0,null,null,null,"MPa","","","","","",false,"","methods","Material Young’s modulus (GPa) Tensile strength (MPa) Yield strength (Mpa) Poisson ratio 316L 196 861 620 0.3 Ti6Al4V 115 860 795 0.33 Ti35Nb7Zr5Ta 55 596 547 0.33 Table 6."],["doi:10.60692/4p6kx-2wb50","Ti35Nb7Zr5Ta","Yield strength",547.0,null,null,null,"MPa","","","","","",false,"","methods","Material Young’s modulus (GPa) Tensile strength (MPa) Yield strength (Mpa) Poisson ratio 316L 196 861 620 0.3 Ti6Al4V 115 860 795 0.33 Ti35Nb7Zr5Ta 55 596 547 0.33 Table 6."],["doi:10.70675/08f5f9ffz53b8z455bzb583zf6d87897e084","Ti-5-5-5-3","Rp0,2",1200.0,null,null,null,"MPa","room temperature","800°C-4h-AQ","","tensile test","",false,"","conclusions",""],["doi:10.70675/08f5f9ffz53b8z455bzb583zf6d87897e084","Ti-5-5-5-3","Rp0,2",1150.0,null,null,null,"MPa","room temperature","760°C-4h-AQ","","tensile test","",false,"","conclusions",""],["doi:10.70675/08f5f9ffz53b8z455bzb583zf6d87897e084","Ti-5-5-5-3","Rp0,2",1100.0,null,null,null,"MPa","room temperature","730°C-4h-AQ","","tensile test","",false,"","conclusions",""],["doi:10.70675/08f5f9ffz53b8z455bzb583zf6d87897e084","Ti-5-5-5-3","Rp0,2",1300.0,null,null,null,"MPa","room temperature","800°C-4h-AQ +1°C/min-620°C-1h-AQ","","tensile test","",false,"","conclusions",""],["doi:10.70675/08f5f9ffz53b8z455bzb583zf6d87897e084","Ti-5-5-5-3","Rp0,2",1250.0,null,null,null,"MPa","room temperature","800°C-4h-AQ +1°C/min-560°C-1h-AQ","","tensile test","",false,"","conclusions",""],["doi:10.70675/08f5f9ffz53b8z455bzb583zf6d87897e084","Ti-5-5-5-3","Rp0,2",1200.0,null,null,null,"MPa","room temperature","800°C-4h-AQ +1°C/min-660°C-1h-AQ","","tensile test","",false,"","conclusions",""],["doi:10.70675/08f5f9ffz53b8z455bzb583zf6d87897e084","Ti-5-5-5-3","Rp0,2",1350.0,null,null,null,"MPa","room temperature","800°C-4h-AQ +UQ-620°C-1h-AQ","","tensile test","",false,"","conclusions",""],["doi:10.70675/08f5f9ffz53b8z455bzb583zf6d87897e084","Ti-5-5-5-3","Rp0,2",1300.0,null,null,null,"MPa","room temperature","800°C-4h-AQ +UQ-560°C-1h-AQ","","tensile test","",false,"","conclusions",""],["doi:10.70675/08f5f9ffz53b8z455bzb583zf6d87897e084","Ti-5-5-5-3","Rp0,2",1250.0,null,null,null,"MPa","room temperature","800°C-4h-AQ +UQ-660°C-1h-AQ","","tensile test","",false,"","conclusions",""],["doi:10.70675/1607361azab56z46ccza176zc300cdaf03f0","Ti-Cr-Sn","yield strength",420.0,null,null,null,"MPa","room temperature","","","tensile test","10^-3 s^-1",false,"","results",""],["doi:10.70675/1607361azab56z46ccza176zc300cdaf03f0","Ti-Cr-Sn","yield strength",420.0,null,null,null,"MPa","room temperature","","","tensile test","1.7 x 10-3 s-1",false,"","conclusions",""],["doi:10.70675/1607361azab56z46ccza176zc300cdaf03f0","Ti-7Cr-1Al","YS",650.0,null,null,null,"MPa","room temperature","","","tensile test","1.7x10-3 s-1",false,"","results_discussion",""],["doi:10.70675/1607361azab56z46ccza176zc300cdaf03f0","Ti-8.5Cr-1.5Al","σ0.2",570.0,null,null,null,"MPa","room temperature","","","tensile test","1.7x10-3 s-1",false,"","results_discussion",""],["doi:10.70675/1607361azab56z46ccza176zc300cdaf03f0","Ti-7Cr-1Al","σ0.2",650.0,null,null,null,"MPa","room temperature","","","tensile test","1.7x10-3 s-1",false,"","results_discussion",""],["doi:10.70675/1607361azab56z46ccza176zc300cdaf03f0","Ti-Cr-Sn","yield strength",100.0,null,null,null,"MPa","","","","","",false,"","abstract",""],["doi:10.70675/42c7f996zd859z4be7zb9d1zad3c9bf21c8b","Ti-5.5.5.3","résistance mécaniques",10.0,null,null,null,"MPa","","","","","",false,"out_of_range","conclusions",""],["doi:10.70675/568a13bcz084bz4d93zae40zdebe90de86b6","Ti-12Mo","yield strength",81.0,null,null,null,"%","","ωiso hardening at 200°C for 60s","","","",false,"unit_mismatch","discussion",""],["doi:10.70675/568a13bcz084bz4d93zae40zdebe90de86b6","Ti-12Mo","yield stress",0.0,null,null,null,"","","ωiso hardening at 200°C for 60s","","","",false,"unit_missing","conclusions",""],["doi:10.70675/568a13bcz084bz4d93zae40zdebe90de86b6","Ti-12Mo-3Zr","yield stress",520.0,null,null,null,"MPa","","","","","",false,"","discussion",""],["doi:10.70675/568a13bcz084bz4d93zae40zdebe90de86b6","Ti-12Mo-10Zr","yield stress",740.0,null,null,null,"MPa","","","","","",false,"","discussion",""],["doi:10.70675/568a13bcz084bz4d93zae40zdebe90de86b6","Ti-12Mo-6Zr","yield stress",590.0,null,null,null,"MPa","","","","","",false,"","discussion",""],["doi:10.70675/568a13bcz084bz4d93zae40zdebe90de86b6","Ti-12Mo-10Zr","yield stress",1200.0,null,null,null,"MPa","","","","","",false,"","conclusions",""],["doi:10.70675/568a13bcz084bz4d93zae40zdebe90de86b6","Ti-12Mo-6Zr","yield stress",900.0,null,null,null,"MPa","","","","","",false,"","conclusions",""],["doi:10.70675/568a13bcz084bz4d93zae40zdebe90de86b6","Ti-12Mo-3Zr","yield stress",850.0,null,null,null,"MPa","","","","","",false,"","conclusions",""],["doi:10.70675/568a13bcz084bz4d93zae40zdebe90de86b6","Ti-W-Mo-Zr","yield stress",1000.0,null,null,null,"MPa","","","","","",false,"","discussion",""],["doi:10.70675/568a13bcz084bz4d93zae40zdebe90de86b6","Ti-10Mo","yield stress",1100.0,null,null,null,"MPa","","","","","",false,"","discussion",""],["doi:10.70675/568a13bcz084bz4d93zae40zdebe90de86b6","Ti-W-Mo-Zr","yield stress",750.0,null,null,null,"MPa","","","hierarchical 332T","","",false,"","conclusions",""],["doi:10.70675/568a13bcz084bz4d93zae40zdebe90de86b6","Ti-W-Mo-Zr","yield strength",865.0,null,null,null,"MPa","","ωiso hardened 60s","","","",false,"","conclusions",""],["doi:10.70675/568a13bcz084bz4d93zae40zdebe90de86b6","Ti-12Mo","yield strength",740.0,null,null,null,"MPa","","10 wt% Zr added","","","",false,"","conclusions",""],["doi:10.70675/568a13bcz084bz4d93zae40zdebe90de86b6","Ti-12Mo","strength",0.0,0.0,0.0,null,"","","","","","",false,"unit_missing","abstract",""],["doi:10.70675/568a13bcz084bz4d93zae40zdebe90de86b6","Ti-12Mo-10Zr","high strength",0.0,0.0,0.0,null,"","","","","","",false,"unit_missing","abstract",""],["doi:10.70675/568a13bcz084bz4d93zae40zdebe90de86b6","Ti-22W-6.5Zr-4.5W","high strength",0.0,0.0,0.0,null,"","","","","","",false,"unit_missing","abstract",""],["doi:10.70675/61525bd9z3b2bz497bzadbcz942ff555036e","Ti-5Al-2Sn-2Zr-4Mo-4Cr","σ",300.0,null,null,null,"MPa","","100% β","","tensile test","2.10−4s−1",true,"","conclusions",""],["doi:10.70675/61525bd9z3b2bz497bzadbcz942ff555036e","Ti-5Al-2Sn-2Zr-4Mo-4Cr","σ",300.0,null,null,null,"MPa","","100% β","","tensile test","2.10−3s−1",true,"","conclusions",""],["doi:10.70675/61525bd9z3b2bz497bzadbcz942ff555036e","Ti-5Al-2Sn-2Zr-4Mo-4Cr","Limite d’élasticité",735.0,null,null,null,"MPa","","920°C - 15 min | Trempe","beta","tensile test","2.10−3 s−1",false,"","conclusions",""],["doi:10.70675/6de51f5cz0bdcz4b73za734zf55bf44ed4b1","CP-Ti Grade 2","yield stress",153.0,null,null,null,"MPa","","","","simulation","",true,"","methods",""],["doi:10.70675/6de51f5cz0bdcz4b73za734zf55bf44ed4b1","CP-Ti Grade 2","yield stress",0.0,null,null,null,"","","","","","",false,"unit_missing","conclusions",""],["doi:10.70675/6de51f5cz0bdcz4b73za734zf55bf44ed4b1","CP-Ti Grade 4","yield stress",0.0,null,null,null,"","","","","","",false,"unit_missing","conclusions",""],["doi:10.70675/6de51f5cz0bdcz4b73za734zf55bf44ed4b1","CP-Ti Grade 2","strength",0.0,null,null,null,"","","","","","",false,"unit_missing","conclusions",""],["doi:10.70675/6de51f5cz0bdcz4b73za734zf55bf44ed4b1","CP-Ti Grade 4","strength",0.0,null,null,null,"","","","","","",false,"unit_missing","conclusions",""],["doi:10.70675/8019272bzfa32z4675zaee1z0c5b10ff4fd6","TCS","Rp0,2 (MPa)",410.0,null,null,null,"MPa","","750°C/2min + water quench","","","",false,"","conclusions",""],["doi:10.70675/8019272bzfa32z4675zaee1z0c5b10ff4fd6","TCS","Rp0,2 (MPa)",433.0,null,null,null,"MPa","","750°C/10min + water quench","","","",false,"","conclusions",""],["doi:10.70675/8191f323zb804z4b0cz884fzd69ff1b081d5","TA3V","limite d’élasticité",1000.0,null,null,null,"MPa","","CIC + thermally treated","","","",false,"","conclusions",""],["doi:10.70675/8191f323zb804z4b0cz884fzd69ff1b081d5","TA3V","limite d’élasticité",725.0,null,null,null,"MPa","","","","","",false,"","conclusions",""],["doi:10.70675/8c5696f0z9910z4da1z92f3z07e03c0466f9","Ti48Al","limite élastique",0.0,null,null,null,"","room temperature","","gamma","tensile test","10-4 s-1",false,"unit_missing","conclusions",""],["doi:10.70675/8c5696f0z9910z4da1z92f3z07e03c0466f9","Ti48Al","limite élastique",0.0,null,null,null,"","800 °C","","gamma","tensile test","10-4 s-1",false,"unit_missing","conclusions",""],["doi:10.70675/8c5696f0z9910z4da1z92f3z07e03c0466f9","Ti46Al-W","limite élastique",0.0,null,null,null,"","room temperature","","gamma","tensile test","10-4 s-1",false,"unit_missing","conclusions",""],["doi:10.70675/8c5696f0z9910z4da1z92f3z07e03c0466f9","Ti46Al-W","limite élastique",0.0,null,null,null,"","800 °C","","gamma","tensile test","10-4 s-1",false,"unit_missing","conclusions",""],["doi:10.70675/9adda8ebzb022z4310z9f21z420806f173a9","Ti-6O-5Zr","limite d’élasticité",850.0,null,null,null,"MPa","room temperature","","","tensile test","",false,"","conclusions",""],["doi:10.70675/b01b1d66z7f6ez449azaf85z5f592d25e3d8","Ti-5Al-2Sn-2Zr-4Mo-4Cr","Rp0.2%",1034.0,null,null,null,"MPa","20 °C","as-delivered","lamellar","","",false,"","conclusions",""],["doi:10.70675/c39571fez7465z4a36zb8a9zddd61fae3dc1","Aluminium","σy",11.0,null,null,null,"MPa","450 °C","","","","",false,"out_of_range","discussion",""],["doi:10.70675/c39571fez7465z4a36zb8a9zddd61fae3dc1","Aluminium","σy",95.0,null,null,null,"MPa","46 °C","TA","","","",false,"","discussion",""],["doi:10.70675/c39571fez7465z4a36zb8a9zddd61fae3dc1","Titane","σy",150.0,null,null,null,"MPa","450 °C","450 °C","","","",false,"","discussion",""],["doi:10.70675/db311188z45b6z41dfzb47ez9a438bc65dc3","Ti-6Al-2Sn-4Zr-2Mo","contraintes",970.0,879.0,1026.0,null,"MPa","room temperature","","","tensile test","10-3 s-1",false,"","conclusions",""],["doi:10.70675/db311188z45b6z41dfzb47ez9a438bc65dc3","Ti-6Al-2Sn-4Zr-2Mo","limite d’élasticité",970.0,null,null,null,"MPa","room temperature","","","tensile test","10-3 s-1",false,"","conclusions",""],["doi:10.70675/e68b5d78ze736z42a3z8276z390dfa22b689","Ti-6Al-2Sn-4Zr-2Mo","limite d’élasticité conventionnelle",100.0,null,null,null,"MPa","20 °C","","","tensile test","1,3.10-5 s-1 à 1,6 10-2 s-1",false,"","conclusions",""],["doi:10.70675/e68b5d78ze736z42a3z8276z390dfa22b689","Ti-6Al-2Sn-4Zr-2Mo","limite d’élasticité",30.0,null,null,null,"MPa","20 °C","","","tensile test","",false,"out_of_range","conclusions",""],["doi:10.70675/e68b5d78ze736z42a3z8276z390dfa22b689","Ti-6Al-2Sn-4Zr-2Mo","limite d’élasticité",980.0,null,null,null,"MPa","20 °C","","","tensile test","",false,"","conclusions",""],["doi:10.70675/efb82a7ez9210z470az9813z385cfdc218a9","","yield strength (YS)",0.0,0.0,0.0,null,"","","","","tensile test","",false,"unit_missing","methods",""],["doi:10.70675/efb82a7ez9210z470az9813z385cfdc218a9","","yielding stress",0.0,0.0,0.0,null,"","","LTA 260°C","","tensile test","",false,"unit_missing","methods",""],["doi:10.70675/f96a1a24zafc3z45d5z857cz0623494f5fd5","Ti-5Al-5Mo-5V-3Cr","yield stress",1250.0,null,null,null,"MPa","","","","","",false,"","results",""],["doi:10.70675/f96a1a24zafc3z45d5z857cz0623494f5fd5","Ti-5Al-5Mo-5V-3Cr","yield stress",1200.0,null,null,null,"MPa","","","","","",false,"","conclusions",""],["doi:10.7273/000001849","10Ta-P","compressive yield strength",802.6,null,null,70.0,"MPa","","","","","",false,"","results",""],["doi:10.7273/000001849","25Ta-P","compressive yield strength",686.2,null,null,13.0,"MPa","","","","","",false,"","results",""],["doi:10.7273/000001849","100Ta-P","compressive yield strength",276.5,null,null,1.5,"MPa","","","","","",false,"","results",""],["doi:10.7273/000005265","Ti-10V-2Fe-3Al","yield stress",75.0,50.0,100.0,null,"MPa","","","","","",false,"","abstract","Due to this microstructural change the yield stress is increased moderately (50 – 100 MPa)."],["doi:10.7273/000005265","Ti-10V-2Fe-3Al","yield strength",0.0,null,null,null,"","","","","","",false,"unit_missing","abstract","If the deformation degree is reduced, thickening the 𝛽 grain, the crack would be able to follow the 𝛽 grain boundaries, improving fracture toughness at a cost of yield strength, ultimate tensile strength, elongation, and ductility [25]."],["doi:10.7273/000005265","Ti-10V-2Fe-3Al","yield strength",860.0,null,null,null,"MPa","room temperature","solution treated 760°C","","tensile test","",false,"","abstract","increase in RT lead to a slight increase in yield strength for ST of 760℃ and 830℃."],["doi:10.7273/000005265","Ti-10V-2Fe-3Al","yield strength",860.0,null,null,null,"MPa","room temperature","solution treated 830°C","","tensile test","",false,"","abstract","increase in RT lead to a slight increase in yield strength for ST of 760℃ and 830℃."],["doi:10.7273/000006302","Ti-6Al-4V","compressive yield strength",1200.0,null,null,null,"MPa","","as-built SLM, 54 J/mm3","","","",false,"","abstract",""],["doi:10.7273/000006302","Ti32","compressive yield strength",1150.0,null,null,null,"MPa","","as-built SLM, 54 J/mm3","","","",false,"","abstract",""],["doi:10.7273/000006302","Ti32Cu","compressive yield strength",1180.0,null,null,null,"MPa","","as-built SLM, 54 J/mm3","","","",false,"","abstract",""],["doi:10.7273/000006302","Ti32Ta","compressive yield strength",1100.0,null,null,null,"MPa","","as-built SLM, 54 J/mm3","","","",false,"","abstract",""],["doi:10.7273/000006302","Ti32TaCu","compressive yield strength",1120.0,null,null,null,"MPa","","as-built SLM, 54 J/mm3","","","",false,"","abstract",""],["doi:10.7273/000006302","Ti3Al2V","compressive yield strength",0.0,null,null,null,"","","","","","",false,"unit_missing","abstract",""],["doi:10.7273/000006302","Ti3Al2V-2Cu","compressive yield strength",0.0,null,null,null,"","","","","","",false,"unit_missing","abstract",""],["doi:10.7273/000006302","Ti3Al2V-10Ta","compressive yield strength",0.0,null,null,null,"","","","","","",false,"unit_missing","abstract",""],["doi:10.7273/000006302","Ti-6Al-4V","Yield strength (MPa)",879.0,869.0,889.0,null,"MPa","","EBM- machined","","","",false,"","abstract",""],["doi:10.7273/000006302","Ti-6Al-4V","Yield strength (MPa)",949.0,832.0,1066.0,null,"MPa","","DED, post treatment 700-730°C, 2 h","","","",false,"","abstract",""],["doi:10.7273/000006302","Ti27.5Nb","yield strength",775.0,750.0,800.0,null,"MPa","","direct laser deposition process","","","",false,"","abstract",""],["doi:10.7273/000006302","SC","compressive yield strength",1103.0,null,null,null,"MPa","","","","","",false,"","results",""],["doi:10.7273/000006302","S134","compressive yield strength",1064.0,null,null,null,"MPa","","","","","",false,"","results",""],["doi:10.7273/000006302","S92","compressive yield strength",910.0,null,null,null,"MPa","","","","","",false,"","results",""],["doi:10.7273/000006302","C580","compressive yield strength",1024.0,null,null,null,"MPa","","","","","",false,"","results",""],["doi:10.7273/000006302","C740","compressive yield strength",774.0,null,null,null,"MPa","","","","","",false,"","results",""],["doi:10.7273/000006302","","shear yield strength",678.0,null,null,null,"MPa","","","","","",false,"","results",""],["doi:10.7273/000006302","","shear yield strength",664.0,null,null,null,"MPa","","","","","",false,"","results",""],["doi:10.7273/000006302","","shear yield strength",658.0,null,null,null,"MPa","","","","","",false,"","results",""],["doi:10.7273/000006302","","shear yield strength",725.0,null,null,null,"MPa","","","","","",false,"","results",""],["doi:10.7273/000006302","","shear yield strength",743.0,null,null,null,"MPa","","","","","",false,"","results",""],["doi:10.7273/000006302","","shear yield strength",763.0,null,null,null,"MPa","","","","","",false,"","results",""],["doi:10.7273/000006302","","shear yield strength",779.0,null,null,null,"MPa","","","","","",false,"","results",""],["doi:10.7273/000006302","","shear yield strength",684.5,630.0,739.0,null,"MPa","","","","","",false,"","results",""],["doi:10.7273/000006302","Ti-6Al-4V","compressive yield strength",1040.0,null,null,13.0,"MPa","","as-built SLM","","compression test","",false,"","discussion",""],["doi:10.7273/000006302","","compressive yield strength",1103.0,null,null,null,"MPa","","","","compression test","",false,"","discussion",""],["doi:10.7273/000006302","","shear yield strengths",850.0,null,null,null,"MPa","","S99","","0.2% strain offset method","",false,"","discussion",""],["doi:10.7273/000006302","Ti32-54-D","compressive yield strength",965.0,null,null,null,"MPa","room temperature","as-printed","","compressive test","",false,"","results_discussion",""],["doi:10.7273/000006302","Ti64-54-D","compressive yield strength",1181.0,null,null,null,"MPa","room temperature","as-printed","","compressive test","",false,"","results_discussion",""],["doi:10.7273/000006302","Ti-6Al-4V","compressive yield strength",0.0,null,null,null,"","","","","","",true,"unit_missing","results_discussion",""],["doi:10.7273/000006302","Ti32","compressive yield strength",0.0,null,null,null,"","","","","","",true,"unit_missing","results_discussion",""],["doi:10.7273/000006302","Ti32Ta","compressive yield strength",1053.0,null,null,null,"MPa","","as-built SLM","","","",false,"","results_discussion",""],["doi:10.7273/000006302","Ti32-54-D","compressive yield strength",1053.0,null,null,null,"MPa","","as-built SLM","","","",false,"","results_discussion",""],["doi:10.7273/000006302","Ti32TaCu-54-D","compressive yield strength",1255.0,null,null,null,"MPa","","","","","",false,"","results_discussion",""],["doi:10.7273/000006302","Ti32Cu-54-D","compressive yield strength",1260.0,null,null,null,"MPa","","","","","",false,"","results_discussion",""],["doi:10.7273/000006302","Ti32Ta","compressive yield strengths",1053.0,null,null,null,"MPa","","as-built SLM","","","",false,"","results_discussion",""],["doi:10.7273/000006302","Ti32Ta","compressive yield strengths",983.0,null,null,null,"MPa","",
