Repository: akhtar07/tisci-explorer

# TiSci Explorer

A read-only, static explorer for **TiSci**, an autonomous research agent for titanium alloys. TiSci reads the
titanium-alloy literature, builds a knowledge graph and a table of measured values, proposes hypotheses where the
graph has gaps, and tests them with DFT (MACE / VASP) and the ICME-lite multiscale chain.

**Live site:** https://akhtar07.github.io/tisci-explorer/

The site has seven sections:

| Section | What it shows |
|---|---|
| Overview | Corpus → graph → facts → hypotheses → verdicts, with the snapshot's counts |
| Worked example | One full loop for W in α-Ti: graph path, hypothesis, novelty check, DFT test, verdict, follow-up, DAMASK |

File: data/facts/youngs_modulus.json (part 7 of 33)
"conclusions",""],["oa:W1524375779","","elastic modulus E",145.0,null,null,null,"GPa","","","","","",false,"","conclusions",""],["oa:W1524375779","","elastic modulus E",100.0,null,null,null,"GPa","","","","","",false,"","conclusions",""],["oa:W1524375779","","elastic modulus E",58.0,null,null,null,"GPa","","","","","",false,"","conclusions",""],["oa:W1524375779","","C11",97.7,null,null,null,"GPa","173 K","","","","",false,"","conclusions",""],["oa:W1524375779","","C12",82.7,null,null,null,"GPa","173 K","","","","",false,"","conclusions",""],["oa:W1524375779","Ti-24Nb-4Zr-8Sn","Young’s modulus",100.0,null,null,null,"","","as hot-rolled","","cyclic loading–unloading deformation","1% strain step",false,"unit_missing","conclusions",""],["oa:W1524375779","Ti-6Al-4V","elastic modulus",110.0,null,null,null,"GPa","","","","","",false,"","conclusions",""],["oa:W1524375779","","elastic modulus",200.0,null,null,null,"GPa","","","","","",false,"","conclusions",""],["oa:W1524375779","Ti-15Mo-5Zr-3Al","Elastic Modulus",81.0,74.0,88.0,null,"GPa","","","","","",false,"","conclusions",""],["oa:W1524375779","Ti-12Mo-6Zr-2Fe","Elastic Modulus",81.0,74.0,88.0,null,"GPa","","","","","",false,"","conclusions",""],["oa:W1524375779","Ti-15Mo-2Nb-0.3O","Elastic Modulus",81.0,74.0,88.0,null,"GPa","","","","","",false,"","conclusions",""],["oa:W1524375779","Ti-13Nb-13Zr","Elastic Modulus",81.0,74.0,88.0,null,"GPa","","","","","",false,"","conclusions",""],["oa:W1524375779","Ti-33Nb-7Zr-5Ta","Elastic Modulus",55.0,55.0,55.0,null,"GPa","","","","","",false,"","conclusions",""],["oa:W1524375779","Ti-24Nb-4Zr-8Sn","Elastic Modulus",24.0,24.0,24.0,null,"GPa","","","","","",false,"out_of_range","conclusions",""],["oa:W1524375779","Ti-33Nb-7Zr-5Ta-0.4O","elastic modulus",66.0,null,null,null,"GPa","","","","","",false,"","conclusions",""],["oa:W1524375779","Ti-18Mo","Young’s modulus",18.3,null,null,null,"GPa","","","","","",false,"out_of_range","results_discussion",""],["oa:W1524375779","Ti-23Mo","Young’s modulus",17.5,null,null,null,"GPa","","","","","",false,"out_of_range","results_discussion",""],["oa:W1524375779","","Young’s modulus ( ̃",18.3,null,null,null,"","","","","","",false,"unit_missing","results_discussion",""],["oa:W1524375779","Ti-18Mo","theoretical homogenised polycrystalline Young’s modulus ( ̃",18.3,null,null,null,"GPa","","","","DFT theoretical prediction","",true,"out_of_range","results_discussion",""],["oa:W1524375779","Ti-6Mo","Young’s modulus",42.0,null,null,null,"GPa","","","α″","CPFEM prediction","",true,"","conclusions",""],["oa:W1524375779","Ti-6Mo","Young’s moduli",75.0,null,null,null,"GPa","","","","","",false,"","results_discussion",""],["oa:W1524375779","Ti-7Mo","Young’s moduli",75.0,null,null,null,"GPa","","","","","",false,"","results_discussion",""],["oa:W1524375779","Ti-5Mo","elastic modulus",45.26,null,null,null,"GPa","","","","","",false,"","results_discussion",""],["oa:W1524375779","Ti-Mo-Ta-Sn","elastic modulus",112.0,null,null,null,"GPa","","","","","",false,"","results_discussion",""],["oa:W1524375779","Ti-5Mo","elastic modulus",45.26,null,null,null,"GPa","","","","","",false,"","results_discussion",""],["oa:W1524375779","CP-Ti Grade 2","elastic modulus",121.0,null,null,null,"GPa","","","","","",false,"","results_discussion",""],["oa:W1524375779","near β","elastic modulus",57.0,null,null,null,"GPa","","","","","",false,"","results_discussion",""],["oa:W1524375779","","elastic modulus",0.0,null,null,null,"","","","","","",false,"unit_missing","results_discussion",""],["oa:W1524375779","Ti-Mo (binary)","modulus",0.0,null,null,null,"","","7.5% Mo","martensite α''","","",false,"unit_missing","results_discussion",""],["oa:W1524375779","Ti-29Nb-13Ta-4.6Zr","Young’s modulus",0.0,null,null,null,"","","","α'' and β","","",false,"unit_missing","results_discussion",""],["oa:W1524375779","","elastic modulus",0.0,null,null,null,"","","metastable β","","","",false,"unit_missing","results_discussion",""],["oa:W1524375779","Ti-5Mo","Young’s modulus",81.595,45.19,118.0,null,"GPa","","","","","",false,"","conclusions",""],["oa:W1524375779","Ti-Mo-Zr","Young’s modulus",45.0,null,null,null,"GPa","","","","","",false,"","conclusions",""],["oa:W1524375779","Ti-Mo-Zr","Young’s modulus",42.19,null,null,null,"GPa","0K","","","DFT-GGA calculation","",true,"","conclusions",""],["oa:W1524375779","Ti-5Mo","Young’s modulus",45.0,null,null,null,"GPa","","","","","",false,"","conclusions",""],["oa:W1524375779","Ti-5Mo","Young’s modulus",42.19,null,null,null,"GPa","0K","","","DFT-GGA calculation","",true,"","conclusions",""],["oa:W1525305573","Ti-6Al-4V","Módulo elástico Compressão",110.0,null,null,null,"GPa","","","","","",false,"","abstract",""],["oa:W1525305573","Ti-6Al-4V","Módulo elástico Tração",105.0,null,null,null,"GPa","","","","","",false,"","abstract",""],["oa:W1525305573","Ti-6Al-4V","Módulo elástico",125.0,110.0,140.0,null,"GPa","","","","","",false,"","abstract",""],["oa:W1525305573","Ti-6Al-4V","módulo elástico E",115.0,null,null,null,"GPa","","","","","",false,"","abstract",""],["oa:W1530999454","Ti-29Nb-13Ta-4.6Zr","Young's modulus",55.0,null,null,null,"GPa","","","","","",false,"","front","Ti29Nb13Ta4.6Zr alloy (TNTZ) developed by the authors exhibits good biocompatibility due to its nontoxicand allergy free elements, and has a lower Young's modulus than that of Ti64."],["oa:W1530999454","Ti-29Nb-13Ta-4.6Zr","Young's modulus",55.0,null,null,null,"GPa","","as-solutionized","","","",false,"","front","Young's modulus become larger in order of assolutionized TNTZ rod, TNTZ rod aged at 723 K for 259.2 ks and TNTZ rod aged at 673 K for 259.2 ks."],["oa:W1530999454","Ti-29Nb-13Ta-4.6Zr","Young's modulus",60.0,null,null,null,"GPa","","aged at 723 K for 259.2 ks","","","",false,"","front","Young's modulus become larger in order of assolutionized TNTZ rod, TNTZ rod aged at 723 K for 259.2 ks and TNTZ rod aged at 673 K for 259.2 ks."],["oa:W1530999454","Ti-29Nb-13Ta-4.6Zr","Young's modulus",65.0,null,null,null,"GPa","","aged at 673 K for 259.2 ks","","","",false,"","front","Young's modulus become larger in order of assolutionized TNTZ rod, TNTZ rod aged at 723 K for 259.2 ks and TNTZ rod aged at 673 K for 259.2 ks."],["oa:W1530999454","Ti-29Nb-13Ta-4.6Zr","ヤング率",110.0,null,null,null,"GPa","room temperature","as-built","","free resonance method","",false,"","front","1 に示す 丸棒引張試験片を作製し，平行部およびR 部を＃1500 まで のエメリー紙で湿式研磨した．引張試験を容量20 kN のイ ンストロン型引張試験機を用いて，クロスヘッド速度8.33 ×10－6 m s－1 にて，室温の大気中にて行った．本試験で は，荷重を試験機のロードセルにより測定し，歪を試験片の 標点間に貼り付けた歪ゲージにより測定することにより求め た応力歪曲線から引張強さおよび0.2耐力を求めた．ま た，伸びについては，試験前後の標点間距離から求めた． 2.3.3 ヤング率測定 直径5 mm の各熱処理を施されたTNTZ 合金製ロッドか らファインカッターで厚さ50 mm 程度に切り出し，表面を ＃1500 までのエメリー紙で湿式研磨した後，自由共振法に よりヤング率の測定を行った． 3. 実験結果および考察 3.1 ミクロ組織 Fig. 2 に各TNTZ 合金製ロッドのXRD 結果を示す． RodST およびRod673 K では，b 相の回折ピークに加えて，若 干のa 相の回折ピークが認められる．Rod723 K では，b 相の 回折ピークに加えて，a 相の回"],["oa:W1532163424","Ti-10V-2Fe-3Al","module d’Young",110.0,null,null,null,"GPa","","","","","",false,"","conclusions",""],["oa:W1532163424","Ti-10V-2Fe-3Al","Eα",108.3,null,null,null,"GPa","","","","","",false,"","conclusions",""],["oa:W1532163424","Ti-10V-2Fe-3Al","Eβ",97.567,null,null,null,"GPa","","","","","",false,"","conclusions",""],["oa:W1532163424","Ti-10V-2Fe-3Al","E",111.375,null,null,null,"GPa","","","","Kröner-Eshelby model","",true,"","conclusions",""],["oa:W1532163424","Ti-10V-2Fe-3Al","module d’Young",111.375,null,null,null,"GPa","","","","Kröner-Eshelby model","",true,"","conclusions",""],["oa:W1541861105","Ti-8AZ-lMo-lV","modulus of elasticity",42311.0,null,null,null,"beads.mately","","","","","",false,"unit_mismatch","results_discussion",""],["oa:W1541861105","Ti-1Mo","modulus of elasticity",86.0,null,null,null,"ksi/DEG","","","","","",false,"unit_mismatch","other",""],["oa:W1544883854","TIMETAL-21S","elastic modulus",172.0,null,null,null,"GPa","room temperature","","","","",false,"","discussion",""],["oa:W1544883854","TIMETAL-21S","elastic modulus",158.0,null,null,null,"GPa","427°C","","","","",false,"","discussion",""],["oa:W1544883854","TIMETAL-21S","initial room temperature modulus",172.0,null,null,null,"GPa","room temperature","","","","",false,"","discussion",""],["oa:W1544883854","TIMETAL-21S","initial room temperature modulus",158.0,null,null,null,"GPa","room temperature","","","","",false,"","discussion",""],["oa:W1545433956","Ti-6Al-4V","módulo de Young",119.0,null,null,null,"GPa","","","","","",false,"","abstract",""],["oa:W1560844928","","módulo de elasticidade",105.0,null,null,null,"GPa","","","","","",false,"","abstract",""],["oa:W1560844928","Ti-6Al-4V","módulo de elasticidade",120.0,null,null,null,"GPa","","","","","",false,"","abstract",""],["oa:W1560844928","Ti-15Mo-5Al-3Zr","módulo de elasticidade",60.0,null,null,null,"GPa","","","","","",false,"","abstract",""],["oa:W1560844928","Ti-29Nb-13Ta-4.6Zr","módulo de elasticidade",80.0,null,null,null,"GPa","","","","","",false,"","abstract",""],["oa:W1560844928","Ti-6Al-4V","Módulo de elasticidade",114.0,null,null,null,"GPa","","","","","",false,"","abstract",""],["oa:W1560844928","Ti-6Al-4V","Módulo de elasticidade",105.0,null,null,null,"GPa","","","","","",false,"","abstract",""],["oa:W1566718217","Ti-20Mo","moduli",106.9,null,null,null,"GPa","","","","","",false,"","results_discussion",""],["oa:W1566718217","Ti-10Mo","moduli",88.4,null,null,null,"GPa","","","","","",false,"","results_discussion",""],["oa:W1566718217","Ti-30Nb","measured moduli",72.1,null,null,null,"GPa","","","","","",false,"","results_discussion",""],["oa:W1566718217","Ti-20Nb","measured moduli",75.8,null,null,null,"GPa","","","","","",false,"","results_discussion",""],["oa:W1566718217","Ti-10Nb","measured moduli",91.2,null,null,null,"GPa","","","","","",false,"","results_discussion",""],["oa:W1566718217","Ti","bulk polycrystal modulus",114.7,null,null,null,"GPa","","as reference","","","",false,"","results_discussion",""],["oa:W1574991282","Ti-6Al-4V","Young’s modulus",21.975,9.84,34.11,null,"GPa","","PECS with post heat treatment","","","",false,"out_of_range","discussion","The estimated Young’s moduli ranging from 34.11GPa to Sintering Applications 274"],["oa:W1574991282","Ti-6Al-4V","Young’s moduli",21.25,9.5,33.0,null,"GPa","","sintered, post heat treated at 1100 °C/5 min","","","",false,"out_of_range","conclusions","Young’s moduli of the foams were in the range of 33.0 GPa to 9.5 GPa and the yield strengths ranged from 110.2 MPa to 43.0 MPa with porosity values from 44.7% to 70.0% obeying the Gibson-Ashby models."],["oa:W1577649195","Ti","módulo elástico",110.0,null,null,null,"GPa","","","","","",false,"","abstract","1667°C Conductividad térmica: 11,4 W/m•ºC Módulo elástico: 110 GPa Coeficiente de expansión térmica: 8,41 µm/m•°C Resistividad eléctrica: 42,0 µΩ•cm TITANIO (Ti)"],["oa:W1577649195","Ti","módulo de elasticidad",110.0,null,null,null,"GPa","","","","","",false,"","abstract","El titanio y sus aleaciones tienen una resistencia comparable a la de los aceros más resistentes pero su módulo de elasticidad es solo aproximadamente la mitad, es decir 110 GPa frente a 207 GPa, lo que confiere un mayor grado de flexibilidad a las estructuras fabricadas empleando este metal."],["oa:W1577649195","Ti","módulo de elasticidad",207.0,null,null,null,"GPa","","","","","",false,"out_of_range","abstract","El titanio y sus aleaciones tienen una resistencia comparable a la de los aceros más resistentes pero su módulo de elasticidad es solo aproximadamente la mitad, es decir 110 GPa frente a 207 GPa, lo que confiere un mayor grado de flexibilidad a las estructuras fabricadas empleando este metal."],["oa:W1577649195","Ti-6Al-7Nb","E [GPa]",105.0,null,null,null,"GPa","","","","","",false,"","abstract","Propiedad Ti–6Al–7Nb Grado ASTM F1295 O [% peso] 0,20 N [% peso] 0,05 C [% peso] 0,08 H [% peso] 0,01 Análisis químico Fe [% peso] 0,25 Tβ [ºC] 1010 Propiedades físicas ρ [g/cm3] 4,52 σ [S/cm] 6,3E+3 Propiedades eléctricas ρ (RT) [µΩ·cm] 158 k [W/m·ºC] 7,0 Propiedades térmicas α (RT) [10-6/ºC] 8-9,8 E [GPa] 105 σy [MPa] 800 σf [MPa] 900 ε [%] 10 HV 290[69] – 350[67] Propiedades mecánicas 7 10 σ [MPa]* 500"],["oa:W1577649195","Ti-35Nb-7Zr-5Ta","módulo de elasticidad",55.0,null,null,null,"GPa","","as-sintered","","","",false,"","abstract","Un ejemplo de aleación con biocompatibilidad mejorada y muy bajo módulo de elasticidad, alrededor de 55 GPa, es la aleación Ti–35Nb–7Zr–5Ta obtenida mediante técnicas pulvimetalúrgicas, estudiada por Taddei et al.[88]."],["oa:W1577649195","","módulo de Young de 5,3 GPa",5.3,null,null,null,"GPa","","","","","",false,"out_of_range","abstract","El procesado de espumas metálicas a base de titanio fue estudiado por Wen et al. que obtuvieron una estructura celular abierta con un 78% de porosidad, un tamaño de poros variable entre 200 µm y 500 µm, una resistencia a compresión de 35 MPa y módulo de Young de 5,3 GPa[205]."],["oa:W1577649195","elemental titanium","flexural modulus",97.0,null,null,7.0,"GPa","","","","ASTM E 855","",false,"","results_discussion","The flexural modulus for each specimen has been calculated using the equation reported by the ASTM E 855 standard[12] obtaining a slight increment either when raising the temperature or doubling the time resulting in a mean value of 97 GPa with a standard deviation of 7 GPa."],["oa:W1577649195","elemental titanium","dynamic elastic modulus",104.0,null,null,9.0,"GPa","","","","dynamic elastic modulus measurement","",false,"","results_discussion","Dynamic elastic modulus measurements, carried out as specified in Section 2.6.6, results to be quite similar for the three sintering temperatures, since the individual values obtained are in the order of 100 MPa giving a mean value of 104 ± 9 GPa which is very similar to the typical value of 105 GPa of wrought titanium grade 4[9]."],["oa:W1577649195","","flexural modulus",101.0,null,null,7.0,"GPa","","HIPed","","","",false,"","results_discussion","Diseño y Procesado de Aleaciones de Titanio mediante Técnicas Pulvimetalúrgicas Avanzadas 200 Regarding the flexural modulus, even if there is some little variation between the single specimens the mean value obtained is 101 ± 7 GPa which is somewhat higher compared to the value of the as–sintered samples, which is 97 ± 7 GPa."],["oa:W1577649195","","flexural modulus",97.0,null,null,7.0,"GPa","","as-sintered","","","",false,"","results_discussion","Diseño y Procesado de Aleaciones de Titanio mediante Técnicas Pulvimetalúrgicas Avanzadas 200 Regarding the flexural modulus, even if there is some little variation between the single specimens the mean value obtained is 101 ± 7 GPa which is somewhat higher compared to the value of the as–sintered samples, which is 97 ± 7 GPa."],["oa:W1577649195","","dynamic Young’s modulus",115.0,null,null,3.0,"GPa","","HIPed","","long-wavelength method","",false,"","results_discussion","In particular, the mean value obtained on HIPed specimens is 115 ± 3 GPa compared to 104 ± 9 GPa for sintered samples."],["oa:W1577649195","","dynamic Young’s modulus",104.0,null,null,9.0,"GPa","","as-sintered","","long-wavelength method","",false,"","results_discussion","In particular, the mean value obtained on HIPed specimens is 115 ± 3 GPa compared to 104 ± 9 GPa for sintered samples."],["oa:W1577649195","","flexural modulus",10.0,null,null,null,"GPa","","","","","",false,"out_of_range","results_discussion","This can be easily noticed comparing the values of the flexural modulus for the hot–pressed components where the removal of the outer layer induces an increment of approximately 10 GPa."],["oa:W1577649195","Ti32-PA","flexural modulus",93.0,null,null,5.0,"GPa","","","","","",false,"","results_discussion","Regarding the flexural modulus, the mean values attained are 93 GPa ± 5 GPa for Ti32–PA and 101 GPa ± 6 GPa for Ti32–MA."],["oa:W1577649195","Ti32-MA","flexural modulus",101.0,null,null,6.0,"GPa","","","","","",false,"","results_discussion","Regarding the flexural modulus, the mean values attained are 93 GPa ± 5 GPa for Ti32–PA and 101 GPa ± 6 GPa for Ti32–MA."],["oa:W1577649195","Ti32-PA","Young modulus",108.0,null,null,6.0,"GPa","","","","dynamic elastic modulus measurements","",false,"","results_discussion","Nonetheless, dynamic elastic modulus measurements for Ti32–PA results in a Young modulus of 108 ± 6 GPa, which is in agreement with that of wrought Ti–3Al–2.5V (107 GPa[9]), whilst for Ti32–MA the value obtained (75 ± 35 GPa) is quite low most probably due to some experimental error as the great standard deviation demonstrates."],["oa:W1577649195","Ti32-MA","Young modulus",75.0,null,null,35.0,"GPa","","","","dynamic elastic modulus measurements","",false,"","results_discussion","Nonetheless, dynamic elastic modulus measurements for Ti32–PA results in a Young modulus of 108 ± 6 GPa, which is in agreement with that of wrought Ti–3Al–2.5V (107 GPa[9]), whilst for Ti32–MA the value obtained (75 ± 35 GPa) is quite low most probably due to some experimental error as the great standard deviation demonstrates."],["oa:W1577649195","Ti32–PA","flexural modulus",100.0,null,null,9.0,"GPa","","HIPed","","","",false,"","results_discussion","The flexural modulus calculated from the stress–strain curves results to be slightly higher compared to the P&S components most probably due to the lower residual porosity and equals to 100 ± 9 GPa for Ti32–PA and to 108 ± 3 GPa for Ti32–MA."],["oa:W1577649195","Ti32–MA","flexural modulus",108.0,null,null,3.0,"GPa","","HIPed","","","",false,"","results_discussion","The flexural modulus calculated from the stress–strain curves results to be slightly higher compared to the P&S components most probably due to the lower residual porosity and equals to 100 ± 9 GPa for Ti32–PA and to 108 ± 3 GPa for Ti32–MA."],["oa:W1577649195","Ti32–PA","Dynamic Young modulus",112.0,null,null,1.0,"GPa","","HIPed","","","",false,"","results_discussion","Dynamic Young modulus determined on HIPed sample is 112 ± 1 GPa and 116 ± 1 GPa for Ti32–PA and Ti32–MA respectively, similar to the value of the wrought Ti–3Al– 2.5V."],["oa:W1577649195","Ti32–MA","Dynamic Young modulus",116.0,null,null,1.0,"GPa","","HIPed","","","",false,"","results_discussion","Dynamic Young modulus determined on HIPed sample is 112 ± 1 GPa and 116 ± 1 GPa for Ti32–PA and Ti32–MA respectively, similar to the value of the wrought Ti–3Al– 2.5V."],["oa:W1577649195","","flexural modulus",150.0,135.0,165.0,15.0,"GPa","","","","","",false,"","results_discussion","Considering the flexural modulus data for P&S samples, it can be noticed that they have a deviation of ± 15 GPa for a constant value of L/t which is then due to the different level of relative density attained using various combination of temperature and time as well as compacting pressure."],["oa:W1577649195","","flexural modulus",10.0,null,null,null,"GPa","","","","","",false,"out_of_range","results_discussion","As it was for elemental titanium, the removal of the outer layer contaminated by nitrogen and boron of HP samples leads to an increment of 10 GPa, on average."],["oa:W1577649195","Ti64–PA","flexural modulus",98.0,null,null,8.0,"GPa","","","","","",false,"","results_discussion","The mean values of the flexural modulus are 98 GPa ± 8 GPa for Ti64–PA and 104 GPa ± 5 GPa for Ti64–MA, respectively."],["oa:W1577649195","Ti64–MA","flexural modulus",104.0,null,null,5.0,"GPa","","","","","",false,"","results_discussion","The mean values of the flexural modulus are 98 GPa ± 8 GPa for Ti64–PA and 104 GPa ± 5 GPa for Ti64–MA, respectively."],["oa:W1577649195","Ti-6Al-4V","Dynamic Young modulus",111.0,null,null,6.0,"GPa","","Ti64-PA","","","",false,"","results_discussion","Dynamic Young modulus for Ti64–PA and Ti64–MA specimens 111 ± 6 GPa and 110 ± 1 GPa, just slightly lower compared to the nominal value of 114 GPa of wrought Ti– 6Al–4V [9]."],["oa:W1577649195","Ti-6Al-4V","Dynamic Young modulus",110.0,null,null,1.0,"GPa","","Ti64-MA","","","",false,"","results_discussion","Dynamic Young modulus for Ti64–PA and Ti64–MA specimens 111 ± 6 GPa and 110 ± 1 GPa, just slightly lower compared to the nominal value of 114 GPa of wrought Ti– 6Al–4V [9]."],["oa:W1577649195","Ti64–PA","flexural modulus",106.0,null,null,6.0,"GPa","","HIP-1","","","",false,"","results_discussion","From the linear region of the curves, the values of the flexural modulus were obtained and the mean values were calculated attaining 106 ± 6 GPa and to 109 ± 6 GPa for Ti64–PA and Ti64–MA, respectively."],["oa:W1577649195","Ti64–MA","flexural modulus",109.0,null,null,6.0,"GPa","","HIP-2","","","",false,"","results_discussion","From the linear region of the curves, the values of the flexural modulus were obtained and the mean values were calculated attaining 106 ± 6 GPa and to 109 ± 6 GPa for Ti64–PA and Ti64–MA, respectively."],["oa:W1577649195","Ti-6Al-4V","dynamic Young’s modulus",117.0,null,null,3.0,"GPa","","annealed","","","",false,"","results_discussion","The values of dynamic Young’s modulus obtained are 117 ± 3 GPa for Ti64–PA and 120 ± 1 GPa for Ti64–MA, which are very similar to the conventional value of 114 GPa indicated for the wrought Ti–6Al–4V alloy in the annealed state."],["oa:W1577649195","Ti-6Al-4V","dynamic Young’s modulus",120.0,null,null,1.0,"GPa","","","","","",false,"","results_discussion","The values of dynamic Young’s modulus obtained are 117 ± 3 GPa for Ti64–PA and 120 ± 1 GPa for Ti64–MA, which are very similar to the conventional value of 114 GPa indicated for the wrought Ti–6Al–4V alloy in the annealed state."],["oa:W1577649195","Ti-6Al-4V","stiffness",110.0,null,null,null,"GPa","","P&S","","","",false,"","results_discussion","The values found confirm that the reduction of the residual porosity provokes an increment of the stiffness of the material which, in this case, is more pronounced for the Ti64–MA alloy (P&S: 110 GPa) due to the lower relative density of the P&S tensile samples (Figure 6.136) compared to Ti64–PA (P&S: 111GPa)."],["oa:W1577649195","Ti-6Al-4V","stiffness",111.0,null,null,null,"GPa","","P&S","","","",false,"","results_discussion","The values found confirm that the reduction of the residual porosity provokes an increment of the stiffness of the material which, in this case, is more pronounced for the Ti64–MA alloy (P&S: 110 GPa) due to the lower relative density of the P&S tensile samples (Figure 6.136) compared to Ti64–PA (P&S: 111GPa)."],["oa:W1577649195","Ti64-PA","Elastic modulus",80.0,null,null,13.0,"GPa","","P&S (1300ºC–4h)","","","",false,"","results_discussion","Elastic modulus values as determined on the bases of the slope of the elastic portion of the stress–strain curves of hot–pressed Ti–6Al–4V specimens give as result 80 ± 13 GPa for Ti64–PA and to 82 ± 14 GPa for Ti64–MA."],["oa:W1577649195","Ti64-MA","Elastic modulus",82.0,null,null,14.0,"GPa","","P&S (1300ºC–4h)","","","",false,"","results_discussion","Elastic modulus values as determined on the bases of the slope of the elastic portion of the stress–strain curves of hot–pressed Ti–6Al–4V specimens give as result 80 ± 13 GPa for Ti64–PA and to 82 ± 14 GPa for Ti64–MA."],["oa:W1577649195","Ti-6Al-7Nb","flexural modulus",97.0,null,null,6.0,"GPa","room temperature","sintered 2h","","three-point bending test","",false,"","results_discussion","The mean flexural modulus measured on the curves results to be 97 GPa with a standard deviation of ± 6 GPa very similar to that found for the Ti–6Al–4V alloy."],["oa:W1577649195","","Dynamic Young modulus",101.0,null,null,25.0,"GPa","","","","","",false,"","results_discussion","Dynamic Young modulus measured on these specimens is equal to 101 ± 25 GPa, which is very similar to the nominal value of 105 GPa[9]."],["oa:W1577649195","Ti-6Al-7Nb","Young modulus",102.0,null,null,8.0,"GPa","","HIPed","","","",false,"","results_discussion","The Young modulus mean value calculated for the HIPed samples, 102 ± 8 GPa, is slightly higher with respect to P&S (97 ± 6 GPa) which is most probably due to the lower residual porosity since HIPed specimens have the same dimensions of P&S samples and, therefore, the effect of the L/t ratio can be excluded."],["oa:W1577649195","Ti-6Al-7Nb","Young modulus",97.0,null,null,6.0,"GPa","","P&S (1250ºC–2h)","","","",false,"","results_discussion","The Young modulus mean value calculated for the HIPed samples, 102 ± 8 GPa, is slightly higher with respect to P&S (97 ± 6 GPa) which is most probably due to the lower residual porosity since HIPed specimens have the same dimensions of P&S samples and, therefore, the effect of the L/t ratio can be excluded."],["oa:W1577649195","Ti-6Al-7Nb","Young modulus",115.0,null,null,3.0,"GPa","","HIP-2","","dynamic measurement","",false,"","results_discussion","The value of Young modulus determined by measuring the speed of the sound through the material, known as dynamic Young modulus, is 115 ± 3 GPa."],["oa:W1577649195","Ti-6Al-7Nb","dynamic Young modulus",101.0,null,null,25.0,"GPa","","P&S","","dynamic measurement","",false,"","results_discussion","It can be noticed that the reduction of the residual porosity induced by the HIP process leads to an increment of the dynamic Young modulus compared to that of P&S samples (101 ± 25 GPa)."],["oa:W1577649195","","flexural modulus",78.0,66.0,90.0,12.0,"GPa","","hot-pressed","","","",false,"","results_discussion","The flexural modulus determined from the bending stress–strain curves of the hot– pressed components is equals to 78 ± 12 GPa."],["oa:W1583498654","TiAl-Base Alloys","Modulus (GPa)",168.0,160.0,176.0,null,"GPa","room temperature","","","","",false,"","conclusions",""],["oa:W1583498654","Superalloys","Modulus (GPa)",206.0,206.0,206.0,null,"GPa","room temperature","","","","",false,"out_of_range","conclusions",""],["oa:W1583498654","Ti-50%Al","elastic modulus",326.23,null,null,null,"GPa","","","","four-point bending","0.75 x 10-4",false,"out_of_range","methods",""],["oa:W1583498654","S1","average elastic modulus in bending",130.86,null,null,null,"GPa","room temperature","","","four-point bending test","",false,"","methods",""],["oa:W1583498654","Ti-50%Al","elastic modulus in bending",93.0,null,null,null,"GPa","room temperature","consolidated at 1000°C, 30 MPa for 20 min, cooled at 200 K/min","","bending test","",false,"","methods",""],["oa:W1583498654","T1","elastic modulus",150.0,null,null,null,"GPa","","","","","",false,"","discussion",""],["oa:W1583498654","T2","elastic modulus",215.0,null,null,null,"GPa","","","","","",false,"out_of_range","discussion",""],["oa:W1583498654","","elastic modulus",110.0,null,null,null,"GPa","","","","","",false,"","discussion",""],["oa:W1583498654","","elastic modulus",180.0,null,null,null,"GPa","","","","","",false,"","discussion",""],["oa:W1583498654","","elastic modulus in bending",0.0,null,null,null,"","600 °C","","","","",false,"unit_missing","discussion",""],["oa:W1583498654","","stiffness",0.0,null,null,null,"","600–700 °C","","","","",false,"unit_missing","discussion",""],["oa:W1583498654","","Eb",130.0,null,null,null,"GPa","","","","four-point bending","0.75 x 10-4",false,"","results",""],["oa:W1583498654","","Eb",180.0,null,null,null,"GPa","","","","four-point bending","0.75 x 10-4",false,"","results",""],["oa:W1583498654","","Eb",200.0,null,null,null,"GPa","","","","four-point bending","0.75 x 10-4",false,"","results",""],["oa:W1583498654","TiB","tensile modulus",440.0,null,null,null,"GPa","","","","","",false,"out_of_range","discussion",""],["oa:W1583498654","TiAl","tensile modulus",150.0,null,null,null,"GPa","","","","","",false,"","discussion",""],["oa:W1583498654","","Young’s modulus",409.61,null,null,null,"GPa","","","","four-point bending test","",false,"out_of_range","results_discussion",""],["oa:W1583498654","","Elastic Modulus",420.61,null,null,null,"GPa","","","","","",false,"out_of_range","results_discussion",""],["oa:W1595241683","CP-Ti Grade 2","elastic modulus",132.0,null,null,null,"GPa","","","","","",false,"","results_discussion","The elastic modulus of cp-Ti was 132 GPa."],["oa:W1595241683","Ti-5Ag","elastic modulus",132.5,null,null,null,"GPa","","","","","",false,"","results_discussion","The elastic modulus of Ti–5Ag was slightly higher than that of cp-Ti, whereas the elastic moduli of the other Ti–xAg alloys (x = 10, 15 and 20) were lower (p < 0.05) than that of the cp-Ti."],["oa:W1595241683","Ti-10Ag","elastic modulus",126.0,null,null,null,"GPa","","","","","",false,"","results_discussion","The elastic modulus of Ti–5Ag was slightly higher than that of cp-Ti, whereas the elastic moduli of the other Ti–xAg alloys (x = 10, 15 and 20) were lower (p < 0.05) than that of the cp-Ti."],["oa:W1595241683","Ti-15Ag","elastic modulus",126.0,null,null,null,"GPa","","","","","",false,"","results_discussion","The elastic modulus of Ti–5Ag was slightly higher than that of cp-Ti, whereas the elastic moduli of the other Ti–xAg alloys (x = 10, 15 and 20) were lower (p < 0.05) than that of the cp-Ti."],["oa:W1595241683","Ti-20Ag","elastic modulus",126.0,null,null,null,"GPa","","","","","",false,"","results_discussion","The elastic modulus of Ti–5Ag was slightly higher than that of cp-Ti, whereas the elastic moduli of the other Ti–xAg alloys (x = 10, 15 and 20) were lower (p < 0.05) than that of the cp-Ti."],["oa:W1595241683","Ti-10Ag","elastic modulus",126.0,122.0,130.0,null,"GPa","","","","","",false,"","results_discussion","The elastic modulus values for the Ti–xAg (x = 10, 15 and 20 wt%) alloys were in the range of 122–130 GPa, which is comparable to the previously reported values []."],["oa:W1595241683","Ti-15Ag","elastic modulus",126.0,122.0,130.0,null,"GPa","","","","","",false,"","results_discussion","The elastic modulus values for the Ti–xAg (x = 10, 15 and 20 wt%) alloys were in the range of 122–130 GPa, which is comparable to the previously reported values []."],["oa:W1595241683","Ti-20Ag","elastic modulus",126.0,122.0,130.0,null,"GPa","","","","","",false,"","results_discussion","The elastic modulus values for the Ti–xAg (x = 10, 15 and 20 wt%) alloys were in the range of 122–130 GPa, which is comparable to the previously reported values []."],["oa:W1595241683","","elastic modulus",0.35,null,null,null,"Poisson’sratio","","","","","",false,"unit_mismatch","methods","A Poisson’s ratio of 0.35 was used to calculate the elastic modulus."],["oa:W1595241683","CP-Ti Grade 2","Elastic Modulus (GPa)",132.4,null,null,12.2,"GPa","","","","","",false,"","table","cp-Ti\t165.0 (2.6) a,*\t132.4 (12.2) b,c,*"],["oa:W1595241683","Ti-5Ag","Elastic Modulus (GPa)",140.4,null,null,4.9,"GPa","","","","","",false,"","table","Ti–5Ag\t251.7 (1.2) b\t140.4 (4.9) c"],["oa:W1595241683","Ti-10Ag","Elastic Modulus (GPa)",126.4,null,null,8.5,"GPa","","","","","",false,"","table","Ti–10 Ag\t501.0 (17.3) c\t126.4 (8.5) a,b"],["oa:W1595241683","Ti-15Ag","Elastic Modulus (GPa)",129.6,null,null,7.0,"GPa","","","","","",false,"","table","Ti–15Ag\t275.3 (11.0) b\t129.6 (7.0) a,b"],["oa:W1595241683","Ti-20Ag","Elastic Modulus (GPa)",122.7,null,null,4.6,"GPa","","","","","",false,"","table","Ti–20 Ag\t485.0 (68.4) c\t122.7 (4.6) a"],["oa:W1595833278","TNZ","reduced Young’s modulus",3.6,null,null,1.0,"GPa","","as-received (AR)","","nanoindentation","",false,"out_of_range","results","Thus the lowest reduced Young’s modulus was found on AR sample, Er of about 3.60 GPa and the variability below ±1 GPa, but the highest on MP sample, about 90 GPa with very high variability of ±27 GPa, with some less value, 73 GPa on MEP sample."],["oa:W1595833278","TNZ","reduced Young’s modulus",90.0,null,null,27.0,"GPa","","mechanical polishing (MP)","","nanoindentation","",false,"","results","Thus the lowest reduced Young’s modulus was found on AR sample, Er of about 3.60 GPa and the variability below ±1 GPa, but the highest on MP sample, about 90 GPa with very high variability of ±27 GPa, with some less value, 73 GPa on MEP sample."],["oa:W1595833278","TNZ","reduced Young’s modulus",73.0,null,null,null,"GPa","","mechanical-electropolishing (MEP)","","nanoindentation","",false,"","results","Thus the lowest reduced Young’s modulus was found on AR sample, Er of about 3.60 GPa and the variability below ±1 GPa, but the highest on MP sample, about 90 GPa with very high variability of ±27 GPa, with some less value, 73 GPa on MEP sample."],["oa:W1595833278","","reduced Young’s moduli",182.0,null,null,60.0,"GPa","","AR","","nanoindentation","",false,"","results","The reduced Young’s moduli are changing regularly from the highest obtained on AR sample (about 182 GPa), with the highest variability (over ±60 GPa), through the lesser values obtained on MP and EP samples, to the lowest (about 1 GPa), with the minimum variability equaling about ±0.01 GPa."],["oa:W1595833278","","reduced Young’s moduli",182.0,null,null,null,"GPa","","MP","","nanoindentation","",false,"","results","The reduced Young’s moduli are changing regularly from the highest obtained on AR sample (about 182 GPa), with the highest variability (over ±60 GPa), through the lesser values obtained on MP and EP samples, to the lowest (about 1 GPa), with the minimum variability equaling about ±0.01 GPa."],["oa:W1595833278","","reduced Young’s moduli",182.0,null,null,null,"GPa","","EP","","nanoindentation","",false,"","results","The reduced Young’s moduli are changing regularly from the highest obtained on AR sample (about 182 GPa), with the highest variability (over ±60 GPa), through the lesser values obtained on MP and EP samples, to the lowest (about 1 GPa), with the minimum variability equaling about ±0.01 GPa."],["oa:W1595833278","","reduced Young’s moduli",1.0,null,null,0.01,"GPa","","","","nanoindentation","",false,"out_of_range","results","The reduced Young’s moduli are changing regularly from the highest obtained on AR sample (about 182 GPa), with the highest variability (over ±60 GPa), through the lesser values obtained on MP and EP samples, to the lowest (about 1 GPa), with the minimum variability equaling about ±0.01 GPa."],["oa:W1599733383","Ti-13-5","Elastic Modulus",91.6,null,null,null,"GPa","21 °C","heat treated","","CaR test","",false,"","other",""],["oa:W1599733383","Ti-13-5","Elastic Modulus",94.6,null,null,null,"GPa","482 °C","heat treated","","CaR test","",false,"","other",""],["oa:W1599733383","Ti-13-5","Elastic Modulus",66.8,null,null,null,"GPa","482 °C","heat treated","","CaR test","",false,"","other",""],["oa:W1599733383","Ti-13-5","Elastic Modulus",54.5,null,null,null,"GPa","649 °C","heat treated","","CaR test","",false,"","other",""],["oa:W1603778335","Ti-24Nb-4Zr-8Sn","Young’s modulus",42.0,null,null,null,"GPa","","","","","",false,"","conclusions","Employing a methodology that combines ﬁrst principles computations of alloying effects and physical metallurgy principles, we developed a biomedical titanium alloy, Ti2448, that possesses an incipient Young’s modulus of 42 GPa and a high tensile strength of over 850 MPa."],["oa:W1608417304","Ti-Mn (binary)","Young’s modulus",13.46,null,null,1.4,"GPa","","","","measured","",false,"out_of_range","methods","The measured Young’s modulus of the above Ti foams with 55% porosity is 13.46 GPa ± 1.4 GPa."],["oa:W1608417304","Ti-Mn (binary)","Young’s modulus",8.9,null,null,1.5,"GPa","","","","measured","",false,"out_of_range","methods","The Young’s modulus reduced from 18.3 GPa ±2.0 GPa to 8.9 GPa ±1.5 GPa with the pore size increase (Fig. 11b)."],["oa:W1608417304","Ti-Mn (binary)","Young’s modulus",6.2,null,null,1.8,"GPa","","","","measured","",false,"out_of_range","methods","The plateau stress decreased from 94.2 MPa ± 5.9 MPa to 28.8MPa ± 3.3 MPa, and the Young’s modulus decreased from 36.1 GPa ± 3.5 GPa to 6.2 GPa ± 1.8 GPa with porosity increase."],["oa:W1608417304","Ti-Mn (binary)","Young’s modulus",36.1,null,null,3.5,"GPa","","","","measured","",false,"","methods","The plateau stress decreased from 94.2 MPa ± 5.9 MPa to 28.8MPa ± 3.3 MPa, and the Young’s modulus decreased from 36.1 GPa ± 3.5 GPa to 6.2 GPa ± 1.8 GPa with porosity increase."],["oa:W1608417304","Ti","Young’s modulus",105.0,null,null,null,"GPa","","","","calculated","",true,"","methods","The Young’s modulus of the pure Ti is 105 GPa according to the Equation 2 (Long & Rack, 1998)."],["oa:W1608417304","Ti-Mn (binary)","Young’s modulus",14.81,null,null,null,"GPa","","","","calculated","",true,"out_of_range","methods","Substituting the values into Equation 2, gives the theoretical value of 14.81 GPa which is also comparable to the measured one."],["oa:W1608417304","Ti-Mn (binary)","Young's modulus",1.81,null,null,null,"GPa","","","","calculated","",true,"out_of_range","methods","1.81 Young's modulus (GPa) Calculated 30 40 50 60 70 20 30 40 50 60 70 80 90 100 110 30 40 50 60 70 20 30 40 50 60 70 80 90 100 110"],["oa:W1608417304","Ti-Mn (binary)","Young's modulus",1.69,null,null,null,"GPa","","","","calculated","",true,"out_of_range","methods","2.54 2.19 1.69 1.22 g/cm 3 Density Young's modulus (GPa) Calculated (c) (d) (a) (b)"],["oa:W1608417304","Ti8Mn","elastic modulus",32.3,null,null,1.8,"GPa","","","","","",false,"","methods","These Ti8Mn foams process a compressive plateau stress of 68.5 MPa ± 13 MPa and an elastic modulus of 32.3 GPa ± 1.8 GPa."],["oa:W1608417304","Ti-Mn (binary)","Young’s modulus of compact bone",18.5,7.0,30.0,null,"GPa","","","","","",false,"out_of_range","methods","The average Young’s modulus of compact bone of human ranges 7-30 GPa (Zhang et al, 2007)."],["oa:W1608417304","Ti","Young’s modulus of dense Ti",95.0,70.0,120.0,null,"GPa","","dense","","","",false,"","methods","The dense Ti generally showed much higher Young’s modulus (70-120 GPa) than that of human bone."],["oa:W1608417304","Ti","Young’s modulus",21.15,6.2,36.1,null,"GPa","","","","","",false,"out_of_range","methods","In this study, the porous Ti and Ti8Mn foams show lower Young’s modulus values (6.2-36.1 GPa) than that of dense ones which are comparable to those of natural compact bone (7-30 GPa)."],["oa:W1608417304","Ti8Mn","Young’s modulus",21.15,6.2,36.1,null,"GPa","","","","","",false,"out_of_range","methods","In this study, the porous Ti and Ti8Mn foams show lower Young’s modulus values (6.2-36.1 GPa) than that of dense ones which are comparable to those of natural compact bone (7-30 GPa)."],["oa:W1608417304","Ti","Young’s modulus",21.15,6.2,36.1,null,"GPa","","","","","",false,"out_of_range","methods","The macroporous Ti and Ti8Mn foams with plateau stress 27.2-94.2 MPa and Young’s modulus 6.2-36.1 GPa have a potential to be used as bone implants."],["oa:W1608417304","Ti8Mn","Young’s modulus",21.15,6.2,36.1,null,"GPa","","","","","",false,"out_of_range","methods","The macroporous Ti and Ti8Mn foams with plateau stress 27.2-94.2 MPa and Young’s modulus 6.2-36.1 GPa have a potential to be used as bone implants."],["oa:W1608417304","Ti2Mn","elastic modulus",83.3,83.3,83.3,null,"GPa","","","","","",false,"","conclusions","The hardness increased significantly ranging from 2.4 GPa (Ti2Mn) to 5.28 GPa (Ti12Mn), the elastic modulus ranging from 83.3 GPa (Ti2Mn) to 122 GPa (Ti12Mn) and the ductility decreased ranging from 21.3% (Ti2Mn) to 11.7% (Ti12Mn) with increasing manganese content in the Ti."],["oa:W1608417304","Ti12Mn","elastic modulus",122.0,122.0,122.0,null,"GPa","","","","","",false,"","conclusions","The hardness increased significantly ranging from 2.4 GPa (Ti2Mn) to 5.28 GPa (Ti12Mn), the elastic modulus ranging from 83.3 GPa (Ti2Mn) to 122 GPa (Ti12Mn) and the ductility decreased ranging from 21.3% (Ti2Mn) to 11.7% (Ti12Mn) with increasing manganese content in the Ti."],["oa:W1651243854","Ti-Nb (binary)","elastic modulus",131.5,114.0,149.0,null,"GPa","","","","","",false,"","results_discussion","The values for Ti-xNb (x = 5, 10, 15, and 20) alloys were in the range of 114–149 GPa."],["oa:W1651243854","Ti-10Nb","elastic modulus",149.0,null,null,null,"GPa","","","","","",false,"","results_discussion","Among the Ti-xNb alloys tested, Ti-10Nb and Ti-15Nb exhibited the highest and the lowest elastic modulus, respectively."],["oa:W1651243854",
