Repository: akhtar07/tisci-explorer

# TiSci Explorer

A read-only, static explorer for **TiSci**, an autonomous research agent for titanium alloys. TiSci reads the
titanium-alloy literature, builds a knowledge graph and a table of measured values, proposes hypotheses where the
graph has gaps, and tests them with DFT (MACE / VASP) and the ICME-lite multiscale chain.

**Live site:** https://akhtar07.github.io/tisci-explorer/

The site has seven sections:

| Section | What it shows |
|---|---|
| Overview | Corpus → graph → facts → hypotheses → verdicts, with the snapshot's counts |
| Worked example | One full loop for W in α-Ti: graph path, hypothesis, novelty check, DFT test, verdict, follow-up, DAMASK |

File: data/facts/alpha_fraction.json (part 8 of 9)
ranges from 41.4 to 57.1% (for 136_600_n_300 and 136_450_rec_300, respectively), whereas rutile ranges from 1.4 to 2.6% (for 68_450_n_300 and 136_450_n_300, respectively)."],["oa:W4403761338","Ti-13Nb-13Zr","anatase",41.4,null,null,null,"%","","","","","",false,"","results_discussion","Specifically, the quantity of anatase ranges from 41.4 to 57.1% (for 136_600_n_300 and 136_450_rec_300, respectively), whereas rutile ranges from 1.4 to 2.6% (for 68_450_n_300 and 136_450_n_300, respectively)."],["oa:W4403936482","Ti-6.5Al-3.5Mo-1.5Zr-0.3Si","β phase",11.29,null,null,null,"%","","","","","",false,"","methods",""],["oa:W4403936482","Ti-6.5Al-3.5Mo-1.5Zr-0.3Si","α phase",88.71,null,null,null,"%","","","","","",false,"","methods",""],["oa:W4404760067","TC25-1","αp",51.8,null,null,null,"%","","","","","",false,"","results_discussion","The percentage content of αp in TC25-1 is 51.8%, and that in TC25-2 is 55.7%."],["oa:W4404760067","TC25-2","αp",55.7,null,null,null,"%","","","","","",false,"","results_discussion","The percentage content of αp in TC25-1 is 51.8%, and that in TC25-2 is 55.7%."],["oa:W4406140951","","α-Ti in TRRS",98.0,null,null,null,"%","","","","","",false,"","discussion","As shown in and , the content of α-Ti in TRRS increased from 95 % to 98 %."],["oa:W4406140951","","α-Ti in TRRS",95.0,null,null,null,"%","","","","","",false,"","discussion","As shown in and , the content of α-Ti in TRRS increased from 95 % to 98 %."],["oa:W4406140951","","Content of α-phase",95.7,95.0,98.0,null,"%","","","","","",false,"","table","Content of α-phase (%)\t95\t95.7\t96\t98"],["oa:W4406705323","Ti-5Cu","fractions",17.22,null,null,null,"%","","","","","",false,"","results","Analysis of the Ti2Cu phase content, as shown in b, indicated fractions of 17.22%, 7.80%, 15.75%, and 17.05% in Ti-5Cu, TCCU-70, TCCU-80, and TCCU-90, respectively."],["oa:W4406705323","TCCU-90","fractions",17.05,null,null,null,"%","","","","","",false,"","results","Analysis of the Ti2Cu phase content, as shown in b, indicated fractions of 17.22%, 7.80%, 15.75%, and 17.05% in Ti-5Cu, TCCU-70, TCCU-80, and TCCU-90, respectively."],["oa:W4406705323","TCCU-70","fractions",7.8,null,null,null,"%","","","","","",false,"","results","Analysis of the Ti2Cu phase content, as shown in b, indicated fractions of 17.22%, 7.80%, 15.75%, and 17.05% in Ti-5Cu, TCCU-70, TCCU-80, and TCCU-90, respectively."],["oa:W4406705323","TCCU-80","fractions",15.75,null,null,null,"%","","","","","",false,"","results","Analysis of the Ti2Cu phase content, as shown in b, indicated fractions of 17.22%, 7.80%, 15.75%, and 17.05% in Ti-5Cu, TCCU-70, TCCU-80, and TCCU-90, respectively."],["oa:W4406821160","Ti-6Al-4V","α-phase",76.0,null,null,null,"%","","as-received","globularised","","",false,"","results_discussion",""],["oa:W4406821160","Ti-6Al-4V","fraction of α-grains with Schmid factor >0.4 for basal slip",1.2,null,null,null,"%","","flow-formed at 2.5 mm/rev","","","",false,"","results_discussion",""],["oa:W4406821160","Ti-6Al-4V","fraction of α-grains with Schmid factor >0.4 for prismatic and pyramidal slip",97.0,null,null,null,"%","","flow-formed at 2.5 mm/rev","","","",false,"","results_discussion",""],["oa:W4406945959","HR","phase boundary fraction",3.8,null,null,0.7,"","","","","","",false,"unit_missing","table","HR\t4.94\t3.8 ± 0.7\t1.52 ± 1.12"],["oa:W4406945959","DMLS","phase boundary fraction",4.8,null,null,0.6,"","","","","","",false,"unit_missing","table","DMLS\t0.91\t4.8 ± 0.6\t1.29 ± 0.96"],["oa:W4406945959","HT DMLS","phase boundary fraction",12.5,null,null,0.9,"","","","","","",false,"unit_missing","table","HT DMLS\t2.11\t12.5 ± 0.9\t0.34 ± 0.34"],["oa:W4408848927","TA32","volume proportion of recrystallization",28.4,null,null,null,"%","","900 °C","","","",false,"","results_discussion","The average grain size and volume proportion of recrystallization increased from 22.1% and 1.54 μm at 800 °C to 27.6% and 1.56 μm at 850 °C and finally increased to 28.4% and 1.71 μm at 900 °C."],["oa:W4408848927","TA32","volume proportion of recrystallization",27.6,null,null,null,"%","","850 °C","","","",false,"","results_discussion","The average grain size and volume proportion of recrystallization increased from 22.1% and 1.54 μm at 800 °C to 27.6% and 1.56 μm at 850 °C and finally increased to 28.4% and 1.71 μm at 900 °C."],["oa:W4408848927","TA32","volume proportion of recrystallization",22.1,null,null,null,"%","","800 °C","","","",false,"","results_discussion","The average grain size and volume proportion of recrystallization increased from 22.1% and 1.54 μm at 800 °C to 27.6% and 1.56 μm at 850 °C and finally increased to 28.4% and 1.71 μm at 900 °C."],["oa:W4410274264","","phase proportions",49.0,null,null,null,"%","","","","","",false,"","results_discussion",""],["oa:W4410274264","","phase proportions",75.0,null,null,null,"%","","","","","",false,"","results_discussion",""],["oa:W4410274264","","phase proportions",68.0,null,null,null,"%","","","","","",false,"","results_discussion",""],["oa:W4410369230","Ti-6Al-4V","α-Ti (%)",76.0,null,null,null,"%","","CM/0.3","","","",false,"","table","CM/0.3\t76.0\t24.0"],["oa:W4410369230","Ti-6Al-4V","α-phase",78.0,null,null,null,"%","","AM","","","",false,"","results_discussion","Significantly more α-phase is contained in the conventionally made sample and this is as high as 89%, compared to the AM sample which contains 78%."],["oa:W4410369230","Ti-6Al-4V","α-Ti (%)",72.0,null,null,null,"%","","DMLS/0.4","","","",false,"","table","DMLS/0.4\t72.0\t28.0"],["oa:W4410369230","Ti-6Al-4V","α-Ti (%)",73.0,null,null,null,"%","","DMLS/0.3","","","",false,"","table","DMLS/0.3\t73.0\t27.0"],["oa:W4410369230","Ti-6Al-4V","α-Ti (%)",78.0,null,null,null,"%","","DMLS/ref","","","",false,"","table","DMLS/ref\t78.0\t22.0"],["oa:W4410369230","Ti-6Al-4V","α-Ti (%)",73.0,null,null,null,"%","","CM/0.4","","","",false,"","table","CM/0.4\t73.0\t27.0"],["oa:W4410369230","Ti-6Al-4V","α-phase",89.0,null,null,null,"%","","conventionally made","","","",false,"","results_discussion","Significantly more α-phase is contained in the conventionally made sample and this is as high as 89%, compared to the AM sample which contains 78%."],["oa:W4410369230","Ti-6Al-4V","α-Ti (%)",89.0,null,null,null,"%","","CM/ref","","","",false,"","table","CM/ref\t89.0\t11.0"],["oa:W4410542864","Ti-6.5Al-3.5Mo-1.5Zr-0.3Si","volume fraction of equiaxed primary α phase",40.0,null,null,null,"%","","","equiaxed α","","",false,"","methods","Further, they have a biphasic structure where the equiaxed primary α phase (thickness: 10 μm) constituted 40% of the volume fraction, and the secondary αs plate (thickness: 100 nm) embedded in the β matrix in a layered structure constituted the remaining 60%."],["oa:W4410542864","Ti-6.5Al-3.5Mo-1.5Zr-0.3Si","volume fraction of α phase",92.0,null,null,null,"%","","","","","",false,"","methods","They comprised the α phase (hexagonal close-packed structure, hcp) with a volume fraction of 92% and the β phase (body-centered cubic structure, bcc) with a volume fraction of 8%."],["oa:W4410907491","","α相体积分数",3.0,3.0,3.0,null,"%","","","","","",false,"","abstract",""],["oa:W4410907491","","α相体积分数",10.0,10.0,10.0,null,"%","","","","","",false,"","abstract",""],["oa:W4410907491","","α相体积分数",7.0,7.0,7.0,null,"%","","","","","",false,"","abstract",""],["oa:W4410907491","","α相体积分数",2.0,2.0,2.0,null,"%","","","","","",false,"","abstract",""],["oa:W4410907491","","α相体积分数",8.0,8.0,8.0,null,"%","","","","","",false,"","abstract",""],["oa:W4410907491","","α相体积分数",14.0,14.0,14.0,null,"%","","","","","",false,"","abstract",""],["oa:W4410907491","","α相体积分数",9.0,9.0,9.0,null,"%","","","","","",false,"","abstract",""],["oa:W4410907491","","α相体积分数",1.0,1.0,1.0,null,"%","","","","","",false,"","abstract",""],["oa:W4410907491","","α相体积分数",12.0,12.0,12.0,null,"%","","","","","",false,"","abstract",""],["oa:W4410907491","","α相体积分数",6.0,6.0,6.0,null,"%","","","","","",false,"","abstract",""],["oa:W4410907491","","α相体积分数",4.0,4.0,4.0,null,"%","","","","","",false,"","abstract",""],["oa:W4410907491","","α相体积分数",5.0,5.0,5.0,null,"%","","","","","",false,"","abstract",""],["oa:W4410907491","","α相体积分数",11.0,11.0,11.0,null,"%","","","","","",false,"","abstract",""],["oa:W4410907491","","α相体积分数",9.0,8.0,10.0,null,"%","","","","","",false,"","abstract",""],["oa:W4411450475","Ti-Cr-Zr-Al","volume fraction of granular αp",2.1,null,null,null,"%","","","","","",false,"","results_discussion","Increasing N contents from 0.3 to 0.5 wt.%, the average grain size and the volume fraction of granular αp increase from ≈1.4 to ≈2.3 µm and from ≈2.1% to ≈3.1% (Figure , Supporting Information), respectively."],["oa:W4411450475","Ti-Cr-Zr-Al","volume fraction",51.8,null,null,null,"%","","","","","",false,"","results_discussion","When the N content increases from 0.3 to 0.5 wt.% (Figure , Supporting Information), the average thickness and volume fraction of α′‐NTNMs increase from 28 ± 7 to ≈49 ± 9 nm and from ≈46.1% to ≈51.8% (Figure , Supporting Information), respectively."],["oa:W4411450475","Ti-Cr-Zr-Al","volume fraction",46.1,null,null,null,"%","","","","","",false,"","results_discussion","When the N content increases from 0.3 to 0.5 wt.% (Figure , Supporting Information), the average thickness and volume fraction of α′‐NTNMs increase from 28 ± 7 to ≈49 ± 9 nm and from ≈46.1% to ≈51.8% (Figure , Supporting Information), respectively."],["oa:W4411450475","Ti-Cr-Zr-Al","volume fraction",25.3,null,null,null,"%","","","","","",false,"","results_discussion","For the elongated αp, the short axis intercept increases from ≈1.2 to ≈2.5 µm, the long axis intercept increases from ≈8.2 to ≈11.5 µm, and the volume fraction increases from ≈22.5% to ≈25.3% (Figure , Supporting Information)."],["oa:W4411450475","Ti-Cr-Zr-Al","volume fraction",22.5,null,null,null,"%","","","","","",false,"","results_discussion","For the elongated αp, the short axis intercept increases from ≈1.2 to ≈2.5 µm, the long axis intercept increases from ≈8.2 to ≈11.5 µm, and the volume fraction increases from ≈22.5% to ≈25.3% (Figure , Supporting Information)."],["oa:W4411450475","Ti-Cr-Zr-Al","volume fraction of granular αp",3.1,null,null,null,"%","","","","","",false,"","results_discussion","Increasing N contents from 0.3 to 0.5 wt.%, the average grain size and the volume fraction of granular αp increase from ≈1.4 to ≈2.3 µm and from ≈2.1% to ≈3.1% (Figure , Supporting Information), respectively."],["oa:W4411802935","Ti-7.2Al-2Nb-1.8Mo-0.4Si","volume fraction of the α phase",75.4,null,null,null,"%","","","lamellar","","",false,"","methods","The results show that the thickness of α-laths is 0.85 μm, the size of α/β colonies is 26.0 μm, and the volume fraction of the α phase is 75.4%."],["oa:W4412040159","TA15","Percentage of Area",9.3,null,null,null,"%","","HIPed","","","",false,"","table","α1\tV1\t(1–10)β//(0001)α\t[111]β//[11–20]α\t9.3%\t14.2%"],["oa:W4412040159","TA15","Percentage of Area",4.9,null,null,null,"%","","HIPed","","","",false,"","table","V2\t(1–10)β//(0001)α\t[11–1]β//[11–20]α\t4.9%"],["oa:W4412040159","TA15","Percentage of Area",8.0,null,null,null,"%","","HIPed","","","",false,"","table","α2\tV3\t(011)β//(0001)α\t[11–1]β//[11–20]α\t8.0%\t13.1%"],["oa:W4412040159","TA15","Percentage of Area",5.1,null,null,null,"%","","HIPed","","","",false,"","table","V4\t(011)β//(0001)α\t[1–11]β//[11–20]α\t5.1%"],["oa:W4412040159","TA15","Percentage of Area",9.4,null,null,null,"%","","HIPed","","","",false,"","table","α3\tV5\t(10–1)β//(0001)α\t[1–11]β//[[11–20]α\t9.4%\t16.8%"],["oa:W4412040159","TA15","Percentage of Area",7.4,null,null,null,"%","","HIPed","","","",false,"","table","V6\t(10–1)β//(0001)α\t[111]β//[11–20]α\t7.4%"],["oa:W4412040159","TA15","Percentage of Area",10.0,null,null,null,"","","HIPed","","","",false,"unit_missing","table","α4\tV7\t(110)β//(0001)α\t[1–11]β//[11–20]α\t10.0\t14.6%"],["oa:W4412040159","TA15","Percentage of Area",4.6,null,null,null,"%","","HIPed","","","",false,"","table","V8\t(110)β//(0001)α\t[–111]β//[[11–20]α\t4.6%"],["oa:W4412040159","TA15","Percentage of Area",5.4,null,null,null,"%","","HIPed","","","",false,"","table","α5\tV9\t(01–1)β//(0001)α\t[–111]β//[11–20]α\t5.4%\t13.2%"],["oa:W4412040159","TA15","Percentage of Area",7.8,null,null,null,"%","","HIPed","","","",false,"","table","V10\t(01–1)β//(0001)α\t[111]β//[11–20]α\t7.8%"],["oa:W4412040159","TA15","Percentage of Area",14.4,null,null,null,"%","","HIPed","","","",false,"","table","α6\tV11\t(101)β//(0001)α\t[11–1]β//[11–20]α\t14.4%\t22.3%"],["oa:W4412040159","TA15","Percentage of Area",7.9,null,null,null,"%","","HIPed","","","",false,"","table","V12\t(101)β//(0001)α\t[–111]β//[11–20]α\t7.9%"],["oa:W4412088540","Ti-6Al-4V","Volume Fraction [%]",17.21,null,null,null,"%","","heat treated at 800 °C","","","",false,"","table","β-Ti\t9.33"],["oa:W4412088540","Ti-6Al-4V","Volume Fraction [%]",73.46,null,null,null,"%","","heat treated at 800 °C","","","",false,"","table","α-Ti (relaxed nano-features)\t17.21"],["oa:W4412676211","Ti-29Al","content of α2-phase",77.0,null,null,null,"%","","","","","",false,"","conclusions","In unalloyed aluminide, the content of α2-phase prevails (up to ≅ 77%)."],["oa:W4412676211","","content of α2-phase",16.0,null,null,null,"%","","","","","",false,"","conclusions","After introducing niobium, molybdenum and rhenium, the alloy mainly consists of γ-phase (≅ 84%) and a small amount of α2-phase (≅ 16%)."],["oa:W4412676211","","content of γ-phase",84.0,null,null,null,"%","","","","","",false,"","conclusions","After introducing niobium, molybdenum and rhenium, the alloy mainly consists of γ-phase (≅ 84%) and a small amount of α2-phase (≅ 16%)."],["oa:W4413414059","Ti-6Al-4V","α phase volume fraction",93.0,null,null,null,"%","","as-built LPBF","","","",false,"","results_discussion","The estimated volume fractions are 93% for the α phase and 7% for the β phase."],["oa:W4414407578","Ti-12Mo","volume fractions of Ti-rich clusters (c Mo = 3.62 at.%, refer to ω phase)",4.0,null,null,null,"%","","LTSTA-treated (473 K / 60 s)","","","",false,"","results_discussion","Furthermore, according to experimental results of LTSTA‐treated (473 K / 60 s) Ti‐12Mo alloy,[ ] volume fractions of Ti‐rich clusters (c Mo = 3.62 at.%, refer to ω phase) and Mo‐rich clusters (c Mo = 39.91 at.%, refer to β‐matrix) were identified as 4% and 12%, respectively."],["oa:W4414407578","Ti-12Mo","volume fractions of Mo-rich clusters (c Mo = 39.91 at.%, refer to β-matrix)",12.0,null,null,null,"%","","LTSTA-treated (473 K / 60 s)","","","",false,"","results_discussion","Furthermore, according to experimental results of LTSTA‐treated (473 K / 60 s) Ti‐12Mo alloy,[ ] volume fractions of Ti‐rich clusters (c Mo = 3.62 at.%, refer to ω phase) and Mo‐rich clusters (c Mo = 39.91 at.%, refer to β‐matrix) were identified as 4% and 12%, respectively."],["oa:W4414688974","Ti-6Al-4V","Average Fraction (%)",87.5,85.0,90.0,2.5,"%","","","equiaxed α","","",false,"","table","Case 1\t1\tα\t2.5 ± 1.0\t325 ± 75\t87.5 ± 2.5"],["oa:W4414688974","Ti-6Al-4V","Average Fraction (%)",12.5,10.0,15.0,2.5,"%","","","lamellar","","",false,"","table","β\t0.25 ± 0.15\t325 ± 75\t12.5 ± 2.5"],["oa:W4414688974","Ti-6Al-4V","Average Fraction (%)",35.0,30.0,40.0,5.0,"%","","","martensitic α'","","",false,"","table","Case 2\t145\tαm\t8.0 ± 2.0\t325 ± 75\t35 ± 5"],["oa:W4414688974","Ti-6Al-4V","Average Fraction (%)",17.5,15.0,20.0,2.5,"%","","","martensitic α'","","",false,"","table","Primary α′\t2.5 ± 0.5\t325 ± 75\t17.5 ± 2.5"],["oa:W4414688974","Ti-6Al-4V","Average Fraction (%)",47.5,45.0,50.0,2.5,"%","","","martensitic α'","","",false,"","table","Secondary α′\t4.5 ± 0.5\t7.5 ± 0.5\t47.5 ± 2.5"],["oa:W4414688974","Ti-6Al-4V","Average Fraction (%)",7.5,5.0,10.0,2.5,"%","","","martensitic α'","","",false,"","table","Case 3\t7000\tPrimary α′\t2.5 ± 0.5\t325 ± 75\t7.5 ± 2.5"],["oa:W4414688974","Ti-6Al-4V","Average Fraction (%)",92.5,90.0,95.0,2.5,"%","","","martensitic α'","","",false,"","table","Secondary α′\t0.6 ± 0.2\t4.5 ± 1.5\t92.5 ± 2.5"],["oa:W4415647765","","fraction of Mg-Al intermetallic compounds",0.0,null,null,null,"","","","","","",false,"unit_missing","results","Concurrently, the relative content of Mg and MgO decreases stepwise with rising sintering temperature, while the fraction of Mg-Al intermetallic compounds increases, eventually reaching approximately 80% of the total phase composition."],["oa:W4415673444","Ti-6Al-4V","volume fraction of the α-phase",7.0,null,null,1.0,"%","","","","","",false,"","methods","The volume fraction of the α-phase is 7±1%, and the grain size of the α-phase is 3±0.5 μm."],["oa:W4415818394","Ti-5.2Al-5Fe","α-phase content",25.4,null,null,null,"%","","as-built LPBF","","","",false,"","abstract","The as-built microstructure comprised α and β phases, with the α-phase content increasing significantly from 25.4% to 60.8% with higher energy density."],["oa:W4415818394","Ti-5.2Al-5Fe","α-phase content",60.8,null,null,null,"%","","as-built LPBF","","","",false,"","abstract","The as-built microstructure comprised α and β phases, with the α-phase content increasing significantly from 25.4% to 60.8% with higher energy density."],["oa:W4415818394","Ti-5.2Al-5Fe","α phase area fraction",25.4,null,null,null,"%","","as-deposited","","","",false,"","results_discussion","By adding the area of the zero-solution regions to the identified α phase area, the actual α phase area fractions for samples S4, S11, and S17 are calculated to be 25.4%, 34.5%, and 60.8%, respectively."],["oa:W4415818394","Ti-5.2Al-5Fe","α phase area fraction",34.5,null,null,null,"%","","as-deposited","","","",false,"","results_discussion","By adding the area of the zero-solution regions to the identified α phase area, the actual α phase area fractions for samples S4, S11, and S17 are calculated to be 25.4%, 34.5%, and 60.8%, respectively."],["oa:W4415818394","Ti-5.2Al-5Fe","α phase area fraction",60.8,null,null,null,"%","","as-deposited","","","",false,"","results_discussion","By adding the area of the zero-solution regions to the identified α phase area, the actual α phase area fractions for samples S4, S11, and S17 are calculated to be 25.4%, 34.5%, and 60.8%, respectively."],["oa:W4415818394","Ti-5.2Al-5Fe","α-phase content",25.4,null,null,null,"%","","as-deposited","α + β dual phases","","",false,"","conclusions","The synergistic effects of Al (improving melt pool wettability) and Fe (lowering the liquidus temperature) collaboratively broadened the process window. - (2)The as-deposited microstructure consisted of α + β dual phases, with the α-phase content increasing from 25.4% to 60.8% as the energy density rose."],["oa:W4415818394","Ti-5.2Al-5Fe","α-phase content",60.8,null,null,null,"%","","as-deposited","α + β dual phases","","",false,"","conclusions","The synergistic effects of Al (improving melt pool wettability) and Fe (lowering the liquidus temperature) collaboratively broadened the process window. - (2)The as-deposited microstructure consisted of α + β dual phases, with the α-phase content increasing from 25.4% to 60.8% as the energy density rose."],["oa:W4415818394","Ti-5.2Al-5Fe","Fraction of area (%)",25.4,null,null,null,"%","","S4","","","",false,"","table","Fraction of area (%)\t25.4\t74.6\t-\t34.5\t65.5\t-\t60.8\t39.2\t-"],["oa:W4415818394","Ti-5.2Al-5Fe","Fraction of area (%)",34.5,null,null,null,"%","","S11","","","",false,"","table","Fraction of area (%)\t25.4\t74.6\t-\t34.5\t65.5\t-\t60.8\t39.2\t-"],["oa:W4415818394","Ti-5.2Al-5Fe","Fraction of area (%)",60.8,null,null,null,"%","","S17","","","",false,"","table","Fraction of area (%)\t25.4\t74.6\t-\t34.5\t65.5\t-\t60.8\t39.2\t-"],["oa:W4416199275","TiV-based alloy","TiO2, Vox 3+/ Vox 5+ oxides, and Al2O3 collectively make up",99.0,null,null,null,"%","","","","","",false,"","results_discussion","The cationic composition of the passive ﬁlm, summarized in the bar graph at the bottom of Fig. 4b, indicates that TiO2, Vox 3+/ Vox 5+ oxides, and Al2O3 collectively make up nearly 99% of the ﬁlm."],["oa:W4416291709","Ti-22Al-25Nb","volume fractions of α2",53.0,null,null,null,"%","","","","","",false,"","methods","The volume fractions of α2, B2/β and O phase are 53%, 36.9%, and 10.1%, respectively."],["oa:W4416575280","TNTZ-O","proportion of α″-martensitic phase",8.9,null,null,null,"%","","cold rolled","martensitic α''","","",false,"","results","For sample A-3 (a) corresponding to the cold rolling stage, apart from the high peaks of the β-metastable phase, the XRD spectra show several small peaks corresponding to the α″-martensitic phase, which appear as a result of the stress-induced martensitic transformation β⟶α″ in a proportion of approximately 8.9%."],["oa:W4416575280","TNTZ-O","proportion of α″ martensitic phase",0.1,null,null,null,"%","","780 °C/10 min","martensitic α''","","",false,"","results","For the 780 °C/10 min variant, however, α″ martensitic phase traces appear in the acquisition data, at an insignificant proportion of 0.1%, with the holding time being too short for a total dissolution."],["oa:W4416575280","TNTZ-O","presence of α” phase",0.0,null,null,null,"","","780 °C/20 min","","","",false,"unit_missing","results","For the remaining variants, 780 °C/20 min and 830 °C/10 and 20 min, the α” phase disappears completely from the XRD spectrum, a sign that it has completely dissolved in the β-solid solution."],["oa:W4416575280","TNTZ-O","presence of α” phase",0.0,null,null,null,"","","830 °C/10 min","","","",false,"unit_missing","results","For the remaining variants, 780 °C/20 min and 830 °C/10 and 20 min, the α” phase disappears completely from the XRD spectrum, a sign that it has completely dissolved in the β-solid solution."],["oa:W4416575280","TNTZ-O","presence of α” phase",0.0,null,null,null,"","","830 °C/20 min","","","",false,"unit_missing","results","For the remaining variants, 780 °C/20 min and 830 °C/10 and 20 min, the α” phase disappears completely from the XRD spectrum, a sign that it has completely dissolved in the β-solid solution."],["oa:W4417194863","Ti-22Al-25Nb","volume fractions of 61.2%",61.2,null,null,null,"%","","","","","",false,"","methods","They consist of three phases: α2, B2/β and O phase, with volume fractions of 61.2%, 34.3%, and 4.5%, respectively."],["oa:W571016120","TiAl","2 volume fraction",30.0,28.0,32.0,2.0,"%","","","","","",false,"","results_discussion",""],["oa:W571016120","TiAl","volume fraction",33.0,29.0,37.0,4.0,"%","","","","","",false,"","results_discussion",""],["oa:W580342198","Ti-6Al-4V","fração volumétrica da fase α",30.0,null,null,null,"%","","tratado termicamente e resfriada no ar","bimodal","Image J","",false,"","abstract",""],["oa:W635019238","Ti-5Al-5Mo-5V-3Cr","phase",27.0,null,null,null,"%","","","αWI","DRX","",false,"","conclusions",""],["oa:W635019238","Ti-5Al-5Mo-5V-3Cr","faible fraction volumique de phase α",0.0,null,null,null,"","","refroidi à 0,2°C/s depuis le domaine monophasé β","","","",false,"unit_missing","conclusions",""],["oa:W635019238","Ti-5Al-5Mo-5V-3Cr","%αs*",37.0,null,null,null,"%","","","","","",false,"","conclusions",""],["oa:W635019238","Ti-5Al-5Mo-5V-3Cr","Fraction de phase α (%m)",48.0,null,null,null,"%","","620°C - 2h, 0.1°C/s","martensitic α'","","",false,"","discussion",""],["oa:W635019238","Ti-5Al-5Mo-5V-3Cr","Fraction de phase α (%m)",49.0,null,null,null,"%","","620°C - 2h, 10°C/s","bimodal","","",false,"","discussion",""],["oa:W635019238","Ti-5Al-5Mo-5V-3Cr","fraction volumique de phase α",4.4,null,null,null,"%","","","","","",true,"","conclusions",""],["oa:W635019238","Ti-5Al-5Mo-5V-3Cr","%αP (AI)",15.0,null,null,null,"%","","","","","",false,"","conclusions",""],["oa:W635019238","Ti-5Al-5Mo-5V-3Cr","fraction of α phase",15.0,null,null,null,"%","","solution treatment at 800°C + quenching + aging at 620°C/2h","","","",false,"","discussion",""],["oa:W635019238","Ti-5Al-5Mo-5V-3Cr","phase",20.0,null,null,null,"%","","","αWI","DRX","",true,"","conclusions",""],["oa:W635019238","Ti-5Al-5Mo-5V-3Cr","%αs*",36.0,null,null,null,"%","","","","","",false,"","conclusions",""],["oa:W635019238","Ti-5Al-5Mo-5V-3Cr","%αP (AI)",13.0,null,null,null,"%","","","","","",false,"","conclusions",""],["oa:W635019238","Ti-5Al-5Mo-5V-3Cr","%αtot (AI / DRX)",50.0,null,null,null,"%","","","","","",false,"","conclusions",""],["oa:W635019238","Ti-5Al-5Mo-5V-3Cr","fraction of α phase",20.0,null,null,null,"%","","solution treatment at 800°C + cooling at 20°C/min + aging at 620°C/2h","","","",false,"","discussion",""],["oa:W635019238","Ti-5Al-5Mo-5V-3Cr","%αtot (AI / DRX)",50.0,null,null,null,"%","","","","","",false,"","conclusions",""],["oa:W635019238","Ti-5Al-5Mo-5V-3Cr","fraction of α phase",23.0,null,null,null,"%","","solution treatment at 800°C + cooling at 20°C/min + aging at 620°C/2h","","","",false,"","discussion",""],["oa:W635019238","Ti-5Al-5Mo-5V-3Cr","%αtot (AI / DRX)",47.0,null,null,null,"%","","","","","",false,"","conclusions",""],["oa:W635019238","Ti-5Al-5Mo-5V-3Cr","fraction de phase α",6.3,null,null,null,"%","","","","","",true,"","conclusions",""],["oa:W635019238","Ti-5Al-5Mo-5V-3Cr","Fraction de phase α (%m)",50.0,null,null,null,"%","","620°C - 2h, 1°C/s","lamellar","","",false,"","discussion",""],["oa:W635019238","Ti-5Al-5Mo-5V-3Cr","%αs*",33.0,null,null,null,"%","","","","","",false,"","conclusions",""],["oa:W635019238","Ti-5Al-5Mo-5V-3Cr","%αP (AI)",14.0,null,null,null,"%","","","","","",false,"","conclusions",""],["oa:W635019238","Ti-5Al-5Mo-5V-3Cr","fraction of α phase",15.0,null,null,null,"%","","solution treatment at 800°C + cooling at 620°C + aging at 620°C/2h","","","",false,"","discussion",""],["oa:W64060929","Ti-6Al-4V","pourcentage de phase β",32.0,null,null,null,"%","800 °C","","","","",false,"","conclusions",""],["oa:W646529151","Ti-5Al-2Sn-2Zr-4Mo-4Cr","fα",0.0,null,null,null,"%","","920°C - 15 min | Trempe","beta","","",false,"","conclusions",""],["oa:W7120770970","Ti350(A)","percentual da fase alfa",2.5,null,null,null,"%","","cryogenic treatment","lath-shaped α\"","","",false,"","front",""],["oa:W7120770970","Ti35Nb","existência 7,86%",7.86,null,null,null,"%","room temperature","room temperature","martensitic α'","","",false,"","front",""],["oa:W7120770970","Ti35Nb","percentual da fase alfa",2.5,null,null,null,"%","","cryogenic treatment","lath-shaped α\"","","",false,"","front",""],["oa:W7120770970","Ti35Nb","percentual da fase alfa",0.0,null,null,null,"%","","5% Sn, water quenched","beta","","",false,"","front",""],["oa:W7120770970","Ti35Nb","percentual da fase alfa",2.5,null,null,null,"%","","cryogenic treatment","","","",false,"","front",""],["oa:W7120770970","Ti352(A)","percentual da fase alfa",2.5,null,null,null,"%","","cryogenic treatment","lath-shaped α\"","","",false,"","front",""],["oa:W7120770970","Ti35Nb","percentual da fase alfa",0.0,null,null,null,"%","","≥5% Sn, independent of treatment","beta","","",false,"","front",""],["oa:W7123727394","Ti-25Nb-3Zr-2Mo","fraction of α″ martensite",55.8,null,null,null,"%","","","","","",false,"","results","As shown in b,e, the fraction of α″ martensite increased significantly from 46.3% to 55.8% in 3Zr and from 19.6% to 57.4% in 9Zr."],["oa:W7123727394","Ti-25Nb-12Zr-2Mo","content of martensite",30.6,null,null,null,"%","","","","","",false,"","results","The content of martensite increased to 30.6%, indicating that a significant SIMT occurred."],["oa:W7123727394","Ti-25Nb-9Zr-2Mo","fraction of α″ martensite",57.4,null,null,null,"%","","","","","",false,"","results","As shown in b,e, the fraction of α″ martensite increased significantly from 46.3% to 55.8% in 3Zr and from 19.6% to 57.4% in 9Zr."],["oa:W7124225910","Ti-15.1Mo-3.1Nb-2.77Al-0.21Si","area fraction of fine α precipitates",68.0,null,null,null,"%","500 °C","","","TEM","",false,"","results","In addition, the area fraction of fine α precipitates reaches up to 68% in the sample with an engineering strain of 64%, as shown in Figure (Supporting Information)."],["oa:W7126338591","PBF-EB Ti6Al4V","α-lath",0.17,0.17,0.17,null,"","","","","","",false,"unit_missing","discussion",""],["oa:W7126338591","Ti-6Al-4V","β vol.%",2.0,2.0,2.0,null,"%","","","","","",false,"","results",""],["oa:W7126338591","PBF-EB Ti6Al4V","lamellar α and α-GB",0.2,0.2,0.2,null,"","","LTHIP","","","",false,"unit_missing","discussion",""],["oa:W7128357266","ST-908-AT-562","Vαp/Vβt ratio",0.4286,0.4286,0.4286,null,"","","aged at 562 °C","","","",false,"unit_missing","results_discussion","Notably, for the samples aged at 502 °C, 521 °C, 551 °C, and 562 °C, the Vαp/Vβt ratio remains close to 3:7, which is nearly identical to that in the ST-908 sample."],["oa:W7128357266","Ti-6Al-4V-1.5Zr-1Nb-0.5Mo","Vαₚ",30.25,7.9,52.6,null,"%","","","","","",false,"","results_discussion","With increasing solution temperature, Vαₚ decreases from 52.6% to 7.9%, while Dαs increases from 0.06 μm to 0.38 μm, both showing monotonic trends."],["oa:W7128357266","Ti-6Al-4V-1.5Zr-1Nb-0.5Mo","Vαp/Vβt",0.3,0.3,0.3,null,"","","ST-908, aged at 551 °C","","","",false,"unit_missing","conclusions","Gradient aging of the ST-908 sample demonstrated that the highest hardness (>350 HV1) was achieved in samples aged at 502 °C and 551 °C, where the Vαp/Vβt ratio remained close to the optimal 3:7, and the precipitated refined αs exhibited a finer width."],["oa:W7128357266","Ti-6Al-4V-1.5Zr-1Nb-0.5Mo","Vαp/Vβt",0.3,0.3,0.3,null,"","","ST-908, aged at 502 °C","","","",false,"unit_missing","conclusions","Gradient aging of the ST-908 sample demonstrated that the highest hardness (>350 HV1) was achieved in samples aged at 502 °C and 551 °C, where the Vαp/Vβt ratio remained close to the optimal 3:7, and the precipitated refined αs exhibited a finer width."],["oa:W7128357266","ST-908-AT-502","Vαp/Vβt ratio",0.4286,0.4286,0.4286,null,"","","aged at 502 °C","","","",false,"unit_missing","results_discussion","Notably, for the samples aged at 502 °C, 521 °C, 551 °C, and 562 °C, the Vαp/Vβt ratio remains close to 3:7, which is nearly identical to that in the ST-908 sample."],["oa:W7128357266","ST-908-AT-551","Vαp/Vβt ratio",0.4286,0.4286,0.4286,null,"","","aged at 551 °C","","","",false,"unit_missing","results_discussion","Notably, for the samples aged at 502 °C, 521 °C, 551 °C, and 562 °C, the Vαp/Vβt ratio remains close to 3:7, which is nearly identical to that in the ST-908 sample."],["oa:W7128357266","ST-908-AT-521","Vαp/Vβt ratio",0.4286,0.4286,0.4286,null,"","","aged at 521 °C","","","",false,"unit_missing","results_discussion","Notably, for the samples aged at 502 °C, 521 °C, 551 °C, and 562 °C, the Vαp/Vβt ratio remains close to 3:7, which is nearly identical to that in the ST-908 sample."],["oa:W7128357266","Ti-6Al-4V-1.5Zr-1Nb-0.5Mo","Vαp/Vβt",0.5,0.5,0.5,null,"","","solution-treated bimodal","bimodal","","",false,"unit_missing","conclusions","Gradient solution treatment revealed that the hardness of solution-treated bimodal microstructure exhibits a non-monotonic dependence on temperature, reaching a minimum when the Vαp/Vβt ratio approaches 0.5."],["oa:W7128357266","Ti-6Al-4V-1.5Zr-1Nb-0.5Mo","Vαp",26.9,26.9,26.9,null,"%","","aged at 590 °C","","","",false,"","results_discussion","Overall, Vαp appears to gradually decrease with increasing aging temperature, reaching only 26.9% at 590 °C."],["oa:W7129182704","","proportions de chacune des phases",0.6,null,null,null,"","","","beta","","",false,"unit_missing","conclusions",""],["oa:W7129182704","Ti-27Nb","macles",13.7,null,null,null,"%","","deformed 5%","","","",false,"","conclusions",""],["oa:W7129182704","Ti-27Nb","macles",27.7,null,null,null,"%","","deformed 10%","","","",false,"","conclusions",""],["oa:W7129182704","","ratio d’environ 70 % de phase β pour 30 % de phase α’’",0.7,null,null,null,"","","","beta","","",false,"unit_missing","conclusions",""],["oa:W7129182704","","proportion de phase β chute rapidement",0.0,null,null,null,"","","","beta","","",false,"unit_missing","conclusions",""],["oa:W7129182704","","phase β atteignant un ratio d’environ 70 %",0.7,null,null,null,"","","","beta","","",false,"unit_missing","conclusions",""],["oa:W7129182704","","proportion de phase α’’ résiduelle",0.4,null,null,null,"","","","martensitic α'","","",false,"unit_missing","conclusions",""],["oa:W7129182704","","proportions de chacune des phases",0.4,null,null,null,"","","","martensitic α'","","",false,"unit_missing","conclusions",""],["oa:W7129182704","Ti-27Nb","fraction volumique estimée",40.0,null,null,null,"%","","","martensitic α'","","",false,"","conclusions",""],["oa:W7129182704","Ti-27Nb","fraction volumique",40.0,null,null,null,"%","","","martensitic α'","in situ synchrotron","",false,"","conclusions",""],["oa:W7129182704","","phase n’est plus détectée",0.0,null,null,null,"","","","martensitic α'","","",false,"unit_missing","conclusions",""],["oa:W7132946827","","(α2+γ) lamella",96.1,null,null,1.2,"%","","","","","",false,"","results_discussion",""],["oa:W7132946827","","(α2+γ) lamella",89.9,null,null,2.4,"%","","","","","",false,"","results_discussion",""],["oa:W7133054355","Ti-6Al-2Zr","α phase",80.0,null,null,null,"%","","as-deposited","lamellar","","",false,"","results_discussion",""],["oa:W7133054355","Ti-6Al-2Zr","primary α grains (𝛼𝑝)",40.0,null,null,null,"%","","HT-2","bimodal","","",false,"","results_discussion",""],["oa:W7134344756","VST2","α-phase fraction",2.0,2.0,3.0,null,"%","","quenched at 940 °C","","","",false,"","abstract",""],["oa:W7139479411","Ti-14Al-3Nb-3V-0.5Zr","Объемная доля α2-фазы",50.0,null,null,null,"%","","after aging at 1120 °C","","","",false,"","abstract",""],["oa:W7139479411","Ti-14Al-3Nb-3V-0.5Zr","Объемная доля α2-фазы",50.0,null,null,null,"%","","after aging at 1140 °C","","","",false,"","abstract",""],["oa:W7139479411","Ti-14Al-3Nb-3V-0.5Zr","Объемная доля α2-фазы",50.0,null,null,null,"%","","after aging at 1160 °C","","","",false,"","abstract",""],["oa:W7149885734","Ti-5Al-5Mo-5V-3Cr","amounts of precipitated α phase",7.0,7.0,7.0,null,"%","","","","","",false,"","conclusions",""],["oa:W7149885734","Ti-5Al-5Mo-5V-3Cr","volumic fractions measured on the samples annealed at 840 ◦C",15.2,15.2,15.2,null,"%","","","","","",false,"","conclusions",""],["oa:W7149885734","Ti-5Al-5Mo-5V-3Cr","volumic fractions measured on the samples annealed at 840 ◦C",8.2,8.2,8.2,null,"%","","","","","",false,"","conclusions",""],["oa:W7149996793","Ti-28Mo","Ti(α) [%]",4.07,null,null,null,"%","","","","","",false,"","table","Ti-28 wt.% Mo\t95.93\t4.07"],["oa:W7149996793","Ti-31Mo","Ti(α) [%]",6.77,null,null,null,"%","","","","","",false,"","table","Ti-31 wt.% Mo\t93.23\t6.77"],["oa:W7150839530","TC21","volume fraction of α phase",54.0,null,null,null,"%","500 °C","","","","",false,"","results","The volume fraction of the α phase significantly increases from 54% to 62%, while the β phase decreases from 46% to 38% when the temperature rises from 500 °C to 600 °C."],["oa:W7150839530","TC21","volume fraction of α phase",62.0,null,null,null,"%","600 °C","","","","",false,"","results","The volume fraction of the α phase significantly increases from 54% to 62%, while the β phase decreases from 46% to 38% when the temperature rises from 500 °C to 600 °C."],["oa:W7150839530","TC21","volume fraction of β phase",57.0,null,null,null,"%","","aged","","","",false,"","results","In contrast, the volume fraction of β elevates from 38% to 57%, and the grain size increases from 1.6 µm to 2.5 µm."],["oa:W7150839530","TC21","volume fraction of α phase",43.0,null,null,null,"%","","aged","","","",false,"","results","After aging, the volume fraction of α drops from 62% to 43%, while the corresponding thickness of the lamellae increases from 1.2 µm to 2.1 µm ()."],["oa:W7154254363","Ti-6Al-2Sn-4Zr-2Mo","fraction of columnar grains",67.0,null,null,null,"%","","as-built PBF-EB/M","columnar","","",false,"","results_discussion","Progress in Additive Manufacturing (2026) 11:5935–5954 aspect ratio (ϕ ≈ 0.27) and a high fraction of columnar grains (≈ 67%) aligned along the build direction, reflecting the epitaxial solidification and directional α-plate growth typical of PBF-EB/M Ti6242."],["oa:W7154254363","Ti-6Al-2Sn-4Zr-2Mo","fraction of columnar grains",60.0,null,null,null,"%","","tumbled","semi-equiaxed","","",false,"","results_discussion","As a result, the average aspect ratio increased to about 0.34 and the fraction of columnar grains decreased to ~ 60%, indicating a partial transition from elongated to semi-equiaxed morphology."],["oa:W7154458012","Ti-6Al-4V","α phase percentage",75.17,null,null,null,"%","","","","digital image analysis","",false,"","results","The result was an α phase percentage of 75.17% and a β phase percentage of 24.83% before surface treatment; these percentages are consistent with values reported for a Ti-6Al-4V sample."],["oa:W7154458012","Ti-6Al-4V","phase fraction",0.65,null,null,0.03,"","room temperature","","","Otsu thresholding","",false,"unit_missing","methods","The quantitative error associated with the phase fraction analysis via the Otsu thresholding method is estimated at ±3%."],["oa:W7154458012","Ti-6Al-4V","α phase percentage",81.5,null,null,null,"%","","","","Otsu analysis","",false,"","results","When subjected to Otsu analysis, we find that the α phase present in the sample is 81.5% and the β phase is 18.5% before the application of the treatment."],["oa:W7154458012","Ti-6Al-4V","α phase percentage",72.23,null,null,null,"%","","LSP surface treatment","","digital image analysis","",false,"","results","After LSP treatment, the phase percentages were reconfigured, yielding the following results: 72.23% α phase and 27.77% β phase, indicating an increase in the β phase after LSP treatment."],["oa:W7158423582","Ti-6Al-4V","αs",0.9,null,null,null,"%","","as-built LPBF","lamellar","","",false,"","results_discussion",""],["oa:W7158423582","Ti-6Al-4V","αs + β",1.0,null,null,null,"","","as-built LPBF","lamellar","","",false,"unit_missing","results_discussion",""],["oa:W7158423582","Ti-6Al-4V","αm",1.0,null,null,null,"","","as-built LPBF","martensitic","","",false,"unit_missing","results_discussion",""],["oa:W7158423582","Ti-6Al-4V","αs",0.5,null,null,null,"%","","as-built LPBF","mixed","","",false,"","results_discussion",""],["oa:W7158423582","Ti-6Al-4V","αs",0.1,null,null,null,"%","","as-built LPBF","martensitic","","",false,"","results_discussion",""],["oa:W7158423582","Ti-6Al-4V","αs",0.9,null,null,null,"%","","","","","",false,"","results_discussion",""],["oa:W7164629505","Ti-5Al-5Mo-5V-3Cr","α Area Percent",36.2,null,null,null,"%","300°C","300°C TMF","","","",false,"","results",""],["oa:W7164629505","Ti-5Al-5Mo-5V-3Cr","α area fraction",70.1,null,null,null,"%","","","","","",false,"","conclusions",""],["oa:W7164629505","Ti-5Al-5Mo-5V-3Cr","α Area Percent",38.1,null,null,null,"%","400°C","400°C TMF","","","",false,"","results",""],["oa:W7164629505","Ti-5Al-5Mo-5V-3Cr","α area percent",87.2,null,null,null,"%","","","","","",false,"","abstract",""],["oa:W7164629505","","area percent of α",0.0,null,null,null,"","300°C","","","","",false,"unit_missing","results",""],["oa:W7164629505","Ti-5Al-5Mo-5V-3Cr","α Area Percent",29.1,null,null,null,"%","","initial","","","",false,"","results",""],["oa:W7164629505","Ti-5Al-5Mo-5V-3Cr","α Area Percent",87.2,null,null,null,"%","300°C","300°C TMF","","","",false,"","results",""],["oa:W7164629505","Ti-5Al-5Mo-5V-3Cr","α Area Percent",31.2,null,null,null,"%","400°C","400°C TMF","","","",false,"","results",""],["oa:W7166512353","TC11/TC17","area fraction of the α phase",0.63,null,null,null,"","","annealed","","","",false,"unit_missing","conclusions","The area fraction of the α phase in the fracture zone increased with temperature and stabilized above 630 °C, which is mainly attributed to the continuous precipitation of secondary α during annealing."],["oa:W7166512353","TC11/TC17","area fraction of the α phase",0.0,null,null,null,"","","annealed 630 °C","","","",false,"unit_missing","results","The area fraction of the α phase in the fracture
