Repository: akhtar07/tisci-explorer

# TiSci Explorer

A read-only, static explorer for **TiSci**, an autonomous research agent for titanium alloys. TiSci reads the
titanium-alloy literature, builds a knowledge graph and a table of measured values, proposes hypotheses where the
graph has gaps, and tests them with DFT (MACE / VASP) and the ICME-lite multiscale chain.

**Live site:** https://akhtar07.github.io/tisci-explorer/

The site has seven sections:

| Section | What it shows |
|---|---|
| Overview | Corpus → graph → facts → hypotheses → verdicts, with the snapshot's counts |
| Worked example | One full loop for W in α-Ti: graph path, hypothesis, novelty check, DFT test, verdict, follow-up, DAMASK |

File: data/facts/beta_transus.json (part 8 of 9)
°C [,], determined by high-temperature differential thermal analyzer."],["oa:W4405378300","Ti-Al-Zr-Si-Mo-Nb-Sn","final temperature of β→α-transformation",880.0,null,null,null,"°C","","","","","",false,"","results_discussion","INFLUENCE OF DEFORMATION PROCESSING MODES ON THE STRUCTURE 709 temperature of β→(α+β) transformation (≅1050°C) and the final temperature of β→α-transformation (900...880°C) at cooling rates of 100...0.01°C/s."],["oa:W4405378300","Ti-Al-Zr-Si-Mo-Nb-Sn","β→(α+β) transformation temperature",1050.0,null,null,null,"°C","","","","","",false,"","results_discussion","INFLUENCE OF DEFORMATION PROCESSING MODES ON THE STRUCTURE 709 temperature of β→(α+β) transformation (≅1050°C) and the final temperature of β→α-transformation (900...880°C) at cooling rates of 100...0.01°C/s."],["oa:W4405705770","Ti-6Al-4V","transformation ended at a temperature",940.0,null,null,null,"°C","","","","","",false,"","discussion","The transformation ended at a temperature of 940 °C."],["oa:W4405705770","Ti-6Al-4V","transformation ended at a temperature",910.0,null,null,null,"°C","","","","","",false,"","discussion","The transformation ended at a temperature of 910 °C."],["oa:W4405705770","Ti-6Al-4V","α→β transformation",900.0,900.0,900.0,null,"°C","","","","","",false,"","abstract","As the temperature increased, regardless of the heating rate, the α→β transformation was observed to occur after exceeding 900 °C."],["oa:W4405705770","Ti-6Al-4V","transformation ended at a temperature",930.0,null,null,null,"°C","","","","","",false,"","discussion","The transformation ended at a temperature of 930 °C."],["oa:W4405705770","Ti-6Al-4V","transformation ends",925.0,910.0,940.0,null,"°C","","","","","",false,"","results","The transformation ends at a temperature of approximately 910–940 °C."],["oa:W4406336473","Ti-20Zr-3Mo-3Sn","beta transus temperature",700.0,null,null,null,"°C","","short thermal treated 700°C","","","",false,"","results_discussion",""],["oa:W4406336473","Ti-20Zr-3Mo-3Sn","beta transus temperature",700.0,null,null,null,"°C","","short thermal treated 800°C","","","",false,"","results_discussion",""],["oa:W4406336473","Ti-20Zr-3Mo-3Sn","beta transus temperature",700.0,null,null,null,"°C","","short thermal treated 900°C","","","",false,"","results_discussion",""],["oa:W4406738980","Ti6242-0.7Y2O3","temperature",936.85,null,null,null,"°C","","","","","",false,"","results_discussion","The phase fraction began to decrease at temperatures above 1210 K, and the Y2O3 phase was completely dissolved at 1783 K."],["oa:W4406801988","","transus temperature",985.0,null,null,null,"C","","","","metallographic method","",false,"unit_mismatch","methods",""],["oa:W4406945959","Ti-6Al-4V","beta transus",0.0,null,null,null,"","","heat-treated DMLS 850°C/2h air cooled","Widmanstätten","","",false,"unit_missing","results_discussion","On heat treating the as-built DMLS Ti6Al4V at 850 °C for 2 h followed by air cooling, a Widmänstatten microstructure with thicker α laths, higher β phase fraction, and lower dislocation density was obtained."],["oa:W4407151823","Ti-6Al-4V","Beta-transus temperature (°C)",800.0,null,null,null,"°C","","","","","",false,"","table","Beta-transus temperature (°C)\t800\t880"],["oa:W4407151823","Ti-6Al-4V","Beta-transus temperature (°C)",880.0,null,null,null,"°C","","","","","",false,"","table","Beta-transus temperature (°C)\t800\t880"],["oa:W4407288985","Ti-6Al-4V","b-transus temperature",990.0,null,null,null,"C","","","","dilatometry","",false,"unit_mismatch","results","The temperature range of these steps corresponds well with the expected a0 ! b transformation at a b-transus temperature of 990 \u0002C as reported for LBPF-fabricated Ti-6Al-4V.[26] This eﬀect has been reproduced by four diﬀerent samples for each orientation."],["oa:W4407929784","Ti-6Al-4V","beta_transus",995.0,null,null,null,"°C","","","","","",false,"","results_discussion","Ti-6Al-4V Base-25 mm 25-50 mm 50-75 mm Carbon 0.016 0.015 0.017 Oxygen 0.2939 0.2877 0.2858 Nitrogen 0.01 0.01 0.01 Hydrogen 0.001 0.001 0.001 Iron 0.175 0.17 0.17 Aluminium 5.881 5.774 5.982 Vanadium 4.159 4.292 4.261 Titanium Balance Balance Balance Ti-6Al-4V ELI Base-25 mm 25-50 mm 50-75 mm Carbon 0.015 0.019 0.018 Oxygen 0.146 0.166 0.171 Nitrogen 0.01 0.01 0.01 Hydrogen 0.001 0.001 0.001 Iron 0.181 0.178 0.185 Aluminium 5.64 5.67 5.7 Vanadium 4.46 4.43 4.39 Titanium Balance Balance Balance"],["oa:W4407929784","Ti-6Al-4V","beta_transus",995.0,null,null,null,"°C","","","","","",false,"","results_discussion","Ti-6Al-4V Base-25 mm 25-50 mm 50-75 mm Carbon 0.016 0.015 0.017 Oxygen 0.2939 0.2877 0.2858 Nitrogen 0.01 0.01 0.01 Hydrogen 0.001 0.001 0.001 Iron 0.175 0.17 0.17 Aluminium 5.881 5.774 5.982 Vanadium 4.159 4.292 4.261 Titanium Balance Balance Balance Ti-6Al-4V ELI Base-25 mm 25-50 mm 50-75 mm Carbon 0.015 0.019 0.018 Oxygen 0.146 0.166 0.171 Nitrogen 0.01 0.01 0.01 Hydrogen 0.001 0.001 0.001 Iron 0.181 0.178 0.185 Aluminium 5.64 5.67 5.7 Vanadium 4.46 4.43 4.39 Titanium Balance Balance Balance"],["oa:W4408770476","CP-Ti Grade 2","phase transition point",882.5,null,null,null,"°C","","","","","",false,"","results_discussion","The phase transition point of pure titanium is 882.5 °C [], and the reason for choosing 880 °C for heat treatment in this study is double."],["oa:W4408848927","TA32","phase transition temperature",995.0,990.0,1000.0,5.0,"°C","","","","continuous heating metallographic method","",false,"","methods","The chemical composition provided by the supplier of the alloy is shown in , and the phase transition temperature of the alloy is approximately 995 ± 5 °C according to the continuous heating metallographic method."],["oa:W4411450475","base","β‐transus temperatures (T β )",950.0,945.0,955.0,5.0,"°C","","","","metallographic method","",false,"","methods","The β‐transus temperatures (T β ) of base, 0.3N, 0.4N and 0.5N alloys determined by the metallographic method 950 ± 5, 1000 ± 5, 1040 ± 5, and 1080 ± 5°C, respectively."],["oa:W4411450475","0.4N","β‐transus temperatures (T β )",1040.0,1035.0,1045.0,5.0,"°C","","","","metallographic method","",false,"","methods","The β‐transus temperatures (T β ) of base, 0.3N, 0.4N and 0.5N alloys determined by the metallographic method 950 ± 5, 1000 ± 5, 1040 ± 5, and 1080 ± 5°C, respectively."],["oa:W4411450475","0.3N","β‐transus temperatures (T β )",1000.0,995.0,1005.0,5.0,"°C","","","","metallographic method","",false,"","methods","The β‐transus temperatures (T β ) of base, 0.3N, 0.4N and 0.5N alloys determined by the metallographic method 950 ± 5, 1000 ± 5, 1040 ± 5, and 1080 ± 5°C, respectively."],["oa:W4411450475","0.5N","β‐transus temperatures (T β )",1080.0,1075.0,1085.0,5.0,"°C","","","","metallographic method","",false,"","methods","The β‐transus temperatures (T β ) of base, 0.3N, 0.4N and 0.5N alloys determined by the metallographic method 950 ± 5, 1000 ± 5, 1040 ± 5, and 1080 ± 5°C, respectively."],["oa:W4411564712","Ti-6Al-4V","machine chamber preheated to",105.0,100.0,110.0,null,"°C","","as-built SLM","","","",false,"out_of_range","methods","The components were constructed in a machine chamber preheated to 100–110 °C."],["oa:W4412041561","Ti-6Al-4V","β-transus",1006.85,986.85,1026.85,null,"°C","","","","","",false,"","conclusions","Accurate representation of latent heat effects in this range is crucial for capturing melt pool sizes [39]. • Phase transformation thresholds: The β-transus (about 1260–1300 K) delineates α + β →β upon heating."],["oa:W4412940422","Ti-5Al-5Mo-5V-3Cr-0.22O","β-transition temperature",945.0,940.0,950.0,5.0,"°C","","annealed","","","",false,"","methods","The β-transition temperature of 0.22 O and 0.36 O alloys are 945 ± 5 °C and 975 ± 5 °C, respectively."],["oa:W4412940422","Ti-5Al-5Mo-5V-3Cr-0.36O","β-transition temperature",975.0,970.0,980.0,5.0,"°C","","annealed","","","",false,"","methods","The β-transition temperature of 0.22 O and 0.36 O alloys are 945 ± 5 °C and 975 ± 5 °C, respectively."],["oa:W4413218486","Ti-6Al-4V","850 °C",850.0,850.0,850.0,null,"°C","","H-250 heat treated","","","",false,"","results","The H-250 sample was heat treated at 850 °C for 2 h so that the prime-β grains could be clearly observed in the OM images."],["oa:W4413218486","Ti-6Al-4V","martensite decomposition temperature",600.0,600.0,850.0,null,"°C","","heat treated above 600–850 °C","lamellar α+β","","",false,"","discussion","Furthermore, heat treating the L-PBF Ti-6Al-4V alloy above the martensite decomposition temperature (600–850 °C) generally produces an α+β lamellar structure."],["oa:W4414407578","Ti-7.92Mo-3.22Cr-1.88Zr","temperature of LTSTA treatments increased by 10 K relative to the optimal temperature for Ti-12Mo alloy",-263.15,null,null,null,"°C","","","","","",false,"out_of_range","results_discussion","Considering the lower Δr values and potential multi‐component diffusion retardation effects in the Ti‐Mo‐Cr‐Zr system, as compared with Ti‐12Mo alloy, the temperature of LTSTA treatments increased by 10 K relative to the optimal temperature for Ti‐12Mo alloy,[ ] as shown in Figure ."],["oa:W4414407578","Ti-7.92Mo-3.22Cr-1.88Zr","1173 K",899.85,null,null,null,"°C","","","","MC simulation","",true,"","methods","At each temperature, thermodynamic equilibrium was determined through an energy convergence threshold of 1 × 10−5 eV/atom.[ ] The average correlations associated with each cluster at 1173 K in MC simulations were designated as the objective function of SQoS, which corresponds to the experimental homogenization annealing temperature."],["oa:W4414407578","Ti-7.92Mo-3.22Cr-1.88Zr","1173 K",899.85,null,null,null,"°C","","solution-treated (ST)","","","",false,"","methods","As shown in Figure , the rectangular specimens subjected to homogenization treatment at 1173 K for 1 h followed by water quenching, which corresponds to the solution‐treated (ST) specimen."],["oa:W4414407578","Ti-7.92Mo-3.22Cr-1.88Zr","1123 K",849.85,null,null,null,"°C","","recrystallized (RC)","","","",false,"","methods","Recrystallization treatment was implemented at 1123 K for 10 min with subsequent water quenching, which corresponds to the RC specimen."],["oa:W4414407578","Ti-7.92Mo-3.22Cr-1.88Zr","483 K",209.85,null,null,null,"°C","","low-temperature and short-time aging (LTSTA)","","","",false,"out_of_range","methods","Finally, low‐temperature and short‐time aging (LTSTA) were performed at 483 K for 60 s in the oil bath and then quenched in water, which corresponds to the LTSTA specimen."],["oa:W4414526574","Ti-Nb-Zr","β phase",900.0,null,null,null,"°C","","900 °C","","","",false,"","results_discussion","At 900 °C, with respect to , the peaks of the β phase begin to increase in intensity, gradually becoming the dominant phase in the structure."],["oa:W4415029470","TiAl","Tα transition temperature",1250.0,null,null,null,"°C","","1280 °C/0.1 °C/s","equiaxed γ","","",false,"out_of_range","results","As shown in a,b, the microstructures near and far from the fracture surfaces of specimens heat-treated at 1280–0.1 °C/s exhibit a high-volume fraction of equiaxed γ phase with reduced βo phase content."],["oa:W4415029470","TiAl","Tα transition temperature",1250.0,null,null,null,"°C","","1280 °C/2.5 °C/s","βo/γ mixed","","",false,"out_of_range","results","As shown in c,d, specimens heat-treated at 1280–2.5 °C/s exhibit significantly increased βo phase content near and far from the fracture surfaces, with extensive βo phase accumulations and βo/γ mixed microstructures surrounding lamellar colonies."],["oa:W4415146037","","T",1000.0,1000.0,1200.0,null,"°C","1000–1200 °C","","","hot deformation","0.01 s−1",false,"","methods","DRV deformation mechanism is preva lent at T < 1000 ◦C while DRX is dominant at T > 1000 ◦C Optimum processing parameters are T in the range of 1000–1200 ◦C and ε̇ = 0.01 s−1 Occurrence of plastic instability at T and ε̇ of 900 ◦C and 10 s−1, respectively Table 2 Hot deformation behavior and dynamic softening mechanisms of some biomedical Ti-based alloys 1 3 Page 19 of 51 87"],["oa:W4415146037","Ti-3.4Fe","optimum temperature",850.0,null,null,null,"°C","","","","","0.1 s−1",false,"","methods","Based on the processing map, the optimum temperature and strain rate ranges for the hot deformation of the Ti-3.4Fe alloy were 850 °C and 0.1 s−1, respectively, for both steadystate and peak stresses."],["oa:W4415182415","Ti-6Al-4V","β transus",1000.0,null,null,null,"°C","","annealed (950°C/1h + 700°C/1h)","","","",false,"","methods","The first step was a 1 hour annealing at 950°C (i.e., 50°C below the β transus) followed by cooling at a controlled rate of 0.1°C / min."],["oa:W4415673444","Ti-6Al-4V","maximum temperature recorded on the heater surface",1164.0,null,null,null,"°C","","","","","",false,"","results","Distribution map (view without covering thermal insulation): a – temperature fields, °C; b – heat flow, W/mm2 а b The maximum temperature recorded on the heater surface was 1164 °C."],["oa:W4415673444","Ti-6Al-4V","maximum experimental heating temperature",972.0,null,null,null,"°C","","","","","",false,"","results","The maximum experimental heating temperature was Theat = 972 °C at thermocouple No. 4 (copper plate) with a heating time of t = 180 minutes."],["oa:W4416324227","Ti-6Al-4V","reference temperature",830.0,830.0,830.0,null,"°C","","","","","",false,"","results",""],["oa:W4416324227","Ti-6Al-4V","reference temperature",1000.0,1000.0,1000.0,null,"°C","","","","","",false,"","results",""],["oa:W4416575280","TNTZ-O","β-transus temperature",706.5,706.5,706.5,null,"°C","","","","empirical calculation","",true,"","methods","Thus, the calculated β-transus temperature for the studied alloy results was 706.5 °C."],["oa:W4416785588","Ti-6Al-4V","solidus",1604.0,null,null,null,"°C","","","","","",false,"out_of_range","methods","For Ti-6Al-4 V, key properties include a solidus of 1604 °C, liq uidus of 660 °C, latent heat of 286 kJ/kg, thermal conductivity of 7.2 W/m°C (solid) and ~ 4.5 W/m°C (liquid), and specific heat of 600–1200 J/kg°C."],["oa:W4416785588","Ti-6Al-4V","liquidus",660.0,null,null,null,"°C","","","","","",false,"","methods","For Ti-6Al-4 V, key properties include a solidus of 1604 °C, liq uidus of 660 °C, latent heat of 286 kJ/kg, thermal conductivity of 7.2 W/m°C (solid) and ~ 4.5 W/m°C (liquid), and specific heat of 600–1200 J/kg°C."],["oa:W4416941036","Ti-6Al-4V","beta transus",0.0,null,null,null,"","","","lamellar","","",false,"unit_missing","results_discussion","Apart from various porosity contents, different printing parameters and HIP processing under the stated conditions had no significant effect on the microstructure and consist of α laths and smaller amount of beta phase (see Figure 4c)."],["oa:W583504428","Ti-6Al-4V","transus β",1000.0,null,null,null,"°C","","","","","",false,"","conclusions",""],["oa:W635019238","Ti-5Al-5Mo-5V-3Cr","température de transus",847.0,842.0,852.0,5.0,"°C","","","","","",false,"","conclusions",""],["oa:W635019238","Ti-5Al-5Mo-5V-3Cr","temp´erature de transus Tβ",847.0,null,null,null,"°C","","","","","",false,"","conclusions",""],["oa:W64060929","Ti-6Al-4V","temperature",800.0,null,null,null,"°C","","","","","",false,"","conclusions",""],["oa:W7117316830","","beta transus",875.0,850.0,900.0,null,"°C","","850–900 °C annealed","fine, equilibrium α + β phase mixture","DSC","",false,"","results_discussion","Annealing at 850 –900 °C leads to a gradual decomposition of the martensite and the formation of a fine, equilibrium α + β phase mixture."],["oa:W7117694937","Ti-6Al-4V","Tr",19.85,null,null,null,"°C","293 K","","","","4 × 10−4 s−1",false,"out_of_range","table","1060\t1090\t0.0117\t0.884\t1.1\t4 × 10−4\t293\t1878"],["oa:W7117742406","Ti-6Al-4Zr-0.6Si-0.5Mo","temperature at which the third peak appears",963.4,null,null,null,"°C","","","","","",false,"","results_discussion","The temperature at which the third peak appears is clearly identified as 963.4 °C."],["oa:W7120343292","Ti-6Al-4V","temperatura",995.0,980.0,1010.0,15.0,"°C","","","","","",false,"","abstract",""],["oa:W7120343292","Ti-6Al-4V","temperatura",900.0,null,900.0,null,"°C","","","","","",false,"","abstract",""],["oa:W7120595389","β-CEZ","temperatura transus-β",900.0,null,null,null,"°C","","","","","",false,"","abstract",""],["oa:W7120748979","Ti-6Al-4V","temperatura ߙߚ ൗ transus",885.0,null,null,null,"°C","","","","","",false,"","front",""],["oa:W7120748979","Ti-35Nb","beta_transus",999.85,null,null,null,"°C","","homogenized","β","DSC","",false,"","front",""],["oa:W7120770970","Ti35Nb2,5Sn","temperatura de início de transformação martensítica",900.0,null,null,null,"°C","","solutionized 900°C/30min + water quenched","","DSC","",false,"","front",""],["oa:W7120770970","Ti35Nb2,5Sn","temperatura de início de transformação martensítica",1000.0,null,null,null,"°C","","homogenized 1000°C/12h + furnace cooled","","DSC","",false,"","front",""],["oa:W7123727394","Ti-25Nb-9Zr-2Mo","Md¯",2.465,null,null,null,"","","","","","",false,"unit_missing","table","Ti-25Nb-2Mo-9Zr\t2.858\t2.465"],["oa:W7123727394","Ti-25Nb-2Mo-0Zr","Md¯",2.438,null,null,null,"","","","","","",false,"unit_missing","table","Ti-25Nb-2Mo-0Zr\t2.838\t2.438"],["oa:W7123727394","Ti-25Nb-3Zr-2Mo","Md¯",2.446,null,null,null,"","","","","","",false,"unit_missing","table","Ti-25Nb-2Mo-3Zr\t2.845\t2.446"],["oa:W7123727394","Ti-25Nb-12Zr-2Mo","Md¯",2.475,null,null,null,"","","","","","",false,"unit_missing","table","Ti-25Nb-2Mo-12Zr\t2.865\t2.475"],["oa:W7125021646","Ti-6Al-4V","phase transformation temperature α + β ↔ β",950.0,null,null,null,"°C","","","","","",false,"","results_discussion","The phase transformation temperature α + β ↔ β in the titanium alloy Ti-6Al-4V is approximately 950 °C, although the β-transus temperature can vary in the range of 700–1050 °C []."],["oa:W7125021646","Ti-6Al-4V","β-transus temperature",975.0,null,null,5.0,"°C","","as-received","","","",false,"","results_discussion","Liu et al. [] determined the β-transus temperature of as-received Ti6Al4V to be 975 ± 5 °C."],["oa:W7126338591","Ti-6Al-4V","β vol.%",0.0,null,null,null,"","","LTHIP","lamellar","","",false,"unit_missing","discussion",""],["oa:W7128357266","Ti-6Al-4V-1.5Zr-1Nb-0.5Mo","β-transus temperature (Tβ)",945.7,null,null,null,"°C","","","","DSC","",false,"","methods","According to the differential scanning calorimetry (DSC) curve (d), the β-transus temperature (Tβ) was determined to be approximately 945.7 °C."],["oa:W7128357266","Ti-6Al-4V-1.5Zr-1Nb-0.5Mo","βt",908.0,908.0,908.0,null,"°C","","ST-908","","","",false,"","conclusions","After aging at 500 °C, the ST-908 sample showed the highest hardening potential, attributed to its high βt content (Vβt = 70%) and sufficient retained β phase, which promoted precipitation of a high density of fine αs laths."],["oa:W7129343650","Ti-6Al-4V","beta_transus",900.0,null,null,null,"°C","","900°C/4h + helium quench","","","",false,"","methods","The temperature was held at 900° C for four hours, and then the specimen was rapidly cooled in a helium quench."],["oa:W7131547033","Ti-6Al-2Sn-4Zr-6Mo","ߚ-transus temperature",900.0,885.0,915.0,15.0,"°C","","","","DSC","",false,"","methods",""],["oa:W7131547033","Ti-6Al-2Sn-4Zr-6Mo","transformation that occurs",700.0,700.0,900.0,null,"°C","200 - 700 °C","","","DSC","",false,"","methods",""],["oa:W7132049509","Ti-6Al-4V","β-Transus",980.0,null,null,null,"°C","","","","","",false,"","abstract",""],["oa:W7132049509","Ti-6Al-4V","beta_transus",987.5,980.0,995.0,null,"°C","","as-built SLM","","","",false,"","abstract",""],["oa:W7132101087","Ti-6Al-4V","β fazına dönüş",885.0,null,null,null,"°C","","","","","",false,"","front",""],["oa:W7132101087","CP-Ti Grade 2","β fazına dönüş",885.0,null,null,null,"°C","","room temperature","α","","",false,"","front",""],["oa:W7132101087","Ti-6Al-4V","Beta Dönüşüm Sıcaklığı °C ± 15°C",999.0,null,null,15.0,"°C","","","","","",false,"","front",""],["oa:W7132696201","Ti-6Al-4V","β transus sıcaklığı",882.0,null,null,null,"°C","","","","","",false,"","abstract",""],["oa:W7132696201","Ti-6Al-4V","α + β → β Dönüşüm Sıcaklığı",980.0,null,null,null,"°C","","","","","",false,"","abstract",""],["oa:W7132696201","Ti-6Al-4V","α → β Dönüşüm Sıcaklığı",750.0,null,null,null,"°C","","as-built SLM","martensitic α'","","",false,"","abstract",""],["oa:W7132696201","Ti-6Al-4V","β geçiş sıcaklığı",995.0,null,null,null,"°C","","","","","",false,"","abstract",""],["oa:W7132944302","Ti-6Al-4V","beta transus temperature",0.0,null,null,null,"","","mill annealed at 704°C/1300°F for 2 hours and air cooled","","","",false,"unit_missing","methods",""],["oa:W7132944302","","sinter annealing",1255.0,null,null,null,"°C","","sinter annealed at 1255°C for 1 hour","","","",false,"out_of_range","methods",""],["oa:W7132944302","Ti-12Mo-6Zr-2Fe","beta transus temperature",0.0,null,null,null,"","","","","","",false,"unit_missing","methods",""],["oa:W7132944302","","sintering process",1255.0,null,null,null,"°C","","sintered at 1255°C for 1 hour","","","",false,"out_of_range","methods",""],["oa:W7133434637","Ti-6Al-4V","Beta Transus",999.0,null,null,15.0,"°C","","","","","",false,"","abstract","Mean Co-Efficient of Thermal Expansion 0-100°C /°C (0-212°F /°F) 8.6x10-6 (4.8) Mean Co-Efficient of Thermal Expansion 0-300°C /°C (0-572°F /°F) 9.2x10-6 (5.1) Beta Transus °C±15°C (°F) 999 (1830) Nota: Adaptado de U.S."],["oa:W7133867466","Ti-6Al-4V-0.55Fe","β transus temperature",950.0,null,null,null,"°C","","as-forged","","metallographic method and differential scanning calorimetry","",false,"","methods","The  transus temperature was determined to be 950 °C by combining the metallographic method and differential scanning calorimetry."],["oa:W7134344756","VST2","β-transus",965.0,965.0,965.0,null,"°C","","quenched at 965 °C","α'","","",false,"","abstract",""],["oa:W7134344756","VST2","β-transus",890.0,890.0,915.0,null,"°C","","quenched at 865 °C","α + β + α\"","","",false,"","abstract",""],["oa:W7134344756","VST2","β-transus",940.0,940.0,940.0,null,"°C","","quenched at 940 °C","(α) + α\"","","",false,"","abstract",""],["oa:W7134344756","VST2","β-transus",790.0,790.0,790.0,null,"°C","","quenched at 790 °C","α + β","","",false,"","abstract",""],["oa:W7134344756","VST2","β-transus",940.0,940.0,null,null,"°C","","quenched at 865 °C","martensitic α'","","",false,"","abstract",""],["oa:W7134344756","VST2","β-transus",990.0,990.0,990.0,null,"°C","","quenched at 990 °C","α'","","",false,"","abstract",""],["oa:W7134344756","VST2","β-transus",815.0,815.0,815.0,null,"°C","","quenched at 815 °C","α + β","","",false,"","abstract",""],["oa:W7134344756","VST2","β-transus",865.0,865.0,865.0,null,"°C","","quenched at 865 °C","α + β","","",false,"","abstract",""],["oa:W7134344756","VST2","β-transus",915.0,915.0,915.0,null,"°C","","quenched at 915 °C","α + β + α\"","","",false,"","abstract",""],["oa:W7134344756","VST2","β-transus",890.0,890.0,890.0,null,"°C","","quenched at 890 °C","α + β + α\"","","",false,"","abstract",""],["oa:W7134344756","VST2","β-transus",840.0,840.0,840.0,null,"°C","","quenched at 840 °C","α + β","","",false,"","abstract",""],["oa:W7134535765","Ti-6Al-4V","β dönüşüm sıcaklığı",985.0,971.0,999.0,14.0,"°C","","","","","",false,"","conclusions",""],["oa:W7134535765","Ti-6Al-4V","882 °C üzerinde β fazında",882.0,null,null,null,"°C","","","","","",false,"","conclusions",""],["oa:W7134611397","Ti-5Al-4V","Tm",680.0,null,null,null,"°C","","","","","",true,"","abstract",""],["oa:W7139292655","","dönüşüm sıcaklığı",885.0,null,null,null,"°C","","","","","",false,"","conclusions",""],["oa:W7139407102","CP-Ti Grade 2","Dönüşüm Sıcaklığı",882.0,null,null,null,"°C","room temperature","","","","",false,"","conclusions",""],["oa:W7139479411","Ti-14Al-3Nb-3V-0.5Zr","температура начала превращения β-фазы",1015.0,null,null,null,"°C","","after aging at 1120 °C","","","",false,"","abstract",""],["oa:W7139479411","Ti-14Al-3Nb-3V-0.5Zr","температура начала превращения β-фазы",1015.0,null,null,null,"°C","","after aging at 1140 °C","","","",false,"","abstract",""],["oa:W7139479411","Ti-14Al-3Nb-3V-0.5Zr","температура начала превращения β-фазы",1100.0,null,null,null,"°C","","after aging at 1160 °C","","","",false,"","abstract",""],["oa:W7139479411","Ti-14Al-3Nb-3V-0.5Zr","температура начала превращения β-фазы",1015.0,null,null,null,"°C","","after aging at 1160 °C","","","",false,"","abstract",""],["oa:W7139479411","Ti-14Al-3Nb-3V-0.5Zr","температура начала превращения β-фазы",1100.0,null,null,null,"°C","","after aging at 1120 °C","","","",false,"","abstract",""],["oa:W7139479411","Ti-14Al-3Nb-3V-0.5Zr","температура начала превращения β-фазы",1100.0,null,null,null,"°C","","after aging at 1140 °C","","","",false,"","abstract",""],["oa:W7139479411","Ti-14Al-3Nb-3V-0.5Zr","температура начала превращения β-фазы",950.0,null,null,null,"°C","","after aging at 950 °C","","","",false,"","abstract",""],["oa:W7139481632","Ti-22Al-25Nb","TeMepaTypa HarpeBa",800.0,800.0,850.0,null,"°C","","","","","",false,"","abstract",""],["oa:W7139487082","VST2","TeMepaTypa IOJIMMOpΦHOrO IpeBpaIeHH8",940.0,null,null,null,"°C","","","","","",false,"","abstract",""],["oa:W7139816893","","β transus",882.0,null,null,null,"°C","","","","","",false,"","conclusions",""],["oa:W7141780985","","températures inférieures à 830°C",830.0,null,null,null,"°C","","","","Thermo-Calc","",true,"","conclusions",""],["oa:W7145718421","Ti-11.3Mn","beta stability",0.5,null,null,null,"","","","","","",true,"unit_missing","results_discussion",""],["oa:W7145718421","Ti-15Cr","beta stability",0.4,null,null,null,"","","","","","",true,"unit_missing","results_discussion",""],["oa:W7146316479","","β相が生成する温度",830.0,null,null,null,"°C","","","","","",false,"","other",""],["oa:W7149885734","Ti-5Al-5Mo-5V-3Cr","Tβ",857.0,null,null,null,"°C","","","","","",false,"","conclusions",""],["oa:W7150839530","TC21","α + β→β transformation temperature (Tβ)",965.0,null,null,5.0,"°C","","","","DIL-805A/D dilatometer","",false,"","methods","Using a DIL-805A/D (Waters Technology, Shanghai, China) dilatometer, the α + β→β transformation temperature (Tβ) of the alloy was determined to be approximately 965 ± 5 °C."],["oa:W7154065359","Ti90","phase transition temperature",964.0,null,null,null,"°C","","as-cast","","","",false,"","methods","As shown in Fig. 13a, the phase transition temperatures of Ti90 alloy ingot for the α→α+β and α+β→β transformations are 843 °C and 964 °C, respectively."],["oa:W7154065359","Ti90","phase transition temperature",964.0,null,null,null,"°C","","as-built EBSM","martensitic α'","","",false,"","results_discussion","EBSM Ti90 alloys displays a typical Widmanstätten microstructure characterized by the primary β grain boundaries and predominant α′ martensite within the grains, accompanied by a small amount of retained β phase resulting from the rapid cooling rate and slight β-phase due to incomplete phase transformation."],["oa:W7154165993","","peak temperature",1000.0,null,null,null,"°C","","","","DSC","",false,"","results","Moreover, it was observed that HDPEC treatments under different current densities are most effective in promoting the formation of heterogeneous multiphase microstructures when the peak temperature reaches ~1000 °C."],["oa:W7154458012","Ti-6Al-4V","Tβ °C",995.0,995.0,995.0,null,"°C","","","","","",false,"","table","α + β\tTi-6Al-4V\t300–400\t800–1100\t900–1200\t110–140\t995"],["oa:W7154946275","Ti-6Al-4V","beta_transus",820.0,null,null,null,"°C","","annealed at 820 °C for 4 h, then 1.5 h, cooled to 250 °C","","","",false,"","methods","They were heated to 820 °C for 4 h, annealed for 1.5 h, and gradually cooled to 250 °C while maintaining same vacuum conditions."],["oa:W7161706150","Ti-30Nb-2.5Sn","𝛽-transus temperature",725.0,null,null,null,"°C","","","","","",false,"","results_discussion","Under the equilibrium conditions, the 𝛽-transus temperature is approximately 725 ◦C."],["oa:W7161706150","Ti-30Nb-2.5Sn","beta_transus",1000.0,null,null,null,"°C","1000 °C","as-built","","DSC","10.0 °C min−1",false,"","methods","DSC curves were obtained in two thermal cycles from 50 ◦C to 1000 ◦C at heating/cooling rate of 10.0 ◦C min−1 and an argon flux of 50 mL min−1."],["oa:W7161770150","Ti-6Al-4V","Phase Transition Temperature Tβ/°C",995.0,null,null,null,"°C","","","","","",false,"","table","995\t110–140\t800–1100\t900–1200\t300–400\t13–16\t33–110"],["oa:W7162342214","Ti-6Al-4V-0.55Fe","β-transus temperatures (Tβ)",950.0,null,null,5.0,"°C","","","","","",false,"","methods","Based on the metallographic analysis, their β-transus temperatures (Tβ) are 975(5) °C and 950(5) °C."],["oa:W7162342214","Ti-6Al-4V-0.55Fe","β-transus temperatures (Tβ)",975.0,null,null,5.0,"°C","","","","","",false,"","methods","Based on the metallographic analysis, their β-transus temperatures (Tβ) are 975(5) °C and 950(5) °C."],["oa:W7164265842","Ti-6Al-4V","β-transus temperature",980.0,null,null,null,"°C","","sub β-transus temperature heat treatment (710°C/2hr)","","","",false,"","methods",""],["oa:W7164265842","Ti-6Al-4V","β-transus temperature",980.0,null,null,null,"°C","","near β-transus temperature heat treatment (950°C/1hr)","","","",false,"","methods",""],["oa:W7164265842","Ti-6Al-4V","β-transus temperature",980.0,null,null,null,"°C","","super β-transus temperature heat treatment (1050°C/1hr)","","","",false,"","methods",""],["oa:W7167892627","Ti-6Al-4V","β(200) reflection",995.0,null,null,null,"°C","","","","","",false,"","results_discussion","A very weak but distinct β(200) reflection appears at ~ 57°, confirming the presence of a small amount of retained or reprecipitated β phase fol lowing near-β-transus HIP."],["oa:W7169006738","Ti-6Al-4V","beta transus",995.0,980.0,1010.0,15.0,"°C","","","","","",false,"","results_discussion","The beta transus temperature of this alloy is about 995 ± 15 °C, indicating that the β-phase is stable above this temperature, while the α-phase, enriched in aluminum, can form below it [,,]."],["oa:W7169633331","Ti-6Al-4Mo-1V-0.1Si","β-transus temperature",965.0,null,null,null,"°C","","as-rolled, homogenized 950°C/45min","","","",true,"","methods",""],["oa:W7171528257","Ti-6Al-4V","β transus temperature",0.0,null,null,null,"","","","","","",true,"unit_missing","discussion","In addition, the β transus temperature of Ti–6Al–4V alloys can be raised by oxygen concentration [98]."],["oa:W7171528257","Ti-6Al-4V","β transus temperature",995.0,null,null,null,"°C","","","","","",false,"","discussion","The observation in Fig. 27 shows that many particles are ejected above the co-axial nozzle outlet at temperatures above the β transus and sometimes above the melting temperature of Ti–6Al– 4V."],["oa:W7197287312","","alotropní transformace",882.5,null,null,null,"°C","","","","","",false,"","front",""],["oa:W7199685807","Ti-6Al-4V","teplota přechodu alfa-beta",882.5,null,null,null,"°C","","","","","",false,"","front",""],["oa:W7200965086","Ti-24Nb-8Sn-4Ta","teplota 882 °C",882.0,null,null,null,"°C","","","","","",false,"","front",""],["oa:W7202262618","SJ1100","β-transus temperature",967.0,null,null,null,"°C","","","","","",false,"","methods","The β-transus temperature was measured to be 967 °C."],["oa:W7202369229","Ti-5.1Mo-4.9Fe-2.8Al","β-transus",770.0,null,null,null,"°C","","","","","",true,"","results_discussion","Second, the β-transus is placed at 770 °C by the CCT-Agent against approximately 790 °C from CALPHAD, a discrepancy of about 20 °C that lies within the spread normally observed between independent CALPHAD assessments and experiment."],["oa:W7202369229","Ti-5.1Mo-4.9Fe-2.8Al","β-transus",990.0,null,null,null,"°C","","","","","",true,"","results_discussion","First, the β-transus is placed at approximately 990 °C by the CCT-Agent against approximately 995 °C in the reference diagram (Table 3), a discrepancy of only a few degrees."],["oa:W7202369229","Ti-5.1Mo-4.9Fe-2.8Al","β-transus",990.0,null,null,null,"°C","","","","","",true,"","results_discussion","The CCT-Agent diagram (Figure 3a) and the reference diagram (Figure 3b) agree on the β-transus near 990-995 °C and on the high critical cooling rate required to bypass diffusional α formation, consistent with the α+β character of the alloy."],["oa:W7202369229","Ti-5.1Mo-4.9Fe-2.8Al","β-transus",810.0,null,null,null,"°C","","","","","",false,"","results_discussion","The CCT-Agent diagram (Figure 2a) and the CALPHAD-calculated diagram (Figure 2b) place the diffusional α-start and α+β-finish boundaries, the retained-metastable-β field and the low-temperature martensite region in mutual agreement, with the β-transus reproduced to within about 30 °C."],["oa:W7202369229","Ti-5.1Mo-4.9Fe-2.8Al","β-transus",810.0,null,null,null,"°C","","","","","",false,"","results_discussion","The high molybdenum equivalent pushes both curves far to the right, so that diffusional α formation is readily suppressed and only relatively slow cooling intersects the nose of the α-start curve; the β-transus is placed at approximately 810 °C."],["oa:W7204643144","Ti-20Nb-6Ta","β-transus",450.0,null,null,null,"°C","","as-received powder","","HTXRD","",false,"out_of_range","results","High-temperature X-ray diffraction (HTXRD) of the powder indicates that, upon heating, transformation toward the α + β phase field begins at approximately 450 °C."],["oa:W7204643144","Ti-20Nb-6Ta","β-transus",670.0,null,null,null,"°C","","","","dilatometry","",false,"","results","The thermal event concludes near 670 °C, corresponding to the β-transus."],["oa:W7208040035","TFCA","β transus temperatures",803.85,null,null,null,"°C","","nominal composition","","","",false,"","discussion","The \u0001 transus temperatures for the nominal compositions of TFC alloy and TFCA alloy are 989 K and 1077 K, respectively."],["oa:W7208040035","TFCA","β transus",929.85,null,null,null,"°C","","solution treated","","","",false,"","discussion","On the other hand, the \u0001 transus increases signiﬁcantly up to 1203 K in the solution treated TFCA alloy as a result of local segregation of Fe, Cr, and Al near the crack initiation sites."],["oa:W7208040035","TFC","β transus temperatures",715.85,null,null,null,"°C","","nominal composition","","","",false,"","discussion","The \u0001 transus temperatures for the nominal compositions of TFC alloy and TFCA alloy are 989 K and 1077 K, respectively."],["oa:W7208068214","Ti-5Al-2.5Sn","β変態点",859.85,859.85,859.85,null,"°C","","","","","",false,"","abstract",""],["oa:W7208068214","Ti-5Al-2.5Sn","β変態点",859.85,859.85,859.85,null,"°C","","","","optical microscopy","",false,"","abstract",""],["oa:W7208068214","Ti-5Al-2.5Sn","β変態点",759.85,759.85,759.85,null,"°C","","","","optical microscopy","",false,"","abstract",""],["oa:W7208068214","Ti-5Al-2.5Sn","β変態点",659.85,659.85,659.85,null,"°C","","","","","",false,"","abstract",""],["oa:W7208068214","Ti-5Al-2.5Sn","β変態点",659.85,659.85,659.85,null,"°C","","","","optical microscopy","",false,"","abstract",""],["oa:W7208068214","Ti-5Al-2.5Sn","β変態点",759.85,759.85,759.85,null,"°C","","","","","",false,"","abstract",""],["oa:W7208068214","Ti-5Al-2.5Sn","β変態点",1009.85,1009.85,1009.85,null,"°C","","","","optical microscopy","",false,"","abstract",""],["oa:W7208068214","Ti-5Al-2.5Sn","β変態点",1009.85,1009.85,1009.85,null,"°C","","","","","",false,"","abstract",""],["oa:W7208144403","Ti-29Nb-13Ta-4.6Zr","beta_transus",789.85,null,null,null,"°C","","solution treatment","β","X-ray diffraction","",false,"","results_discussion","Fig. 5 X-ray diffraction proﬁle of Ti–29Nb–13Ta–4.6Zr conducted with (a) solution treatment (ST), or aged for 259.2 ks at (b) 573 K, (c) 598 K or (d) 673 K after ST."],["oa:W7208144403","Ti-29Nb-13Ta-4.6Zr","beta_transus",573.0,null,null,null,"°C","","aged at 573 K for 259.2 ks after ST","","X-ray diffraction","",false,"unit_suspect","results_discussion","Fig. 5 X-ray diffraction proﬁle of Ti–29Nb–13Ta–4.6Zr conducted with (a) solution treatment (ST), or aged for 259.2 ks at (b) 573 K, (c) 598 K or (d) 673 K after ST."],["oa:W7208144403","Ti-29Nb-13Ta-4.6Zr","beta_transus",573.0,573.0,673.0,null,"°C","","aged after solution treatment at 573–673 K","ω and α phases precipitates in β phase","","",false,"unit_suspect","conclusions","(5) ω phase precipitates or both ω and α phases precipitates in β phase in Ti–29Nb–13Ta-4 aged after solution treatment at a temperature between 573 K and 673 K."],["oa:W7208144403","Ti-29Nb-13Ta-4.6Zr","heated at 1023 or 1073 K",799.85,749.85,799.85,null,"°C","","annealed","","","",false,"","methods","After the substrate with glass powder layer was placed in an electric furnace, that was heated at 1023 or 1073 K for 3.6 ks in air and cooled to room temperature in the furnace."],["oa:W7208144403","Ti-29Nb-13Ta-4.6Zr","beta_transus",598.0,null,null,null,"°C","","aged at 598 K for 259.2 ks after ST","","X-ray diffraction","",false,"unit_suspect","results_discussion","Fig. 5 X-ray diffraction proﬁle of Ti–29Nb–13Ta–4.6Zr conducted with (a) solution treatment (ST), or aged for 259.2 ks at (b) 573 K, (c) 598 K or (d) 673 K after ST."],["oa:W7208144403","Ti-29Nb-13Ta-4.6Zr","beta_transus",673.0,null,null,null,"°C","","aged at 673 K for 259.2 ks after ST","","X-ray diffraction","",false,"unit_suspect","results_discussion","Fig. 5 X-ray diffraction proﬁle of Ti–29Nb–13Ta–4.6Zr conducted with (a) solution treatment (ST), or aged for 259.2 ks at (b) 573 K, (c) 598 K or (d) 673 K after ST."],["oa:W7208147445","Ti-10V-2Fe-3Al","temperature",1050.0,null,null,null,"°C","","quenched from 1050℃","martensitic α'","","",false,"","front",""],["oa:W7208490628","","transition temperature",825.9,null,null,null,"°C","","","","","",false,"","discussion","The transition temperature is decreased to \u0004 825.90⁰C about 14⁰C less than that at 69.4 MPa."],["oa:W759580096","Ti-6Al-4V","beta transus",0.0,null,null,null,"","","solution treated in alpha-beta field","equiaxed alpha in transformed beta matrix","","",false,"unit_missing","discussion",""],["oa:W762071903","Ti-35Nb-7Zr-5Ta","β transus",882.5,null,null,null,"°C","","","","","",false,"","conclusions",""],["oa:W762071903","Ti-5Al-4.5Zr-3.9Mo-2.2Cr-1.9Sn-1.1Fe-0.1O","β-Transus",900.0,null,null,null,"°C","","","","","",false,"","conclusions",""],["oa:W811308828","Ti-15Mo","temperatura β-transus",882.0,null,null,null,"°C","","","","análise térmica diferencial","",false,"","abstract",""],["oa:W811308828","Ti-15Mo","temperatura transus",882.0,null,null,null,"°C","","","","análise térmica diferencial","",false,"","abstract",""],["oa:W878693017","Ti-6Al-4V","critical temperatures in Ti-64 where phase change can begin",800.0,null,null,null,"°C","","","","","",false,"","methods",""],["oa:W878693017","Ti-6Al-4V","where surface oxidation begins",1100.0,null,null,null,"°C","","","","","",false,"","methods",""],["oa:W878693017","Ti-6Al-4V","critical cutoff temperature chosen for the phase change",880.0,null,null,null,"°C","","","","","",false,"","methods",""],["oa:W881728671","Ti-6Al-4V","beta transus temperature",970.0,900.0,1040.0,null,"°C","","","","","",false,"","methods",""],["oapen:3474b25d-144b-4ba5-823a-409395033b17","Ti-6Al-4V","β-transus",990.0,990.0,990.0,null,"°C","","","","","",false,"","part 0",""],["oapen:9646fdb6-9baf-465c-9f17-0b0e9423aec2","Ti-6Al-4V","Temperaturbereich",925.0,null,null,null,"°C","","","","","",false,"","part 1",""],["oapen:ecabe847-0b35-411e-be89-a5d439f77157","","maximum temperature",600.0,null,null,null,"°C","","","","","",false,"","part 6",""],["openaire:0ebce66eac52a3f1da8c78db01785563","Ti-6Al-4V","α → β Dönüşüm Sıcaklığı",750.0,null,null,null,"°C","","","","","",false,"","abstract",""],["openaire:135bea47fc644b4a6638555cc5b2b72d","","Tcc-α transus",1290.0,1290.0,1290.0,null,"°C","","","","","",false,"out_of_range","results_discussion","The following transformation temperatures were measured: Tcc-eutectoid= 1150 °C, Tcc- transus= 1290 °C and Tcc-melting= 1490 °C."],["openaire:135bea47fc644b4a6638555cc5b2b72d","","Tcc-eutectoid",1150.0,1150.0,1150.0,null,"°C","","","","","",false,"","results_discussion","The following
