Repository: akhtar07/tisci-explorer

# TiSci Explorer

A read-only, static explorer for **TiSci**, an autonomous research agent for titanium alloys. TiSci reads the
titanium-alloy literature, builds a knowledge graph and a table of measured values, proposes hypotheses where the
graph has gaps, and tests them with DFT (MACE / VASP) and the ICME-lite multiscale chain.

**Live site:** https://akhtar07.github.io/tisci-explorer/

The site has seven sections:

| Section | What it shows |
|---|---|
| Overview | Corpus → graph → facts → hypotheses → verdicts, with the snapshot's counts |
| Worked example | One full loop for W in α-Ti: graph path, hypothesis, novelty check, DFT test, verdict, follow-up, DAMASK |

File: data/facts/elongation.json (part 8 of 38)
["ia:DTIC_ADA383689","Ti-23Nb-22Al","tensile ductility",1.2,null,null,null,"%","","760°C / 100 hour","","","",false,"","conclusions",""],["ia:DTIC_ADA384817","Ti-CP, grade 2","Elongation, %",16.0,null,null,null,"%","","","","tensile test","",false,"","results_discussion",""],["ia:DTIC_ADA384817","Ti-CP grade 2","elongation",20.0,null,null,null,"%","","","","","",false,"","results_discussion",""],["ia:DTIC_ADA384817","Ti-CP grade 2","elongation",0.0,null,null,null,"","","weldment","","","",false,"unit_missing","conclusions",""],["ia:DTIC_ADA387132","","Elongation (%)",5.0,null,null,null,"%","","","","","",false,"","abstract",""],["ia:DTIC_ADA387132","","Elongation (%)",6.0,null,null,null,"%","","","","","",false,"","abstract",""],["ia:DTIC_ADA387132","","Elongation (%)",2.0,null,null,null,"%","","","","","",false,"","abstract",""],["ia:DTIC_ADA387132","","Elongation (%)",5.0,null,null,null,"%","","","","","",false,"","abstract",""],["ia:DTIC_ADA393455","Ti-6Al-4V","Elongation over 50 mm",0.1,null,null,null,"","","","","","",false,"unit_missing","discussion",""],["ia:DTIC_ADA397712","Ti-CP, Grade 2","elongation",15.0,null,null,null,"%","room temperature","","","tensile test","",false,"","results_discussion",""],["ia:DTIC_ADA397712","Ti-CP, Grade 4","elongation",18.0,null,null,null,"%","room temperature","","","tensile test","",false,"","results_discussion",""],["ia:DTIC_ADA397712","Ti-CP, Grade 2","tensile property data",25.0,null,null,null,"%","room temperature","","","tensile test","",false,"","results_discussion",""],["ia:DTIC_ADA397712","Ti-CP, Grade 2","elongation",12.0,null,null,null,"%","room temperature","","","tensile test","",false,"","results_discussion",""],["ia:DTIC_ADA423542","gamma titanium aluminides","total elongation",0.46,null,null,null,"%","","","","","",false,"","conclusions",""],["ia:DTIC_ADA426375","Ti-6Al-4V","EL",7.0,null,null,null,"%","room temperature","as-built SMC","","tensile test","",false,"","conclusions",""],["ia:DTIC_ADA426375","Ti-6Al-4V","EL",7.0,null,null,null,"%","room temperature","as-built SMC","","tensile test","",false,"","conclusions",""],["ia:DTIC_ADA426403","T110","ductility",15.0,15.0,15.0,null,"%","","EBCH melting, plastic deformation, heat treatment","","","",false,"","abstract",""],["ia:DTIC_ADA428866","Ti-6Al-4V","elongation",100.0,null,null,null,"%","815°C","","alpha plate","tensile test","10^-3/sec",false,"out_of_range","methods",""],["ia:DTIC_ADA428866","Ti-6Al-4V","elongation",100.0,null,null,null,"%","815°C","","","tensile test","10^-4/sec",false,"out_of_range","methods",""],["ia:DTIC_ADA430238","Ti-5111","elongation",12.0,null,null,null,"%","room temperature","hot-rolled, annealed at 955°C/1h + air cooled","bimodal","tensile test","10-3/s",false,"","results_discussion",""],["ia:DTIC_ADA430238","Ti-5111","EL",10.2,null,null,null,"%","room temperature","P3-annealed and rapidly cooled","","tensile test","",false,"","results_discussion",""],["ia:DTIC_ADA430238","Ti-5111","EL",8.6,null,null,null,"%","room temperature","vacuum anneal","","tensile test","",false,"","results_discussion",""],["ia:DTIC_ADA433602","Ti-6Al-4V","δ",20.0,null,null,null,"%","","initial (as received)","","","",false,"","abstract",""],["ia:DTIC_ADA433602","Ti-6Al-4V","δ",12.0,null,null,null,"%","","1 + ECAP at 700 °С, 13 passes","platelet","","",false,"","abstract",""],["ia:DTIC_ADA433602","Ti-6Al-4V","δ",8.0,null,null,null,"%","","2 + upsetting at 650 °С – 1 hour","","","",false,"","abstract",""],["ia:DTIC_ADA433602","Ti-6Al-4V","δ",11.0,null,null,null,"%","","2 + upsetting at 600 °С, ε = 55%)","","","",false,"","abstract",""],["ia:DTIC_ADA433602","VT-6","elongation",12.0,null,null,null,"%","room temperature","ECAP 4 passes at 850°C + annealing 800°C/2h + ECAP 8 passes at 700°C","","tensile test","",false,"","abstract",""],["ia:DTIC_ADA433602","Ti-6Al-4V","Elongation",11.0,null,null,null,"%","","","ultrafine-grained","","",false,"","results",""],["ia:DTIC_ADA433602","Ti-6Al-4V","Elongation",15.0,null,null,null,"%","","","","","",false,"","results",""],["ia:DTIC_ADA451672","AZ31","total elongation",426.0,null,null,null,"%","673 K","","","","10-4 /s",false,"out_of_range","results_discussion",""],["ia:DTIC_ADA464195","Ti-6Al-4V","Tensile Elongation (%)",15.0,null,null,null,"%","","","","","",false,"","results_discussion",""],["ia:DTIC_ADA464195","Ti-6Al-4V","Tensile Elongation (%)",21.0,null,null,null,"%","","","","","",false,"","results_discussion",""],["ia:DTIC_ADA464564","Ti-6Al-4V","El.",6.0,null,null,null,"%","","rolled","","","",false,"","conclusions",""],["ia:DTIC_ADA464564","Ti64-1.55B","El.",0.19,null,null,null,"%","","as-cast","","tensile test","",false,"","conclusions",""],["ia:DTIC_ADA464564","Ti-6Al-4V","ductility",10.0,null,null,null,"%","room temperature","heat treated above beta-transus","","tensile test","",false,"","conclusions",""],["ia:DTIC_ADA469178","monolithic","Elongation",16.1,null,null,2.7,"%","","","","","",false,"","results",""],["ia:DTIC_ADA469178","Weld+HIP","Elongation",9.1,null,null,2.8,"%","","","","","",false,"","results",""],["ia:DTIC_ADA469178","DB+HIP","Elongation",13.8,null,null,2.4,"%","","","","","",false,"","results",""],["ia:DTIC_ADA469178","Braze+HIP","Elongation",11.6,null,null,3.2,"%","","","","","",false,"","results",""],["ia:DTIC_ADA469178","Braze only","Elongation",3.1,null,null,5.4,"%","","","","","",false,"","results",""],["ia:DTIC_ADA469178","Ti-6Al-4V","percent elongation",30.4,null,null,null,"%","","as-received","equiaxed","","",false,"","results",""],["ia:DTIC_ADA469178","Ti-6Al-4V","percent elongation",9.8,null,null,null,"%","","after braze cycle","","","",false,"","results",""],["ia:DTIC_ADA469178","Ti-6Al-4V","ductility",0.0,null,null,null,"","","HIP 900°C 2h","","","",false,"unit_missing","discussion",""],["ia:DTIC_ADA469178","Ti-6Al-4V","ductility",0.0,null,null,null,"","","joined","","","",false,"unit_missing","discussion",""],["ia:DTIC_ADA469178","","ductility",9.0,null,null,null,"%","","","","","",false,"","discussion",""],["ia:DTIC_ADA469178","","ductility",-15.0,null,null,null,"%","","","","","",false,"out_of_range","discussion",""],["ia:DTIC_ADA469178","","ductility",-80.0,null,null,null,"%","","","","","",false,"out_of_range","discussion",""],["ia:DTIC_ADA469178","","percent elongation",-67.8,null,null,null,"%","","","","","",false,"out_of_range","discussion",""],["ia:DTIC_ADA477358","Ti-6Al-4V","ductility",2.0,null,null,null,"","","equiaxed (α+β)","equiaxed α","","",false,"unit_missing","conclusions",""],["ia:DTIC_ADA477358","Ti-6Al-4V","elongations (~100%)",100.0,null,null,null,"%","","ELI grade","coarse grained","","",false,"out_of_range","methods",""],["ia:DTIC_ADA477358","Ti-6Al-4V","tensile ductility",60.0,null,null,null,"%","1100 °C","annealed","equiaxed (α + β)","tensile test","0.001 s-1",false,"","results_discussion",""],["ia:DTIC_ADA504012","PM Ti-6Al-4V","Elongation at Break",14.5,14.0,15.0,null,"%","","as-sintered","","","",false,"","results",""],["ia:DTIC_ADA506877","","tensile elongation",7.0,null,null,null,"%","room temperature","","","tensile test","",false,"","abstract",""],["ia:DTIC_ADA506877","Ti-1B","Elongation, %",7.0,null,null,null,"%","room temperature","extruded","","tensile test","",false,"","abstract",""],["ia:DTIC_ADA519189","Ti-6Al-4V","average strain to failure",1.0,0.9,1.1,null,"%","room temperature","","","tensile test","",false,"","methods",""],["ia:DTIC_ADA519189","Ti-6Al-4V","average strain to failure",0.6,0.5,0.7,null,"%","room temperature","","","tensile test","",false,"","methods",""],["ia:DTIC_ADA519189","TMC","tensile failure strain",1.0,null,null,null,"%","room temperature","","","tensile test","",false,"","conclusions",""],["ia:DTIC_ADA519189","TMC","tensile failure strain",1.5,null,null,null,"%","room temperature","","","tensile test","",false,"","conclusions",""],["ia:DTIC_ADA519189","SiC fiber","failure strain of the fiber",1.0,null,null,null,"%","","","","","",false,"","conclusions",""],["ia:DTIC_ADA519189","Ti-6Al-4V","elongation",4.1,null,null,null,"%","600 °C","","","tensile test","0.01",false,"","other",""],["ia:DTIC_ADA519189","Ti-6Al-4V","elongation",4.4,null,null,null,"%","600 °C","","","tensile test","0.01",false,"","other",""],["ia:DTIC_ADA519189","Ti-6Al-4V","elongation",8.5,null,null,null,"%","600 °C","","","tensile test","0.01",false,"","other",""],["ia:DTIC_ADA519189","Ti-6Al-4V","elongation",8.9,null,null,null,"%","600 °C","","","tensile test","0.01",false,"","other",""],["ia:DTIC_ADA519189","Ti-6Al-4V","elongation",9.4,null,null,null,"%","600 °C","","","tensile test","0.01",false,"","other",""],["ia:DTIC_ADA519189","Ti-6Al-4V","elongation",11.6,null,null,null,"%","600 °C","","","tensile test","0.01",false,"","other",""],["ia:DTIC_ADA519189","Ti-6Al-4V","elongation",31.8,null,null,null,"%","room temperature","","","tensile test","70",false,"","other",""],["ia:DTIC_ADA519189","Ti-6Al-4V","elongation",33.1,null,null,null,"%","room temperature","","","tensile test","70",false,"","other",""],["ia:DTIC_ADA519189","Ti-6Al-4V","23.7",23.7,null,null,null,"%","600 °C","","","tensile test","",false,"","other",""],["ia:DTIC_ADA519189","Ti-6Al-4V","27.8",27.8,null,null,null,"%","600 °C","","","tensile test","",false,"","other",""],["ia:DTIC_ADA519189","Ti-6Al-4V","25.1",25.1,null,null,null,"%","600 °C","","","tensile test","",false,"","other",""],["ia:DTIC_ADA519189","Ti-6Al-4V","26.2",26.2,null,null,null,"%","600 °C","","","tensile test","",false,"","other",""],["ia:DTIC_ADA519189","Ti-6Al-4V","27.1",27.1,null,null,null,"%","600 °C","","","tensile test","",false,"","other",""],["ia:DTIC_ADA519189","Ti-6Al-4V","27.4",27.4,null,null,null,"%","600 °C","","","tensile test","",false,"","other",""],["ia:DTIC_ADA524339","CP-Ti Grade 2","total elongation",50.0,null,null,null,"%","","initial (annealed)","","","",false,"","results_discussion",""],["ia:DTIC_ADA524339","CP-Ti Grade 2","total elongation",25.0,null,null,null,"%","","LRHT-treated (100% heated above Tβ)","","","",false,"","results_discussion",""],["ia:DTIC_ADA524339","","lower ductility",0.0,null,null,null,"","","LRHT 4.0 sec","martensitic","","",false,"unit_missing","results_discussion",""],["ia:DTIC_ADA524339","","balance of tensile strength",0.0,null,null,null,"","","100% LRHT + aging","","","",false,"unit_missing","results_discussion",""],["ia:DTIC_ADA524339","Ti-6Al-4V","relative elongation",10.0,10.0,15.0,null,"%","room temperature","LRHT + WQ","","tensile test","",false,"","results_discussion",""],["ia:DTIC_ADA524339","Ti-6Al-4V","ductility",8.0,8.0,12.0,null,"%","room temperature","LRHT + WQ + aging 550°C, 6h","","tensile test","",false,"","results_discussion",""],["ia:DTIC_ADA524339","Ti-6Al-4V","El, %",9.05,null,null,null,"%","room temperature","initial, annealed 1050°C, 1h/FC","lamellar","tensile test","",false,"","results_discussion",""],["ia:DTIC_ADA524339","Ti-6Al-4V","El, %",5.82,null,null,null,"%","room temperature","+ LRHT: 4kWt, 5 sec/WQ: +550°C, 6h","","tensile test","",false,"","results_discussion",""],["ia:DTIC_ADA524339","Ti-6Al-4V","El, %",8.17,null,null,null,"%","room temperature","+ LRHT: 4 kW, 5 sec/WQ(x2) +550°C, 6h","","tensile test","",false,"","results_discussion",""],["ia:DTIC_ADA528701","Ti-6Al-4V","elongation to fracture",5.8,null,null,null,"%","room temperature","as-built SLM","","tensile test","",false,"","abstract",""],["ia:DTIC_ADA528701","Ti-6Al-4V","elongation to fracture",16.0,null,null,null,"%","room temperature","as-built EBM","","tensile test","",false,"","abstract",""],["ia:DTIC_ADA528701","Ti-6Al-4V","elongation",2.0,null,null,null,"%","room temperature","anneal 700°C","","tensile test","",false,"","abstract",""],["ia:DTIC_ADA528701","Ti-6Al-4V","elongation",5.0,null,null,null,"%","room temperature","MA 843°C/2h","","tensile test","",false,"","abstract",""],["ia:DTIC_ADA528701","Ti-6Al-4V","elongation",9.7,null,null,2.2,"%","room temperature","6 x MA","","tensile test","",false,"","abstract",""],["ia:DTIC_ADA528701","Ti-6Al-4V","Elongation",12.2,12.0,16.0,null,"%","room temperature","as built","","tensile test","",false,"","abstract",""],["ia:DTIC_ADA546478","CP-Ti Grade 2","tensile elongation",20.0,null,null,null,"%","room temperature","","","tensile test","",false,"","conclusions",""],["ia:DTIC_ADA546478","CP-Ti + 0.5B","tensile elongation",28.0,null,null,null,"%","room temperature","","","tensile test","",false,"","conclusions",""],["ia:DTIC_ADA553480","CP-Ti + 0.5% B","total tensile elongation",28.0,null,null,null,"%","room temperature","","","tensile test","0.00212 mm/mm/s",false,"","conclusions",""],["ia:DTIC_ADA565955","Ti-6Al-4V","total elongation",1000.0,null,null,null,"%","","","","","2e-04 s^-1",false,"out_of_range","abstract",""],["ia:DTIC_ADA565955","Ti-6Al-4V","total elongation",1000.0,null,null,null,"%","","","","","2e-04 s^-1",false,"out_of_range","abstract",""],["ia:DTIC_ADA565955","UFG alloy","total elongation",640.0,null,null,null,"%","550 °C","","","","5e-4 s-1",false,"out_of_range","results_discussion",""],["ia:DTIC_ADA565955","UFG alloy","δ",1000.0,null,null,null,"%","","","","","2e-4 s-1",false,"out_of_range","results_discussion",""],["ia:DTIC_ADA565955","UFG alloy","Elongation",1000.0,null,null,null,"%","700 °C","","","","",false,"out_of_range","results_discussion",""],["ia:DTIC_ADA565955","UFG alloy","Elongation",1000.0,null,null,null,"%","550 °C","","","","1e-2 s-1",false,"out_of_range","results_discussion",""],["ia:DTIC_ADA565955","Ti-6Al-4V","total elongation",1000.0,null,null,null,"%","550 °C","SP deformation at 550°C, optimal strain rate 2×10⁻⁴ s⁻¹","","","2×10⁻⁴ s⁻¹",false,"out_of_range","conclusions",""],["ia:DTIC_ADA617714","Ti-6Al-4V","εf",10.0,null,null,null,"%","room temperature","Build 1 stress-relieved","","tensile test","",false,"","results",""],["ia:DTIC_ADA617714","Ti-6Al-4V","εf",6.7,null,null,1.0,"%","room temperature","as-built SLM","","tensile test","",false,"","results",""],["ia:DTIC_ADA617714","Ti-6Al-4V","εf",11.4,null,null,0.8,"%","room temperature","stress-relieved SLM","","tensile test","",false,"","results",""],["ia:DTIC_ADA617714","Ti-6Al-4V","εf",9.6,null,null,0.6,"%","room temperature","stress-relieved SLM","","tensile test","",false,"","results",""],["ia:DTIC_ADA617714","Ti-6Al-4V","εf",7.2,null,null,1.0,"%","room temperature","HIP-treated SLM","","tensile test","",false,"","results",""],["ia:DTIC_ADA617714","Ti-6Al-4V","elongation at break",9.6,null,null,null,"%","","","","","",false,"","results",""],["ia:DTIC_ADA617714","Ti-6Al-4V","elongation at break",11.4,null,null,null,"%","","","","","",false,"","results",""],["ia:DTIC_ADA617714","Ti-6Al-4V","εf",6.7,null,null,1.0,"%","","as-built SLM","","","",false,"","conclusions",""],["ia:DTIC_ADA617714","Ti-6Al-4V","εf",7.2,null,null,1.0,"%","","stress-relieved SLM","","","",false,"","conclusions",""],["ia:DTIC_ADA621004","","0.4%",0.4,null,null,null,"%","","","","","",true,"","methods",""],["ia:DTIC_ADA621004","","3%",3.0,null,null,null,"%","","","","","",true,"","methods",""],["ia:DTIC_ADA621004","","3.3%",3.3,null,null,null,"%","","","","","",true,"","methods",""],["ia:DTIC_ADA621004","","1%",1.0,null,null,null,"%","","","","","",true,"","methods",""],["ia:DTIC_ADA621004","","0.7%",0.7,null,null,null,"%","","","","","",true,"","methods",""],["ia:DTIC_ADA621004","","1%",1.0,null,null,null,"%","","","","","",true,"","methods",""],["ia:DTIC_ADA631137","TiAl-Base Alloys","Ductility at RT (%)",2.0,1.0,3.0,null,"%","room temperature","","","","",false,"","conclusions",""],["ia:DTIC_ADA631137","Superalloys","Ductility at RT (%)",15.0,15.0,15.0,null,"%","room temperature","","","","",false,"","conclusions",""],["ia:DTIC_ADB055853","","percent elongation",0.65,null,null,null,"%","room temperature","beta air cooled","","","",false,"","conclusions",""],["ia:DTIC_ADB055853","","ambient temperature ductilities",0.65,null,null,null,"%","room temperature","beta air cooled","","","",false,"","conclusions",""],["ia:DTIC_ADB055853","","ductility levels",0.65,null,null,null,"%","room temperature","beta air cooled","","","",false,"","conclusions",""],["ia:DTIC_ADB088421","","elongation",2.5,2.0,3.0,null,"%","room temperature","fine grained","","","",false,"","results",""],["ia:NASA_NTRS_Archive_19650008395","8Al-1Mo-1V","elongation",8.0,null,null,null,"%","-196°C (-320°F)","annealed","","tensile test","",false,"","abstract",""],["ia:NASA_NTRS_Archive_19650008395","8Al-1Mo-1V","elongation",3.0,null,null,null,"%","-253°C (-423°F)","annealed","","tensile test","",false,"","abstract",""],["ia:NASA_NTRS_Archive_19650008395","Ti-8Al-1Mo-1V","percent elongation",11.15,8.3,14.0,null,"%","room temperature","","","tensile test","",false,"","results_discussion",""],["ia:NASA_NTRS_Archive_19650008395","Ti-8Al-1Mo-1V","percent elongation",5.15,2.0,8.3,null,"%","-196°C","","","tensile test","",false,"","results_discussion",""],["ia:NASA_NTRS_Archive_19650008395","Ti-8Al-1Mo-1V","percent elongation",4.5,2.0,7.0,null,"%","-253°C","","","tensile test","",false,"","results_discussion",""],["ia:NASA_NTRS_Archive_19660014184","","Elongation, per cent",17.0,null,null,null,"%","","uncoated","","tensile test","",false,"","results",""],["ia:NASA_NTRS_Archive_19660014184","","Elongation, per cent",17.0,null,null,null,"%","","hard-coated","","tensile test","",false,"","results",""],["ia:NASA_NTRS_Archive_19660014184","Ti-4Al-4V","ELONGATION",0.0,null,null,null,"","","nitrided above 1650 F","","","",false,"unit_missing","methods",""],["ia:NASA_NTRS_Archive_19660015717","C-1","Elongation in 2 In.",8.0,8.0,8.0,null,"percent","room temperature","","","tensile test","0.003 to 0.007 in. per in. per min",false,"unit_mismatch","methods",""],["ia:NASA_NTRS_Archive_19660015717","C-2","Elongation in 2 In.",6.0,6.0,6.0,null,"percent","room temperature","","","tensile test","0.003 to 0.007 in. per in. per min",false,"unit_mismatch","methods",""],["ia:NASA_NTRS_Archive_19660015717","C-3","Elongation in 2 In.",12.0,12.0,12.0,null,"percent","room temperature","","","tensile test","0.003 to 0.007 in. per in. per min",false,"unit_mismatch","methods",""],["ia:NASA_NTRS_Archive_19660015717","","Elongation",6.0,null,null,null,"percent","room temperature","","","tensile test","0",false,"unit_mismatch","methods",""],["ia:NASA_NTRS_Archive_19660015717","","Elongation in 4D",10.0,null,null,null,"percent","room temperature","","","tensile test","0",false,"unit_mismatch","methods",""],["ia:NASA_NTRS_Archive_19660015717","","Elongation in 4D",6.0,null,null,null,"percent","room temperature","","","tensile test","0",false,"unit_mismatch","methods",""],["ia:NASA_NTRS_Archive_19660015717","","Elongation in 4 D",12.0,null,null,null,"percent","room temperature","","","tensile test","0.005 +/- 0.",false,"unit_mismatch","methods",""],["ia:NASA_NTRS_Archive_19660016988","Ti-6Al-4V","elongation",5.0,null,null,null,"percent","room temperature","as-forged","","","",false,"unit_mismatch","methods",""],["ia:NASA_NTRS_Archive_19660016988","","Elongation, 0.1 Per Cent",165.0,null,null,null,"percent","","As shear formed","","","",false,"unit_mismatch","methods",""],["ia:NASA_NTRS_Archive_19660016988","","elongation value, in a 0.5-inch gage length",0.0,null,null,null,"","","","","tensile test","",false,"unit_missing","methods",""],["ia:NASA_NTRS_Archive_19660016988","","tensile elongation",168.0,null,null,null,"","","","","","",false,"unit_missing","methods",""],["ia:NASA_NTRS_Archive_19660016988","","elongation",10.0,null,null,null,"%","","","","","",false,"","results",""],["ia:NASA_NTRS_Archive_19660016988","","Elongation",400.0,null,null,null,"F","","","","","",false,"unit_mismatch","results",""],["ia:NASA_NTRS_Archive_19660016988","","elongation",1000.0,null,null,null,"F","","","","","",false,"unit_mismatch","results",""],["ia:NASA_NTRS_Archive_19660016988","Ti-13V-11Cr","75 per cent elongation in a Z-inch gage length",75.0,null,null,null,"%","1500 F","","","","",false,"","conclusions",""],["ia:NASA_NTRS_Archive_19660026584","Ti-5Al-2.5Sn","elongation",-3.0,null,null,null,"%","","","","","",false,"out_of_range","methods",""],["ia:NASA_NTRS_Archive_19660026584","Ti-5Al-2.5Sn","elongation",-6.0,null,null,null,"%","","","","","",false,"out_of_range","methods",""],["ia:NASA_NTRS_Archive_19660026584","Ti-5Al-2.5Sn","elongation",4.0,null,null,null,"%","","","","","",false,"","methods",""],["ia:NASA_NTRS_Archive_19660026584","Ti-5Al-2.5Sn","ductility values",0.0,null,null,null,"","","","","","",true,"unit_missing","methods",""],["ia:NASA_NTRS_Archive_19660028823","Ti-4V","elongation",10.0,null,null,null,"%","","42% glass-bead-peening","","","",false,"","results_discussion",""],["ia:NASA_NTRS_Archive_19660030680","5A1-2.5 Sn ELI","% Elongation in 1 in.",26.0,null,null,null,"%","room temperature","","","tensile test","",false,"","results",""],["ia:NASA_NTRS_Archive_19660030680","5A1-2.5 Sn ELI","% Elongation in Z in.",16.0,null,null,null,"%","room temperature","","","tensile test","",false,"","results",""],["ia:NASA_NTRS_Archive_19680020528","Ti-8Al-1Mo-1V","elongation",3.0,3.0,3.0,null,"%","room temperature","duplex annealed","","","",false,"","results_discussion",""],["ia:NASA_NTRS_Archive_19680020528","Ti-8Al-1Mo-1V","elongation",9.0,9.0,9.0,null,"%","room temperature","duplex annealed","","","",false,"","results_discussion",""],["ia:NASA_NTRS_Archive_19680023913","CP-Ti Grade 2","ductility parameters",0.0,null,null,null,"","","","","","",false,"unit_missing","conclusions",""],["ia:NASA_NTRS_Archive_19690007133","Ti-8Al-1Mo-1V","ductility",0.0,null,null,null,"","room temperature","","","tensile test","",false,"unit_missing","abstract",""],["ia:NASA_NTRS_Archive_19690010595","Ti-6Al-4V","Percent Elongation",4.5,null,null,null,"percent","room temperature","","","tensile test","0.005 inch per minute to yield, then 0.05 inch per minute to failure",false,"unit_mismatch","results",""],["ia:NASA_NTRS_Archive_19690025329","Ti-6Al-4V","elongation",2.0,null,null,null,"%","","","","tensile test","",false,"","results_discussion",""],["ia:NASA_NTRS_Archive_19690028058","CP-Ti Grade 2","ductility",0.0,null,null,null,"","17 K","","","tensile test","",false,"unit_missing","abstract",""],["ia:NASA_NTRS_Archive_19690028058","Ti-5Al-2.5Sn","ductility",0.0,null,null,null,"","17 K","","","tensile test","",false,"unit_missing","abstract",""],["ia:NASA_NTRS_Archive_19690028058","Ti-6Al-4V","ductility",0.0,null,null,null,"","17 K","","","tensile test","",false,"unit_missing","abstract",""],["ia:NASA_NTRS_Archive_19690028058","Ti-8Al-1Mo-1V","ductility",0.0,null,null,null,"","17 K","","","tensile test","",false,"unit_missing","abstract",""],["ia:NASA_NTRS_Archive_19690028058","CP-Ti Grade 2","elongation",10.0,null,null,null,"%","room temperature","","","tensile test","",false,"","conclusions",""],["ia:NASA_NTRS_Archive_19690028058","CP-Ti Grade 2","elongation",8.3,null,null,null,"%","293 K","irradiated","","tensile test","",false,"","conclusions",""],["ia:NASA_NTRS_Archive_19690028058","CP-Ti Grade 2","elongation",4.8,null,null,null,"%","195 K","irradiated","","tensile test","",false,"","conclusions",""],["ia:NASA_NTRS_Archive_19690028058","CP-Ti Grade 2","total elongation",10.0,10.0,10.0,null,"%","17 K","","","tensile test","",false,"","discussion",""],["ia:NASA_NTRS_Archive_19690028058","CP-Ti Grade 2","total elongation",8.0,8.0,8.0,null,"%","17 K","","","tensile test","",false,"","discussion",""],["ia:NASA_NTRS_Archive_19690028058","CP-Ti Grade 2","total elongation",10.0,10.0,10.0,null,"%","17 K","","","tensile test","",false,"","discussion",""],["ia:NASA_NTRS_Archive_19690028058","Ti-5Al-2.5Sn","total elongation",0.0,null,null,null,"","17 K","","","","",false,"unit_missing","discussion",""],["ia:NASA_NTRS_Archive_19690028058","Ti-6Al-4V","total elongation",10.0,10.0,15.0,null,"%","17 K","annealed","","tensile test","",false,"","discussion",""],["ia:NASA_NTRS_Archive_19690028058","Ti-6Al-4V","total elongation",5.0,5.0,10.0,null,"%","17 K","aged","","tensile test","",false,"","discussion",""],["ia:NASA_NTRS_Archive_19690028058","Ti-8Al-1Mo-1V","Total elongation",10.0,null,null,null,"%","17 K","","","tensile test","",false,"","discussion",""],["ia:NASA_NTRS_Archive_19690028058","Ti-5Al-2.5Sn","Total elongation in 0.",9.7,null,null,null,"%","17 K","","","tensile test","",false,"","other",""],["ia:NASA_NTRS_Archive_19690028058","Ti-6Al-4V","Total elongation, percent",16.0,null,null,null,"%","17 K","annealed","","tensile test","",false,"","other",""],["ia:NASA_NTRS_Archive_19690028058","Ti-6Al-4V","Total elongation, percent",15.3,null,null,null,"%","17 K","aged","","tensile test","",false,"","other",""],["ia:NASA_NTRS_Archive_19690030857","Ti-6Al-4V","elongation",18.0,null,null,null,"%","room temperature","","","tensile test","0.005 inch per minute",false,"","conclusions",""],["ia:NASA_NTRS_Archive_19690030857","Ti-6Al-4V","elongation",1.0,null,null,null,"inch","","","","","",false,"unit_mismatch","conclusions",""],["ia:NASA_NTRS_Archive_19700009635","Ti-6Al-4V","elongation",2.0,null,null,null,"%","room temperature","diffusion-bonded","","tensile test","",false,"","results_discussion",""],["ia:NASA_NTRS_Archive_19700016330","CP-Ti Grade 2","total elongation",15.0,10.0,20.0,null,"%","17 K","","","tensile test","",false,"","methods",""],["ia:NASA_NTRS_Archive_19710002194","","Percent elongation obtained from all rupture tests",23.0,23.0,23.0,null,"%","1000 °F","resistant heat","","tensile test","",false,"","methods",""],["ia:NASA_NTRS_Archive_19710002194","","Percent elongation obtained from all rupture tests",17.0,17.0,17.0,null,"%","1200 °F","resistant heat","","tensile test","",false,"","methods",""],["ia:NASA_NTRS_Archive_19710002194","","Percent elongation obtained from all rupture tests",25.0,25.0,25.0,null,"%","1400 °F","resistant heat","","tensile test","",false,"","methods",""],["ia:NASA_NTRS_Archive_19710002194","","Percent elongation obtained from all rupture tests",30.0,30.0,30.0,null,"%","1600 °F","resistant heat","","tensile test","",false,"","methods",""],["ia:NASA_NTRS_Archive_19710002194","","Percent elongation obtained from all rupture tests",20.0,20.0,20.0,null,"%","1200 °F","radiant","","tensile test","",false,"","methods",""],["ia:NASA_NTRS_Archive_19710002194","","Percent elongation obtained from all rupture tests",31.0,31.0,31.0,null,"%","1400 °F","radiant","","tensile test","",false,"","methods",""],["ia:NASA_NTRS_Archive_19710002194","","Percent elongation obtained from all rupture tests",37.0,37.0,37.0,null,"%","1600 °F","radiant","","tensile test","",false,"","methods",""],["ia:NASA_NTRS_Archive_19710002194","","Percent elongation from tensile tests",17.0,17.0,17.0,null,"%","1000 °F","resistant heat","","tensile test","",false,"","methods",""],["ia:NASA_NTRS_Archive_19710002194","","Percent elongation from tensile tests",21.0,21.0,21.0,null,"%","1200 °F","resistant heat","","tensile test","",false,"","methods",""],["ia:NASA_NTRS_Archive_19710002194","","Percent elongation from tensile tests",14.0,14.0,14.0,null,"%","1400 °F","resistant heat","","tensile test","",false,"","methods",""],["ia:NASA_NTRS_Archive_19710002194","","Percent elongation from tensile tests",18.0,18.0,18.0,null,"%","1600 °F","resistant heat","","tensile test","",false,"","methods",""],["ia:NASA_NTRS_Archive_19710002194","","Percent elongation from tensile tests",19.0,19.0,19.0,null,"%","1000 °F","resistant heat","","tensile test","",false,"","methods",""],["ia:NASA_NTRS_Archive_19710007873","Ti-6Al-4V","elongation",2500.0,null,null,null,"ppm","","","","","",false,"unit_mismatch","results_discussion",""],["ia:NASA_NTRS_Archive_19710007873","Ti-6Al-4V","elongation",11.0,null,null,null,"","","","","","",false,"unit_missing","results_discussion",""],["ia:NASA_NTRS_Archive_19710007873","Ti-6Al-4V","elongation",9000.0,9000.0,12000.0,null,"ppm","","","","","",false,"unit_mismatch","results_discussion",""],["ia:NASA_NTRS_Archive_19720010029","Ti-5Al-2.5Sn","AREA REDUCT ION, %",29.9,null,null,3.2,"%","","","","","",false,"","conclusions",""],["ia:NASA_NTRS_Archive_19720022814","Ti-6Al-4V","Elongation (%)",10.5,6.0,16.0,2.7,"%","","STA","","","",false,"","abstract",""],["ia:NASA_NTRS_Archive_19720022814","Ti-6Al-4V","Elongation (%)",10.7,6.0,15.0,1.98,"%","","STA","","","",false,"","abstract",""],["ia:NASA_NTRS_Archive_19730024067","Ti-6Al-4V","Elongation in 2 in. percent",148.0,148.0,148.0,null,"percent","room temperature","","","tensile test","",false,"unit_mismatch","conclusions",""],["ia:NASA_NTRS_Archive_19730024067","Ti-6Al-4V","Elongation in 2 in. percent",148.0,148.0,148.0,null,"percent","room temperature","","","tensile test","",false,"unit_mismatch","conclusions",""],["ia:NASA_NTRS_Archive_19740009174","Ti-6Al-2Sn-4Zr-2Mo","tensile elongation",10.0,null,null,null,"%","room temperature","coated, oxidation exposed 1000 h at 922 K","","tensile test","",false,"","conclusions",""],["ia:NASA_NTRS_Archive_19740009174","Ti-6Al-2Sn-4Zr-2Mo","elongation",14.2,null,null,null,"%","room temperature","mill annealed","","tensile test","0.125 mm/min",false,"","methods",""],["ia:NASA_NTRS_Archive_19740009174","Ti-6Al-2Sn-4Zr-2Mo","elongation",9.6,null,null,null,"%","room temperature","15 hr/12280 K (17500 F) heat treated","","tensile test","0.125 mm/min",false,"","methods",""],["ia:NASA_NTRS_Archive_19740009174","Ti-6Al-2Sn-4Zr-2Mo","% Elong.",14.2,null,null,null,"%","room temperature","mill annealed","","tensile test","",false,"","methods",""],["ia:NASA_NTRS_Archive_19740009174","Ti-6Al-2Sn-4Zr-2Mo","% Elong.",9.6,null,null,null,"%","room temperature","heat treated 15 hr/12280K (1750F)","","tensile test","",false,"","methods",""],["ia:NASA_NTRS_Archive_19740009174","Ti-6Al-2Sn-4Zr-2Mo","% Elong.",4.7,null,null,null,"%","922 0 K (1200 0 F)","mill annealed","","tensile test","",false,"","methods",""],["ia:NASA_NTRS_Archive_19740009174","Ti-6Al-2Sn-4Zr-2Mo","% Elong.",4.7,null,null,null,"%","922 0 K (1200 0 F)","heat treated 15 hr/12280K (1750F)","","tensile test","",false,"","methods",""],["ia:NASA_NTRS_Archive_19740009174","Ti-6Al-2Sn-4Zr-2Mo","tensile elongation",93.5,90.0,97.0,null,"%","room temperature","mill annealed","","tensile test","",false,"out_of_range","methods",""],["ia:NASA_NTRS_Archive_19740009174","Ti-6Al-2Sn-4Zr-2Mo","tensile elongation",10.0,3.0,17.0,null,"%","room temperature","mill annealed","","tensile test","",false,"","methods",""],["ia:NASA_NTRS_Archive_19740009174","Ti-6Al-2Sn-4Zr-2Mo","tensile elongation",23.0,2.0,44.0,null,"%","room temperature","mill annealed","","tensile test","",false,"","methods",""],["ia:NASA_NTRS_Archive_19740009174","Ti-6Al-2Sn-4Zr-2Mo","tensile elongation",6.5,5.0,8.0,null,"%","room temperature","mill annealed","","tensile test","",false,"","methods",""],["ia:NASA_NTRS_Archive_19740009174","Ti-6Al-2Sn-4Zr-2Mo","tensile elongation",227.85,177.0,278.7,null,"%","7550 K (9000 F)","coated, 1000 hr/7550 K (9000 F) static air exposure, salted","","tensile test","",false,"out_of_range","methods",""],["ia:NASA_NTRS_Archive_19740009174","Ti-6Al-2Sn-4Zr-2Mo","elongation",15.3,null,null,null,"%","","unexposed, unsalted","","tensile test","",false,"","results",""],["ia:NASA_NTRS_Archive_19740009174","Ti-6Al-2Sn-4Zr-2Mo","elongation",13.5,null,null,null,"%","7550 K (9000 F)","exposed, unsalted","","tensile test","",false,"","results",""],["ia:NASA_NTRS_Archive_19740009174","Ti-6Al-2Sn-4Zr-2Mo","elongation",8.0,null,null,null,"%","7550 K (9000 F)","exposed, salted","","tensile test","",false,"","results",""],["ia:NASA_NTRS_Archive_19740009174","Ti-6Al-2Sn-4Zr-2Mo","elongation",14.8,null,null,null,"%","","unexposed","","tensile test","",false,"","results",""],["ia:NASA_NTRS_Archive_19740009174","Ti-6Al-2Sn-4Zr-2Mo","elongation",14.2,null,null,null,"%","7550 K (9000 F)","exposed, unsalted","","tensile test","",false,"","results",""],["ia:NASA_NTRS_Archive_19740009174","Ti-6Al-2Sn-4Zr-2Mo","elongation",6.8,null,null,null,"%","7550 K (9000 F)","exposed, salted","","tensile test","",false,"","results",""],["ia:NASA_NTRS_Archive_19740009174","Ti-6Al-2Sn-4Zr-2Mo","residual elongation",4.6,null,null,null,"%","7550 K (9000 F)","creep-exposed","","tensile test","",false,"","results",""],["ia:NASA_NTRS_Archive_19740009174","Ti-6Al-2Sn-4Zr-2Mo","residual elongation",0.8,null,null,null,"%","922 K (1200 °F)","mill annealed","","tensile test","",false,"","results",""],["ia:NASA_NTRS_Archive_19740009174","Ti-6Al-2Sn-4Zr-2Mo","residual elongation",5.8,null,null,null,"%","922 K (1200 °F)","mill annealed","","tensile test","",false,"","results",""],["ia:NASA_NTRS_Archive_19740009174","Ti-6Al-2Sn-4Zr-2Mo","residual elongation",11.7,null,null,null,"%","922 K (1200 °F)","mill annealed","","tensile test","",false,"","results",""],["ia:NASA_NTRS_Archive_19740009174","Ti-6Al-2Sn-4Zr-2Mo","residual elongation",1.8,1.1,2.5,null,"%","922 K (1200 °F)","","","tensile test","",false,"","results",""],["ia:NASA_NTRS_Archive_19740009174","Ti-6Al-2Sn-4Zr-2Mo","residual elongation",7.6,null,null,null,"%","482 °C (900 °F)","","","tensile test","",false,"","results",""],["ia:NASA_NTRS_Archive_19740009174","Ti-6Al-2Sn-4Zr-2Mo","residual elongation",14.0,null,null,null,"%","922 K (1200 °F)","mill annealed","","tensile test","",false,"","results",""],["ia:NASA_NTRS_Archive_19740009174","Ti-6Al-2Sn-4Zr-2Mo","residual elongation",14.2,null,null,null,"%","922 K (1200 °F)","uncoated, unexposed","","tensile test","",false,"","results",""],["ia:NASA_NTRS_Archive_19740012127","Ti-6Al-4V","% Elongation",20.6,null,null,null,"%","140 °R","annealed for 100 min at 540 °R","","tensile test","",false,"","conclusions",""],["ia:NASA_NTRS_Archive_19740012127","Ti-6Al-4V","% Elongation",20.9,null,null,null,"%","140 °R","annealed for 100 min at 540 °R","","tensile test","",false,"","conclusions",""],["ia:NASA_NTRS_Archive_19740012127","Ti-6Al-4V","% Elongation",13.6,null,null,null,"%","140 °R","annealed for 100 min at 540 °R","","tensile test","",false,"","conclusions",""],["ia:NASA_NTRS_Archive_19740020881","Ti-5Al-2.5Sn","elongation",24.0,null,null,null,"%","room temperature","vacuum-annealed","","tensile test","0.1575 min-1",false,"","results",""],["ia:NASA_NTRS_Archive_19740020881","Ti-8Al-1Mo-1V","Strain at disruption",0.199,null,null,null,"","room temperature","aged","","tensile test","0.140 min⁻¹",false,"unit_missing","results",""],["ia:NASA_NTRS_Archive_19740020881","Ti-8Al-1Mo-1V","Strain at disruption",0.186,null,null,null,"","room temperature","aged","","tensile test","0.14 min⁻¹",false,"unit_missing","results",""],["ia:NASA_NTRS_Archive_19740020881","Ti-8Al-1Mo-1V","Total Strain at disruption",0.199,null,null,null,"","room temperature","aged","","tensile test","",false,"unit_missing","discussion",""],["ia:NASA_NTRS_Archive_19740023228","Ti-6Al-4V","Longation % in l-inch",13.0,null,null,null,"%","","annealed","","tensile test","",false,"","results",""],["ia:NASA_NTRS_Archive_19740023228","Ti-6Al-4V","percent elongation",13.0,null,null,null,"%","","annealed","","tensile test","",false,"","results",""],["ia:NASA_NTRS_Archive_19750012451","Ti-50V-3Al-1Si","5 percent elongation after 100 hours of creep exposure",5.0,null,null,null,"percent","500 °C","as-rolled","","","",false,"unit_mismatch","results_discussion",""],["ia:NASA_NTRS_Archive_19750012451","Ti-50V-3Al-1Si","5 percent elongation after 100 hours of creep exposure",5.0,null,null,null,"percent","650 °C","as-rolled","","","",false,"unit_mismatch","results_discussion",""],["ia:NASA_NTRS_Archive_19750012451","","about 5 percent elongation after creep exposures",5.0,null,null,null,"percent","","","","","",false,"unit_mismatch","results_discussion",""],["ia:NASA_NTRS_Archive_19750012451","","less than 5 percent elongation after creep exposure",5.0,null,null,null,"percent","","","","","",false,"unit_mismatch","results_discussion",""],["ia:NASA_NTRS_Archive_19750018024","Ti-5Al-2.5Sn","elongation",24.0,null,null,null,"%","room temperature","vacuum-annealed","","tensile test","",false,"","results",""],["ia:NASA_NTRS_Archive_19750018024","Ti-8Al-1Mo-1V","Total Strain at Disruption",0.199,null,null,null,"","room temperature","","","tensile test","3/min",false,"unit_missing","results",""],["ia:NASA_NTRS_Archive_19750018024","Ti-8Al-1Mo-1V","Total Strain at Disruption",0.216,null,null,null,"","room temperature","","","tensile test","3/min",false,"unit_missing","results",""],["ia:NASA_NTRS_Archive_19750018024","Ti-8Al-1Mo-1V","Total Strain at Disruption",0.212,null,null,null,"","room temperature","","","tensile test","3/min",false,"unit_missing","results",""],["ia:NASA_NTRS_Archive_19750018024","Ti-5Al-4V","ductility",0.0,null,null,null,"","","aged","","","",false,"unit_missing","results",""],["ia:NASA_NTRS_Archive_19750018024","Ti-5Al-4V","ductility",0.0,null,null,null,"","","unaged","","","",false,"unit_missing","results",""],["ia:NASA_NTRS_Archive_19760020309","Ti-6Al-4V","%",7.8,null,null,null,"%","room temperature","thick","","tensile test","",false,"","methods",""],["ia:NASA_NTRS_Archive_19760020309","Ti-6Al-4V","%",7.3,null,null,null,"%","room temperature","thin","","tensile test","",false,"","methods",""],["ia:NASA_NTRS_Archive_19760020309","Ti-5Al-2.5Sn","%",5.9,null,null,null,"%","room temperature","thick","","tensile test","",false,"","methods",""],["ia:NASA_NTRS_Archive_19760020309","Ti-5Al-2.5Sn","%",8.4,null,null,null,"%","room temperature","thin","","tensile test","",false,"","methods",""],["ia:NASA_NTRS_Archive_19760020309","Ti-6Al-4V","Elong. , %",15.7,null,null,null,"%","","","","","",false,"","methods",""],["ia:NASA_NTRS_Archive_19760020309","Ti-6Al-4V","10 ksi",11.1,null,null,null,"%","room temperature","","","tensile test","",false,"","methods",""],["ia:NASA_NTRS_Archive_19760020309","Ti-6Al-4V","10.2",10.2,null,null,null,"%","room temperature","","","tensile test","",false,"","methods",""],["ia:NASA_NTRS_Archive_19760020309","Ti-6Al-4V","9.6",9.6,null,null,null,"%","room temperature","","","tensile test","",false,"","methods",""],["ia:NASA_NTRS_Archive_19760020309","Ti-6Al-4V","10.0",10.0,null,null,null,"%","room temperature","","","tensile test","",false,"","methods",""],["ia:NASA_NTRS_Archive_19760020309","Ti-6Al-4V","137",137.0,null,null,null,"%","room temperature","","","tensile test","",false,"out_of_range","methods",""],["ia:NASA_NTRS_Archive_19760020309","Ti-6Al-4V","Elongation",12.8,12.6,13.0,null,"%","","","","","",false,"","methods",""],["ia:NASA_NTRS_Archive_19760020309","2024-T3","Elongation",16.5,15.0,18.0,null,"%","","T3","","","",false,"","methods",""],["ia:NASA_NTRS_Archive_19770013263","Ti-5Al-2.5Sn","% Elongation (1 in.)",17.5,null,null,null,"%","room temperature","PANCAKE FORGINGS (+t°96T)","","","",false,"","methods",""],["ia:NASA_NTRS_Archive_19770013263","Ti-6Al-2.5Sn","% tensile Elongation %e",12.5,null,null,null,"%","room temperature","","","","",false,"","methods",""],["ia:NASA_NTRS_Archive_19770013263","Ti-6Al-2.5Sn","% tensile Elongation %e",12.5,null,null,null,"%","room temperature","","","","",false,"","methods",""],["ia:NASA_NTRS_Archive_19820010496","Rene' 95","elongation",15.0,null,null,null,"%","","HIP and heat treated","","","",true,"","methods",""],["ia:NASA_NTRS_Archive_19820010496","Rene' 95","elongation",0.65,0.0,1.3,null,"%","480 °C","HIP'ed, 1165°C HIP, 1175°C solution treated","","tensile test","",false,"","methods",""],["ia:NASA_NTRS_Archive_19820010496","Rene' 95","elongation",6.6,6.5,6.7,null,"%","480 °C","HIP'ed, 1165°C HIP, 1150°C solution treated","","tensile test","",false,"","methods",""],["ia:NASA_NTRS_Archive_19820010496","Rene' 95","ductility values",40.0,null,null,null,"%","","ASTM 0-1","","","",false,"","methods",""],["ia:NASA_NTRS_Archive_19820010496","AF-115","ductility properties",40.0,null,null,null,"%","","","","","",false,"","methods",""],["ia:NASA_NTRS_Archive_19820010496","Rene' 95","elongation",60.0,null,null,null,"%","","solution heat treated at 1175°C, aged at 760°C (1400°F)","","","",false,"","methods",""],["ia:NASA_NTRS_Archive_19820010496","","elongation",2.5,2.5,2.5,null,"%","","","","","",false,"","methods",""],
