Repository: akhtar07/tisci-explorer

# TiSci Explorer

A read-only, static explorer for **TiSci**, an autonomous research agent for titanium alloys. TiSci reads the
titanium-alloy literature, builds a knowledge graph and a table of measured values, proposes hypotheses where the
graph has gaps, and tests them with DFT (MACE / VASP) and the ICME-lite multiscale chain.

**Live site:** https://akhtar07.github.io/tisci-explorer/

The site has seven sections:

| Section | What it shows |
|---|---|
| Overview | Corpus → graph → facts → hypotheses → verdicts, with the snapshot's counts |
| Worked example | One full loop for W in α-Ti: graph path, hypothesis, novelty check, DFT test, verdict, follow-up, DAMASK |

File: data/facts/lath_thickness.json (part 8 of 12)
values were 1.83 and 1.98 µm respectively."],["oa:W4280493366","TNT5Zr","ultrafine nano-sized precipitates",7.5,5.0,10.0,null,"µm","","AF","","TEM","",false,"unit_suspect","discussion","In our case, combining the results that microhardness values did not experience a large increase in the first 48 h of aging treatment (A) and ultrafine nano-sized precipitates (approx. 5–10 nm) were obtained in the beta phase matrix (B), we presume that the activation energy for the thermally activated diffusional jumps from the parent phase to the critical nucleus during isothermal aging is high in this high β-stabilized Ti alloy."],["oa:W4280493366","TNT5Zr","lattice spacing",0.22,0.22,0.22,null,"µm","","AF","","HRTEM","",false,"unit_suspect","discussion","The HRTEM image (E) taken from the TNT5Zr-AF alloy reveals the lattice spacing of 0.22 nm corresponding to {110} planes of the bcc β phase."],["oa:W4280501129","Ti-6Al-4V","depth of ripples",0.151,null,null,null,"µm","","","","atomic force microscopy","",false,"","results","The depth of ripples (151 nm vs. 130 nm) and density of ripples (22309/cm2 vs. 21381/cm2) were also very similar between the two laser-textured structure types."],["oa:W4280505108","Ti-6Al-4V","average width",1.16,null,null,null,"µm","","as-built LCD","","","",false,"","discussion","Considering the effect of the α-lath width and its distribution on the anodic dissolution rate, the average width and standard deviation of the LCD-produced Ti6Al4V alloy on the horizontal-plane are 1.16 μm and 0.31 μm, respectively."],["oa:W4280505108","Ti-6Al-4V","standard deviation of the LCD-produced Ti6Al4V alloy on the horizontal-plane",0.31,null,null,null,"µm","","as-built LCD","","","",false,"","discussion","Considering the effect of the α-lath width and its distribution on the anodic dissolution rate, the average width and standard deviation of the LCD-produced Ti6Al4V alloy on the horizontal-plane are 1.16 μm and 0.31 μm, respectively."],["oa:W4280505108","Ti-6Al-4V","average width",1.22,null,null,null,"µm","","as-built LCD","","","",false,"","discussion","These values are 1.22 μm and 0.35 μm, respectively, for the vertical-plane."],["oa:W4280505108","Ti-6Al-4V","width of the α-lath",1.19,1.16,1.22,0.33,"µm","","as-built LCD","lamellar","image analysis","",false,"","results","ImagePro Plus software measurements showed that the width of the α-lath was 1.16 ± 0.31 μm and 1.22 ± 0.35 μm in the horizontal- and vertical-planes, respectively."],["oa:W4280505108","Ti-6Al-4V","standard deviation of the LCD-produced Ti6Al4V alloy on the vertical-plane",0.35,null,null,null,"µm","","as-built LCD","","","",false,"","discussion","These values are 1.22 μm and 0.35 μm, respectively, for the vertical-plane."],["oa:W4281632506","Ti-1023","lath thickness",0.0,null,null,null,"","500 °C","","sawtooth-shape-like","","",false,"unit_missing","results","When the temperature reaches 500 °C (c), the microstructure presents a sawtooth-shape-like characteristic, which is formed by two groups of innumerable strips arranged in parallel."],["oa:W4281644193","Ti-6.5Al-3.5Mo-1.5Zr-0.3Si","hatch spacing",0.1,null,null,null,"µm","","as-built SLM","","","",false,"unit_suspect","methods","The SLM parameters were optimized and set as follows: the laser power was 280 W, the laser scanning speed was 1200 mm/s, the hatch spacing was 0.1 mm, the layer thickness was 30 μm, and the checkerboard scanning strategy was used."],["oa:W4281752043","Ti-2Mo","lattice parameter",2.949,null,null,0.006,"µm","","","martensitic α'","","",false,"unit_suspect","results_discussion","But, in the case of the Ti–2wt.% Mo alloy, the low content of Mo means the lattice parameters of the α′-martensite and the α-phase are almost the same (for α′-phase a = 2.949 ± 0.006 nm, c = 4.681 ± 0.006 nm; for α-phase: a = 2.954 ± 0.006 nm, c = 4.690 ± 0.006 nm), so there is no visible difference in peak positions between these two phases."],["oa:W4281752043","Ti-2Mo","lattice parameter",2.954,null,null,0.006,"µm","","","equiaxed α","","",false,"unit_suspect","results_discussion","But, in the case of the Ti–2wt.% Mo alloy, the low content of Mo means the lattice parameters of the α′-martensite and the α-phase are almost the same (for α′-phase a = 2.949 ± 0.006 nm, c = 4.681 ± 0.006 nm; for α-phase: a = 2.954 ± 0.006 nm, c = 4.690 ± 0.006 nm), so there is no visible difference in peak positions between these two phases."],["oa:W4281752043","Ti-2Mo","lattice parameter",4.681,null,null,0.006,"µm","","","martensitic α'","","",false,"unit_suspect","results_discussion","But, in the case of the Ti–2wt.% Mo alloy, the low content of Mo means the lattice parameters of the α′-martensite and the α-phase are almost the same (for α′-phase a = 2.949 ± 0.006 nm, c = 4.681 ± 0.006 nm; for α-phase: a = 2.954 ± 0.006 nm, c = 4.690 ± 0.006 nm), so there is no visible difference in peak positions between these two phases."],["oa:W4281752043","Ti-2Mo","lattice parameter",4.69,null,null,0.006,"µm","","","equiaxed α","","",false,"unit_suspect","results_discussion","But, in the case of the Ti–2wt.% Mo alloy, the low content of Mo means the lattice parameters of the α′-martensite and the α-phase are almost the same (for α′-phase a = 2.949 ± 0.006 nm, c = 4.681 ± 0.006 nm; for α-phase: a = 2.954 ± 0.006 nm, c = 4.690 ± 0.006 nm), so there is no visible difference in peak positions between these two phases."],["oa:W4281752043","Ti-2Mo","Lattice Parameters of α′/α- or β-Phases, nm",0.2949,null,null,null,"µm","","after HPT","martensitic α'","XRD in situ","",false,"unit_suspect","table","Ti–2wt.% Mo\t100% α′\ta = 0.2949 c = 0.4681\t35 ± 5% α′ + 65 ± 5% ω\ta = 0.2949 a = 0.4686\ta = 0.4626 a = 0.2827\t300–400"],["oa:W4281752043","Ti-2Mo","Lattice Parameters of ω-Phase, nm",0.2827,null,null,null,"µm","","after HPT","omega","XRD in situ","",false,"unit_suspect","table","Ti–2wt.% Mo\t100% α′\ta = 0.2949 c = 0.4681\t35 ± 5% α′ + 65 ± 5% ω\ta = 0.2949 a = 0.4686\ta = 0.4626 a = 0.2827\t300–400"],["oa:W4281752043","Ti-18Mo","Lattice Parameters of α′/α- or β-Phases, nm",0.3256,null,null,null,"µm","","after HPT","beta","XRD in situ","",false,"unit_suspect","table","Ti–18wt.% Mo\t100% β\ta = 0.3250\t53 ± 5% β + 47 ± 5% ω\ta = 0.3256\ta = 0.4620 a = 0.2821\t420–500"],["oa:W4281752043","Ti-18Mo","Lattice Parameters of ω-Phase, nm",0.2821,null,null,null,"µm","","after HPT","omega","XRD in situ","",false,"unit_suspect","table","Ti–18wt.% Mo\t100% β\ta = 0.3250\t53 ± 5% β + 47 ± 5% ω\ta = 0.3256\ta = 0.4620 a = 0.2821\t420–500"],["oa:W4281752043","Pure Ti","Lattice Parameters of α′/α- or β-Phases, nm",0.2959,null,null,null,"µm","","after HPT","alpha","XRD in situ","",false,"unit_suspect","table","Pure Ti []\t100% α\ta = 0.2954 c = 0.4690\t60 ± 5% α + 40 ± 5% ω\ta = 0.2959 a = 0.4690\ta = 0.4627 a = 0.2830\t140–180 []"],["oa:W4281752043","Pure Ti","Lattice Parameters of ω-Phase, nm",0.283,null,null,null,"µm","","after HPT","omega","XRD in situ","",false,"unit_suspect","table","Pure Ti []\t100% α\ta = 0.2954 c = 0.4690\t60 ± 5% α + 40 ± 5% ω\ta = 0.2959 a = 0.4690\ta = 0.4627 a = 0.2830\t140–180 []"],["oa:W4281753214","Ti-6Al-4V","size of the β particles",0.01,null,null,null,"µm","","as-built","martensitic α'","","",false,"","results_discussion","The average sizes of the α grain ranged from 5 μm to 25 μm and the size of the β particles was approximately 10 nm located along the grain boundaries of the α phase."],["oa:W4281753214","Ti-6Al-4V","average length of about 20 μm",20.0,null,null,null,"µm","","as-built","martensitic α'","","",false,"","results_discussion","As can be seen in the figure, the as-built Ti6Al4V exhibited the microstructure of long and narrow laths with an average length of about 20 μm."],["oa:W4281968760","Ti-6Al-4V","lath thickness",0.35,0.2,0.5,null,"µm","","","basket-weave","","",false,"","results_discussion","In fact, average values ranging from 0.2–0.5 µm (basket-weave morphology) to 3–6 µm (lamellar colonies) were measured."],["oa:W4281968760","Ti-6Al-4V","α width",1.0,0.0,1.0,null,"µm","","","lamellar","","",false,"","results_discussion","Average α width values well below 1 µm were measured by several authors [,]."],["oa:W4281968760","Ti-6Al-4V","α width",3.79,2.86,4.72,null,"µm","","","","","",false,"","results_discussion","In fact, they provided an average value of 2.86 and 4.72 µm, respectively."],["oa:W4281968760","Ti-6Al-4V","α laths",2.25,2.0,2.5,null,"µm","","","lamellar","","",false,"","results_discussion","In these studies, lamellar microstructures, characterized by average α laths ranging from 2 to 2.5 µm in width approximately, were detected [,]."],["oa:W4281968760","Ti-6Al-4V","α width",1.72,1.46,1.98,null,"µm","","WQ, WQ+A","","","",false,"","results_discussion","Instead, the WQ and WQ+A samples provided average α widths of 1.46 and 1.98 µm, respectively."],["oa:W4282823072","Ti-6Al-4V","martensite length",12.0,null,null,null,"µm","","","martensitic α'","statistical measurement","",false,"","results_discussion","As shown in Fig. 7 (d), the statistical measurements of the martensite length dimensions of ten groups in the field of view are randomly performed, and it can be seen that the average martensite length near the fusion line is around 12 µm."],["oa:W4285104636","","precipitates",0.0563,0.0381,0.0745,0.0194,"µm","","","","","",false,"","results","As can be seen, precipitates gradually coarsen from 38.1 ± 13.1 nm to 74.5 ± 25.9 nm as Ti concentration increases."],["oa:W4285104636","","d",0.26,null,null,null,"µm","","","","","",false,"unit_suspect","discussion","Orowan’s model [40] is generally used to describe the strengthening contribution as follows: rP ¼ aMlb Nd ð Þ 1=2 ð5Þ where a is the obstacle strength of the precipitates, M is Taylor factor (3.06 [40] for polycrystalline bcc metals), l is the shear modulus of the matrix (46.7 GPa [41]), b is the magnitude of Burgers vector (0.26 nm [41]), N is the number density of precipitates, and d is the average diameter of precipitates shown in Fig. 5."],["oa:W4286859450","","lath_thickness",3.1,null,null,null,"µm","","","","","",false,"","results_discussion","However, this value decreases to 3.1 μm when the time is increased to 10 seconds."],["oa:W4288609981","Ti-6Al-4V","average α grain width",2.5,null,null,null,"µm","","as-built EBM","","","",false,"","methods","The average α grain width was 2.5 µm."],["oa:W4289866314","","height",-0.0185,-0.226,0.189,null,"µm","","","","","",false,"out_of_range","results","The height ranges in b', h', and e' are −226 ~ 189 nm, −275 ~ 255 nm, and −399 ~ 499 nm, respectively."],["oa:W4289866314","","height",-0.01,-0.275,0.255,null,"µm","","","","","",false,"out_of_range","results","The height ranges in b', h', and e' are −226 ~ 189 nm, −275 ~ 255 nm, and −399 ~ 499 nm, respectively."],["oa:W4289866314","","height",0.05,-0.399,0.499,null,"µm","","","","","",false,"","results","The height ranges in b', h', and e' are −226 ~ 189 nm, −275 ~ 255 nm, and −399 ~ 499 nm, respectively."],["oa:W4300963053","","width of band-like regions",1.5,1.0,2.0,null,"µm","","","","","",false,"","results",""],["oa:W4301178921","Ti-35Nb-7Zr-5Ta","cell thickness",0.6,null,null,null,"µm","","as-built","","","",false,"","results_discussion","The formation of a cellular structure independently of the scanning strategy with a high degree of cell refinement is visible in samples produced with the three scanning strategies (cell thickness of approximately 600 nm)."],["oa:W4306152220","Ti55511","length of the αs",0.45,0.2,0.7,null,"µm","","","αs","","",false,"","conclusions","The average width of the αp was 1.08 μm, and the length of the αs ranged from 200 to 700 nm. - The Ti55511 sample in this work exhibited an average ultimate tensile strength of 1119 MPa, a yield strength of 1098 MPa, an elongation of 13.8%, and an ultimate strength of HCF of 738 MPa. - The deformation mechanism of the Ti55511 during HCF was mainly determined by the dislocation slipping of the αp phase, i.e., dislocations slip within the αp phases."],["oa:W4306152220","Ti55511","average width of the αp lamella",1.08,null,null,null,"µm","","as-forged, aged at 600°C/8h","basket-weave","EBSD","",false,"","results_discussion","According to the statistical results, the average width of the αp lamella was 1.08 μm."],["oa:W4306152220","Ti55511","length of the αs",0.45,0.2,0.7,null,"µm","","as-forged, aged at 600°C/8h","basket-weave","TEM","",false,"","results_discussion","In d, the TEM high-angle annular dark field (HAADF) image distinctly illustrates the existence of the αs with the length ranging from 200 nm to 700 nm."],["oa:W4311286707","Ti-15Mo","length of the αs plates",0.6,0.56,0.64,0.04,"µm","","","lamellar","","",false,"","results","The average width of the αs plates was 60 ± 10 nm, and the length was 600 ± 40 nm."],["oa:W4311286707","Ti-15Mo","average width of fragments",0.09,0.08,0.1,0.01,"µm","","","lamellar","","",false,"","results","The average width of fragments of the β-phase is 90 ± 10 nm, and of the αs-phase, −30 ± 5 nm."],["oa:W4311286707","Ti-15Mo","size of fragments within αs plates",0.1,0.1,0.1,null,"µm","","","lamellar","","",false,"","results","At the same time, clusters of dislocations and dislocation walls are observed inside the plates, dividing the plate into fragments, the size of which is about 100 nm."],["oa:W4311286707","Ti-15Mo","average width of fragments",0.09,0.085,0.095,0.005,"µm","","","","","",false,"","results","The average width of fragments of the β-phase and αs-phase remained practically unchanged and amounted to 90 ± 5 nm and 35 ± 5 nm, respectively."],["oa:W4311286707","Ti-15Mo","average width of fragments",0.03,0.025,0.035,0.005,"µm","","","","","",false,"","results","The average width of fragments of the β-phase is 90 ± 10 nm, and of the αs-phase, −30 ± 5 nm."],["oa:W4311286707","Ti-15Mo","transverse size",0.18,0.16,0.2,0.02,"µm","","","","","",false,"","results","b shows elongated particles of the primary αp-phase, located in the β-matrix, also subjected to fragmentation, and their transverse size is 180 ± 20 nm. c shows elongated grains/subgrains of the β-phase, which alternate with interlayers of the secondary αs-phase of lamellar morphology."],["oa:W4311286707","Ti-15Mo","average width of the αs plates",0.06,0.05,0.07,0.01,"µm","","","lamellar","","",false,"","results","The average width of the αs plates was 60 ± 10 nm, and the length was 600 ± 40 nm."],["oa:W4311286707","Ti-15Mo","average width of fragments",0.035,0.03,0.04,0.005,"µm","","","","","",false,"","results","The average width of fragments of the β-phase and αs-phase remained practically unchanged and amounted to 90 ± 5 nm and 35 ± 5 nm, respectively."],["oa:W4311286707","Ti-15Mo","size of secondary αs-phase",0.035,null,null,null,"µm","","ECAP-C + drawing","duplex UFG","","",false,"","conclusions","The volume fraction of the α-phase was 37%, and the sizes of the primary αp- and secondary αs-phases were 180 nm and 35 nm, respectively."],["oa:W4311389133","Ti-43.5Al-4Nb-1Mo-0.1B","oxygen-enriched layer thickness",2.0,null,null,null,"","800°C","","","SEM","",false,"unit_missing","results_discussion",""],["oa:W4312085106","Ti-12Mo","size",4.0,3.0,5.0,null,"µm","","ST+200°C/60s","","TEM","",false,"unit_suspect","results",""],["oa:W4312193801","Ti60","width of α-laths",1.61,null,null,null,"µm","","920 °C/145 MPa/2 h","lamellar","","",false,"","results_discussion","It clearly shows that the width of α-laths increases from 1.09 µm to 1.61 µm with increasing HIP temperature from 880 ºC to 960 ºC in which HIP pressure and time are constant (125 MPa/2 h), as shown in Fig. 9(a)."],["oa:W4312193801","Ti60","width of α-laths",1.09,null,null,null,"µm","","880 °C/125 MPa/2 h","lamellar","","",false,"","results_discussion","It clearly shows that the width of α-laths increases from 1.09 µm to 1.61 µm with increasing HIP temperature from 880 ºC to 960 ºC in which HIP pressure and time are constant (125 MPa/2 h), as shown in Fig. 9(a)."],["oa:W4312193801","Ti60","width of α-laths",0.95,null,null,null,"µm","","HIP 920°C/2h","lamellar","","",false,"","results_discussion","Conversely, the width of α-laths decreases from 1.46 µm to 0.95 µm with increasing HIP pressure from 105 MPa to 145 MPa in which HIP temperature and time are constant (920 ºC/2 h), as shown in Fig. 9(b)."],["oa:W4312193801","Ti60","width of α-laths",1.46,null,null,null,"µm","","HIP 920°C/2h","lamellar","","",false,"","results_discussion","Conversely, the width of α-laths decreases from 1.46 µm to 0.95 µm with increasing HIP pressure from 105 MPa to 145 MPa in which HIP temperature and time are constant (920 ºC/2 h), as shown in Fig. 9(b)."],["oa:W4312193801","Ti60","α-laths",1.46,null,null,null,"µm","","","","","",false,"","results_discussion","Besides, decreasing α-laths from 1.46 μm to 0.95 μm [Fig. 9(b)] benefits to improve dislocation density, which enhance the strength."],["oa:W4312193801","Ti60","α-laths",0.95,null,null,null,"µm","","","","","",false,"","results_discussion","Besides, decreasing α-laths from 1.46 μm to 0.95 μm [Fig. 9(b)] benefits to improve dislocation density, which enhance the strength."],["oa:W4312596473","Ti-6Al-4V","indenter penetration depth",0.6,null,null,null,"µm","","CEBS treated","","","",false,"","methods","It is seen that the CEBS treated sample is characterized by the smaller indenter penetration depth (~600 nm) and residual scratch depth (~250 nm) compared with the as-built sample (~700 and ~400 nm, correspondingly)."],["oa:W4312596473","Ti-6Al-4V","indenter penetration depth",0.7,null,null,null,"µm","","as-built","","","",false,"","methods","It is seen that the CEBS treated sample is characterized by the smaller indenter penetration depth (~600 nm) and residual scratch depth (~250 nm) compared with the as-built sample (~700 and ~400 nm, correspondingly)."],["oa:W4312596473","Ti-6Al-4V","residual scratch depth",0.25,null,null,null,"µm","","CEBS treated","","","",false,"","methods","It is seen that the CEBS treated sample is characterized by the smaller indenter penetration depth (~600 nm) and residual scratch depth (~250 nm) compared with the as-built sample (~700 and ~400 nm, correspondingly)."],["oa:W4312596473","Ti-6Al-4V","residual scratch depth",0.4,null,null,null,"µm","","as-built","","","",false,"","methods","It is seen that the CEBS treated sample is characterized by the smaller indenter penetration depth (~600 nm) and residual scratch depth (~250 nm) compared with the as-built sample (~700 and ~400 nm, correspondingly)."],["oa:W4312596473","Ti-6Al-4V","average depth of the scratch grooves",0.405,null,null,0.019,"µm","","as-built","","AFM","",false,"","methods","According to the AFM results, the average depth and width of the scratch grooves are 40519 nm and 6.00.1 µm, respectively, in the"],["oa:W4312596473","Ti-6Al-4V","average width of the scratch grooves",6.0,null,null,0.1,"µm","","as-built","","AFM","",false,"","methods","According to the AFM results, the average depth and width of the scratch grooves are 40519 nm and 6.00.1 µm, respectively, in the"],["oa:W4312596473","Ti-6Al-4V","average depth of the scratch grooves",0.244,null,null,0.017,"µm","","CEBS treated","","AFM","",false,"","methods","The Effect of Electron-Beam Treatment on the Deformation Behavior of EBAM Ti-6Al-4V under… 313 as-built sample, while they decrease to 24417 nm and 3.10.1 µm, respectively, in the CEBS treated sample."],["oa:W4312596473","Ti-6Al-4V","average width of the scratch grooves",3.1,null,null,0.1,"µm","","CEBS treated","","AFM","",false,"","methods","The Effect of Electron-Beam Treatment on the Deformation Behavior of EBAM Ti-6Al-4V under… 313 as-built sample, while they decrease to 24417 nm and 3.10.1 µm, respectively, in the CEBS treated sample."],["oa:W4312596473","Ti","scratch depth under loading",3.5,null,null,null,"µm","","","BCC","MD simulation","",true,"unit_suspect","methods","It is seen in Fig. 6 that the scratch depths under loading are the same at different time points and correspond to the penetration depth of the indenter into the sample (~3.5 nm)."],["oa:W4312596473","Ti","residual scratch depth",2.6,2.3,2.9,null,"µm","","","BCC","MD simulation","",true,"unit_suspect","methods","The residual scratch depth in the BCC Ti crystallite (2.3-2.9 nm) is smaller than in the HCP crystallite (2.8-3.3 nm)."],["oa:W4312596473","Ti","residual scratch depth",3.05,2.8,3.3,null,"µm","","","HCP","MD simulation","",true,"unit_suspect","methods","The residual scratch depth in the BCC Ti crystallite (2.3-2.9 nm) is smaller than in the HCP crystallite (2.8-3.3 nm)."],["oa:W4313393250","Ti-48Al-2Cr-2Nb","granular ¡2 phase",1.0,null,null,null,"µm","","","granular","","",false,"","results_discussion",""],["oa:W4315573352","Ti-0.2C","diameter",1.0,null,null,null,"µm","","as-cast","α + TiC","","",false,"","results_discussion","Present in the microstructure of the Ti-0.2C alloy after casting, TiC carbides have the shape of short rods of 1 ÷ 3 μm in diameter with a length of a few to several μm (a)."],["oa:W4315573352","CP-Ti Grade 2","aα (nm)",0.2945,null,null,null,"µm","","","","","",false,"unit_suspect","table","aα (nm)\t0.2945\t0.2952"],["oa:W4315573352","Ti-0.2C","aα (nm)",0.2952,null,null,null,"µm","","","","","",false,"unit_suspect","table","aα (nm)\t0.2945\t0.2952"],["oa:W4315573352","CP-Ti Grade 2","cα (nm)",0.4672,null,null,null,"µm","","","","","",false,"unit_suspect","table","cα (nm)\t0.4672\t0.4686"],["oa:W4315573352","Ti-0.2C","cα (nm)",0.4686,null,null,null,"µm","","","","","",false,"unit_suspect","table","cα (nm)\t0.4672\t0.4686"],["oa:W4315573352","Ti-0.2C","aTiC (nm)",0.4308,null,null,null,"µm","","","","","",false,"unit_suspect","table","aTiC (nm)\t-\t0.4308"],["oa:W4317435944","Ti-6Al-4V","length of the lamellae",9.0,8.0,10.0,null,"µm","","deposited with UFG wire","lamellar","","",false,"","results_discussion","In the sample produced by deposition welding using a UFG wire, the length of the lamellae was in the range 8–10 μm (b and b)."],["oa:W4318612478","Ti-6Al-4V","length of α platelets",15.0,10.0,20.0,null,"µm","","","","EBSD","",false,"","results_discussion","The equivalent grain diameters of all samples are mostly less than 10 μm, and the maximum difference between the average grain area of each sample is only 0.85 μm2, but the length of α platelets is mostly in the range of 10~20 μm."],["oa:W4318711677","","average thickness of a2 lamellas",40.0,null,null,10.0,"µm","","","","","",false,"","results_discussion","The average thickness of the a2 and g lamellas was 0.04 ± 0.01 mm and 0.24 ± 0.12 mm, respectively, Thus, a2 and g lamellas are extremely ﬁne, which can be good for mechanical properties."],["oa:W4318711677","","average thickness of g lamellas",0.24,null,null,0.12,"µm","","","","","",false,"unit_suspect","results_discussion","The average thickness of the a2 and g lamellas was 0.04 ± 0.01 mm and 0.24 ± 0.12 mm, respectively, Thus, a2 and g lamellas are extremely ﬁne, which can be good for mechanical properties."],["oa:W4319763330","Ti-6Al-4V","plate thickness",0.05,null,null,null,"µm","","","","","",false,"","results","In separate grains, plates were discovered, no more than 50 nm thick (c, as marked by arrows), that intersected with the grain and sometimes intersected with each other."],["oa:W4319763330","Ti-6Al-4V","plate thickness",0.1,null,null,null,"µm","","","","","",false,"","results","Firstly, the plate thickness increased to 100 nm, and secondly, these plates contained in their interiors smaller lens-like lamellae (e,f)."],["oa:W4319965176","Ti-18Mo-6Nb-5Ta","average thickness",5.0,null,null,null,"µm","","","","","",false,"","results_discussion","The corresponding SEM pictures are shown in Figure 7, where the average thickness is about 5 µm."],["oa:W4321790306","Ti-6Al-4V","width of acicular α′ martensite",1.02,null,null,null,"µm","","as-built SLM","martensitic α'","","",false,"","results_discussion","The width of acicular α′ martensite of No. 1, No. 2 and No. 3 samples is 1.02, 0.7, and 0.36 μm."],["oa:W4321790306","Ti-6Al-4V","width of acicular α′ martensite",0.7,null,null,null,"µm","","as-built SLM","martensitic α'","","",false,"","results_discussion","The width of acicular α′ martensite of No. 1, No. 2 and No. 3 samples is 1.02, 0.7, and 0.36 μm."],["oa:W4321790306","Ti-6Al-4V","width of acicular α′ martensite",0.36,null,null,null,"µm","","as-built SLM","martensitic α'","","",false,"","results_discussion","The width of acicular α′ martensite of No. 1, No. 2 and No. 3 samples is 1.02, 0.7, and 0.36 μm."],["oa:W4324026957","HLS-0.43 β-Ti","average thickness",0.03,null,null,null,"µm","","","","","",false,"","discussion","In stage V, more severe deformation not only reﬁnes nanomartensites into smaller ones with an average thickness of ~30 nm associated with notably increased β/α″ interfaces, but also promotes the formation of hierarchical α″ nanovariants (veriﬁed by the corresponding diffraction ring) in the zig-zag pattern, see Fig. 6g."],["oa:W4324026957","HLS-0.43β-Ti","martensitic thickness",0.05,null,null,null,"µm","","","martensitic","","",false,"","methods","SA 500 nm 200 nm 500 nm 200 nm 200 nm Strain 5 nm-1 5 nm-1 5 nm-1 5 nm-1 Fig. 6 | The multistage work-hardening behavior and the underlying mechanisms in HLS-0.43β-Ti alloys. a A representative work-hardening rate curve of HLS-0.43 β-Ti alloys. b Proﬁles of martensitic thickness vs. true strain, revealing a maximum thickness of martensitic plates at a strain of ε = 0.08."],["oa:W4324026957","HLS-0.43 β-Ti","thickness",0.2,null,null,null,"µm","","","","","",false,"","discussion","In stage III, with slightly increased θ, numerous SIMs intensively nucleate/propagate inclined to α/β interfaces and become thicker on the order of ~200 nm, leading to the reﬁned microstructure, see Fig. 6b, e."],["oa:W4328120774","Ti-6Al-4V","needle-like martensite",1.4,null,null,null,"µm","","","martensitic α'","microstructure analysis","",false,"","results_discussion","Compared with the coating without nano-Nd2O3 addition, the needle-like martensite of the coating with 1.5 wt.% nano-Nd2O3 addition in c is more refined, indicating that nanoscale rare earth oxide refines the structure efficiently."],["oa:W4362671499","Ti-6Al-4V","Pore average length [μm]",10.05,null,null,null,"µm","","","","","",false,"","results","Sample Pore average length [μm] Pore average area [μm2] Pores per area [pores/μm2] Pore % of total area Ti64 10.05 56.65 0.239E-06 0.00136% ETi64 17.74 253.49 1.626E-06 0.04121% P."],["oa:W4362671499","ETi64","Pore average length [μm]",17.74,null,null,null,"µm","","","","","",false,"","results","Sample Pore average length [μm] Pore average area [μm2] Pores per area [pores/μm2] Pore % of total area Ti64 10.05 56.65 0.239E-06 0.00136% ETi64 17.74 253.49 1.626E-06 0.04121% P."],["oa:W4366283706","α/β titanium alloy","thickness of ODL",1.2,1.0,1.4,0.2,"µm","","","","","",false,"","results_discussion","The thickness of ODL in this area is ~1,200±200 nm."],["oa:W4366425353","Ti-29Nb-10Zr-9Ta","lath thickness",8.43,null,null,null,"µm","","MPR 60%","","","",false,"unit_suspect","results_discussion","The reason for such variable evolution may be that the α″ grains decrease during MPR, due to an inevitable crushing process (achieving 6.84 nm for the MPR-40%); concomitantly, new α″ grains are forming by SIM process in the following MPR stage, with again increased dimension (8.43 nm for MPR-60%), which will be also crushed subsequently; so, an alternative forming-crushing process occurs with variable α″-grains dimensions, but not significantly."],["oa:W4366425353","Ti-29Nb-10Zr-9Ta","lath thickness",9.12,null,null,null,"µm","","MPR 90%","","","",false,"unit_suspect","results_discussion","However, an interesting variation during the MPR process can be noted, from 7.32 nm (for MPR 20%) to a smaller one 6.84 nm (for MPR 40%), and again to larger dimensions (9.12 nm for MPR 90%)."],["oa:W4366425353","Ti-29Nb-10Zr-9Ta","lath thickness",6.84,null,null,null,"µm","","MPR 40%","","","",false,"unit_suspect","results_discussion","The reason for such variable evolution may be that the α″ grains decrease during MPR, due to an inevitable crushing process (achieving 6.84 nm for the MPR-40%); concomitantly, new α″ grains are forming by SIM process in the following MPR stage, with again increased dimension (8.43 nm for MPR-60%), which will be also crushed subsequently; so, an alternative forming-crushing process occurs with variable α″-grains dimensions, but not significantly."],["oa:W4366425353","Ti-29Nb-10Zr-9Ta","lath thickness",6.84,null,null,null,"µm","","MPR 40%","","","",false,"unit_suspect","results_discussion","However, an interesting variation during the MPR process can be noted, from 7.32 nm (for MPR 20%) to a smaller one 6.84 nm (for MPR 40%), and again to larger dimensions (9.12 nm for MPR 90%)."],["oa:W4366425353","Ti-29Nb-10Zr-9Ta","cell parameter (a)",0.33,null,null,null,"µm","","","","XRD","",false,"unit_suspect","results_discussion","The data from indicate that the crystallographic cell parameter (a) of the β phase remains essentially constant (~0.330 nm), the applied severe deformation being accommodated either by a twinning process, which is reported to help active the β-Ti bcc grain refinement during the SPD process [,,], and by a SIM process, reported also to occur in some β-Ti alloys [,,]."],["oa:W4366425353","Ti-29Nb-10Zr-9Ta","lath thickness",7.32,null,null,null,"µm","","MPR 20%","","","",false,"unit_suspect","results_discussion","However, an interesting variation during the MPR process can be noted, from 7.32 nm (for MPR 20%) to a smaller one 6.84 nm (for MPR 40%), and again to larger dimensions (9.12 nm for MPR 90%)."],["oa:W4366425353","Ti-29Nb-10Zr-9Ta","cell parameter (a)",0.33,null,null,null,"µm","","","","XRD","",false,"unit_suspect","results_discussion","The same observation and correlation of constantly preserving the β-phase cell parameter (a) at about 0.330 nm corresponds to recrystallized and aged samples also, when the relaxation of the micro-deformations, internal to the β phase, occur."],["oa:W4367676727","","average thickness of lamellar alpha phase",9.78,null,null,null,"µm","","","lamellar","","",false,"","results_discussion","Table 3 Quantitative statistics of volume fraction of alpha phase fα and average thickness of lamellar alpha phase lα at different positions Positions P1 P2 P3 P4 P5 Volume fraction of alpha phase fα (%) 18.06 24.80 38.37 42.41 24.28 Average thickness of lamellar alpha phase lα (µm) 11.29 12.03 11.44 9.78 6.74 4.2 Effect of forming parameters 4.2.1 Initial forming temperature ϕ ΔT = ∫ εp 0 σdεp η cd"],["oa:W4367676727","","lα",9.09,9.09,9.09,null,"µm","","","","","",false,"","results_discussion","Table 5 Quantitative statistics of volume fraction of alpha phase fα and average thickness of lamellar alpha phase lα of Point 3 at different rolling speeds Rolling speed n(r/min) 5 10 15 Volume fraction of alpha phase fα (%) 25.8 20.87 18.21 Average thickness of lamellar alpha phase lα (µm) 9.09 8.97 6.37 4.2.3 Effect of area reduction Figure 14 demonstrates the microstructure and equivalent plastic strain of Point 3 at different area reductions with initial forming temperature and rolling spee"],["oa:W4367676727","","average thickness of lamellar alpha phase",11.29,null,null,null,"µm","","","lamellar","","",false,"","results_discussion","Table 3 Quantitative statistics of volume fraction of alpha phase fα and average thickness of lamellar alpha phase lα at different positions Positions P1 P2 P3 P4 P5 Volume fraction of alpha phase fα (%) 18.06 24.80 38.37 42.41 24.28 Average thickness of lamellar alpha phase lα (µm) 11.29 12.03 11.44 9.78 6.74 4.2 Effect of forming parameters 4.2.1 Initial forming temperature ϕ ΔT = ∫ εp 0 σdεp η cd"],["oa:W4367676727","","lα",6.37,6.37,6.37,null,"µm","","","","","",false,"","results_discussion","Table 5 Quantitative statistics of volume fraction of alpha phase fα and average thickness of lamellar alpha phase lα of Point 3 at different rolling speeds Rolling speed n(r/min) 5 10 15 Volume fraction of alpha phase fα (%) 25.8 20.87 18.21 Average thickness of lamellar alpha phase lα (µm) 9.09 8.97 6.37 4.2.3 Effect of area reduction Figure 14 demonstrates the microstructure and equivalent plastic strain of Point 3 at different area reductions with initial forming temperature and rolling spee"],["oa:W4367676727","","average thickness of lamellar alpha phase",12.03,null,null,null,"µm","","","lamellar","","",false,"","results_discussion","Table 3 Quantitative statistics of volume fraction of alpha phase fα and average thickness of lamellar alpha phase lα at different positions Positions P1 P2 P3 P4 P5 Volume fraction of alpha phase fα (%) 18.06 24.80 38.37 42.41 24.28 Average thickness of lamellar alpha phase lα (µm) 11.29 12.03 11.44 9.78 6.74 4.2 Effect of forming parameters 4.2.1 Initial forming temperature ϕ ΔT = ∫ εp 0 σdεp η cd"],["oa:W4367676727","","lα",6.14,6.14,6.14,null,"µm","","","","","",false,"","results_discussion","Table 6 Quantitative statistics of volume fraction of alpha phase fα and average thickness of lamellar alpha phase lα of Point 3 at different area reduction Area reduction 36% 50% 60% Volume fraction of alpha phase fα (%) 29.2 20.87 17.83 Average thickness of lamellar alpha phase lα (µm) 10.68 8.97 6.14 4.3 Optimized process parameters ϕ"],["oa:W4367676727","","average thickness of lamellar alpha phase",6.74,null,null,null,"µm","","","lamellar","","",false,"","results_discussion","Table 3 Quantitative statistics of volume fraction of alpha phase fα and average thickness of lamellar alpha phase lα at different positions Positions P1 P2 P3 P4 P5 Volume fraction of alpha phase fα (%) 18.06 24.80 38.37 42.41 24.28 Average thickness of lamellar alpha phase lα (µm) 11.29 12.03 11.44 9.78 6.74 4.2 Effect of forming parameters 4.2.1 Initial forming temperature ϕ ΔT = ∫ εp 0 σdεp η cd"],["oa:W4367676727","","lα",8.97,8.97,8.97,null,"µm","","","","","",false,"","results_discussion","Table 6 Quantitative statistics of volume fraction of alpha phase fα and average thickness of lamellar alpha phase lα of Point 3 at different area reduction Area reduction 36% 50% 60% Volume fraction of alpha phase fα (%) 29.2 20.87 17.83 Average thickness of lamellar alpha phase lα (µm) 10.68 8.97 6.14 4.3 Optimized process parameters ϕ"],["oa:W4367676727","","lα",10.68,10.68,10.68,null,"µm","","","","","",false,"","results_discussion","Table 6 Quantitative statistics of volume fraction of alpha phase fα and average thickness of lamellar alpha phase lα of Point 3 at different area reduction Area reduction 36% 50% 60% Volume fraction of alpha phase fα (%) 29.2 20.87 17.83 Average thickness of lamellar alpha phase lα (µm) 10.68 8.97 6.14 4.3 Optimized process parameters ϕ"],["oa:W4367676727","","lα",3.53,3.53,3.53,null,"µm","","","lamellar","","",false,"","results_discussion","When the temperature continued to rise up to 980℃, only a very small amount of alpha phase was visible, and its average thickness lα was only 3.53µm."],["oa:W4367676727","","average thickness of lamellar alpha phase",11.5,null,null,null,"µm","","","lamellar","","",false,"","results_discussion","From Table 3 it can be seen that the average thickness of lamellar alpha phase lα at P1 ~ P3 was about 11.5 µm, slightly thinner than the initial microstructure, while it decreases to 6.74 µm at P5."],["oa:W4367676727","","lα",10.315,8.97,11.66,null,"µm","","","lamellar","","",false,"","results_discussion","When the temperature increased from 900℃ to 940℃, the volume fraction of alpha phase fα decreased from 46.07–20.87%, moreover, the continuous and thick alpha phase transformed into independent and small lamellar alpha phase, with the average thickness lα decreased from 11.66 µm to 8.97 µm."],["oa:W4367676727","","average thickness of lamellar alpha phase",11.44,null,null,null,"µm","","","lamellar","","",false,"","results_discussion","Table 3 Quantitative statistics of volume fraction of alpha phase fα and average thickness of lamellar alpha phase lα at different positions Positions P1 P2 P3 P4 P5 Volume fraction of alpha phase fα (%) 18.06 24.80 38.37 42.41 24.28 Average thickness of lamellar alpha phase lα (µm) 11.29 12.03 11.44 9.78 6.74 4.2 Effect of forming parameters 4.2.1 Initial forming temperature ϕ ΔT = ∫ εp 0 σdεp η cd"],["oa:W4367676727","","lα",8.97,8.97,8.97,null,"µm","","","","","",false,"","results_discussion","Table 5 Quantitative statistics of volume fraction of alpha phase fα and average thickness of lamellar alpha phase lα of Point 3 at different rolling speeds Rolling speed n(r/min) 5 10 15 Volume fraction of alpha phase fα (%) 25.8 20.87 18.21 Average thickness of lamellar alpha phase lα (µm) 9.09 8.97 6.37 4.2.3 Effect of area reduction Figure 14 demonstrates the microstructure and equivalent plastic strain of Point 3 at different area reductions with initial forming temperature and rolling spee"],["oa:W4377024527","LPBF-Ti-6Al-4V","α-lamellae width",1.6,null,null,null,"µm","","920°C for 2h and furnace cooled","lamellar","","",false,"","results",""],["oa:W4377024527","LPBF-Ti-6Al-4V","mean width of α/α’-lamellae",0.4,null,null,null,"µm","","650°C for 3h and air cooled","bimodal","","",false,"","results",""],["oa:W4380421333","Ti-6Al-4V","width of the α lamellae",1.13,null,null,null,"µm","","","hybrid microstructures","","",false,"","results_discussion","The average width of the α lamellae in the hybrid microstructures is about 1.13 μm."],["oa:W4380421333","Ti-6Al-4V","width of the α lamellae",2.37,null,null,null,"µm","","","basketweave matrix","","",false,"","results_discussion","The average width of the α lamellae in basketweave matrix is about 2.37 μm."],["oa:W4380433818","Ti-6Al-4V","lath sizes",1.8,null,null,null,"µm","","heat-treated L-PBF","columnar","CSM","",false,"","results_discussion","It was reported in [], that an energy density of 71.4 J/mm3 resulted in average lath sizes of 0.68 μm and 1.8 μm for L-PBF Ti6Al4V alloy in as-built and heat-treated conditions, respectively."],["oa:W4380433818","Ti-6Al-4V","lath sizes",0.68,null,null,null,"µm","","as-built L-PBF","columnar","CSM","",false,"","results_discussion","It was reported in [], that an energy density of 71.4 J/mm3 resulted in average lath sizes of 0.68 μm and 1.8 μm for L-PBF Ti6Al4V alloy in as-built and heat-treated conditions, respectively."],["oa:W4382776417","Ti-6Al-4V","average thickness of the ASBs",17.5,15.0,20.0,null,"µm","","FAST-1100°C plate","lamellar","","",false,"","results_discussion","The average thickness of the ASBs was about 9–15 μm (rolled plate), 6–18 μm (HIP), 15–20 μm (FAST-1100°C) and 5–13 μm (FAST-950°C) with the thickest ASBs of about 25–30 μm observed in the FAST-1100°C and HIP material, respectively."],["oa:W4382776417","Ti-6Al-4V","average thickness of the ASBs",12.0,6.0,18.0,null,"µm","","HIP plate","","","",false,"","results_discussion","The average thickness of the ASBs was about 9–15 μm (rolled plate), 6–18 μm (HIP), 15–20 μm (FAST-1100°C) and 5–13 μm (FAST-950°C) with the thickest ASBs of about 25–30 μm observed in the FAST-1100°C and HIP material, respectively."],["oa:W4382776417","Ti-6Al-4V","average thickness of the ASBs",9.0,5.0,13.0,null,"µm","","FAST-950°C plate","bimodal","","",false,"","results_discussion","The average thickness of the ASBs was about 9–15 μm (rolled plate), 6–18 μm (HIP), 15–20 μm (FAST-1100°C) and 5–13 μm (FAST-950°C) with the thickest ASBs of about 25–30 μm observed in the FAST-1100°C and HIP material, respectively."],["oa:W4382776417","Ti-6Al-4V","average thickness of the ASBs",12.0,9.0,15.0,null,"µm","","rolled plate","","","",false,"","results_discussion","The average thickness of the ASBs was about 9–15 μm (rolled plate), 6–18 μm (HIP), 15–20 μm (FAST-1100°C) and 5–13 μm (FAST-950°C) with the thickest ASBs of about 25–30 μm observed in the FAST-1100°C and HIP material, respectively."],["oa:W4385269267","","thick",0.012,null,null,null,"µm","","","","","",
