Repository: akhtar07/tisci-explorer

# TiSci Explorer

A read-only, static explorer for **TiSci**, an autonomous research agent for titanium alloys. TiSci reads the
titanium-alloy literature, builds a knowledge graph and a table of measured values, proposes hypotheses where the
graph has gaps, and tests them with DFT (MACE / VASP) and the ICME-lite multiscale chain.

**Live site:** https://akhtar07.github.io/tisci-explorer/

The site has seven sections:

| Section | What it shows |
|---|---|
| Overview | Corpus → graph → facts → hypotheses → verdicts, with the snapshot's counts |
| Worked example | One full loop for W in α-Ti: graph path, hypothesis, novelty check, DFT test, verdict, follow-up, DAMASK |

File: data/facts/other.json (part 8 of 112)
flank wear of 177 μm is determined."],["doi:10.3390/ma15031236","","milling cutter service life",1550.0,null,null,null,"min","","","","","",false,"unmapped_property","results_discussion","In conjunction of FW and Ra and in accordance with a typically accepted FW limit of 100 μm (dashed line in ), we consider the milling cutter to properly work for about 1550 min."],["doi:10.3390/ma15051669","Ti20Hf20Cu20Ni20Be20","Tg",717.0,null,null,null,"K","","","","DSC","",false,"unmapped_property","results","Tg, Tx, Tm (melting temperature) and Tl (liquidus temperature) were measured as 717 K, 760 K, 1095 K, and 1220 K for the Ti20Hf20Cu20Ni20Be20 HE-BMG, and 684 K, 739 K, 1066 K, and 1218 K for the Ti16.7Zr16.7Nb16.7Cu16.7Ni16.7Be16.7 HE-BMG, respectively."],["doi:10.3390/ma15051669","Ti16.7Zr16.7Nb16.7Cu16.7Ni16.7Be16.7","Tg",684.0,null,null,null,"K","","","","DSC","",false,"unmapped_property","results","Tg, Tx, Tm (melting temperature) and Tl (liquidus temperature) were measured as 717 K, 760 K, 1095 K, and 1220 K for the Ti20Hf20Cu20Ni20Be20 HE-BMG, and 684 K, 739 K, 1066 K, and 1218 K for the Ti16.7Zr16.7Nb16.7Cu16.7Ni16.7Be16.7 HE-BMG, respectively."],["doi:10.3390/ma15051669","Ti20Hf20Cu20Ni20Be20","Tx",760.0,null,null,null,"K","","","","DSC","",false,"unmapped_property","results","Tg, Tx, Tm (melting temperature) and Tl (liquidus temperature) were measured as 717 K, 760 K, 1095 K, and 1220 K for the Ti20Hf20Cu20Ni20Be20 HE-BMG, and 684 K, 739 K, 1066 K, and 1218 K for the Ti16.7Zr16.7Nb16.7Cu16.7Ni16.7Be16.7 HE-BMG, respectively."],["doi:10.3390/ma15051669","Ti16.7Zr16.7Nb16.7Cu16.7Ni16.7Be16.7","Tx",739.0,null,null,null,"K","","","","DSC","",false,"unmapped_property","results","Tg, Tx, Tm (melting temperature) and Tl (liquidus temperature) were measured as 717 K, 760 K, 1095 K, and 1220 K for the Ti20Hf20Cu20Ni20Be20 HE-BMG, and 684 K, 739 K, 1066 K, and 1218 K for the Ti16.7Zr16.7Nb16.7Cu16.7Ni16.7Be16.7 HE-BMG, respectively."],["doi:10.3390/ma15051669","Ti20Hf20Cu20Ni20Be20","Trg (= Tg/Tl)",0.588,null,null,null,"","","","","","",false,"unmapped_property","discussion","Glass Forming Ability (GFA) of High Entropy Alloys by Element Addition/Substitution The parameters of supercooled liquid region ΔT (= Tx − Tg), reduced glass transition temperature Trg (= Tg/Tl), and γ parameter (= Tx/(Tg + Tl)) are calculated as 43 K, 0.588, and 0.392 for Ti20Hf20Cu20Ni20Be20, while 55 K, 0.562, and 0.388 for Ti16.7Zr16.7Nb16.7Cu16.7Ni16.7Be16.7, respectively."],["doi:10.3390/ma15051669","Ti20Hf20Cu20Ni20Be20","γ parameter (= Tx/(Tg + Tl))",0.392,null,null,null,"","","","","","",false,"unmapped_property","discussion","Glass Forming Ability (GFA) of High Entropy Alloys by Element Addition/Substitution The parameters of supercooled liquid region ΔT (= Tx − Tg), reduced glass transition temperature Trg (= Tg/Tl), and γ parameter (= Tx/(Tg + Tl)) are calculated as 43 K, 0.588, and 0.392 for Ti20Hf20Cu20Ni20Be20, while 55 K, 0.562, and 0.388 for Ti16.7Zr16.7Nb16.7Cu16.7Ni16.7Be16.7, respectively."],["doi:10.3390/ma15051669","Ti16.7Zr16.7Nb16.7Cu16.7Ni16.7Be16.7","Trg (= Tg/Tl)",0.562,null,null,null,"","","","","","",false,"unmapped_property","discussion","Glass Forming Ability (GFA) of High Entropy Alloys by Element Addition/Substitution The parameters of supercooled liquid region ΔT (= Tx − Tg), reduced glass transition temperature Trg (= Tg/Tl), and γ parameter (= Tx/(Tg + Tl)) are calculated as 43 K, 0.588, and 0.392 for Ti20Hf20Cu20Ni20Be20, while 55 K, 0.562, and 0.388 for Ti16.7Zr16.7Nb16.7Cu16.7Ni16.7Be16.7, respectively."],["doi:10.3390/ma15051669","Ti16.7Zr16.7Nb16.7Cu16.7Ni16.7Be16.7","γ parameter (= Tx/(Tg + Tl))",0.388,null,null,null,"","","","","","",false,"unmapped_property","discussion","Glass Forming Ability (GFA) of High Entropy Alloys by Element Addition/Substitution The parameters of supercooled liquid region ΔT (= Tx − Tg), reduced glass transition temperature Trg (= Tg/Tl), and γ parameter (= Tx/(Tg + Tl)) are calculated as 43 K, 0.588, and 0.392 for Ti20Hf20Cu20Ni20Be20, while 55 K, 0.562, and 0.388 for Ti16.7Zr16.7Nb16.7Cu16.7Ni16.7Be16.7, respectively."],["doi:10.3390/ma15062130","Ti-30Ta","smaller pores",0.02,null,null,null,"µm","","","","","",false,"unmapped_property","results_discussion","However, for the Ti-30Ta foam, a bigger participation of smaller pores (from 0.02 to 1.00 µm) was observed [,]."],["doi:10.3390/ma15062130","Ti-30Ta","smaller pores",1.0,null,null,null,"µm","","","","","",false,"unmapped_property","results_discussion","However, for the Ti-30Ta foam, a bigger participation of smaller pores (from 0.02 to 1.00 µm) was observed [,]."],["doi:10.3390/ma15062130","Ti-20Nb-5Zr","pore size distribution",20.0,null,null,null,"µm","","","","","",false,"unmapped_property","results_discussion","Their material had pore size distribution from 20 to 600 µm."],["doi:10.3390/ma15062130","Ti-20Nb-5Zr","pore size distribution",600.0,null,null,null,"µm","","","","","",false,"unmapped_property","results_discussion","Their material had pore size distribution from 20 to 600 µm."],["doi:10.3390/ma15062130","Ti35Nb-29Ta-xMn","pore size",20.0,null,null,null,"µm","","","","","",false,"unmapped_property","results_discussion","Lascano et al. [] investigated Ti35Nb-29Ta-xMn with a pore size from 20 to 800 µm."],["doi:10.3390/ma15062130","Ti35Nb-29Ta-xMn","pore size",800.0,null,null,null,"µm","","","","","",false,"unmapped_property","results_discussion","Lascano et al. [] investigated Ti35Nb-29Ta-xMn with a pore size from 20 to 800 µm."],["doi:10.3390/ma15113876","","texture intensity along the 101 direction",5.2,null,null,null,"","","low LBS condition","","","",false,"unmapped_property","results","Under LBS conditions lower than 0.68 m/s (low LBS condition), approximately 100 μm grain size, approximately 5.2 texture intensity along the 101 direction, and submicrometer microporosity (porosity content: 1.8%) were observed."],["doi:10.3390/ma15113876","","texture intensity along the 101 direction",2.6,null,null,null,"µm","","medium LBS condition","","","",false,"unmapped_property","results","Under LBS conditions between 0.92 m/s and 1.16 m/s (medium LBS condition), the average grain size and texture intensity along the 101 direction were 68 μm and 2.6 μm, respectively, and almost no pores were observed (porosity content: 1.1%)."],["doi:10.3390/ma15113905","Ti-4.8Mo-4.5V-2.9Al","initial tension rate",0.0069,0.0069,0.0069,null,"s^-1","","","","","6.9·10−3 s−1",false,"unmapped_property","methods","The initial tension rate under tests was 6.9·10−3 s−1."],["doi:10.3390/ma15113905","Ti-4.8Mo-4.5V-2.9Al","temperature drift",0.5,0.5,0.5,null,"K","","","","","",false,"unmapped_property","methods","During the tests, the temperature drift was within ±0.5 K."],["doi:10.3390/ma15113905","Ti-4.8Mo-4.5V-2.9Al","hydrogenation to ~0.15%",0.15,null,null,null,"%","","hydrogenated to ~0.15%","","","",false,"unmapped_property","results","Hydrogenation to ~0.15% does not change the morphology of the alloy structure."],["doi:10.3390/ma15113905","Ti-4.8Mo-4.5V-2.9Al-0.15H","volume fraction of the β phase",28.5,27.0,30.0,null,"vol.%","723 K","","","","",false,"unmapped_property","discussion","In the present work, in the studied Ti-2.9Al-4.5V-4.8Mo-0.15H alloy, the volume fraction of the β-phase and hydrogen concentration were equal to 27–30 vol.% and 0.15%, respectively."],["doi:10.3390/ma15113905","FG Ti-2.9Al-4.5V-4.8Mo","d, μm",9.0,null,null,null,"µm","","","","","",false,"unmapped_property","table","FG Ti-2.9Al-4.5V-4.8Mo\t9\tβ = 20α = 80\t0.3238\tβ—2.3·1012α—2.7·1013\tβ—115α—254"],["doi:10.3390/ma15113905","FG Ti-2.9Al-4.5V-4.8Mo","ρ, m−2",2300000000000.0,null,null,null,"m-2","","","","","",false,"unmapped_property","table","FG Ti-2.9Al-4.5V-4.8Mo\t9\tβ = 20α = 80\t0.3238\tβ—2.3·1012α—2.7·1013\tβ—115α—254"],["doi:10.3390/ma15113905","FG Ti-2.9Al-4.5V-4.8Mo-0.15H","d, μm",9.0,null,null,null,"µm","","","","","",false,"unmapped_property","table","FG Ti-2.9Al-4.5V-4.8Mo-0.15H\t9\tβ = 27α = 73\t0.3259\tβ—1.1·1013α—7.5·1013\tβ—159α—310"],["doi:10.3390/ma15113905","FG Ti-2.9Al-4.5V-4.8Mo-0.15H","ρ, m−2",11000000000000.0,null,null,null,"m-2","","","","","",false,"unmapped_property","table","FG Ti-2.9Al-4.5V-4.8Mo-0.15H\t9\tβ = 27α = 73\t0.3259\tβ—1.1·1013α—7.5·1013\tβ—159α—310"],["doi:10.3390/ma15113905","UFG Ti-2.9Al-4.5V-4.8Mo","d, μm",0.23,null,null,null,"µm","","","","","",false,"unmapped_property","table","UFG Ti-2.9Al-4.5V-4.8Mo\t0.23\tβ = 22α = 78\t0.3246\tβ—3.5·1012α—3.0·1013\tΒ—143α—276"],["doi:10.3390/ma15113905","UFG Ti-2.9Al-4.5V-4.8Mo","ρ, m−2",3500000000000.0,null,null,null,"m-2","","","","","",false,"unmapped_property","table","UFG Ti-2.9Al-4.5V-4.8Mo\t0.23\tβ = 22α = 78\t0.3246\tβ—3.5·1012α—3.0·1013\tΒ—143α—276"],["doi:10.3390/ma15113905","UFG Ti-2.9Al-4.5V-4.8Mo-0.15H","d, μm",0.26,null,null,null,"µm","","","","","",false,"unmapped_property","table","UFG Ti-2.9Al-4.5V-4.8Mo-0.15H\t0.26\tβ = 30α = 70\t0.3265\tβ—1.5·1013α—9.2·1013\tβ—191α—378"],["doi:10.3390/ma15113905","UFG Ti-2.9Al-4.5V-4.8Mo-0.15H","ρ, m−2",15000000000000.0,null,null,null,"m-2","","","","","",false,"unmapped_property","table","UFG Ti-2.9Al-4.5V-4.8Mo-0.15H\t0.26\tβ = 30α = 70\t0.3265\tβ—1.5·1013α—9.2·1013\tβ—191α—378"],["doi:10.3390/ma15113905","Ti-4.8Mo-4.5V-2.9Al","Qc",321.0,null,null,20.0,"kJ/mole","","","","","",false,"unmapped_property","table","321\t349–372\t255\t289–325\t289–375"],["doi:10.3390/ma15113905","Ti-4.8Mo-4.5V-2.9Al-0.15H","Qc",360.5,349.0,372.0,null,"kJ/mole","","","","","",false,"unmapped_property","table","321\t349–372\t255\t289–325\t289–375"],["doi:10.3390/ma15113905","UFGTi-2.9Al-4.5V-4.8Mo","Qc",255.0,null,null,null,"kJ/mole","","","","","",false,"unmapped_property","table","321\t349–372\t255\t289–325\t289–375"],["doi:10.3390/ma15113905","UFGTi-2.9Al-4.5V-4.8Mo-0.15H","Qc",307.0,289.0,325.0,null,"kJ/mole","","","","","",false,"unmapped_property","table","321\t349–372\t255\t289–325\t289–375"],["doi:10.3390/ma15113905","Titanium alloys","Qc",332.0,289.0,375.0,null,"kJ/mole","","","","","",false,"unmapped_property","table","321\t349–372\t255\t289–325\t289–375"],["doi:10.3390/ma15165493","","intensity ratio f(110)",88.354,null,null,null,"%","","as-fabricated","","","",false,"unmapped_property","results_discussion","In order to quantitatively evaluate the degree of alignment in the building direction [], it was calculated that the intensity ratio f(110) of the powder and samples at the X, Y, Z, XY45, XZ45, and YZ45 directions are 76.047%, 38.522%, 71.272%, 89.574%, 33.711%, 71.185%, and 88.354%, respectively."],["doi:10.3390/ma15165493","","intensity ratio f(110)",71.272,null,null,null,"%","","as-fabricated","","","",false,"unmapped_property","results_discussion","In order to quantitatively evaluate the degree of alignment in the building direction [], it was calculated that the intensity ratio f(110) of the powder and samples at the X, Y, Z, XY45, XZ45, and YZ45 directions are 76.047%, 38.522%, 71.272%, 89.574%, 33.711%, 71.185%, and 88.354%, respectively."],["doi:10.3390/ma15165493","","intensity ratio f(110)",38.522,null,null,null,"%","","as-fabricated","","","",false,"unmapped_property","results_discussion","In order to quantitatively evaluate the degree of alignment in the building direction [], it was calculated that the intensity ratio f(110) of the powder and samples at the X, Y, Z, XY45, XZ45, and YZ45 directions are 76.047%, 38.522%, 71.272%, 89.574%, 33.711%, 71.185%, and 88.354%, respectively."],["doi:10.3390/ma15165493","","f(110)",77.519,null,null,null,"%","","as-fabricated","","","",false,"unmapped_property","results_discussion","When the value f(110) is greater than 77.519%, it implies that the fiber texture formed in the SLM process [,,]."],["doi:10.3390/ma15165493","","intensity ratio f(110)",89.574,null,null,null,"%","","as-fabricated","","","",false,"unmapped_property","results_discussion","In order to quantitatively evaluate the degree of alignment in the building direction [], it was calculated that the intensity ratio f(110) of the powder and samples at the X, Y, Z, XY45, XZ45, and YZ45 directions are 76.047%, 38.522%, 71.272%, 89.574%, 33.711%, 71.185%, and 88.354%, respectively."],["doi:10.3390/ma15165493","","intensity ratio f(110)",71.185,null,null,null,"%","","as-fabricated","","","",false,"unmapped_property","results_discussion","In order to quantitatively evaluate the degree of alignment in the building direction [], it was calculated that the intensity ratio f(110) of the powder and samples at the X, Y, Z, XY45, XZ45, and YZ45 directions are 76.047%, 38.522%, 71.272%, 89.574%, 33.711%, 71.185%, and 88.354%, respectively."],["doi:10.3390/ma15165493","","intensity ratio f(110)",33.711,null,null,null,"%","","as-fabricated","","","",false,"unmapped_property","results_discussion","In order to quantitatively evaluate the degree of alignment in the building direction [], it was calculated that the intensity ratio f(110) of the powder and samples at the X, Y, Z, XY45, XZ45, and YZ45 directions are 76.047%, 38.522%, 71.272%, 89.574%, 33.711%, 71.185%, and 88.354%, respectively."],["doi:10.3390/ma15165493","","intensity ratio f(110)",76.047,null,null,null,"%","","as-fabricated","","","",false,"unmapped_property","results_discussion","In order to quantitatively evaluate the degree of alignment in the building direction [], it was calculated that the intensity ratio f(110) of the powder and samples at the X, Y, Z, XY45, XZ45, and YZ45 directions are 76.047%, 38.522%, 71.272%, 89.574%, 33.711%, 71.185%, and 88.354%, respectively."],["doi:10.3390/ma15165493","","contribution of dislocation strengthening",8.2,8.2,8.2,null,"MPa","","","","","",true,"unmapped_property","results_discussion","Based on the total dislocation density of the α and β phases ( and ) and the volume fraction of the β (~23.1%) and α phases (~76.9%), the different contributions of dislocation strengthening between the vertical H-Z and horizontal H-X samples can be estimated at about 8.2 MPa."],["doi:10.3390/ma15165493","","contribution of dislocation strengthening",80.4,80.4,80.4,null,"MPa","","","","","",true,"unmapped_property","results_discussion","The different contributions of dislocation strengthening between the vertical Z and horizontal X samples can be estimated at about 80.4 MPa due to Equation (16) and ."],["doi:10.3390/ma15165522","","grinding loss",40.0,40.0,40.0,null,"%","","","","","",false,"unmapped_property","methods","With the increase in microhardness and the transformation of TiC into a hard phase, the coefficient of friction of the gradient coating is reduced by 50%, and the grinding loss is reduced by 40%."],["doi:10.3390/ma15165522","","coefficient of friction",50.0,50.0,50.0,null,"%","","","","","",false,"unmapped_property","methods","With the increase in microhardness and the transformation of TiC into a hard phase, the coefficient of friction of the gradient coating is reduced by 50%, and the grinding loss is reduced by 40%."],["doi:10.3390/ma15186501","Ti-5Al-2Sn-2Zr-4Mo-4Cr","width of the fatigue striations",786.0,600.0,972.0,null,"nm","","","","","",false,"unmapped_property","results","The width of the fatigue striations varies from 600 nm to 972 nm."],["doi:10.3390/ma15186501","Ti-5Al-2Sn-2Zr-4Mo-4Cr","fatigue cycles",212.0,null,null,null,"%","","LMD+LSPned","","","",false,"unmapped_property","conclusions","The maximum CRS of 240 MPa was obtained at the depth of 200 µm. - The fatigue cycles of LMD+LSPned samples were increased by 212% compared to those of the as-LMD samples. - The fatigue cracks initiated from the defects formed during the 3D printing process and LSP-induced CRS can effectively delay the crack propagation, thereby increasing the fatigue lives of laser additive manufactured components."],["doi:10.3390/ma15196548","Ti-xTa","pore size",224.0,null,null,null,"µm","","sintered at 1260 °C, 40 vol.% salt","","","",false,"unmapped_property","results_discussion","In addition, the pore size increases 13% from 195 to 224 µm, which increases the permeability."],["doi:10.3390/ma15196548","","pore size distribution",40.0,40.0,650.0,null,"µm","","","","","",false,"unmapped_property","results_discussion","The pore size distribution for samples with 30 and 40 vol.% of salt particles goes from pores of 40 µm to the largest ones around 650 µm, a."],["doi:10.3390/ma15196548","Ti-xTa","pore size",195.0,null,null,null,"µm","","sintered at 1260 °C, 30 vol.% salt","","","",false,"unmapped_property","results_discussion","In addition, the pore size increases 13% from 195 to 224 µm, which increases the permeability."],["doi:10.3390/ma15196932","TNZTSF","grain-size",75.0,null,null,null,"%","","initial (I) state","","","",false,"unmapped_property","results","a showcases the grain-size distribution of the TNZTSF alloy in its initial (I) state, which revealed grains with an average size close to 71 μm, with most of the grains (>75%) within the 55 μm to 85 μm range. b shows the EDS spectra of the initial (I) TNZTSF alloy, in which one can identify the presence of only the desired alloying elements (Ti, Nb, Zr, Ta, Sn, and Fe)."],["doi:10.3390/ma15196932","TNZTSF","primary and secondary twin variants within the same grain",0.0,null,null,null,"","","CR 3%","","","",false,"unmapped_property","abstract","It was shown that even starting with a 1% total deformation degree, the microstructure shows the presence of the {332}<113> twinning ((233)[3¯11] active twin variant; Schmit factor SF = −0.487); at a 3% total deformation degree, one can notice the presence of primary and secondary twin variants within the same grain belonging to the same {332}<113> twinning system ((323¯)[13¯1¯] primary twin variant—SF = −0.460; (233¯)[3¯11¯] secondary twin variant—SF = −0.451), while, at a 15% total deformation"],["doi:10.3390/ma15196932","TNZTSF","solution treatment at 920 °C for a total time of 20 min",0.0,null,null,null,"","","ST 920 °C/20 min","","","",false,"unmapped_property","methods","After CR, as a second step, the TNZTSF samples were subjected to a solution treatment at 920 °C (ST) for a total time of 20 min."],["doi:10.3390/ma15196932","TNZTSF","{332}<113> twinning",0.0,null,null,null,"","","CR 1%","","","",false,"unmapped_property","abstract","It was shown that even starting with a 1% total deformation degree, the microstructure shows the presence of the {332}<113> twinning ((233)[3¯11] active twin variant; Schmit factor SF = −0.487); at a 3% total deformation degree, one can notice the presence of primary and secondary twin variants within the same grain belonging to the same {332}<113> twinning system ((323¯)[13¯1¯] primary twin variant—SF = −0.460; (233¯)[3¯11¯] secondary twin variant—SF = −0.451), while, at a 15% total deformation"],["doi:10.3390/ma15196932","TNZTSF","total deformation degree (reduction in thickness)",35.0,null,null,null,"%","","CR 35%","","","",false,"unmapped_property","methods","To begin with, the alloy was cold-deformed by rolling (CR), using a Mario di Maio LQR120AS (Mario di Maio Inc., Milano, Italy) rolling-mill, with a total deformation degree (reduction in thickness) of approx. ε ≈ 35%, in three equal steps."],["doi:10.3390/ma15196932","TNZTSF","{112}<111> twinning system",0.0,null,null,null,"","","CR 15%","","","",false,"unmapped_property","abstract","It was shown that even starting with a 1% total deformation degree, the microstructure shows the presence of the {332}<113> twinning ((233)[3¯11] active twin variant; Schmit factor SF = −0.487); at a 3% total deformation degree, one can notice the presence of primary and secondary twin variants within the same grain belonging to the same {332}<113> twinning system ((323¯)[13¯1¯] primary twin variant—SF = −0.460; (233¯)[3¯11¯] secondary twin variant—SF = −0.451), while, at a 15% total deformation"],["doi:10.3390/ma15207175","Ti-6Al-4V","Latent heat of fusion",286000.0,null,null,null,"J/kg","","","","","",false,"unmapped_property","table","Latent heat of fusion\t2.86 × 105\tJ/kg"],["doi:10.3390/ma15207175","Ti-6Al-4V","Solidus temperature",1604.0,null,null,null,"∘C","","","","","",false,"unmapped_property","table","Solidus temperature\t1604\t∘C"],["doi:10.3390/ma15207175","Ti-6Al-4V","Latent heat of vaporization",9830000.0,null,null,null,"J/kg","","","","","",false,"unmapped_property","table","Latent heat of vaporization\t9.83 × 106\tJ/kg"],["doi:10.3390/ma15207175","Ti-6Al-4V","Vaporized temperature",3390.0,null,null,null,"∘C","","","","","",false,"unmapped_property","table","Vaporized temperature\t3390\t∘C"],["doi:10.3390/ma15207175","Ti-6Al-4V","Emissivity",0.25,null,null,null,"∼","","","","","",false,"unmapped_property","table","Emissivity\t0.25\t∼"],["doi:10.3390/ma15207175","Ti-6Al-4V","Convection Coefficient",18.0,null,null,null,"W/(m2·∘C)","","","","","",false,"unmapped_property","table","Convection Coefficient\t18\tW/(m2·∘C)"],["doi:10.3390/ma15207175","Ti-6Al-4V","Laser absorptivity",50.0,null,null,null,"%","","","","","",false,"unmapped_property","table","Laser absorptivity\t50\t%"],["doi:10.3390/ma15227892","MPEA_50","hardness transition",150.0,null,null,null,"µm","","","","","",false,"unmapped_property","results_discussion","As an example, the detectable hardness transition of samples MPEA_50 and MPEA_67 was in the range of approximately 150 µm."],["doi:10.3390/ma15227892","MPEA_83","hardness transition",200.0,null,null,null,"µm","","","","","",false,"unmapped_property","results_discussion","The hardness transition of the MPEA_83 sample was about 200 µm and the MPEA_100 sample exhibited the maximum hardness transition of over 300 µm."],["doi:10.3390/ma15227892","MPEA_100","hardness transition",300.0,null,null,null,"µm","","","","","",false,"unmapped_property","results_discussion","The hardness transition of the MPEA_83 sample was about 200 µm and the MPEA_100 sample exhibited the maximum hardness transition of over 300 µm."],["doi:10.3390/ma15238537","TA3","impact absorbed energy",120.0,null,null,null,"J","room temperature","mixture of coarse and fine grains size (MG Ti)","","impact test","",false,"unmapped_property","conclusions","Furthermore, a few retained β phase distributed in CG Ti and the coarse grain region of MG Ti sample. - (2)Among FG Ti, CG Ti, and MG Ti samples, MG Ti exhibits the highest tensile yield strength (Rp0.2) and impact absorbed energy, together with an intermediate tensile elongation to failure (A). - (3)During impact deformation, the primary deformation mode of FG Ti is dislocation slip, whereas the primary deformation modes of MG Ti are dislocation slips in fine grain region and {101¯2} DTs in coa"],["doi:10.3390/ma16020847","Ammonal","Velocity of Detonation",2000.0,null,null,null,"m/s","","","","","",false,"unmapped_property","table","Ammonal\t10.0% Al, 86.5% ammonium nitrate(V), and 3.5% dolomite\t10\t0.72\t2000"],["doi:10.3390/ma16020847","Emulsion explosive","Velocity of Detonation",4700.0,null,null,null,"m/s","","","","","",false,"unmapped_property","table","Emulsion explosive\t97% emulsion matrix and 3% glass microspheres\t10\t1.11\t4700"],["doi:10.3390/ma16020847","Plastic bonded explosive","Velocity of Detonation",7300.0,null,null,null,"m/s","","","","","",false,"unmapped_property","table","Plastic bonded explosive\t85% hexogen and 15% matrix (binder, plasticizer, and oil)\t5\t1.48\t7300"],["doi:10.3390/ma16020847","CP-Ti Grade 2","CR",0.0001,null,null,null,"mm/Year","","Baseline","","","",false,"unmapped_property","table","Baseline\t−469\t4.6\t0.00008"],["doi:10.3390/ma16020847","CP-Ti Grade 2","CR",0.0001,null,null,null,"mm/Year","","PBX","","","",false,"unmapped_property","table","PBX\t−490\t5.5\t0.0001"],["doi:10.3390/ma16031054","Ti-60.94Zr-36.72Mo","fraction of HAGBs",88.5,86.0,91.0,null,"%","","","","","",false,"unmapped_property","results_discussion","Further statistical analysis shows that the fraction of HAGBs increases from 86% to 91% with the increase in Mo content (f)."],["doi:10.3390/ma16031054","Ti-60.94Zr-36.72Mo","Q",38.1,23.7,52.5,null,"K","","","","","",true,"unmapped_property","results_discussion","Calculation represents that the Q values of the designed alloys linearly increase from 23.7 K to 52.5 K with the increase in Mo content (), being much higher than the nucleation undercooling."],["doi:10.3390/ma16031054","Ti-60.94Zr-36.72Mo","worn volume",0.2884,0.2884,0.2884,null,"mm3","","as-deposited","","","",false,"unmapped_property","results_discussion","Moreover, the tribological properties of the designed alloys are superior to those of the Ti-Zr congruent alloy, whose worn volume is 0.2884 mm3 and friction coefficient is 0.590."],["doi:10.3390/ma16031054","Ti-60.94Zr-36.72Mo","gas pores with the size of 10~500 μm",255.0,10.0,500.0,null,"µm","","as-deposited","","","",false,"unmapped_property","results_discussion","It could be seen that no inadequate fusion and micro-cracks appear in all cases, but gas pores with the size of 10~500 μm are clearly visible."],["doi:10.3390/ma16031054","Ti60.94Zr38.28Mo0.78","Mo Content (at.%)",0.78,null,null,null,"at%","","","","","",false,"unmapped_property","table","0.78\t10[(Zr0.8Mo0.2)-Ti14]Ti1 + 6[Ti-Zr14]Zr1\tTi60.94Zr38.28Mo0.78"],["doi:10.3390/ma16031054","Ti60.94Zr37.5Mo1.56","Mo Content (at.%)",1.56,null,null,null,"at%","","","","","",false,"unmapped_property","table","1.56\t10[(Zr0.6Mo0.4)-Ti14]Ti1 + 6[Ti-Zr14]Zr1\tTi60.94Zr37.5Mo1.56"],["doi:10.3390/ma16031054","Ti60.94Zr36.72Mo2.34","Mo Content (at.%)",2.34,null,null,null,"at%","","","","","",false,"unmapped_property","table","2.34\t10[(Zr0.4Mo0.6)-Ti14]Ti1 + 6[Ti-Zr14]Zr1\tTi60.94Zr36.72Mo2.34"],["doi:10.3390/ma16031054","Ti60.94Zr35.93Mo3.13","Mo Content (at.%)",3.13,null,null,null,"at%","","","","","",false,"unmapped_property","table","3.13\t10[(Zr0.2Mo0.8)-Ti14]Ti1 + 6[Ti-Zr14]Zr1\tTi60.94Zr35.93Mo3.13"],["doi:10.3390/ma16031054","Ti60.94Zr35.15Mo3.91","Mo Content (at.%)",3.91,null,null,null,"at%","","","","","",false,"unmapped_property","table","3.91\t10[(Mo1)-Ti14]Ti1 + 6[Ti-Zr14]Zr1\tTi60.94Zr35.15Mo3.91"],["doi:10.3390/ma16041406","Ti-6321","equiaxed microstructure",0.0,null,null,null,"","","heat-treated at 800 °C","equiaxed","","",false,"unmapped_property","results_discussion","It can be found that the sample heat-treated at 800 °C shows the equiaxed microstructure (EM) composed of primary α phase and reserved β phase, as shown in a."],["doi:10.3390/ma16041406","Ti-6321","adiabatic shearing bands",0.0,null,null,null,"","","equiaxed microstructure","equiaxed","","2000 s−1",false,"unmapped_property","abstract","The formation of adiabatic shearing bands occurs in equiaxed microstructure when the strain rate is increased to 2000 s−1."],["doi:10.3390/ma16041406","Ti-6321","adiabatic shear bands",0.0,null,null,null,"","","duplex microstructure","duplex","","3000 s−1",false,"unmapped_property","abstract","The adiabatic shear bands are formed in duplex microstructure when the strain rate reaches 3000 s−1."],["doi:10.3390/ma16041406","Ti-6321","adiabatic shear bands",0.0,null,null,null,"","","Widmanstätten microstructure","Widmanstätten","","1000 s−1",false,"unmapped_property","abstract","However, the initiation of adiabatic shear bands is found in Widmanstätten microstructure under the strain rate of 1000 s−1."],["doi:10.3390/ma16041406","Ti-6321","tested strain rates",1000.0,1000.0,4000.0,null,"s-1","","","","","",false,"unmapped_property","methods","To explore the dynamic mechanical behaviors of the Ti-6321 alloy under different loading, the tested strain rates were set as 1000 s−1, 2000 s−1, 3000 s−1 and 4000 s−1, respectively."],["doi:10.3390/ma16041406","Ti-6321","microstructure",0.0,null,null,null,"","","heat-treated at 1020 °C","Widmanstätten","","",false,"unmapped_property","results_discussion","The sample heat-treated at the temperature of 1020 °C above the Tβ exhibits the typical Widmanstätten microstructure (WM)."],["doi:10.3390/ma16041406","Ti-6321","dynamic mechanical properties",0.0,null,null,null,"","","","","split Hopkinson pressure bar","1000 s−1, 2000 s−1, 3000 s−1, 4000 s−1",false,"unmapped_property","results_discussion","Dynamic Mechanical Response The dynamic mechanical properties of Ti-6321 alloy were obtained by compression tests using split Hopkinson pressure equipment under the strain rate of 1000 s−1, 2000 s−1, 3000 s−1 and 4000 s−1. shows the macro photographs of the samples with different microstructures after the Hopkinson compression tests."],["doi:10.3390/ma16041406","Ti-6321","height reduction",0.0,null,null,null,"","","heat-treated at 960 °C","duplex","compression test","1000 s−1, 2000 s−1",false,"unmapped_property","results_discussion","Both the EM and DM samples only showed the height reduction under the strain rates of 1000 s−1 and 2000 s−1."],["doi:10.3390/ma16041406","Ti-6321","macro damage",0.0,null,null,null,"","","heat-treated at 960 °C","duplex","compression test","3000 s−1, 4000 s−1",false,"unmapped_property","results_discussion","However, when the strain rate increased to 3000 s−1 and 4000 s−1, significant height reduction as well as the macro damage of the EM and DM samples occurred under the impact loading."],["doi:10.3390/ma16041406","Ti-6321","height reduction",0.0,null,null,null,"","","heat-treated at 1020 °C","Widmanstätten","compression test","1000 s−1",false,"unmapped_property","results_discussion","The WM sample showed a height reduction under the strain rate of 1000 s−1 and exhibited both a height reduction and 45° shear fracture when the strain rate increased to 2000 s−1."],["doi:10.3390/ma16041406","Ti-6321","45° shear fracture",0.0,null,null,null,"","","heat-treated at 1020 °C","Widmanstätten","compression test","2000 s−1",false,"unmapped_property","results_discussion","The WM sample showed a height reduction under the strain rate of 1000 s−1 and exhibited both a height reduction and 45° shear fracture when the strain rate increased to 2000 s−1."],["doi:10.3390/ma16041406","Ti-6321","flow stress",1000.0,null,null,null,"s-1","","EM","","","1000 s−1",false,"unmapped_property","results_discussion","Under the strain rate of 1000 s−1, the EM sample shows a larger flow stress than the DM and WM samples during the uniform plastic deformation process."],["doi:10.3390/ma16041406","Ti-6321","flow stress",2000.0,null,null,null,"s-1","","EM","","","2000 s−1",false,"unmapped_property","results_discussion","Under the strain rate of 2000 s−1, the EM sample also shows the largest flow stress during the uniform plastic deformation process."],["doi:10.3390/ma16041406","Ti-6321","flow stress",4000.0,null,null,null,"s-1","","EM","","","4000 s−1",false,"unmapped_property","results_discussion","Under the strain rate of 4000 s−1, the EM sample shows the largest flow stress and the DM sample exhibits a moderate flow stress."],["doi:10.3390/ma16041406","Ti-6321","uniform plastic deformation strain",1000.0,null,null,null,"s-1","","EM","","","1000 s−1",false,"unmapped_property","results_discussion","Under the strain rate of 1000 s−1, the EM sample shows the smallest uniform plastic deformation strain and the DM sample exhibits the largest uniform plastic deformation strain."],["doi:10.3390/ma16041406","Ti-6321","uniform plastic deformation strain",2000.0,null,null,null,"s-1","","EM","","","2000 s−1",false,"unmapped_property","results_discussion","Under the strain rate of 2000 s−1, the EM sample shows a moderate uniform plastic deformation strain which is larger than that of the EM sample under the strain rate of 1000 s−1."],["doi:10.3390/ma16041406","Ti-6321","uniform plastic deformation strain",3000.0,null,null,null,"s-1","","EM","","","3000 s−1",false,"unmapped_property","results_discussion","Under the strain rate of 3000 s−1, the EM sample shows a moderate uniform plastic deformation strain."],["doi:10.3390/ma16041406","Ti-6321","uniform plastic deformation strain",4000.0,null,null,null,"s-1","","EM","","","4000 s−1",false,"unmapped_property","results_discussion","Under the strain rate of 4000 s−1, the EM sample shows the largest uniform plastic deformation strain."],["doi:10.3390/ma16041406","Ti-6321","impact-absorbed energy",1000.0,null,null,null,"s-1","","DM","","","1000 s−1",false,"unmapped_property","results_discussion","Under the strain rate of 1000 s−1, the DM sample shows the highest impact-absorbed energy and the WM sample exhibits higher impact-absorbed energy than the EM sample."],["doi:10.3390/ma16041406","Ti-6321","impact-absorbed energy",1000.0,null,null,null,"s-1","","WM","","","1000 s−1",false,"unmapped_property","results_discussion","Under the strain rate of 1000 s−1, the DM sample shows the highest impact-absorbed energy and the WM sample exhibits higher impact-absorbed energy than the EM sample."],["doi:10.3390/ma16041406","Ti-6321","impact-absorbed energy",2000.0,null,null,null,"s-1","","DM","","","2000 s−1",false,"unmapped_property","results_discussion","When the strain rate is increased to 2000 s−1, the DM sample shows the highest impact-absorbed energy as well."],["doi:10.3390/ma16041406","Ti-6321","flow stress",0.0,null,null,null,"","","","","","",false,"unmapped_property","conclusions","The flow stress of the Ti-6321 alloy was significantly improved with increased strain rate."],["doi:10.3390/ma16041406","Ti-6321","flow stress",0.0,null,null,null,"","","EM","","","",false,"unmapped_property","conclusions","However, the EM samples exhibited a larger flow stress than the DM and WM samples, demonstrating the stronger strain-hardening effect in EM samples. - (2)The Ti-6321 alloys with EM, DM and WM exhibited different impact-absorbed energy under the same strain rate."],["doi:10.3390/ma16041406","Ti-6321","flow stress",0.0,null,null,null,"","","DM","","","",false,"unmapped_property","conclusions","However, the EM samples exhibited a larger flow stress than the DM and WM samples, demonstrating the stronger strain-hardening effect in EM samples. - (2)The Ti-6321 alloys with EM, DM and WM exhibited different impact-absorbed energy under the same strain rate."],["doi:10.3390/ma16041406","Ti-6321","flow stress",0.0,null,null,null,"","","WM","","","",false,"unmapped_property","conclusions","However, the EM samples exhibited a larger flow stress than the DM and WM samples, demonstrating the stronger strain-hardening effect in EM samples. - (2)The Ti-6321 alloys with EM, DM and WM exhibited different impact-absorbed energy under the same strain rate."],["doi:10.3390/ma16041406","Ti-6321","impact-absorbed energy",0.0,null,null,null,"","","EM","","","",false,"unmapped_property","conclusions","However, the EM samples exhibited a larger flow stress than the DM and WM samples, demonstrating the stronger strain-hardening effect in EM samples. - (2)The Ti-6321 alloys with EM, DM and WM exhibited different impact-absorbed energy under the same strain rate."],["doi:10.3390/ma16041406","Ti-6321","impact-absorbed energy",0.0,null,null,null,"","","DM","","","",false,"unmapped_property","conclusions","However, the EM samples exhibited a larger flow stress than the DM and WM samples, demonstrating the stronger strain-hardening effect in EM samples. - (2)The Ti-6321 alloys with EM, DM and WM exhibited different impact-absorbed energy under the same strain rate."],["doi:10.3390/ma16041406","Ti-6321","impact-absorbed energy",0.0,null,null,null,"","","WM","","","",false,"unmapped_property","conclusions","However, the EM samples exhibited a larger flow stress than the DM and WM samples, demonstrating the stronger strain-hardening effect in EM samples. - (2)The Ti-6321 alloys with EM, DM and WM exhibited different impact-absorbed energy under the same strain rate."],["doi:10.3390/ma16041406","Ti-6321","impact-absorbed energy",0.0,null,null,null,"","","WM","","","2000 s−1",false,"unmapped_property","conclusions","The WM samples showed the lowest impact-absorbed energy when the strain rate was increased above 2000 s−1 which indicates an inferior resistance to dynamic pressure. - (3)The Ti-6321 alloys with EM, DM and WM showed different sensitivity to adiabatic shearing."],["doi:10.3390/ma16041406","Ti-6321","strain rate for adiabatic shearing initiation",2000.0,2000.0,2000.0,null,"s-1","","EM","","","",false,"unmapped_property","conclusions","Adiabatic shearing occurred in the EM sample when the strain rate was increased to 2000 s−1."],["doi:10.3390/ma16041406","Ti-6321","strain rate for adiabatic shearing initiation",3000.0,3000.0,3000.0,null,"s-1","","DM","","","",false,"unmapped_property","conclusions","Adiabatic shear bands were formed in DM sample when the strain rate reached 3000 s−1."],["doi:10.3390/ma16041406","Ti-6321","strain rate for adiabatic shearing initiation",1000.0,1000.0,1000.0,null,"s-1","","WM","","","",false,"unmapped_property","conclusions","However, adiabatic shear bands were initiated in the WM sample under the strain rate of 1000 s−1."],["doi:10.3390/ma16041486","Ti-Zr-Nb-Ni-Cu","Curie temperature",23.0,null,null,null,"K","","","","","",true,"unmapped_property","results_discussion","However, the corresponding values of the Curie temperature, TC and the average magnetic moment m depend on the calculation method used (e.g., TC = 23 K and m = 0.39 µB was calculated in [])."],["doi:10.3390/ma16041486","Ti-Zr-Nb-Ni-Cu","average magnetic moment",0.39,null,null,null,"µB","","","","","",true,"unmapped_property","results_discussion","However, the corresponding values of the Curie temperature, TC and the average magnetic moment m depend on the calculation method used (e.g., TC = 23 K and m = 0.39 µB was calculated in [])."],["doi:10.3390/ma16062453","Ti-19Mo-7W","corrosion current density",29.214,null,null,null,"nA/cm2","","","","electrochemical test","",false,"unmapped_property","results_discussion","Taking this criterion into account, we can observe that the titanium-based alloy containing W in proportion of 7 wt%, which registers the lowest value (29.214 nA/cm2), demonstrates that it presents a higher resistance to corrosion in comparison to the other investigated alloys."],["doi:10.3390/ma16062453","","Bo¯",2.8281,null,null,null,"","","","","","",false,"unmapped_property","conclusions","We can conclude that, with the increase in W content from 7 to 10 wt%, the value of Bo¯ increases from 2.8281 to 2.8315."],["doi:10.3390/ma16062453","","Bo¯",2.8315,null,null,null,"","","","","","",false,"unmapped_property","conclusions","We can conclude that, with the increase in W content from 7 to 10 wt%, the value of Bo¯ increases from 2.8281 to 2.8315."],["doi:10.3390/ma16062453","Ti19Mo7W","V",0.0,null,null,null,"wt%","","","","","",false,"unmapped_property","table","1\tTi19Mo7W\t7.17\t19.21\t-\t-\t73.62"],["doi:10.3390/ma16062453","Ti19Mo7W","Ti",73.62,null,null,null,"wt%","","","","","",false,"unmapped_property","table","1\tTi19Mo7W\t7.17\t19.21\t-\t-\t73.62"],["doi:10.3390/ma16062453","Ti19Mo8W","V",0.0,null,null,null,"wt%","","","","","",false,"unmapped_property","table","2\tTi19Mo8W\t8.32\t19.18\t-\t-\t72.50"],["doi:10.3390/ma16062453","Ti19Mo8W","Ti",72.5,null,null,null,"wt%","","","","","",false,"unmapped_property","table","2\tTi19Mo8W\t8.32\t19.18\t-\t-\t72.50"],["doi:10.3390/ma16062453","Ti19Mo9W","V",0.0,null,null,null,"wt%","","","","","",false,"unmapped_property","table","3\tTi19Mo9W\t9.06\t19.37\t-\t-\t71.57"],["doi:10.3390/ma16062453","Ti19Mo9W","Ti",71.57,null,null,null,"wt%","","","","","",false,"unmapped_property","table","3\tTi19Mo9W\t9.06\t19.37\t-\t-\t71.57"],["doi:10.3390/ma16062453","Ti19Mo10W","V",0.0,null,null,null,"wt%","","","","","",false,"unmapped_property","table","4\tTi19Mo10W\t9.79\t19.11\t-\t-\t71.10"],["doi:10.3390/ma16062453","Ti19Mo10W","Ti",71.1,null,null,null,"wt%","","","","","",false,"unmapped_property","table","4\tTi19Mo10W\t9.79\t19.11\t-\t-\t71.10"],["doi:10.3390/ma16062453","Ti-6Al-4V","V",4.27,null,null,null,"wt%","","","","","",false,"unmapped_property","table","5\tTi6Al4V\t-\t-\t5.92\t4.27\t89.81"],["doi:10.3390/ma16062453","Ti-6Al-4V","Ti",89.81,null,null,null,"wt%","","","","","",false,"unmapped_property","table","5\tTi6Al4V\t-\t-\t5.92\t4.27\t89.81"],
