Repository: akhtar07/tisci-explorer

# TiSci Explorer

A read-only, static explorer for **TiSci**, an autonomous research agent for titanium alloys. TiSci reads the
titanium-alloy literature, builds a knowledge graph and a table of measured values, proposes hypotheses where the
graph has gaps, and tests them with DFT (MACE / VASP) and the ICME-lite multiscale chain.

**Live site:** https://akhtar07.github.io/tisci-explorer/

The site has seven sections:

| Section | What it shows |
|---|---|
| Overview | Corpus → graph → facts → hypotheses → verdicts, with the snapshot's counts |
| Worked example | One full loop for W in α-Ti: graph path, hypothesis, novelty check, DFT test, verdict, follow-up, DAMASK |

File: data/facts/porosity.json (part 8 of 17)
"out_of_range","conclusions","Pore size was in the range of 50–850 μm, average pore size was 250 μm, and volume porosity was 79 ± 2%."],["oa:W3040639917","","porosity",0.5,null,null,null,"%","","","","","",false,"","conclusions","The porosity of cold spray coating is generally less than 0.5 %."],["oa:W3040639917","Ti-6Al-4V","porosity",1.0,null,null,null,"%","","","","","",false,"","conclusions","Hardness of Ti-6Al-4V substrate is high, and porosity of cold spraying coating is usually more than 1%."],["oa:W3040639917","Ti-6Al-4V","porosity",6.46,null,null,null,"%","","","","","",false,"","conclusions","If Ti-6Al-4V is used as spraying material, the porosity is only 6.46 %, but mixing Ti-6Al-4V (60 %), Ti (33 %) and Al2O3 (7 %), the porosity can reach 0.1 %"],["oa:W3040639917","Ti-6Al-4V-3O-2Al","porosity",0.1,null,null,null,"%","","","","","",false,"","conclusions","If Ti-6Al-4V is used as spraying material, the porosity is only 6.46 %, but mixing Ti-6Al-4V (60 %), Ti (33 %) and Al2O3 (7 %), the porosity can reach 0.1 %"],["oa:W3044758078","CP-Ti Grade 2","porosity",70.0,null,null,null,"%","","","","","",false,"out_of_range","results_discussion","In L929 cell viability assay, the relationship between porosity and cell viability showed a similar trend with MTS assay, but the cell viability started to decrease as the porosity went too high (70%)."],["oa:W3045573263","HT C20","average volume fraction of the primary Ti2AlC particles VC",0.0,null,null,null,"","","","","","",false,"unit_missing","results_discussion","indicates that the long-term ageing at a temperature of 800 °C for 1240 h has no effect on the mean grain size d, mean length of major axis L and average volume fraction of the primary Ti2AlC particles VC compared to those measured in the HT alloys."],["oa:W3045573263","HT C36","average volume fraction of the primary Ti2AlC particles VC",0.0,null,null,null,"","","","","","",false,"unit_missing","results_discussion","indicates that the long-term ageing at a temperature of 800 °C for 1240 h has no effect on the mean grain size d, mean length of major axis L and average volume fraction of the primary Ti2AlC particles VC compared to those measured in the HT alloys."],["oa:W3046017444","Ti-Al-Sn-Zr-Mo-Nb-Si","GO content",46.0,null,null,null,"%","","","","","",false,"","results","By calculation, the contents of GO in composites are 46–60% of the original addition amounts when the addition amounts are 0.05 wt%–0.5 wt%."],["oa:W3046017444","Ti-Al-Sn-Zr-Mo-Nb-Si","GO content",60.0,null,null,null,"%","","","","","",false,"","results","By calculation, the contents of GO in composites are 46–60% of the original addition amounts when the addition amounts are 0.05 wt%–0.5 wt%."],["oa:W3047380680","SLM-Al-35C","pore volume fraction",0.039,null,null,null,"%","","","","","",false,"","discussion",""],["oa:W3047380680","SLM-Al-200C","pore volume fraction",0.016,null,null,null,"%","","","","","",false,"","discussion",""],["oa:W3048407515","Ti-6Al-4V","porosity",0.5,null,null,null,"","","","","μSXCT","",false,"unit_missing","results_discussion","The porosity reduces the structural Fig. 10 μSXCT results show porosity in a–d Ti-6Al-4V, e–h Inconel 718, and i–l AlSi10Mg thin walls with single-bead/raster scan mode and vertical/45° inclined wall geometry where pores are colored in blue (anisotropy < 0.5) and red (anisotropy > 0.5)."],["oa:W3048407515","Inconel 718","porosity",0.5,null,null,null,"","","","","μSXCT","",false,"unit_missing","results_discussion","The porosity reduces the structural Fig. 10 μSXCT results show porosity in a–d Ti-6Al-4V, e–h Inconel 718, and i–l AlSi10Mg thin walls with single-bead/raster scan mode and vertical/45° inclined wall geometry where pores are colored in blue (anisotropy < 0.5) and red (anisotropy > 0.5)."],["oa:W3048407515","AlSi10Mg","porosity",0.5,null,null,null,"","","","","μSXCT","",false,"unit_missing","results_discussion","The porosity reduces the structural Fig. 10 μSXCT results show porosity in a–d Ti-6Al-4V, e–h Inconel 718, and i–l AlSi10Mg thin walls with single-bead/raster scan mode and vertical/45° inclined wall geometry where pores are colored in blue (anisotropy < 0.5) and red (anisotropy > 0.5)."],["oa:W3049644089","","surface fraction of β0 phase",1.95,null,null,null,"%","","aged, 500 h at 800 °C","lamellar","","",false,"","discussion",""],["oa:W3049644089","","β0 phase content",3.0,null,null,null,"%","","aged, 500 h at 800 °C","lamellar","","",true,"","discussion",""],["oa:W3049644089","","β0 phase content",1.0,null,null,null,"%","","as-SPSed","lamellar","","",true,"","discussion",""],["oa:W3080356810","Ti80","porosity",1.3,null,null,null,"%","","sintered at 1250°C for 4 h","","","",false,"","results_discussion","The lowest porosity measured was 1.3% for the regime at 1250◦C for 4 h."],["oa:W3080356810","Ti80","residual porosity",1.0,null,null,null,"%","","","","","",false,"","results_discussion","A longer sintering time and higher temperature result in a decrease in residual porosity (from ∼3 to 1%) along with simultaneous β grain growth (from 63 to 122 µm)."],["oa:W3080356810","Ti80","porosity",2.7,null,null,null,"%","","sintered at 1100°C for 4 h","","","",false,"","results_discussion","Both the tensile strength and ductility increased with increased sintering time, but a drop in tensile elongation is FIGURE 6 | Transformation of porosity in sintered Ti80 alloy depending on sintering temperature: (A) 1100◦C 4 h and (B) 1250◦C 4 h (SEM)."],["oa:W3080356810","Ti80","porosity",3.1,null,null,null,"%","","sintered at 1250°C for 4 h","","","",false,"","results_discussion","Both the tensile strength and ductility increased with increased sintering time, but a drop in tensile elongation is FIGURE 6 | Transformation of porosity in sintered Ti80 alloy depending on sintering temperature: (A) 1100◦C 4 h and (B) 1250◦C 4 h (SEM)."],["oa:W3080356810","Ti80","residual porosity",1.6,null,null,null,"%","","sintered at 1200°C for 4 h","","","",false,"","conclusions","The microstructure produced with sintering at 1200◦C for 4 h shows the best balance of strength/ductility characteristics owing to the reduced residual porosity (1.6%) and relatively ﬁne (108 µm) grain size."],["oa:W3082503225","Ti-26Nb-22Al","porosity volumes",0.0,null,null,null,"","","targeted system temperature 1000-1200°C, compact temperature ≤960°C","","","",false,"unit_missing","results_discussion","Varying porosity volumes were exhibited for targeted system temperatures between 1000-1200°C, which corresponded to compact temperatures of less than or equal to 960°C, see Figures 6-8 and Table I."],["oa:W3082503225","Ti-26Nb-22Al","porosity",0.0,null,null,null,"","","targeted system temperature 1150°C, compact temperature 960°C","equiaxed α2 and BCC","","",false,"unit_missing","results_discussion","1150°C and a compact temperature of 960°C exhibited both porosity, see Figure 8a, and a microstructure containing equiaxed 2 and BCC grains, see Figure 8b, where the 2 phase tended to decorate the BCC grain boundaries."],["oa:W3082503225","Ti-26Nb-22Al","minimal or no porosity",0.0,null,null,null,"","","targeted system temperature 1250-1300°C, compact temperature 980-1070°C","α2+BCC+O","","",false,"unit_missing","results_discussion","In contrast, when the targeted system temperatures were between 1250-1300°C, which corresponded to compact temperatures between 980-1070°C, minimal or no porosity was evident and three-phase 2+BCC+O microstructures were observed, see Figures 9-14."],["oa:W3083753931","Ti-48Al-2Cr-2Nb","porosity volume",0.1,null,null,null,"%","","","","","",false,"","results_discussion","According to the CT-results, the GA sample had porosity volume less than 0.1%, while the MAPS sample had porosity volume of around 0.3%."],["oa:W3083753931","Ti-48Al-2Cr-2Nb","porosity volume",0.3,null,null,null,"%","","","","","",false,"","results_discussion","According to the CT-results, the GA sample had porosity volume less than 0.1%, while the MAPS sample had porosity volume of around 0.3%."],["oa:W3085057451","VT1-0","поры",6.0,5.0,7.0,null,"%","","sintered","","","",false,"","front","2. Микроструктура сваренных заготовок из спечен- ного титана типа ВТ1-0: а – основной металл; б – ЗТМВ; в – сварной шов При получении титановых сплавов методом ПМ поры являются неотъемлемой частью структуры. Од- нако их количество (5…7 %) и размеры существенно не меняют характер разрушения сплава при статических нагрузках, что следует из анализа поверхности разру- шения образцов для механических испытаний (рис."],["oa:W3087106546","Ti-6Al-4V","level of porosity",0.0,null,null,null,"","","","","","",false,"unit_missing","discussion","Both the surface roughness and the level of porosity were higher than in the case of the 17-4 PH steel."],["oa:W3087389044","Cast Ti64","Pore % of total area",0.0014,null,null,null,"%","","","","","",false,"","methods",""],["oa:W3087389044","EBM Ti64","Pore % of total area",0.0412,null,null,null,"%","","","","","",false,"","methods",""],["oa:W3087575836","Ti-6Al-4V","aspect ratio",0.95,0.9,1.0,null,"","","","","","",false,"unit_missing","results_discussion",""],["oa:W3087575836","Ti-6Al-4V","aspect ratio",0.6,0.6,0.6,null,"","","","","","",false,"unit_missing","results_discussion",""],["oa:W3087575836","Ti-6Al-4V","internal porosity",0.369,0.238,0.5,null,"%","room temperature","as-built SLM","","","",false,"","results_discussion",""],["oa:W3093654988","Ti-6Al-4V","平均多孔率",57.5,null,null,null,"%","","as-built EBM","","","",false,"","results",""],["oa:W3096410901","Ti-6Al-4V","porosity",75.0,null,null,null,"%","","","","","",false,"out_of_range","results","Pattanayak et al. [] manufactured porous Ti implants and reported an increase in compressive strength from 35 MPa to 120 MPa when reducing the porosity from 75 to 55%."],["oa:W3096410901","Ti-6Al-4V","porosity",55.0,null,null,null,"%","","","","","",false,"","results","Pattanayak et al. [] manufactured porous Ti implants and reported an increase in compressive strength from 35 MPa to 120 MPa when reducing the porosity from 75 to 55%."],["oa:W3096410901","Ti-6Al-4V","porosity",88.0,null,null,null,"%","","","","","",false,"out_of_range","results","Murr et al. reduced the porosity from 88 to 59% with an increase in stiffness from 0.58 GPa to 1.03 GPa []."],["oa:W3096410901","Ti-6Al-4V","porosity",59.0,null,null,null,"%","","","","","",false,"","results","Murr et al. reduced the porosity from 88 to 59% with an increase in stiffness from 0.58 GPa to 1.03 GPa []."],["oa:W3096410901","Ti-6Al-4V","porosity",72.0,null,null,null,"%","","","","","",false,"out_of_range","results","By reducing the porosity from 72 to 53% they achieved a compressive strength of 200 MPa and Young’s modulus of 4.3 GPa, instead of a compressive strength of 60 MPa and Young’s modulus of 2 GPa."],["oa:W3096410901","Ti-6Al-4V","porosity",53.0,null,null,null,"%","","","","","",false,"","results","By reducing the porosity from 72 to 53% they achieved a compressive strength of 200 MPa and Young’s modulus of 4.3 GPa, instead of a compressive strength of 60 MPa and Young’s modulus of 2 GPa."],["oa:W3096410901","Ti-6Al-4V","porosity",50.0,30.0,70.0,null,"%","","","","","",false,"","discussion","An IQA target zone for the porosity of porous Ti implants has been proposed as 30–70% based on results found in research articles as well as in current FDA regulations."],["oa:W3096410901","Ti-6Al-4V","Porosity",50.0,30.0,70.0,null,"%","","","","","",false,"","table","Porosity\t30–70%"],["oa:W3106420044","Ti-6Al-4V","porosity",7.75,2.7,12.8,null,"%","","","","","",false,"","abstract",""],["oa:W3106420044","Ti-6Al-4V","porosity level",12.8,null,null,null,"%","","hot-pressed at 1050°C","","","",false,"","conclusions",""],["oa:W3106420044","Ti-6Al-4V","porosity level",8.8,null,null,null,"%","","hot-pressed at higher temperature","","","",false,"","conclusions",""],["oa:W3106420044","Ti-6Al-4V","porosity level",2.7,null,null,null,"%","","hot-pressed at higher temperature","","","",false,"","conclusions",""],["oa:W3108152236","Ti-6Al-4V","porosity",0.215,null,null,null,"","","as-printed","","","",false,"unit_missing","results",""],["oa:W3108152236","Ti-6Al-4V","volume fraction of the internal pores",0.32,null,null,null,"%","","as-printed SLM","","","",false,"","results",""],["oa:W3109634565","Ti-6Al-4V","porosity",55.48,54.87,56.09,0.61,"%","","as-built SLM","","SEM","",false,"","abstract","In terms of the inner structural parameters of the 3D printed porous augment, the porosity was 55.48 ± 0.61%, pore size 319.23 ± 25.05 μm, and trabecular diameter 240.10 ± 23.50 μm."],["oa:W3109634565","Ti-6Al-4V","porosity",60.0,60.0,60.0,null,"%","","as-built SLM","","design specification","",false,"","methods","The inner pore parameters were as follows: a cubic-shaped lattice structure had a pore size of 400 μm, a strut size of 200 μm, and a porosity of 60%."],["oa:W3109634565","Ti-6Al-4V","percentage bone volume of new bone",22.3,17.79,26.81,4.51,"%","","","","","",false,"","abstract","The percentage bone volume of new bone was 22.30 ± 4.51% 12 weeks after surgery."],["oa:W3109634565","Ti-6Al-4V","total porosity",55.48,null,null,0.61,"%","","as-built SLM","","gravimetric method","",false,"","results","Porosity and Mechanical Characterization Measurement of porosity on the 3D printed porous Ti6Al4V augments by using the gravimetric method and against Archimedes' principle revealed that total porosity and open porosity of the samples were 55.48 ± 0.61% and 49.02 ± 2.22%, respectively."],["oa:W3109634565","Ti-6Al-4V","open porosity",49.02,null,null,2.22,"%","","as-built SLM","","gravimetric method","",false,"","results","Porosity and Mechanical Characterization Measurement of porosity on the 3D printed porous Ti6Al4V augments by using the gravimetric method and against Archimedes' principle revealed that total porosity and open porosity of the samples were 55.48 ± 0.61% and 49.02 ± 2.22%, respectively."],["oa:W3109634565","Ti-6Al-4V","total porosity",55.48,null,null,0.61,"%","","as-built DMLS","","","",false,"","discussion","After printing by direct metal laser sintering (DMLS), the porous Ti6Al4V augments, with a total porosity of 55.48 ± 0.61% and a pore size of 319.23 ± 25.05 μm, were used in this study."],["oa:W3114811153","CP-Ti Grade 2","Vv",81.2,null,null,null,"%","","","","","",false,"out_of_range","table","G80\t7.99\t0.14\t81.2\t57.0"],["oa:W3114811153","CP-Ti Grade 2","Vv",79.8,null,null,null,"%","","","","","",false,"out_of_range","table","D80\t10.03\t0.15\t79.8\t66.9"],["oa:W3114811153","CP-Ti Grade 2","Vv",82.5,null,null,null,"%","","","","","",false,"out_of_range","table","I-2Y80\t13.46\t0.13\t82.5\t103.5"],["oa:W3117339374","Ti-6Al-4V","porosity",0.0,null,null,null,"","","","","","",false,"unit_missing","conclusions","Such as the abrasive resistance of Ti‐6Al‐4V coating was sprayed onto Ti‐6Al‐4V substrate by CS is better than Ti coating, the main reason is that the porosity of the titanium coating is larger than that of Ti-6Al-4V, hence, reducing porosity is the future research focus of cold spray wear resistant coatings."],["oa:W3117339374","WC-Co","porosity",1.2,null,null,null,"%","","","","","",false,"","conclusions","The WC-Co in this article is a typical cermet material with a very good surface wear-resistant material，for example，wear- resistant coating of WC-Co is directly prepared, microhardness of WC-17Co is the highest, about 1500HV0.3, and wear-resistant performance of coating is the best, which is 11 times that of 316L stainless steel, however, the porosity of the WC-Co coating directly prepared by cold spraying technology is about 1.2 %, hence, how to reduce the porosity and use it to spray on the ti"],["oa:W3118620114","Ti-6Al-4V","défauts",1139.0,null,null,null,"","","autogenous weld","","","",false,"unit_missing","conclusions",""],["oa:W3118620114","Ti-6Al-4V","ν",0.3,null,null,null,"","","treated (TTh 1)","martensitic α'","","",false,"unit_missing","conclusions",""],["oa:W3118620114","Ti-6Al-4V","porosité totale",0.7,null,null,null,"%","","","","","",false,"","conclusions",""],["oa:W3118809858","Ti-6Al-4V","porosity",70.0,null,null,null,"%","","","","","",false,"out_of_range","discussion","In particular, Li et al. [] estimated a porosity value around 70% for both DO and RD unit cell geometry ()."],["oa:W3118809858","Ti-6Al-4V","porosity",63.0,null,null,null,"%","","","","","",false,"out_of_range","discussion","In our case, the porosity experimental value was 63% for both geometries ()."],["oa:W3118809858","Ti-6Al-4V","porosity",63.0,null,null,null,"%","","","","","",false,"out_of_range","discussion","This reduced scaffold porosity to 63% against the expected 80% of CAD calculation ()."],["oa:W3118809858","Ti-6Al-4V","Porosity (%)",80.0,null,null,null,"%","","","","","",false,"out_of_range","table","DO\t80\t420"],["oa:W3118809858","Ti-6Al-4V","Porosity (%)",80.0,null,null,null,"%","","","","","",false,"out_of_range","table","RD\t80\t460"],["oa:W3118809858","Ti-6Al-4V","Porosity (%)",63.0,null,null,null,"%","","","","","",false,"out_of_range","table","DO\t63\t1.94\t1\t1.64\t0.37\t0.30\t0.0996"],["oa:W3118809858","Ti-6Al-4V","Porosity (%)",63.0,null,null,null,"%","","","","","",false,"out_of_range","table","RD\t63\t1.81\t1\t1.64\t0.37\t0.17\t0.0564"],["oa:W3120899142","Ti-Ta (binary)","porosity",0.1,null,null,null,"%","","","","image thresholding","",false,"","results",""],["oa:W3120899142","Ti-6Al-4V","porosity",0.04,null,null,null,"%","","","","image thresholding","",false,"","results",""],["oa:W3120899142","Ti-Ta (binary)","pores",0.1,null,null,null,"%","","","","","",false,"","discussion",""],["oa:W3120899142","Ti-6Al-4V","pores",0.04,null,null,null,"%","","","","","",false,"","discussion",""],["oa:W3123194034","Ti-6Al-4V","Shrinkage (%)",12.5,null,null,null,"%","","sintered 2 h at 1200 °C","","","",false,"","results_discussion",""],["oa:W3123194034","Ti-6Al-4V","internal porosity within strut",12.5,null,null,null,"%","","as-sintered 1200°C","lamellar","","",false,"","results_discussion",""],["oa:W3123194034","Ti-6Al-4V","small closed pores",2.8,null,null,null,"%","","as-sintered 1200°C","lamellar","","",false,"","results_discussion",""],["oa:W3123194034","Ti-6Al-4V","open porosity",97.2,null,null,null,"%","","as-sintered 1200°C","lamellar","","",false,"out_of_range","results_discussion",""],["oa:W3123194034","Ti-6Al-4V","total porosity",42.7,null,null,null,"%","","as-sintered 1200°C","lamellar","","",false,"","results_discussion",""],["oa:W3123194034","Ti-6Al-4V","macropores",34.5,null,null,null,"%","","as-sintered 1200°C","lamellar","","",false,"","results_discussion",""],["oa:W3123194034","Ti-6Al-4V","micropores",8.2,null,null,null,"%","","as-sintered 1200°C","lamellar","","",false,"","results_discussion",""],["oa:W3131253890","Ti-6Al-4V","Porosity (%)",5.0,null,null,0.7,"%","","spherical powder","","","",false,"","results","Ti6Al4V powder TiC vol.% (feedstock) TiC vol.% (retained) Porosity (%) MFP (μm) Hardness (HV5 kg) Spherical 50 15.0 ± 1.2 5.0 ± 0.7 80 218 ± 10 Irregular 35 16.0 ± 1.0 1.1 ± 0.4 69 233 ± 8 Irregular 50 23.0 ± 1.0 1.0 ± 0.4 43 274 ± 19 Table 1 Coating properties."],["oa:W3131253890","Ti-6Al-4V","Porosity (%)",1.1,null,null,0.4,"%","","irregular powder","","","",false,"","results","Ti6Al4V powder TiC vol.% (feedstock) TiC vol.% (retained) Porosity (%) MFP (μm) Hardness (HV5 kg) Spherical 50 15.0 ± 1.2 5.0 ± 0.7 80 218 ± 10 Irregular 35 16.0 ± 1.0 1.1 ± 0.4 69 233 ± 8 Irregular 50 23.0 ± 1.0 1.0 ± 0.4 43 274 ± 19 Table 1 Coating properties."],["oa:W3131253890","Ti-6Al-4V","Porosity (%)",1.0,null,null,0.4,"%","","irregular powder","","","",false,"","results","Ti6Al4V powder TiC vol.% (feedstock) TiC vol.% (retained) Porosity (%) MFP (μm) Hardness (HV5 kg) Spherical 50 15.0 ± 1.2 5.0 ± 0.7 80 218 ± 10 Irregular 35 16.0 ± 1.0 1.1 ± 0.4 69 233 ± 8 Irregular 50 23.0 ± 1.0 1.0 ± 0.4 43 274 ± 19 Table 1 Coating properties."],["oa:W3131253890","Ti-TiC MMCs","porosity",0.0,null,null,null,"%","","","","","",false,"","discussion","From SEM observation of coating crosssections, Ti-TiC MMCs were highly dense [2] whereas SP Ti6Al4V-TiC coatings had porosity."],["oa:W3131253890","SP Ti6Al4V-TiC","porosity",5.0,null,null,null,"%","","","","","",false,"","discussion","From SEM observation of coating crosssections, Ti-TiC MMCs were highly dense [2] whereas SP Ti6Al4V-TiC coatings had porosity."],["oa:W3131253890","Ti-TiC composite","porosity",0.0,null,null,null,"%","","","","","",false,"","discussion","On the other hand, the low porosity and better cohesion between the particles of Ti-TiC composite compared to SP Ti6Al4V-TiC (Table 2), would have provided better resistance to the excessive metallic source flow, Qsm, during the initial cycles and facilitated for the formation of protective tribolayers [2]."],["oa:W3131253890","SP Ti6Al4V-TiC","porosity",5.0,null,null,null,"%","","","","","",false,"","discussion","On the other hand, the low porosity and better cohesion between the particles of Ti-TiC composite compared to SP Ti6Al4V-TiC (Table 2), would have provided better resistance to the excessive metallic source flow, Qsm, during the initial cycles and facilitated for the formation of protective tribolayers [2]."],["oa:W3131253890","Ti6Al4V-TiC MMCs (irregular powders)","porosity",1.0,null,null,null,"%","","","","","",false,"","conclusions","Ti6Al4V-TiC MMCs deposited using irregular powders had extremely low porosity (< 2%), higher ceramic retentions, and showed better tribological properties both at low and high normal loads compared to SP composites."],["oa:W3131253890","SP Ti6Al4V-TiC","porosity",5.0,null,null,null,"%","","","","","",false,"","conclusions","Ti6Al4V-TiC MMCs deposited using irregular powders had extremely low porosity (< 2%), higher ceramic retentions, and showed better tribological properties both at low and high normal loads compared to SP composites."],["oa:W3133902696","Ti-6Al-4V","relative porosity",0.03,0.01,0.05,null,"%","","as-built","","","",false,"","results_discussion",""],["oa:W3135391872","Ti-6Al-4V","porosity",0.5,null,null,null,"%","room temperature","as-built SLM","","X-ray CT","",false,"","abstract","Ti6Al4V (15 μm–45 μm) was used as a base material in the form of a fresh powder and a degraded one (reused 12 times)."],["oa:W3135391872","Ti-6Al-4V","porosity",119.0,null,null,24.0,"µm2","","as-built SLM","","","",false,"unit_mismatch","conclusions","The porosity analysis showed that the reuse of Ti6Al4V powder leads to a change of quality in the observed porosity—pores observed in reused powder were, on average, larger (119 μm2 ± 24 μm2) than those observed in samples produced from the fresh material (90 μm2 ± 17 μm2)."],["oa:W3135391872","Ti-6Al-4V","porosity",90.0,null,null,17.0,"µm2","","as-built SLM","","","",false,"unit_mismatch","conclusions","The porosity analysis showed that the reuse of Ti6Al4V powder leads to a change of quality in the observed porosity—pores observed in reused powder were, on average, larger (119 μm2 ± 24 μm2) than those observed in samples produced from the fresh material (90 μm2 ± 17 μm2)."],["oa:W3135539228","Ti-6Al-4V","slightly lower density",1.0,null,null,null,"%","","","","","",false,"","results_discussion",""],["oa:W3135539799","Ti-5Al-5Mo-5V-3Cr","porosity",17.3,null,null,null,"pct","","","","","",false,"unit_mismatch","results","Observations of Microstructure Microstructure observations of unetched samples using light microscopy (Figure 4) revealed a similar amount of porosity in each sample regardless of the sintering temperature."],["oa:W3135539799","Ti-5Al-5Mo-5V-3Cr","porosity",17.3,null,null,null,"pct","","","","","",false,"unit_mismatch","results","The average porosity calculated based on the micrographs (Figure 4(f)) conﬁrmed qualitative observations, where similar levels of porosity were noticed."],["oa:W3135539799","Ti-5Al-5Mo-5V-3Cr","porosity",0.0,null,null,null,"","","as-sintered","","","",false,"unit_missing","results","The lowest porosity was observed in the sample sintered at the temperature of 1100 \u0002C and the highest in the case of other samples sintered at the temperature of 1000 \u0002C."],["oa:W3135539799","Ti-5Al-5Mo-5V-3Cr","porosity",0.0,null,null,null,"","","as-sintered","","","",false,"unit_missing","results","The average porosity in samples sintered above the temperature of 1200 \u0002C was very similar."],["oa:W3137205514","Ti-6Al-4V","porosity",69.2,null,null,0.9,"%","","as-built EBM","","Micro-CT","",false,"out_of_range","abstract","Results: The porosity and pore size of prepared 3D printed porous Ti6Al4V scaffolds were 69.2 ± 0.9 % and 593.4 ± 16.9 μm, respectively, which parameters were beneficial to bone ingrowth and blood vessel formation."],["oa:W3137205514","Ti-6Al-4V","porosity",69.2,null,null,0.9,"%","","","","","",false,"out_of_range","results_discussion","The results demonstrated that the porosity of the porous scaffolds was 69.2 ± 0.9 %."],["oa:W3137205514","Ti-6Al-4V","porosity",70.0,null,null,null,"%","","","","","",true,"out_of_range","results_discussion","In general, the parameters (porosity and pore size) of the printed scaffolds are consistent with the pre-design model (70 % and 600 μm, respectively)."],["oa:W3137205514","Ti-6Al-4V","porosity",69.2,68.3,70.1,0.9,"%","","3D printed","","","",false,"out_of_range","results_discussion","Herein, the interconnected 3D printed porous Ti6Al4V implants with the average porosity and pore size were 69.2 ± 0.9 % and 593.4 ± 16.9 μm, respectively, was sufficient to induce bone ingrowth and promote vascularization."],["oa:W3137907188","Titanium alloy","porosity",0.0,null,null,null,"","","as-built SLM","","","",false,"unit_missing","results","Moreover, Fig. 5 269 (f) shows that 100W and 400W also exhibit larger pores than 200 and 300W – this increase of 270 the critical defect size impacts crack growth and propagation and has an important effect on 271 ductility."],["oa:W3137907188","Titanium alloy","titanium carbide",490.0,null,null,null,"","","","","","",false,"unit_missing","results","489 This is different from specimens that was sintered at 1,100 °C, in which titanium carbide is 490 uniformly dispersed with low segregation at the grain boundary."],["oa:W3137907188","Titanium alloy","titanium carbide distribution",0.12,0.12,0.12,null,"","","sintered at 1,100 °C","","ImageJ","",false,"unit_missing","discussion","The sintering temperature of 1,100 °C provides the best 592 combination between correct sintering and titanium carbide distribution, which is less segregated 593 at the grain boundaries and more presented as dispersed particles."],["oa:W3151903181","Ti-6Al-4V","average porosity",5.5,null,null,null,"vol%","","porous","","","",false,"unit_mismatch","results_discussion","The average porosity of the samples was approximately 5.5 vol%, the average area of the pores was 54 μm2, and their average sphericity was 0.8."],["oa:W3153530394","","porosities estimated",0.11,null,null,null,"%","","AF-Horizontal","","","",false,"","results_discussion",""],["oa:W3153530394","","porosities estimated",0.33,null,null,null,"%","","800-Horizontal","","","",false,"","results_discussion",""],["oa:W3153638633","Ti-4V","porosity",42.0,42.0,42.0,4.2,"%","","as-built SLM","","","",false,"","methods",""],["oa:W3153638633","Ti-4V","porosity",0.6,0.6,0.6,0.5,"%","","as-built SLM","","","",false,"","results_discussion",""],["oa:W3153638633","Ti-4V","porosity",42.0,42.0,42.0,4.2,"%","","as-built SLM","","","",false,"","results_discussion",""],["oa:W3153638633","Ti-6Al-4V","porosities",42.0,37.8,46.2,4.2,"%","","","","","",false,"","results_discussion",""],["oa:W3154157884","Ti-6Al-4V","volume fraction of pore",0.31,null,null,0.2,"%","","as-built SLM","","image analysis","",false,"","results_discussion","4.1 Porosity Analysis Of all the observed SR samples—whether they were in the bottom or top of the specimens—the image analysis did not reveal a signiﬁcant difference between the samples, where spherical porosity was observed up to 140 lm in diameter with approximately 0.31 ± 0.2% volume fraction of pore."],["oa:W3154157884","Ti-6Al-4V","volume fraction of pore",0.39,null,null,0.1,"%","","as-built SLM","","","",false,"","results_discussion","This result has residual porosity similar to as-built samples of about 0.39 ± 0.10% studied by Mezzetta et al. (Ref 20)."],["oa:W3154157884","Ti-6Al-4V","porosity",0.38,0.18,0.58,0.2,"%","","","","","",false,"","results_discussion","On the other hand, higher porosity was noted in the fatigue failed sample with a volume fraction of 0.38 ± 0.2%, due to the presence of a group of pores of irregular shapes."],["oa:W3154157884","Ti-6Al-4V","porosity",0.2,0.11,0.29,0.09,"%","","","","","",false,"","results_discussion","Nonetheless, some pores were detected ranging in size from 15-21 lm, with a volume fraction of 0.20 ± 0.09%; this was very small compared with the SR samples, as illustrated in Fig. 3."],["oa:W3155486902","Ti-5Al-2Sn-2Zr-4Mo-4Cr","Poisson’s ratio",0.33,null,null,null,"","","","","","",false,"unit_missing","table","Poisson’s ratio\t0.33"],["oa:W3156292443","Ti-6Al-4V","porosity",8.125,5.71,10.54,null,"%","","","","micro-CT","",false,"","abstract",""],["oa:W3156292443","Ti-6Al-4V","porosity",10.49,8.59,12.39,null,"%","","","","micro-CT","",false,"","abstract",""],["oa:W3156292443","Ti-6Al-4V","porosity",14.745,13.0,16.49,null,"%","","","","micro-CT","",false,"","abstract",""],["oa:W3156292443","Ti-6Al-4V","porosity (%)",225.0,150.0,300.0,null,"µm","","","","","",false,"unit_mismatch","results_discussion",""],["oa:W3156292443","Diamond","porosity (%)",73.3,null,null,null,"%","","0.3 mm","","Archimedes","",false,"out_of_range","results_discussion",""],["oa:W3156292443","Diamond","porosity (%)",59.09,null,null,null,"%","","0.5 mm","","Archimedes","",false,"","results_discussion",""],["oa:W3156292443","Diamond","porosity (%)",43.19,null,null,null,"%","","0.7 mm","","Archimedes","",false,"","results_discussion",""],["oa:W3156292443","Cubic","porosity (%)",84.42,null,null,null,"%","","0.3 mm","","Archimedes","",false,"out_of_range","results_discussion",""],["oa:W3156292443","Cubic","porosity (%)",74.09,null,null,null,"%","","0.5 mm","","Archimedes","",false,"out_of_range","results_discussion",""],["oa:W3156292443","Cubic","porosity (%)",65.84,null,null,null,"%","","0.7 mm","","Archimedes","",false,"out_of_range","results_discussion",""],["oa:W3156292443","Octahedroid","porosity (%)",77.55,null,null,null,"%","","0.3 mm","","Archimedes","",false,"out_of_range","results_discussion",""],["oa:W3156292443","Octahedroid","porosity (%)",66.21,null,null,null,"%","","0.5 mm","","Archimedes","",false,"out_of_range","results_discussion",""],["oa:W3156292443","Octahedroid","porosity (%)",58.46,null,null,null,"%","","0.7 mm","","Archimedes","",false,"","results_discussion",""],["oa:W3156292443","Diamond","porosity (Archimedes)",14.695,13.0,16.49,null,"%","","","","","",false,"","results_discussion",""],["oa:W3156292443","Octahedroid","porosity (Archimedes)",10.49,8.59,12.39,null,"%","","","","","",false,"","results_discussion",""],["oa:W3156292443","Cubic","porosity (Archimedes)",8.13,5.71,10.54,null,"%","","","","","",false,"","results_discussion",""],["oa:W3157917585","Ti-6Al-4V","improved some of the porosity",0.0,null,null,null,"","","ECAP + annealing at 120°C","","","",false,"unit_missing","methods",""],["oa:W3157917585","Ti-6Al-4V","porosity",0.0,null,null,null,"","","as-built","","","",false,"unit_missing","results",""],["oa:W3159554125","Ti-Nb (binary)","porosity",3.6,3.1,4.1,0.5,"vol.%","","","","","",false,"unit_mismatch","results_discussion","An isolated porosity in the porous sample was estimated according to the secant method [] and was equal to 3.6 ± 0.5 vol. % (a)."],["oa:W3159554125","Ti-Nb (binary)","porosity",2.0,2.0,2.0,null,"vol.%","","","","","",false,"unit_mismatch","results_discussion","The volume fraction of isolated porosity is 2 vol. %., whereas total porosity is 20 vol. %."],["oa:W3159554125","Ti-Nb (binary)","porosity",20.0,20.0,20.0,null,"vol.%","","","","","",false,"unit_mismatch","results_discussion","The volume fraction of isolated porosity is 2 vol. %., whereas total porosity is 20 vol. %."],["oa:W3159554125","Ti-Nb (binary)","volume fraction of isolated porosity",2.0,null,null,null,"vol.%","","","","","",false,"unit_mismatch","conclusions","The volume fraction of isolated porosity was about 2 vol. %., whereas the total porosity was about 20 vol. %."],["oa:W3159554125","Ti-Nb (binary)","total porosity",20.0,null,null,null,"vol.%","","","","","",false,"unit_mismatch","conclusions","The volume fraction of isolated porosity was about 2 vol. %., whereas the total porosity was about 20 vol. %."],["oa:W3159624590","Ti-6Al-4V","porosity",8.0,null,null,null,"%","","","","","",false,"","results_discussion","Initially, at a lower brazing temperature of 1010 °C, the wettability of the filler was very small, and the fusion zone thickness was also very small (approximately 43 μm) toward the Ti side."],["oa:W3159799343","Ti-6Al-4V","void volume fraction",0.002,0.0,0.02,null,"%","","","","X-ray tomography","",false,"","abstract","For that purpose, we have characterized by X-ray tomography the porous microstructure of 4 diﬀerent additively manufactured materials (aluminium alloy AlSi10Mg, stainless steel 316L, titanium alloy Ti6Al4V and Inconel 718L) with initial void volume fractions ranging from ≈0.0007% to ≈2%, and pore sizes varying between ≈6 µm and ≈110 µm."],["oa:W3159799343","Ti-6Al-4V","void volume fraction",0.002,0.0,0.02,null,"%","","","","X-ray tomography","",false,"","conclusions","The tomograms have shown that the initial void volume fraction of the specimens varies between ≈0.0007% and ≈2%, with the pores being nearly spherical for most of the samples, with diameter ranging from ≈6 µm to ≈110 µm."],["oa:W3161206470","","porosity",0.01,null,null,null,"pct","","","","","",false,"unit_mismatch","conclusions","The results obtained with the optical DIC have been correlated with EBSD maps and the Schmid factor in the basal and prismatic system. \u0004 FAST has successfully diffusion bonded the titanium alloys powders Ti-64 and Ti-6242 into a fully consolidated solid component with porosity levels below 0.01 pct."],["oa:W3161529285","Ti-6Al-4V","pore volume fraction in filament (%)",10.0,null,null,null,"%","","sintered at 1000 °C","","","",false,"","methods",""],["oa:W3161529285","Ti-6Al-4V","pore volume fraction in filament (%)",15.0,null,null,null,"%","","sintered at 1050 °C","","","",false,"","methods",""],["oa:W3161529285","Ti-6Al-4V","pore volume fraction in filament (%)",20.0,null,null,null,"%","","sintered at 1100 °C","","","",false,"","methods",""],["oa:W3161529285","Ti-6Al-4V","pore volume fraction in filament (%)",25.0,null,null,null,"%","","sintered at 1150 °C","","","",false,"","methods",""],["oa:W3161529285","Ti-6Al-4V","pore volume fraction in filament (%)",30.0,null,null,null,"%","","sintered at 1200 °C","","","",false,"","methods",""],["oa:W3161529285","Ti-6Al-4V","closed pore volume fraction (as a ratio of total porosity)",0.5,null,null,null,"%","","sintered at 1000 °C","","","",false,"","methods",""],["oa:W3161529285","Ti-6Al-4V","closed pore volume fraction (as a ratio of total porosity)",1.0,null,null,null,"%","","sintered at 1050 °C","","","",false,"","methods",""],["oa:W3161529285","Ti-6Al-4V","closed pore volume fraction (as a ratio of total porosity)",1.5,null,null,null,"%","","sintered at 1100 °C","","","",false,"","methods",""],["oa:W3161529285","Ti-6Al-4V","closed pore volume fraction (as a ratio of total porosity)",2.0,null,null,null,"%","","sintered at 1150 °C","","","",false,"","methods",""],["oa:W3161529285","Ti-6Al-4V","closed pore volume fraction (as a ratio of total porosity)",2.5,null,null,null,"%","","sintered at 1200 °C","","","",false,"","methods",""],["oa:W3164485488","Ti-6Al-4V","Porosity",69.0,null,null,0.11,"%","","as-built SLM","","mercury porosimeter","",false,"out_of_range","table","Porosity\tMercury porosimeter\t69.0% ± 0.11%"],["oa:W3168682037","Ti-6Al-4V","Coeficiente de Poisson",0.33,null,null,null,"","","","","","",false,"unit_missing","abstract",""],["oa:W3171239742","Ti-6Al-4V","porosities",72.1,null,null,null,"%","","","","","",false,"out_of_range","results","The actual porosities of groups A, B, and C were 72.1, 71.9, and 71.1%, respectively, and the actual pore sizes ranged from 0.413 to 0.830 mm ()."],["oa:W3171239742","Ti-6Al-4V","porosities",71.9,null,null,null,"%","","","","","",false,"out_of_range","results","The actual porosities of groups A, B, and C were 72.1, 71.9, and 71.1%, respectively, and the actual pore sizes ranged from 0.413 to 0.830 mm ()."],["oa:W3171239742","Ti-6Al-4V","porosities",71.1,null,null,null,"%","","","","","",false,"out_of_range","results","The actual porosities of groups A, B, and C were 72.1, 71.9, and 71.1%, respectively, and the actual pore sizes ranged from 0.413 to 0.830 mm ()."],["oa:W3171239742","Ti-6Al-4V","Porosity (%)",70.0,null,null,null,"%","","","","","",false,"out_of_range","table","Designed\t70\t70\t70"],["oa:W3171239742","Ti-6Al-4V","Porosity (%)",72.1,null,null,null,"%","","","","","",false,"out_of_range","table","Manufactured\t72.1\t71.9\t71.1"],["oa:W3171239742","Ti-6Al-4V","Porosity (%)",71.9,null,null,null,"%","","","","","",false,"out_of_range","table","Manufactured\t72.1\t71.9\t71.1"],["oa:W3171239742","Ti-6Al-4V","Porosity (%)",71.1,null,null,null,"%","","","","","",false,"out_of_range","table","Manufactured\t72.1\t71.9\t71.1"],["oa:W3172967384","Ti-6Al-4V","porosity",30.0,null,null,null,"%","","as-built","","","",false,"","methods","The powder mixture exhibited a 30% reduction in flowability while the corresponding, as-built components exhibited porosity and large, unmelted fusion zones ~100 microns in size."],["oa:W3173385834","P-Ti6Al4V","Porosity (%)",41.08,41.08,41.08,0.22,"%","","","","","",false,"","results","Table 1 The density and porosity percentage of P-Ti6Al4V structures with different Mg proportions Properties Magnesium Additive (vol.%) 40 50 60 Density (ρ = g.cm−3) 2.61 ± 0.01 2.11 ± 0.015 1.59 ± 0.020 Porosity (%) 41.08 ± 0.22 52.37 ± 0.34 64.10 ± 0.47 Fig. 4 SEM images of P- Ti6Al4V (41.08%) samples at a ×23, b ×50, c ×120, d ×500 magniﬁcations and e EDS spectrum 80 Page 4 of 11 Journal of Materials Science: Materials in Medicine (2021) 32:80"],["oa:W3173385834","P-Ti6Al4V","Porosity (%)",52.37,52.37,52.37,0.34,"%","","","","","",false,"","results","Table 1 The density and porosity percentage of P-Ti6Al4V structures with different Mg proportions Properties Magnesium Additive (vol.%) 40 50 60 Density (ρ = g.cm−3) 2.61 ± 0.01 2.11 ± 0.015 1.59 ± 0.020 Porosity (%) 41.08 ± 0.22 52.37 ± 0.34 64.10 ± 0.47 Fig. 4 SEM images of P- Ti6Al4V (41.08%) samples at a ×23, b ×50, c ×120, d ×500 magniﬁcations and e EDS spectrum 80 Page 4 of 11 Journal of Materials Science: Materials in Medicine (2021) 32:80"],["oa:W3173385834","P-Ti6Al4V","Porosity (%)",64.1,64.1,64.1,0.47,"%","","","","","",false,"out_of_range","results","Table 1 The density and porosity percentage of P-Ti6Al4V structures with different Mg proportions Properties Magnesium Additive (vol.%) 40 50 60 Density (ρ = g.cm−3) 2.61 ± 0.01 2.11 ± 0.015 1.59 ± 0.020 Porosity (%) 41.08 ± 0.22 52.37 ± 0.34 64.10 ± 0.47 Fig. 4 SEM images of P- Ti6Al4V (41.08%) samples at a ×23, b ×50, c ×120, d ×500 magniﬁcations and e EDS spectrum 80 Page 4 of 11 Journal of Materials Science: Materials in Medicine (2021) 32:80"],["oa:W3173385834","P-Ti6Al4V","density of the sample decreases to 2.11 g/cm3, which is slightly less than half of pure Ti6Al4V (4.43 g/cm3)",50.0,null,null,null,"%","","","","","",false,"","discussion","When porosity reaches to 50% in volume, the density of the sample decreases to 2.11 g/cm3, which is slightly less than half of pure Ti6Al4V (4.43 g/cm3)."],["oa:W3173385834","Porous-Ti6Al4V","Porosity",36.3,36.3,36.3,null,"%","","","","","",false,"",
