Repository: akhtar07/tisci-explorer

# TiSci Explorer

A read-only, static explorer for **TiSci**, an autonomous research agent for titanium alloys. TiSci reads the
titanium-alloy literature, builds a knowledge graph and a table of measured values, proposes hypotheses where the
graph has gaps, and tests them with DFT (MACE / VASP) and the ICME-lite multiscale chain.

**Live site:** https://akhtar07.github.io/tisci-explorer/

The site has seven sections:

| Section | What it shows |
|---|---|
| Overview | Corpus → graph → facts → hypotheses → verdicts, with the snapshot's counts |
| Worked example | One full loop for W in α-Ti: graph path, hypothesis, novelty check, DFT test, verdict, follow-up, DAMASK |

File: data/facts/relative_density.json (part 8 of 10)
50 µm."],["oa:W4392296239","","density",87.95,null,null,null,"%","","","","","",false,"","results_discussion","Similarly, the decreasing trend of insufficient melting also reduced part density from 81.90% to 66.39% for a laser power of 60 W, from 91.70% to 83.14% for a laser power of 80 W, from 97.56% to 93.04% for a laser power of 100 W, and from 98.64% to 87.95% for a laser power of 120 W, as shown in d."],["oa:W4392296239","","part density",95.44,null,null,null,"%","","","","","",false,"","results_discussion","This increase in scan speed resulted in decreasing LED from 125 J/mm3 to 55.55 J/mm3 respectively, which promoted insufficient melting and eventually decreased part density from 98.15% to 95.44%, as seen in b."],["oa:W4392296239","","part density",97.01,null,null,null,"%","","","","","",false,"","results_discussion","Consequently, at a laser power of 60 W and a layer thickness of 20 µm, the part density decreased from 97.01% at a scan speed of 800 mm/s to 96.50% at 1000 mm/s, further to 94.40% at 1600 mm/s, and finally to 93.99% at 1800 mm/s."],["oa:W4392296239","","part density",97.01,null,null,null,"%","","","","","",false,"","results_discussion","Meanwhile, the thin layers experienced relatively longer consolidation times, leading to a higher part density of 97.01%, as illustrated in b."],["oa:W4392296239","","part density",99.64,null,null,null,"%","","","","","",false,"","results_discussion","Despite this, part density slightly increased from 99.64% to 99.7% when the layer thickness was increased from 20 µm to 40 µm, but then dropped to 98.87% at 50 µm."],["oa:W4392296239","","part density",92.0,null,null,null,"%","","","","","",false,"","results_discussion","Conversely, part density decreased with increasing layer thickness to 95.3% for a layer thickness of 30 µm, 91.8% for 40 µm, and 92% for 50 µm."],["oa:W4392296239","","part density",91.8,null,null,null,"%","","","","","",false,"","results_discussion","Conversely, part density decreased with increasing layer thickness to 95.3% for a layer thickness of 30 µm, 91.8% for 40 µm, and 92% for 50 µm."],["oa:W4392296239","","part density",95.3,null,null,null,"%","","","","","",false,"","results_discussion","Conversely, part density decreased with increasing layer thickness to 95.3% for a layer thickness of 30 µm, 91.8% for 40 µm, and 92% for 50 µm."],["oa:W4392296239","","part density",96.7,null,null,null,"%","","","","","",false,"","results_discussion","Similarly, a lower channel surface roughness of 44.4 µm and a decreased part density of 96.7% were observed with reduced LED 66.66 J/mm3 at a high laser power of 120 W with scan speed 1800 mm/s."],["oa:W4392296239","","part density",99.64,null,null,null,"%","","","","","",false,"","results_discussion","On the other hand, the higher melting also improved bonding between scanning layers, resulting in an increased part density to 99.64% at a slow scan speed."],["oa:W4392296239","","part density",96.5,null,null,null,"%","","","","","",false,"","results_discussion","Consequently, at a laser power of 60 W and a layer thickness of 20 µm, the part density decreased from 97.01% at a scan speed of 800 mm/s to 96.50% at 1000 mm/s, further to 94.40% at 1600 mm/s, and finally to 93.99% at 1800 mm/s."],["oa:W4392296239","","part density",96.66,null,null,null,"%","","","","","",false,"","results_discussion","Moreover, as the scan speed increased from 800 mm/s to 1800 mm/s, the LED decreased from 150 J/mm3 to 66.66 J/mm3, promoting insufficient melting and a decrease in part density from 99.64% to 96.66%."],["oa:W4392296239","","part density",93.41,87.95,98.87,null,"%","","as-built SLM","","","",false,"","results_discussion","As the scan speed increased from 800 mm/s to 1800 mm/s, the channel surface roughness decreased from 81.59 µm to 71.20 µm and the part density decreased from 98.87% to 87.95%, as shown in c,d."],["oa:W4392296239","","part density",98.85,null,null,null,"%","","as-built SLM","","","",false,"","results_discussion","This higher overlap of melt pools resulted in excessive melting of powders, achieving a higher part density of 98.85%."],["oa:W4392296239","","part density",98.62,null,null,null,"%","","as-built SLM","","","",false,"","results_discussion","However, due to the decreased energy density, the part density was also reduced to 98.62%, but it remained close to the density at a hatch space of 30 µm."],["oa:W4392296239","","part density",93.99,null,null,null,"%","","as-built SLM","","","",false,"","results_discussion","Conversely, as the input energy density was reduced to 33.33 J/mm3, which provided less consolidation of powder particles, leading to a structure with more voids and a decreased part density of 93.99%."],["oa:W4392296239","Ti-6Al-4V","part density",88.64,null,null,null,"%","","as-built SLM","","","",false,"","results_discussion","However, the input energy density decreased to 27.77 J/mm3, which in turn reduced the part density to 88.64%, as shown in b."],["oa:W4392296239","Ti-6Al-4V","part density",0.0,null,null,null,"","","as-built SLM","","","",false,"unit_missing","results_discussion","However, the results indicated that a hatch space of 40 µm, in combination with the parameters specified in (group h), simultaneously achieved acceptable roof and floor roughness along with a higher part density."],["oa:W4392296239","","part density",94.4,null,null,null,"%","","","","","",false,"","results_discussion","Consequently, at a laser power of 60 W and a layer thickness of 20 µm, the part density decreased from 97.01% at a scan speed of 800 mm/s to 96.50% at 1000 mm/s, further to 94.40% at 1600 mm/s, and finally to 93.99% at 1800 mm/s."],["oa:W4392296239","","part density",93.99,null,null,null,"%","","","","","",false,"","results_discussion","Consequently, at a laser power of 60 W and a layer thickness of 20 µm, the part density decreased from 97.01% at a scan speed of 800 mm/s to 96.50% at 1000 mm/s, further to 94.40% at 1600 mm/s, and finally to 93.99% at 1800 mm/s."],["oa:W4392296239","","part density",79.375,92.36,66.39,null,"%","","","","","",false,"","results_discussion","This was evidenced by a decrease in part density from 92.36% to 66.39% as scan speed increased from 800 mm/s to 1800 mm/s, as shown in d."],["oa:W4392296239","","part density",97.42,97.42,97.42,null,"%","","","","","",false,"","results_discussion","The slower scan speed of 800 mm/s resulted in a longer consolidation time, which favored complete melting, smoother layer formation, and a higher part density of 97.42%, as shown in b."],["oa:W4392296239","","part density",97.81,97.81,97.81,null,"%","","","","","",false,"","results_discussion","However, this quicker solidification of the melt pool also reduced porosity, resulting in a slight increase in part density to 97.81% at a scan speed of 1000 mm/s, 93.74% at 1600 mm/s, and 93.56% at 1800 mm/s, as cited in references [,]."],["oa:W4392296239","","part density",93.74,93.74,93.74,null,"%","","","","","",false,"","results_discussion","However, this quicker solidification of the melt pool also reduced porosity, resulting in a slight increase in part density to 97.81% at a scan speed of 1000 mm/s, 93.74% at 1600 mm/s, and 93.56% at 1800 mm/s, as cited in references [,]."],["oa:W4392296239","","part density",92.36,92.36,92.36,null,"%","","","","","",false,"","results_discussion","The insufficient melting of powder particles was also reflected in a decreased part density of 92.36%."],["oa:W4392533044","","porosité relative",0.0,null,null,null,"","","","","","",false,"unit_missing","conclusions",""],["oa:W4394852445","Ti-6Al-4V","Sampl es’ relativ e densit y, ρsample (%)",96.9,null,null,0.3,"%","","","","","",false,"","results_discussion",""],["oa:W4394952013","Ti-6Al-4V","fully relaxed",1.0,null,null,null,"","650 °C","","","relaxation test","10-2 s-1",false,"unit_missing","methods","At 650 °C and 700 °C, the stresses are fully relaxed before the 30 min holding time, which is not the case at lower temperatures."],["oa:W4394952013","Ti-6Al-4V","fully relaxed",1.0,null,null,null,"","700 °C","","","relaxation test","10-2 s-1",false,"unit_missing","methods","At 650 °C and 700 °C, the stresses are fully relaxed before the 30 min holding time, which is not the case at lower temperatures."],["oa:W4399185580","Ti-55311","relative density",99.0,null,null,null,"%","","as-built SLM","","","",false,"","results","At both higher and lower volume energy densities, the alloy exhibits low density, and yet, the overall relative density remains above 99%, as shown in j."],["oa:W4399185580","Ti-5Al-5Mo-3V-1Cr-1Fe","relative density",99.6,null,null,null,"%","room temperature","as-built SLM","","tensile test","1 × 10−3 s−1",false,"","abstract","At a volume energy density of 83.33 J/mm3, the relative density reached 99.6%."],["oa:W4399621570","Ti-44Al-6Nb-1.2Cr","density",99.88,null,null,0.07,"%","","","","","",false,"","results_discussion","Materials Characterization 214 (2024) 114077 4 density increased from 96.15 ± 1.58% (d0.06, Fig. 2a) to 99.88 ± 0.07% (d0.01, Fig. 2d)."],["oa:W4399621570","Ti-44Al-6Nb-1.2Cr","relative density",99.5,99.5,99.5,null,"%","","","","","",false,"","conclusions","Depending on the hatch spacing, high densification can be achieved over 99.5% of relative density, further more, microstructural evolution mechanisms and mechanical properties were addressed, focusing particularly on microstructural characteristics."],["oa:W4399621570","Ti-44Al-6Nb-1.2Cr","density",96.15,null,null,1.58,"%","","","","","",false,"","results_discussion","Materials Characterization 214 (2024) 114077 4 density increased from 96.15 ± 1.58% (d0.06, Fig. 2a) to 99.88 ± 0.07% (d0.01, Fig. 2d)."],["oa:W4399742525","Ti-6Al-4V","relative density",99.9,null,null,0.02,"%","","","","","",false,"","results","Mechanical Properties All three powders were successfully processed into cubes with densities exceeding 99.9%, demonstrating a low standard deviation, with a maximum of 0.02%."],["oa:W4399742525","Ti64_20-100","relative density",99.9,null,null,null,"%","","","","","",false,"","results","The blended Ti64_20-100 powder demonstrated consistently high densities across a broad VED range from 30 to 60 J/mm3, although some values exhibited drops."],["oa:W4399742525","Ti-6Al-4V","relative density",99.93,null,null,null,"%","","as-built PBF-LB/M","","","",false,"","discussion","All three powders consistently achieved reproducible relative densities above 99.93% and met the 99.9% target."],["oa:W4400648683","pure Ti","relative density",99.0,99.0,99.0,null,"%","","","","","",false,"","abstract","All the prepared samples were highly dense with a relative density above 99%, but exhibited significant variations in grain size (10 to 57 µm), tensile yield strength (488 to 700 MPa), ultimate tensile strength (597 to 792 MPa), and ductility (4 to 7%)."],["oa:W4400774458","Ti-6Al-4V","relative density",141.94,null,null,null,"g/cm3","","","","","",false,"unit_mismatch","results","Each lattice density was 0.50, 0.30, and 0.13 g/cm3, respectively, and their relative densities were 141.94, 84.54, and 35.63 g/cm3, respectively."],["oa:W4400774458","Ti-6Al-4V","relative density",35.63,null,null,null,"g/cm3","","","","","",false,"unit_mismatch","results","Each lattice density was 0.50, 0.30, and 0.13 g/cm3, respectively, and their relative densities were 141.94, 84.54, and 35.63 g/cm3, respectively."],["oa:W4400774458","Ti-6Al-4V","relative density",84.54,null,null,null,"g/cm3","","","","","",false,"unit_mismatch","results","Each lattice density was 0.50, 0.30, and 0.13 g/cm3, respectively, and their relative densities were 141.94, 84.54, and 35.63 g/cm3, respectively."],["oa:W4400972198","Al-Mg-Si-Ti","relative density",99.8,null,null,null,"%","","","","","",false,"","results","The Al-Mg-Si-Ti alloy showed a high relative density of 99.8% with a trace of pores (Figure 4(e))."],["oa:W4400975773","Ti-5Al-5Mo-5V-3Cr","99–100% dense",99.5,99.0,100.0,null,"%","","as-built SLM","","","",false,"","conclusions","Based on comparison with the reported density for the die-cast alloy, the specimens were 99–100% dense with an estimated 1% porosity."],["oa:W4401108570","Ti-6Al-4V","apparent density value",71.0,null,null,null,"%","","","","","",false,"","conclusions","The highest apparent density value is obtained by milling with 1 wt% PCA, which is 71 percent of the theoretical density value of the Ti-6Al-4V particles."],["oa:W4401246275","Ti-6Al-4V","relative density",96.0,null,null,null,"%","","as-sintered binder jetting","","Archimedes principle","",false,"","results_discussion","After sintering, the measured relative density was 96.0%."],["oa:W4401246275","Ti-6Al-4V","relative density",99.0,null,null,null,"%","","binder jetting + HIP","","Archimedes principle","",false,"","results_discussion","After the hot isostatic pressing (HIP) process, the relative density increased to 99.0%, indicating that the material was not completely dense, which was likely due to the open porosity in the as-sintered samples."],["oa:W4401246275","Ti-6Al-4V","relative density",96.0,null,null,null,"%","","as-sintered binder jetting","","Archimedes principle","",false,"","results_discussion","After the machining, the relative densities of both the as-sintered and HIP specimens was remeasured, which yielded values of 96.0% and 99.9%, respectively."],["oa:W4401246275","Ti-6Al-4V","relative density",99.9,null,null,null,"%","","binder jetting + HIP","","Archimedes principle","",false,"","results_discussion","After the machining, the relative densities of both the as-sintered and HIP specimens was remeasured, which yielded values of 96.0% and 99.9%, respectively."],["oa:W4402363600","Ti-6Al-4V","density",98.9,null,null,null,"%","","","","","",false,"","abstract","After sintering, density values of up to 98.9% of theoretical density were achieved, which is significantly higher than those obtained with existing binder systems."],["oa:W4402532544","T1A1B30","densification",95.07,null,null,null,"%","","","","","",false,"","discussion","T1A1B30 is excellent at this property with a 95.07 % densification, which is not only better than these two other materials but the best result in general."],["oa:W4402532544","CP-Ti Grade 1","relative density",90.0,null,null,null,"%","","","","","",false,"","results_discussion","When working out the relative density as well, it is desirable to obtain values above 90 %."],["oa:W4402532544","T1A1B30","densification results",10.0,null,null,null,"%","","","","","",false,"out_of_range","results_discussion","This could be the factor for which T1A1B30 has tested the highest densification results among all studied materials, being close to 10 % higher than T1A2B30."],["oa:W4402532544","T1S1B30","densification",3.0,null,null,null,"","","","","","",false,"unit_missing","results_discussion","These samples present notorious porosity; however, T1S1B30 still has the third-highest densification."],["oa:W4402550969","","densification",97.0,null,null,null,"%","","","","","",false,"","results_discussion","The observed high hardness correlates with the good densification of 98% and 97% of the samples, respectively, presented in Table 2."],["oa:W4402550969","Ti-48Al-2Cr-2Nb","Relative densities (%)",96.0,96.0,96.0,null,"%","","1200°C-5min-50°C/min","","","",false,"","results_discussion","Sintering conditions Relative densities (%) 1200℃- 5min-50℃/min 96 1200℃- 7.5min-50℃/min 98 1200℃- 5min-100℃/min 95 1200℃- 7.5min-100℃/min 97"],["oa:W4402550969","Ti-48Al-2Cr-2Nb","Relative densities (%)",98.0,98.0,98.0,null,"%","","1200°C-7.5min-50°C/min","","","",false,"","results_discussion","Sintering conditions Relative densities (%) 1200℃- 5min-50℃/min 96 1200℃- 7.5min-50℃/min 98 1200℃- 5min-100℃/min 95 1200℃- 7.5min-100℃/min 97"],["oa:W4402550969","Ti-48Al-2Cr-2Nb","Relative densities (%)",95.0,95.0,95.0,null,"%","","1200°C-5min-100°C/min","","","",false,"","results_discussion","Sintering conditions Relative densities (%) 1200℃- 5min-50℃/min 96 1200℃- 7.5min-50℃/min 98 1200℃- 5min-100℃/min 95 1200℃- 7.5min-100℃/min 97"],["oa:W4402550969","Ti-48Al-2Cr-2Nb","Relative densities (%)",97.0,97.0,97.0,null,"%","","1200°C-7.5min-100°C/min","","","",false,"","results_discussion","Sintering conditions Relative densities (%) 1200℃- 5min-50℃/min 96 1200℃- 7.5min-50℃/min 98 1200℃- 5min-100℃/min 95 1200℃- 7.5min-100℃/min 97"],["oa:W4402550969","","low densification",95.0,null,null,null,"%","","","duplex (lamellar colonies + equiaxed grains)","","",false,"","results_discussion","On the other hand, the sample sintered with a heating rate of 100 ℃/min for 7.5 min while it had low densification (95%); it presented a duplex (lamellar colonies + equiaxed grains) microstructure."],["oa:W4402550969","","density of ~99%",99.0,99.0,99.0,null,"%","","1100°C-4min-80MPa","","","",false,"","results_discussion","A previous study [18] showed that at a short sintering time, the application of high pressure in SPS of the TiAl alloy is effective for yielding well-densified samples as a density of ~99% was attained sintering using the pressure of 80MPa and temperature of 1100°C for 4mins."],["oa:W4402550969","","densification",98.0,null,null,null,"%","","","","","",false,"","results_discussion","The observed high hardness correlates with the good densification of 98% and 97% of the samples, respectively, presented in Table 2."],["oa:W4402550969","","low densification",96.0,null,null,null,"%","","","fully lamellar","","",false,"","results_discussion","On the contrary, the sample sintered with a heating rate of 50 °C/min and a hold time of 5 min showed a high specific wear rate credited to the low densification (96%) and the fully lamellar microstructural properties of these alloys."],["oa:W4402943455","Ti-6Al-4V","relative density",77.5,75.0,80.0,null,"%","","as-built SLM","","","",false,"","results_discussion","Prior to reaching the maximum temperature of 1137 K, the blade does not achieve complete densification, attaining a relative density of 75-80 % while the sacrificial powder reaches 65 % relative density."],["oa:W4402943455","","relative density",99.7,null,null,null,"%","","","","Archimede method","",false,"","results_discussion","The relative density of the cone measured by Archimede method is 99.7%."],["oa:W4402943455","Ti-6Al-4V","relative density",95.0,null,null,null,"%","","as-built SLM","","","",false,"","results_discussion","At the end of the holding period, the entire blade exceeds a relative density of 95 % as the sacrificial powder."],["oa:W4402943455","Ti-6Al-4V","densification",96.0,null,null,null,"%","","as-built SLM","","","",false,"","results_discussion","Qualitatively, based on observation of the blade’s microstructure, the 4.17% porosity seems to better represents the core blade porosity which densification is close to 96%."],["oa:W4402943455","Ti-6Al-4V","relative density",93.45,null,null,null,"%","","as-built SLM","","Archimede's method","",false,"","results_discussion","The blade's overall relative density, as determined by Archimede's method gives 93.45% of densification, with 2.37% open porosity and 4.17% closed porosity."],["oa:W4403130490","Ti-6Al-4V","relative densities",99.7,null,null,null,"%","","as-built","","","",false,"","methods","AM400 from Renishaw, Wotton-under-Edge, Gloucestershire, UK), equipped with a pulsed wave laser was used to fabricate Ti6Al4V ELI (extra-low interstitial) specimens with optimized process parameters in order to reach relative densities of about 99.7% [,]."],["oa:W4406033819","Ti-6Al-4V","tömörség",99.95,null,null,null,"%","room temperature","","","CT","",false,"","abstract",""],["oa:W4406471803","Ti-6Al-4V","Relative Density sintered (%)",56.44,56.44,56.44,null,"%","","","","","",false,"","table","Large\t49.81\t45.91\t56.44\t22.94\t24.77"],["oa:W4406471803","Ti-6Al-4V","(Ds−Db)/Db(%)",29.34,29.34,29.34,null,"%","","","","","",false,"out_of_range","table","Small\t53.66\t51.41\t66.50\t29.34\t15.47"],["oa:W4406471803","Ti-6Al-4V","Relative Density green (%)",53.66,53.66,53.66,null,"%","","","","","",false,"","table","Small\t53.66\t51.41\t66.50\t29.34\t15.47"],["oa:W4406471803","Ti-6Al-4V","Relative Density green (%)",51.48,51.48,51.48,null,"%","","","","","",false,"","table","Medium\t51.48\t48.54\t64.74\t33.35\t21.09"],["oa:W4406471803","Ti-6Al-4V","Relative Density green (%)",49.81,49.81,49.81,null,"%","","","","","",false,"out_of_range","table","Large\t49.81\t45.91\t56.44\t22.94\t24.77"],["oa:W4406471803","Ti-6Al-4V","Relative Density brown (%)",51.41,51.41,51.41,null,"%","","","","","",false,"","table","Small\t53.66\t51.41\t66.50\t29.34\t15.47"],["oa:W4406471803","Ti-6Al-4V","Relative Density sintered (%)",64.74,64.74,64.74,null,"%","","","","","",false,"","table","Medium\t51.48\t48.54\t64.74\t33.35\t21.09"],["oa:W4406471803","Ti-6Al-4V","Relative Density brown (%)",48.54,48.54,48.54,null,"%","","","","","",false,"out_of_range","table","Medium\t51.48\t48.54\t64.74\t33.35\t21.09"],["oa:W4406471803","Ti-6Al-4V","Relative Density brown (%)",45.91,45.91,45.91,null,"%","","","","","",false,"out_of_range","table","Large\t49.81\t45.91\t56.44\t22.94\t24.77"],["oa:W4406471803","Ti-6Al-4V","(Ds−Db)/Db(%)",22.94,22.94,22.94,null,"%","","","","","",false,"out_of_range","table","Large\t49.81\t45.91\t56.44\t22.94\t24.77"],["oa:W4406471803","Ti-6Al-4V","(Ds−Db)/Db(%)",33.35,33.35,33.35,null,"%","","","","","",false,"out_of_range","table","Medium\t51.48\t48.54\t64.74\t33.35\t21.09"],["oa:W4406471803","Ti-6Al-4V","Relative Density sintered (%)",66.5,66.5,66.5,null,"%","","","","","",false,"","table","Small\t53.66\t51.41\t66.50\t29.34\t15.47"],["oa:W4406705323","Ti-6Al-4V","relative densities",99.76,null,null,null,"%","","as-built SLM","","","",false,"","results","Microstructural Observation The Ti6Al4V, Ti-5Cu, TCCU-70, TCCU-80, and TCCU-90 alloys exhibited relative densities of 99.76%, 99.64%, 99.60%, 99.66%, and 99.684%, respectively, signifying the successful production of highly-densified samples."],["oa:W4406705323","Ti-5Cu","relative densities",99.64,null,null,null,"%","","as-built SLM","","","",false,"","results","Microstructural Observation The Ti6Al4V, Ti-5Cu, TCCU-70, TCCU-80, and TCCU-90 alloys exhibited relative densities of 99.76%, 99.64%, 99.60%, 99.66%, and 99.684%, respectively, signifying the successful production of highly-densified samples."],["oa:W4406705323","TCCU-70","relative densities",99.6,null,null,null,"%","","as-built SLM","","","",false,"","results","Microstructural Observation The Ti6Al4V, Ti-5Cu, TCCU-70, TCCU-80, and TCCU-90 alloys exhibited relative densities of 99.76%, 99.64%, 99.60%, 99.66%, and 99.684%, respectively, signifying the successful production of highly-densified samples."],["oa:W4406705323","TCCU-80","relative densities",99.66,null,null,null,"%","","as-built SLM","","","",false,"","results","Microstructural Observation The Ti6Al4V, Ti-5Cu, TCCU-70, TCCU-80, and TCCU-90 alloys exhibited relative densities of 99.76%, 99.64%, 99.60%, 99.66%, and 99.684%, respectively, signifying the successful production of highly-densified samples."],["oa:W4406705323","TCCU-90","relative densities",99.684,null,null,null,"%","","as-built SLM","","","",false,"","results","Microstructural Observation The Ti6Al4V, Ti-5Cu, TCCU-70, TCCU-80, and TCCU-90 alloys exhibited relative densities of 99.76%, 99.64%, 99.60%, 99.66%, and 99.684%, respectively, signifying the successful production of highly-densified samples."],["oa:W4407135872","Ti-6Al-4V","relative density",91.25,92.6,89.9,0.88,"%","","","","","",false,"","results","As the sintering temperature increases from 1200 to 1500 °C, the relative density decreases from 92.6 ± 0.88 to 89.9 ± 0.79%.Thisdecreaseisattributedtovariationsinthemicrostructures."],["oa:W4407135872","Ti-6Al-4V","relative density",93.3,89.9,93.3,0.35,"%","","","","","",false,"","results","As shown in Fig. 3A, extending the sintering time increases the relative density from 89.9 ± 0.79 to 93.3 ± 0.35% due to the enhanced sintering among Ti64 powders53,54."],["oa:W4407288985","Ti-6Al-4V","relative density",99.5,null,null,null,"pct","","as-built SLM","","","",false,"unit_mismatch","methods","Thus, a relative density of > 99.5 pct has been achieved."],["oa:W4407845672","Ti-6Al-4V","relative density",82.5,null,null,null,"%","","","","","",false,"","results_discussion","For the compact fabricated with the particle size distribution of 20–45 µm, the lowest volume fraction was obtained because the contact area at the neck level is greater, which results in a higher densification, reaching a relative density of 82.5%."],["oa:W4407845672","Ti-6Al-4V","relative density",78.7,null,null,null,"%","","","","","",false,"","results_discussion","Samples with a particle size distribution of 45–75 µm reached a relative density of 78.7% meanwhile the relative density of samples fabricated with powders of 75–106 m reached a relative density of 70.3%."],["oa:W4407845672","Ti-6Al-4V","relative density",70.3,null,null,null,"%","","","","","",false,"","results_discussion","Samples with a particle size distribution of 45–75 µm reached a relative density of 78.7% meanwhile the relative density of samples fabricated with powders of 75–106 m reached a relative density of 70.3%."],["oa:W4408807696","Ti-6Al-4V","Relative Density",0.3,null,null,null,"","","","","","",false,"unit_missing","table","IWP\t600\t1228\t100\t1373.25\t0.30"],["oa:W4408807696","Ti-6Al-4V","Relative Density",0.3,null,null,null,"","","","","","",false,"unit_missing","table","Gyroid\t600\t1545\t130\t968.15\t0.30"],["oa:W4408807696","Ti-6Al-4V","Relative Density",0.33,null,null,null,"","","","","","",false,"unit_missing","table","Simple cubic\t600\t600\t249\t1050.73\t0.33"],["oa:W4409397371","TA15","density",99.8,null,null,null,"%","","","","","",false,"","discussion","This multi-scale structural optimization increased the density of the coating to more than 99.8%, and the interfacial shear strength increased by 3–4 times."],["oa:W4410369230","Ti-6Al-4V","relative density",99.99,null,null,null,"%","","","","Micro-CT","",false,"","results_discussion","Relative density at 99.99% was reported by Ratanapongpien et al. [] in their study of the effect of laser scanning speed and fine shot peening on pore characteristics of L-PBF of Ti-6Al-4V using Micro-CT."],["oa:W4410369230","Ti-6Al-4V","relative density",99.9997,null,null,null,"%","","","","","",false,"","results_discussion","This represents a porosity of 0.0003%, which implies relative density of Ti-6Al-4V at 99.9997%."],["oa:W4410398153","Ti-6Al-4V","density",98.73,null,null,null,"%","","as-built SLM","","","",false,"","conclusions","The experimental results show that when the melt track overlap rate is 20%, the density of the sample is 98.73%."],["oa:W4410398153","Ti-6Al-4V","density",98.73,null,null,null,"%","","as-built SLM","","","",false,"","results_discussion","When the melt track overlap rate is 20%, the density of the formed sample is the highest, reaching 98.73%."],["oa:W4412467887","Ti-6Al-4V","Relative density (%)",98.5,null,null,null,"%","","as-built SLM","","","",false,"","methods",""],["oa:W4412467887","Ti-6Al-4V","Relative density (%)",93.1,null,null,null,"%","","as-built SLM","","","",false,"","methods",""],["oa:W4412467887","Ti-6Al-4V","Relative density (%)",68.5,null,null,null,"%","","as-built SLM","","","",false,"","methods",""],["oa:W4412467887","Ti-6Al-4V","Relative density (%)",52.8,null,null,null,"%","","as-built SLM","","","",false,"","methods",""],["oa:W4412467887","Ti-6Al-4V","Relative density (%)",96.4,null,null,null,"%","","as-built SLM","","","",false,"","methods",""],["oa:W4412467887","Ti-6Al-4V","Relative density (%)",84.0,null,null,null,"%","","as-built SLM","","","",false,"","methods",""],["oa:W4412467887","Ti-6Al-4V","Relative density (%)",67.8,null,null,null,"%","","as-built SLM","","","",false,"","methods",""],["oa:W4412467887","Ti-6Al-4V","Relative density (%)",54.6,null,null,null,"%","","as-built SLM","","","",false,"","methods",""],["oa:W4412467887","Ti-6Al-4V","Relative density (%)",96.2,null,null,null,"%","","as-built SLM","","","",false,"","methods",""],["oa:W4412467887","Ti-6Al-4V","Relative density (%)",80.3,null,null,null,"%","","as-built SLM","","","",false,"","methods",""],["oa:W4412467887","Ti-6Al-4V","Relative density (%)",67.3,null,null,null,"%","","as-built SLM","","","",false,"","methods",""],["oa:W4412467887","Ti-6Al-4V","Relative density (%)",55.6,null,null,null,"%","","as-built SLM","","","",false,"","methods",""],["oa:W4412467887","Ti-6Al-4V","Relative density (%)",96.4,null,null,null,"%","","as-built SLM","","","",false,"","methods",""],["oa:W4412467887","Ti-6Al-4V","Relative density (%)",90.8,null,null,null,"%","","as-built SLM","","","",false,"","methods",""],["oa:W4412467887","Ti-6Al-4V","Relative density (%)",77.3,null,null,null,"%","","as-built SLM","","","",false,"","methods",""],["oa:W4412467887","Ti-6Al-4V","Relative density (%)",67.3,null,null,null,"%","","as-built SLM","","","",false,"","methods",""],["oa:W4412635612","Ti-6Al-4V","density",99.984,null,null,null,"%","","","","XCT imaging analysis","",false,"","methods","XCT imaging analysis revealed that the optimization process resulted in improved metallurgical quality, with a high density exceeding an average level of 99.984%, while micropores were preserved within the specimen volume, having a random distribution characteristic (b)."],["oa:W4413857880","","measured density",95.0,null,null,null,"%","","","","","",false,"","methods","To prevent measurement variations caused by the presence of pores on planar cross-sections, only samples having a measured density higher than 95 % were considered."],["oa:W4413857880","","density",95.0,null,null,null,"%","","","","","",false,"","results","Using this representation, it was determined that a minimum VED of 50 J/mm3 was required to achieve a printed density greater than 95 %; to reach a density greater than 99 %, the VED had to be greater than 100 J/mm3."],["oa:W4413857880","","density",99.0,null,null,null,"%","","","","","",false,"","results","Using this representation, it was determined that a minimum VED of 50 J/mm3 was required to achieve a printed density greater than 95 %; to reach a density greater than 99 %, the VED had to be greater than 100 J/mm3."],["oa:W4413857880","","density",99.9,null,null,null,"%","","","","","",false,"","results","The parameter set B had the smallest number of defects (density systematically greater than 99.9 %) and was found to be less sensitive to the hatching space (h) and scanning speed (v) variations."],["oa:W4413857880","","overlapping ratio W/h",2.8,null,null,null,"","","","","","",false,"unit_missing","discussion","For example, for the parameter set A-125, the melt pool width cor responds to ~350 μm (Table 2), which, considering h = 125 μm, gives the overlapping ratio W/h = 2.8, indicating that during printing, the solidified track will be partially remelted during the next 2 laser passes (N = 1.8, Table 3)."],["oa:W4413857880","","relative printed density",0.0,null,null,null,"","","","","","",false,"unit_missing","discussion","Overall, for the lowest VED (sets C-I), N varies from 0 to 1, while the two highest VED (A, B) generate the widest melt pools with N ranging from 1 to 3.7 and R %, varying from ~50 to 80 %, thus minimizing the occurrence of lack-of- fusion defects but increasing the probability of keyhole pores formation."],["oa:W4413857880","","relative printed density",1.0,null,null,null,"","","","","","",false,"unit_missing","discussion","Overall, for the lowest VED (sets C-I), N varies from 0 to 1, while the two highest VED (A, B) generate the widest melt pools with N ranging from 1 to 3.7 and R %, varying from ~50 to 80 %, thus minimizing the occurrence of lack-of- fusion defects but increasing the probability of keyhole pores formation."],["oa:W4413857880","Ti-6Al-2Sn-4Zr-6Mo","relative density",99.9,null,null,null,"%","","as-built","","","",false,"","conclusions","During the printing of single tracks, a minimum linear energy density (LED) of 0.2 J/mm was necessary to guarantee their uniformity, while during full parts printing, an opti mized volumetric energy density (VED) of ~100 J/mm3 allowed to minimize defect formation and obtain highly dense parts (>99.9 %)."],["oa:W4414074618","Ti-6Al-4V","relative_density",99.28,null,null,null,"%","","annealed","","","",false,"","results_discussion","With theoretical density at 4.42 g/cm3, annealing is capable of maintaining the high density LPBF samples, with HT sample producing 99.28% density."],["oa:W4414074618","Ti-6Al-4V","density",99.46,null,null,null,"%","","","","","",false,"","results_discussion","Although previous studies reported a significant improvement in density, this study has only recorded a marginal increase in density of 0.46%."],["oa:W4414074618","Ti-6Al-4V","high-density samples up to",99.27,null,null,null,"%","","annealed","","","",false,"","conclusions","Based on the findings and discussion, a few key conclusions were highlighted such as the following: a) Heat treatment is effective in producing high-density samples up to 99.27%, while its effects on surface quality is negligible. b) Annealing treatment produces a change in microstructure from acicular α’-martensite into α+β martensite as evident from the microscopic images and XRD analysis. c) Hardness and tensile strength in Ti6Al4V- LPBF are reduced after annealing treatment due to residual s"],["oa:W4414210700","TC4-B-Si","density",0.0,null,null,null,"","","as-built SLM","","","",false,"unit_missing","results_discussion","Interestingly, at 360 W laser power, the sample fabricated at 70 J/mm3 exhibits higher density than that at 60 J/mm3."],["oa:W4414510134","Ti-12Mo-6Zr","relative sintered density",99.5,null,null,null,"%","","sintered by SPS at 1000 °C and 50 MPa for 5 min","Widmannstatten-like","","",false,"","results_discussion","It was revealed that; The relative sintered density of the Ti-12Mo- 6Zr material was ~99.5% and by increasing the reinforced Al2O3 short ﬁbers content; the relative sintered densities decreased to 98.4%, 98.2%, and 98.1%, for Ti-12Mo-6Zr reinforced with 1, 2.5, and 5% (w/w) Al2O3 short ﬁbers content respectively."],["oa:W4414510134","Ti-12Mo-6Zr-2O-1Al","relative sintered density",98.4,null,null,null,"%","","sintered by SPS at 1000 °C and 50 MPa for 5 min","","","",false,"","results_discussion","It was revealed that; The relative sintered density of the Ti-12Mo- 6Zr material was ~99.5% and by increasing the reinforced Al2O3 short ﬁbers content; the relative sintered densities decreased to 98.4%, 98.2%, and 98.1%, for Ti-12Mo-6Zr reinforced with 1, 2.5, and 5% (w/w) Al2O3 short ﬁbers content respectively."],["oa:W4414510134","Ti-12Mo-6Zr-2.5Al-2O","relative sintered density",98.2,null,null,null,"%","","sintered by SPS at 1000 °C and 50 MPa for 5 min","","","",false,"","results_discussion","It was revealed that; The relative sintered density of the Ti-12Mo- 6Zr material was ~99.5% and by increasing the reinforced Al2O3 short ﬁbers content; the relative sintered densities decreased to 98.4%, 98.2%, and 98.1%, for Ti-12Mo-6Zr reinforced with 1, 2.5, and 5% (w/w) Al2O3 short ﬁbers content respectively."],["oa:W4414510134","Ti-12Mo-6Zr-5Al-2O","relative sintered density",98.1,null,null,null,"%","","sintered by SPS at 1000 °C and 50 MPa for 5 min","","","",false,"","results_discussion","It was revealed that; The relative sintered density of the Ti-12Mo- 6Zr material was ~99.5% and by increasing the reinforced Al2O3 short ﬁbers content; the relative sintered densities decreased to 98.4%, 98.2%, and 98.1%, for Ti-12Mo-6Zr reinforced with 1, 2.5, and 5% (w/w) Al2O3 short ﬁbers content respectively."],["oa:W4414866774","Ti-6Al-4V","relative density",29.94,null,null,0.51,"%","","","","","",false,"out_of_range","results_discussion","Morphological characteristics The measured relative density of the scaffolds subjected to axial loading with a design density of 30% was equal to 29.94 ± 0.51%."],["oa:W4414866774","Ti-6Al-4V","relative density",47.17,null,null,0.56,"%","","","","","",false,"out_of_range","results_discussion","While that of scaffolds subjected to torsional loading with design density of 45% was found to be 47.17 ± 0.56%."],["oa:W4414915280","Ti-6Al-4V","relative densities",0.05,null,null,null,"","","","","","",false,"unit_missing","methods","As shown in , the relative densities of all samples were within 5% of the design error."],["oa:W4414915280","Ti-6Al-4V","Relative Density of I-WP (%)",45.0,null,null,null,"%","","","","","",false,"out_of_range","table","IWP45\t45.00\tNone\t45\tNone"],["oa:W4414915280","Ti-6Al-4V","Relative Density (%)",45.0,null,null,null,"%","","","","","",false,"out_of_range","table","IWPX45-0.7\t37.80\t0.7\t45\t0.42"],["oa:W4414915280","Ti-6Al-4V","Relative Density (%)",45.0,null,null,null,"%","","","","","",false,"out_of_range","table","IWPX45-1\t32.60\t1\t45\t0.68"],["oa:W4414915280","Ti-6Al-4V","Relative Density (%)",45.0,null,null,null,"%","","","","","",false,"out_of_range","table","IWPX45-1.3\t25.60\t1.3\t45\t1.11"],["oa:W4414915280","Ti-6Al-4V","Relative Density (%)",40.0,null,null,null,"%","","","","","",false,"out_of_range","table","IWPX40-1\t26.40\t1\t40\t0.84"],["oa:W4414915280","Ti-6Al-4V","Relative Density (%)",50.0,null,null,null,"%","","","","","",false,"","table","IWPX50-1\t37.80\t1\t50\t0.60"],["oa:W4414915280","Ti-6Al-4V","Relative Density (%)",55.0,null,null,null,"%","","","","","",false,"","table","IWPX55-1\t43.00\t1\t55\t0.52"],["oa:W4414915280","Ti-6Al-4V","Relative Density (%)",40.0,null,null,null,"%","","","","","",false,"out_of_range","table","IWPX40-0.7\t32.60\t0.7\t40\t0.49"],["oa:W4414915280","Ti-6Al-4V","Relative Density (%)",50.0,null,null,null,"%","","","","","",false,"","table","IWPX50-1.25\t32.60\t1.25\t50\t0.84"],["oa:W4414915280","Ti-6Al-4V","Relative Density (%)",55.0,null,null,null,"%","","","","","",false,"","table","IWPX55-1.5\t32.60\t1.5\t55\t1.00"],["oa:W4415105676","","deviation between simulated and experimental molten pool dimensions",6.25,null,null,null,"%","","","","simulation","",true,"out_of_range","conclusions","The maximum deviation between simulated and experimental molten pool dimensions was 6.25% (width) and 1.42% (depth), confirming model reliability."],["oa:W4415105676","","deviation between simulated and experimental molten pool dimensions",1.42,null,null,null,"%","","","","simulation","",true,"out_of_range","conclusions","The maximum deviation between simulated and experimental molten pool dimensions was 6.25% (width) and 1.42% (depth), confirming model reliability."],["oa:W4415315764","Ti-6Al-4V","relative density",97.4,null,null,null,"%","","","","","",false,"","abstract","The composites exhibit a decrease in effective density as compared to unreinforced Ti6Al4V (4.42 g/cm3), with measured values of 4.12 g/cm3 (5h-BN/Ti6Al4V), 4.32 g/cm3 (5TiN/Ti6Al4V), and 4.13 g/cm3 (5AlN/Ti6Al4V), corresponding to relative densities of 97.40%, 97.63%, and 95.14%."],["oa:W4415315764","5h-BN/Ti-6Al-4V","relative density",97.63,null,null,null,"%","","","","","",false,"","abstract","The composites exhibit a decrease in effective density as compared to unreinforced Ti6Al4V (4.42 g/cm3), with measured values of 4.12 g/cm3 (5h-BN/Ti6Al4V), 4.32 g/cm3 (5TiN/Ti6Al4V), and 4.13 g/cm3 (5AlN/Ti6Al4V), corresponding to relative densities of 97.40%, 97.63%, and 95.14%."],["oa:W4415315764","5TiN/Ti-6Al-4V","relative density",97.63,null,null,null,"%","","","","","",false,"","abstract","The composites exhibit a decrease in effective density as compared to unreinforced Ti6Al4V (4.42 g/cm3), with measured values of 4.12 g/cm3 (5h-BN/Ti6Al4V), 4.32 g/cm3 (5TiN/Ti6Al4V), and 4.13 g/cm3 (5AlN/Ti6Al4V), corresponding to relative densities of 97.40%, 97.63%, and 95.14%."],["oa:W4415315764","5AlN/Ti-6Al-4V","relative density",95.14,null,null,null,"%","","","","","",false,"","abstract","The composites exhibit a decrease in effective
