Repository: akhtar07/tisci-explorer

# TiSci Explorer

A read-only, static explorer for **TiSci**, an autonomous research agent for titanium alloys. TiSci reads the
titanium-alloy literature, builds a knowledge graph and a table of measured values, proposes hypotheses where the
graph has gaps, and tests them with DFT (MACE / VASP) and the ICME-lite multiscale chain.

**Live site:** https://akhtar07.github.io/tisci-explorer/

The site has seven sections:

| Section | What it shows |
|---|---|
| Overview | Corpus → graph → facts → hypotheses → verdicts, with the snapshot's counts |
| Worked example | One full loop for W in α-Ti: graph path, hypothesis, novelty check, DFT test, verdict, follow-up, DAMASK |

File: data/facts/surface_roughness.json (part 8 of 35)
"UFG-AA\t0.687±0.021\t12.623±3.186\t−0.793±0.145\t3.180±0.374\t3.730±0.204"],["oa:W2920215607","UFG-A","Sz",8.521,null,null,0.415,"µm","","","","","",false,"","table","UFG-A\t0.786±0.054\t8.521±0.415\t−0.854±0.057\t2.543±0.134\t2.304±0.040"],["oa:W2920215607","UFG-AA","Sa",0.687,null,null,0.021,"µm","","","","","",false,"","table","UFG-AA\t0.687±0.021\t12.623±3.186\t−0.793±0.145\t3.180±0.374\t3.730±0.204"],["oa:W2920215607","UFG-A","Ssk",-0.854,null,null,0.057,"","","","","","",false,"unit_missing","table","UFG-A\t0.786±0.054\t8.521±0.415\t−0.854±0.057\t2.543±0.134\t2.304±0.040"],["oa:W2920215607","UFG-A","Sdr",2.304,null,null,0.04,"","","","","","",false,"unit_missing","table","UFG-A\t0.786±0.054\t8.521±0.415\t−0.854±0.057\t2.543±0.134\t2.304±0.040"],["oa:W2920215607","Ti-6Al-7Nb","spatial (Ssk and Sku)",0.0,null,null,null,"","","","","","",false,"unit_missing","results","Roughness parameters were measured from these 3D images. provides the values for the following: amplitude (Sa, Sz), spatial (Ssk and Sku), and hybrid parameters (Sdr)."],["oa:W2920215607","Ti-6Al-7Nb","hybrid parameters (Sdr)",0.0,null,null,null,"","","","","","",false,"unit_missing","results","Roughness parameters were measured from these 3D images. provides the values for the following: amplitude (Sa, Sz), spatial (Ssk and Sku), and hybrid parameters (Sdr)."],["oa:W2920215607","UFG-AA","Sz",12.623,null,null,3.186,"µm","","","","","",false,"","table","UFG-AA\t0.687±0.021\t12.623±3.186\t−0.793±0.145\t3.180±0.374\t3.730±0.204"],["oa:W2920215607","UFG-A","Sku",2.543,null,null,0.134,"","","","","","",false,"unit_missing","table","UFG-A\t0.786±0.054\t8.521±0.415\t−0.854±0.057\t2.543±0.134\t2.304±0.040"],["oa:W2920215607","Ti-6Al-7Nb","Rz",6.1,null,null,null,"µm","","","","","",false,"","results","Despite having almost the same maximum position at around 6.1 µm, these results indicate that surfaces of UFG-A samples are smoother than those of UFG-AA samples."],["oa:W2920215607","UFG-A","Sa",0.786,null,null,0.054,"µm","","","","","",false,"","table","UFG-A\t0.786±0.054\t8.521±0.415\t−0.854±0.057\t2.543±0.134\t2.304±0.040"],["oa:W2920215607","Ti-6Al-7Nb","amplitude (Sa, Sz)",0.0,null,null,null,"","","","","","",false,"unit_missing","results","Roughness parameters were measured from these 3D images. provides the values for the following: amplitude (Sa, Sz), spatial (Ssk and Sku), and hybrid parameters (Sdr)."],["oa:W2920215607","UFG-AA","Sdr",3.73,null,null,0.204,"","","","","","",false,"unit_missing","table","UFG-AA\t0.687±0.021\t12.623±3.186\t−0.793±0.145\t3.180±0.374\t3.730±0.204"],["oa:W2920215607","UFG-AA","Ssk",-0.793,null,null,0.145,"","","","","","",false,"unit_missing","table","UFG-AA\t0.687±0.021\t12.623±3.186\t−0.793±0.145\t3.180±0.374\t3.730±0.204"],["oa:W2921260866","Ti-6Al-4V","Surface Roughness Ra (µm)",48.0,40.0,56.0,8.0,"µm","","as-built","","","",false,"","table","As-built Z-direction\t48 ± 8"],["oa:W2921260866","Ti-6Al-4V","Surface Roughness Ra (µm)",40.0,35.0,45.0,5.0,"µm","","after heat-treatment","","","",false,"","table","After heat-treatment X-direction\t40 ± 5"],["oa:W2921260866","Ti-6Al-4V","Surface Roughness Ra (µm)",50.0,40.0,60.0,10.0,"µm","","as-built","","","",false,"","table","As-built X-direction\t50 ± 10"],["oa:W2921260866","Ti-6Al-4V","Surface Roughness Ra (µm)",8.0,4.0,12.0,4.0,"µm","","after polishing","","","",false,"","table","After polishing\t8 ± 4"],["oa:W2921260866","Ti-6Al-4V","Surface Roughness Ra (µm)",43.0,40.0,46.0,3.0,"µm","","after heat-treatment","","","",false,"","table","After heat-treatment Z-direction\t43 ± 3"],["oa:W2922060766","","Rz3.2",3.2,3.2,3.2,null,"","","","","","",false,"unit_missing","methods",""],["oa:W2922060766","PT7M","degree of roughness",1.0,null,null,null,"µm","","","","","",false,"","methods",""],["oa:W2922060766","PT7M","degree of roughness",1.0,null,null,null,"µm","","","","","",false,"","methods",""],["oa:W2923285485","Ti-6Al-4V","rugosidade",0.04,null,null,null,"","","","","","",false,"unit_missing","front",""],["oa:W2923285485","Ti-6Al-4V","valores encontrados",1.2,null,null,null,"µm","","600 °C","","","",false,"","front",""],["oa:W2923285485","Ti-6Al-4V","roughness",0.12,null,null,null,"µm","","thermal oxidation at 600°C for 2 h","","","",false,"","front",""],["oa:W2923285485","Ti-6Al-4V","rugosidade Ra",0.75,0.5,1.0,null,"µm","","oxidized at 1000°C for 2 h in air at 105 Pa","","","",false,"","front",""],["oa:W2923285485","Ti-6Al-4V","Rugosidade superficial, Ra",0.069,null,null,null,"µm","","","","","",false,"","front",""],["oa:W2923285485","Ti-6Al-4V","Rugosidade superficial, Ra",0.006,null,null,null,"µm","","","","","",false,"out_of_range","front",""],["oa:W2923285485","Ti-6Al-4V","rugosidade",0.05,null,null,null,"","","","","","",false,"unit_missing","front",""],["oa:W2923285485","Ti-6Al-4V","roughness",1.09,null,null,null,"µm","","thermal oxidation at 600°C for 10 h","","","",false,"","front",""],["oa:W2923285485","Ti-6Al-4V","valores encontrados",7.5,null,null,null,"µm","","700 °C","","","",false,"","front",""],["oa:W2923285485","Ti-6Al-4V","mean thickness",0.12,null,null,null,"µm","","thermal oxidation at 600°C for 2 h","","","",false,"","front",""],["oa:W2923285485","Ti-6Al-4V","Rugosidade superficial, Ra",0.087,null,null,null,"µm","","","","","",false,"","front",""],["oa:W2923285485","Ti-6Al-4V","rugosidade",0.05,null,null,null,"","","","","","",false,"unit_missing","front",""],["oa:W2923285485","Ti-6Al-4V","rugosidade",0.04,null,null,null,"","","","","","",false,"unit_missing","front",""],["oa:W2923285485","Ti-6Al-4V","mean thickness",1.09,null,null,null,"µm","","thermal oxidation at 600°C for 5 h","","","",false,"","front",""],["oa:W2923285485","Ti-6Al-4V","Espessura",75.0,null,null,null,"µm","","800 °C – 8 h","","","",false,"","front",""],["oa:W2923285485","Ti-6Al-4V","Rugosidade superficial, Ra",0.054,null,null,null,"µm","","","","","",false,"","front",""],["oa:W2923285485","Ti-6Al-4V","parâmetro Ra",0.405,0.11,0.7,null,"µm","","oxidized at 650°C","","","",false,"","front",""],["oa:W2923285485","Ti-6Al-4V","elevação de Ra",0.13,0.11,0.15,null,"µm","","oxidized at 600°C","","","",false,"","front",""],["oa:W2923285485","Ti-6Al-4V","Rugosidade superficial, Ra",0.007,null,null,null,"µm","","","","","",false,"out_of_range","front",""],["oa:W2923285485","Ti-6Al-4V","parâmetro Ra",1.26,null,null,null,"µm","","","","","",false,"","front",""],["oa:W2923285485","Ti-6Al-4V","rugosidade (Ra)",0.087,null,null,null,"µm","","oxidized 10 h","","","",false,"","front",""],["oa:W2923285485","Ti-6Al-4V","Espessura",7.0,null,null,null,"µm","","500 °C – 8h","","","",false,"","front",""],["oa:W2923285485","Ti-6Al-4V","Espessura",22.0,null,null,null,"µm","","500 °C – 16 h","","","",false,"","front",""],["oa:W2923285485","Ti-6Al-4V","rugosidade (Ra)",0.054,null,null,null,"µm","","as-built","","","",false,"","front",""],["oa:W2923285485","Ti-6Al-4V","Ra",0.087,null,null,null,"µm","","oxidized for 10 h","","","",false,"","front",""],["oa:W2923285485","Ti-6Al-4V","Espessura",35.0,null,null,null,"µm","","500 °C – 24 h","","","",false,"","front",""],["oa:W2923285485","Ti-6Al-4V","Espessura",17.0,null,null,null,"µm","","650 °C – 8 h","","","",false,"","front",""],["oa:W2923285485","Ti-6Al-4V","Espessura",35.0,null,null,null,"µm","","650 °C – 16 h","","","",false,"","front",""],["oa:W2923285485","Ti-6Al-4V","Espessura",50.0,null,null,null,"µm","","650 °C – 24 h","","","",false,"","front",""],["oa:W2923285485","Ti-6Al-4V","Espessura",79.0,null,null,null,"µm","","650 °C – 48 h","","","",false,"","front",""],["oa:W2923285485","Ti-6Al-4V","Rugosidade superficial, Ra",0.0057,null,null,null,"µm","","","","","",false,"out_of_range","front",""],["oa:W2923285485","Ti-6Al-4V","valores encontrados",43.9,null,null,null,"µm","","800 °C","","","",false,"","front",""],["oa:W2923285485","Ti-6Al-4V","Ra",0.054,null,null,null,"µm","","oxidized for 2 h","","","",false,"","front",""],["oa:W2923285485","Ti-6Al-4V","espessuras",5.2,null,null,null,"µm","","700 °C – 2 h","","","",false,"","front",""],["oa:W2923285485","Ti-6Al-4V","espessuras",6.5,null,null,null,"µm","","700 °C – 4 h","","","",false,"","front",""],["oa:W2923285485","Ti-6Al-4V","espessuras",11.92,null,null,null,"µm","","700 °C – 8 h","","","",false,"","front",""],["oa:W2923285485","Ti-6Al-4V","espessuras",11.4,null,null,null,"µm","","700 °C – 6 h","","","",false,"","front",""],["oa:W2923285485","Ti-6Al-4V","Rugosidade superficial, Ra",0.0043,null,null,null,"µm","","","","","",false,"out_of_range","front",""],["oa:W2923285485","Ti-6Al-4V","Rugosidade superficial, Ra",0.057,null,null,null,"µm","","","","","",false,"","front",""],["oa:W2924212007","Ti-6Al-4V","Surface roughness",0.136,null,null,null,"µm","","","","","",false,"","table","300\t0.178\t0.242\t0.136\t0.158"],["oa:W2924212007","Ti-6Al-4V","surface roughness",6.0,null,null,null,"%","","","","","",false,"unit_mismatch","methods","At a feed rate of 200 mm/min, the surface roughness of Method 1 compared to LAM, IAM, and Method 2 was improved by about 31%, 37%, and 16%, respectively, and at a feed rate of 300 mm/min, the surface roughness was improved approximately 19%, 30%, and 6%, respectively."],["oa:W2924212007","Ti-6Al-4V","surface roughness",0.077,null,null,null,"µm","","","","","",false,"","methods","At a feed rate of 300 mm/min, the surface roughness was improved about 23%, 44%, and 14%, respectively."],["oa:W2924212007","Ti-6Al-4V","surface roughness",0.067,null,null,null,"µm","","","","","",false,"","methods","When the feed rate was 200 mm/min, the surface roughness for Method 1 was improved compared to LAM, IAM, and Method 2 by approximately 33%, 43%, and 16%, respectively."],["oa:W2924212007","Ti-6Al-4V","Surface roughness",0.127,null,null,null,"µm","","","","","",false,"","table","200\t0.158\t0.188\t0.106\t0.127"],["oa:W2924212007","Ti-6Al-4V","Surface roughness",0.106,null,null,null,"µm","","","","","",false,"","table","200\t0.158\t0.188\t0.106\t0.127"],["oa:W2924212007","Inconel 718","surface roughness",16.0,null,null,null,"%","","","","","",false,"unit_mismatch","conclusions","(4) For Inconel 718, the cutting forces using Method 1 were reduced by up to 18%, 38%, and 7% compared to LAM, IAM, and Method 2, respectively, and the surface roughness was improved by up to 33%, 44%, and 16%, respectively."],["oa:W2924212007","Ti-6Al-4V","surface roughness",0.1,null,null,null,"µm","","","","","",false,"","methods","When the feed rate was 100 mm/min, the surface roughness was similarly measured to be approximately 0.1 μm for the four types of heat sources."],["oa:W2924212007","Ti-6Al-4V","Surface roughness",0.092,null,null,null,"µm","","","","","",false,"","table","100\t0.096\t0.109\t0.085\t0.092"],["oa:W2924212007","Ti-6Al-4V","surface roughness",37.0,null,null,null,"%","","","","","",false,"unit_mismatch","methods","At a feed rate of 200 mm/min, the surface roughness of Method 1 compared to LAM, IAM, and Method 2 was improved by about 31%, 37%, and 16%, respectively, and at a feed rate of 300 mm/min, the surface roughness was improved approximately 19%, 30%, and 6%, respectively."],["oa:W2924212007","Ti-6Al-4V","surface roughness",31.0,null,null,null,"%","","","","","",false,"unit_mismatch","methods","At a feed rate of 200 mm/min, the surface roughness of Method 1 compared to LAM, IAM, and Method 2 was improved by about 31%, 37%, and 16%, respectively, and at a feed rate of 300 mm/min, the surface roughness was improved approximately 19%, 30%, and 6%, respectively."],["oa:W2924212007","Ti-6Al-4V","Surface roughness",0.158,null,null,null,"µm","","","","","",false,"","table","300\t0.178\t0.242\t0.136\t0.158"],["oa:W2924212007","Ti-6Al-4V","surface roughness",19.0,null,null,null,"%","","","","","",false,"unit_mismatch","methods","At a feed rate of 200 mm/min, the surface roughness of Method 1 compared to LAM, IAM, and Method 2 was improved by about 31%, 37%, and 16%, respectively, and at a feed rate of 300 mm/min, the surface roughness was improved approximately 19%, 30%, and 6%, respectively."],["oa:W2924212007","Ti-6Al-4V","surface roughness",30.0,null,null,null,"%","","","","","",false,"unit_mismatch","methods","At a feed rate of 200 mm/min, the surface roughness of Method 1 compared to LAM, IAM, and Method 2 was improved by about 31%, 37%, and 16%, respectively, and at a feed rate of 300 mm/min, the surface roughness was improved approximately 19%, 30%, and 6%, respectively."],["oa:W2924212007","Inconel 718","surface roughness",44.0,null,null,null,"%","","","","","",false,"unit_mismatch","conclusions","(4) For Inconel 718, the cutting forces using Method 1 were reduced by up to 18%, 38%, and 7% compared to LAM, IAM, and Method 2, respectively, and the surface roughness was improved by up to 33%, 44%, and 16%, respectively."],["oa:W2924212007","Inconel 718","surface roughness",33.0,null,null,null,"%","","","","","",false,"unit_mismatch","conclusions","(4) For Inconel 718, the cutting forces using Method 1 were reduced by up to 18%, 38%, and 7% compared to LAM, IAM, and Method 2, respectively, and the surface roughness was improved by up to 33%, 44%, and 16%, respectively."],["oa:W2924212007","Ti-6Al-4V","Surface roughness",0.085,null,null,null,"µm","","","","","",false,"","table","100\t0.096\t0.109\t0.085\t0.092"],["oa:W2924212007","Ti-6Al-4V","surface roughness",13.0,null,null,null,"%","","","","","",false,"unit_mismatch","methods","When the feed rate was 100 mm/min, the surface roughness of IAM, Method 1, and Method 2 were similar, and the surface roughness of LAM was approximately 13% higher than other heat sources."],["oa:W2924212007","Ti-6Al-4V","surface roughness",16.0,null,null,null,"%","","","","","",false,"unit_mismatch","methods","At a feed rate of 200 mm/min, the surface roughness of Method 1 compared to LAM, IAM, and Method 2 was improved by about 31%, 37%, and 16%, respectively, and at a feed rate of 300 mm/min, the surface roughness was improved approximately 19%, 30%, and 6%, respectively."],["oa:W2924759587","","α case",45.0,40.0,50.0,null,"µm","","","","","",false,"","results_discussion","Figure 5 c shows that both alloys were seen to develop a relatively uniform layer of α case at the surface post bonding; this was measured as ~ 40–50 μm."],["oa:W2927563491","Ti-6Al-4V","Ra",24.0,null,null,null,"µm","","as-built","","","",false,"","results_discussion","From the surface roughness maps, it was found that the horizontalbuild XY sample (see figure 1) shows lowest average surface roughness (Ra = 24μm), the XZ sample shows highest average surface roughness, and the ZX sample lies in-"],["oa:W2927563491","Ti-6Al-4V","Ra",77.0,null,null,null,"µm","","as-built","","","",false,"","results_discussion","The crack interaction with columnar β grain boundaries leads to a rougher fracture surface (Ra = 77μm) in the XZ samples, resulting in crack deviation that has contributed to large tortuosity (a measure of deviation from its straight path) of the crack where more energy required to extend the crack nominal to crack plane [47,49]."],["oa:W2927563491","Ti-6Al-4V","Ra",40.0,null,null,null,"µm","","as-built","","","",false,"","results_discussion","The ZX sample shows moderate fracture surface roughness (Ra = 40μm), as the crack propagated through the prior-β grains resulting in lower crack deviation and less tortuosity."],["oa:W2927672000","Ti-6Al-4V","surface roughness",0.0,null,null,null,"","","","","","",false,"unit_missing","abstract",""],["oa:W2927672000","Inconel 718","Ra",2.609,null,null,null,"µm","","brass-drilled","","","",false,"","abstract",""],["oa:W2927672000","Ti-6Al-4V","Rq",3.909,null,null,null,"µm","","copper-drilled","","","",false,"","abstract",""],["oa:W2927672000","Ti-6Al-4V","Ra",3.04,null,null,null,"µm","","copper-drilled","","","",false,"","abstract",""],["oa:W2927672000","Ti-6Al-4V","surface roughness",0.0,null,null,null,"","","","","","",false,"unit_missing","abstract",""],["oa:W2927672000","Ti-6Al-4V","Rz",22.284,null,null,null,"µm","","brass-drilled","","","",false,"","abstract",""],["oa:W2927672000","Ti-6Al-4V","Ra",3.634,null,null,null,"µm","","brass-drilled","","","",false,"","abstract",""],["oa:W2927672000","Ti-6Al-4V","Rq",4.528,null,null,null,"µm","","brass-drilled","","","",false,"","abstract",""],["oa:W2927672000","Inconel 718","Rq",3.215,null,null,null,"µm","","brass-drilled","","","",false,"","abstract",""],["oa:W2927672000","Inconel 718","Rq",2.699,null,null,null,"µm","","copper-drilled","","","",false,"","abstract",""],["oa:W2927672000","Inconel 718","Rz",15.276,null,null,null,"µm","","brass-drilled","","","",false,"","abstract",""],["oa:W2927672000","Inconel 718","Rz",15.266,null,null,null,"µm","","copper-drilled","","","",false,"","abstract",""],["oa:W2927672000","Inconel 718","Ra",2.067,null,null,null,"µm","","copper-drilled","","","",false,"","abstract",""],["oa:W2927672000","Ti-6Al-4V","Rz",20.457,null,null,null,"µm","","copper-drilled","","","",false,"","abstract",""],["oa:W2931453128","Ti-6Al-4V","surface appears to have no clear consistency or smooth edges",0.0,null,null,null,"","","","","","",false,"unit_missing","results","From a manufacturing viewpoint, at scales of both 30 and 100µm, the surface appears to have no clear consistency or smooth edges as featured in the idealised CAD model."],["oa:W2931453128","Ti-6Al-4V","surface roughness",0.0,null,null,null,"","","","","Olympus LEXT OLS3100 confocal laser scanning microscope","",false,"unit_missing","methods","Furthermore, the surface roughness of the scaffold resulting from SLM was evaluated using an Olympus LEXT OLS3100 confocal laser scanning microscope."],["oa:W2937039513","","SPD layer",15.0,null,null,null,"µm","-160°C","","","","",false,"","conclusions",""],["oa:W2937039513","","SPD layer",10.0,null,null,null,"µm","16°C","","","","",false,"","conclusions",""],["oa:W2937039513","CP-Ti Grade 2","shear band thickness",23.8,null,null,null,"µm","15°C","","","","",false,"","conclusions",""],["oa:W2937039513","CP-Ti Grade 2","shear band thickness",12.0,null,null,null,"µm","-130°C","","","","",false,"","conclusions",""],["oa:W2937039513","","arithmetic average",9.0,null,null,null,"µm","-160°C","","","","0.01 m.min-1",false,"","conclusions",""],["oa:W2937039513","","arithmetic average",15.0,null,null,null,"µm","16°C","","","","",false,"","conclusions",""],["oa:W2939221815","Ti-6Al-4V","depth of the scratches",0.3,null,null,null,"µm","","","","","",false,"","results_discussion",""],["oa:W2939221815","Ti-6Al-4V","Sa values",0.0865,0.082,0.091,null,"µm","","as-printed","","","",false,"","results_discussion",""],["oa:W2939221815","Ti-6Al-4V","three-dimensional surface roughness Sa",0.0,null,null,null,"","","heat-treated","","","",false,"unit_missing","results_discussion",""],["oa:W2939221815","Ti-6Al-4V","double passive layer",0.0,null,null,null,"","","heat-treated >550°C","","","",false,"unit_missing","abstract",""],["oa:W2939221815","Ti-6Al-4V","rough finish",0.0,null,null,null,"","","grinding to 1200 series SiC sand paper","","","",false,"unit_missing","methods",""],["oa:W2939221815","Ti-6Al-4V","medium finish",0.03,null,null,null,"µm","","polishing to 0.03µm alumina water paste","","","",false,"","methods",""],["oa:W2939221815","Ti-6Al-4V","three-dimensional surface roughness Sa",0.0,null,null,null,"","","as-printed","","","",false,"unit_missing","results_discussion",""],["oa:W2939221815","Ti-6Al-4V","three-dimensional surface roughness Sa",0.0,null,null,null,"","","reference","","","",false,"unit_missing","results_discussion",""],["oa:W2939221815","Ti-6Al-4V","depth of the defects",0.5,null,null,null,"µm","","","","","",false,"","results_discussion",""],["oa:W2939221815","Ti-6Al-4V","Sa values",5.7,5.0,6.4,null,"µm","","smooth finish","","","",false,"unit_suspect","results_discussion",""],["oa:W2939221815","Ti-6Al-4V","Sa values",0.049,0.042,0.056,null,"µm","","medium finished","","","",false,"","results_discussion",""],["oa:W2941996216","","Ra",0.1,null,null,null,"µm","","","","","",false,"","methods","Especially, when using GraO_0.5%, the largest roughness was merely higher than 100 nm, and the reduction on Ra was 30-60 nm (over 30%) compared with that of Con_Cool."],["oa:W2941996216","","Ra",0.12,null,null,null,"µm","","","","","",false,"","methods","In contrast, the surface roughness of GraO_0.1% and GraO_0.5% were below 120 nm under different cutting conditions and this that the tool/workpiece abrasion was reduced with the addition of graphene nanosheet."],["oa:W2941996216","","Ra",0.12,null,null,null,"µm","","","","","",false,"","methods","The Ras of the surface with Con_Cool were generally over 120 nm under different pressures."],["oa:W2944175291","Ti-6Al-4V","surface roughness level",10.0,null,null,null,"µm","","electropolished at 294 mA/cm2 for 20 min","","","",false,"","results_discussion","These three samples possess surface roughness levels of about 15 µm, 10 µm and 4.5 µm."],["oa:W2944175291","Ti-6Al-4V","surface roughness level",4.5,null,null,null,"µm","","electropolished at 442 mA/cm2 for 20 min","","","",false,"","results_discussion","These three samples possess surface roughness levels of about 15 µm, 10 µm and 4.5 µm."],["oa:W2944175291","Ti-6Al-4V","surface roughness",10.2,null,null,0.9,"µm","","electropolished at 294 mA/cm2 for 20 min","","","",false,"","results_discussion","The sample electropolished at 147, 294 and 442 mA/cm2 for 20 min can reach a surface roughness level about 15.1 ± 1.2, 10.2 ± 0.9, and 4.5 ± 0.5 µm, respectively, as shown in ."],["oa:W2944175291","Ti-6Al-4V","surface roughness Ra",24.0,null,null,null,"µm","room temperature","as-built EBM","","stylus profilometry","",false,"","abstract","The surface roughness Ra readings can be improved from over 24 µm down to about 4.5 µm by proper EP, resulting in apparent tensile elongation improvement from 7.6% to 11.6%, or a tensile plasticity increment of 53%, without any loss of elastic modulus or tensile strength."],["oa:W2944175291","Ti-6Al-4V","surface roughness Ra",4.5,null,null,null,"µm","room temperature","EP-treated","","stylus profilometry","",false,"","abstract","The surface roughness Ra readings can be improved from over 24 µm down to about 4.5 µm by proper EP, resulting in apparent tensile elongation improvement from 7.6% to 11.6%, or a tensile plasticity increment of 53%, without any loss of elastic modulus or tensile strength."],["oa:W2944175291","Ti-6Al-4V","surface roughness level",15.0,null,null,null,"µm","","electropolished at 147 mA/cm2 for 20 min","","","",false,"","results_discussion","These three samples possess surface roughness levels of about 15 µm, 10 µm and 4.5 µm."],["oa:W2944175291","Ti-6Al-4V","Ra level",4.4,null,null,0.8,"µm","","electropolished under constant voltage for 20 min","","","",false,"","results_discussion","Parallel testing has also been conducted for the EBM samples under the constant voltage condition, as one example shown in b, attaining a Ra level of 19.0 ± 0.7, 14.9 ± 0.6, 10.4 ± 1.2 and 4.4 ± 0.8 µm with EP duration of about 3, 7, 13 and 20 min, respectively."],["oa:W2944175291","Ti-6Al-4V","Ra level",10.4,null,null,1.2,"µm","","electropolished under constant voltage for 13 min","","","",false,"","results_discussion","Parallel testing has also been conducted for the EBM samples under the constant voltage condition, as one example shown in b, attaining a Ra level of 19.0 ± 0.7, 14.9 ± 0.6, 10.4 ± 1.2 and 4.4 ± 0.8 µm with EP duration of about 3, 7, 13 and 20 min, respectively."],["oa:W2944175291","Ti-6Al-4V","Ra level",14.9,null,null,0.6,"µm","","electropolished under constant voltage for 7 min","","","",false,"","results_discussion","Parallel testing has also been conducted for the EBM samples under the constant voltage condition, as one example shown in b, attaining a Ra level of 19.0 ± 0.7, 14.9 ± 0.6, 10.4 ± 1.2 and 4.4 ± 0.8 µm with EP duration of about 3, 7, 13 and 20 min, respectively."],["oa:W2944175291","Ti-6Al-4V","average roughness",24.1,null,null,2.6,"µm","","as-EBMed","","","",false,"","results_discussion","The average roughness of the as-EBMed sample, namely, the unpolished sample, is 24.1 ± 2.6 µm. a depicts the decreased surface roughness Ra data under the condition of a constant current density of 147, 294, and 442 mA/cm2."],["oa:W2944175291","Ti-6Al-4V","surface roughness",15.1,null,null,1.2,"µm","","electropolished at 147 mA/cm2 for 20 min","","","",false,"","results_discussion","The sample electropolished at 147, 294 and 442 mA/cm2 for 20 min can reach a surface roughness level about 15.1 ± 1.2, 10.2 ± 0.9, and 4.5 ± 0.5 µm, respectively, as shown in ."],["oa:W2944175291","Ti-6Al-4V","Ra level",19.0,null,null,0.7,"µm","","electropolished under constant voltage for 3 min","","","",false,"","results_discussion","Parallel testing has also been conducted for the EBM samples under the constant voltage condition, as one example shown in b, attaining a Ra level of 19.0 ± 0.7, 14.9 ± 0.6, 10.4 ± 1.2 and 4.4 ± 0.8 µm with EP duration of about 3, 7, 13 and 20 min, respectively."],["oa:W2944175291","Ti-6Al-4V","surface roughness",4.5,null,null,0.5,"µm","","electropolished at 442 mA/cm2 for 20 min","","","",false,"","results_discussion","The sample electropolished at 147, 294 and 442 mA/cm2 for 20 min can reach a surface roughness level about 15.1 ± 1.2, 10.2 ± 0.9, and 4.5 ± 0.5 µm, respectively, as shown in ."],["oa:W2945430915","DB3","irregular bond interface morphology",0.0,null,null,null,"","","900°C","","","",false,"unit_missing","results_discussion",""],["oa:W2946143670","Ti-6Al-4V","surface roughness",19.15,null,null,1.56,"µm","","","","","",false,"","discussion","In contrast, the results presented in this paper showed that surface roughness of the produced plates (19.15 ± 1.56 μm) allowed a high level of cell attachment and proliferation suggesting that no polishing post-processing step is required after the plate printing phase."],["oa:W2946143670","Ti-6Al-4V","Ra values",0.07,null,null,null,"µm","","","","","",false,"","discussion","Ponader et al. [30] observed high cell attachment and proliferation in EBM parts with Ra values lower than 24.9 μm and reduced cell proliferation values in rough parts (Ra higher than 56.9 μm), surprisingly showing that the highest proliferation rate and cell viability were obtained with highly smooth surfaces (Ra of 0.07 μm)."],["oa:W2949645038","Ti-6Al-4V","Ra",6.0,null,null,null,"µm","","","","Surtronic-25 surface roughness tester","",false,"","conclusions","The experimental results of output responses under optimal condition are material removal rate equal to 1.86 mg/min; Ra equal to 6.00 μm; and wheel wear rate equal to 0.024 gm/min."],["oa:W2951658535","Ti6242S","indentation prints have diagonal average values",9.25,7.0,11.5,null,"µm","room temperature","as-built","","microhardness","",false,"","abstract",""],["oa:W2954294812","CP-Ti Grade 2","Ra",0.227,null,null,null,"µm","","","","stylus profilometer","",false,"","abstract","The minimum surface roughness measured using a stylus profilometer is Ra = 0.227 µm."],["oa:W2954294812","CP-Ti Grade 2","Rmax",1.075,0.15,2.0,null,"µm","","","","","",false,"","abstract","Nominal surface roughness untuk permukaan mengkilap atau glossy berada diantara 0,15 hingga 2 µm Rmax (Wong dkk, 1998)."],["oa:W2954294812","CP-Ti Grade 2","Ra",1.0,null,null,null,"µm","","","","","",false,"","abstract","Sedangkan menurut penelitian Ota dkk (2016), biofouling menurun secara derastis pada permukaan dengan nilai Ra kurang dari 1 µm."],["oa:W2954294812","Ti","Ra mean",0.62,null,null,null,"µm","","electropolished","","stylus profilometer","",false,"","abstract","No. E (vol. %) Voltage (V) Gap (mm) Time (minutes) Ra 1 (µm) Ra 2 (µm) Ra 3 (µm) Ra mean (µm) 1 2 3 4 5 6 7 8 9 0 0 0 10 10 10 20 20 20 10 20 30 10 20 30 10 20 30 10 10 10 10 10 10 10 10 10 5 5 5 5 5 5 5 5 5 1,14 0,58 0,80 0,94 0,62 0,70 0,62 0,20 0,30 1,12 0,60 0,88 0,90 0,60 0,74 0,78 0,22 0,26 1,22 0,68 0,68 1,40 0,44 0,78 0,68 0,26 0,28 1,160 0,620 0,787 1,080 0,553 0,740 0,693 0,227 0,280"],["oa:W2954294812","Ti","Ra",0.227,null,null,null,"µm","","electropolished","","stylus profilometer","",false,"","abstract","Seperti yang terlihat pada Gambar 5b ketika tegangan dipertahankan pada 20 V dan konsentrasi ethanol bertambah, nilai surface roughness turun hingga Ra = 0,227 µm."],["oa:W2954294812","Ti","Ra",0.227,null,null,null,"µm","","electropolished with E20 at 20 V","","stylus profilometer","",false,"","abstract","Nilai Ra 0,227 µm berhasil diperoleh dengan mengkombinasikan konsentrasi E20 dengan tegangan 20 V."],["oa:W2954572315","Ti-6Al-4V","surface roughness",3.55,null,null,0.71,"","","","","Laser Perfilometer","",false,"unit_missing","results_discussion","The results of surface roughness of modified and reference samples are presented in Table 1."],["oa:W2954572315","Ti-6Al-4V","Rz (µm)",6.37,null,null,null,"µm","","","","CLSM","",false,"","results_discussion","Surface Equipment Rz (µm) Theoretical Kf Lf expected (MPa) Lf measured (MPa) Reference Perfilometer 3.55 1.06 802 725 Reference CLSM 2.45 1 850 725 Laser Perfilometer 7.55 1.35 630 625 Laser CLSM 6.37 1.28 664 625 In summary, the notches from the reference surface finish have a negligible effect; those resulting from laser treatment have a significant effect and the predictable fatigue resistance is consistent with the experimental results."],["oa:W2954572315","Ti-6Al-4V","surface roughness",7.55,null,null,0.94,"","","","","Laser Perfilometer","",false,"unit_missing","results_discussion","The results of surface roughness of modified and reference samples are presented in Table 1."],["oa:W2954572315","Ti-6Al-4V","surface roughness",2.45,null,null,0.71,"","","","","CLSM","",false,"unit_missing","results_discussion","The results of surface roughness of modified and reference samples are presented in Table 1."],["oa:W2954572315","Ti-6Al-4V","surface roughness",6.37,null,null,0.63,"","","","","CLSM","",false,"unit_missing","results_discussion","The results of surface roughness of modified and reference samples are presented in Table 1."],["oa:W2954572315","Ti-6Al-4V","Rz (µm)",3.55,null,null,null,"µm","","","","profilometry","",false,"","results_discussion","Surface Equipment Rz (µm) Theoretical Kf Lf expected (MPa) Lf measured (MPa) Reference Perfilometer 3.55 1.06 802 725 Reference CLSM 2.45 1 850 725 Laser Perfilometer 7.55 1.35 630 625 Laser CLSM 6.37 1.28 664 625 In summary, the notches from the reference surface finish have a negligible effect; those resulting from laser treatment have a significant effect and the predictable fatigue resistance is consistent with the experimental results."],["oa:W2954572315","Ti-6Al-4V","Rz (µm)",2.45,null,null,null,"µm","","","","CLSM","",false,"","results_discussion","Surface Equipment Rz (µm) Theoretical Kf Lf expected (MPa) Lf measured (MPa) Reference Perfilometer 3.55 1.06 802 725 Reference CLSM 2.45 1 850 725 Laser Perfilometer 7.55 1.35 630 625 Laser CLSM 6.37 1.28 664 625 In summary, the notches from the reference surface finish have a negligible effect; those resulting from laser treatment have a significant effect and the predictable fatigue resistance is consistent with the experimental results."],["oa:W2954572315","Ti-6Al-4V","Rz (µm)",7.55,null,null,null,"µm","","","","profilometry","",false,"","results_discussion","Surface Equipment Rz (µm) Theoretical Kf Lf expected (MPa) Lf measured (MPa) Reference Perfilometer 3.55 1.06 802 725 Reference CLSM 2.45 1 850 725 Laser Perfilometer 7.55 1.35 630 625 Laser CLSM 6.37 1.28 664 625 In summary, the notches from the reference surface finish have a negligible effect; those resulting from laser treatment have a significant effect and the predictable fatigue resistance is consistent with the experimental results."],["oa:W2955917885","Ti-6Al-4V","Ra",15.0,null,null,null,"µm","","as-built EBM","","","",false,"","conclusions","Mean Ra values were found to be around 15 and 19 μm for upward and downward surfaces, respectively."],["oa:W2955917885","Ti-6Al-4V","roughness values",8.9,null,null,null,"µm","","","","","",false,"","methods","The means of the roughness values were found to be 8.9 and 32.2 µm for the horizontal and vertical surfaces, respectively."],["oa:W2955917885","Ti-6Al-4V","Ra",19.0,null,null,null,"µm","","as-built EBM","","","",false,"","conclusions","Mean Ra values were found to be around 15 and 19 μm for upward and downward surfaces, respectively."],["oa:W2955917885","Ti-6Al-4V","roughness value (Ra)",6.0,null,null,null,"µm","","","","RTP-80 profilometer","",false,"","results_discussion","The roughness value (Ra) for the top surface is about 6 µm."],["oa:W2955917885","Ti-6Al-4V","Ra",6.0,null,null,null,"µm","","as-built EBM","","","",false,"","conclusions","The main findings can be summarised as follows:-No evidence of an effect of the arrangement of the replicas on the build plate was found for the upward surfaces.-The upward surfaces appeared less rough compared to the downward ones that, on the contrary, showed a lower standard deviation.-The mean roughness value (Ra) for the top surfaces was found to be around 6 µm."],["oa:W2955917885","Ti-6Al-4V","mean value of Ra",19.133,null,null,0.306,"µm","","","","RTP-80 profilometer","",false,"","results_discussion","A mean value of Ra equal to 14.922 μm with a standard deviation of 0.657 μm was obtained for the upward surfaces, while the mean of the Ra values of the downward surfaces was equal to 19.133 μm with a standard deviation of 0.306 μm."],["oa:W2955917885","Ti-6Al-4V","mean value of Ra",14.922,null,null,0.657,"µm","","","","RTP-80 profilometer","",false,"","results_discussion","A mean value of Ra equal to 14.922 μm with a standard deviation of 0.657 μm was obtained for the upward surfaces, while the mean of the Ra values of the downward surfaces was equal to 19.133 μm with a standard deviation of 0.306 μm."],["oa:W2955917885","Ti-6Al-4V","roughness values",32.2,null,null,null,"µm","","","","","",false,"","methods","The means of the roughness values were found to be 8.9 and 32.2 µm for the horizontal and vertical surfaces, respectively."],["oa:W2957306521","Ti-6Al-4V","Ra",15.0,null,null,null,"µm","","as-built","","","",false,"","methods","Surface finish of the machined specimens was approximately Ra = 3 to 6 µm while the as-built surface was around Ra < 15 µm."],["oa:W2957306521","Ti-6Al-4V","Ra",4.5,3.0,6.0,null,"µm","","machined","","","",false,"","methods","Surface finish of the machined specimens was approximately Ra = 3 to 6 µm while the as-built surface was around Ra < 15 µm."],["oa:W2958566372","bNT Ti-6Al-4V","roughness",0.16,0.15,0.17,null,"µm","","","","","",false,"","methods",""],["oa:W2958566372","CP Ti-6Al-4V","roughness",0.06,0.05,0.07,null,"µm","","","","","",false,"","methods",""],["oa:W2964492008","Ti-6Al-4V","diameter of indentation",2.5,null,null,null,"µm","","","","nanoindentation","",false,"","results_discussion","In Figure 3a, the diameter of indentation on matrix is reduced to 2.5 µm, which caused by the reduced load."],["oa:W2964492008","Ti-6Al-4V","diameter of indentation",1.5,null,null,null,"µm","","","","nanoindentation","",false,"","results_discussion","Figure 3b shows the case of indentation on TiB without cracks, and the diameter of indentation is about 1.5 µm."],["oa:W2964492008","Ti-6Al-4V","diameter of indentation",2.0,null,null,null,"µm","","","","nanoindentation","",false,"","results_discussion","Figure 2b indicates the indentation on TiC, and the diameter of indentation is about 2 µm."],["oa:W2964492008","Ti-6Al-4V","diameter of indentation",7.0,null,null,null,"µm","","","","nanoindentation","",false,"","results_discussion","It can be found that the diameter of indentation on matrix is about 7 µm (Figure 2a), and there is no crack."],["oa:W2964692224","Hardide","Sa",0.41,null,null,0.01,"µm","","","","","",false,"","conclusions",""],["oa:W2964692224","Ti-6Al-4V","surface roughness",0.05,null,null,null,"µm","","","","","",false,"","conclusions",""],["oa:W2964692224","Ti-6Al-4V","surface roughness",0.16,null,null,null,"µm","","","","","",false,"","conclusions",""],["oa:W2964692224","Hardide","Sku",4.05,null,null,0.41,"µm","","","","","",false,"","conclusions",""],["oa:W2964692224","Hardide","surface finish",0.2,null,null,null,"µm","","","","","",false,"","conclusions",""],["oa:W2964692224","Hardide","Sa",0.31,null,null,0.03,"µm","","","","","",false,"","conclusions",""],["oa:W2964692224","Hardide","Ra",0.35,null,null,0.01,"µm","","","","","",false,"","conclusions",""],["oa:W2964692224","Hardide","Ra",0.24,null,null,0.02,"µm","","","","","",false,"","conclusions",""],["oa:W2964692224","Hardide","Ra",0.28,null,null,0.03,"µm","","","","","",false,"","conclusions",""],["oa:W2964692224","Hardide","Sku",2.62,null,null,0.17,"µm","","","","","",false,"","conclusions",""],["oa:W2964692224","Hardide","Sa",0.25,null,null,0.02,"µm","","","","","",false,"","conclusions",""],["oa:W2964692224","Hardide","Sku",2.47,null,null,0.25,"µm","","","","","",false,"","conclusions",""],["oa:W296795827","","mean roughness depth Rz",0.0,null,null,null,"","","","","","",false,"unit_missing","conclusions",""],["oa:W296795827","","surface roughness I%",0.0,null,null,null,"","","","","","",false,"unit_missing","conclusions",""],["oa:W296795827","","Ra",24.0,null,null,null,"","","","","","",false,"unit_missing","methods",""],["oa:W2968221802","Ti-6Al-4V","Surface Roughness",0.287,null,null,null,"µm","","","","","",false,"","table","7\t250\t2000\t0.5\t70.188\t0.287"],["oa:W2968221802","Ti-6Al-4V","surface_roughness",0.111,null,null,null,"um","","","","","",false,"unit_mismatch","conclusions","In addition, the surface roughness of CM and PAM was 0.376 um and 0.111 um, respectively."],["oa:W2968221802","Ti-6Al-4V","Surface Roughness",0.171,null,null,null,"µm","","","","","",false,"","table","3\t50\t12,000\t0.5\t26.418\t0.171"],["oa:W2968221802","Ti-6Al-4V","Surface Roughness",0.131,null,null,null,"µm","","","","","",false,"","table","2\t50\t7000\t0.35\t13.61\t0.131"],["oa:W2968221802","Ti-6Al-4V","Surface Roughness",0.169,null,null,null,"µm","","","","","",false,"","table","4\t150\t2000\t0.35\t33.481\t0.169"],["oa:W2968221802","Ti-6Al-4V","Surface Roughness",0.128,null,null,null,"µm","","","","","",false,"","table","1\t50\t2000\t0.2\t18.548\t0.128"],["oa:W2968221802","Ti-6Al-4V","surface_roughness",0.376,null,null,null,"um","","","","","",false,"unit_mismatch","conclusions","In addition, the surface roughness of CM and PAM was 0.376 um and 0.111 um, respectively."],["oa:W2968221802","Ti-6Al-4V","Surface Roughness",0.178,null,null,null,"µm","","","","","",false,"","table","5\t150\t7000\t0.5\t49.648\t0.178"],["oa:W2968221802","Ti-6Al-4V","Surface Roughness",0.115,null,null,null,"µm","","","","","",false,"","table","6\t150\t12,000\t0.2\t17.148\t0.115"],["oa:W2968221802","Ti-6Al-4V","Surface Roughness",0.218,null,null,null,"µm","","","","","",false,"","table","9\t250\t12,000\t0.35\t42.484\t0.218"],["oa:W2968221802","Ti-6Al-4V","Surface Roughness",0.241,null,null,null,"µm","","","","","",false,"","table","8\t250\t7000\t0.2\t37.485\t0.241"],["oa:W2968221802","Ti-6Al-4V","Surface Roughness Optimization Plot (μm)",0.108,null,null,null,"µm","","","","","",true,"","table","50\t12,000\t0.2\t4.6\t0.108\t1"],["oa:W2968766044","Ti-6Al-4V","scan spacing",100.0,null,null,null,"µm","","as-built DMLS","","","",false,"","abstract",""],["oa:W2969442587","CP-Ti Grade 2","Ra",0.0105,null,null,null,"µm","","","","AFM","",false,"","results_discussion","Sample Contact Angle Ra (nm) Rz (nm) Rq (nm) A 66.37˚ 9.907 78.45 71.44 4E 71.78˚ 10.53 117.4 75.95 SA 56.23˚ 10.51 139.1 75.77 S4E 63.06˚ 18.89 304.3 136.9 https://doi.org/10.1371/journal.pone.0221491.t003 Functionally graded titanium implants PLOS ONE | https://doi.org/10.1371/journal.pone.0221491 August 23, 2019 11 / 18"],["oa:W2969442587","CP-Ti Grade 2","Rq",0.1369,null,null,null,"µm","","","","AFM","",false,"","results_discussion","Sample Contact Angle Ra (nm) Rz (nm) Rq (nm) A 66.37˚ 9.907 78.45
