Repository: akhtar07/tisci-explorer

# TiSci Explorer

A read-only, static explorer for **TiSci**, an autonomous research agent for titanium alloys. TiSci reads the
titanium-alloy literature, builds a knowledge graph and a table of measured values, proposes hypotheses where the
graph has gaps, and tests them with DFT (MACE / VASP) and the ICME-lite multiscale chain.

**Live site:** https://akhtar07.github.io/tisci-explorer/

The site has seven sections:

| Section | What it shows |
|---|---|
| Overview | Corpus → graph → facts → hypotheses → verdicts, with the snapshot's counts |
| Worked example | One full loop for W in α-Ti: graph path, hypothesis, novelty check, DFT test, verdict, follow-up, DAMASK |

File: data/facts/yield_strength.json (part 8 of 51)
"as-built SLM","","","",false,"","results_discussion",""],["doi:10.7273/000006302","Ti32Ta","strength",511.0,null,null,null,"MPa","","as-built SLM","","","",false,"","results_discussion",""],["doi:10.7273/000006302","Ti32Ta","strength",448.0,null,null,null,"MPa","","as-built SLM","","","",false,"","results_discussion",""],["doi:10.7273/000006302","Ti32TaCu","compressive yield strength",1255.0,null,null,null,"MPa","","Dense, 54 J/mm3","","","",false,"","results_discussion",""],["doi:10.7273/000006302","Ti32TaCu","compressive yield strength",1271.0,null,null,null,"MPa","","Dense, 65 J/mm3","","","",false,"","results_discussion",""],["doi:10.7273/000006302","Ti32TaCu-65-P1","compressive yield strength",1010.0,null,null,null,"MPa","","","","","",false,"","results_discussion",""],["doi:10.7273/000006302","Ti32TaCu-65-P2","compressive yield strength",595.0,null,null,null,"MPa","","","","","",false,"","results_discussion",""],["doi:10.7273/000006302","Ti32TaCu-54-P1","compressive yield strength",917.0,null,null,null,"MPa","","","","","",false,"","results_discussion",""],["doi:10.7273/000006302","Ti32TaCu-54-P2","compressive yield strength",522.0,null,null,null,"MPa","","","","","",false,"","results_discussion",""],["doi:10.7273/000006302","Ti6Al4V-D","compressive yield strength",1181.0,null,null,null,"MPa","","","","","",false,"","results",""],["doi:10.7273/000006302","Ti3Al2V-D","compressive yield strength",965.0,null,null,null,"MPa","","","","","",false,"","results",""],["doi:10.7273/000006302","Ti6Al4V-P20","compressive yield strength",922.0,null,null,null,"MPa","","","","","",false,"","results",""],["doi:10.7273/000006302","Ti3Al2V-P20","compressive yield strength",719.0,null,null,null,"MPa","","","","","",false,"","results",""],["doi:10.7273/000006302","Ti6Al4V-P40","compressive yield strength",557.0,null,null,null,"MPa","","","","","",false,"","results",""],["doi:10.7273/000006302","Ti3Al2V-P40","compressive yield strength",382.0,null,null,null,"MPa","","","","","",false,"","results",""],["doi:10.7273/000006302","Ti3Al2V-P40","strength",382.0,null,null,null,"MPa","","","","","",false,"","results",""],["doi:10.7273/000006302","CpTi","strength",350.0,null,null,null,"MPa","","","","","",false,"","results",""],["doi:10.7273/000006302","Ti3Al2V-10Ta-3Cu","compressive yield strength",1255.0,1204.0,1306.0,51.0,"MPa","","","","","",false,"","results",""],["doi:10.7273/000006302","Ti3Al2V","compressive yield strength",0.0,0.0,0.0,null,"","","","","","",false,"unit_missing","results",""],["doi:10.7273/000006302","Ti3Al2V-2Cu","compressive yield strength",0.0,0.0,0.0,null,"","","","","","",false,"unit_missing","results",""],["doi:10.7498/aps.74.20250738","NbTaTiZr","peak compressive stress",10800.0,null,null,null,"MPa","300 K","","","uniaxial compression","109 s–1",false,"out_of_range","results_discussion",""],["doi:10.7498/aps.74.20250738","NbTaTiZr","yield strength",10800.0,null,null,null,"MPa","300 K","","amorphous or disordered structures","uniaxial compression","10 10 s–1",false,"out_of_range","abstract",""],["doi:10.7498/aps.74.20250738","NbTaTiZr","strength level",10800.0,null,null,null,"MPa","2100 K","","","simulation","",true,"out_of_range","abstract",""],["doi:10.7498/aps.74.20250738","","yield strength",2000.0,null,null,null,"MPa","","","","","108 s–1",false,"","results_discussion",""],["doi:10.7498/aps.74.20250738","","yield strength",13800.0,null,null,null,"MPa","","","","","1010 s–1",false,"out_of_range","results_discussion",""],["doi:10.7498/aps.74.20250738","","yield strength",850.0,850.0,900.0,null,"MPa","room temperature","","","CPFEM prediction","10^9 s⁻¹",true,"","results_discussion",""],["doi:10.7498/aps.74.20250738","","yield strength",800.0,800.0,850.0,null,"MPa","room temperature","","","CPFEM prediction","10^9 s⁻¹",true,"","results_discussion",""],["doi:10.7498/aps.74.20250738","","yield strength",900.0,900.0,950.0,null,"MPa","room temperature","","","CPFEM prediction","10^9 s⁻¹",true,"","results_discussion",""],["doi:10.7498/aps.74.20250738","","yield strength",1000.0,1000.0,1100.0,null,"MPa","room temperature","","","CPFEM prediction","10^10 s⁻¹",true,"","results_discussion",""],["doi:10.7498/aps.74.20250738","","yield strength",950.0,950.0,1000.0,null,"MPa","room temperature","","","CPFEM prediction","10^10 s⁻¹",true,"","results_discussion",""],["doi:10.7498/aps.74.20250738","","yield strength",1100.0,1100.0,1200.0,null,"MPa","room temperature","","","CPFEM prediction","10^10 s⁻¹",true,"","results_discussion",""],["doi:10.7498/aps.74.20250738","","yield strength",1000.0,300.0,2100.0,null,"K","300 K","","","CPFEM prediction","109 s–1",true,"unit_mismatch","results_discussion",""],["doi:10.7498/aps.74.20250738","","yield strength",1000.0,300.0,2100.0,null,"K","900 K","","","CPFEM prediction","109 s–1",true,"unit_mismatch","results_discussion",""],["doi:10.7498/aps.74.20250738","","yield strength",1000.0,300.0,2100.0,null,"K","1500 K","","","CPFEM prediction","109 s–1",true,"unit_mismatch","results_discussion",""],["doi:10.7498/aps.74.20250738","","yield strength",1000.0,300.0,2100.0,null,"K","2100 K","","","CPFEM prediction","109 s–1",true,"unit_mismatch","results_discussion",""],["doi:10.7498/aps.74.20250738","","yield strength",1000.0,108.0,1010.0,null,"s–1","300 K","","","CPFEM prediction","108 s–1 to 1010 s–1",true,"unit_mismatch","conclusions",""],["doi:10.7498/aps.74.20250738","","yield strength",1000.0,300.0,2100.0,null,"K","300 K","","","CPFEM prediction","109 s–1",true,"unit_mismatch","conclusions",""],["doi:10.7498/aps.74.20250738","","yield strength",1000.0,300.0,2100.0,null,"K","300 K","","","CPFEM prediction","109 s–1",true,"unit_mismatch","conclusions",""],["hal:hal-01022987","AISI 316L","σyield",280.0,null,null,10.0,"MPa","room temperature","LMD","","tensile test","",false,"","methods",""],["hal:hal-01022987","Ti-6Al-4V","σyield",826.0,null,null,17.2,"MPa","room temperature","SLM","","tensile test","",false,"","methods",""],["hal:hal-01183638","Ti-47Al-2Cr-2Nb","YS",850.0,null,null,null,"MPa","room temperature","as-built","","tensile test","",false,"","results",""],["hal:hal-01186469","Ti-6Al-4V","YS",480.0,null,null,null,"MPa","450 °C","","duplex","tensile test","1.6x10-4 s-1",false,"","methods",""],["hal:hal-01186469","Ti-6Al-4V","YS",330.0,null,null,null,"MPa","600 °C","","duplex","tensile test","1.6x10-4 s-1",false,"","methods",""],["hal:hal-04030525","Ti-6Al-2Sn-4Zr-2Mo","mechanical strength",0.0,null,null,null,"","","heat treated 600°C/8h","","","",true,"unit_missing","results",""],["hal:hal-04030525","Ti-6Al-2Sn-4Zr-2Mo","mechanical characteristics",0.0,null,null,null,"","","heat treated 600°C/8h","","","",true,"unit_missing","results",""],["hal:hal-04030525","Ti-6242/Ti-6242","mechanical strength",0.0,null,null,null,"","","heat treated","","tensile test","",false,"unit_missing","results",""],["hal:hal-04151918","Ti6244S2","0.2% offset yield strength (0.2% OYS)",1050.0,null,null,null,"MPa","20 °C","as-received","","tensile test","",false,"","results_discussion",""],["hal:hal-04151918","Ti6244S2","0.2% offset yield strength (0.2% OYS)",1030.0,null,null,null,"MPa","20 °C","aged","","tensile test","",false,"","results_discussion",""],["hal:hal-04151918","Ti6244S2","0.2% offset yield strength (0.2% OYS)",1035.0,null,null,null,"MPa","650 °C","aged","","tensile test","",false,"","results_discussion",""],["hal:hal-04151918","Ti6244","0.2% OYS",0.002,null,null,null,"","20°C","","","","",false,"unit_missing","results_discussion",""],["hal:hal-04151918","Ti6244","0.2% OYS",0.002,null,null,null,"","650°C","","","","",false,"unit_missing","results_discussion",""],["hal:hal-04151918","Ti6244","0.2% OYS",0.002,null,null,null,"","20°C","","","","",false,"unit_missing","conclusions",""],["hal:hal-04151918","Ti6244","0.2% OYS",0.002,null,null,null,"","650°C","","","","",false,"unit_missing","conclusions",""],["hal:hal-04347638","VT3-1","yield strength",1050.0,null,null,null,"MPa","room temperature","","","tensile test","",false,"","methods",""],["hal:hal-05573390","Ti-6Al-4V","tensile yield stress (YS)",950.0,null,null,null,"MPa","room temperature","as-built SLM","","tensile test","",false,"","results",""],["hal:hal-05573390","Ti-6Al-4V","tensile yield stress (YS)",950.0,null,null,null,"MPa","room temperature","HIP","","tensile test","",false,"","results",""],["hal:hal-05573390","Ti-6Al-4V","yield stress",850.0,null,null,19.2,"%","","","","","",false,"unit_mismatch","results",""],["hal:hal-05573390","Ti-6Al-4V","YS [MPa]",1099.67,1085.0,1116.0,1.7,"MPa","","","","","",false,"","results",""],["hal:hal-05573390","Ti-6Al-4V","YS [MPa] Aver.",113.0,111.6,114.6,1.6,"MPa","","","","","",false,"","results",""],["hal:pastel-00002127","Ti-6Al-4V","Résistance plastique",830.0,null,null,null,"MPa","","","","","",false,"","methods",""],["hal:pastel-00002127","Ti-6Al-4V","Rp 0,2 %",906.0,null,null,null,"MPa","","","","","",false,"","methods",""],["hal:pastel-00004274","Ti-6Al-4V","contrainte de compression",1000.0,null,null,null,"MPa","","","","","",false,"","discussion",""],["hal:pastel-00004274","Ti-6Al-4V","contrainte de compression",600.0,null,null,null,"MPa","","","","","",false,"","discussion",""],["hal:pastel-00004274","35 NCD 16","Re",1000.0,null,null,null,"MPa","","","","","",false,"","discussion",""],["hal:pastel-00004274","Ti-6Al-4V","t-1",303.0,null,null,null,"MPa","","","","","0.7s-1",false,"","methods",""],["hal:pastel-00004274","Ti-6Al-4V","contrainte normale",-75.0,-100.0,-50.0,null,"MPa","","","","","",false,"out_of_range","discussion",""],["hal:pastel-00004274","Ti-6Al-4V","contrainte normale",-150.0,-150.0,-150.0,null,"MPa","","","","","",false,"out_of_range","discussion",""],["hal:pastel-00004274","Ti-6Al-4V","contrainte résiduelle",600.0,600.0,600.0,null,"MPa","","","","","",false,"","discussion",""],["hal:pastel-00004274","Ti-6Al-4V","contrainte normale",-800.0,-800.0,-800.0,null,"MPa","","","","","",false,"out_of_range","discussion",""],["hal:pastel-00004274","Ti-6Al-4V","contrainte normale",-600.0,-600.0,-600.0,null,"MPa","","","","","",false,"out_of_range","discussion",""],["hal:pastel-00004274","Ti-6Al-4V","contrainte normale",-400.0,-400.0,-400.0,null,"MPa","","","","","",false,"out_of_range","discussion",""],["hal:pastel-00004274","Ti-6Al-4V","contrainte normale",-200.0,-200.0,-200.0,null,"MPa","","","","","",false,"out_of_range","discussion",""],["hal:pastel-00004274","Ti-6Al-4V","contrainte normale",-800.0,-800.0,-800.0,null,"MPa","","","","","",false,"out_of_range","discussion",""],["hal:pastel-00004274","Ti-6Al-4V","contrainte normale",-600.0,-600.0,-600.0,null,"MPa","","","","","",false,"out_of_range","discussion",""],["hal:pastel-00004274","Ti-6Al-4V","contrainte normale",-400.0,-400.0,-400.0,null,"MPa","","","","","",false,"out_of_range","discussion",""],["hal:pastel-00004274","Ti-6Al-4V","contrainte normale",-200.0,-200.0,-200.0,null,"MPa","","","","","",false,"out_of_range","discussion",""],["hal:pastel-00526029","SSAT350","limite élastique",900.0,null,null,null,"MPa","room temperature","","","tensile test","0,08mm/s",false,"","conclusions",""],["hal:pastel-00526029","T40","limite élastique",400.0,null,null,null,"MPa","room temperature","","","tensile test","0,8mm/s",false,"","conclusions",""],["hal:pastel-00526029","T40","σy",439.5,null,null,null,"MPa","room temperature","","","tensile test","",false,"","conclusions",""],["hal:pastel-00526029","SSAT235","σy",682.44,null,null,null,"MPa","room temperature","","","tensile test","",false,"","conclusions",""],["hal:pastel-00526029","T40","σy",540.28,null,null,null,"MPa","room temperature","","","tensile test","",false,"","conclusions",""],["hal:pastel-00526029","SSAT235","σy",682.3,null,null,null,"MPa","room temperature","","","tensile test","",false,"","conclusions",""],["hal:pastel-00537861","Ti-10V-2Fe-3Al","Rp0,2",1000.0,1000.0,1000.0,null,"MPa","room temperature","forged and heat-treated","","tensile test","",false,"","conclusions",""],["hal:pastel-00537861","Ti-10V-2Fe-3Al","Rp0,2",1000.0,1000.0,1000.0,null,"MPa","room temperature","forged and heat-treated","","tensile test","",false,"","conclusions",""],["hal:pastel-00537861","Ti-10V-2Fe-3Al","Rp0,2",1000.0,1000.0,1000.0,null,"MPa","room temperature","forged and heat-treated","","tensile test","",false,"","conclusions",""],["hal:tel-00003634","","Limite d'élasticité à 0.2% (MPa)",200.0,null,null,null,"MPa","","","","","",false,"","conclusions",""],["hal:tel-00003634","","Limite d'élasticité à 0,02%",350.0,null,null,null,"MPa","","600°C-200 MPa-1h","","","",false,"","conclusions",""],["hal:tel-00003634","","Limite d'élasticité à 0,02%",313.0,null,null,null,"MPa","","650°C-200 MPa-1h","","","",false,"","conclusions",""],["hal:tel-00003634","","Limite d'élasticité à 0,02%",380.0,null,null,null,"MPa","","700°C-200 MPa-1h","","","",false,"","conclusions",""],["hal:tel-00005732","TiAl-based","σ0.2",435.8,null,null,null,"MPa","","","","","",false,"","conclusions",""],["hal:tel-00005732","TiAl-based","σ0.2",1.619,null,null,null,"MPa√m","","","","","",false,"unit_mismatch","conclusions",""],["hal:tel-00005732","TiAl-based","σ0.2",421.6,null,null,null,"MPa","","","","","",false,"","conclusions",""],["hal:tel-00005732","TiAl-based","σ0.2",2.39,null,null,null,"MPa√m","","","","","",false,"unit_mismatch","conclusions",""],["hal:tel-00005732","PST TiAl","limit d'élasticité",90.0,null,null,null,"MPa","","","","","",false,"","conclusions",""],["hal:tel-00005732","TiAl-based","σ0,2",405.5,null,null,null,"MPa","","","lamellar","","",false,"","conclusions",""],["hal:tel-00005732","TiAl-based","σ0,2",383.0,null,null,null,"MPa","","","lamellar","","",false,"","conclusions",""],["hal:tel-00005732","TiAl-based","σ0,2",337.0,null,null,null,"MPa","","","lamellar","","",false,"","conclusions",""],["hal:tel-00005732","TiAl-based","limite d’élasticité",875.0,850.0,900.0,null,"MPa","","","lamellar","","",false,"","conclusions",""],["hal:tel-00005732","TiAl-based","σy",315.0,315.0,315.0,null,"MPa","","","","","",false,"","conclusions",""],["hal:tel-00129356","Ti","YS(MPa)",448.0,null,null,null,"MPa","","casting","","","",false,"","methods",""],["hal:tel-00129356","Ti-6Al-4V","YS(MPa)",758.0,null,null,null,"MPa","","casting","","","",false,"","methods",""],["hal:tel-00129356","Ti","YS(MPa)",842.0,null,null,null,"MPa","","VAR + hot swaging","","","",false,"","methods",""],["hal:tel-00129356","Ti-6Al-4V","YS(MPa)",540.0,null,null,null,"MPa","","MA + HIPing","","","",false,"","methods",""],["hal:tel-00356622","","contraintes associées en régime stationnaires",167.0,null,null,null,"MPa","650 ℃","","","","0.01 s−1",false,"","conclusions",""],["hal:tel-00356622","","contraintes associées en régime stationnaires",120.0,null,null,null,"MPa","700 ℃","","","","0.01 s−1",false,"","conclusions",""],["hal:tel-00356622","","contraintes associées en régime stationnaires",90.0,null,null,null,"MPa","750 ℃","","","","0.01 s−1",false,"","conclusions",""],["hal:tel-00356622","","contraintes associées en régime stationnaires",77.0,null,null,null,"MPa","780 ℃","","","","0.01 s−1",false,"","conclusions",""],["hal:tel-00356622","","contraintes associées en régime stationnaires",205.0,null,null,null,"MPa","650 ℃","","","","0.1 s−1",false,"","conclusions",""],["hal:tel-00356622","","contraintes associées en régime stationnaires",178.0,null,null,null,"MPa","700 ℃","","","","0.1 s−1",false,"","conclusions",""],["hal:tel-00356622","","contraintes associées en régime stationnaires",135.0,null,null,null,"MPa","750 ℃","","","","0.1 s−1",false,"","conclusions",""],["hal:tel-00356622","","contraintes associées en régime stationnaires",113.0,null,null,null,"MPa","780 ℃","","","","0.1 s−1",false,"","conclusions",""],["hal:tel-00356622","","contraintes associées en régime stationnaires",238.0,null,null,null,"MPa","650 ℃","","","","1 s−1",false,"","conclusions",""],["hal:tel-00356622","","contraintes associées en régime stationnaires",155.0,null,null,null,"MPa","700 ℃","","","","1 s−1",false,"","conclusions",""],["hal:tel-00428968","Ti 6242-Si","R",400.0,null,null,null,"MPa","","","","","",false,"","conclusions",""],["hal:tel-00428968","Ti 6242-Si","R0",700.0,null,null,null,"MPa","","","","","",false,"","conclusions",""],["hal:tel-00428968","Ti 6242-Si","R",400.0,null,null,null,"MPa","","","","","",false,"","conclusions",""],["hal:tel-00466425","Ti-6Al-4V","Rpo.2",850.0,850.0,850.0,null,"MPa","","","","","",false,"","conclusions",""],["hal:tel-00466425","Ti-6Al-4V","limite d'élasticité macroscopique",850.0,null,null,null,"MPa","room temperature","","","tensile test","",false,"","conclusions",""],["hal:tel-00806691","Ti-6Al-4V","limite d’élasticité à 0,02 % d’allongement",960.0,null,null,null,"MPa","room temperature","","","","",false,"","conclusions",""],["hal:tel-01129262","Ti-1%TiC","yield strength",660.0,null,null,null,"MPa","","ECAP","","","",false,"","conclusions",""],["hal:tel-01129262","CP-Ti Grade 2","yield strength",380.0,null,null,null,"MPa","","ECAP","","","",false,"","conclusions",""],["hal:tel-01129262","Ti-TiC","calculated yield strength",600.0,null,null,null,"MPa","","ECAP","","","",true,"","conclusions",""],["hal:tel-01129262","Ti","calculated Yield strength",400.0,null,null,null,"MPa","","HDH hot pressing","","","",true,"","conclusions",""],["hal:tel-01129262","Ti-TiC","calculated Yield strength",650.0,null,null,null,"MPa","","HDH hot pressing","","","",true,"","conclusions",""],["hal:tel-01129262","","Yield Strength",800.0,null,null,null,"MPa","","","","","",false,"","conclusions",""],["hal:tel-01129262","Ti","yield strength",632.0,null,null,null,"MPa","","","","simulation","",true,"","conclusions",""],["hal:tel-01129262","Ti-1%TiC","yield strength",706.0,null,null,null,"MPa","","ECAPed","","calculation","",true,"","conclusions",""],["hal:tel-01129262","Ti-1%TiC","yield strength",650.0,null,null,null,"MPa","","ECAPed for 2 passes","","tensile test","",false,"","conclusions",""],["hal:tel-01129262","Ti-1%TiC","yield strength",670.0,null,null,null,"MPa","","ECAPed for 20 passes","","tensile test","",false,"","conclusions",""],["hal:tel-01137807","CP-Ti Grade 2","Micro-limite d’élasticité (p=2.10-5)",104.0,null,null,null,"MPa","","","","","",false,"","conclusions",""],["hal:tel-01137807","CP-Ti Grade 2","Limite d’élasticité 0,2p",192.0,null,null,null,"MPa","","","","","",false,"","conclusions",""],["hal:tel-01749065","Ti-2","Rp0.2 (MPa)",230.0,null,null,null,"MPa","","annealed","","","",false,"","conclusions",""],["hal:tel-01749065","CP-Ti Grade 2","limite élastique",19.05,16.1,22.0,null,"MPa","","","","","",false,"out_of_range","conclusions",""],["hal:tel-01749065","CP-Ti Grade 2","plus résistante",78.55,49.6,107.5,null,"MPa","","","","","",false,"","conclusions",""],["hal:tel-01749065","CP-Ti Grade 2","Rp0.2",522.0,null,null,null,"MPa","room temperature","as-built SLM","","tensile test","10-3s-1",false,"","conclusions",""],["hal:tel-01749065","CP-Ti Grade 2","Rp0.2",133.3,null,null,1.9,"MPa","room temperature","","","tensile test","10-3s-1",false,"","conclusions",""],["hal:tel-01749065","CP-Ti Grade 2","limite élastique",375.0,null,null,null,"MPa","","","","","",false,"","conclusions",""],["hal:tel-01749065","CP-Ti Grade 2","Rp0.2 (MPa)",125.0,null,null,null,"MPa","","","","tensile test","",false,"","conclusions",""],["hal:tel-01749065","CP-Ti Grade 2","Rp0.2 (MPa)",88.0,null,null,null,"MPa","","","","tensile test","",false,"","conclusions",""],["hal:tel-01749065","CP-Ti Grade 2","Rp0.2 (MPa)",101.0,null,null,null,"MPa","","","","tensile test","",false,"","conclusions",""],["hal:tel-01749279","Ti-5Al-2Sn-2Zr-4Mo-4Cr","contrainte d'écoulement",150.0,null,null,null,"MPa","700 °C","","","","3.10−4s−1",false,"","discussion",""],["hal:tel-01749279","Ti-5Al-5Mo-5V-3Cr","Rp0,2",1461.0,null,null,null,"MPa","room temperature","620°C - 2h, 0.1°C/s","martensitic α'","tensile test","",false,"","discussion",""],["hal:tel-01749279","Ti-5Al-5Mo-5V-3Cr","Rp0,2",1232.0,null,null,null,"MPa","room temperature","620°C - 2h, 1°C/s","lamellar","tensile test","",false,"","discussion",""],["hal:tel-01749279","Ti-5Al-5Mo-5V-3Cr","Rp0,2",1124.0,null,null,null,"MPa","room temperature","620°C - 2h, 10°C/s","bimodal","tensile test","",false,"","discussion",""],["hal:tel-01749447","Ti-5Al-3Mo-3V-2Zr-2Cr-1Nb-1Fe","yield strength",1150.0,null,null,null,"MPa","room temperature","aged 300°C","ω phase","tensile test","",false,"","methods",""],["hal:tel-01749447","Ti-5Al-3Mo-3V-2Zr-2Cr-1Nb-1Fe","yield strength",1150.0,null,null,null,"MPa","room temperature","aged 350°C","ω phase","tensile test","",false,"","methods",""],["hal:tel-01749447","Ti-5Al-3Mo-3V-2Zr-2Cr-1Nb-1Fe","yield strength",1010.0,870.0,1150.0,null,"MPa","","aged 550-700°C","","","",false,"","methods",""],["hal:tel-01749447","Ti-5Al-3Mo-3V-2Zr-2Cr-1Nb-1Fe","yield strength",1010.0,870.0,1150.0,null,"MPa","","aged 550-700°C","","","",false,"","methods",""],["hal:tel-01749447","Ti-5Al-3Mo-3V-2Zr-2Cr-1Nb-1Fe","yield strength",1200.0,null,null,null,"MPa","","aged at 510–530°C","","","",false,"","methods",""],["hal:tel-01749447","Ti-5Al-3Mo-3V-2Zr-2Cr-1Nb-1Fe","yield strength",1200.0,null,null,null,"MPa","","","","","",false,"","conclusions",""],["hal:tel-01749795","Ti-11.5Mo-6Zr-4.5Sn","620±17",620.0,603.0,637.0,17.0,"MPa","","trempé 800°C-1h","","tensile test","",false,"","other",""],["hal:tel-01749795","Ti-11.5Mo-6Zr-4.5Sn","595±22",595.0,573.0,617.0,22.0,"MPa","","trempé + vieilli 350°C - 30 min + réversion 550°C-2 min","","tensile test","",false,"","other",""],["hal:tel-01752400","Ti-6Al-4V","limite d'élasticité",1350.0,null,null,null,"MPa","room temperature","","Widmanstätten","tensile test","",false,"","conclusions",""],["hal:tel-01752531","Ti-46.5Al","écart de contrainte",10.0,null,null,null,"MPa","450 °C","","","","2.2e3 s-1",false,"out_of_range","conclusions",""],["hal:tel-01752531","TiAl","adoucissement dû à l’échauffement",10.0,null,null,null,"MPa","450 °C","","","","2.2e3 s-1",false,"out_of_range","conclusions",""],["hal:tel-01754648","Ti-6Al-4V","contrainte de cisaillement",675.0,null,null,null,"MPa","20°C","","","Johnson Cook","104 s−1",false,"","discussion",""],["hal:tel-01775393","Ti-6Al-4V","limite apparente d'élasticité o.2%",1200.0,null,null,null,"MPa","","","","","",false,"","conclusions",""],["hal:tel-01775393","Ti-6Al-4V","Streckgrenze Co.2%",0.0,null,null,null,"","","as-rolled","","","",false,"unit_missing","conclusions",""],["hal:tel-01775393","Ti-6Al-4V","Streckgrenze Oo.2%",0.0,null,null,null,"","room temperature","as-rolled","","","",false,"unit_missing","conclusions",""],["hal:tel-01775770","Ti-10V-2Fe-3Al","limite d'élasticite",1200.0,1200.0,null,null,"MPa","","","","","",false,"","conclusions",""],["hal:tel-01775770","E1","Rp0,2, MPa",850.0,null,null,null,"MPa","room temperature","","","tensile test","10 MPa/s",false,"","conclusions",""],["hal:tel-01775770","E2","Rp0,2, MPa",1218.0,null,null,null,"MPa","room temperature","","","tensile test","10 MPa/s",false,"","conclusions",""],["hal:tel-01775770","E3","Rp0,2, MPa",1136.0,null,null,null,"MPa","room temperature","","","tensile test","10 MPa/s",false,"","conclusions",""],["hal:tel-01775770","Beta-Cez","Rp0,2",525.0,null,null,null,"","","after aging","","","",false,"unit_missing","conclusions",""],["hal:tel-01775770","Beta-Cez","limite d'élasticité",700.0,null,null,null,"MPa","","","","","",false,"","conclusions",""],["hal:tel-01775770","Beta-Cez","limite d'élasticité",700.0,null,null,null,"MPa","","","","","",false,"","conclusions",""],["hal:tel-01775770","Beta-Cez","limite d'élasticité",700.0,null,null,null,"MPa","","","","","",false,"","conclusions",""],["hal:tel-01775770","TN8701","Rp;o,z / MPa",700.0,null,null,null,"MPa","","rupture","","tensile test","",false,"","conclusions",""],["hal:tel-01775770","TN8702","Rp;o,z / MPa",700.0,null,null,null,"MPa","","8%","","tensile test","",false,"","conclusions",""],["hal:tel-01775770","TN8703","Rp;o,z / MPa",703.0,null,null,null,"MPa","","5%","","tensile test","",false,"","conclusions",""],["hal:tel-01775770","TN850","Rp;o,z / MPa",693.0,null,null,null,"MPa","","8%","","tensile test","",false,"","conclusions",""],["hal:tel-01775770","Beta-Cez","Streckgrenze",1049.0,null,null,null,"MPa","room temperature","","","","",false,"","conclusions",""],["hal:tel-01775770","Beta-Cez","Streckgrenze",1294.0,null,null,null,"MPa","room temperature","","","","",false,"","conclusions",""],["hal:tel-01775770","Beta-Cez","Streckgrenze",1224.0,null,null,null,"MPa","room temperature","","","","",false,"","conclusions",""],["hal:tel-01775770","Beta-Cez","Rpo,2",1167.0,null,null,null,"MPa","room temperature","","","tensile test","",false,"","conclusions",""],["hal:tel-01777160","Ti-20V","Re",520.0,null,null,15.0,"MPa","","","","tensile test","5 mm/min",false,"","conclusions",""],["hal:tel-01777160","Ti-20V","Re",534.0,null,null,14.0,"MPa","","","","tensile test","50 mm/min",false,"","conclusions",""],["hal:tel-01777160","Ti-20V","Re",560.0,null,null,21.0,"MPa","","","","tensile test","5 mm/min",false,"","conclusions",""],["hal:tel-01777160","Ti-20V","Re",635.0,null,null,19.0,"MPa","","","","tensile test","50 mm/min",false,"","conclusions",""],["hal:tel-01777160","Ti-20V","difference in Re",100.0,null,null,null,"MPa","","","","","50 mm/min",false,"","conclusions",""],["hal:tel-01777160","Ti-20V","Re",520.0,null,null,null,"MPa","","","","tensile test","300 microns",false,"","conclusions",""],["hal:tel-01777160","","limite d'élasticité",64.0,null,null,null,"MPa","","","","","5 mm/min",false,"","conclusions",""],["hal:tel-01777160","","limite d'élasticité",72.0,null,null,null,"MPa","","","","","50 mm/min",false,"","conclusions",""],["hal:tel-01777160","Ti-20V-5Al","limite d'élasticité",780.0,null,null,null,"MPa","","grain 65 microns","","tensile test","500 mm/min",false,"","conclusions",""],["hal:tel-01777160","Ti-20V","limite d'élasticité",1087.0,null,null,15.0,"MPa","","","","tensile test","50 mm/min",false,"","conclusions",""],["hal:tel-01777160","Ti-20V-5Al","limite d'élasticité",1238.0,null,null,null,"MPa","","","","tensile test","",false,"","conclusions",""],["hal:tel-01777160","Ti-20V","limite d'élasticité",635.0,null,null,null,"MPa","room temperature","","","tensile test","50 mm/min",false,"","conclusions",""],["hal:tel-01777160","Ti-20V","limite d'élasticité",736.0,null,null,null,"MPa","","","","tensile test","",false,"","conclusions",""],["hal:tel-02499543","Ti-5Al-2Sn-2Zr-4Mo-4Cr","limite d'élasticité (Rp 0,2 )",0.0,null,null,null,"MPa","","","Intragranulaire 45%","","",false,"out_of_range","conclusions",""],["hal:tel-02499543","Ti-5Al-2Sn-2Zr-4Mo-4Cr","limite d'élasticité (- 34 MPa)",34.0,null,null,null,"MPa","","revenu à 640 °C","Intragranulaire 45%","","",false,"out_of_range","conclusions",""],["hal:tel-02499543","Ti-5Al-2Sn-2Zr-4Mo-4Cr","résistance mécanique (Rpo.2)",0.0,null,null,null,"MPa","","","standard","","",false,"out_of_range","conclusions",""],["hal:tel-02499543","Ti-5Al-2Sn-2Zr-4Mo-4Cr","limite d'élasticité",0.0,null,null,null,"","","","colonies 35%","","",false,"unit_missing","conclusions",""],["hal:tel-02499543","Ti-5Al-2Sn-2Zr-4Mo-4Cr","Rpo,2",1100.0,null,null,null,"MPa","620 °C","non vieilli","colonies 35%","","",false,"","conclusions",""],["hal:tel-02499543","Ti-5Al-2Sn-2Zr-4Mo-4Cr","Rpo,2",1000.0,null,null,null,"MPa","640 °C","vieilli 1000 h à 450 °C","colonies 35%","","",false,"","conclusions",""],["hal:tel-02499543","Ti-5Al-2Sn-2Zr-4Mo-4Cr","limite d'élasticité",45.0,null,null,null,"MPa","","","","","",false,"out_of_range","conclusions",""],["hal:tel-02499543","Ti-5Al-2Sn-2Zr-4Mo-4Cr","limite d'élasticité",25.0,null,null,null,"MPa","","","","","",false,"out_of_range","conclusions",""],["hal:tel-02499543","Ti-5Al-2Sn-2Zr-4Mo-4Cr","Rpo.2",0.0,0.0,0.0,null,"","","aged 1000 h at 450 °C","colonies 35%","","",false,"unit_missing","conclusions",""],["hal:tel-02499543","Ti-5Al-2Sn-2Zr-4Mo-4Cr","Rpo.2",0.0,0.0,0.0,null,"","","aged 1000 h at 450 °C","intragranular 45%","","",false,"unit_missing","conclusions",""],["hal:tel-03023834","Ti-6Al-4V","initial yield stress",0.0,null,null,null,"","room temperature","","","","",false,"unit_missing","methods",""],["hal:tel-03023834","Ti-6Al-4V","yield stress",0.0,null,null,null,"","25 °C","","","","1e-3 s-1",false,"unit_missing","methods",""],["hal:tel-03198724","Ti-6Al-4V","limites d’élasticité",-140.0,null,null,null,"MPa","","","","","",false,"out_of_range","conclusions",""],["hal:tel-03198724","Ti-6Al-4V","limite d’élasticité",100.0,null,null,null,"MPa","","","","","",false,"","conclusions",""],["hal:tel-03198724","Ti-6Al-4V","limite d’élasticité",-140.0,null,null,null,"MPa","","","","","",false,"out_of_range","conclusions",""],["hal:tel-03198724","Ti-6Al-4V","limite d’élasticité",-140.0,null,null,null,"MPa","","","","","",false,"out_of_range","conclusions",""],["hal:tel-03198724","Ti-6Al-4V","limites d’élasticité",50.0,null,null,null,"MPa","","","","","",false,"","conclusions",""],["hal:tel-03198724","Ti-6Al-4V","norme de 40 MPa",40.0,null,null,null,"MPa","","","","","",false,"out_of_range","conclusions",""],["hal:tel-03198724","Ti-6Al-4V","diminuent de près de 150 MPa",-150.0,null,null,null,"MPa","","","","","",false,"out_of_range","conclusions",""],["hal:tel-03447079","TiAl","yield stress",0.0,null,null,null,"","room temperature","","","Hall‒Petch relation","",true,"unit_missing","abstract",""],["hal:tel-03447079","TiAl","yield stress",0.0,0.0,0.0,null,"","","","","","",false,"unit_missing","abstract",""],["hal:tel-03447079","Ti-42.82Al-4.05Nb-1.01Mo-0.11B","yield strength",637.0,637.0,637.0,null,"MPa","900 ℃","","","tensile test","",false,"","abstract",""],["hal:tel-03702758","","limit of elasticity",75.0,null,null,null,"MPa","700°C","isothermal hold at 700°C","","tensile test","3 × 10−4 s−1",false,"","conclusions",""],["hal:tel-04584739","Ti6244x","tensile strength",1000.0,null,null,null,"MPa","20 °C","","","tensile test","1e-04 s-1",false,"","conclusions",""],["hal:tel-04608024","Ti-6Al-4V","limite élastique",875.0,850.0,900.0,null,"MPa","ambiante","","","","",false,"","conclusions",""],["hal:tel-04608024","CP-Ti Grade 4","Rp0,2",340.0,null,null,null,"MPa","","","","tensile test","10-3 s-1",false,"","conclusions",""],["hal:tel-04608024","CP-Ti Grade 4","Rp0,2",323.0,null,null,null,"MPa","","","","tensile test","10-3 s-1",false,"","conclusions",""],["hal:tel-04608024","CP-Ti Grade 4","Rp0,2",345.0,null,null,null,"MPa","","","","tensile test","10-2 s-1",false,"","conclusions",""],["hal:tel-04608024","CP-Ti Grade 4","Rp0,2",322.0,null,null,null,"MPa","","","","tensile test","10-2 s-1",false,"","conclusions",""],["hal:tel-04608024","CP-Ti Grade 4","Limite élastique",340.0,null,null,null,"MPa","room temperature","","","tensile test","10-2 s-1",false,"","discussion",""],["hal:tel-04608024","CP-Ti Grade 4","Limite élastique",420.0,null,null,null,"MPa","room temperature","","","tensile test","10-2 s-1",false,"","discussion",""],["hal:tel-04700286","TA3V","limite élastique à 0,2 %",645.0,570.0,720.0,null,"MPa","room temperature","initial","","tensile test","1.0 × 10−4 s−1",false,"","conclusions",""],["hal:tel-04700286","TA3V","Rp0.2",15.4,null,null,null,"%","room temperature","75% DL + 875°C/3h","","tensile test","",false,"unit_mismatch","conclusions",""],["hal:tel-04700286","TA3V","Rp0.2",17.6,null,null,null,"%","room temperature","75% DT + 875°C/3h","","tensile test","",false,"unit_mismatch","conclusions",""],["hal:tel-04700286","TA3V","Rp0.2",26.7,null,null,null,"%","room temperature","75% DL + 875°C/3h","","tensile test","",false,"unit_mismatch","conclusions",""],["hal:tel-04700286","TA3V","Rp0.2",33.5,null,null,null,"%","room temperature","75% DT + 875°C/3h","","tensile test","",false,"unit_mismatch","conclusions",""],["hal:tel-04935503","Ti-43.5Al-4Nb-1Mo-0.1B","yield strength",160.0,null,null,null,"MPa","1280 °C","isothermally compressed at 1280 °C","","in-situ compression","1 s-1",false,"","methods",""],["hal:tel-04935503","Ti-43.5Al-4Nb-1Mo-0.1B","yield strength",40.0,null,null,null,"MPa","1280 °C","isothermally compressed at 1280 °C","","in-situ compression","0.01 s-1",false,"out_of_range","methods",""],["hal:tel-05519365","Ti-6Al-4V","Limite d'elasticite a 0.02%, Rp0.02",920.0,null,null,null,"MPa","room temperature","","","tensile test","",false,"","conclusions",""],["hal:tel-05519365","Ti-6Al-4V","Limite d'elasticite a 0.2%, Rp0.2",980.0,null,null,null,"MPa","room temperature","","","tensile test","",false,"","conclusions",""],["hal:tel-05519365","Ti-6Al-4V","Rp0.02",920.0,null,null,null,"MPa","","","","tensile test","",false,"","conclusions",""],["hal:tel-05519365","Ti-6Al-4V","R0,2",850.0,null,null,null,"MPa","room temperature","","bimodal","tensile test","",false,"","conclusions",""],["hal:tel-05703609","Ti-6Al-4V","material yield strength",798.0,null,null,null,"MPa","","","","","",false,"","methods",""],["ia:DTIC_AD0003634","Ti","Yield Strength",940.0,null,null,null,"1000psi","","","","","",false,"unit_mismatch","discussion",""],["ia:DTIC_AD0003634","Ti","Yield Strength",920.0,null,null,null,"1000psi","","","","","",false,"unit_mismatch","discussion",""],["ia:DTIC_AD0003634","Ti","Yield Strength",910.0,null,null,null,"1000psi","","","","","",false,"unit_mismatch","discussion",""],["ia:DTIC_AD0003634","Ti","Yield Strength",920.0,null,null,null,"1000psi","","","","","",false,"unit_mismatch","discussion",""],["ia:DTIC_AD0003634","Ti","Yield Strength",900.0,null,null,null,"1000psi","","","","","",false,"unit_mismatch","discussion",""],["ia:DTIC_AD0003634","Ti","Yield Strength",930.0,null,null,null,"1000psi","","","","","",false,"unit_mismatch","discussion",""],["ia:DTIC_AD0003634","Ti","Yield Strength",1000.0,null,null,null,"1000psi","","","","","",false,"unit_mismatch","discussion",""],["ia:DTIC_AD0003634","Ti","Yield Strength",1200.0,null,null,null,"1000psi","","","","","",false,"unit_mismatch","discussion",""],["ia:DTIC_AD0003634","Ti","Yield Strength",1160.0,null,null,null,"1000psi","","","","","",false,"unit_mismatch","discussion",""],["ia:DTIC_AD0003634","Ti","Yield Strength",1170.0,null,null,null,"1000psi","","","","","",false,"unit_mismatch","discussion",""],["ia:DTIC_AD0003634","Ti","Yield Strength",210.0,null,null,null,"1000psi","","","","","",false,"unit_mismatch","discussion",""],["ia:DTIC_AD0003634","Ti","Yield Strength",240.0,null,null,null,"1000psi","","","","","",false,"unit_mismatch","discussion",""],["ia:DTIC_AD0003634","8AR4","Yield Strength, 1000 psi",690.0,null,null,null,"1000psi","","70OPF (Aged)","","","",false,"unit_mismatch","discussion",""],["ia:DTIC_AD0003634","8AR4","Yield Strength, 1000 psi",710.0,null,null,null,"1000psi","","70OPF (Aged)","","","",false,"unit_mismatch","discussion",""],["ia:DTIC_AD0003634","8AR4","Yield Strength, 1000 psi",690.0,null,null,null,"1000psi","","70OPF (Aged)","","","",false,"unit_mismatch","discussion",""],["ia:DTIC_AD0003634","8AR4","Yield Strength, 1000 psi",710.0,null,null,null,"1000psi","","70OPF (Aged)","","","",false,"unit_mismatch","discussion",""],["ia:DTIC_AD0003634","8AR4","Yield Strength, 1000 psi",710.0,null,null,null,"1000psi","","70OPF (Aged)","","","",false,"unit_mismatch","discussion",""],["ia:DTIC_AD0003634","8AR4","Yield Strength, 1000 psi",710.0,null,null,null,"1000psi","","70OPF (Aged)","","","",false,"unit_mismatch","discussion",""],["ia:DTIC_AD0003634","8AR4","Yield Strength, 1000 psi",710.0,null,null,null,"1000psi","","70OPF (Aged)","","","",false,"unit_mismatch","discussion",""],["ia:DTIC_AD0003634","8AR4","Yield Strength, 1000 psi",710.0,null,null,null,"1000psi","","70OPF (Aged)","","","",false,"unit_mismatch","discussion",""],["ia:DTIC_AD0003634","8AR4","Yield Strength, 1000 psi",690.0,null,null,null,"1000psi","","70OPF (Aged)","","","",false,"unit_mismatch","discussion",""],["ia:DTIC_AD0003634","8AR4","Yield Strength, 1000 psi",690.0,null,null,null,"1000psi","","70OPF (Aged)","","","",false,"unit_mismatch","discussion",""],["ia:DTIC_AD0003634","8AR4","Yield Strength, 1000 psi",610.0,null,null,null,"1000psi","","70OPF (Aged)","","","",false,"unit_mismatch","discussion",""],["ia:DTIC_AD0003634","8AR4","Yield Strength, 1000 psi",620.0,null,null,null,"1000psi","","70OPF (Aged)","","","",false,"unit_mismatch","discussion",""],["ia:DTIC_AD0003634","8AR4","Yield Strength, 1000 psi",600.0,null,null,null,"1000psi","","70OPF (Aged)","","","",false,"unit_mismatch","discussion",""],["ia:DTIC_AD0003634","Ti","Yield Strength",1000.0,null,null,null,"1000psi","","","","","",false,"unit_mismatch","discussion",""],["ia:DTIC_AD0003634","Ti","Yield Strength",9.0,null,null,null,"1000psi","","","","","",false,"unit_mismatch","discussion",""],["ia:DTIC_AD0003634","Ti","Yield Strength",32.0,null,null,null,"1000psi","","","","","",false,"unit_mismatch","discussion",""],["ia:DTIC_AD0003634","Ti","Yield Strength",40.0,null,null,null,"1000psi","","","","","",false,"unit_mismatch","discussion",""],["ia:DTIC_AD0003634","Ti","Yield Strength",69.0,null,null,null,"1000psi","","","","","",false,"unit_mismatch","discussion",""],["ia:DTIC_AD0003634","Ti","Yield Strength",72.0,null,null,null,"1000psi","","","","","",false,"unit_mismatch","discussion",""],["ia:DTIC_AD0003634","Ti","Yield Strength",29.7,null,null,null,"1000psi","","","","","",false,"unit_mismatch","discussion",""],["ia:DTIC_AD0003634","Ti","Yield Strength",30.6,null,null,null,"1000psi","","","","","",false,"unit_mismatch","discussion",""],["ia:DTIC_AD0003634","Ti","Yield Strength",33.1,null,null,null,"1000psi","","","","","",false,"unit_mismatch","discussion",""],["ia:DTIC_AD0003634","Ti","Yield Strength",34.1,null,null,null,"1000psi","","","","","",false,"unit_mismatch","discussion",""],["ia:DTIC_AD0003634","Ti","Yield Strength",32.7,null,null,null,"1000psi","","","","","",false,"unit_mismatch","discussion",""],["ia:DTIC_AD0003634","Ti","Yield Strength",32.5,null,null,null,"1000psi","","","","","",false,"unit_mismatch","discussion",""],["ia:DTIC_AD0003634","Ti","Yield Strength",29.2,null,null,null,"1000psi","","","","","",false,"unit_mismatch","discussion",""],["ia:DTIC_AD0003634","Ti","Yield Strength",31.1,null,null,null,"1000psi","","","","","",false,"unit_mismatch","discussion",""],["ia:DTIC_AD0003634","Ti","Yield Strength",1000.0,null,null,null,"1000psi","","","","","",false,"unit_mismatch","discussion",""],["ia:DTIC_AD0003634","Ti","Yield Strength",343.0,null,null,null,"1000psi","","","","","",false,"unit_mismatch","discussion",""],["ia:DTIC_AD0003634","Ti","Yield Strength",410.1,null,null,null,"1000psi","","","","","",false,"unit_mismatch","discussion",""],["ia:DTIC_AD0003634","Ti","Yield Strength",341.0,null,null,null,"1000psi","","","","","",false,"unit_mismatch","discussion",""],["ia:DTIC_AD0003634","Ti","Yield Strength",33.9,null,null,null,"1000psi","","","","","",false,"unit_mismatch","discussion",""],["ia:DTIC_AD0003634","Ti","Yield Strength",30.0,null,null,null,"1000psi","","","","","",false,"unit_mismatch","discussion",""],["ia:DTIC_AD0003634","Ti","Yield Strength",31.0,null,null,null,"1000psi","","","","","",false,"unit_mismatch","discussion",""],["ia:DTIC_AD0003634","Ti","Yield Strength",36.0,null,null,null,"1000psi","","","","","",false,"unit_mismatch","discussion",""],["ia:DTIC_AD0003634","Ti","Yield Strength",32.1,null,null,null,"1000psi","","","","","",false,"unit_mismatch","discussion",""],["ia:DTIC_AD0003634","Ti","Yield Strength",32.7,null,null,null,"1000psi","","","","","",false,"unit_mismatch","discussion",""],["ia:DTIC_AD0003634","Ti","Yield Strength",21.0,null,null,null,"1000psi","","","","","",false,"unit_mismatch","discussion",""],["ia:DTIC_AD0003634","Ti","Yield Strength",26.0,null,null,null,"1000psi","","","","","",false,"unit_mismatch","discussion",""],["ia:DTIC_AD0003634","Ti","Yield Strength",32.2,null,null,null,"1000psi","","","","","",false,"unit_mismatch","discussion",""],["ia:DTIC_AD0003634","Ti","Yield Strength",32.1,null,null,null,"1000psi","","","","","",false,"unit_mismatch","discussion",""],["ia:DTIC_AD0003634","Ti","Yield Strength",36.6,null,null,null,"1000psi","","","","",
