Repository: akhtar07/tisci-explorer

# TiSci Explorer

A read-only, static explorer for **TiSci**, an autonomous research agent for titanium alloys. TiSci reads the
titanium-alloy literature, builds a knowledge graph and a table of measured values, proposes hypotheses where the
graph has gaps, and tests them with DFT (MACE / VASP) and the ICME-lite multiscale chain.

**Live site:** https://akhtar07.github.io/tisci-explorer/

The site has seven sections:

| Section | What it shows |
|---|---|
| Overview | Corpus → graph → facts → hypotheses → verdicts, with the snapshot's counts |
| Worked example | One full loop for W in α-Ti: graph path, hypothesis, novelty check, DFT test, verdict, follow-up, DAMASK |

File: data/facts/youngs_modulus.json (part 8 of 33)
"Ti-15Nb","elastic modulus",114.0,null,null,null,"GPa","","","","","",false,"","results_discussion","Among the Ti-xNb alloys tested, Ti-10Nb and Ti-15Nb exhibited the highest and the lowest elastic modulus, respectively."],["oa:W1651243854","CP-Ti Grade 2","Elastic Modulus",132.0,null,null,12.0,"GPa","","","","","",false,"","table","cp-Ti\t165 ± 4 a*\t132 ± 12 a"],["oa:W1651243854","Ti-5Nb","Elastic Modulus",127.0,null,null,7.0,"GPa","","","","","",false,"","table","Ti-5Nb\t358 ± 27 b\t127 ± 7 c"],["oa:W1651243854","Ti-10Nb","Elastic Modulus",149.0,null,null,6.0,"GPa","","","","","",false,"","table","Ti-10Nb\t338 ± 24 c\t149 ± 6 a"],["oa:W1651243854","Ti-15Nb","Elastic Modulus",114.0,null,null,5.0,"GPa","","","","","",false,"","table","Ti-15Nb\t413 ± 21 a\t114 ± 5 b"],["oa:W1651243854","Ti-20Nb","Elastic Modulus",127.0,null,null,5.0,"GPa","","","","","",false,"","table","Ti-20Nb\t332 ± 13 c\t127 ± 5 a"],["oa:W1699181129","Ti-555","E",84.0,null,null,null,"GPa","","brut","","CPFEM prediction","",true,"","methods",""],["oa:W1842009911","Ti-5111","Young’s modulus",0.0,null,null,null,"","","FSW","","micro-tensile","",false,"unit_missing","results_discussion",""],["oa:W185124222","Ti-6Al-4V","stiffness",10.0,null,null,null,"%","","","","4-point bending test","",false,"unit_mismatch","abstract",""],["oa:W1894253458","a-titanium alloys","Module de Young",70.5,null,null,null,"GPa","","","","CPFEM prediction","",true,"","conclusions",""],["oa:W1894253458","a-titanium alloys","Modules de Young",110.0,null,null,null,"GPa","","","","","",false,"","conclusions",""],["oa:W1902222700","TiC0.96","Young’s moduli",455.0,430.0,480.0,null,"GPa","","single crystal","","","",false,"out_of_range","discussion",""],["oa:W1902222700","Ti-6Al-4V","Young modulus",122.5,100.0,145.0,null,"GPa","","","","","",false,"","results_discussion",""],["oa:W1902222700","Ti-6Al-4V","Young modulus",72.0,null,null,25.0,"GPa","","","","","",false,"","results_discussion",""],["oa:W1902222700","Ti-6Al-4V","indentation modulus",0.0,null,null,null,"","","doubly carbon implanted","","depth-sensing nanoindentation","",false,"unit_missing","results_discussion",""],["oa:W1902222700","Ti-6Al-4V","indentation modulus",0.0,null,null,null,"","","doubly carbon implanted","","depth-sensing nanoindentation","",false,"unit_missing","results_discussion",""],["oa:W191467257","Ti-6Al-4V","Elastic Modulus",453.0,null,null,null,"GPa","","","","bending test","",false,"out_of_range","results_discussion","Laser Nitrided Laser Nitrided and TiN Coated Elastic Modulus (GPa) 453 555 Table- 5.1."],["oa:W191467257","Ti-6Al-4V","Elastic Modulus",555.0,null,null,null,"GPa","","","","bending test","",false,"out_of_range","results_discussion","Laser Nitrided Laser Nitrided and TiN Coated Elastic Modulus (GPa) 453 555 Table- 5.1."],["oa:W1969260151","Ti-6Al-4V","Young’s moduli",150678.0,null,null,null,"GPa","","","","","",false,"out_of_range","conclusions",""],["oa:W1969260151","Ti-6Al-4V","Young’s moduli",290.0,180.0,400.0,null,"GPa","","","","","",false,"out_of_range","conclusions",""],["oa:W1969260151","Ti-6Al-4V","Young’s moduli",5056115.0,null,null,null,"GPa","","","","","",false,"out_of_range","conclusions",""],["oa:W1969260151","Ti-6Al-4V","Young’s moduli",90620.0,null,null,null,"GPa","","","","","",false,"out_of_range","conclusions",""],["oa:W1973282452","Ti-5Au","elastic modulus",110.0,null,null,null,"GPa","room temperature","annealed","","Nanoindenter XP","",false,"","methods","Elastic modulus was measured using a Nanoindenter XP (MTS Co, USA) with a maximum indentation depth of 2 μm."],["oa:W1973282452","Ti-10Au","elastic modulus",108.0,null,null,null,"GPa","room temperature","annealed","","Nanoindenter XP","",false,"","methods","Elastic modulus was measured using a Nanoindenter XP (MTS Co, USA) with a maximum indentation depth of 2 μm."],["oa:W1973282452","Ti-15Au","elastic modulus",106.0,null,null,null,"GPa","room temperature","annealed","","Nanoindenter XP","",false,"","methods","Elastic modulus was measured using a Nanoindenter XP (MTS Co, USA) with a maximum indentation depth of 2 μm."],["oa:W1973282452","Ti-20Au","elastic modulus",104.0,null,null,null,"GPa","room temperature","annealed","","Nanoindenter XP","",false,"","methods","Elastic modulus was measured using a Nanoindenter XP (MTS Co, USA) with a maximum indentation depth of 2 μm."],["oa:W1973282452","Ti-40Au","elastic modulus",100.0,null,null,null,"GPa","room temperature","annealed","","Nanoindenter XP","",false,"","methods","Elastic modulus was measured using a Nanoindenter XP (MTS Co, USA) with a maximum indentation depth of 2 μm."],["oa:W1973282452","CP-Ti Grade 2","elastic modulus",130.0,null,null,null,"GPa","","","","nanoindentation","",false,"","results_discussion","The elastic modulus for cp-Ti was ~130 GPa."],["oa:W1973282452","Ti-5Au","elastic modulus",128.0,124.0,132.0,null,"GPa","","","","nanoindentation","",false,"","results_discussion","In the present study, the elastic moduli values for Ti–xAu (x=5, 10, 15, and 20) alloys were in the range of 124–132 GPa."],["oa:W1973282452","Ti-10Au","elastic modulus",128.0,124.0,132.0,null,"GPa","","","","nanoindentation","",false,"","results_discussion","In the present study, the elastic moduli values for Ti–xAu (x=5, 10, 15, and 20) alloys were in the range of 124–132 GPa."],["oa:W1973282452","Ti-15Au","elastic modulus",128.0,124.0,132.0,null,"GPa","","","","nanoindentation","",false,"","results_discussion","In the present study, the elastic moduli values for Ti–xAu (x=5, 10, 15, and 20) alloys were in the range of 124–132 GPa."],["oa:W1973282452","Ti-20Au","elastic modulus",128.0,124.0,132.0,null,"GPa","","","","nanoindentation","",false,"","results_discussion","In the present study, the elastic moduli values for Ti–xAu (x=5, 10, 15, and 20) alloys were in the range of 124–132 GPa."],["oa:W1973282452","Ti-40Au","elastic modulus",164.0,null,null,null,"GPa","","","","","",false,"","results_discussion","However, the Ti-40Au alloy exhibited significantly high values of the elastic modulus (164 GPa) due to the presence of the intermetallic Ti3Au alloy."],["oa:W1973704993","Ti-35.5Nb-5.7Ta","E",69.6,null,null,null,"GPa","","thermal treatment C","","tensile test","",false,"","results_discussion",""],["oa:W1973704993","Ti-35.5Nb-5.7Ta","ED",7.2,null,null,null,"GPa","","thermal treatment A","","pressure test","",false,"out_of_range","results_discussion",""],["oa:W1973704993","Ti-35.5Nb-5.7Ta","ED",5.8,null,null,null,"GPa","","thermal treatment B","","pressure test","",false,"out_of_range","results_discussion",""],["oa:W1973704993","Ti-35.5Nb-5.7Ta","ED",4.4,null,null,null,"GPa","","thermal treatment C","","pressure test","",false,"out_of_range","results_discussion",""],["oa:W1973704993","Ti-35.5Nb-5.7Ta","E",69.58,null,null,null,"GPa","","C (500 °C)","","","",false,"","results_discussion",""],["oa:W1973704993","Ti-35.5Nb-5.7Ta","E",47.03,null,null,null,"GPa","","E","","","",false,"","results_discussion",""],["oa:W1974656992","","e200",476.5,null,null,null,"GPa","","","","","",false,"out_of_range","results","They are identiﬁed as e200 = 476.5 GPa and e111 = 396.4 GPa."],["oa:W1974656992","","e111",396.4,null,null,null,"GPa","","","","","",false,"out_of_range","results","Because there are no data available for the (220) plane, they were calculated by the ratios of the Young’s moduli shown in the work of Zhao [13], i.e. a value of 438 GPa."],["oa:W1974656992","","e220",438.0,null,null,null,"GPa","","","","","",true,"out_of_range","results","Because there are no data available for the (220) plane, they were calculated by the ratios of the Young’s moduli shown in the work of Zhao [13], i.e. a value of 438 GPa."],["oa:W1976677119","Al alloy 7075-T6","Young’s Modulus",70.0,null,null,null,"GPa","20","","","","",false,"","methods",""],["oa:W1976677119","Ti alloy","Young’s Modulus",110.0,null,null,null,"GPa","20","","","","",false,"","methods",""],["oa:W1978023345","Ti30Nb","Elastic Modulus (GPa)",93.0,null,null,3.0,"GPa","","","","nanoindentation","",false,"","results","Alloy MicroHardness (HV0.2) Elastic Modulus (GPa) Ti30Nb 248 ± 22 93 ± 3 Ti30Nb2Sn 246 ± 19 89 ± 3 Ti30Nb4Sn 235 ± 9 86 ± 5"],["oa:W1978023345","Ti30Nb2Sn","Elastic Modulus (GPa)",89.0,null,null,3.0,"GPa","","","","nanoindentation","",false,"","results","Alloy MicroHardness (HV0.2) Elastic Modulus (GPa) Ti30Nb 248 ± 22 93 ± 3 Ti30Nb2Sn 246 ± 19 89 ± 3 Ti30Nb4Sn 235 ± 9 86 ± 5"],["oa:W1978023345","Ti30Nb4Sn","Elastic Modulus (GPa)",86.0,null,null,5.0,"GPa","","","","nanoindentation","",false,"","results","Alloy MicroHardness (HV0.2) Elastic Modulus (GPa) Ti30Nb 248 ± 22 93 ± 3 Ti30Nb2Sn 246 ± 19 89 ± 3 Ti30Nb4Sn 235 ± 9 86 ± 5"],["oa:W1985965593","Ti-6Al-4V","Young’s modulus",116.0,null,null,null,"GPa","","rolled","","","",false,"","methods","The plate specimens are made from rolled Ti–6Al–4V plate, the Young’s modulus and Possion’s ratio of which are 116 GPa and 0.34, respectively."],["oa:W1986118787","alpha titanium alloy","Young’s modulus",106.0,null,null,3.0,"GPa","","","","","",false,"","results_discussion","The calculated Young’s modulus (106 GPa) coincides well with the experimental one (104 ± 3 GPa)."],["oa:W1987651776","Ti-45Nb","Young’s modulus",68.8,null,null,null,"GPa","","","","","",false,"","results_discussion","The values of Young’s modulus measured with the highest HE deformation did not exceed 68.8 GPa which is only slightly higher than 62.7 GPa measured for the CG samples."],["oa:W1987651776","Ti-45Nb","Young’s modulus",70.0,null,70.0,null,"GPa","","","beta","","",false,"","conclusions","The Young’s modulus was kept at a low level (below 70 GPa), thanks to maintaining almost a single-phase b-structure during HE processing."],["oa:W1991907360","Ti-6Al-4V","stiffness",0.7505,null,null,0.0346,"GPa","","as-built SLM","","","",false,"out_of_range","results",""],["oa:W1992147020","","Young’s modulus",110.0,100.0,120.0,null,"GPa","room temperature","annealed","","free resonance vibration method","",false,"","methods",""],["oa:W1992147020","Ti-20 mass%V-x mass%Sn","Young’s modulus",50.7,50.7,50.7,null,"GPa","room temperature","as-quenched","","","",false,"","results_discussion",""],["oa:W1992147020","Ti-20 mass%V","Young’s modulus",262.0,262.0,262.0,null,"GPa","room temperature","as-quenched","","","",false,"out_of_range","results_discussion",""],["oa:W1992147020","Ti-35 mass%Nb-2.5 mol%Sn","Young’s modulus",50.7,50.7,50.7,null,"GPa","room temperature","as-quenched","","","",false,"","results_discussion",""],["oa:W1992147020","Ti-20 mass%V","Young’s modulus",57.4,57.4,57.4,null,"GPa","room temperature","as-quenched","","","",false,"","results_discussion",""],["oa:W1992147020","Ti-Nb-Sn","Young’s modulus",40.0,40.0,40.0,null,"GPa","room temperature","optimized composition","","","",false,"","results_discussion",""],["oa:W1992147020","","Young’s modulus",40.0,null,null,null,"GPa","","","","","",false,"","conclusions",""],["oa:W1993770646","Ti-6Al-4V","elastic modulus",110.0,null,null,null,"GPa","","","","","",false,"","abstract",""],["oa:W1993770646","Ti-24Nb-4Zr-8Sn","elastic modulus",33.0,null,null,null,"GPa","","","","","",false,"","abstract",""],["oa:W1993770646","Ti-6Al-4V","elastic modulus",110.0,null,null,null,"GPa","","","","","",false,"","methods",""],["oa:W1993770646","Ti-24Nb-4Zr-8Sn","elastic modulus",33.0,null,null,null,"GPa","","","","","",false,"","methods",""],["oa:W1993770646","Ti-24Nb-4Zr-8Sn","Young’s modulus",33.0,33.0,33.0,null,"GPa","","","","","",false,"","discussion",""],["oa:W1994141432","Ti-24Nb-0.5N","Young’s moduli",50.0,null,null,null,"GPa","","","","","",false,"","results",""],["oa:W1994141432","Ti-24Nb-0.5O","Young’s moduli",50.0,null,null,null,"GPa","","","","","",false,"","results",""],["oa:W1995113835","Ti-32Nb-3Zr-2Ta-0.5O","Young’s modulus",55.0,null,null,null,"GPa","room temperature","cold worked","","tensile test","",false,"","results_discussion",""],["oa:W1995113835","Ti-32Nb-3Zr-2Ta-0.5O","Young’ Modulus E",83.0,null,null,null,"GPa","room temperature","cold worked, aged at 623 K for 3.6 ks","","tensile test","",false,"","results_discussion",""],["oa:W1995113835","Ti-36Nb-2Ta-3Zr-0.3O","Young’s modulus",58.0,null,null,null,"GPa","","cold worked and aged at 623 K for 600 s","","","",false,"","results_discussion",""],["oa:W1995113835","Ti-32Nb-3Zr-2Ta-0.5O","Young’s modulus",58.0,null,null,null,"GPa","","cold worked and aged at 623 K for 600 s","","","",false,"","results_discussion",""],["oa:W1995113835","Ti-32Nb-3Zr-2Ta-0.5O","low Young’s modulus",55.0,null,null,null,"GPa","","cold worked and aged at 623 K for 600 s","","","",false,"","conclusions",""],["oa:W1995113835","Ti-32Nb-3Zr-2Ta-0.5O","low Young’s modulus",58.0,null,null,null,"GPa","","cold worked and aged at 623 K for 600 s","","","",false,"","conclusions",""],["oa:W1997415928","TC4/B","elastic modulus",0.225,0.15,0.3,null,"relative","","as-cast","","","",false,"unit_mismatch","conclusions","The elastic modulus can be improved 15-30% for the composite with 0.2wt% to 1.0wt% element B."],["oa:W2002813260","Ti-30%Ta","elastic modulus",69.0,null,null,null,"GPa","room temperature","solution-treated and quenched","","static method","",false,"","results_discussion",""],["oa:W2002813260","Ti-10% Ta","Elastic modulus",88.0,null,null,null,"GPa","","","","","",false,"","results_discussion",""],["oa:W2002813260","Ti-70% Ta","Elastic modulus",67.0,null,null,null,"GPa","","","","","",false,"","results_discussion",""],["oa:W2003308955","Ti-6Al-4V","stiffness",66.0,40.0,92.0,null,"%","","","","compression test","",false,"unit_mismatch","results","The stiffness of the developed porous samples ranged from 40% to 92% of that of solid material which, as reported by Ryan et al. [], is of vital importance to minimize bone re-absorption problems."],["oa:W2003382162","CP-Ti Grade 2","Young moduli",150.0,null,null,91.0,"GPa","","","","","",false,"","discussion",""],["oa:W2003382162","CP-Ti Grade 2","young modulus",109.0,null,null,19.0,"GPa","","","","","",false,"","discussion",""],["oa:W2003382162","CP-Ti Grade 2","Young moduli",168.0,null,null,120.0,"GPa","","","","","",false,"","discussion",""],["oa:W2003460141","Ti-41.1Nb-7.1Zr","modulus",0.0,null,null,null,"","","","","","",false,"unit_missing","results_discussion","The alloy containing 41.1% Nb presents the higher linearity (n = 58.28) without any change on the modulus until around 470 MPa."],["oa:W2003460141","Ti-41.1Nb-7.1Zr","elastic modulus",0.0,null,null,null,"","","","","","",false,"unit_missing","results_discussion","Ti-41.1Nb-7.1Zr alloy presents an initial elastic modulus near to the Ti-13Nb-13Zr."],["oa:W2003460141","Ti-Nb-Zr","modulus",0.0,null,null,null,"","","","","","",false,"unit_missing","results_discussion","The alloys containing 8 and 18% of Nb (n values equal to 4.56 and 4.46 respectively) possesses a similar behavior."],["oa:W2005183272","Ti-6Al-4V","Young’s modulus",110.5,null,null,null,"GPa","T","","","CPFEM prediction","",true,"","methods",""],["oa:W2007468810","Ti-45Al-5Nb-0.5C","elastic modulus",160.0,null,null,null,"GPa","","","","","",false,"","discussion",""],["oa:W2014221962","Ti-10V-2Fe-3Al","Elastic modulus",320.0,null,null,null,"GPa","","","","","",false,"out_of_range","methods",""],["oa:W2016116326","CP-Ti Grade 2","Young modulus",1140.0,null,null,null,"GPa","","","","depth-sensing indentation","",false,"out_of_range","methods",""],["oa:W2019689321","Ti-6Al-4V","modulus",14.0,null,null,null,"GPa","","electrolytic","","","",false,"out_of_range","results_discussion","The observed maximum compressive stress was ca. 243 MPa and the corresponding modulus was ca. 14 GPa, which are relatively comparable with those of natural bones (2 to 200 MPa, and 0.1 to 20 GPa)[37] and porous Ti-6Al-4V alloy produced by powder metallurgical techniques (225 MPa, and 14 GPa with 50 pct porosity).[38] Therefore, it could be concluded that the electrolytic Ti-6Al-4V products exhibit enough strength to be directly used in some devices without further downstream processes such as sm"],["oa:W2021110564","Ti-20.5Nb-5.6Zr","K",8.0,4.0,12.0,null,"GPa","","as-received, annealed","","","",false,"out_of_range","discussion",""],["oa:W2021110564","Ti-Nb-Zr(Ta)","Young's modulus",50.0,45.0,55.0,null,"GPa","","","","","",false,"","conclusions",""],["oa:W2021110564","Ti-Nb-Zr","Young's modulus",3.25,1.5,5.0,null,"GPa","","","","","",false,"out_of_range","conclusions",""],["oa:W2021110564","","Young's modulus",80.0,null,null,null,"GPa","","annealed at 600 °C","","","",false,"","discussion",""],["oa:W2021110564","","EωNEαNEα″NEβ",100.0,null,null,null,"GPa","","","","CPFEM prediction","",true,"","discussion",""],["oa:W2021110564","Ti–Nb–Zr","apparent Young's modulus",17.0,null,null,null,"GPa","","high-porosity","","","",false,"out_of_range","discussion",""],["oa:W2027413283","CP-Ti Grade 2","Young’s modulus",31.0,null,null,null,"GPa","","","","","",true,"","results_discussion",""],["oa:W2027413283","CP-Ti Grade 2","modulus",0.0,null,null,null,"","","","","","",false,"unit_missing","conclusions",""],["oa:W2027413283","CP-Ti Grade 2","Young’s modulus",52.0,null,null,null,"GPa","","","","","",true,"","results_discussion",""],["oa:W2027413283","CP-Ti Grade 2","Young’s modulus",12.0,null,null,null,"GPa","","","","","",false,"out_of_range","results_discussion",""],["oa:W2027413283","CP-Ti Grade 2","apparent Young’s modulus",5.0,null,null,null,"GPa","","","","","",false,"out_of_range","results_discussion",""],["oa:W2027413283","CP-Ti Grade 2","modulus",30.0,null,null,null,"GPa","","","","FEM calculations","",true,"","results_discussion",""],["oa:W2027413283","bone","Young’s modulus",20.0,null,null,null,"GPa","","","","","",false,"out_of_range","methods",""],["oa:W2027413283","CP-Ti Grade 2","Young’s modulus",110.0,null,null,null,"GPa","","","","","",true,"","results_discussion",""],["oa:W2027413283","CP-Ti Grade 2","Young’s modulus",110.0,null,null,null,"GPa","","","","","",false,"","methods",""],["oa:W2027413283","CP-Ti Grade 2","Young’s modulus",0.0,null,null,null,"","","","","","",false,"unit_missing","results_discussion",""],["oa:W2029464772","Ti-6Al-4V","탄성계 수",120.0,null,null,null,"GPa","room temperature","","","","",false,"","abstract",""],["oa:W2031701771","Ti-6Al-4V","elastic modulii",113.8,null,null,null,"GPa","","","","","",false,"","results",""],["oa:W2034379720","Ti-6Al-4V","Young’s Modulus",111.0,null,null,3.1,"GPa","room temperature","as-received","","tensile test","",false,"","results_discussion","Table 2 Mechanical properties of parent material as-received Ti6Al4V Hardness (Cross section) / kgmm-2 Hardness (Top surface) / kgmm-2 Young’s Modulus / GPa 0.2% Tensile stress / MPa Maximu m stress / MPa Elongatio n / % 362.5 ± 5.3 367.4 ± 6.9 111.0 ± 3.1 978.2 ± 15.3 1054 ± 4.3 13.6 ± 1.7 *the error bar (±) is standard deviation The Ti6Al4V parent material was heat treated at 650°C, 750°C, 850°C, 950°C and 1050°C for 1 hours followed by furnace-cooling (A) or water-quenching (Q) to investigate"],["oa:W2037004717","Ti-19.1Nb-8.8Zr","elastic modulus",49.0,null,null,1.0,"GPa","","","","nanoindentation","",false,"","results_discussion","Conversely, a signiﬁcant elastic modulus variation with the penetration depth was found on Ti-8.8Zr- 19.1Nb alloy (Figure 7(b)), with average values starting from 74 ± 2.6 GPa, measured in the ﬁrst 300 nm, to 49 ± 1 GPa, measured in the last 300 nm."],["oa:W2037004717","Ti-19.1Nb-8.8Zr","elastic modulus",74.0,null,null,2.6,"GPa","","","","nanoindentation","",false,"","results_discussion","Conversely, a signiﬁcant elastic modulus variation with the penetration depth was found on Ti-8.8Zr- 19.1Nb alloy (Figure 7(b)), with average values starting from 74 ± 2.6 GPa, measured in the ﬁrst 300 nm, to 49 ± 1 GPa, measured in the last 300 nm."],["oa:W2037004717","Ti-19Nb-15.7Ta","elastic modulus",74.0,null,null,null,"GPa","","","","ultrasound","",false,"","conclusions","Such a map allowed designing two Ni-free Ti alloys, Ti-8.8Zr-19.1Nb and Ti-15.7Ta-19.0Nb, respectively, both exhibiting relatively low elastic modulus (70 and 74 GPa, respectively, as measured by ultrasound techniques) and one of them also shape memory (Ms, Mf, As, and Af temperatures of 45 \u0001C, 14 \u0001C, 46 \u0001C, and 87 \u0001C, respectively), despite the approximate character of the map, which does not take into account any thermal treatment."],["oa:W2037004717","Ti-19.1Nb-8.8Zr","elastic modulus",70.0,null,null,null,"GPa","","","","ultrasound","",false,"","conclusions","Such a map allowed designing two Ni-free Ti alloys, Ti-8.8Zr-19.1Nb and Ti-15.7Ta-19.0Nb, respectively, both exhibiting relatively low elastic modulus (70 and 74 GPa, respectively, as measured by ultrasound techniques) and one of them also shape memory (Ms, Mf, As, and Af temperatures of 45 \u0001C, 14 \u0001C, 46 \u0001C, and 87 \u0001C, respectively), despite the approximate character of the map, which does not take into account any thermal treatment."],["oa:W2037445359","Ti-23Nb-2Zr-1.2O-0.7Ta","elastic modulus",40.0,null,null,null,"GPa","","after 90% cold working","","","",false,"","conclusions",""],["oa:W2037445359","","elastic modulus",55.0,null,null,null,"GPa","near zero stress","cold worked","","","",false,"","results",""],["oa:W2037445359","Ti-23Nb-2Zr-1.2O-0.7Ta","average elastic modulus",40.0,null,null,null,"GPa","room temperature","","equiaxed","tensile test","",false,"","results",""],["oa:W2037532532","Ti-29Nb-13Ta-4.6Zr","Young’s moduli",87.0,null,null,null,"GPa","","aged","","","",false,"","conclusions",""],["oa:W2037532532","Ti-29Nb-13Ta-4.6Zr","Young’s modulus",80.0,null,null,null,"GPa","","solution treated","","","",false,"","methods",""],["oa:W2037532532","Ti-29Nb-13Ta-4.6Zr","Young’s modulus",15.0,null,null,null,"GPa","","dip-coated","","","",false,"out_of_range","results_discussion",""],["oa:W2037532532","Ti-29Nb-13Ta-4.6Zr","Young’s moduli",75.0,null,null,null,"GPa","","","","","",false,"","conclusions",""],["oa:W2037532532","DC5","Young’s modulus",75.0,null,null,null,"GPa","","","","","",false,"","results_discussion",""],["oa:W2037532532","Ti-29Nb-13Ta-4.6Zr","Young’s modulus",88.0,null,null,null,"GPa","","solution treated at 1063 K for 3.6 ks + aged at 723 K for 259.2 ks","","","",false,"","results_discussion",""],["oa:W2037532532","ST","Young’s modulus",60.0,null,null,null,"GPa","","","","","",false,"","results_discussion",""],["oa:W2037532532","DC5","Young’s modulus",87.0,null,null,null,"GPa","","aged","","","",false,"unit_suspect","results_discussion",""],["oa:W2037760591","Ti-6Al-4V","elastic modulus",2.0,1.49,2.5,null,"GPa","","sintered at 1350 °C","","","",false,"out_of_range","results_discussion",""],["oa:W2037760591","Ti-6Al-4V","elastic modulus",1.235,0.93,1.54,null,"GPa","","sintered at 1200 °C","","","",false,"out_of_range","results_discussion",""],["oa:W2042310099","Ti-6Al-4V","E [GPa]",109.2,106.1,112.3,3.1,"GPa","room temperature","as-built SLM","","tensile test","",false,"","results",""],["oa:W2042310099","Ti-6Al-4V","E [GPa]",120.2,118.3,122.1,1.9,"GPa","room temperature","reference","","tensile test","",false,"","results",""],["oa:W2042310099","Ti-6Al-4V","E [GPa]",112.6,null,null,30.2,"GPa","","STA 540°C/5h + WQ","","","",false,"","results",""],["oa:W2042310099","Ti-6Al-4V","E [GPa]",114.7,null,null,3.6,"GPa","","STA 850°C/2h + FC","","","",false,"","results",""],["oa:W2045168235","CP-Ti Grade 2","Young's modulu s (MPa)",29.461,null,null,null,"GPa","","","","","",false,"out_of_range","results_discussion",""],["oa:W2045168235","CP-Ti Grade 2","E(GPa)",101.0,null,null,2.6,"GPa","","as-built SLM","","","",false,"","methods",""],["oa:W2045168235","CP-Ti Grade 2","Young's modulus",100.0,null,null,null,"GPa","room temperature","as-built SLM","","tensile test","10-3 s-1",false,"","methods",""],["oa:W2045168235","CP-Ti Grade 2","E(GPa)",91.0,null,null,12.0,"GPa","","as-built SLM","","","",false,"","methods",""],["oa:W2045168235","CP-Ti Grade 2","Young's modulu s (MPa)",17.004,null,null,null,"GPa","","","","","",false,"out_of_range","results_discussion",""],["oa:W2045168235","CP-Ti Grade 2","Young's modulu s (MPa)",17.083,null,null,null,"GPa","","","","","",false,"out_of_range","results_discussion",""],["oa:W2045168235","CP-Ti Grade 2","E(GPa)",100.0,null,null,5.5,"GPa","","as-built SLM","","","",false,"","methods",""],["oa:W2047211260","Ti-20Mo","Elastic modulus",91.0,null,null,0.05,"GPa","","quenched from 1223 K","","","",false,"","results",""],["oa:W2047211260","Ti-14Mo","elastic modulus",100.0,null,null,null,"GPa","room temperature","quenched from 1223 K","","strain gauge","",false,"","results",""],["oa:W2047211260","Ti-8Mo","E/GPa",39.0,null,null,0.05,"","","quenched from 1223 K","","","",false,"unit_missing","results",""],["oa:W2047211260","Ti-20Mo","elastic modulus",100.0,null,null,null,"GPa","room temperature","quenched from 1223 K","","strain gauge","",false,"","results",""],["oa:W2047211260","Ti-8Mo","Elastic modulus",95.0,null,null,0.05,"GPa","","quenched from 1223 K","","","",false,"","results",""],["oa:W2047211260","Ti-8Mo","elastic modulus",39.0,null,null,null,"GPa","room temperature","quenched from 1223 K","","strain gauge","",false,"","results",""],["oa:W2047211260","Ti-14Mo","Elastic modulus",104.0,null,null,0.05,"GPa","","quenched from 1223 K","","","",false,"","results",""],["oa:W2047211260","Ti-8Mo","elastic modulus",100.0,null,null,null,"GPa","room temperature","quenched from 1223 K","","strain gauge","",false,"","results",""],["oa:W2054812606","Ti-21.8Nb-6Zr","Young’s modulus",45.0,null,null,null,"GPa","-75 °C","cold rolled e=0.37 + 600°C/30min PDA","polygonized nanosubgrained β","tensile test","",false,"","discussion","From the results of the isothermal tensile testing, testing temperature of T = –75oC corresponds to the perfectly superelastic stress-strain diagrams with the lowest transformation stress and Young’s modulus, and the highest elongation to failure among all the testing temperatures (Fig. 4)."],["oa:W2055157141","","elastic moduli",73.0,67.0,79.0,null,"GPa","","","","ultrasound test","",false,"","methods","According with the results of the ultrasound tests, the alloys object of this study show elastic moduli values in a range from 67 to 79 GPa."],["oa:W2058861095","Ti-10Zr","elasticity modulus",31.0,null,null,null,"GPa","250–350 K","annealed","","torsion pendulum","1 K/min",false,"","methods","The elasticity modulus was obtained in a torsion pendulum, with an oscillation frequency of 30 Hz, under a vacuum of 10−6 mbar with a heating rate of 1 K/min and a temperature range of 250 to 350 K [,]."],["oa:W2058861095","Ti-5Zr","elasticity modulus",30.0,null,null,null,"GPa","250–350 K","annealed","","torsion pendulum","1 K/min",false,"","methods","The elasticity modulus was obtained in a torsion pendulum, with an oscillation frequency of 30 Hz, under a vacuum of 10−6 mbar with a heating rate of 1 K/min and a temperature range of 250 to 350 K [,]."],["oa:W2058861095","Ti-15Zr","elasticity modulus",32.0,null,null,null,"GPa","250–350 K","annealed","","torsion pendulum","1 K/min",false,"","methods","The elasticity modulus was obtained in a torsion pendulum, with an oscillation frequency of 30 Hz, under a vacuum of 10−6 mbar with a heating rate of 1 K/min and a temperature range of 250 to 350 K [,]."],["oa:W2061573979","Ti-6Al-4V","EBS",115.4,null,null,null,"GPa","","heat-treated at 1223 K","","CPFEM prediction","",true,"","results_discussion","Substituting the values for Eα and Eβ, obtained by AFAM and Vα and Vβ obtained by JMatPro® simulation for specimens heattreated at 923, 1123 and 1223 K in Equation 9, the EBS values are obtained as 119.1, 116.2 and 115.4 GPa, respectively."],["oa:W2061573979","Ti-6Al-4V","Mβ",118.7,null,null,null,"GPa","1123 K","heat-treated at 1123 K, followed by water quenching","","AFAM","",false,"","results_discussion","Using the Mα obtained for the SHT at 1223 K as a reference, the average value for Mβ was obtained as 118.7 GPa."],["oa:W2061573979","Ti-6Al-4V","M value",127.8,null,null,null,"GPa","","SHT 1323 K","martensitic α'","ultrasonic velocity measurements","",false,"","results_discussion","The M value for the α′-phase as determined by the ultrasonic velocity measurements is 127.8 GPa [31]."],["oa:W2061573979","Ti-6Al-4V","Mβ",118.7,null,null,null,"GPa","1123 K","heat-treated at 1123 K, followed by water quenching","","AFAM","",false,"","results_discussion","774 Table 2: AFAM measurements obtained for the individual phases present in Ti-6Al-4V samples heat-treated at different temperatures. temperature [K] AFAM measurements Mα [GPa] Mβ [GPa] Eα [GPa] Eβ [GPa] EBS [GPa] (E′′/E′)α (E′′/E′)β 923 133.5 120 119.7 106.9 119.1 0.013 0.028 1123 133.5 118.7 119.7 105.7 116.2 0.044 0.056 1223 133.5 117 119.7 104.2 115.4 0.019 0.028 Figure 7: Modulus and damping maps of the Ti-6Al-4V specimen’s heat-treated at (a and b) 1223 K, (c and d) 1123 K, and (e and f) "],["oa:W2061573979","Ti-6Al-4V","EBS",116.2,null,null,null,"GPa","","heat-treated at 1123 K","","CPFEM prediction","",true,"","results_discussion","Substituting the values for Eα and Eβ, obtained by AFAM and Vα and Vβ obtained by JMatPro® simulation for specimens heattreated at 923, 1123 and 1223 K in Equation 9, the EBS values are obtained as 119.1, 116.2 and 115.4 GPa, respectively."],["oa:W2061573979","Ti-6Al-4V","EBS",119.1,null,null,null,"GPa","","heat-treated at 923 K","","CPFEM prediction","",true,"","results_discussion","Substituting the values for Eα and Eβ, obtained by AFAM and Vα and Vβ obtained by JMatPro® simulation for specimens heattreated at 923, 1123 and 1223 K in Equation 9, the EBS values are obtained as 119.1, 116.2 and 115.4 GPa, respectively."],["oa:W2061573979","Ti-6Al-4V","Mα",133.5,null,null,null,"GPa","1223 K","heat-treated at 1223 K, followed by water quenching","","AFAM","",false,"","results_discussion","774 Table 2: AFAM measurements obtained for the individual phases present in Ti-6Al-4V samples heat-treated at different temperatures. temperature [K] AFAM measurements Mα [GPa] Mβ [GPa] Eα [GPa] Eβ [GPa] EBS [GPa] (E′′/E′)α (E′′/E′)β 923 133.5 120 119.7 106.9 119.1 0.013 0.028 1123 133.5 118.7 119.7 105.7 116.2 0.044 0.056 1223 133.5 117 119.7 104.2 115.4 0.019 0.028 Figure 7: Modulus and damping maps of the Ti-6Al-4V specimen’s heat-treated at (a and b) 1223 K, (c and d) 1123 K, and (e and f) "],["oa:W2061573979","Ti-6Al-4V","Mβ",120.0,null,null,null,"GPa","923 K","heat-treated at 923 K","","","",false,"","results_discussion","The average value for Mβ is obtained as 120 GPa."],["oa:W2061573979","Ti-6Al-4V","Mα",133.5,null,null,null,"GPa","1123 K","heat-treated at 1123 K, followed by water quenching","","AFAM","",false,"","results_discussion","774 Table 2: AFAM measurements obtained for the individual phases present in Ti-6Al-4V samples heat-treated at different temperatures. temperature [K] AFAM measurements Mα [GPa] Mβ [GPa] Eα [GPa] Eβ [GPa] EBS [GPa] (E′′/E′)α (E′′/E′)β 923 133.5 120 119.7 106.9 119.1 0.013 0.028 1123 133.5 118.7 119.7 105.7 116.2 0.044 0.056 1223 133.5 117 119.7 104.2 115.4 0.019 0.028 Figure 7: Modulus and damping maps of the Ti-6Al-4V specimen’s heat-treated at (a and b) 1223 K, (c and d) 1123 K, and (e and f) "],["oa:W2061573979","Ti-6Al-4V","Mα",133.5,null,null,null,"GPa","1223 K","heat-treated at 1223 K, followed by water quenching","","AFAM","",false,"","results_discussion","Statistical analysis was carried out on the data of Figure 7a to obtain the average (mode) values of M for α- (Mα) and β- (Mβ) phases in the SHT at 1223 K, which are found to be 133.5 GPa and 117 GPa, respectively."],["oa:W2061573979","Ti-6Al-4V","Mβ",117.0,null,null,null,"GPa","1223 K","heat-treated at 1223 K, followed by water quenching","","AFAM","",false,"","results_discussion","774 Table 2: AFAM measurements obtained for the individual phases present in Ti-6Al-4V samples heat-treated at different temperatures. temperature [K] AFAM measurements Mα [GPa] Mβ [GPa] Eα [GPa] Eβ [GPa] EBS [GPa] (E′′/E′)α (E′′/E′)β 923 133.5 120 119.7 106.9 119.1 0.013 0.028 1123 133.5 118.7 119.7 105.7 116.2 0.044 0.056 1223 133.5 117 119.7 104.2 115.4 0.019 0.028 Figure 7: Modulus and damping maps of the Ti-6Al-4V specimen’s heat-treated at (a and b) 1223 K, (c and d) 1123 K, and (e and f) "],["oa:W2061573979","Ti-6Al-4V","Mβ",117.0,null,null,null,"GPa","923 K","heat-treated at 923 K, followed by water quenching","","AFAM","",false,"","results_discussion","774 Table 2: AFAM measurements obtained for the individual phases present in Ti-6Al-4V samples heat-treated at different temperatures. temperature [K] AFAM measurements Mα [GPa] Mβ [GPa] Eα [GPa] Eβ [GPa] EBS [GPa] (E′′/E′)α (E′′/E′)β 923 133.5 120 119.7 106.9 119.1 0.013 0.028 1123 133.5 118.7 119.7 105.7 116.2 0.044 0.056 1223 133.5 117 119.7 104.2 115.4 0.019 0.028 Figure 7: Modulus and damping maps of the Ti-6Al-4V specimen’s heat-treated at (a and b) 1223 K, (c and d) 1123 K, and (e and f) "],["oa:W2061573979","Ti-6Al-4V","Mα",133.5,null,null,null,"GPa","923 K","heat-treated at 923 K, followed by water quenching","","AFAM","",false,"","results_discussion","774 Table 2: AFAM measurements obtained for the individual phases present in Ti-6Al-4V samples heat-treated at different temperatures. temperature [K] AFAM measurements Mα [GPa] Mβ [GPa] Eα [GPa] Eβ [GPa] EBS [GPa] (E′′/E′)α (E′′/E′)β 923 133.5 120 119.7 106.9 119.1 0.013 0.028 1123 133.5 118.7 119.7 105.7 116.2 0.044 0.056 1223 133.5 117 119.7 104.2 115.4 0.019 0.028 Figure 7: Modulus and damping maps of the Ti-6Al-4V specimen’s heat-treated at (a and b) 1223 K, (c and d) 1123 K, and (e and f) "],["oa:W2061573979","Ti-6Al-4V","Mβ",117.0,null,null,null,"GPa","1223 K","heat-treated at 1223 K, followed by water quenching","","AFAM","",false,"","results_discussion","Statistical analysis was carried out on the data of Figure 7a to obtain the average (mode) values of M for α- (Mα) and β- (Mβ) phases in the SHT at 1223 K, which are found to be 133.5 GPa and 117 GPa, respectively."],["oa:W2066647763","Ti-6Al-4V","stiffness",20.0,null,null,null,"%","","as-built SLM","","","",false,"unit_mismatch","results","The reduction in stiffness and strength after surface treatment was about 20% and 30%, respectively."],["oa:W2066647763","Ti-6Al-4V","stiffness",1.6,null,null,null,"GPa","","as-built SLM","","","",false,"out_of_range","results","The stiffness of the s.140ap was significantly higher than that of the reference material."],["oa:W2067024253","Ti-6Al-4V","Young's modulus",118712.0,null,null,null,"GPa","room temperature","","","","",false,"out_of_range","methods",""],["oa:W2067024253","Ti-6Al-4V","Young's modulus",94710.0,null,null,null,"GPa","150 °C","","","","",false,"out_of_range","methods",""],["oa:W2067024253","Ti-5Al-5Mo-5V-3Cr","Young's modulus",105.0,null,null,null,"GPa","room temperature","","","tensile test","",false,"","methods",""],["oa:W2067024253","Ti5553-3","Young's modulus",8676.0,null,null,null,"GPa","150 °C","","","","",false,"out_of_range","methods",""],["oa:W2067024253","Ti5553-3","Young's modulus",10778.0,null,null,null,"GPa","room temperature","","","","",false,"out_of_range","methods",""],["oa:W2067024253","Ti5553-1","Young's modulus",8975.0,null,null,null,"GPa","150 °C","","","","",false,"out_of_range","methods",""],["oa:W2067024253","Ti5553-1","Young's modulus",11377.0,null,null,null,"GPa","room temperature","","","","",false,"out_of_range","methods",""],["oa:W2067024253","Ti-6Al-4V","Young's modulus",115.0,null,null,null,"GPa","room temperature","","","tensile test","",false,"","methods",""],["oa:W2067024253","Ti-5Al-5Mo-5V-3Cr","Young's modulus",105.0,null,null,null,"GPa","increasing temperature","","","tensile test","",false,"","methods",""],["oa:W2067570658","Ti-6Al-4V","E",450.0,280.0,620.0,null,"GPa","","diffusion-treated","","","",false,"out_of_range","results_discussion",""],["oa:W2067570658","Ti-6Al-4V","Young's Modulus",154.0,null,null,null,"GPa","","untreated","","","",false,"","results_discussion",""],["oa:W2067570658","Ti-6Al-4V","elastic modulus",48.0,null,null,null,"%","","900°C/2 h","","","",false,"unit_mismatch","results_discussion",""],["oa:W2069437438","Ti-6Al-4V","Elastic modulus",119.0,null,null,null,"GPa","","","","","",false,"","methods",""],["oa:W2076626093","","relative stiffness",14.0,null,null,null,"GPa","","","","","",false,"out_of_range","results_discussion","The outer, open-cellular (mesh) surface () has an approximate relative density of 0.6 similar to the femoral knee component in and corresponds to a relative stiffness from of ~0.13 or a porous, transitional-region stiffness of ~14 GPa."],["oa:W2076626093","Ti-6Al-4V","slope (n)",2.1,null,null,null,"","","","","","",false,"unit_missing","results_discussion","The stiffness-density design plot shown in was constructed from experimental data for Co-29Cr-6Mo and Ti-6Al-4V, having a corresponding slope (n) in () of 2.1 []."],["oa:W2076626093","Co-29Cr-6Mo","stiffness",19.0,null,null,null,"GPa","","as-fabricated EBM (z)","","","",false,"out_of_range","results_discussion","In the Co-29Cr-6Mo open cellular mesh structure shown in , the relative density was estimated to be 0.5 based upon the strut and cellular dimensions, corresponding to an estimated relative stiffness of 0.09 in or a stiffness matching the contacting femur end estimated to be 19 GPa for E o = 210 GPa."],["oa:W2076626093","","ideal inner foam core stiffness",0.3,null,null,null,"GPa","","","","","",false,"out_of_range","results_discussion","This corresponds to an outer foam stiffness of 2.2 GPa and an ideal inner foam core stiffness of 0.3 GPa (utilizing the relative stiffness-density design plots in ). shows CAD models combining different density foam structures as fabricated in , which can serve as a rod model section composed of a central foam core and an outer foam or mesh-type structure having a higher stiffness (Figures and , resp.), as described above."],["oa:W2076626093","Co-29Cr-6Mo","slope (n)",2.1,null,null,null,"","","","","","",false,"unit_missing","results_discussion","The stiffness-density design plot shown in was constructed from experimental data for Co-29Cr-6Mo and Ti-6Al-4V, having a corresponding slope (n) in () of 2.1 []."],["oa:W2076626093","","outer foam stiffness",2.2,null,null,null,"GPa","","","","","",false,"out_of_range","results_discussion","This corresponds to an outer foam stiffness of 2.2 GPa and an ideal inner foam core stiffness of 0.3 GPa (utilizing the relative stiffness-density design plots in ). shows CAD models combining different density foam structures as fabricated in , which can serve as a rod model section composed of a central foam core and an outer foam or mesh-type structure having a higher stiffness (Figures and , resp.), as described above."],["oa:W2076626093","Ti-6Al-4V","stiffness",5.0,null,null,null,"GPa","","as-fabricated EBM (z)","","","",false,"out_of_range","results_discussion","In contrast to a high stiffness for the contacting Co-29Cr-6Mo femoral appliance in , a Ti-6Al-4V tibial stem appliance might have an estimated stiffness of 5 GPa if it is not a press fit with the outer, cortical bone of the tibia."],["oa:W2079589947","Ti-1023","Elastic modulus (GPa)",106.0,null,null,null,"GPa","room temperature","","","tensile test","",false,"","results_discussion","2.6~3.4 9.0~11 1.6~2.2 <0.05 <0.05 <0.015 <0.005 <0.13 Table 2 Physical properties of Ti-1023 at room temperature Tensile strength (Mpa) Yield strength (Mpa) Elastic modulus (GPa) Elongation (%) Hardness (HV) Fracture toughness (MPa· ﬃﬃﬃm p ) 1,005 1,105 106 4~10 ~375 ≥60 Table 3 Cutting conditions for the experimental work Tool average flank wear (VB) (mm) 0, 0.1, 0.2, 0.35 Cutting speed Vc (m min−1) 20, 40, 60, 80, 100, 200, 300 Depth of cut (mm) 1 Feed rate (mm tooth−1) 0.08 Int J Adv Manuf T"],["oa:W2079717771","","Young’s modulus",180.0,null,null,null,"GPa","","","","nanoindentation","",false,"","results",""],["oa:W2079717771","","Young’s modulus",110.0,null,null,null,"GPa","","","","nanoindentation","",false,"",
