Repository: akhtar07/tisci-explorer

# TiSci Explorer

A read-only, static explorer for **TiSci**, an autonomous research agent for titanium alloys. TiSci reads the
titanium-alloy literature, builds a knowledge graph and a table of measured values, proposes hypotheses where the
graph has gaps, and tests them with DFT (MACE / VASP) and the ICME-lite multiscale chain.

**Live site:** https://akhtar07.github.io/tisci-explorer/

The site has seven sections:

| Section | What it shows |
|---|---|
| Overview | Corpus → graph → facts → hypotheses → verdicts, with the snapshot's counts |
| Worked example | One full loop for W in α-Ti: graph path, hypothesis, novelty check, DFT test, verdict, follow-up, DAMASK |

File: data/facts/alpha_fraction.json (part 9 of 9)
zone followed the same trend, increasing initially and then stabilizing above 630 °C."],["oa:W7166512353","TC11/TC17","area fraction of the α phase",0.0,null,null,null,"","","annealed 590 °C","","","",false,"unit_missing","results","The area fraction of the α phase in the fracture zone followed the same trend, increasing initially and then stabilizing above 630 °C."],["oa:W7166549904","","HCP fraction",89.3,null,null,null,"%","300 K","","","PTM analysis","10⁸ s⁻¹",true,"","results_discussion",""],["oa:W7167892627","Ti-6Al-4V","α fraction",94.8,94.8,94.8,null,"%","","wrought","equiaxed α","","",false,"","results_discussion","3.2.3 EBSD mapping analysis for wrought samples The EBSD maps of the WR sample (reference baseline) in the wrought state reveal a refined, equiaxed α-phase micro structure with ~ 94.8% α and 5.2% retained β, where β is primarily located at grain boundaries or interfaces."],["oa:W7167892627","Ti-6Al-4V","α fraction",81.2,81.2,81.2,null,"%","","HIP-treated, near-β-transus","equiaxed α + β","","",false,"","results_discussion","This ther mal exposure promoted partial phase transformation and morphological coarsening, decomposing α′ martensite into an equilibrium α + β structure comprising approximately 81.2% α and 18.8% β."],["oa:W7172431378","Ti-6Al-4V","92.8% α-phase",92.8,null,null,null,"%","","EB-PBF","lamellar","ImageJ 1.54p quantification","",false,"","results","The enlarged view in c highlights the ultrafine martensitic laths, which exhibit an average thickness of approximately 0.7 μm. e reveals the EB-PBF microstructure with a characteristic basket-weave morphology, where ImageJ 1.54p quantification identified 92.8% α-phase and 7.2% β-phase fractions. f, an enlarged view corresponding to the dashed square in e, reveals coarser α laths (~1.9 μm thickness) with a retained V-enriched β phase []."],["oa:W7202336196","Ti-6Al-4V","α fraction",6.1,null,null,null,"%","","HIP","","","",false,"","discussion",""],["oa:W7204252567","","acicular α’",6.38,null,null,null,"%","","","martensitic α'","","",false,"","results_discussion","The bulk region (Region 1) had the most notably difference between samples with the Single Laser and Pre-Heat + Melt setup showing very little differences, unlike the Melt + Post-Heat setup having 6.38% acicular α’ which is roughly 4.5% higher than the other configurations."],["oa:W7205416925","Ti-6Al-4V","Fraction de phase α",87.0,null,null,null,"%","","FG","equiaxed","","",false,"","conclusions",""],["oa:W7205416925","Ti-6Al-4V","Fraction de phase α",92.0,null,null,null,"%","","CG","heterogeneous (nodular and ± elongated)","","",false,"","conclusions",""],["oa:W7205416925","Ti-6Al-4V","proportion de la phase α",92.0,null,null,null,"%","","","","","",false,"","conclusions",""],["oa:W7205416925","Ti-6Al-4V","rapport 𝜌",63.0,null,null,null,"%","","","CG","","",false,"","conclusions",""],["oa:W7205416925","Ti-6Al-4V","fraction volumique de phase α",87.0,null,null,null,"%","","","","","",false,"","conclusions",""],["oa:W7206273522","Ti-6Al-4V","fracciones obtenidas",95.0,null,null,null,"%","","TT01 as-built","","","",false,"","abstract",""],["oa:W7207900513","Ti-6Al-4V","podíl vysokoúhlových hranic",96.0,null,null,null,"%","","","high-angle grain boundaries","","",false,"","abstract","Mikrostruktura vykazovala vysoký podíl vysokoúhlových hranic (cca 96 %), což je v souladu s literaturou [44, 45]."],["oa:W7208299026","Ti-6Al-4V","rapport 𝜌",63.0,null,null,null,"%","","","CG","","",false,"","conclusions",""],["oa:W7208299026","Ti-6Al-4V","proportion de la phase α",92.0,null,null,null,"%","","","","","",false,"","conclusions",""],["oa:W759580096","Ti-6Al-4V","percentage beta",25.0,null,null,null,"%","915°C","solution treated in alpha-beta field","equiaxed alpha in transformed beta matrix","","",false,"","discussion",""],["oa:W759580096","Ti-6Al-4V","percentage beta",70.0,null,null,null,"%","980°C","solution treated in alpha-beta field","equiaxed alpha in transformed beta matrix","","",false,"","discussion",""],["oa:W791813733","Ti-6Al-4V","Alpha phase: 88.2%",88.2,null,null,null,"%","","","","","",false,"","methods",""],["oa:W798122979","Ti-6Al-4V","volume fraction",28.85,null,null,null,"%","","","","","",false,"","conclusions",""],["oa:W798122979","Ti-6Al-4V","alpha fraction",24.6,null,null,null,"%","","as-built EBF3","bimodal","","",false,"","conclusions",""],["oa:W849572881","Ti-6Al-4V","α-phase volume fractions",90.0,null,null,null,"%","","mill annealed 760°C/1h","","","",false,"","methods",""],["openaire:2c35f4c3a909f95a780f0ec68018512c","Ti-6Al-4V","α fazının daha yüksek oranda bulunduğunu",0.0,null,null,null,"","","high-power diode laser treatment at 1700–1800°C and 1475–1625°C","","XRD","",false,"unit_missing","abstract","XRD ile 1700-1800°C aralıkta ve 1475-1625°C aralıkta yapılan uygulamalarda yüksek sıcaklık aralığındaki numunede α fazının daha yüksek oranda bulunduğunu tespit etmişlerdir."],["openaire:2d6b6c9d4feeace73c6900c2d0f990ca","Ti-6Al-4V","proportion de phase β",0.05,0.05,0.15,null,"","room temperature","annealed","bimodal","","",false,"unit_missing","conclusions",""],["openaire:6804710753fcec14ebcbd2d160f11ca8","Ti-6Al-4V","phase α",0.85,null,null,null,"","","1050 °C","lamellar","","",false,"unit_missing","conclusions",""],["openaire:7787665bfe328ff86aa44129d98b983d","Ti-6Al-4V","𝑓𝑡0",0.417,null,null,null,"","","","","","",false,"unit_missing","conclusions",""],["openaire:7860c9509a301acc9c667d323df7f2a7","Ti-55","equiaxed α",50.0,50.0,50.0,null,"%","","multiple heat treatment","bimodal","","",false,"","part 5","To this end; three microstructures were obtained by multiple heat treatment: I-bimodal structure with 50% equaixed α, II-bimodal structure with 15% equiaxed α, III-trimodal structure with 18% equiaxed α and 25% lamellar α."],["openaire:7860c9509a301acc9c667d323df7f2a7","Ti-55","equiaxed α",15.0,15.0,15.0,null,"%","","multiple heat treatment","bimodal","","",false,"","part 5","To this end; three microstructures were obtained by multiple heat treatment: I-bimodal structure with 50% equaixed α, II-bimodal structure with 15% equiaxed α, III-trimodal structure with 18% equiaxed α and 25% lamellar α."],["openaire:7860c9509a301acc9c667d323df7f2a7","Ti-55","equiaxed α",18.0,18.0,18.0,null,"%","","multiple heat treatment","trimodal","","",false,"","part 5","To this end; three microstructures were obtained by multiple heat treatment: I-bimodal structure with 50% equaixed α, II-bimodal structure with 15% equiaxed α, III-trimodal structure with 18% equiaxed α and 25% lamellar α."],["openaire:7860c9509a301acc9c667d323df7f2a7","Ti-55","lamellar α",25.0,25.0,25.0,null,"%","","multiple heat treatment","trimodal","","",false,"","part 5","To this end; three microstructures were obtained by multiple heat treatment: I-bimodal structure with 50% equaixed α, II-bimodal structure with 15% equiaxed α, III-trimodal structure with 18% equiaxed α and 25% lamellar α."],["openaire:7860c9509a301acc9c667d323df7f2a7","Ti-55","equiaxed α",15.0,10.0,20.0,null,"%","","secondary working","trimodal","","",false,"","part 5","The trimodal structure which consists of 10–20% equiaxed α, 30–50% lamellar α and transformed β matrix may also be required after secondary working due to its superior low-cycle fatigue resistance [4]."],["openaire:7860c9509a301acc9c667d323df7f2a7","Ti-55","lamellar α",40.0,30.0,50.0,null,"%","","secondary working","trimodal","","",false,"","part 5","The trimodal structure which consists of 10–20% equiaxed α, 30–50% lamellar α and transformed β matrix may also be required after secondary working due to its superior low-cycle fatigue resistance [4]."],["openaire:7860c9509a301acc9c667d323df7f2a7","","fraction of equiaxed α",0.5,null,null,null,"","","annealed at 820 °C","bimodal","","",false,"unit_missing","part 6","The as-received material was annealed at 820 ◦C to obtain a bimodal structure consisting of about 50% equiaxed α within transformed β matrix (microstructure I, Figure 1a)."],["openaire:7860c9509a301acc9c667d323df7f2a7","","volume fraction of equiaxed α",0.15,null,null,null,"","","heated at 10 °C/min to 970 °C, held 30 min, air cooled","bimodal","","",false,"unit_missing","part 6","Specimen with initially microstructure I was heated at the rate of 10 ◦C/min up to 970 ◦C, held for 30 min and then cooled in the air to get a bimodal structure composed of about 15% equiaxed α within transformed β matrix (microstructure II, Figure 1b)."],["openaire:7860c9509a301acc9c667d323df7f2a7","","volume fraction of primary equiaxed α",0.18,null,null,null,"","","","","","",false,"unit_missing","part 6","The volume fraction of primary equiaxed and lamellar α were about 18% and 25%, respectively."],["openaire:7860c9509a301acc9c667d323df7f2a7","","volume fraction of lamellar α",0.25,null,null,null,"","","","","","",false,"unit_missing","part 6","The volume fraction of primary equiaxed and lamellar α were about 18% and 25%, respectively."],["openaire:7860c9509a301acc9c667d323df7f2a7","Ti-6Al-4V","volume fraction of α phase",0.03,null,null,null,"","","","","","",false,"unit_missing","part 6","Barriobero-Vila et al. [14] reported an increase of 3% in the volume fraction of α phase at a heating rate of 5 ◦C/min for the Ti-6Al-4V alloy."],["openaire:7860c9509a301acc9c667d323df7f2a7","Ti-6Al-4V","volume fraction of α phase",0.01,null,null,null,"","","","","","",false,"unit_missing","part 6","The increase in volume fraction decreases to 1% at the heating rate of 20 ◦C/min."],["openaire:7be681a06990009f1f26017343776eb7","Ti-6Al-4V","fracción volumétrica de fase α",53.0,null,null,null,"%","","","equiaxed α","","",false,"","abstract",""],["openaire:7be681a06990009f1f26017343776eb7","Ti-6Al-4V","fracción volumétrica de fase β",47.0,null,null,null,"%","","","equiaxed β","","",false,"","abstract",""],["openaire:7be681a06990009f1f26017343776eb7","Ti-6Al-4V","fracción volumétrica de fase α",52.2,null,null,null,"%","","","equiaxed","","",false,"","abstract",""],["openaire:7be681a06990009f1f26017343776eb7","Ti-6Al-4V","fracción volumétrica de fase β",47.8,null,null,null,"%","","","equiaxed","","",false,"","abstract",""],["openaire:7be681a06990009f1f26017343776eb7","Ti-6Al-4V","fracción volumétrica de granos α",53.8,null,null,null,"%","","","equiaxed α","","",false,"","abstract",""],["openaire:7be681a06990009f1f26017343776eb7","Ti-6Al-4V","fracción volumétrica de martensita templada α/β",46.2,null,null,null,"%","","","martensitic α/β","","",false,"","abstract",""],["openaire:7be681a06990009f1f26017343776eb7","Ti-6Al-4V","fracción volumétrica de martensita templada",52.0,null,null,null,"%","","","","","",false,"","abstract",""],["openaire:7be681a06990009f1f26017343776eb7","Ti-6Al-4V","fracción volumétrica de fase α",48.0,null,null,null,"%","","","","","",false,"","abstract",""],["openaire:7be681a06990009f1f26017343776eb7","Ti-6Al-4V","fracción volumétrica de grano α",53.7,53.0,54.4,null,"%","","","","semi-quantitative image analysis","",false,"","abstract",""],["openaire:7be681a06990009f1f26017343776eb7","Ti-6Al-4V","fracción volumétrica de fase α",54.3,53.8,54.8,null,"%","","","","semi-quantitative image analysis","",false,"","abstract",""],["openaire:7be681a06990009f1f26017343776eb7","Ti-6Al-4V","fracción volumétrica de la fase α",84.3,null,null,null,"%","","","equiaxed α","","",false,"","abstract",""],["openaire:7be681a06990009f1f26017343776eb7","Ti-6Al-4V","fracción volumétrica de 90%",90.0,null,null,null,"%","","","","","",false,"","abstract",""],["openaire:7be681a06990009f1f26017343776eb7","Ti-6Al-4V","rango de 83.2% a 85.5%",84.35,83.2,85.5,null,"%","","","","","",false,"","abstract",""],["openaire:7be681a06990009f1f26017343776eb7","Ti-6Al-4V","fracción volumétrica de α",90.5,90.0,91.0,null,"%","","","equiaxed","","",false,"","abstract",""],["openaire:7be681a06990009f1f26017343776eb7","Ti-6Al-4V","fracción volumétrica α2",9.8,3.35,16.25,null,"%","","","","","",false,"","abstract",""],["openaire:7be681a06990009f1f26017343776eb7","Ti-6Al-4V","fracción volumétrica de la precipitación α2",13.825,10.45,17.2,null,"%","","","Widmanstätten","","",false,"","abstract",""],["openaire:7be681a06990009f1f26017343776eb7","Ti-6Al-4V","fracción volumétrica de la precipitación α2",11.96,8.96,14.96,null,"%","","","equiaxed","","",false,"","abstract",""],["openaire:7be681a06990009f1f26017343776eb7","Ti-6Al-4V","fracción volumétrica del precipitado α2",10.0,7.2,12.7,null,"%","","","","","",false,"","abstract",""],["openaire:7be681a06990009f1f26017343776eb7","Ti-6Al-4V","fracciones volumétricas de la precipitación α2",13.47,11.98,14.96,null,"%","","","","","",false,"","abstract",""],["openaire:874e890a2bb7411a07678859f825c8e2","Ti-5Al-5Mo-5V-3Cr","birincil αp (primary alfa) fazı",15.0,14.0,16.0,1.0,"%","","","bimodal","","",false,"","abstract","Bimodal (BM) mikroyapı içerisinde hacimsel olarak 1-3 μm çaplarında %15±1 oranında birincil αp (primary alfa) fazı bulunmaktadır."],["openaire:8c32bdfb2d5bab9b4e9d2e14af359841","Ti-15Mo-3Cr","porcentaje de esta fase",97.24,null,null,null,"%","","","","","",false,"","methods",""],["openaire:8c32bdfb2d5bab9b4e9d2e14af359841","Ti-15Mo-1Cr","porcentaje de fase beta presente",99.0,null,null,null,"%","","","","","",false,"","methods",""],["openaire:8c32bdfb2d5bab9b4e9d2e14af359841","Ti-15Mo-3Cr","porcentaje de fase beta presente",99.0,null,null,null,"%","","","","","",false,"","methods",""],["openaire:a577e341cfc95ea5af910578d533fb69","alloy I","volume fraction of massively transformed gamma",9.0,8.0,10.0,null,"%","","water-quenched","","","",false,"","results",""],["openaire:a577e341cfc95ea5af910578d533fb69","alloy II (45-2-0)","volume fraction of the dark phase",90.0,null,null,null,"%","","water quenching (WQ)","ct2 phase","","",false,"","results",""],["openaire:a577e341cfc95ea5af910578d533fb69","alloy III","Volume fraction of massively transformed gamma",100.0,100.0,100.0,null,"%","","air cooling (AC)","lamellar","","",false,"","results",""],["openaire:a577e341cfc95ea5af910578d533fb69","alloy III","Volume fraction of massively transformed gamma",91.5,90.0,93.0,null,"%","","oil quenching (OQ)","lamellar","","",false,"","results",""],["openaire:a577e341cfc95ea5af910578d533fb69","alloy III","Volume fraction of massively transformed gamma",22.5,20.0,25.0,null,"%","","water quenching (WQ)","lamellar","","",false,"","results",""],["openaire:a577e341cfc95ea5af910578d533fb69","alloy II","Volume fraction of massively transformed gamma",70.0,70.0,70.0,null,"%","","oil quenching (OQ)","lamellar","","",false,"","results",""],["openaire:a577e341cfc95ea5af910578d533fb69","alloy IV","Volume fraction of massively transformed gamma",70.0,70.0,70.0,null,"%","","air cooling (AC)","lamellar","","",false,"","results",""],["openaire:a577e341cfc95ea5af910578d533fb69","alloy IV","Volume fraction of massively transformed gamma",70.0,70.0,70.0,null,"%","","oil quenching (OQ)","lamellar","","",false,"","results",""],["openaire:a577e341cfc95ea5af910578d533fb69","alloy IV","Volume fraction of massively transformed gamma",70.0,70.0,70.0,null,"%","","water quenching (WQ)","lamellar","","",false,"","results",""],["openaire:a577e341cfc95ea5af910578d533fb69","Ti-4541","volume fraction of massive gamma",8.5,8.0,10.0,null,"%","","water quenched","fully lamellar","","",false,"","discussion",""],["openaire:a577e341cfc95ea5af910578d533fb69","Ti-2Nb-0.4Mn","volume fraction of massive gamma",25.0,20.0,25.0,null,"%","","annealed at 1350°C","fully lamellar","","",false,"","discussion",""],["openaire:b1c04decd0010532b4f1f4094b4351bf","Ti-6Al-4V","Phase Fraction at 800 °C HCP (α)",0.82,null,null,null,"","800 °C","","","","",true,"unit_missing","results_discussion",""],["openaire:b1c04decd0010532b4f1f4094b4351bf","Ti-6Al-3V-1Fe","Phase Fraction at 350 °C HCP (α)",0.69,null,null,null,"","350 °C","","","","",false,"unit_missing","results_discussion",""],["openaire:b1c04decd0010532b4f1f4094b4351bf","Ti-6Al-3V-1Fe","Phase Fraction at 650 °C HCP (α)",0.76,null,null,null,"","650 °C","","","","",false,"unit_missing","results_discussion",""],["openaire:b1c04decd0010532b4f1f4094b4351bf","Ti-6Al-2Fe-2V","Phase Fraction at 350 °C HCP (α)",0.7,null,null,null,"","350 °C","","","","",false,"unit_missing","results_discussion",""],["openaire:b1c04decd0010532b4f1f4094b4351bf","Ti-6Al-2Fe-2V","Phase Fraction at 650 °C HCP (α)",0.87,null,null,null,"","650 °C","","","","",false,"unit_missing","results_discussion",""],["openaire:b1c04decd0010532b4f1f4094b4351bf","Ti-6Al-2Fe-2V","Phase Fraction at 800 °C HCP (α)",0.71,null,null,null,"","800 °C","","","","",false,"unit_missing","results_discussion",""],["openaire:b1c04decd0010532b4f1f4094b4351bf","Ti-6Al-3Fe-1V","Phase Fraction at 350 °C HCP (α)",0.71,null,null,null,"","350 °C","","","","",false,"unit_missing","results_discussion",""],["openaire:b1c04decd0010532b4f1f4094b4351bf","Ti-6Al-3Fe-1V","Phase Fraction at 600 °C HCP (α)",0.89,null,null,null,"","600 °C","","","","",false,"unit_missing","results_discussion",""],["openaire:b1c04decd0010532b4f1f4094b4351bf","Ti-6Al-3Fe-1V","Phase Fraction at 800 °C HCP (α)",0.675,null,null,null,"","800 °C","","","","",false,"unit_missing","results_discussion",""],["openaire:b1c04decd0010532b4f1f4094b4351bf","Ti-6Al-4Fe","Phase Fraction at 350 °C",0.72,null,null,null,"","350 °C","","","","",false,"unit_missing","results_discussion",""],["openaire:b1c04decd0010532b4f1f4094b4351bf","Ti-6Al-4Fe","Phase Fraction at 600 °C",0.914,null,null,null,"","600 °C","","","","",false,"unit_missing","results_discussion",""],["openaire:b1c04decd0010532b4f1f4094b4351bf","Ti-6Al-4Fe","Phase Fraction at 800 °C",0.63,null,null,null,"","800 °C","","","","",false,"unit_missing","results_discussion",""],["openaire:b1c04decd0010532b4f1f4094b4351bf","Ti-6Al-4Fe","Phase Fraction at 350 °C",0.21,null,null,null,"","350 °C","","","","",false,"unit_missing","results_discussion",""],["openaire:b1c04decd0010532b4f1f4094b4351bf","Ti-6Al-4Fe","Phase Fraction at 600 °C",0.019,null,null,null,"","600 °C","","","","",false,"unit_missing","results_discussion",""],["openaire:b1c04decd0010532b4f1f4094b4351bf","Ti-6Al-3V-1Mo","Phase Fraction at 350 °C HCP (α)",0.72,null,null,null,"","350 °C","","","","",false,"unit_missing","results_discussion",""],["openaire:b1c04decd0010532b4f1f4094b4351bf","Ti-6Al-3V-1Mo","Phase Fraction at 600 °C HCP (α)",0.834,null,null,null,"","600 °C","","","","",false,"unit_missing","results_discussion",""],["openaire:b1c04decd0010532b4f1f4094b4351bf","Ti-6Al-3V-1Mo","Phase Fraction at 800 °C HCP (α)",0.832,null,null,null,"","800 °C","","","","",false,"unit_missing","results_discussion",""],["openaire:b1c04decd0010532b4f1f4094b4351bf","Ti-6Al-3V-1Mo","HCP (α) phase",0.72,null,null,null,"","350 °C","","HCP (α)","","",false,"unit_missing","results_discussion",""],["openaire:b1c04decd0010532b4f1f4094b4351bf","Ti-6Al-3V-1Mo","D0₁₉ (Ti₃Al) intermetallic phase",0.24,null,null,null,"","350 °C","","D0_19 (Ti3Al)","","",false,"unit_missing","results_discussion",""],["openaire:b1c04decd0010532b4f1f4094b4351bf","Ti-6Al-3V-1Mo","HCP (α) phase fraction",0.835,null,null,null,"","600 °C","","","","",false,"unit_missing","results_discussion",""],["openaire:b1c04decd0010532b4f1f4094b4351bf","Ti-6Al-2Mo-2V","HCP (α) phase fraction",83.2,null,null,null,"%","800 °C","","","","",false,"","results_discussion",""],["openaire:b1c04decd0010532b4f1f4094b4351bf","Ti-6Al-2Mo-2V","D0₁₉ (Ti₃Al) intermetallic fraction",8.6,null,null,null,"%","","","","","",false,"","results_discussion",""],["openaire:b1c04decd0010532b4f1f4094b4351bf","Ti-6Al-2Mo-2V","Phase Fraction at 350 °C HCP (α)",0.73,null,null,null,"","350 °C","","","","",false,"unit_missing","results_discussion",""],["openaire:b1c04decd0010532b4f1f4094b4351bf","Ti-6Al-2Mo-2V","Phase Fraction at 600 °C HCP (α)",0.865,null,null,null,"","600 °C","","","","",false,"unit_missing","results_discussion",""],["openaire:b1c04decd0010532b4f1f4094b4351bf","Ti-6Al-2Mo-2V","Phase Fraction at 800 °C HCP (α)",0.841,null,null,null,"","800 °C","","","","",false,"unit_missing","results_discussion",""],["openaire:b1c04decd0010532b4f1f4094b4351bf","Ti-6Al-3Mo-1V","Phase Fraction at 350 °C HCP (α)",0.762,null,null,null,"","350 °C","","","","",false,"unit_missing","results_discussion",""],["openaire:b1c04decd0010532b4f1f4094b4351bf","Ti-6Al-3Mo-1V","Phase Fraction at 600 °C HCP (α)",0.904,null,null,null,"","600 °C","","","","",false,"unit_missing","results_discussion",""],["openaire:b1c04decd0010532b4f1f4094b4351bf","Ti-6Al-3Mo-1V","Phase Fraction at 800 °C HCP (α)",0.848,null,null,null,"","800 °C","","","","",false,"unit_missing","results_discussion",""],["openaire:b1c04decd0010532b4f1f4094b4351bf","Ti-6Al-4Mo","Phase Fraction at 350 °C",0.79,0.79,0.79,null,"","350°C","","","","",false,"unit_missing","results_discussion",""],["openaire:b1c04decd0010532b4f1f4094b4351bf","Ti-6Al-4Mo","Phase Fraction at 600 °C",0.964,0.964,0.964,null,"","600°C","","","","",false,"unit_missing","results_discussion",""],["openaire:b1c04decd0010532b4f1f4094b4351bf","Ti-6Al-4Mo","HCP (α)",0.79,0.79,0.79,null,"","350°C","","","","",false,"unit_missing","results_discussion",""],["openaire:b1c04decd0010532b4f1f4094b4351bf","Ti-6Al-4Mo","HCP (α)",0.964,0.964,0.964,null,"","600°C","","","","",false,"unit_missing","results_discussion",""],["openaire:b1c04decd0010532b4f1f4094b4351bf","Ti-6Al-4Mo","A15_M3Al",0.036,0.036,0.036,null,"","600°C","","","","",false,"unit_missing","results_discussion",""],["openaire:b1c04decd0010532b4f1f4094b4351bf","Ti-6Al-3V-1Nb","Phase Fraction at 350 °C HCP (α)",0.726,null,null,null,"","350 °C","","","","",false,"unit_missing","results_discussion",""],["openaire:b1c04decd0010532b4f1f4094b4351bf","Ti-6Al-3V-1Nb","Phase Fraction at 350 °C D0_19 (Ti3Al)",0.246,null,null,null,"","350 °C","","","","",false,"unit_missing","results_discussion",""],["openaire:b1c04decd0010532b4f1f4094b4351bf","Ti-6Al-2Mo-2V","HCP (α)",0.87,null,null,null,"","600 °C","","","","",false,"unit_missing","results_discussion",""],["openaire:b1c04decd0010532b4f1f4094b4351bf","Ti-6Al-2Mo-2V","HCP (α)",0.914,null,null,null,"","800 °C","","","","",false,"unit_missing","results_discussion",""],["openaire:b1c04decd0010532b4f1f4094b4351bf","Ti-6Al-2Nb-2V","HCP (α)",0.762,null,null,null,"","350 °C","","","","",false,"unit_missing","results_discussion",""],["openaire:b1c04decd0010532b4f1f4094b4351bf","Ti-6Al-2Nb-2V","D0_19 (Ti3Al)",0.225,null,null,null,"","350 °C","","","","",false,"unit_missing","results_discussion",""],["openaire:b1c04decd0010532b4f1f4094b4351bf","Ti-6Al-2Nb-2V","HCP (α)",0.87,null,null,null,"","600 °C","","","","",false,"unit_missing","results_discussion",""],["openaire:b1c04decd0010532b4f1f4094b4351bf","Ti-6Al-2Nb-2V","D0_19 (Ti3Al)",0.1,null,null,null,"","600 °C","","","","",false,"unit_missing","results_discussion",""],["openaire:b1c04decd0010532b4f1f4094b4351bf","Ti-6Al-2Nb-2V","HCP (α)",0.914,null,null,null,"","800 °C","","","","",false,"unit_missing","results_discussion",""],["openaire:b1c04decd0010532b4f1f4094b4351bf","Ti-6Al-3Nb-1V","HCP (α)",0.75,null,null,null,"","350 °C","350 °C","","","",false,"unit_missing","results_discussion",""],["openaire:b1c04decd0010532b4f1f4094b4351bf","Ti-6Al-3Nb-1V","HCP (α)",0.892,null,null,null,"","600 °C","600 °C","","","",false,"unit_missing","results_discussion",""],["openaire:b1c04decd0010532b4f1f4094b4351bf","Ti-6Al-3Nb-1V","HCP (α)",0.954,null,null,null,"","800 °C","800 °C","","","",false,"unit_missing","results_discussion",""],["openaire:b1c04decd0010532b4f1f4094b4351bf","Ti-6Al-2Ta-2V","Phase Fraction at 350 °C",0.74,null,null,null,"","350 °C","","","","",false,"unit_missing","results_discussion",""],["openaire:b1c04decd0010532b4f1f4094b4351bf","Ti-6Al-2Ta-2V","Phase Fraction at 600 °C",0.83,null,null,null,"","600 °C","","","","",false,"unit_missing","results_discussion",""],["openaire:b1c04decd0010532b4f1f4094b4351bf","Ti-6Al-2Ta-2V","Phase Fraction at 800 °C",1.0,null,null,null,"","800 °C","","","","",false,"unit_missing","results_discussion",""],["openaire:b1c04decd0010532b4f1f4094b4351bf","Ti-6Al-2Ta-2V","HCP (α)",0.74,null,null,null,"","350 °C","","","","",false,"unit_missing","results_discussion",""],["openaire:b1c04decd0010532b4f1f4094b4351bf","Ti-6Al-2Ta-2V","D0_19 (Ti3Al)",0.245,null,null,null,"","350 °C","","","","",false,"unit_missing","results_discussion",""],["openaire:b1c04decd0010532b4f1f4094b4351bf","Ti-6Al-2Ta-2V","HCP (α)",0.83,null,null,null,"","600 °C","","","","",false,"unit_missing","results_discussion",""],["openaire:b1c04decd0010532b4f1f4094b4351bf","Ti-6Al-2Ta-2V","D0_19 (Ti3Al)",0.17,null,null,null,"","600 °C","","","","",false,"unit_missing","results_discussion",""],["openaire:b1c04decd0010532b4f1f4094b4351bf","Ti-6Al-2Ta-2V","92% α-phase",0.92,null,null,null,"","800 °C","","","","",false,"unit_missing","results_discussion",""],["openaire:b1c04decd0010532b4f1f4094b4351bf","Ti-6Al-3Ta-1V","HCP (α)",0.72,null,null,null,"","350 °C","","","","",false,"unit_missing","results_discussion",""],["openaire:b1c04decd0010532b4f1f4094b4351bf","Ti-6Al-3Ta-1V","HCP (α)",0.72,null,null,null,"","600 °C","","","","",false,"unit_missing","results_discussion",""],["openaire:b1c04decd0010532b4f1f4094b4351bf","Ti-6Al-3Ta-1V","HCP (α)",0.98,null,null,null,"","800 °C","","","","",false,"unit_missing","results_discussion",""],["openaire:b1c04decd0010532b4f1f4094b4351bf","Ti-6Al-4Ta","HCP (α)",0.587,0.587,0.587,null,"","350°C","","","","",false,"unit_missing","results_discussion",""],["openaire:b1c04decd0010532b4f1f4094b4351bf","Ti-6Al-4Ta","D0_19 (Ti3Al)",0.413,0.413,0.413,null,"","350°C","","","","",false,"unit_missing","results_discussion",""],["openaire:b1c04decd0010532b4f1f4094b4351bf","Ti-6Al-4Ta","HCP (α)",0.705,0.705,0.705,null,"","600°C","","","","",false,"unit_missing","results_discussion",""],["openaire:b1c04decd0010532b4f1f4094b4351bf","Ti-6Al-4Ta","D0_19 (Ti3Al)",0.295,0.295,0.295,null,"","600°C","","","","",false,"unit_missing","results_discussion",""],["openaire:b1c04decd0010532b4f1f4094b4351bf","Ti-6Al-4Ta","HCP (α)",0.887,0.887,0.887,null,"","800°C","","","","",false,"unit_missing","results_discussion",""],["openaire:b1c04decd0010532b4f1f4094b4351bf","Ti-6Al-4Ta","D0_19 (Ti3Al)",0.113,0.113,0.113,null,"","800°C","","","","",false,"unit_missing","results_discussion",""],["openaire:b893e00620770a613d5d86accafb6ca5","Ti-6Al-4V","α-Ti dominant faz",100.0,100.0,100.0,null,"%","20–200 °C","annealed 760°C/2h + air cooled","","X-ray diffraction","",false,"","conclusions",""],["openaire:b893e00620770a613d5d86accafb6ca5","Ti-6Al-4V","tribo oksit tabakası",100.0,100.0,100.0,null,"%","400 °C","annealed 760°C/2h + air cooled","","X-ray diffraction","",false,"","conclusions",""],["openaire:b893e00620770a613d5d86accafb6ca5","Ti-6Al-4V","α oranı",8.12,null,null,null,"%","","as-cast","","","",false,"","conclusions",""],["openaire:de19faae47fd1644c05ec3b9df0b7858","Ti-6Al-4V","Pourcentage de lattes",50.0,null,null,null,"%","","duplex","bimodal","","",false,"","conclusions",""],["openaire:e8f0c9a6dc3f3a330c9cb22eafe43c9b","Ti-6Al-4V","fase hexagonal",63.1,null,null,null,"%","","","","","",false,"","abstract","Según la ilustración 20, se nota claramente que más de la mitad del área observada está compuesta de la fase hexagonal (63,1%) y la fase cúbica ocupa menos de un 1% (0,0144 %)."],["openaire:e8f0c9a6dc3f3a330c9cb22eafe43c9b","Ti-6Al-4V","fase cúbica",0.0144,null,null,null,"%","","","","","",false,"","abstract","Según la ilustración 20, se nota claramente que más de la mitad del área observada está compuesta de la fase hexagonal (63,1%) y la fase cúbica ocupa menos de un 1% (0,0144 %)."],["openaire:f15ebe42f43a67b2f580965fe9f80bbe","","Phasenanteil von γglob",56.0,null,null,null,"%","","","","","",false,"","abstract",""],["openaire:f15ebe42f43a67b2f580965fe9f80bbe","","β0 ω0 ⁄ -Phase",11.0,null,null,null,"%","","","","","",false,"","abstract",""],["openaire:f15ebe42f43a67b2f580965fe9f80bbe","","Phasenanteil von γglob",48.0,null,null,null,"%","","","","","",false,"","abstract",""],["openaire:f15ebe42f43a67b2f580965fe9f80bbe","","β0 ω0 ⁄ -Phase",7.0,null,null,null,"%","","","","","",false,"","abstract",""],["zenodo:15432905","(TiB+TiC)/Ti6Al4V","volume fraction of the microstructure consisted of approximately 85% equiaxed α phase",85.0,null,null,null,"%","","","equiaxed α","","",false,"","results_discussion","In Fig. 2a, it is observed that the microstructure of specimen shows equiaxed structure and the volume fraction of the microstructure consisted of approximately 85% equiaxed α phase, 10% long TiB fibers and large TiC particles."],["zenodo:15446161","Ti-6Al-4V","volume fraction of equiaxed α phase",85.0,null,null,null,"%","","","equiaxed α","","",false,"","results_discussion","In Fig. 3a, it is observed that the microstructure of specimen shows equiaxed structure and the volume fraction of the microstructure consisted of approximately 85% equiaxed α phase, 10% long TiB fibers and large TiC particles."],["zenodo:17590093","Ti-6Al-4V","fraction of equiaxed primary alpha phase",86.2,null,null,null,"%","","990°C solution treatment + 500°C aging","equiaxed α","","",false,"","methods","Mechanical and corrosion properties were assessed through tensile tests, Vickers hardness measurements, and electrochemical testing in 3.5 percent sodium chloride solution.Results demonstrate that the 990 degrees Celsius solution treatment followed by 500 degrees Celsius aging produced a high fraction of 86.2 percent equiaxed primary alpha phase."],["zenodo:17590093","Ti-6Al-4V","volume fraction of the α' martensite phase",72.0,null,null,2.5,"%","","non-optimized","martensitic α'","MIPAR deep learning module","",false,"","results_discussion","Quantitative analysis via the MIPAR deep learning module revealed that the volume fraction of the α' martensite phase in the non-optimized TC4 is approximately 72%±2.5%."],["zenodo:17590093","Ti-6Al-4V","volume fraction of the primary α phase",68.2,null,null,1.8,"%","","950°C solution treatment","martensitic α'","","",false,"","results_discussion","Quantitative analysis using MIPAR indicated that under this temperature condition, the volume fraction of the primary α phase was 68.2%±1.8%, while the volume fraction of the residual α' phase remained at 5%±1.2%."],["zenodo:17590093","Ti-6Al-4V","volume fraction of the residual α' phase",5.0,null,null,1.2,"%","","950°C solution treatment","martensitic α'","","",false,"","results_discussion","Quantitative analysis using MIPAR indicated that under this temperature condition, the volume fraction of the primary α phase was 68.2%±1.8%, while the volume fraction of the residual α' phase remained at 5%±1.2%."],["zenodo:17590093","Ti-6Al-4V","volume fraction of the primary α phase",86.2,null,null,1.2,"%","","990°C solution treatment","bimodal","","",false,"","results_discussion","The volume fraction of the primary α phase rose to 86.2%±1.2%, representing an 18% increase compared to the 950°C solution treatment process."],["zenodo:17590093","Ti-6Al-4V","volume fraction of equiaxed α phase",86.2,null,null,null,"%","","990°C solution + 500°C aging","equiaxed α","","",false,"","results_discussion","The 86.2% volume fraction of equiaxed α phase significantly improves the electrochemical homogeneity of the microstructure, reducing the potential difference between the α and β phases to 0.05–0.08 V and consequently decreasing the number of micro-corrosion cells."]]}
