Repository: akhtar07/tisci-explorer

# TiSci Explorer

A read-only, static explorer for **TiSci**, an autonomous research agent for titanium alloys. TiSci reads the
titanium-alloy literature, builds a knowledge graph and a table of measured values, proposes hypotheses where the
graph has gaps, and tests them with DFT (MACE / VASP) and the ICME-lite multiscale chain.

**Live site:** https://akhtar07.github.io/tisci-explorer/

The site has seven sections:

| Section | What it shows |
|---|---|
| Overview | Corpus → graph → facts → hypotheses → verdicts, with the snapshot's counts |
| Worked example | One full loop for W in α-Ti: graph path, hypothesis, novelty check, DFT test, verdict, follow-up, DAMASK |

File: data/facts/beta_transus.json (part 9 of 9)
transformation temperatures were measured: Tcc-eutectoid= 1150 °C, Tcc- transus= 1290 °C and Tcc-melting= 1490 °C."],["openaire:1e8eb57f26642a2ef98e0416eb3a70d6","Ti-45Al-5Nb-1C","Tβ",1200.0,null,null,null,"°C","","","","DSC","",false,"","methods",""],["openaire:1e8eb57f26642a2ef98e0416eb3a70d6","Ti-45Al-5Nb-0.75C","Tβ",1200.0,null,null,null,"°C","","","","DSC","",false,"","methods",""],["openaire:1e8eb57f26642a2ef98e0416eb3a70d6","Ti-45Al-5Nb","Tβ",1200.0,null,null,null,"°C","","1400°C/1h + oil quenching","","DSC","",false,"","methods",""],["openaire:1f827671c21159a4c32e13e78dc7d515","","transus β",950.0,null,null,null,"°C","","950°C/20h","","","",false,"","conclusions",""],["openaire:265f42b2c4602208673135a396dd6be6","Ti-6Al-4V","phase transition temperature",1000.0,null,null,null,"°C","","","","","",false,"","methods",""],["openaire:2c14b9862f88d23f38a43cd67b9c2b35","","β dönüşüm sıcaklığı",885.0,null,null,null,"°C","","","","","",false,"","abstract","Oda sıcaklığında sıkı paket hekzagonal (SPH) kristal yapısındaki α fazı kararlı olmakta, 885 °C üzerinde ise hacim merkezli kübik (HMK) yapıdaki β fazı kararlı olmaktadır."],["openaire:2c14b9862f88d23f38a43cd67b9c2b35","","β dönüşüm sıcaklığı",885.0,null,null,null,"°C","","","","","",false,"","abstract","885 °C’de gerçekleşen bu dönüşüm “β dönüşüm sıcaklığı” olarak isimlendirilmektedir [2]."],["openaire:2c14b9862f88d23f38a43cd67b9c2b35","","β dönüşüm sıcaklığı",885.0,null,null,null,"°C","","","","","",false,"","abstract","Yaklaşık % 98,635-% 99,5 oranında saflığa sahip ticari saflıkta titanyum (CP Ti), 885 °C’de hacim merkezli kübik (HMK) yapıya dönüşen ve oda sıcaklığında yapısında α fazını bulunduran sıkı paket hegzagonal (SPH) yapıdadır."],["openaire:2c35f4c3a909f95a780f0ec68018512c","Ti-6Al-4V","Tavlama sıcaklığı",661.0,590.0,732.0,null,"°C","","","","","",false,"","abstract","Tavlama sıcaklığı 590-732 °C’dir, gerektiğinde gerilme giderme tavlaması yapılır."],["openaire:2c35f4c3a909f95a780f0ec68018512c","Ti-6Al-4V","Beta Dönüşüm Sıcaklığı (°C ± 15°C)",999.0,null,null,15.0,"°C","","","","","",false,"","abstract","Ti6Al4V alaşımının fiziksel özellikleri ve kimyasal içeriği [12] Fiziksel Özellikler Değer Kimyasal İçerik Ti6Al4V Yoğunluk (gr/cm3) 4,42 Alüminyum, Al 6.00% Erime Sıcaklığı (°C ± 15°C) 1649 Vanadyum, V 4.00% Özgül Isısı (J/Kg °C) 560 Demir, Fe 0.10% Hacimsel Elektrik direnci (ohm.cm) 170 Oksijen, O 0.15% Isıl İletkenlik (W/m.K) 7,2 Nitrojen, N 0.01% Isıl Yayılma Katsayısı (0-100 °C/°C) 8,6x10-5 Hidrojen, H <0.003% Isıl Yayılma Katsayısı (0-100 °C/°C) 9,2x10-5 Karbon, C 0.03% Beta Dönüşüm Sıcakl"],["openaire:2c35f4c3a909f95a780f0ec68018512c","Ti-6Al-4V","885 °C’de",885.0,null,null,null,"°C","","","","","",false,"","abstract","Titanyum ve Alaşımlarının İçyapı Özellikleri Titanyum allotropik karakterde bir malzeme olup, oda sıcaklığındaki sıkı paket hekzagonal (SPH) kristal yapıdaki α fazı, saf titanyum için yaklaşık 885 °C’de hacim merkezli kübik (HMK) yapıdaki β fazına dönüşmektedir."],["openaire:2d6b6c9d4feeace73c6900c2d0f990ca","Ti-6Al-4V","température de transus β",990.0,980.0,1000.0,null,"°C","","","","","",false,"","conclusions",""],["openaire:2d6b6c9d4feeace73c6900c2d0f990ca","CP-Ti Grade 2","température de transus β",882.0,null,null,null,"°C","","","martensitic α'","","",false,"","conclusions",""],["openaire:374995e78fafbf047bad1aebb220973d","Ti-54M","point transus beta",953.0,null,null,null,"°C","","","","","",false,"","conclusions",""],["openaire:374995e78fafbf047bad1aebb220973d","Ti-6Al-4V","point transus beta",1000.0,1000.0,1001.0,null,"°C","","","","","",false,"","conclusions",""],["openaire:374995e78fafbf047bad1aebb220973d","","Tβ",950.0,null,null,null,"°C","","","","","",false,"","conclusions",""],["openaire:3a498c4387292198c9fed3207ed1fa13","Ti-6Al-4V-3.5Cu","beta transus temperature (Tβ)",950.0,null,null,null,"°C","","","","calculation","",true,"","results",""],["openaire:3a498c4387292198c9fed3207ed1fa13","Ti-6Al-4V","beta transus temperature (Tβ)",940.0,null,null,null,"°C","","","","calculation","",true,"","results",""],["openaire:3abc6315d5f5192ef9d048f739e8fb4c","","883°C'de hacim merkezli kübik (HMK) kristal yapıya (beta-Ti) dönüşür",883.0,null,null,null,"°C","","","","","",false,"","abstract","Oda sıcaklığında sıkı düzen hekzagonal (HCP) kristal yapıya (alfa-Ti) sahiptir ve 883°C'de hacim merkezli kübik (HMK) kristal yapıya (beta-Ti) dönüşür."],["openaire:43c624c4934888230abcd930b22e20e5","","Premenska temperatura",882.0,null,null,null,"°C","","","","","",false,"","abstract",""],["openaire:4a6943e0b794a92d0aa62d8bc36e8a27","Ti-6Al-4V","Température de transus β",1021.0,1021.0,1021.0,null,"°C","","","","DSC","",false,"","conclusions",""],["openaire:4a6943e0b794a92d0aa62d8bc36e8a27","Ti-6Al-4V","Température de transus β",1020.0,1020.0,1020.0,null,"°C","","","","DSC","",false,"","conclusions",""],["openaire:4a6943e0b794a92d0aa62d8bc36e8a27","Ti-6Al-4V","température de transus",980.0,null,null,null,"°C","","","","","",false,"","conclusions",""],["openaire:4a6943e0b794a92d0aa62d8bc36e8a27","Ti-6Al-4V","température de transus",50.0,null,null,null,"°C","","","","","",true,"out_of_range","conclusions",""],["openaire:4ab8071855022a60617e93a2814c4ce1","CP-Ti Grade 2","β-transus temperatura",882.0,null,null,null,"°C","25 °C","","","","",false,"","abstract",""],["openaire:4bf3d14cb3cbf0eecf9778ecbc5594af","Ti-6Al-4V","Temperatura de solubilizado",962.5,955.0,970.0,null,"°C","","solubilizado y envejecido","","","",false,"","abstract",""],["openaire:53edab96b64ec2984eef2aae4e7b5916","Ti-6Al-4V","beta transit temperature",995.0,995.0,null,null,"°C","","","","","",false,"","methods","Its beta transit temperature is 995°C. !48 125 50 25"],["openaire:5bebbe4eedbf060bd00907327eb37fdb","Ti-6Al-4V","β-transus",998.0,null,null,null,"°C","","","","","",false,"","methods",""],["openaire:5bebbe4eedbf060bd00907327eb37fdb","Ti-6Al-4V","β-transus",998.0,null,null,null,"°C","","","","","",false,"","methods",""],["openaire:5d7d9dfbd1ad99b57f2a8b8be74fafdc","","255 minutes (1300 °C)",1300.0,1300.0,1300.0,null,"°C","","","","dilatometry","",false,"out_of_range","conclusions","At approximately 255 minutes (1300 °C) the single  phase field was crossed ( + γ → ), while at 390 minutes (1485 °C) the  →  + β transformation took place."],["openaire:5d7d9dfbd1ad99b57f2a8b8be74fafdc","","390 minutes (1485 °C)",1485.0,1485.0,1485.0,null,"°C","","","","dilatometry","",false,"out_of_range","conclusions","At approximately 255 minutes (1300 °C) the single  phase field was crossed ( + γ → ), while at 390 minutes (1485 °C) the  →  + β transformation took place."],["openaire:5d7d9dfbd1ad99b57f2a8b8be74fafdc","3Nb-1Mo","onset of the melting peak",1492.0,null,null,null,"°C","","prepared from Ti-48Al-3Nb-0.2B-0.2C master alloy","","","",false,"out_of_range","discussion","3Nb-1Mo prepared with Ti-48Al-3Nb-0.2B-0.2C as master alloy showed an onset of the melting peak at 1492 °C, while made from pre-alloyed powder the onset was at 1502 °C."],["openaire:5d7d9dfbd1ad99b57f2a8b8be74fafdc","3Nb-1Mo","onset of the melting peak",1502.0,null,null,null,"°C","","prepared from pre-alloyed powder","","","",false,"out_of_range","discussion","3Nb-1Mo prepared with Ti-48Al-3Nb-0.2B-0.2C as master alloy showed an onset of the melting peak at 1492 °C, while made from pre-alloyed powder the onset was at 1502 °C."],["openaire:6344b24a5b54431493b58fc08e0bfbd7","Ti","882 °C üzerinde β fazında",882.0,null,null,null,"°C","","","","","",false,"","conclusions","Titanyum metali düşük sıcaklıklarda α fazında hekzagonal sıkı paket (HSP) yapısına sahip olup 882 °C üzerinde β fazında kübik hacim merkezi (KHM) yapısına dönüşmektedir."],["openaire:6344b24a5b54431493b58fc08e0bfbd7","Ti-6Al-4V","β dönüşüm sıcaklığı",985.0,971.0,999.0,14.0,"°C","","","","","",false,"","conclusions","Saf titanyumun β dönüşüm sıcaklığı 882 °C olup alaşım elementlerinin etkisi ile Ti- 6Al-4V alaşımının α → β dönüşümü 985±14 °C sıcaklığında gerçekleşmektedir."],["openaire:6804710753fcec14ebcbd2d160f11ca8","Ti-6Al-4V","température de transus β",950.0,null,null,null,"°C","","950 °C","bimodal","","",false,"","conclusions",""],["openaire:6804710753fcec14ebcbd2d160f11ca8","Ti-6Al-4V","température de transus β",1000.0,null,null,null,"°C","","1050 °C","lamellar","","",false,"","conclusions",""],["openaire:6804710753fcec14ebcbd2d160f11ca8","Ti-6Al-4V","température de transus β",1050.0,null,null,null,"°C","","","","","",false,"","conclusions",""],["openaire:7787665bfe328ff86aa44129d98b983d","Ti-6Al-4V","temperature",723.0,null,null,null,"°C","","","","","",false,"","methods",""],["openaire:7787665bfe328ff86aa44129d98b983d","Ti-6Al-4V","temperature",651.0,null,null,null,"°C","","","","","",false,"","methods",""],["openaire:7787665bfe328ff86aa44129d98b983d","Ti-6Al-4V","Ts (℃)",600.0,null,null,null,"°C","","","","","",false,"","conclusions",""],["openaire:77e529223f55e2dff759f2a67a37c399","Ti-6Al-4V","decomposition is observed at temperatures as low as",200.0,null,null,null,"°C","","","dual-phase","","",false,"out_of_range","conclusions",""],["openaire:7860c9509a301acc9c667d323df7f2a7","","eutectoid temperature",1260.0,null,null,null,"°C","","","","","",false,"out_of_range","part 4","Based on this, the eutectoid temperature (Te) and the α transus temperature (Tα) of the powders were estimated to be approximately 1260 and 1315 ◦C, respectively."],["openaire:7860c9509a301acc9c667d323df7f2a7","","α transus temperature",1315.0,null,null,null,"°C","","","","","",false,"out_of_range","part 4","Based on this, the eutectoid temperature (Te) and the α transus temperature (Tα) of the powders were estimated to be approximately 1260 and 1315 ◦C, respectively."],["openaire:7860c9509a301acc9c667d323df7f2a7","Ti-55","β-transus temperature",990.0,null,null,null,"°C","","","","DTA test","",false,"","part 4","The β-transus temperature was calculated to be about 990 ◦C by a differential thermal analysis (DTA) test and metallographic method."],["openaire:7860c9509a301acc9c667d323df7f2a7","Ti-55","temperature region",837.5,700.0,975.0,null,"°C","","as-rolled","","","0.1–1 s−1",true,"","part 5","Instability Region Clearly, the ﬂow instability region predicted by Prasad’s instability criterion was located in the temperature region of 700–975 ◦C within the strain rate range of 0.1–1 s−1, while the instability region predicted by Murty’s instability criterion was signiﬁcantly narrower within the temperature range 76"],["openaire:7860c9509a301acc9c667d323df7f2a7","Ti-55","temperature range",762.5,700.0,825.0,null,"°C","","as-rolled","","","0.1–1 s−1",true,"","part 5","Metals 2017, 7, 319 of 700–825 ◦C and strain rate range of 0.1–1 s−1, as shown in Figure 8."],["openaire:7860c9509a301acc9c667d323df7f2a7","Ti-55","temperature range",762.5,700.0,825.0,null,"°C","","as-rolled","","","0.1–1 s−1",true,"","part 5","Hence, the ﬂow instability region of the as-rolled Ti-55 alloy was located in the temperature range of 700–825 ◦C and strain rate range of 0.1–1 s−1, and thus the processing map of as-rolled Ti-55 alloy derived from Murty’s criterion was only discussed in the following section, which was thought to have a wider application range for the type of ﬂow stress versus strain rate curves [29,31]."],["openaire:7860c9509a301acc9c667d323df7f2a7","Ti-55","Region I temperature",800.0,750.0,850.0,null,"°C","","","","","",false,"","part 5","It can be seen that the processing map exhibited three higher power dissipation regions with peak dissipation efﬁciency of 48–64%: Region I: 750–850 ◦C/0.001–0.1 s−1, Region II: 850–975 ◦C/0.001–1 s−1 and Region III: 975–1050 ◦C/0.001–1 s−1."],["openaire:7860c9509a301acc9c667d323df7f2a7","Ti-55","Region II temperature",912.5,850.0,975.0,null,"°C","","","","","",false,"","part 5","It can be seen that the processing map exhibited three higher power dissipation regions with peak dissipation efﬁciency of 48–64%: Region I: 750–850 ◦C/0.001–0.1 s−1, Region II: 850–975 ◦C/0.001–1 s−1 and Region III: 975–1050 ◦C/0.001–1 s−1."],["openaire:7860c9509a301acc9c667d323df7f2a7","Ti-55","Region III temperature",1012.5,975.0,1050.0,null,"°C","","","","","",false,"","part 5","It can be seen that the processing map exhibited three higher power dissipation regions with peak dissipation efﬁciency of 48–64%: Region I: 750–850 ◦C/0.001–0.1 s−1, Region II: 850–975 ◦C/0.001–1 s−1 and Region III: 975–1050 ◦C/0.001–1 s−1."],["openaire:7860c9509a301acc9c667d323df7f2a7","Ti-55","beta-transus microstructure",900.0,900.0,900.0,null,"°C","","hot compressed at 900 °C/0.01 s⁻¹","bimodal","","0.01 s⁻¹",false,"","part 5","When deformed at 900 ◦C/0.01 s−1 (Region II), the microstructure of hot compressed specimens was consisted of α phase and β-transus microstructure, in which dynamic recrystallization took place sufﬁciently."],["openaire:7860c9509a301acc9c667d323df7f2a7","Ti-55","beta_transus",912.5,850.0,975.0,null,"°C","","","","","0.001–1 s−1",false,"","part 5","Therefore, Region II (850–975 ◦C/0.001–1 s−1) was considered to be the optimum deformation region."],["openaire:7860c9509a301acc9c667d323df7f2a7","Ti-55","beta_transus",875.0,700.0,1050.0,null,"°C","","as-rolled","","","0.001–1 s−1",false,"","part 5","Conclusions The hot compression experiment of as-rolled Ti-55 alloy was conducted in the temperature range of 700–1050 ◦C and strain rate range of 0.001–1 s−1."],["openaire:7860c9509a301acc9c667d323df7f2a7","Ti-55","beta_transus",912.5,850.0,975.0,null,"°C","","as-rolled","α + β-transus","hot processing map","0.001–1 s−1",false,"","part 5","The processing map exhibited the optimized hot working region with sufﬁcient dynamic recrystallization and α + β-transus microstructure: 850–975 ◦C/0.001–1 s−1."],["openaire:7860c9509a301acc9c667d323df7f2a7","","β transus temperature",985.0,null,null,null,"°C","","","","","",false,"","part 6","The β transus temperature was determined to be 985 ◦C by metallography."],["openaire:7860c9509a301acc9c667d323df7f2a7","Ti-3Al-8V-6Cr-4Mo-4Zr","β transus",740.0,null,null,null,"°C","","","","metallographic technique","",false,"","part 7","The β transus for the alloys was ~740 ◦C, as measured by a metallographic technique."],["openaire:7be681a06990009f1f26017343776eb7","Ti-6Al-4V","temperatura de recristalización",815.0,780.0,850.0,null,"°C","","","","","",false,"","abstract",""],["openaire:7ec7d0168f77dad4177906e17229d8f8","TIMETAL LCB","températures de transus β",810.0,null,null,null,"°C","","","","","",false,"","conclusions",""],["openaire:7ec7d0168f77dad4177906e17229d8f8","Ti-15Mo-3Nb-3Al-0.2Si","températures de transus β",807.0,null,null,null,"°C","","","","","",false,"","conclusions",""],["openaire:7ec7d0168f77dad4177906e17229d8f8","TIεETAδ 555","température du transus β",845.0,null,null,null,"°C","","","","","",false,"","conclusions",""],["openaire:820d024b1275e386c4e287992e8e8fcd","Ti-6Al-4V","yüksek ısıl işlem sıcaklığı",925.0,null,null,null,"°C","","recrystallization_annealed","","","",false,"","abstract",""],["openaire:84d182dc10f74e2eeea11502d2654ee5","Ti-6Al-4V","α start , i.e. β transus",980.0,null,null,null,"°C","","","","","",false,"","discussion",""],["openaire:97ed5bbaa4367d0fa7675e1a622f9c92","Ticuni","910",910.0,null,null,null,"°C","","","","","",false,"","abstract",""],["openaire:97ed5bbaa4367d0fa7675e1a622f9c92","Tini-67","942",942.0,null,null,null,"°C","","","","","",false,"","abstract",""],["openaire:b093dd254d0c222bc42a863189a0f07a","Ti","βint",0.9,null,null,null,"","","","","","1200-2300 s−1",false,"unit_missing","results",""],["openaire:b093dd254d0c222bc42a863189a0f07a","Ti","βint",0.55,null,null,null,"","","","","","600 s−1",false,"unit_missing","results",""],["openaire:b093dd254d0c222bc42a863189a0f07a","Ti","βint",0.9,null,null,null,"","","","","","1200-2400 s−1",false,"unit_missing","results",""],["openaire:b093dd254d0c222bc42a863189a0f07a","Ti","βint",0.85,null,null,null,"","","","","","1300-3100 s−1",false,"unit_missing","results",""],["openaire:b1c04decd0010532b4f1f4094b4351bf","Ti-6Al-4Fe","beta-transus temperatures",926.0,921.0,931.0,5.0,"°C","","","","","",false,"","results_discussion",""],["openaire:b1c04decd0010532b4f1f4094b4351bf","Ti-6Al-4Ta","beta-transus temperatures",1010.0,1005.0,1015.0,5.0,"°C","","","","","",false,"","results_discussion",""],["openaire:b1c04decd0010532b4f1f4094b4351bf","Ti-6Al-4Ta","beta transus temperature",1010.0,null,null,null,"°C","","","","","",false,"","results_discussion",""],["openaire:b1c04decd0010532b4f1f4094b4351bf","Ti-6Al-4Fe","beta transus temperature",926.0,null,null,null,"°C","","","","","",false,"","results_discussion",""],["openaire:b1c04decd0010532b4f1f4094b4351bf","Ti-6Al-4Nb","beta transus temperature",966.0,null,null,null,"°C","","","","","",false,"","results_discussion",""],["openaire:b1c04decd0010532b4f1f4094b4351bf","Ti-6Al-4Mo","beta transus temperature",959.0,null,null,null,"°C","","","","","",false,"","results_discussion",""],["openaire:b1c04decd0010532b4f1f4094b4351bf","Ti-6Al-4Ta","beta transus temperature",1010.0,null,null,null,"°C","","","","","",false,"","results_discussion",""],["openaire:b1c04decd0010532b4f1f4094b4351bf","Ti-6Al-4Fe","beta transus temperature",926.0,null,null,null,"°C","","","","","",false,"","results_discussion",""],["openaire:b1c04decd0010532b4f1f4094b4351bf","Ti-6Al-4Ta","beta transus temperature",1010.0,null,null,null,"°C","","1200 °C for 8 hours","","CALPHAD-based thermodynamic analysis","",true,"","results_discussion",""],["openaire:b1c04decd0010532b4f1f4094b4351bf","Ti-6Al-4V","beta transus temperature",950.0,null,null,null,"°C","","","","","",true,"","results_discussion",""],["openaire:b1c04decd0010532b4f1f4094b4351bf","Ti-6Al-4V","Phase Fraction at 800 °C BCC (β)",0.18,null,null,null,"","800 °C","","","","",true,"unit_missing","results_discussion",""],["openaire:b1c04decd0010532b4f1f4094b4351bf","Ti-6Al","solidification interval",616.0,null,null,null,"°C","","","","","",false,"","results_discussion",""],["openaire:b1c04decd0010532b4f1f4094b4351bf","Ti-6Al","solidification interval",364.0,null,null,null,"°C","","","","","",false,"out_of_range","results_discussion",""],["openaire:b1c04decd0010532b4f1f4094b4351bf","Ti-6Al-3V-1Fe","β-transus temperature",945.0,null,null,null,"°C","","","","","",false,"","results_discussion",""],["openaire:b1c04decd0010532b4f1f4094b4351bf","Ti-6Al-2Fe-2V","β-transus temperature",1089.0,null,null,null,"°C","","","","","",false,"","results_discussion",""],["openaire:b1c04decd0010532b4f1f4094b4351bf","Ti-6Al-3Fe-1V","β-transus temperature",933.4,null,null,null,"°C","","","","","",false,"","results_discussion",""],["openaire:b1c04decd0010532b4f1f4094b4351bf","Ti-6Al-3Fe-1V","Phase Fraction at 350 °C BCC B_2 (β)",0.22,null,null,null,"","350 °C","","","","",false,"unit_missing","results_discussion",""],["openaire:b1c04decd0010532b4f1f4094b4351bf","Ti-6Al-3Fe-1V","Phase Fraction at 600 °C BCC B_2 (β)",0.04,null,null,null,"","600 °C","","","","",false,"unit_missing","results_discussion",""],["openaire:b1c04decd0010532b4f1f4094b4351bf","Ti-6Al-3Fe-1V","Phase Fraction at 800 °C BCC (β)",0.325,null,null,null,"","800 °C","","","","",false,"unit_missing","results_discussion",""],["openaire:b1c04decd0010532b4f1f4094b4351bf","Ti-6Al-3Fe-1V","temperature range",557.0,null,null,null,"°C","","","","","",false,"","results_discussion",""],["openaire:b1c04decd0010532b4f1f4094b4351bf","Ti-6Al-3Fe-1V","beta transus temperature",25.0,null,null,null,"°C","","","","","",false,"out_of_range","results_discussion",""],["openaire:b1c04decd0010532b4f1f4094b4351bf","Ti-6Al-4Fe","Phase Fraction at 600 °C",0.067,null,null,null,"","600 °C","","","","",false,"unit_missing","results_discussion",""],["openaire:b1c04decd0010532b4f1f4094b4351bf","Ti-6Al-4Fe","Phase Fraction at 800 °C",0.37,null,null,null,"","800 °C","","","","",false,"unit_missing","results_discussion",""],["openaire:b1c04decd0010532b4f1f4094b4351bf","Ti-6Al-4Fe","Phase Fraction at 800 °C",0.37,null,null,null,"","800 °C","","","","",false,"unit_missing","results_discussion",""],["openaire:b1c04decd0010532b4f1f4094b4351bf","Ti-6Al-3V-1Mo","beta transus temperature",953.0,953.0,953.0,null,"°C","","","","","",false,"","results_discussion",""],["openaire:b1c04decd0010532b4f1f4094b4351bf","Ti-6Al-3V-1Mo","Phase Fraction at 350 °C BCC (β)",0.04,null,null,null,"","350 °C","","","","",false,"unit_missing","results_discussion",""],["openaire:b1c04decd0010532b4f1f4094b4351bf","Ti-6Al-3V-1Mo","Phase Fraction at 600 °C BCC (β)",0.08,null,null,null,"","600 °C","","","","",false,"unit_missing","results_discussion",""],["openaire:b1c04decd0010532b4f1f4094b4351bf","Ti-6Al-3V-1Mo","Phase Fraction at 800 °C BCC (β)",0.168,null,null,null,"","800 °C","","","","",false,"unit_missing","results_discussion",""],["openaire:b1c04decd0010532b4f1f4094b4351bf","Ti-6Al-2Mo-2V","beta transus temperature",955.0,null,null,null,"°C","","","","","",false,"","results_discussion",""],["openaire:b1c04decd0010532b4f1f4094b4351bf","Ti-6Al-2Mo-2V","solidification interval",107.0,null,null,null,"°C","","","","","",false,"out_of_range","results_discussion",""],["openaire:b1c04decd0010532b4f1f4094b4351bf","Ti-6Al-2Mo-2V","Phase Fraction at 350 °C BCC (β)",0.03,null,null,null,"","350 °C","","","","",false,"unit_missing","results_discussion",""],["openaire:b1c04decd0010532b4f1f4094b4351bf","Ti-6Al-2Mo-2V","Phase Fraction at 600 °C BCC (β)",0.069,null,null,null,"","600 °C","","","","",false,"unit_missing","results_discussion",""],["openaire:b1c04decd0010532b4f1f4094b4351bf","Ti-6Al-2Mo-2V","Phase Fraction at 800 °C BCC (β)",0.159,null,null,null,"","800 °C","","","","",false,"unit_missing","results_discussion",""],["openaire:b1c04decd0010532b4f1f4094b4351bf","Ti-6Al-3Mo-1V","beta transus temperature",957.0,null,null,null,"°C","","","","","",false,"","results_discussion",""],["openaire:b1c04decd0010532b4f1f4094b4351bf","Ti-6Al-3Mo-1V","Phase Fraction at 350 °C BCC (β)",0.003,null,null,null,"","350 °C","","","","",false,"unit_missing","results_discussion",""],["openaire:b1c04decd0010532b4f1f4094b4351bf","Ti-6Al-3Mo-1V","Phase Fraction at 600 °C BCC (β)",0.058,null,null,null,"","600 °C","","","","",false,"unit_missing","results_discussion",""],["openaire:b1c04decd0010532b4f1f4094b4351bf","Ti-6Al-3Mo-1V","Phase Fraction at 800 °C BCC (β)",0.152,null,null,null,"","800 °C","","","","",false,"unit_missing","results_discussion",""],["openaire:b1c04decd0010532b4f1f4094b4351bf","Ti-6Al-4Mo","beta transus temperature",800.0,800.0,800.0,null,"°C","","","","","",false,"","results_discussion",""],["openaire:b1c04decd0010532b4f1f4094b4351bf","Ti-6Al-4Mo","beta transus temperature",800.0,800.0,800.0,null,"°C","","","","","",false,"","results_discussion",""],["openaire:b1c04decd0010532b4f1f4094b4351bf","Ti-6Al-4Nb","beta transus temperature",3.0,null,null,null,"°C","","","","","",false,"out_of_range","results_discussion",""],["openaire:b1c04decd0010532b4f1f4094b4351bf","Ti-6Al-3V-1Nb","Phase Fraction at 350 °C BCC (β)",0.028,null,null,null,"","350 °C","","","","",false,"unit_missing","results_discussion",""],["openaire:b1c04decd0010532b4f1f4094b4351bf","Ti-6Al-2Mo-2V","BCC (β)",0.03,null,null,null,"","600 °C","","","","",false,"unit_missing","results_discussion",""],["openaire:b1c04decd0010532b4f1f4094b4351bf","Ti-6Al-2Mo-2V","BCC (β)",0.086,null,null,null,"","800 °C","","","","",false,"unit_missing","results_discussion",""],["openaire:b1c04decd0010532b4f1f4094b4351bf","Ti-6Al-2Nb-2V","BCC (β)",0.013,null,null,null,"","350 °C","","","","",false,"unit_missing","results_discussion",""],["openaire:b1c04decd0010532b4f1f4094b4351bf","Ti-6Al-2Nb-2V","BCC (β)",0.03,null,null,null,"","600 °C","","","","",false,"unit_missing","results_discussion",""],["openaire:b1c04decd0010532b4f1f4094b4351bf","Ti-6Al-2Nb-2V","BCC (β)",0.086,null,null,null,"","800 °C","","","","",false,"unit_missing","results_discussion",""],["openaire:b1c04decd0010532b4f1f4094b4351bf","","solidification interval",90.0,null,null,null,"°C","","","","","",false,"out_of_range","results_discussion",""],["openaire:b1c04decd0010532b4f1f4094b4351bf","","solidification range",67.0,null,null,null,"°C","","","","","",true,"out_of_range","results_discussion",""],["openaire:b1c04decd0010532b4f1f4094b4351bf","Ti-6Al-3Nb-1V","BCC (β)",0.108,null,null,null,"","600 °C","600 °C","","","",false,"unit_missing","results_discussion",""],["openaire:b1c04decd0010532b4f1f4094b4351bf","Ti-6Al-3Nb-1V","BCC (β)",0.046,null,null,null,"","800 °C","800 °C","","","",false,"unit_missing","results_discussion",""],["openaire:b1c04decd0010532b4f1f4094b4351bf","Ti-6Al-3V-1Ta","beta transus temperature",967.0,null,null,null,"°C","","","","","",false,"","results_discussion",""],["openaire:b1c04decd0010532b4f1f4094b4351bf","Ti-6Al-4Ta","beta transus temperature",1010.0,null,null,null,"°C","","","","","",false,"","results_discussion",""],["openaire:b1c04decd0010532b4f1f4094b4351bf","Ti-6Al-3Ta-1V","solidification interval",102.0,null,null,null,"°C","","","","","",false,"out_of_range","results_discussion",""],["openaire:b1c04decd0010532b4f1f4094b4351bf","Ti-6Al-4V","β-transus temperature",955.0,955.0,955.0,null,"°C","","","","DSC","",true,"","conclusions",""],["openaire:b1c04decd0010532b4f1f4094b4351bf","Ti-6Al-4Ta","β-transus temperature",1005.0,1005.0,1005.0,null,"°C","","","","DSC","",true,"","conclusions",""],["openaire:b1c04decd0010532b4f1f4094b4351bf","Fe-containing","β-transus temperature",930.0,930.0,930.0,null,"°C","","","","DSC","",true,"","conclusions",""],["openaire:b1c04decd0010532b4f1f4094b4351bf","Nb","β-transus temperature",966.0,966.0,966.0,null,"°C","","","","DSC","",true,"","conclusions",""],["openaire:b1c04decd0010532b4f1f4094b4351bf","Mo","β-transus temperature",959.0,959.0,959.0,null,"°C","","","","DSC","",true,"","conclusions",""],["openaire:b893e00620770a613d5d86accafb6ca5","Ti-6Al-4V","sıcaklık",790.0,null,null,null,"°C","","STA 790°C/2h","","","",false,"","conclusions",""],["openaire:b93441245325c152abe51fae1cb44913","Ti-6Al-2Sn-4Zr-2Mo","beta-transus",993.0,993.0,993.0,null,"°C","","water-quenched from 650 ℃ ≤ T ≤ 1025 ℃ + aged","acicular martensite","","",false,"","abstract",""],["openaire:bc465d11f6623612054495d6451b17e5","","alfa-beta faz dönüşümü",995.0,975.0,1015.0,20.0,"°C","","","","","",false,"","abstract",""],["openaire:bc465d11f6623612054495d6451b17e5","Ti-6Al-4V","β dönüşüm sıcaklığı",995.0,null,null,20.0,"°C","","annealed 940 °C","lamellar","","",false,"","abstract",""],["openaire:bf1e6007e2db38280e0e34b1803b05d6","Ti-35Nb-15Ta","transformation temperature",882.0,null,null,null,"°C","","","","","",false,"","abstract",""],["openaire:bf1e6007e2db38280e0e34b1803b05d6","Ti","Temperatura de sinterizado",881.85,null,null,null,"°C","","","","","",false,"","abstract",""],["openaire:c58e02e0d905030db3c99e919f7c6826","Ti-6Al-4V","β transus temperature",900.0,null,null,null,"°C","","as-built SLM","","","",false,"","conclusions","The β transus temperature was observed to decrease with increasing hydrogen content and 100 % β-phase formation was detected at 900 °C which is lower than the standard wrought Ti-6Al-4V alloys ( 1000 – 1050 °C)."],["openaire:e5360e0109ef10c52115d3ae18d8a2d9","Ti-6Al-4V","temperatura 𝛃transus",882.0,null,null,null,"°C","","","martensitic α'","","",false,"","abstract","Alrededor de 882°C (llamada temperatura 𝛃transus), sufre una transformación alotrópica, de tipo martensítica."],["openaire:e81761aefb449ded53444460be41cef9","Ti-10Nb","β transus temperature",790.7,null,null,null,"°C","","","","","",false,"","discussion",""],["openaire:e81761aefb449ded53444460be41cef9","Ti-16Nb","β transus temperature",754.6,null,null,null,"°C","","","","","",false,"","discussion",""],["openaire:e81761aefb449ded53444460be41cef9","Ti-22Nb","β transus temperature",721.5,null,null,null,"°C","","","","","",false,"","discussion",""],["openaire:e81761aefb449ded53444460be41cef9","CP-Ti Grade 2","β transus temperature",882.0,null,null,null,"°C","","","","","",false,"","discussion",""],["openaire:e81761aefb449ded53444460be41cef9","CP-Ti (1500/4)","beta-transus",0.0,null,null,null,"","","","","","",false,"unit_missing","conclusions",""],["openaire:e81761aefb449ded53444460be41cef9","Ti-Nb (1500/4)","beta-transus",0.0,null,null,null,"","","","","","",false,"unit_missing","conclusions",""],["openaire:e8f0c9a6dc3f3a330c9cb22eafe43c9b","CP-Ti Grade 2","temperatura β-transus",882.0,null,null,null,"°C","","","","DSC","",false,"","abstract","La transformación alotrópica se efectúa a la temperatura β-transus, es decir aproximadamente 882°C para el titanio puro."],["openaire:ee308c42068e21916fc51e86096d4497","TiMMC","recrystallization temperature range",500.0,500.0,690.0,null,"°C","","","","","",false,"","results_discussion",""],["openaire:f15ebe42f43a67b2f580965fe9f80bbe","TNB-V4","Entordnungstemperatur β →β0",1218.0,null,null,null,"°C","","","","DSC","",false,"out_of_range","abstract",""],["openaire:f15ebe42f43a67b2f580965fe9f80bbe","TNB-V4","letzter Peak bei 1427 °C",1427.0,null,null,null,"°C","","","","DSC","",false,"out_of_range","abstract",""],["openaire:f15ebe42f43a67b2f580965fe9f80bbe","TNB-V4","Entordnungstemperatur der α2-Phase",1200.0,null,null,null,"°C","","","","DSC","",false,"","abstract",""],["openaire:f15ebe42f43a67b2f580965fe9f80bbe","TNB-V4","Entordnungstemperatur der β0-Phase",1210.0,null,null,null,"°C","","","","DSC","",false,"out_of_range","abstract",""],["openaire:f15ebe42f43a67b2f580965fe9f80bbe","TNB-V4","TγSolv",1270.0,null,null,null,"°C","","solution annealed at 1270 °C for 1 h, air cooled; aged at 800 °C for 6 h, furnace cooled","","","",false,"out_of_range","abstract",""],["openaire:f9415a67b541f79222425f81e07aee9e","CP-Ti Grade 2","temperature of about 885 °C",885.0,null,null,null,"°C","","","equiaxed α","","",false,"","conclusions",""],["openaire:fb91c172221cbb8552007174007578fc","Ti-6Al-4V","Temperatura de transición α-β",882.0,882.0,882.0,2.0,"°C","","","","","",false,"","abstract","Propiedades físicas del elemento titanio [26] Peso atómico 47.88 g/mol Volumen atómico 10.6 Å3 Punto de fusión 1670 ± 5º C Punto de ebullición 3260 º C Estructura cristalina α (HCP) para T< 882º C β (BCC) para T > 882º C Parámetros de red cristalina α: a = 0.295 nm; c = 0.468 nm β: a = 0.332 nm (a 900º C) Temperatura de transición α-β 882º ± 2º C Densidad Fase α (20º C): 4.51 g/cm3 Fase β (885º C): 4.35 g/cm3 Capacidad calorífica 523 J/kg ºC Conductividad térmica 17 W/m ºC Coeficiente de expansi"],["openaire:ff4ae403648b54cc2608665d9aef88ea","Ti-6Al-4V","β-transus",1000.0,null,null,null,"°C","","","","","",false,"","methods",""],["openaire:ff4ae403648b54cc2608665d9aef88ea","Timetal 575 (Ti575)","β-transus",960.0,null,null,null,"°C","","","","","",false,"","methods",""],["zenodo:21867139","Ti-6Al-4V","fusing zone boundary temperature",1640.0,null,null,null,"°C","","","","FEA","",true,"out_of_range","results_discussion","3.1 Temperature Distribution The Finite element model process starts by taking the first Layer as a case study at the fusing zone boundary temperature (1640°C) and the heataffected zone boundary temperature (1000°C)."],["zenodo:21867139","Ti-6Al-4V","heat-affected zone boundary temperature",1000.0,null,null,null,"°C","","","","FEA","",true,"","results_discussion","3.1 Temperature Distribution The Finite element model process starts by taking the first Layer as a case study at the fusing zone boundary temperature (1640°C) and the heataffected zone boundary temperature (1000°C)."],["zenodo:2659317","CP-Ti Grade 2","beta_transus",0.0,null,null,null,"","","700°C/1h air cooled","","","",false,"unit_missing","methods","The as-received sheets were in annealed condition (700°C/1h for the Grade 2 sheet 816°C/5min for the Timetal alloy and 790°C/50min for the Grade 5 sheet, all air cooled)."],["zenodo:2659317","Ti-15V-3Cr-3Sn-3Al","beta_transus",0.0,null,null,null,"","","816°C/5min air cooled","","","",false,"unit_missing","methods","The as-received sheets were in annealed condition (700°C/1h for the Grade 2 sheet 816°C/5min for the Timetal alloy and 790°C/50min for the Grade 5 sheet, all air cooled)."],["zenodo:2659317","Ti-6Al-4V","beta_transus",0.0,null,null,null,"","","790°C/50min air cooled","","","",false,"unit_missing","methods","The as-received sheets were in annealed condition (700°C/1h for the Grade 2 sheet 816°C/5min for the Timetal alloy and 790°C/50min for the Grade 5 sheet, all air cooled)."],["zenodo:51527","","Transus temperature for the β phase",865.0,null,null,null,"°C","","","","DTA","",false,"","abstract","Transus temperature for the  phase found to be around 865 C at heating rate of 10 C/min."],["zenodo:51527","","transus temperature",865.0,null,null,null,"°C","","","","","",false,"","results_discussion","Typically as obtained by Quentin et. al., [12] the transus temperature recorded in this study is around 865 °C in all studied samples but sample A has the lowest temperature of 816.5 °C."],["zenodo:51527","","transus temperature",816.5,null,null,null,"°C","","","","","",false,"","results_discussion","Typically as obtained by Quentin et. al., [12] the transus temperature recorded in this study is around 865 °C in all studied samples but sample A has the lowest temperature of 816.5 °C."],["zenodo:51527","","formation temperature of α phase",400.0,null,null,null,"°C","","","","","",false,"out_of_range","results_discussion","Additionally, the formation temperature of α phase is a little bit more than 400 °C except in sample C, which has the highest temperature of 439.7 °C."],["zenodo:51527","","formation temperature of α phase",439.7,null,null,null,"°C","","","","","",false,"out_of_range","results_discussion","Additionally, the formation temperature of α phase is a little bit more than 400 °C except in sample C, which has the highest temperature of 439.7 °C."],["zenodo:51527","","formation temperature of nanometer α phase and/or disappearance of ωiso phase",385.0,null,null,null,"°C","","","","","",false,"out_of_range","results_discussion","The formation temperature of nanometer α phase and/or disappearance of iso phase are almost constant at 385 °C in all solution treatment conditions except in case of sample D, which is 305.3 °C."],["zenodo:51527","","formation temperature of nanometer α phase and/or disappearance of ωiso phase",305.3,null,null,null,"°C","","","","","",false,"out_of_range","results_discussion","The formation temperature of nanometer α phase and/or disappearance of iso phase are almost constant at 385 °C in all solution treatment conditions except in case of sample D, which is 305.3 °C."],["zenodo:51527","","temperature of nano α phase formation",385.0,null,null,null,"°C","","","","","",false,"out_of_range","conclusions","[3] The temperature of nano  phase formation is around 385 °C; however, the transformation temperature of primary  phase is taken place at 411 °C."],["zenodo:51527","","transformation temperature of primary α phase",411.0,null,null,null,"°C","","","","","",false,"out_of_range","conclusions","[3] The temperature of nano  phase formation is around 385 °C; however, the transformation temperature of primary  phase is taken place at 411 °C."],["zenodo:51527","","transformation temperature range of α/β region",757.5,650.0,865.0,null,"°C","","","","","",false,"","conclusions","[4] The transformation temperature range of / region is located between 650 and 865 °C."]]}
