Repository: akhtar07/tisci-explorer

# TiSci Explorer

A read-only, static explorer for **TiSci**, an autonomous research agent for titanium alloys. TiSci reads the
titanium-alloy literature, builds a knowledge graph and a table of measured values, proposes hypotheses where the
graph has gaps, and tests them with DFT (MACE / VASP) and the ICME-lite multiscale chain.

**Live site:** https://akhtar07.github.io/tisci-explorer/

The site has seven sections:

| Section | What it shows |
|---|---|
| Overview | Corpus → graph → facts → hypotheses → verdicts, with the snapshot's counts |
| Worked example | One full loop for W in α-Ti: graph path, hypothesis, novelty check, DFT test, verdict, follow-up, DAMASK |

File: data/facts/elongation.json (part 9 of 38)
["ia:NASA_NTRS_Archive_19820010496","","elongation",4.5,4.5,4.5,null,"%","","","","","",false,"","methods",""],["ia:NASA_NTRS_Archive_19820010496","","ductility",0.5,0.5,0.5,null,"","","","","","",false,"unit_missing","methods",""],["ia:NASA_NTRS_Archive_19820010496","MERL 76","elongation",20.0,null,null,null,"%","","","","","",false,"","methods",""],["ia:NASA_NTRS_Archive_19820010496","PA-101","essentially nil ductility",0.0,null,null,null,"%","","","","","",false,"","methods",""],["ia:NASA_NTRS_Archive_19820010496","PA-101","elongation",1.0,null,null,null,"%","","","","","",false,"","methods",""],["ia:NASA_NTRS_Archive_19820010496","MERL 76","elongation",0.5,null,null,null,"%","","","","","",false,"","methods",""],["ia:NASA_NTRS_Archive_19820010496","Combination B","tensile ductilities",10.0,null,null,null,"%","room temperature","","","tensile test","",false,"","methods",""],["ia:NASA_NTRS_Archive_19820010496","Combination C","tensile ductilities",10.0,null,null,null,"%","room temperature","","","tensile test","",false,"","methods",""],["ia:NASA_NTRS_Archive_19820010496","","rupture ductility",5.0,null,null,null,"%","760 °C","","","stress rupture test","",false,"","methods",""],["ia:NASA_NTRS_Archive_19820010496","MERL 76","elongations",19.65,18.6,20.7,null,"%","480 °C","","","tensile test","",false,"","methods",""],["ia:NASA_NTRS_Archive_19820010496","MERL 76","elongations",12.05,10.8,13.3,null,"%","480 °C","","","tensile test","",false,"","methods",""],["ia:NASA_NTRS_Archive_19820010496","Combination B","rupture ductility",2.5,null,null,null,"%","760 °C","optimized condition","","stress rupture test","",false,"","methods",""],["ia:NASA_NTRS_Archive_19820010496","AF-115","elongation",1.8,1.6,2.0,null,"%","760 °C","","","tensile test","",false,"","methods",""],["ia:NASA_NTRS_Archive_19820010496","Rene' 95","elongation",2.05,1.6,2.5,null,"%","","","","tensile test","",false,"","methods",""],["ia:NASA_NTRS_Archive_19820010496","AF-115","elongation",100.0,null,null,null,"%","760°C","second heat treatment iteration","","tensile test","",false,"out_of_range","methods",""],["ia:NASA_NTRS_Archive_19820010496","Rene' 95","elongation",3.6,null,null,null,"%","650 °C","","","","",false,"","results",""],["ia:NASA_NTRS_Archive_19820010496","joint specimens","elongation",3.2,null,null,null,"%","650 °C","","","","",false,"","results",""],["ia:NASA_NTRS_Archive_19820010496","Rene' 95","elongation",7.9,null,null,null,"%","","","","","",false,"","results",""],["ia:NASA_NTRS_Archive_19820010496","joint specimens","elongation",5.7,null,null,null,"%","","","","","",false,"","results",""],["ia:NASA_NTRS_Archive_19830026829","","elongation",0.5,null,null,null,"","room temperature","","","","",false,"unit_missing","results",""],["ia:NASA_NTRS_Archive_19870010974","","elongation",100.0,null,null,null,"%","room temperature","","","","",false,"out_of_range","results",""],["ia:NASA_NTRS_Archive_19870010974","Ti-6Al-2Sn-4Zr-2Mo","ductility",0.0,null,null,null,"","600 °F","as-received","","","",false,"unit_missing","results",""],["ia:NASA_NTRS_Archive_19920006869","","total elongation",8.5,null,null,null,"%","25 °C","","","tensile test","5 x 10^-6 s^-1",false,"","results",""],["ia:NASA_NTRS_Archive_19920006869","","plastic elongation",5.5,null,null,null,"%","25 °C","","","tensile test","5 x 10^-6 s^-1",false,"","results",""],["ia:NASA_NTRS_Archive_19920006869","","total elongation",3.0,null,null,null,"%","600 °C","","","tensile test","5 x 10^-6 s^-1",false,"","results",""],["ia:NASA_NTRS_Archive_19920006869","","total elongation",3.0,null,null,null,"%","25 °C","","fine basketweave","tensile test","5 x 10^-6 s^-1",false,"","results",""],["ia:NASA_NTRS_Archive_19920006869","","plastic elongation",1.5,1.0,2.0,null,"%","","","fine basketweave","","",false,"","results",""],["ia:NASA_NTRS_Archive_19920006869","","plastic elongation",1.0,1.0,1.0,null,"%","","","","","",false,"","results",""],["ia:NASA_NTRS_Archive_19920006869","","plastic elongation",2.2,2.2,2.2,null,"%","","","","","",false,"","results",""],["ia:NASA_NTRS_Archive_19920006869","","total elongation",7.2,7.2,7.2,null,"%","600 °C","","","","",false,"","results",""],["ia:NASA_NTRS_Archive_19920006869","","total elongations",1.75,1.5,2.0,null,"%","25 °C","","","tensile test","",false,"","results",""],["ia:NASA_NTRS_Archive_19920006869","Ti-24Al-11Nb","plastic elongation",2.0,null,null,null,"%","25 °C","","","tensile test","",false,"","discussion",""],["ia:NASA_NTRS_Archive_19920006869","Ti-24-11","tensile ductility",1500.0,1500.0,1500.0,null,"wt.ppm","","","basketweave","","",false,"unit_mismatch","discussion",""],["ia:NASA_NTRS_Archive_19920020962","Ti-15Mo-3Nb-3Al-0.2Si","Elongation",60.0,null,null,null,"%","room temperature","beta-annealed","","tensile test","",false,"","discussion",""],["ia:NASA_NTRS_Archive_19920020962","Ti-15Mo-3Nb-3Al-0.2Si","plastic elongation",40.0,null,null,null,"%","600 °C","beta-annealed","","tensile test","",false,"","discussion",""],["ia:NASA_NTRS_Archive_19920020962","Ti-15Mo-3Nb-3Al-0.2Si","ductility",0.0,null,null,null,"%","700 °C","beta-annealed","","tensile test","",false,"","discussion",""],["ia:NASA_NTRS_Archive_19940024969","Ti-6Al-4V","% Elongation",5.8,null,null,null,"%","","","","","",false,"","results",""],["ia:NASA_NTRS_Archive_19960026668","CP-Ti Grade 2","% Elongation",14.0,null,null,null,"%","room temperature","","","tensile test","",false,"","methods",""],["ia:NASA_NTRS_Archive_19960026668","CP-Ti Grade 2","% Elongation",13.7,null,null,null,"%","room temperature","perforated","","tensile test","",false,"","methods",""],["ia:NASA_NTRS_Archive_20000067654","IM titanium","tensile elongation",40.0,null,null,null,"%","room temperature","","","tensile test","7.4 x 10^-3 s^-1",false,"","discussion",""],["ia:NASA_NTRS_Archive_20000067654","Ti-1.25Al-0.8V","elongation",15.1,15.1,15.1,1.4,"%","","as-cast","","","7.4 x 10^-3 s^-1",false,"","conclusions",""],["ia:NASA_NTRS_Archive_20000067654","Ti-1.25Al-0.8V","elongation",7.4,7.4,7.4,null,"%","","as-cast","","","7.4 x 10^-3 s^-1",false,"","conclusions",""],["ia:NASA_NTRS_Archive_20000067654","Ti-24Al-11Nb","ductility",37.0,null,null,null,"%","","annealed @ 900°C for 0.5h","","","",false,"","conclusions",""],["ia:NASA_NTRS_Archive_20000067654","Ti-24Al-11Nb","ductility",24.0,null,null,null,"%","","annealed @ 1000°C for 0.5h","","","",false,"","conclusions",""],["ia:NASA_NTRS_Archive_20030068928","02K5B1","ductility",2.6,null,null,null,"%","","extruded at 18:1, aged at 900°C","","","",false,"","conclusions",""],["ia:NASA_NTRS_Archive_20030068928","02DB1","ductility",1.2,null,null,null,"%","","extruded at 18:1, aged at 900°C","","","",false,"","conclusions",""],["ia:NASA_NTRS_Archive_20030112219","GMPX","E ~",2.1,null,null,null,"%","room temperature","as-extruded","duplex","tensile test","",false,"","results_discussion",""],["ia:NASA_NTRS_Archive_20030112219","GMPX","E ~",1.3,null,null,null,"%","room temperature","as-extruded","duplex","tensile test","",false,"","results_discussion",""],["ia:NASA_NTRS_Archive_20030112219","GMPX","total elongation",0.77,null,null,null,"%","room temperature","lamellar","lamellar","tensile test","",false,"","results_discussion",""],["ia:NASA_NTRS_Archive_20030112219","GMPX","plastic elongation",0.31,null,null,null,"%","room temperature","lamellar","lamellar","tensile test","",false,"","results_discussion",""],["ia:NASA_NTRS_Archive_20030112219","GMPX","total elongation",1.65,null,null,null,"%","425 °C","lamellar","lamellar","tensile test","",false,"","results_discussion",""],["ia:NASA_NTRS_Archive_20030112219","GMPX","total elongation",1.9,null,null,null,"%","650 °C","as-extruded","","tensile test","",false,"","results_discussion",""],["ia:NASA_NTRS_Archive_20030112219","y-TiAl","total elongation",2.0,null,null,null,"%","room temperature","as-extruded","","","",false,"","results_discussion",""],["ia:NASA_NTRS_Archive_20030112219","Gamma Met PX","ductility",0.0,null,null,null,"%","room temperature","lamellar","lamellar","","",false,"","results_discussion",""],["ia:NASA_NTRS_Archive_20030112219","GMPX","elongation",0.0,null,null,null,"%","room temperature","as-extruded","","","",false,"","results_discussion",""],["ia:NASA_NTRS_Archive_20040012943","γ-Met","etot",0.795,0.73,0.86,null,"%","","uncoated, no exposure","","","",false,"","results_discussion",""],["ia:NASA_NTRS_Archive_20040012943","γ-Met","ep",0.495,0.44,0.55,null,"%","","uncoated, no exposure","","","",false,"","results_discussion",""],["ia:NASA_NTRS_Archive_20040028027","Ti-48-2-2","plastic elongation",1.7,null,null,null,"%","room temperature","cast-to-size","lamellar","tensile test","",false,"","results_discussion",""],["ia:NASA_NTRS_Archive_20040028027","Ti-47-2-2","plastic elongations",1.205,0.99,1.42,null,"%","room temperature","cast and machined","","tensile test","",false,"","results_discussion",""],["ia:NASA_NTRS_Archive_20040028027","ABB–2","ductility",50.0,null,null,null,"%","","","","","",false,"","results_discussion",""],["ia:NASA_NTRS_Archive_20040028027","Ti-48-2-2","ductility",100.0,null,null,null,"%","","","","","",false,"out_of_range","results_discussion",""],["ia:NASA_NTRS_Archive_20050060704","Gamma-Met PX","compressive strains",30.0,null,null,null,"%","760°C","","","compression test","",false,"","results_discussion",""],["ia:NASA_NTRS_Archive_20050060704","Gamma Met PX","total strain to failure",2.13,null,null,null,"%","room temperature","","","tensile test","",false,"","results_discussion",""],["ia:NASA_NTRS_Archive_20050060704","Gamma Met PX","ductility",2.13,null,null,null,"%","600 °C","","","tensile test","",false,"","results_discussion",""],["ia:NASA_NTRS_Archive_20050060704","Gamma Met PX","ductility",2.13,null,null,null,"%","926 °C","","","tensile test","",false,"","results_discussion",""],["ia:NASA_NTRS_Archive_20050060704","Gamma-Met PX","ductility",23.0,null,null,null,"%","926 °C","","","tensile test","",false,"","results_discussion",""],["ia:NASA_NTRS_Archive_20050162057","Ti-46.5Al","elongation",10.0,10.0,10.0,null,"%","room temperature","","","tensile test","",false,"","conclusions",""],["ia:NASA_NTRS_Archive_20050162057","Ti-46.5Al","elongation",5.0,5.0,5.0,null,"%","700 °C","","","tensile test","",false,"","conclusions",""],["ia:NASA_NTRS_Archive_20050162057","Ti-46.5Al","elongation",3.0,3.0,3.0,null,"%","800 °C","","","tensile test","",false,"","conclusions",""],["ia:NASA_NTRS_Archive_20050162057","Ti-46.5Al","ductility",2.7,2.7,2.7,null,"%","700 °C","","","tensile test","",false,"","conclusions",""],["ia:NASA_NTRS_Archive_20050162057","Ti-46.5Al","ductility",20.0,20.0,20.0,null,"%","800 °C","","","tensile test","",false,"","conclusions",""],["ia:NASA_NTRS_Archive_20050162057","Ti-46.5Al","elongation",2.2,null,null,null,"%","700 °C","","","tensile test","",false,"","conclusions",""],["ia:NASA_NTRS_Archive_20050162057","Ti-46.5Al","elongation",20.0,null,null,null,"%","800 °C","","","tensile test","",false,"","conclusions",""],["ia:NASA_NTRS_Archive_20050162057","Ti-46.5Al","ductility",0.46,null,null,null,"","room temperature","","","tensile test","",false,"unit_missing","conclusions",""],["ia:NASA_NTRS_Archive_20050162057","Ti-46.5Al","ductility",0.72,null,null,null,"","room temperature","","","tensile test","",false,"unit_missing","conclusions",""],["ia:NASA_NTRS_Archive_20050162057","Ti-46.5Al","elongation",2.15,0.3,4.0,null,"%","room temperature","","","tensile test","",false,"","conclusions",""],["ia:NASA_NTRS_Archive_20050162057","Ti-46.5Al","ductility",2.0,0.0,4.0,null,"","above BDTT","","","","",false,"unit_missing","conclusions",""],["ia:NASA_NTRS_Archive_20050162057","Ti-46.5Al","ductility",0.0,0.0,0.0,null,"","room temperature","","lamellar","","",false,"unit_missing","conclusions",""],["ia:NASA_NTRS_Archive_20050162057","Ti-46.5Al","ductility",2.0,0.0,0.0,null,"","775 °C","","","","",false,"unit_missing","conclusions",""],["ia:NASA_NTRS_Archive_20050162057","Ti-46.5Al","ductility",0.0,0.0,0.0,null,"","500-600 °C","","","","",false,"unit_missing","conclusions",""],["ia:NASA_NTRS_Archive_20050162057","Ti-46.5Al","ductility",50.0,null,null,null,"%","700 °C","","","","",false,"","conclusions",""],["ia:NASA_NTRS_Archive_20050162057","Ti-46.5Al","ductility",100.0,null,null,null,"%","315 °C","","","","",false,"out_of_range","conclusions",""],["ia:NASA_NTRS_Archive_20050162057","Ti-46.5Al","ductility",0.0,null,null,null,"","room temperature","","","","",false,"unit_missing","conclusions",""],["ia:NASA_NTRS_Archive_20050162057","Ti-46.5Al","etot (%)",5.1,null,null,null,"%","","","fully lamellar","tensile test","",false,"","conclusions",""],["ia:NASA_NTRS_Archive_20050162057","Ti-46.5Al","total strain",0.35,null,null,null,"%","room temperature","","","tensile test","",false,"","conclusions",""],["ia:NASA_NTRS_Archive_20050162057","Ti-46.5Al","average of 0.55%",0.55,null,null,null,"%","","","","tensile test","",false,"","conclusions",""],["ia:NASA_NTRS_Archive_20050162057","Ti-46.5Al","inelastic elongation",4.72,null,null,null,"%","800 °C","","","tensile test","",false,"","methods",""],["ia:NASA_NTRS_Archive_20050162057","Ti-46.5Al","inelastic elongation",0.56,null,null,null,"%","room temperature","","","tensile test","",false,"","methods",""],["ia:NASA_NTRS_Archive_20050162057","Ti-46.5Al","Total Plastic Elongation",4.47,null,null,null,"%","800 °C","","","tensile test","",false,"","methods",""],["ia:NASA_NTRS_Archive_20050162057","Ti-46.5Al","Total Plastic Elongation",1.45,null,null,null,"%","700 °C","","","tensile test","",false,"","methods",""],["ia:NASA_NTRS_Archive_20050162057","Ti-46.5Al","Total Plastic Elongation",0.56,null,null,null,"%","room temperature","","","tensile test","",false,"","methods",""],["ia:NASA_NTRS_Archive_20050162057","Ti-46.5Al","Total Plastic Elongation, %",20.0,20.0,20.0,null,"%","800 °C","","","tensile test","",false,"","methods",""],["ia:NASA_NTRS_Archive_20050162057","Ti-46.5Al","Elongation, %",0.9,0.9,0.9,null,"%","room temperature","","","tensile test","",false,"","methods",""],["ia:NASA_NTRS_Archive_20050162057","Ti-46.5Al","Elongation, %",2.72,2.72,2.72,null,"%","700 °C","","","tensile test","",false,"","methods",""],["ia:NASA_NTRS_Archive_20050162057","Ti-46.5Al","Elongation, %",20.0,20.0,20.0,null,"%","800 °C","","","tensile test","",false,"","methods",""],["ia:NASA_NTRS_Archive_20050162057","Ti-46.5Al","ductility",30.0,null,null,null,"%","room temperature","","","","",false,"","methods",""],["ia:NASA_NTRS_Archive_20060009152","2219 Al","total elongation to failure",12.0,null,null,null,"%","room temperature","as-deposited","","tensile test","",false,"","discussion",""],["ia:NASA_NTRS_Archive_20060009152","Ti-6-4 ELI","elongation",10.0,null,null,null,"%","room temperature","as-deposited","","tensile test","",false,"","conclusions",""],["ia:NASA_NTRS_Archive_20060017053","Ti-6Al-4V","percent elongation at failure",4.0,null,null,null,"%","room temperature","as-built LENS","","tensile test","1.57 mm/min",false,"","abstract",""],["ia:NASA_NTRS_Archive_20060017053","Ti-6Al-4V","elongation",4.0,null,null,33.0,"%","room temperature","as-built LENS","","tensile test","1.57 mm/min",false,"","results",""],["ia:NASA_NTRS_Archive_20060017053","Ti-6Al-4V","elongation",10.0,null,null,null,"%","room temperature","as-built LENS, 300 °C","","tensile test","",false,"","results",""],["ia:NASA_NTRS_Archive_20060017053","Ti-6Al-4V","elongation",8.5,null,null,null,"%","room temperature","laser deposited, then heat treated at 788 °C for 2 hours","","tensile test","",false,"","results",""],["ia:NASA_NTRS_Archive_20060017053","Ti-6Al-4V","elongation",5.2,null,null,null,"%","room temperature","heat treated at 788 °C for 2 hours","","tensile test","",false,"","results",""],["ia:NASA_NTRS_Archive_20060017053","Ti-6Al-4V","elongation",3.7,null,null,null,"%","room temperature","heat treated at 788 °C for 2 hours","","tensile test","",false,"","results",""],["ia:NASA_NTRS_Archive_20060017053","Ti-6Al-4V","Percent elongation at failure",4.0,null,null,null,"%","room temperature","as-built LENS","","tensile test","",false,"","abstract",""],["ia:NASA_NTRS_Archive_20070031907","CP-Ti Grade 2","elongation",25.5,null,null,null,"%","room temperature","as-received","","tensile test","0.005/min",false,"","abstract",""],["ia:NASA_NTRS_Archive_20070031907","CP-Ti Grade 2","elongation",24.0,null,null,null,"%","room temperature","550 K/5000 h","","tensile test","0.005/min",false,"","abstract",""],["ia:NASA_NTRS_Archive_20070031907","CP-Ti Grade 2","elongation",23.0,null,null,null,"%","room temperature","650 K/5000 h","","tensile test","0.005/min",false,"","abstract",""],["ia:NASA_NTRS_Archive_20070031907","CP-Ti Grade 2","elongation",11.2,null,null,null,"%","room temperature","as-received","","tensile test","",false,"","discussion",""],["ia:NASA_NTRS_Archive_20070031907","CP-Ti Grade 2","elongation",4.8,null,null,null,"%","room temperature","550 K/1000 h","","tensile test","",false,"","discussion",""],["ia:NASA_NTRS_Archive_20070031907","CP-Ti Grade 2","elongation",11.2,null,null,null,"%","room temperature","650 K/5000 h","","tensile test","",false,"","discussion",""],["ia:NASA_NTRS_Archive_20080013538","Ti-6-4 ELI","Elongation",10.0,null,null,null,"%","room temperature","as-deposited","","tensile test","",false,"","discussion",""],["ia:NASA_NTRS_Archive_20130001734","CP-Ti Grade 2","Elongation",18.0,18.0,18.0,2.2,"%","550 K","as received","","tensile test","",false,"","results",""],["ia:NASA_NTRS_Archive_20130001734","CP-Ti Grade 2","Elongation, percent",20.9,null,null,2.9,"%","650 K","","","tensile test","",false,"","results",""],["ia:NASA_NTRS_Archive_20130001734","CP-Ti Grade 2","Elongation, percent",24.3,null,null,9.6,"%","650 K","","","tensile test","",false,"","results",""],["ia:NASA_NTRS_Archive_20130001734","CP-Ti Grade 2","Elongation, percent",32.8,null,null,31.3,"%","650 K","","","tensile test","",false,"","results",""],["ia:NASA_NTRS_Archive_20130001734","CP-Ti Grade 2","Elongation, percent",34.9,null,null,null,"%","650 K","","","tensile test","",false,"","results",""],["ia:NASA_NTRS_Archive_20130001734","CP-Ti Grade 2","Elongation",42.3,null,null,1.7,"percent","room temperature","as-received","","tensile test","",false,"unit_mismatch","results",""],["ia:NASA_NTRS_Archive_20130001734","CP-Ti Grade 2","Elongation",36.4,null,null,1.3,"percent","room temperature","5000 h at RT","","tensile test","",false,"unit_mismatch","results",""],["ia:NASA_NTRS_Archive_20130001734","CP-Ti Grade 2","Elongation",40.8,null,null,1.2,"percent","room temperature","as-received","","tensile test","",false,"unit_mismatch","results",""],["ia:NASA_NTRS_Archive_20130001734","CP-Ti Grade 2","Elongation",44.2,null,null,3.6,"percent","room temperature","5000 h at RT","","tensile test","",false,"unit_mismatch","results",""],["ia:NASA_NTRS_Archive_20140008853","Ti-6Al-4V","Elongation",15.0,null,null,null,"percent","room temperature","","","tensile test","0.001 s–1",false,"unit_mismatch","methods",""],["ia:NASA_NTRS_Archive_20140008853","Ti-6Al-4V","Elongation",16.0,null,null,null,"percent","room temperature","","","tensile test","0.001 s–1",false,"unit_mismatch","methods",""],["ia:NASA_NTRS_Archive_20140010738","CP-Ti Grade 2","elongation at failure",50.0,null,null,null,"%","room temperature","annealed","","tensile test","",false,"","methods",""],["ia:NASA_NTRS_Archive_20140010738","Ti-8Al-1Er","elongation at failure",10.0,null,null,null,"%","room temperature","annealed","","tensile test","",false,"","methods",""],["ia:NASA_NTRS_Archive_20140010738","","elongation at failure",0.0,null,null,null,"","","","","","",false,"unit_missing","conclusions",""],["ia:NASA_NTRS_Archive_20150022121","Ti-6Al-4V","failure strain",13.4,13.4,13.4,null,"%","room temperature","as-built EBM","lamellar","","",false,"","results_discussion",""],["ia:NASA_NTRS_Archive_20150022121","Ti-6Al-4V","failure strains",10.0,10.0,10.0,null,"%","","annealed extrusion","","","",false,"","results_discussion",""],["ia:NASA_NTRS_Archive_20150023059","","failure strain",13.4,null,null,null,"%","room temperature","","","","",false,"","results_discussion",""],["ia:NASA_NTRS_Archive_20150023059","","failure strains",10.0,null,null,null,"%","","annealed extrusions","","","",false,"","results_discussion",""],["ia:NASA_NTRS_Archive_20160006338","Ti-6Al-4V","Elongation",8.4,4.0,15.7,null,"%","room temperature","","","tensile test","",false,"","results_discussion",""],["ia:cia-readingroom-document-cia-rdp86-00513r000500020011-2","VT15","plasticity",7.0,null,null,null,"%","room temperature","aged at 525°C for 20 hr and subsequently cooled in air","","tensile test","",false,"","abstract",""],["ia:cia-readingroom-document-cia-rdp86-00513r001134900017-6","","the elongation was 47%",47.0,47.0,47.0,null,"%","","quenched from 1000 to 1200°C","","","",false,"","other",""],["ia:cia-readingroom-document-cia-rdp86-00513r001134900017-6","VT14","elongation 15-18%",16.5,15.0,18.0,null,"%","","annealed at 750-850°C, air-cooled","","","",false,"","other",""],["ia:cia-readingroom-document-cia-rdp86-00513r001134900017-6","VT14","elongation of 7-12%",9.5,7.0,12.0,null,"%","","quenched and age-treated","","","",false,"","other",""],["ia:cia-readingroom-document-cia-rdp86-00513r001134900017-6","","elongation of 12 to 15{",13.5,12.0,15.0,null,"%","","quenched from 700 to 1100°C","","","",false,"","other",""],["ia:nasa_techdoc_19650014115","VT1-1","ductility",0.0,null,null,null,"","","","","","",false,"unit_missing","conclusions",""],["ia:nasa_techdoc_19650014115","OT4-1","ductility",0.0,null,null,null,"","","","","","",false,"unit_missing","conclusions",""],["ia:nasa_techdoc_19650014115","OT4-1","ductility",0.0,null,null,null,"","","900°C air or water cooling","","","",false,"unit_missing","conclusions",""],["ia:nasa_techdoc_19670002432","AT-3","elongation",45.5,42.0,49.0,null,"%","500 °C","","","","",false,"","methods",""],["ia:nasa_techdoc_19670002432","AT-8","plasticity",12.0,11.0,13.0,null,"%","","","","","",false,"","conclusions",""],["ia:nasa_techdoc_19670002432","AT-3","Elongation 6, %",18.9,null,null,null,"%","","annealed at 950°C","","","",false,"","conclusions",""],["ia:nasa_techdoc_19670002432","AT-3","elongation",24.2,19.6,28.8,null,"%","","","","","",false,"","methods",""],["ia:nasa_techdoc_19670002432","AT-3","mechanical properties",56.0,null,null,null,"%","room temperature","annealed 800-850°C/30 min","","tensile test","",false,"","conclusions",""],["ia:nasa_techdoc_19670002432","VT-3--1","5",1.65,1.3,2.0,null,"%","room temperature","","","tensile test","40 mm/min",false,"","results",""],["ia:nasa_techdoc_19670002432","AT","slightly elongated",0.0,null,null,null,"","500°C","annealed at 850-950°C","","","",false,"unit_missing","methods",""],["ia:nasa_techdoc_19670002432","","elongation",0.225,0.2,0.25,null,"%","","","","","",false,"","methods",""],["ia:nasa_techdoc_19670002432","","elongation",0.0565,0.045,0.068,null,"%","","","","","",false,"","methods",""],["ia:nasa_techdoc_19670002432","AT-3","% 84",62.0,null,null,null,"%","300 °C","annealed 800-850°C/30 min","","tensile test","",false,"","conclusions",""],["ia:nasa_techdoc_19670002432","AT-3","elongation",13.2,12.8,13.6,null,"%","400 °C","","","","",false,"","methods",""],["ia:nasa_techdoc_19670002432","","elongation",10.0,null,null,null,"%","","quenched from 750°C, 5%Cr","","","",false,"","results",""],["ia:nasa_techdoc_19670002432","","elongation",27.5,null,null,null,"%","","annealed at 400°C","","","",false,"","results",""],["ia:nasa_techdoc_19670002432","VT-3--1","plasticity",0.0,null,null,null,"","400 °C","","","tensile test","",false,"unit_missing","conclusions",""],["ia:nasa_techdoc_19670002432","AT-6","elongation at failure",42.0,33.0,51.0,null,"%","600 °C","","","","",false,"","methods",""],["ia:nasa_techdoc_19670002432","AT-3","total elongation",55.0,null,null,null,"%","300 °C","annealed 800-850°C/30 min","","tensile test","",false,"","conclusions",""],["ia:nasa_techdoc_19670002432","AT-6","plasticity",0.0,null,null,null,"","400 °C","","","tensile test","",false,"unit_missing","conclusions",""],["ia:nasa_techdoc_19670002432","AT-3","elongation",14.75,14.0,15.5,null,"%","20°C","annealed","","","",false,"","methods",""],["ia:nasa_techdoc_19670002432","AT-3","elongation",18.6,16.0,21.2,null,"%","","","","","",false,"","methods",""],["ia:nasa_techdoc_19670002432","AT-4","plasticity",0.0,null,null,null,"","400 °C","","","tensile test","",false,"unit_missing","conclusions",""],["ia:nasa_techdoc_19670002432","AT-3","Elongation 6, %",14.4,null,null,null,"%","","annealed at 1000°C","","","",false,"","conclusions",""],["ia:nasa_techdoc_19670002432","VT-3-1","elongation",4.7,null,null,null,"%","room temperature","hardened, annealed at 900°C/6h + H2 added, aged at room temperature for 90 days","","tensile test","4 mm/min",false,"","methods",""],["ia:nasa_techdoc_19670002432","AT-3","Elongation 6, %",16.4,null,null,null,"%","","annealed at 900°C","","","",false,"","conclusions",""],["ia:nasa_techdoc_19670002432","AT-8","elongation",27.933,22.2,32.0,null,"%","","","","","",false,"","methods",""],["ia:nasa_techdoc_19670002432","AT-3","Elongation 6, %",16.3,null,null,null,"%","","annealed at 850°C","","","",false,"","conclusions",""],["ia:nasa_techdoc_19670002432","AT-3","Elongation 6, %",36.2,null,null,null,"%","","annealed at 1100°C","","","",false,"","conclusions",""],["ia:nasa_techdoc_19670002432","","elongation",27.5,null,null,null,"%","","annealed at 400°C","","","",false,"","results",""],["ia:nasa_techdoc_19670002432","AT-8","elongation",32.0,null,null,null,"%","","annealed at 900°C and 950°C","","","",false,"","methods",""],["ia:nasa_techdoc_19670002432","VT-10","elongation",0.0,null,null,null,"","","","","","",false,"unit_missing","methods",""],["ia:nasa_techdoc_19670002432","AT-8","elongation",23.5,23.0,24.0,null,"%","","annealed at 900°C and 950°C","","","",false,"","methods",""],["ia:nasa_techdoc_19670002432","AT-3","% 84",63.0,null,null,null,"%","400 °C","annealed 800-850°C/30 min","","tensile test","",false,"","conclusions",""],["ia:nasa_techdoc_19670002432","AT-3","% _y",56.0,null,null,null,"%","20 °C","annealed 800-850°C/30 min","","tensile test","",false,"","conclusions",""],["ia:nasa_techdoc_19670002432","AT-3","elongation",14.75,14.0,15.5,null,"%","450°C","annealed","","","",false,"","methods",""],["ia:nasa_techdoc_19670002432","AT-8","elongation",49.2,38.0,60.4,null,"%","600 °C","annealed at 950°C","","","",false,"","methods",""],["ia:nasa_techdoc_19670002432","AT-3","elongation",15.0,13.5,16.5,null,"%","500°C","annealed","","","",false,"","methods",""],["ia:nasa_techdoc_19670002432","AT-3","plasticity",0.0,null,null,null,"","400 °C","","","tensile test","",false,"unit_missing","conclusions",""],["ia:nasa_techdoc_19670002432","AT-3","plasticity",14.5,14.0,15.0,null,"%","","","","","",false,"","conclusions",""],["ia:nasa_techdoc_19670002432","AT-8","elongation",14.75,14.0,15.5,null,"%","450°C","annealed","","","",false,"","methods",""],["ia:nasa_techdoc_19670002432","VT-10","elongation 5",0.0,null,null,null,"","","","","","",false,"unit_missing","methods",""],["ia:nasa_techdoc_19670002432","","elongation",27.5,null,null,null,"%","","quenched from 750°C, 0.5-1%Cr","","","",false,"","results",""],["ia:nasa_techdoc_19700015354","","elongation",17.0,16.0,18.0,null,"%","","","","","",false,"","conclusions",""],["ia:nasa_techdoc_19700015354","","elongation",17.0,16.0,18.0,null,"%","","creep tested 9936 hr","","","",false,"","conclusions",""],["ia:nasa_techdoc_19700015354","","elongation",17.0,16.0,18.0,null,"%","","creep tested 5454 hr","","","",false,"","conclusions",""],["ia:nasa_techdoc_19700015354","","elongation",14.0,null,null,null,"%","","","","","",false,"","conclusions",""],["ia:nasa_techdoc_19700015354","","plasticity",16.0,15.0,17.0,null,"%","","optimal heat treatment","","","",false,"","conclusions",""],["ia:nasa_techdoc_19740010062","Ti-6Al-4V","elongation",1000.0,null,null,null,"%","","","","isothermal test","10^-4 sec^-1",false,"out_of_range","abstract",""],["ia:nasa_techdoc_19740010062","Ti-5Al-2.5Sn","elongation",1000.0,null,null,null,"%","","","","isothermal test","10^-4 sec^-1",false,"out_of_range","abstract",""],["ia:nasa_techdoc_19740014025","Ti-6Al-4V","A5",16.0,null,null,null,"%","","","","","",false,"","abstract",""],["ia:nasa_techdoc_19740022885","TS6","=",5.75,5.5,6.0,null,"%","","","","","",false,"","abstract",""],["ia:nasa_techdoc_19740022885","TS6","6",5.4,null,null,null,"%","","","","","",false,"","abstract",""],["ia:nasa_techdoc_19740022885","TS6","6",4.5,null,null,null,"%","","","","","",false,"","abstract",""],["ia:nasa_techdoc_19740022885","TS6","relative elongation",14.0,null,null,null,"%","","","","","",false,"","abstract",""],["ia:nasa_techdoc_19740022885","TS6","relative elongation",9.0,null,null,null,"%","","","","","",false,"","abstract",""],["ia:nasa_techdoc_19740022885","TS6","relative elongation",2.0,null,null,null,"%","","","","","",false,"","abstract",""],["ia:nasa_techdoc_19740022885","TS6","6",5.75,5.5,6.0,null,"%","","","","","",false,"","conclusions",""],["ia:pub_usgov-bmines-information-circular_7381","","percentage of elongation",25.2,null,null,null,"percent","","20-percent reduction by cold work","","","",false,"unit_mismatch","part 0",""],["ia:pub_usgov-bmines-information-circular_7381","","percentage of elongation",1.5,null,null,null,"percent","","60-percent reduction by cold work","","","",false,"unit_mismatch","part 0",""],["ia:pub_usgov-bmines-information-circular_7381","","clongation",0.0,0.0,0.0,null,"","room temperature","annealed at 1000–1200 °C","","","",false,"unit_missing","part 0",""],["ia:pub_usgov-bmines-information-circular_7381","","elongation",10.0,10.0,10.0,null,"%","room temperature","cold-rolled, annealed","","tensile test","",false,"","part 0",""],["ia:pub_usgov-bmines-information-circular_7381","","elongation",25.2,25.2,25.2,null,"%","room temperature","cold-rolled, annealed","","tensile test","",false,"","part 0",""],["ia:pub_usgov-bmines-information-circular_7381","7381","elongation",6.0,null,null,null,"percent","","","","","",false,"unit_mismatch","part 0",""],["ia:pub_usgov-bmines-information-circular_7381","","elongation",10.0,null,null,null,"percent","","sintered at 1,000 °C for 16 h in vacuum","","","",false,"unit_mismatch","part 0",""],["ia:pub_usgov-bmines-information-circular_7381","","elongation",4.0,null,null,null,"percent","","50-percent reduction by cold work","","","",false,"unit_mismatch","part 0",""],["ia:pub_usgov-bmines-information-circular_7381","","elongation",28.0,null,null,null,"%","room temperature","annealed","","tensile test","",false,"","part 0",""],["ia:pub_usgov-bmines-information-circular_7791","high-purity Ti","Elongation - percent in 2 inches",20.0,15.0,25.0,null,"%","","","","","",false,"","part 1",""],["ia:pub_usgov-bmines-information-circular_7791","CP-Ti Grade 2","Elongation - percent in 2 inches",20.0,15.0,25.0,null,"%","","","","","",false,"","part 1",""],["ia:pub_usgov-bmines-information-circular_7791","CP-Ti Grade 3","elongation",50.0,null,null,null,"%","","annealed","","","",false,"","part 1",""],["ia:pub_usgov-bmines-information-circular_7791","Ti-8Mn","elongation",50.0,null,null,null,"%","","annealed","","","",false,"","part 1",""],["ia:pub_usgov-bmines-information-circular_7791","Brush Ti40","elongation in 0.850 in . , 42.6 percent",42.6,42.6,42.6,null,"%","","","","","",false,"","part 1",""],["legacy:acta_ti_oxygen_slip","CP-Ti Grade 2","tensile strain",2.5,2.5,2.5,null,"%","","","","","",false,"","abstract",""],["legacy:acta_ti_oxygen_slip","CP-Ti Grade 2","elongation",9.5,9.5,9.5,null,"%","","","","","",false,"","abstract",""],["legacy:acta_ti_oxygen_slip","CP-Ti Grade 2","elongation",4.5,4.5,4.5,null,"%","","","","","",false,"","abstract",""],["legacy:sciadv_abc4060_1","Pure Ti","fracture strain",0.4,null,null,null,"","room temperature","as-annealed","equiaxed","tensile test","10−3s−1",false,"unit_missing","other",""],["legacy:sciadv_abc4060_1","Ti-0.3O","total elongation",16.0,null,null,null,"%","room temperature","","","tensile test","10−3 s−1",false,"","other",""],["legacy:sciadv_abc4060_1","Ti-0.3O","fracture strain",4.0,null,null,null,"","cryogenic temperature","as-annealed","equiaxed","tensile test","10−3s−1",false,"unit_missing","other",""],["legacy:sciadv_abc4060_1","Ti-0.1O","total elongation",30.0,null,null,null,"%","room temperature","","","tensile test","10−3 s−1",false,"","other",""],["legacy:sciadv_abc4060_1","Ti-0.3O","fracture strain",16.0,null,null,null,"","room temperature","as-annealed","equiaxed","tensile test","10−3s−1",false,"unit_missing","other",""],["legacy:sciadv_abc4060_1","Ti-0.3O","total elongation",16.0,null,null,null,"%","room temperature","","","tensile test","10−3 s−1",false,"","other",""],["legacy:sciadv_abc4060_1","Ti-0.3O","total elongation",4.0,null,null,null,"%","room temperature","","","tensile test","10−3 s−1",false,"","other",""],["legacy:sciadv_abc4060_1","pure Ti","total elongation",48.0,null,null,null,"%","room temperature","","","tensile test","10−3 s−1",false,"","other",""],["ntrs:19660014184","","Elongation, per cent",17.0,null,null,null,"%","","uncoated","","tensile test","",false,"","results",""],["ntrs:19660014184","Ti-4Al-4V","elongation",0.0,null,null,null,"","","nitrided above 1650 F","","","",false,"unit_missing","methods",""],["ntrs:19660014184","Ti-5Al-2.5Sn","impact properties",0.0,null,null,null,"","","nitrided","","","",false,"unit_missing","methods",""],["ntrs:19660015406","Ti-5Al-2.5Sn","elongation",10.0,null,null,null,"%","room temperature","","","","",false,"","conclusions",""],["ntrs:19660015406","Ti-6Al-4V","elongation",10.0,null,null,null,"%","room temperature","annealed","","","",false,"","conclusions",""],["ntrs:19660016988","","elongation",1000.0,null,null,null,"F","","","","","",false,"unit_mismatch","results",""],["ntrs:19660016988","","Elongation, 0.1 Per Cent",165.0,null,null,null,"percent","","As shear formed","","","",false,"unit_mismatch","methods",""],["ntrs:19660016988","","elongation",5.0,null,null,null,"percent","room temperature","","","","",false,"unit_mismatch","methods",""],["ntrs:19660016988","","tensile elongation",168.0,null,null,null,"","","","","","",false,"unit_missing","methods",""],["ntrs:19660016988","","Elongation",400.0,null,null,null,"F","","","","","",false,"unit_mismatch","results",""],["ntrs:19660016988","Ti-13V-11Cr-3Al","elongation",75.0,null,null,null,"%","1500 F","","","","",false,"","conclusions",""],["ntrs:19660016988","","elongation",10.0,null,null,null,"%","","","","","",false,"","results",""],["ntrs:19660025027","Ti-50A","elongation",0.0,null,null,null,"percent","300 F","","coarse acicular alpha","","",false,"unit_mismatch","results_discussion",""],["ntrs:19660025027","Ti-50A","elongation",0.0,null,null,null,"percent","300 F","","coarse acicular alpha","","",false,"unit_mismatch","results_discussion",""],["ntrs:19660025027","Ti-50A","elongation",2.0,null,null,null,"percent","300 F","","coarse acicular alpha","","",false,"unit_mismatch","results_discussion",""],["ntrs:19660025027","Ti-50A","elongation",0.0,null,null,null,"percent","300 F","","coarse acicular alpha","","",false,"unit_mismatch","results_discussion",""],["ntrs:19660025027","Ti-50A","elongation",2.3,null,null,null,"percent","300 F","","fine acicular alpha","","",false,"unit_mismatch","results_discussion",""],["ntrs:19660028823","Ti-4V","elongation",10.0,null,null,null,"%","","42% glass-bead-peening","","","",false,"","results_discussion",""],["ntrs:19660030680","5A1-2.5 Sn ELI","% Elongation in 1 in.",26.0,null,null,null,"%","room temperature","","","tensile test","",false,"","results",""],["ntrs:19660030680","5A1-2.5 Sn ELI","Elongation",2.0,null,null,null,"in.","","","","","",false,"unit_mismatch","results",""],["ntrs:19660030680","5A1-2.5 Sn ELI","Elongation in Z in.",16.0,null,null,null,"%","room temperature","","","tensile test","",false,"","results",""],["ntrs:19670019845","Ti-6Al-4V","Elongat ion in b i n . , %",50.0,26.0,50.0,null,"%","","duplex treatment: 1840°F/1 hr, controlled-rate cool to 1200°F, air cool, age 1000°F/8 hr","","","",false,"","conclusions",""],["ntrs:19670019845","Ti-6Al-4V","elongation",10.0,null,null,null,"%","","","","","",false,"","conclusions",""],["ntrs:19670019845","Ti-6Al-4V","Elongat ion in b i n . , %",50.0,26.0,50.0,null,"%","","conventional treatment: 1750°F/30 min, water quench, age 1000°F/8 hr","","","",false,"","conclusions",""],["ntrs:19670019845","Ti-6Al-4V","elongation",6.0,null,null,null,"%","","","","","",false,"","conclusions",""],["ntrs:19680014254","Ti-6Al-4V","elongation",6.0,5.0,7.0,null,"%","","","","tensile test","",false,"","conclusions",""],["ntrs:19680020528","Ti-8Al-1Mo-1V","room-temperature tensile elongation properties",9.0,9.0,9.0,null,"%","room temperature","duplex annealed","","","",false,"","conclusions",""],["ntrs:19680020528","Ti-8Al-1Mo-1V","elongation",3.0,3.0,3.0,null,"%","room temperature","duplex annealed","","","",false,"","results_discussion",""],["ntrs:19690003898","Ti-6Al-4V","elongation",10.0,10.0,10.0,null,"%","","annealed 1775°F/4h","","","",false,"","conclusions",""],["ntrs:19690003898","","elongation",3.75,0.0,7.5,null,"%","","as-compacted","","","",false,"","conclusions",""],["ntrs:19690003898","Ti-5Al-2.5Sn","elongation",15.0,11.0,19.0,null,"%","","","","","",false,"","conclusions",""],["ntrs:19690003898","Ti-6Al-4V","elongation",10.5,10.0,11.0,null,"%","","heat treated","","","",false,"","conclusions",""],["ntrs:19690006499","Ti-4Al","El",24.0,null,null,null,"%","","1450°F, 6 hrs, AQ","","","",false,"","methods",""],["ntrs:19690006499","Ti-8Al","El",37.0,null,null,null,"%","","1450°F, 6 hrs, AQ","","","",false,"","methods",""],["ntrs:19690007133","","elongation",19.0,null,null,null,"%","room temperature","","","tensile test","1 inch per minute (0.01 cm/min)",false,"","conclusions",""],["ntrs:19690007133","Ti-8Al-1Mo-1V","elongation",18.0,null,null,null,"%","ambient temperature","vacuum-annealed at 1200 F (650 C) for 24 hours","","tensile test","slowest strain rate",false,"","results_discussion",""],["ntrs:19690007133","Ti-8Al-1Mo-1V","elongation",19.0,null,null,null,"%","3000 F (1500 C)","","","tensile test","",false,"","results_discussion",""],["ntrs:19690007133","","elongation",5.0,null,null,null,"%","ambient temperature","","","tensile test","0.085 inch per minute (0.01 cm/min)",false,"","conclusions",""],["ntrs:19690007133","","elongation",5.0,null,null,null,"%","room temperature","","","tensile test","0.5 inch per minute (1 cm/min)",false,"","conclusions",""],["ntrs:19690007133","","elongation",19.0,null,null,null,"%","300 °F (150 °C)","","","tensile test","0.085 inch per minute (0.01 cm/min)",false,"","conclusions",""],["ntrs:19690007133","","ductility recovery",19.0,null,null,null,"%","room temperature","vacuum annealed at 1200 °F (650 °C) for 24 hours","","tensile test","0.005 inch per minute (0.01 cm/min)",false,"","conclusions",""],["ntrs:19690007133","Ti-8Al-1Mo-1V","elongation",5.0,null,null,null,"%","room temperature","","","tensile test","0.005 inch per minute (0.01 cm/min)",false,"","results_discussion",""],["ntrs:19690010414","normal forging","ductility",13.3,null,null,null,"%","","","","","",false,"","conclusions",""],["ntrs:19690010414","Ti-6Al-4V","ductility",5.0,null,null,null,"%","","alpha forging","stringers","","",false,"","methods",""],["ntrs:19690010414","alpha forging","ductility",10.0,null,null,null,"%","","","","","",false,"","conclusions",""],["ntrs:19690010414","Ti-6Al-4V","Elongation (%)",6.5,null,null,null,"%","","alpha forging","","tensile test","0.004 inch/inch/min",false,"","methods",""],["ntrs:19690010903","6A1-4V(ELI)","elongstien",16.02,null,null,null,"%","room temperature","","","tensile test","0.005 inch/inch/minute until yield, then 0.02 inch/inch/minute until failure",false,"","methods",""],["ntrs:19690025329","Ti-6Al-4V","elongation",2.0,null,null,null,"%","","","","tensile test","",false,"",
