Repository: akhtar07/tisci-explorer

# TiSci Explorer

A read-only, static explorer for **TiSci**, an autonomous research agent for titanium alloys. TiSci reads the
titanium-alloy literature, builds a knowledge graph and a table of measured values, proposes hypotheses where the
graph has gaps, and tests them with DFT (MACE / VASP) and the ICME-lite multiscale chain.

**Live site:** https://akhtar07.github.io/tisci-explorer/

The site has seven sections:

| Section | What it shows |
|---|---|
| Overview | Corpus → graph → facts → hypotheses → verdicts, with the snapshot's counts |
| Worked example | One full loop for W in α-Ti: graph path, hypothesis, novelty check, DFT test, verdict, follow-up, DAMASK |

File: data/facts/lath_thickness.json (part 9 of 12)
false,"","results_discussion",""],["oa:W4385269267","AF-Ti-22Zr-11Nb-2Sn","aβ",0.338,null,null,null,"µm","","400WQ","","XRD","",false,"unit_suspect","results_discussion",""],["oa:W4385269267","AF-Ti-6Al-4V","needle width",1.0,null,null,null,"µm","","as-fabricated","martensitic α'","","",false,"","results_discussion",""],["oa:W4385269267","AF-Ti-22Zr-11Nb-2Sn","aβ",0.337,null,null,null,"µm","","700WQ","","XRD","",false,"unit_suspect","results_discussion",""],["oa:W4385273483","Ti-6Al-4V","lath thickness",162.0,null,null,null,"µm","","electron-beam surface modified, circular deflection geometry","","","",false,"out_of_range","conclusions","In the case of linear geometry, it is more than 800 μm, while in the case of EBSM using circular scanning, it is 162 μm."],["oa:W4385273483","Ti-6Al-4V","lath thickness",800.0,null,null,null,"µm","","electron-beam surface modified, linear deflection geometry","","","",false,"out_of_range","conclusions","In the case of linear geometry, it is more than 800 μm, while in the case of EBSM using circular scanning, it is 162 μm."],["oa:W4385498076","Ti-6Al-4V","α widths",2.23,null,null,null,"µm","","annealed 940°C/2h + furnace cooling","lamellar","","",false,"","discussion","Vrancken et al. [16] reported α widths of 2.23 µm after annealing at 940 °C for 2 h and furnace cooling."],["oa:W4386010838","ПН55Т45","lamella thickness",25.0,20.0,30.0,null,"µm","","hardened to martensite","lamellar","","",false,"","results_discussion","This layer has a lamellar structure (see Fig. 4, b) with a lamella thickness of 20–30 µm."],["oa:W4386162779","Ti-6Al-4V","L",8.8,null,null,null,"µm","","","","","",false,"unit_suspect","results","The calculated rutile fraction, ε, and L of the anodic oxide on Ti6Al4V and TiNbSn are 0.17 and 0.98, 0.22 and 0.02, and 8.8 nm and 15.8 nm, respectively."],["oa:W4386162779","TiNbSn","L",0.0158,null,null,null,"µm","","","","","",false,"","results","The calculated rutile fraction, ε, and L of the anodic oxide on Ti6Al4V and TiNbSn are 0.17 and 0.98, 0.22 and 0.02, and 8.8 nm and 15.8 nm, respectively."],["oa:W4386251825","Ti-10V-2Fe-3Al","thickness",10.0,null,null,null,"µm","","plasma gas nitrided at 35 kW for 15 min","","","",false,"","abstract",""],["oa:W4386251825","Ti-10V-2Fe-3Al","thickness",200.0,50.0,350.0,null,"µm","","plasma gas nitrided","","","",false,"out_of_range","abstract",""],["oa:W4387160792","Ti-6Al-4V","lath thickness",133.0,133.0,133.0,null,"W","","as-built SLM","","","",false,"unit_mismatch","methods","This involved the printing of the first overhang layer with 66% of the laser power (133W), used to print the bulk alloy."],["oa:W4387736607","Ti-6Al-4V","length of α’",52.0,27.38,76.6,null,"µm","","as-built SLM","martensitic α'","","",true,"out_of_range","results_discussion","Considering the large range for the length of α’ (27.38–76.6 μm) in the selected sample, the margin of error is acceptable, presenting an accurate prediction of the microstructure for a given set of LPBF processing parameters by the model."],["oa:W4387744327","Ti-10V-2Fe-3Al","width of twins",0.2,0.15,0.25,null,"µm","","LD","","SEM","",false,"","results","To evaluate the size of the twins, the high magnification SEM image in d shows the width of twins from 150 nm to 250 nm. e shows that the α orientation of LD specimen is {0002} and {101¯0}, corresponding to twin and αp grain, respectively."],["oa:W4387744327","Ti-10V-2Fe-3Al","width of twins",0.225,0.15,0.3,null,"µm","","MD","","SEM","",false,"","results","Twins are mostly generated in {101¯0} grains with few existing in {112¯0} grains, the orientation of which is {0002}//X-Y plane, and the twin boundaries of <12¯10>/84.7° are shown in yellow lines in b–c. d shows the high-magnification SEM image of MD specimen, the twins are parallel to each other and more than LD specimen, whose width is from 150 nm to 300 nm."],["oa:W4387744327","Ti-10V-2Fe-3Al","width of twins",0.25,0.2,0.3,null,"µm","","HD","","SEM","",false,"","results","To calculate the width of twins in HD specimen, high magnification of SEM image shows the severely deformed grains including twins, the width of most twins is about 250 nm, and there are few below 200 nm and above 300 nm."],["oa:W4388018340","Ti-6Al-4V","width of primary α′ martensites",1.5,1.0,2.0,null,"µm","room temperature","as-built SLM","acicular α′ martensite","EBSD","",false,"","results","The length and width of primary α′ martensites were in the range of 20–120 μm and 1–2 μm, respectively."],["oa:W4388018340","Ti-6Al-4V","width of primary α grains",1.75,1.2,2.3,null,"µm","room temperature","annealed 700°C/2h","needle-like α","EBSD","",false,"","results","Its length and width were significantly reduced, measuring only 5–15 μm and 0.4–1 μm, respectively."],["oa:W4388018340","Ti-6Al-4V","widths of primary and secondary α-laths",1.85,1.3,2.4,null,"µm","","annealed at 800 °C for 2 h","lamellar","","",false,"","results","Similarly, the hierarchical lath α inherited from α′ martensite was also observed, in which the widths of primary and secondary α-laths were 1.3–2.4 μm and 0.8–1.5 μm, respectively."],["oa:W4388018340","Ti-6Al-4V","widths of primary and secondary α-laths",1.15,0.8,1.5,null,"µm","","annealed at 800 °C for 2 h","lamellar","","",false,"","results","Similarly, the hierarchical lath α inherited from α′ martensite was also observed, in which the widths of primary and secondary α-laths were 1.3–2.4 μm and 0.8–1.5 μm, respectively."],["oa:W4388018340","Ti-6Al-4V","α thickness",2.0,null,null,null,"µm","","annealed at 800 °C","lamellar","","",false,"","results","Compared to the HT700 sample, the α thickness of HT800 had a certain coarsening, owing to the fact that the interfacial energy decreased and the atomic diffusion rate enhanced with increasing annealing temperature [,]."],["oa:W4388018340","Ti-6Al-4V","average thickness of β phase",0.08,null,null,null,"µm","","annealed at 800 °C for 2 h","lamellar","","",false,"","results","The β phase with an average thickness of about 80 nm tended to connect into films and grew up along the α-lath boundaries, as indicated by the arrows in e,f."],["oa:W4388018340","Ti-6Al-4V","average width of the lamellar α",2.0,null,null,null,"µm","","","lamellar","","",false,"","results","The average width of the lamellar α was 2 μm, while the short-rod and equiaxed α exhibited a thickness in the range of 1.6–2.5 μm and 3–6 μm, with an aspect ratio of ~0.37 and ~0.53, respectively."],["oa:W4388018340","Ti-6Al-4V","thickness in the range of 1.6–2.5 μm",2.05,1.6,2.5,null,"µm","","","short-rod","","",false,"","results","The average width of the lamellar α was 2 μm, while the short-rod and equiaxed α exhibited a thickness in the range of 1.6–2.5 μm and 3–6 μm, with an aspect ratio of ~0.37 and ~0.53, respectively."],["oa:W4388018340","Ti-6Al-4V","thickness in the range of 3–6 μm",4.5,3.0,6.0,null,"µm","","","equiaxed","","",false,"","results","The average width of the lamellar α was 2 μm, while the short-rod and equiaxed α exhibited a thickness in the range of 1.6–2.5 μm and 3–6 μm, with an aspect ratio of ~0.37 and ~0.53, respectively."],["oa:W4388018340","Ti-6Al-4V","average thickness of β layers",0.27,null,null,null,"µm","","","","","",false,"","results","Moreover, β layers with an average thickness of 0.27 μm formed between the α grains."],["oa:W4388018340","Ti-6Al-4V","width",0.0,0.0,0.0,null,"","","","α laths","","",false,"unit_missing","conclusions","For example, the elongation in the horizontal direction was 124% higher than that in the vertical direction.(2)Single heat treatments decomposed α′ martensite into equilibrium α + β phase, and the width of α laths slightly coarsened with increasing temperature."],["oa:W4388267637","","thickness of α and β laths",0.2,null,null,null,"µm","","","lamellar","","",false,"","results","The β transformed matrix consisted of α and β laths about 0.2 µm thick (a)."],["oa:W4388822098","Ti-6Al-4V","lath thickness",0.0,null,null,null,"","","heat-treated 900°C/1h","lamellar","","",false,"unit_missing","results_discussion",""],["oa:W4389085468","TB18","grain width of the α phase",0.06,null,null,null,"µm","","aged at 510 °C after solid solution treatment at 870 °C","","","",false,"","abstract","As the aging temperature rose, the grain width of the α phase increased from 60 nm (510 °C) to 140 nm (540 °C)."],["oa:W4389085468","TB18","grain width of the α phase",0.14,null,null,null,"µm","","aged at 540 °C after solid solution treatment at 870 °C","","","",false,"","abstract","As the aging temperature rose, the grain width of the α phase increased from 60 nm (510 °C) to 140 nm (540 °C)."],["oa:W4389085468","TB18","average grain width of the α-phase precipitates",0.081,null,null,null,"µm","","aged at 520 °C after solid solution treatment at 870 °C","","","",false,"","results_discussion","The corresponding TEM results are shown in b–d, and the statistical results show that the average grain width of the α-phase precipitates inside the grains increased from 81 nm at an aging temperature of 520 °C to 102 nm at 530 °C and significantly increased to 140 nm at 540 °C."],["oa:W4389085468","TB18","average grain width of the α-phase precipitates",0.102,null,null,null,"µm","","aged at 530 °C after solid solution treatment at 870 °C","","","",false,"","results_discussion","The corresponding TEM results are shown in b–d, and the statistical results show that the average grain width of the α-phase precipitates inside the grains increased from 81 nm at an aging temperature of 520 °C to 102 nm at 530 °C and significantly increased to 140 nm at 540 °C."],["oa:W4389085468","TB18","average grain width of the α-phase precipitates",0.14,null,null,null,"µm","","aged at 540 °C after solid solution treatment at 870 °C","","","",false,"","results_discussion","The corresponding TEM results are shown in b–d, and the statistical results show that the average grain width of the α-phase precipitates inside the grains increased from 81 nm at an aging temperature of 520 °C to 102 nm at 530 °C and significantly increased to 140 nm at 540 °C."],["oa:W4389085468","TB18","average grain width of the precipitates",0.06,null,null,null,"µm","","aged at 510 °C after solid solution treatment at 870 °C","","","",false,"","results_discussion","The average grain width of the precipitates was only 60 nm, and the corresponding results are listed in ."],["oa:W4389286934","","distance between lamellae",3.5,2.0,5.0,null,"µm","","","","","",false,"unit_suspect","results_discussion","Microstructure of the coating is heterogeneous, where nanolaminate areas with a distance between lamellae of 2–5 nm are clearly fixed (b)."],["oa:W4389428406","Ti-Al-V-Mo-Zr","average width",6.0,null,null,null,"µm","","","","","",false,"","results","The fraction of the lamellar α decreased and the α nuclei in these regions continued to grow, resulting in an average width and aspect ratio of 6 μm and 1.5, respectively."],["oa:W4389428406","TC4S","approximately 0.2–0.5 μm",0.35,0.2,0.5,null,"µm","","","","","",false,"","methods","Journal of Materials Research Volume 39 Issue 2 January 2024 www.mrs.org/jmr Article © The Author(s), 2023 320 approximately 0.2–0.5 μm, and the volume fraction is approximately 60%."],["oa:W4389885269","Ti-6Al-4V","length of MTRs",125.0,100.0,150.0,null,"µm","","","","","",false,"out_of_range","conclusions","The length of MTRs in the longitudinal direction significantly exceeds the size of the  grains, while in the transverse direction it is only few grains (100 – 150 μm)."],["oa:W4389935879","Ti-6Al-4V","ablation depth",36.0,null,null,null,"µm","","","","","",false,"","conclusions","It was noted that the highest ablation depth value achieved, about 36 μm, is obtained after 200 accumulated pulses at 6.1 J cm−2 fluence in standard laboratory conditions."],["oa:W4391135886","Ti-6Al-4V","length",10.1,null,null,null,"µm","","","martensitic α'","","",false,"","results_discussion","With the increase of the fast frequency current amplitude, the α' structure size of FFDP TIG was gradually refined, the length and width of α' structure of FFDP TIG welding reached the minimum value 10.1μm and 1.4μm respectively at the fast frequency current 30/60A."],["oa:W4391135886","Ti-6Al-4V","width",1.4,null,null,null,"µm","","","martensitic α'","","",false,"","results_discussion","With the increase of the fast frequency current amplitude, the α' structure size of FFDP TIG was gradually refined, the length and width of α' structure of FFDP TIG welding reached the minimum value 10.1μm and 1.4μm respectively at the fast frequency current 30/60A."],["oa:W4391209522","Ti-6Al-4V","laser absorptivity",0.6,null,null,null,"","below 150°C","","","","",false,"unit_missing","conclusions",""],["oa:W4392167876","Ti-6Al-4V","thickness",0.4,0.2,0.6,0.2,"µm","","","lamellar","TEM","",false,"","results_discussion","Additionally, in the 900T sample, the thickness of the secondary αs/β lamellar was determined to be 0.4 ± 0.2 µm and 0.08 ± 0.02 µm."],["oa:W4392167876","Ti-6Al-4V","thickness",0.08,0.06,0.1,0.02,"µm","","","lamellar","TEM","",false,"","results_discussion","Additionally, in the 900T sample, the thickness of the secondary αs/β lamellar was determined to be 0.4 ± 0.2 µm and 0.08 ± 0.02 µm."],["oa:W4392167876","Ti-6Al-4V","lamellae exhibited thicknesses",0.46,0.6,0.92,0.2,"µm","","950T","lamellar","","",false,"","results_discussion","In contrast, in the 950T sample, these lamellae exhibited thicknesses of 0.8 ± 0.2 µm and 0.12 ± 0.03 µm."],["oa:W4392167876","Ti-6Al-4V","thickness of the αs lamellar",0.4,null,null,0.2,"µm","","","lamellar","","",false,"","conclusions","The thickness of the αs lamellar and β lamellar structures is reported as 0.4 ± 0.2 µm and 0.08 ± 0.02 µm, respectively."],["oa:W4392167876","Ti-6Al-4V","thickness of the β lamellar",0.08,null,null,0.02,"µm","","","lamellar","","",false,"","conclusions","The thickness of the αs lamellar and β lamellar structures is reported as 0.4 ± 0.2 µm and 0.08 ± 0.02 µm, respectively."],["oa:W4392181372","","côté a dans le plan de base",0.295,null,null,null,"µm","room temperature","","","","",false,"unit_suspect","conclusions",""],["oa:W4392181372","","hauteur c",0.468,null,null,null,"µm","room temperature","","","","",false,"unit_suspect","conclusions",""],["oa:W4392241934","Ti-6Al-4V","thickness of the remelted layer",101.0,null,null,null,"µm","","as-built SLM","","","",false,"out_of_range","conclusions","The average thickness of the remelted layer in the CWLP and LPL samples was 101 μm and 70 μm, respectively. - (3)The microhardness of the laser-polished sample surface exhibited a significant increase and stabilized at about 482 HV, representing an approximately 25.2% improvement compared with the as-received sample, which is attributed to the increased presence of the α′ phase in the remelting layer."],["oa:W4392241934","Ti-6Al-4V","thickness of the remelted layer",70.0,null,null,null,"µm","","as-built SLM","","","",false,"out_of_range","conclusions","The average thickness of the remelted layer in the CWLP and LPL samples was 101 μm and 70 μm, respectively. - (3)The microhardness of the laser-polished sample surface exhibited a significant increase and stabilized at about 482 HV, representing an approximately 25.2% improvement compared with the as-received sample, which is attributed to the increased presence of the α′ phase in the remelting layer."],["oa:W4392305326","Ti-5Al-5Mo-5V-3Cr","épaisseur mesurée du liseré",2.0,null,null,null,"µm","","","lamellar","","",false,"","conclusions",""],["oa:W4392305326","Ti-5Al-5Mo-5V-3Cr","´epaisseur du liser´e d’αGB",0.07,null,null,null,"µm","","","","","",false,"","conclusions",""],["oa:W4392305326","Ti-5Al-5Mo-5V-3Cr","´epaisseur des pr´ecipit´es",0.05,null,null,null,"µm","","","","","",false,"","conclusions",""],["oa:W4392305326","Ti-5Al-5Mo-5V-3Cr","´epaisseur",0.6,null,null,null,"µm","","","","","",false,"","conclusions",""],["oa:W4392305326","Ti-5Al-5Mo-5V-3Cr","´epaisseur moyenne des pr´ecipit´es",0.34,0.08,0.6,null,"µm","","","","","",false,"","discussion",""],["oa:W4392305326","Ti-5Al-5Mo-5V-3Cr","lath thickness",0.4,null,null,null,"µm","","C1: solution treatment at 800°C + quenching","bimodal","","",false,"","discussion",""],["oa:W4392305326","Ti-5Al-5Mo-5V-3Cr","lath thickness",0.6,null,null,null,"µm","","C2: solution treatment at 800°C + slow cooling at 20°C/min","bimodal","","",false,"","discussion",""],["oa:W4392305326","Ti-5Al-5Mo-5V-3Cr","´epaisseur moyenne des pr´ecipit´es",0.1,null,null,null,"µm","","","","","",false,"","conclusions",""],["oa:W4392305326","Ti-5Al-5Mo-5V-3Cr","thickness of precipitates",0.05,null,null,null,"µm","","","","","",false,"","conclusions",""],["oa:W4392305326","Ti-5Al-5Mo-5V-3Cr","epaisseurs associées à ces morphologies",1.0,null,null,null,"µm","","","","","",false,"","conclusions",""],["oa:W4392305326","Ti-5Al-5Mo-5V-3Cr","epaisseur peut ˆetre inférieure à 50nm",0.05,null,null,null,"µm","","","","","",false,"","conclusions",""],["oa:W4392354616","Ti-6Al-2Sn-4Zr-6Mo","lattice parameters",0.296,null,null,null,"µm","","","orthorhombic α''-Ti","","",false,"unit_suspect","results_discussion","The α″-Ti phase, characterized by an orthorhombic crystal lattice with lattice parameters close to a = 0.296 nm, b = 0.496 nm and c = 0.468 nm, is identified and is attributed to rapid cooling from 1000 °C to room temperature."],["oa:W4392354616","Ti-6Al-2Sn-4Zr-6Mo","lattice parameters",0.496,null,null,null,"µm","","","orthorhombic α''-Ti","","",false,"unit_suspect","results_discussion","The α″-Ti phase, characterized by an orthorhombic crystal lattice with lattice parameters close to a = 0.296 nm, b = 0.496 nm and c = 0.468 nm, is identified and is attributed to rapid cooling from 1000 °C to room temperature."],["oa:W4392354616","Ti-6Al-2Sn-4Zr-6Mo","lattice parameters",0.468,null,null,null,"µm","","","orthorhombic α''-Ti","","",false,"unit_suspect","results_discussion","The α″-Ti phase, characterized by an orthorhombic crystal lattice with lattice parameters close to a = 0.296 nm, b = 0.496 nm and c = 0.468 nm, is identified and is attributed to rapid cooling from 1000 °C to room temperature."],["oa:W4392491706","","largeur a mi-hauteur",0.0,null,null,null,"","620°C","","","","",false,"unit_missing","conclusions",""],["oa:W4392491706","","largeur a mi-hauteur",0.0,null,null,null,"","","","","","",false,"unit_missing","conclusions",""],["oa:W4392517071","CP-Ti Grade 2","lamellar thickness",0.21,null,null,null,"µm","","USRP-treated","nanolaminated","","",false,"","abstract","The average lamellar thickness and aspect ratio are ~ 210 nm and ~ 2.8, respectively, remaining almost unchanged within a depth span of 10 to 100 µm (Fig. 1c,e)."],["oa:W4392517071","CP-Ti Grade 2","lamellar thickness",0.5,null,null,null,"µm","","USRP-treated","nanolaminated","","",false,"","abstract","With increasing depth from ~ 100 to 200 µm, these two values increase progressively from 210 to 500 nm and from 2.8 to 5, respectively (Supplementary Fig. 1a)."],["oa:W4392536418","","taille des diagonales des empreintes",30.0,null,null,null,"µm","","","","","",false,"","conclusions",""],["oa:W4393063670","Ti-2.6Zr-2.5Al","size of the precipitated Zr particles",0.035,0.02,0.05,null,"µm","","after annealing at 400°C","","","",false,"","other",""],["oa:W4393063670","Ti-2.6Zr-2.5Al","size of the TiFe2 particles",0.0,0.0,0.0,null,"µm","","heated to 400°C","","","",false,"out_of_range","other",""],["oa:W4393303947","Ti-35Nb","sub-grain size",0.24,null,null,null,"µm","","as-built SLM","","","",false,"","results_discussion",""],["oa:W4393303947","Ti-35Nb","sub-grain size",1.32,null,null,null,"µm","","as-built SLM","","","",false,"","results_discussion",""],["oa:W4393303947","Ti-35Nb","sub-grain size",0.96,null,null,null,"µm","","as-built SLM","","","",false,"","results_discussion",""],["oa:W4393303947","Ti-35Nb","sub-grain size",0.47,null,null,null,"µm","","as-built SLM","","","",false,"","results_discussion",""],["oa:W4393303947","Ti-35Nb","sub-grain size",0.63,null,null,null,"µm","","as-built SLM","","","",false,"","results_discussion",""],["oa:W4393303947","Ti-35Nb","sub-grain size",0.88,null,null,null,"µm","","as-built SLM","","","",false,"","results_discussion",""],["oa:W4393303947","Ti-35Nb","sub-grain size",1.25,null,null,null,"µm","","as-built SLM","","","",false,"","results_discussion",""],["oa:W4393306350","Ti-6Al-4V","lath thickness",0.0,0.0,0.0,null,"","","","basketweave","","",false,"unit_missing","abstract",""],["oa:W4393988817","","width dimensions",1.5,1.0,2.0,null,"µm","","","acicular martensite","","",false,"","methods",""],["oa:W4394028852","Ti-5Al-2Sn-2Zr-4Mo-4Cr","largeur des aiguilles",0.7,0.5,0.9,0.2,"µm","700°C","","","","",false,"","conclusions",""],["oa:W4394028852","Ti-5Al-2Sn-2Zr-4Mo-4Cr","largeur des aiguilles",0.1,0.05,0.15,0.05,"µm","600°C","","","","",false,"","conclusions",""],["oa:W4394028852","Ti-5Al-2Sn-2Zr-4Mo-4Cr","largeur d’aiguille",0.1,null,null,null,"µm","600°C","","","","",false,"","conclusions",""],["oa:W4394028852","Ti-5Al-2Sn-2Zr-4Mo-4Cr","espacement",0.6,null,null,null,"µm","","750°C/6700s + 815°C/4315s + quenching","lamellar","","",false,"","conclusions",""],["oa:W4394028852","β-Cez","épaisseur",0.6,null,null,null,"µm","","750°C","lamellar","","",false,"","conclusions",""],["oa:W4394028852","β-Cez","épaisseur",1.1,null,null,null,"µm","","815°C","lamellar","","",false,"","conclusions",""],["oa:W4394028852","Ti-5Al-2Sn-2Zr-4Mo-4Cr","épaisseur",1.0,null,null,null,"µm","","800°C","lamellar","","",false,"","conclusions",""],["oa:W4394028852","Ti-5Al-2Sn-2Zr-4Mo-4Cr","épaississement",1.6,null,null,null,"µm","","700°C","","","",false,"","conclusions",""],["oa:W4394028852","Ti-5Al-2Sn-2Zr-4Mo-4Cr","épaisseur",0.11,null,null,0.2,"µm","","traitement de maintien isotherme à 600°C","","","",false,"","conclusions",""],["oa:W4394028852","Ti-5Al-2Sn-2Zr-4Mo-4Cr","longueur",3.8,null,null,null,"µm","","traitement de maintien isotherme à 600°C","","","",false,"","conclusions",""],["oa:W4394028852","Ti-5Al-2Sn-2Zr-4Mo-4Cr","rapport épaisseur/longueur",0.006,null,null,0.002,"","","traitement de maintien isotherme à 600°C","","","",false,"unit_missing","conclusions",""],["oa:W4394028852","Ti-5Al-2Sn-2Zr-4Mo-4Cr","L",0.88,null,null,null,"µm","400°C","","","","",false,"unit_suspect","conclusions",""],["oa:W4394028852","Ti-5Al-2Sn-2Zr-4Mo-4Cr","L",3.0,null,null,null,"µm","741°C","","","","",false,"unit_suspect","conclusions",""],["oa:W4394028852","Ti-5Al-2Sn-2Zr-4Mo-4Cr","L",1.6,null,null,null,"µm","400°C","","","","",false,"unit_suspect","conclusions",""],["oa:W4394028852","Ti-5Al-2Sn-2Zr-4Mo-4Cr","L",7.3,null,null,null,"µm","750°C","","","","",false,"unit_suspect","conclusions",""],["oa:W4394028852","Ti-5Al-2Sn-2Zr-4Mo-4Cr","L",3.0,null,null,null,"µm","700°C","","","","",false,"unit_suspect","conclusions",""],["oa:W4394028852","β-Cez","longueur",3.8,null,null,null,"µm","","","","","",false,"","conclusions",""],["oa:W4394064137","Ti-5Al-5Mo-5V-3Cr","widths",0.075,0.05,0.1,null,"µm","","","lamellar","","",false,"","results_discussion",""],["oa:W4394064137","Ti-5Al-5Mo-5V-3Cr","size",0.0,0.0,0.0,null,"","","","lamellar","","",false,"unit_missing","results_discussion",""],["oa:W4394064137","Ti-5Al-5Mo-5V-3Cr","finer precipitation of α laths",0.0,0.0,0.0,null,"","","","lamellar","","",false,"unit_missing","results_discussion",""],["oa:W4394663217","Ti-6Al-2Sn-4Zr-2Mo","β lath sheared",0.26,null,null,null,"µm","","as-built","","HR-EBSD","",false,"","results",""],["oa:W4394790343","Ti-6Al-4V","diameter",1.0,null,null,null,"µm","","","","","",false,"","results_discussion",""],["oa:W4394931720","Ti-6Al-4V","width of GB-α",1.0,1.0,1.0,null,"µm","","hybrid-manufactured","grain boundary α","","",false,"","results_discussion","The width of GB-α (grain boundary α phase) is approximately 1 μm."],["oa:W4394931720","Ti-6Al-4V","average width of α phase",1.6,1.6,1.6,null,"µm","","hybrid-manufactured","α phase","","",false,"","results_discussion","The average length of the α phases is about 8 μm, with an average width of approximately 1.6 μm, and the aspect ratio is approximately 5, the sizes of the α phase and, grain boundary α phase in CMTAM and LMD hybrid- manufactured Ti-6Al-4V alloy are shown in ."],["oa:W4394931720","Ti-6Al-4V","average length of α phase",8.0,8.0,8.0,null,"µm","","hybrid-manufactured","α phase","","",false,"","results_discussion","The average length of the α phases is about 8 μm, with an average width of approximately 1.6 μm, and the aspect ratio is approximately 5, the sizes of the α phase and, grain boundary α phase in CMTAM and LMD hybrid- manufactured Ti-6Al-4V alloy are shown in ."],["oa:W4394931720","Ti-6Al-4V","width of GB-α phase",2.0,2.0,2.0,null,"µm","","hybrid-manufactured","grain boundary α","","",false,"","results_discussion","Among them, the width of the GB-α phase is about 2 μm, and the average width of the α phase inside the prior-β grains is approximately 1.3 μm, with a length of about 22 μm."],["oa:W4394931720","Ti-6Al-4V","average width of α phase inside prior-β grains",1.3,1.3,1.3,null,"µm","","hybrid-manufactured","α phase","","",false,"","results_discussion","Among them, the width of the GB-α phase is about 2 μm, and the average width of the α phase inside the prior-β grains is approximately 1.3 μm, with a length of about 22 μm."],["oa:W4394931720","Ti-6Al-4V","length of α phase",22.0,22.0,22.0,null,"µm","","hybrid-manufactured","α phase","","",false,"","results_discussion","Among them, the width of the GB-α phase is about 2 μm, and the average width of the α phase inside the prior-β grains is approximately 1.3 μm, with a length of about 22 μm."],["oa:W4394931720","Ti-6Al-4V","width of GB-α",1.0,1.0,1.0,null,"µm","","hybrid-manufactured","grain boundary α","","",false,"","results_discussion","The width of the GB-α is approximately 1 μm."],["oa:W4394931720","Ti-6Al-4V","average width of the α phase",0.7,null,null,null,"µm","","","","","",false,"","results_discussion","The average width of the α phase inside the prior-β grains is about 0.7 μm, with a length of approximately 13 μm, resulting in an aspect ratio of 18."],["oa:W4394931720","Ti-6Al-4V","Length/μm",8.0,null,null,null,"µm","","LMD","","","",false,"","table","LMD\t1.6\t8\t5\t1"],["oa:W4394931720","Ti-6Al-4V","Length/μm",13.0,null,null,null,"µm","","CMTAM-LMD","","","",false,"","table","CMTAM-LMD\t0.7\t13\t17\t1"],["oa:W4394931720","Ti-6Al-4V","Length/μm",22.0,null,null,null,"µm","","CMTAM","","","",false,"","table","CMTAM\t1.3\t22\t18\t2"],["oa:W4396608204","Ti-6Al-4V","major axis of 5~10 nm long",7.5,5.0,10.0,null,"µm","","","","","",false,"unit_suspect","results_discussion",""],["oa:W4396608204","Ti-6Al-4V","size greater than 50 nm",0.05,0.05,null,null,"µm","","","","","",false,"","results_discussion",""],["oa:W4396608204","Ti-6Al-4V","size of 2~3 nm",2.5,2.0,3.0,null,"µm","","","","TEM","",false,"unit_suspect","conclusions",""],["oa:W4396835693","Ti-6Al-4Nb-4Zr","interlamellar spacing",2.0,null,null,null,"µm","","heat-treated","lamellar","","",false,"","results_discussion","On the other hand, in the LBPF-A sample, the melting pool boundaries were not eliminated in the b phase region, and the melting pool width was maintained at approximately 100 lm.[11] Compared to the forged and LBPF samples, the SPS process enables grain size control through the manipulation of time, temperature, and pressure, as demonstrated in Figure 4 and other reports.[30] The SPS-6 sample exhibited a larger interlamellar spacing (7 lm) compared to the Forged-2 sample (2 lm), LPBF-A sample (1"],["oa:W4396835693","Ti-6Al-4Nb-4Zr","interlamellar spacing",1.0,null,null,null,"µm","","heat-treated","lamellar","","",false,"","results_discussion","On the other hand, in the LBPF-A sample, the melting pool boundaries were not eliminated in the b phase region, and the melting pool width was maintained at approximately 100 lm.[11] Compared to the forged and LBPF samples, the SPS process enables grain size control through the manipulation of time, temperature, and pressure, as demonstrated in Figure 4 and other reports.[30] The SPS-6 sample exhibited a larger interlamellar spacing (7 lm) compared to the Forged-2 sample (2 lm), LPBF-A sample (1"],["oa:W4396835693","Ti-6Al-4Nb-4Zr","interlamellar spacing",7.0,null,null,null,"µm","","heat-treated","lamellar","","",false,"","results_discussion","On the other hand, in the LBPF-A sample, the melting pool boundaries were not eliminated in the b phase region, and the melting pool width was maintained at approximately 100 lm.[11] Compared to the forged and LBPF samples, the SPS process enables grain size control through the manipulation of time, temperature, and pressure, as demonstrated in Figure 4 and other reports.[30] The SPS-6 sample exhibited a larger interlamellar spacing (7 lm) compared to the Forged-2 sample (2 lm), LPBF-A sample (1"],["oa:W4396835693","Ti-6Al-4Nb-4Zr","interlamellar spacing",3.0,null,null,null,"µm","","heat-treated","lamellar","","",false,"","results_discussion","On the other hand, in the LBPF-A sample, the melting pool boundaries were not eliminated in the b phase region, and the melting pool width was maintained at approximately 100 lm.[11] Compared to the forged and LBPF samples, the SPS process enables grain size control through the manipulation of time, temperature, and pressure, as demonstrated in Figure 4 and other reports.[30] The SPS-6 sample exhibited a larger interlamellar spacing (7 lm) compared to the Forged-2 sample (2 lm), LPBF-A sample (1"],["oa:W4399185580","Ti-55311","diameters of the ω precipitates",0.035,0.02,0.05,null,"µm","","as-built SLM","","","",false,"","results","The diameters of the ω precipitates ranged from 20~50 nm and were comparable to the general sizes of the isothermal ω (10~20 nm) but larger than those of the athermal ω (<5 nm)."],["oa:W4400365743","Ti-6Al-4V","alpha lath thickness",0.5,null,null,null,"µm","","as-built SLM","lamellar","","",false,"","methods","The alpha lath thickness was determined by measuring the average feature length using 1000 lines drawn at a random orientation and random location on the image and then plugging the average feature length into Equation () []."],["oa:W4400365743","Ti-6Al-4V","lath thickness",15.0,15.0,35.0,null,"°C/s","","as-built SLM","lath","","",false,"unit_mismatch","results","When lath thickness values were plotted as a function of build height up to 15 mm considering only the characteristic regions (a), an increasing trend of lath thickness with increasing build height was observed for all three samples."],["oa:W4400365743","Ti-6Al-4V","alpha lath spacing",0.23,null,null,null,"µm","","as-built SLM","","","",false,"","conclusions","The average alpha lath spacing reduced from 0.49 to 0.23 μm with an increase to a 300 s interpass delay."],["oa:W4400365743","Ti-6Al-4V","Avg. Lath Spacing",0.49,null,null,0.06,"µm","","as-deposited","bimodal","","",false,"","table","Avg. Lath Spacing (μm)\t0.49 ± 0.06\t0.26 ± 0.04\t0.23 ± 0.05\tdelay ↑ lath thickness ↓"],["oa:W4400365743","Ti-6Al-4V","Avg. Lath Spacing",0.26,null,null,0.04,"µm","","as-deposited","bimodal","","",false,"","table","Avg. Lath Spacing (μm)\t0.49 ± 0.06\t0.26 ± 0.04\t0.23 ± 0.05\tdelay ↑ lath thickness ↓"],["oa:W4400365743","Ti-6Al-4V","Avg. Lath Spacing",0.23,null,null,0.05,"µm","","as-deposited","bimodal","","",false,"","table","Avg. Lath Spacing (μm)\t0.49 ± 0.06\t0.26 ± 0.04\t0.23 ± 0.05\tdelay ↑ lath thickness ↓"],["oa:W4401077807","Ti-6Al-4V","a, c, nm",0.4684,null,null,null,"µm","","annealed 800°C","","","",false,"unit_suspect","table","0.5\t800\t100\t0.2949; 0.4684\t-\t-\t-\t-\t-\t-"],["oa:W4401077807","Ti-6Al-4V","a, c, nm",0.4686,null,null,null,"µm","","annealed 850°C","","","",false,"unit_suspect","table","6\t850\t11\t0.2950; 0.4686\t79\t0.3243\t10\t0.4626; 0.2813\t-\t-"],["oa:W4401077807","Ti-6Al-4V","a, nm",0.2976,null,null,null,"µm","","annealed 470°C","","","",false,"unit_suspect","table","9\t470\t84\t0.2950; 0.4686\t-\t-\t-\t-\t16\t0.2976"],["oa:W4401077807","Ti-6Al-4V","a, nm",0.3206,null,null,null,"µm","","annealed 580°C","","","",false,"unit_suspect","table","6\t580\t53\t0.2949; 0.4685\t47\t0.3206\t-\t-\t-\t-"],["oa:W4401077807","Ti-6Al-4V","a, nm",0.3243,null,null,null,"µm","","annealed 850°C","","","",false,"unit_suspect","table","6\t850\t11\t0.2950; 0.4686\t79\t0.3243\t10\t0.4626; 0.2813\t-\t-"],["oa:W4401077807","Ti-6Al-4V","a, c, nm",0.4626,null,null,null,"µm","","annealed 850°C","","","",false,"unit_suspect","table","6\t850\t11\t0.2950; 0.4686\t79\t0.3243\t10\t0.4626; 0.2813\t-\t-"],["oa:W4401077807","Ti-6Al-4V","a, nm",0.322,null,null,null,"µm","","annealed 670°C","","","",false,"unit_suspect","table","6\t670\t49\t0.2950; 0.4686\t51\t0.3220\t-\t-\t-\t-"],["oa:W4401107605","Ti6242S","nitride layer thickness",0.1,null,null,null,"µm","","","","","",false,"","discussion","Yet, the nitride layer is much thicker in Ti-10Al-2W than in Ti6242S, referring to Dupressoire et al. who identified a nitride layer of about 10 to 100 nm thickness after 1000 h at 650 °C in Ti6242S [12]."],["oa:W4401107605","Ti6242S","nitride layer thickness",0.01,null,null,null,"µm","","","","","",false,"","discussion","Yet, the nitride layer is much thicker in Ti-10Al-2W than in Ti6242S, referring to Dupressoire et al. who identified a nitride layer of about 10 to 100 nm thickness after 1000 h at 650 °C in Ti6242S [12]."],["oa:W4401107605","","average thickness of titanium nitrides",0.25,null,null,null,"µm","","","","","",false,"","discussion","The average thickness of titanium nitrides in Fig. 2a is about 250 nm, which corresponds to a mass gain of N of about 0.02 mg.cm−2."],["oa:W4401246275","Ti-6Al-4V","average thickness",7.26,7.26,7.26,null,"µm","","conventional HIP","lath","","",false,"","results_discussion","The average thickness for the as-sintered condition was 5.63 µm, while the HIP post-treatment slightly increased this value to 6.37 µm for the low-temperature HIP and to 7.26 µm for the conventional HIP process."],["oa:W4401246275","Ti-6Al-4V","average thickness",5.63,5.63,5.63,null,"µm","","as-sintered","lath","","",false,"","results_discussion","The average thickness for the as-sintered condition was 5.63 µm, while the HIP post-treatment slightly increased this value to 6.37 µm for the low-temperature HIP and to 7.26 µm for the conventional HIP process."],["oa:W4401246275","Ti-6Al-4V","average thickness",6.37,6.37,6.37,null,"µm","","low-temperature HIP","lath","","",false,"","results_discussion","The average thickness for the as-sintered condition was 5.63 µm, while the HIP post-treatment slightly increased this value to 6.37 µm for the low-temperature HIP and to 7.26 µm for the conventional HIP process."],["oa:W4401425937","CP-Ti Grade 2","depth of the inner TiB whisker zone",12.51,null,null,null,"µm","","powder borided at 880 °C for 20 h","","","",false,"","results_discussion","It was also found that although almost two times higher depth of the inner TiB whisker zone measured for the layer which was produced at 880 °C, the wear resistance of this specimen was significantly lower compared to the specimen borided at 920 °C."],["oa:W4401503531","CP-Ti Grade 2","average lamellar thickness",0.21,null,null,null,"µm","","","lamellar","","",false,"","results_discussion","The average lamellar thickness and aspect ratio are 210 nm and 2.8, respectively, remaining almost unchanged within a depth span of 10–100 μm (Fig. 1c, e)."],["oa:W4401503531","CP-Ti Grade 2","length of the laminated grains",2.0,null,null,null,"","","","","","",false,"unit_missing","results_discussion","Despite the limited thickening of the nanolaminates, it is interesting to note that their length is found to progressively increase under cyclic loading (by ≈2 times after 1.4 × 105 cycles at the stress amplitude of 216 MPa, Fig. 3c)."],["oa:W4401503531","CP-Ti Grade 2","lamellar thickness",0.5,null,null,null,"µm","","","lamellar","","",false,"","results_discussion","With increasing depth from ≈100 to 200 μm, these two values increase progressively from 210 to 500 nm and from 2.8 to 5, respectively (Supplementary Fig. 1a)."],["oa:W4402309935","Ti-6Al-4V","lattice parameter",0.4224,0.4215,0.4233,0.0009,"µm","","","","","",false,"unit_suspect","results_discussion","The lattice parameter of the titanium nitride TiN formed after CPF impact is 0.4224 ± 0.0009 nm, which is less than the standard value of 0.4241 nm (JCPDS card #38-1420)."],["oa:W4403932588","Ti-6Al-4V","60μm程度の",60.0,null,null,null,"µm","","1203K/3.6ks + air cooled","bimodal","","",false,"out_of_range","other",""],["oa:W4404039372","3T alloy","a",0.4042,null,null,null,"µm","","as-cast","","","",false,"unit_suspect","table","As-cast\ta=0.4042 nm\ta,b=0.3784 nm;c=0.8372 nm"],["oa:W4404039372","3T alloy","a,b",0.3784,null,null,null,"µm","","as-cast","","","",false,"unit_suspect","table","As-cast\ta=0.4042 nm\ta,b=0.3784 nm;c=0.8372 nm"],["oa:W4404039372","3T alloy","a",0.4048,null,null,null,"µm","","heat-treated","","","",false,"unit_suspect","table","Heat-treated\ta=0.4048 nm\ta,b=0.3781 nm;c=0.8371 nm"],["oa:W4404039372","3T alloy","a,b",0.3781,null,null,null,"µm","","heat-treated","","","",false,"unit_suspect","table","Heat-treated\ta=0.4048 nm\ta,b=0.3781 nm;c=0.8371 nm"],["oa:W4404932909","Ti-6Al-4V","MUCT",5.0,null,null,null,"µm","","","","DMZ vertex P method","",false,"","methods","Therefore, the MUCT of Ti-6Al-4V is about 5 μm, aligning closely with the simulation results for MUCT, and the relative error is about 3.34%, indicating the accuracy of determining MUCT using the DMZ vertex P method."],["oa:W4405107565","","average distance between the secondary dendrites",6.38,null,null,null,"µm","","","","","",false,"","results_discussion","The presence of secondary dendrites can be observed in the b, with the average distance between the secondary dendrites measuring 6.38 μm."],["oa:W4405107565","","average distance between the secondary dendrites",3.96,null,null,null,"µm","","","","","",false,"","results_discussion","The average distance between the secondary dendrites is 3.96 μm."],["oa:W4405107565","","average distance between the secondary dendrites",5.16,null,null,null,"µm","","","","","",false,"","results_discussion","From the a, it can be observed that tiny secondary dendrites are present on the sides of the columnar crystals, with an average distance of 5.16 μm between these secondary dendrites."],["oa:W4405107565","","minimum SDAS",3.96,null,null,null,"µm","","","","","",false,"","results_discussion","Notably, the minimum SDAS at 50 A is recorded at 3.96 μm."],["oa:W4405276801","Ti-6Al-4V","maximum penetration depth",7.35,6.2,8.5,null,"µm","","","","","",false,"","results_discussion","The experimental results showed that the maximum penetration depth is ob served in the zone corresponding to the central region of the beam, i.e., the maxi mum ion current density, which reaches 6.2-8.5 μm with tantalum concentration at this depth at 12-13 at %."],["oa:W4405740534","Ti67-1.5Ta","α lath thickness",2.6,null,null,null,"µm","","","","","",false,"","results_discussion","Grain Size of Prior β Phase and α Lath Thickness Measurements Ta content in wt.% 0.0 1.5 2.5 3.5 Β grain size, mm 10.4 7.5 9.3 11 α lath thickness, µm 4.8 2.6 5.5 5.7 Figure 9."],["oa:W4405740534","Ti67-0.0Ta","α lath thickness",4.8,null,null,null,"µm","","","","","",false,"","results_discussion","Grain Size of Prior β Phase and α Lath Thickness Measurements Ta content in wt.% 0.0 1.5 2.5 3.5 Β grain size, mm 10.4 7.5 9.3 11 α lath thickness, µm 4.8 2.6 5.5 5.7 Figure 9."],["oa:W4405740534","Ti67-3.5Ta","α lath thickness",5.7,null,null,null,"µm","","","","","",false,"","results_discussion","Grain Size of Prior β Phase and α Lath Thickness Measurements Ta content in wt.% 0.0 1.5 2.5 3.5 Β grain size, mm 10.4 7.5 9.3 11 α lath thickness, µm 4.8 2.6 5.5 5.7 Figure 9."],["oa:W4405740534","Ti67-2.5Ta","α lath thickness",5.5,null,null,null,"µm","","","","","",false,"",
