Repository: akhtar07/tisci-explorer

# TiSci Explorer

A read-only, static explorer for **TiSci**, an autonomous research agent for titanium alloys. TiSci reads the
titanium-alloy literature, builds a knowledge graph and a table of measured values, proposes hypotheses where the
graph has gaps, and tests them with DFT (MACE / VASP) and the ICME-lite multiscale chain.

**Live site:** https://akhtar07.github.io/tisci-explorer/

The site has seven sections:

| Section | What it shows |
|---|---|
| Overview | Corpus → graph → facts → hypotheses → verdicts, with the snapshot's counts |
| Worked example | One full loop for W in α-Ti: graph path, hypothesis, novelty check, DFT test, verdict, follow-up, DAMASK |

File: data/facts/other.json (part 9 of 112)
["doi:10.3390/ma16062453","Ti19Mo7W","CR",0.306,null,null,null,"µm/Year","","","","","",false,"unmapped_property","table","1\tTi19Mo7W\t−333.1\t29.214\t48.87\t557.58\t668.69\t0.306"],["doi:10.3390/ma16062453","Ti19Mo8W","CR",0.54,null,null,null,"µm/Year","","","","","",false,"unmapped_property","table","2\tTi19Mo8W\t−282.6\t51.987\t168.78\t101.54\t530.22\t0.54"],["doi:10.3390/ma16062453","Ti19Mo9W","CR",0.647,null,null,null,"µm/Year","","","","","",false,"unmapped_property","table","3\tTi19Mo9W\t−293.2\t62.584\t145.21\t148.17\t509.48\t0.647"],["doi:10.3390/ma16062453","Ti19Mo10W","CR",1.01,null,null,null,"µm/Year","","","","","",false,"unmapped_property","table","4\tTi19Mo10W\t−272.4\t98.861\t210.47\t227.97\t481.28\t1.01"],["doi:10.3390/ma16062453","Ti-6Al-4V","CR",0.322,null,null,null,"µm/Year","","","","","",false,"unmapped_property","table","5\tTi6Al4V\t−186.2\t35.415\t118.64\t189.75\t896.18\t0.322"],["doi:10.3390/ma16114061","7050 Aluminum Alloy","Young’s modulus",70000000000.0,null,null,null,"N/m2","","","","","",false,"unmapped_property","table","Young’s modulus (N/m2)\t7 × 1010"],["doi:10.3390/ma16124240","Ti-20Nb-10Zr","icorr",2.26,null,null,null,"µA·cm-2","","low porosity","","Tafel curve","",false,"unmapped_property","results","At this point, the Tafel curve of Ti-20Nb-10Zr alloy with low porosity was slightly closer to the positive side of the corrosion potential, which revealed that this type of alloy had slightly lower current density (icorr: 2.26 µA·cm−2) compared to Ti-10Nb-10Zr alloy with low porosity (icorr: 2.40 µA·cm−2)."],["doi:10.3390/ma16124240","Ti-10Nb-10Zr","icorr",2.4,null,null,null,"µA·cm-2","","low porosity","","Tafel curve","",false,"unmapped_property","results","At this point, the Tafel curve of Ti-20Nb-10Zr alloy with low porosity was slightly closer to the positive side of the corrosion potential, which revealed that this type of alloy had slightly lower current density (icorr: 2.26 µA·cm−2) compared to Ti-10Nb-10Zr alloy with low porosity (icorr: 2.40 µA·cm−2)."],["doi:10.3390/ma16134526","Ti-Al-Ni","εsr",3.6,null,null,null,"%","","","","","",false,"unmapped_property","results_discussion","The εsr indicates that the Ti–Al–Mo alloy and Ti–Al–Ni alloy perform similar overall shape recovery behavior at 4% of the applied strain, showing a maximum εsr of about 3.6% for the Ti–Al–Ni alloy and an εsr of a little bit higher than 3.6% for the Ti–Al–Mo alloy."],["doi:10.3390/ma16134526","Ti-Al-Mo","εsr",3.6,null,null,null,"%","","","","","",false,"unmapped_property","results_discussion","The εsr indicates that the Ti–Al–Mo alloy and Ti–Al–Ni alloy perform similar overall shape recovery behavior at 4% of the applied strain, showing a maximum εsr of about 3.6% for the Ti–Al–Ni alloy and an εsr of a little bit higher than 3.6% for the Ti–Al–Mo alloy."],["doi:10.3390/ma16134526","Ti-Al-Ni","εse",1.9,null,null,null,"%","","","","","",false,"unmapped_property","results_discussion","Meanwhile, the maximum εse for the Ti–Al–Ni alloy was 1.9%."],["doi:10.3390/ma16134787","AA 5005","Re(T0.8)",1400.0,null,null,null,"N","505 °C","at 505 °C","","numerical analysis","",true,"unmapped_property","discussion","Numerical analysis showed that the adoption of the axial force is determined according to the relationship:FAMax = Re(T0.8)πr2 = 1400 N,(7) where Re(T0.8)—yield point AA 5005 at temperature T0.8 = 505 °C; πr2—face area of the rod with radius r."],["doi:10.3390/ma16134787","","heat transfer coefficient",106.0,null,null,null,"W/m2·K","","","","numerical analysis","",true,"unmapped_property","conclusions","The optimal value of the heat transfer coefficient was hC = 106 W/m2·K.On the faying surfaces, there is an uneven temperature distribution during the RFW process predicted by numerical simulations.The peak temperature on the faying surfaces migrates during the RFW process."],["doi:10.3390/ma16134787","","maximum axial force",1400.0,null,null,null,"N","","","","numerical analysis","",true,"unmapped_property","conclusions","In the friction phase on the faying surfaces, it moves from the half of the rod radius to the outside, and in the forging phase, in the absence of a source of frictional heat, the temperature peak returns to the inside of the rod.Good-quality Ti Grade 2/AA 5005 joints, without IMCs, were obtained with the assumption that the temperature peak at the end of the friction phase will be around 80% of the solidus temperature of the AA 5005 material.The maximum axial force FAMax in the forging phase sh"],["doi:10.3390/ma16134787","","axial force FA in friction phase",980.0,null,null,null,"N","","","","numerical analysis","",true,"unmapped_property","conclusions","In the friction phase on the faying surfaces, it moves from the half of the rod radius to the outside, and in the forging phase, in the absence of a source of frictional heat, the temperature peak returns to the inside of the rod.Good-quality Ti Grade 2/AA 5005 joints, without IMCs, were obtained with the assumption that the temperature peak at the end of the friction phase will be around 80% of the solidus temperature of the AA 5005 material.The maximum axial force FAMax in the forging phase sh"],["doi:10.3390/ma16155320","CrMoNbTiZr","phase co-existence",1100.0,1100.0,1400.0,null,"°C","","","","","",false,"unmapped_property","methods","At temperatures between 1100 and 1400 °C, only the BCC and C15 Laves phases co-exist."],["doi:10.3390/ma16155320","CrMoNbTiZr","liquid phase appearance",1400.0,1400.0,null,null,"°C","","","","","",false,"unmapped_property","methods","However, a liquid phase appears above 1400 °C."],["doi:10.3390/ma16155320","CrMoNbTiZr","sintering temperature selection",1200.0,1200.0,null,null,"°C","","","","","",false,"unmapped_property","methods","Therefore, the sintering temperature of 1200 °C was selected to minimize carbide formation."],["doi:10.3390/ma16155320","CrMoNbTiZr","predicted phase amounts",0.65,null,null,null,"molarpercentage","","","","","",true,"unmapped_property","methods","At 1200 °C, the approximate predicted amounts of BCC and the Laves phases are 0.65 and 0.35 molar percentages, respectively."],["doi:10.3390/ma16155320","CrMoNbTiZr","corrosion rates",0.0012,null,null,null,"mm/yr","","","","","",false,"unmapped_property","conclusions","These translated to low corrosion rates of 1.24 × 10−3 and 2.03 × 10−3 mm/yr in PBS and Hanks’ solutions, respectively."],["doi:10.3390/ma16155320","CrMoNbTiZr","corrosion rates",0.002,null,null,null,"mm/yr","","","","","",false,"unmapped_property","conclusions","These translated to low corrosion rates of 1.24 × 10−3 and 2.03 × 10−3 mm/yr in PBS and Hanks’ solutions, respectively."],["doi:10.3390/ma16165702","Ti-5Al-2Sn-2Zr-4Mo-4Cr","Indentation Displacement",682.0,null,null,null,"nm","","","","nanoindentation","",false,"unmapped_property","table","50\t20\t2.5\t682"],["doi:10.3390/ma16165702","Ti-5Al-2Sn-2Zr-4Mo-4Cr","Indentation Displacement",672.0,null,null,null,"nm","","","","nanoindentation","",false,"unmapped_property","table","50\t40\t1.25\t672"],["doi:10.3390/ma16165702","Ti-5Al-2Sn-2Zr-4Mo-4Cr","Indentation Displacement",978.0,null,null,null,"nm","","","","nanoindentation","",false,"unmapped_property","table","100\t20\t5\t978"],["doi:10.3390/ma16165702","Ti-5Al-2Sn-2Zr-4Mo-4Cr","Indentation Displacement",968.0,null,null,null,"nm","","","","nanoindentation","",false,"unmapped_property","table","100\t40\t2.5\t968"],["doi:10.3390/ma16165702","Ti-5Al-2Sn-2Zr-4Mo-4Cr","Indentation Displacement",1403.0,null,null,null,"nm","","","","nanoindentation","",false,"unmapped_property","table","200\t20\t10\t1403"],["doi:10.3390/ma16165702","Ti-5Al-2Sn-2Zr-4Mo-4Cr","Indentation Displacement",1406.0,null,null,null,"nm","","","","nanoindentation","",false,"unmapped_property","table","200\t40\t5\t1406"],["doi:10.3390/ma16165702","Ti-5Al-2Sn-2Zr-4Mo-4Cr","Indentation Displacement",1711.0,null,null,null,"nm","","","","nanoindentation","",false,"unmapped_property","table","300\t20\t15\t1711"],["doi:10.3390/ma16165702","Ti-5Al-2Sn-2Zr-4Mo-4Cr","Indentation Displacement",1758.0,null,null,null,"nm","","","","nanoindentation","",false,"unmapped_property","table","300\t40\t7.5\t1758"],["doi:10.3390/ma16175986","Ti/Al–SiC/Ti","peeling strength",31.5,null,null,null,"N/mm","room temperature","annealed at 500 °C and further hot rolled","","","",false,"unmapped_property","abstract","The 1 μm SiC-reinforced Ti/Al/Ti clad plate can obtain the best mechanical properties after annealing at 500 °C and further hot rolling, and the peeling strength, ultimate tensile strength and elongation are 31.5 N/mm, 305 MPa and 26%, respectively."],["doi:10.3390/ma16175986","Ti-3S","interface bonding strength",16.8,null,null,null,"N/mm-1","","","","","",false,"unmapped_property","results_discussion","This is mainly due to the large SiC particles, which hinder the mutual diffusion of Ti–Al atoms at the interface, resulting in a thin intermetallic compound layer (3.8 μm), and the interface bonding strength of the Ti–Al matrix is reduced to 16.8 N/mm−1."],["doi:10.3390/ma16175986","Ti/Al-SiC/Ti","ΔσGS",0.1,null,null,null,"MPa·mm1/2","","","","","",false,"unmapped_property","results_discussion","where ΔσGS (MPa) is the grain refinement strength increment, dc and dm (mm) are divided into the average grain size of the Al–SiC composite and Al matrix materials and k is a constant with a value of 0.1 MPa·mm1/2."],["doi:10.3390/ma16247558","TiZrHfMoCrCo","bulk diffusion coefficient DHPT",0.0,null,null,null,"m/s2","","","","","",false,"unmapped_property","results_discussion","Assuming a treatment duration of t = 300 s with a mass transfer distance of L = 100 nm during HPT, employing the formula for bulk diffusion L = (DHPT t)0.5 allows to estimate the bulk diffusion coefficient DHPT, approximating to DHPT = 10−17 m/s2."],["doi:10.3390/ma16247558","TiZrHfMoCrCo","bulk self-diffusion coefficients",0.0,null,null,null,"m/s2","300 K","","","","",false,"unmapped_property","results_discussion","Extrapolating bulk self-diffusion coefficients for the alloy’s components to room temperature (T = 300 K)—the temperature characteristic of HPT processing—yields the following estimated values: bcc titanium D300K = 10−31 m/s2 [,], bcc zirconium D300K = 10−28 m/s2 [,,,], molybdenum D300K = 10−66 m/s2 [,,], chromium D300K = 10−67 m/s2 [,], and cobalt D300K = 10−47 m/s2 [,]."],["doi:10.3390/ma16247558","TiZrHfMoCrCo","bulk self-diffusion coefficients",0.0,null,null,null,"m/s2","300 K","","","","",false,"unmapped_property","results_discussion","Extrapolating bulk self-diffusion coefficients for the alloy’s components to room temperature (T = 300 K)—the temperature characteristic of HPT processing—yields the following estimated values: bcc titanium D300K = 10−31 m/s2 [,], bcc zirconium D300K = 10−28 m/s2 [,,,], molybdenum D300K = 10−66 m/s2 [,,], chromium D300K = 10−67 m/s2 [,], and cobalt D300K = 10−47 m/s2 [,]."],["doi:10.3390/ma16247558","TiZrHfMoCrCo","bulk self-diffusion coefficients",0.0,null,null,null,"m/s2","300 K","","","","",false,"unmapped_property","results_discussion","Extrapolating bulk self-diffusion coefficients for the alloy’s components to room temperature (T = 300 K)—the temperature characteristic of HPT processing—yields the following estimated values: bcc titanium D300K = 10−31 m/s2 [,], bcc zirconium D300K = 10−28 m/s2 [,,,], molybdenum D300K = 10−66 m/s2 [,,], chromium D300K = 10−67 m/s2 [,], and cobalt D300K = 10−47 m/s2 [,]."],["doi:10.3390/ma16247558","TiZrHfMoCrCo","bulk self-diffusion coefficients",0.0,null,null,null,"m/s2","300 K","","","","",false,"unmapped_property","results_discussion","Extrapolating bulk self-diffusion coefficients for the alloy’s components to room temperature (T = 300 K)—the temperature characteristic of HPT processing—yields the following estimated values: bcc titanium D300K = 10−31 m/s2 [,], bcc zirconium D300K = 10−28 m/s2 [,,,], molybdenum D300K = 10−66 m/s2 [,,], chromium D300K = 10−67 m/s2 [,], and cobalt D300K = 10−47 m/s2 [,]."],["doi:10.3390/ma16247558","TiZrHfMoCrCo","bulk self-diffusion coefficients",0.0,null,null,null,"m/s2","300 K","","","","",false,"unmapped_property","results_discussion","Extrapolating bulk self-diffusion coefficients for the alloy’s components to room temperature (T = 300 K)—the temperature characteristic of HPT processing—yields the following estimated values: bcc titanium D300K = 10−31 m/s2 [,], bcc zirconium D300K = 10−28 m/s2 [,,,], molybdenum D300K = 10−66 m/s2 [,,], chromium D300K = 10−67 m/s2 [,], and cobalt D300K = 10−47 m/s2 [,]."],["doi:10.3390/ma16247558","TiZrHfMoCrCo","effective diffusion coefficient D300K",0.0,null,null,null,"m/s2","","","","","",false,"unmapped_property","results_discussion","Consequently, the effective diffusion coefficient D300K = 10−17 m/s2 indicative of mass transfer under HPT is approximately 11–50 orders of magnitude higher than the coefficients of bulk self-diffusion of our alloy at room temperature."],["doi:10.3390/ma17040864","ST TNZTSF","Lattice parameter, a [Å]",3.308,3.306,3.31,0.001,"Å","","Solution Treatment (ST): 850 °C-t-WQ","","","",false,"unmapped_property","table","Lattice parameter, a [Å]\t3.306(9)\t3.306(1)\t3.307(1)\t3.307(9)\t3.309(1)\t3.310(1)"],["doi:10.3390/ma17040864","ST TNZTSF","Average microstrain, ε [%]",0.305,0.234,0.611,0.001,"%","","Solution Treatment (ST): 850 °C-t-WQ","","","",false,"unmapped_property","table","Average microstrain, ε [%]\t0.611(2)\t0.385(2)\t0.347(1)\t0.306(7)\t0.240(7)\t0.234(7)"],["doi:10.3390/ma17051078","","ω0",0.0,null,null,null,"K-1","T0","","","","",false,"unmapped_property","table","75.0\t0.0\t−4.0\t1.0\t10.0"],["doi:10.3390/ma17051078","","ω1",0.0008,null,null,null,"K-1","T0","","","","",false,"unmapped_property","table","300.0\t0.0008\t5.0\t1.5\t7.0"],["doi:10.3390/ma17051078","","ω^0",0.0,null,null,null,"K-1","T0","","","","",false,"unmapped_property","table","120.0\t0.0\t200.0\t0.0\t5.0"],["doi:10.3390/ma17051078","","ω^1",0.0,null,null,null,"K-1","T0","","","","",false,"unmapped_property","table","120.0\t0.0\t200.0\t0.0\t5.0"],["doi:10.3390/ma17051078","","ων",0.0006,null,null,null,"K-1","T0","","","","",false,"unmapped_property","table","50.0\t0.0006\t1.0\t\t"],["doi:10.3390/ma17051078","","b",-4.0,null,null,null,"-","T0","","","","",false,"unmapped_property","table","75.0\t0.0\t−4.0\t1.0\t10.0"],["doi:10.3390/ma17051078","","b′",5.0,null,null,null,"-","T0","","","","",false,"unmapped_property","table","300.0\t0.0008\t5.0\t1.5\t7.0"],["doi:10.3390/ma17051078","","m",5.0,null,null,null,"-","T0","","","","",false,"unmapped_property","table","120.0\t0.0\t200.0\t0.0\t5.0"],["doi:10.3390/ma17051078","","n",1.0,null,null,null,"-","T0","","","","",false,"unmapped_property","table","75.0\t0.0\t−4.0\t1.0\t10.0"],["doi:10.3390/ma17051078","","n′",1.5,null,null,null,"-","T0","","","","",false,"unmapped_property","table","300.0\t0.0008\t5.0\t1.5\t7.0"],["doi:10.3390/ma17051078","","d",10.0,null,null,null,"-","T0","","","","",false,"unmapped_property","table","75.0\t0.0\t−4.0\t1.0\t10.0"],["doi:10.3390/ma17051078","","d′",7.0,null,null,null,"-","T0","","","","",false,"unmapped_property","table","300.0\t0.0008\t5.0\t1.5\t7.0"],["doi:10.3390/ma17051078","","ε˙0",1.0,null,null,null,"s-1","T0","","","","",false,"unmapped_property","table","50.0\t0.0006\t1.0\t\t"],["doi:10.3390/ma17051217","CP-Ti Grade 1","largest pore diameter",150.0,150.0,150.0,null,"µm","","TIG_1 weld","porous","","",false,"unmapped_property","results_discussion","The largest pore diameter was 150 µm."],["doi:10.3390/ma17051217","TIG_1","ΔL, mm",33.9,null,null,0.8,"mm","","","","","",false,"unmapped_property","table","TIG_1\t420 ± 7\t33.9 ± 0.8"],["doi:10.3390/ma17051217","TIG_2","ΔL, mm",35.3,null,null,0.9,"mm","","","","","",false,"unmapped_property","table","TIG_2\t435 ± 5\t35.3 ± 0.9"],["doi:10.3390/ma17051217","TIG_3","ΔL, mm",36.4,null,null,1.0,"mm","","","","","",false,"unmapped_property","table","TIG_3\t443 ± 10\t36.4 ± 1.0"],["doi:10.3390/ma17051217","TIG_4","ΔL, mm",37.5,null,null,1.1,"mm","","","","","",false,"unmapped_property","table","TIG_4\t460 ± 8\t37.5 ± 1.1"],["doi:10.3390/ma17051217","TIG_5","ΔL, mm",39.0,null,null,1.2,"mm","","","","","",false,"unmapped_property","table","TIG_5\t481 ± 6\t39.0 ± 1.2"],["doi:10.3390/ma17071498","","Single-Core Run Time",8.4,null,null,null,"h","","","","numerical","",true,"unmapped_property","table","35 × 15 × 0.15\t1\t111,908\t63,820\t8.4 []\t0.0003"],["doi:10.3390/ma17071498","","Single-Core Run Time",0.0003,null,null,null,"","","","","analytical","",true,"unmapped_property","table","35 × 15 × 0.15\t1\t111,908\t63,820\t8.4 []\t0.0003"],["doi:10.3390/ma17071498","","Single-Core Run Time",29.4,null,null,null,"h","","","","numerical","",true,"unmapped_property","table","50 × 5 × 50\t100\t495,504\t494,010\t29.4 []\t0.0833"],["doi:10.3390/ma17071498","","Single-Core Run Time",0.0833,null,null,null,"","","","","analytical","",true,"unmapped_property","table","50 × 5 × 50\t100\t495,504\t494,010\t29.4 []\t0.0833"],["doi:10.3390/ma17071498","","Single-Core Run Time",9280.0,null,null,null,"h","","","","numerical","",true,"unmapped_property","table","20 × 10 × 10\t200\t344,750\t329,250\t9280 []\t0.015"],["doi:10.3390/ma17071498","","Single-Core Run Time",0.015,null,null,null,"","","","","analytical","",true,"unmapped_property","table","20 × 10 × 10\t200\t344,750\t329,250\t9280 []\t0.015"],["doi:10.3390/ma17091959","Ti-6Al-4V","mass loss",0.98,null,null,null,"%","","","","immersion test","",false,"unmapped_property","results_discussion","Specifically, sample A experienced mass losses of 0.98%, 1.15%, and 1.18% after 10, 20, and 30 days of exposure, respectively."],["doi:10.3390/ma17091959","Ti-6Al-4V","mass loss",1.15,null,null,null,"%","","","","immersion test","",false,"unmapped_property","results_discussion","Specifically, sample A experienced mass losses of 0.98%, 1.15%, and 1.18% after 10, 20, and 30 days of exposure, respectively."],["doi:10.3390/ma17091959","Ti-6Al-4V","mass loss",1.18,null,null,null,"%","","","","immersion test","",false,"unmapped_property","results_discussion","Specifically, sample A experienced mass losses of 0.98%, 1.15%, and 1.18% after 10, 20, and 30 days of exposure, respectively."],["doi:10.3390/ma17102312","TNZTSF","lattice microstrain",0.101,null,null,0.003,"%","","as-received","equiaxed β","","",false,"unmapped_property","abstract","The as-received TNZTSF alloy showed both high strength (i.e., ultimate tensile strength close to σUTS = 705.6 MPa) and high ductility (i.e., elongation to fracture close to εf = 11.1%) properties, and the computed β-Ti phase had the lattice parameter a = 3.304(7) Å and the average lattice microstrain ε = 0.101(3)%, which are drastically influenced by the applied cold deformation, increasing the strength properties and decreasing the ductility properties due to the increased crystal defects densi"],["doi:10.3390/ma17102312","TNZTSF","lattice parameter",3.302,null,null,0.001,"Å","","cold-rolled 60%","","","",false,"unmapped_property","abstract","Applying a deformation degree close to 60% leads to an ultimate tensile strength close to σUTS = 1192.1 MPa, an elongation to fracture close to εf = 7.9%, and an elastic modulus close to 54.9 GPa, while the computed β-Ti phase lattice parameter becomes a = 3.302(1) Å."],["doi:10.3390/ma17102312","Ti-30Nb-12Zr-5Ta-2Sn-1.25Fe","lattice strain",0.32,null,null,null,"%","","","","Halder–Wagner model","",false,"unmapped_property","results_discussion","As observed, the lattice strain increases from 0.19(2)% (Halder–Wagner model)/0.15(4)% (Hall model), for a total applied deformation of 10%, to 0.32(2)% (Halder–Wagner model)/0.47(4)% (Hall model) for a total applied deformation of 60%, while the crystallite size decreases from 542 Å (Halder–Wagner model)/945 Å (Hall model), for a total applied deformation of 10%, to 172 Å (Halder–Wagner model)/187 Å (Hall model), for a total applied deformation of 60%."],["doi:10.3390/ma17102312","Ti-30Nb-12Zr-5Ta-2Sn-1.25Fe","lattice strain",0.47,null,null,null,"%","","","","Hall model","",false,"unmapped_property","results_discussion","As observed, the lattice strain increases from 0.19(2)% (Halder–Wagner model)/0.15(4)% (Hall model), for a total applied deformation of 10%, to 0.32(2)% (Halder–Wagner model)/0.47(4)% (Hall model) for a total applied deformation of 60%, while the crystallite size decreases from 542 Å (Halder–Wagner model)/945 Å (Hall model), for a total applied deformation of 10%, to 172 Å (Halder–Wagner model)/187 Å (Hall model), for a total applied deformation of 60%."],["doi:10.3390/ma17102312","Ti-30Nb-12Zr-5Ta-2Sn-1.25Fe","crystallite size",172.0,null,null,null,"Å","","","","Halder–Wagner model","",false,"unmapped_property","results_discussion","As observed, the lattice strain increases from 0.19(2)% (Halder–Wagner model)/0.15(4)% (Hall model), for a total applied deformation of 10%, to 0.32(2)% (Halder–Wagner model)/0.47(4)% (Hall model) for a total applied deformation of 60%, while the crystallite size decreases from 542 Å (Halder–Wagner model)/945 Å (Hall model), for a total applied deformation of 10%, to 172 Å (Halder–Wagner model)/187 Å (Hall model), for a total applied deformation of 60%."],["doi:10.3390/ma17102312","Ti-30Nb-12Zr-5Ta-2Sn-1.25Fe","crystallite size",187.0,null,null,null,"Å","","","","Hall model","",false,"unmapped_property","results_discussion","As observed, the lattice strain increases from 0.19(2)% (Halder–Wagner model)/0.15(4)% (Hall model), for a total applied deformation of 10%, to 0.32(2)% (Halder–Wagner model)/0.47(4)% (Hall model) for a total applied deformation of 60%, while the crystallite size decreases from 542 Å (Halder–Wagner model)/945 Å (Hall model), for a total applied deformation of 10%, to 172 Å (Halder–Wagner model)/187 Å (Hall model), for a total applied deformation of 60%."],["doi:10.3390/ma17102312","Ti-30Nb-12Zr-5Ta-2Sn-1.25Fe","lattice parameter",3.312,null,null,0.001,"Å","","","","","",false,"unmapped_property","results_discussion","It is evident that there is only a small variation in the computed lattice parameter, from 3.302(8) Å for a total applied deformation of 10% to 3.312(1) Å for a total applied deformation of 60%, showing that the mechanical processing has no significant impact on the alloy unit cell."],["doi:10.3390/ma17102312","CR TNZTSF","deformation texture",0.0,null,null,null,"","","cold-rolled, ε = 60%","","","",false,"unmapped_property","conclusions","The CR TNZTSF alloys displayed a progressive deformation texture, with the most elongated beta Ti grains being caused by the 60% deformation degree."],["doi:10.3390/ma17102312","CR TNZTSF","lattice parameter",3.302,null,null,0.001,"Å","","cold-rolled, ε = 60%","","","",false,"unmapped_property","conclusions","Due to the small variation in the lattice parameter of the CR TNZTSF alloys (3.302(8) Å for a 10% deformation degree to 3.302(1) Å for a 60% deformation degree), it was found that on the alloy unit cells, the mechanical processing had no significant impact."],["doi:10.3390/ma17112753","TA1","Shear Strength (MPa)",285.0,null,null,null,"MPa","","","","","",false,"unmapped_property","table","TA1\t434\t328\t285\t25.3"],["doi:10.3390/ma17112753","AZ31B","Shear Strength (MPa)",128.0,null,null,null,"MPa","","","","","",false,"unmapped_property","table","AZ31B\t226\t160\t128\t12.5"],["doi:10.3390/ma17133062","Ti-25Nb-8Sn","fracture deflection",3.19,null,null,null,"mm","","aged at 300 °C","","","",false,"unmapped_property","results_discussion","The average fracture deflection increases with the aging temperature, with values of approximately 3.19 mm, 3.54 mm, 4.14 mm, and 4.61 mm being observed at 300 °C, 350 °C, 400 °C, and 450 °C, respectively."],["doi:10.3390/ma17133062","Ti-25Nb-8Sn","fracture deflection",3.54,null,null,null,"mm","","aged at 350 °C","","","",false,"unmapped_property","results_discussion","The average fracture deflection increases with the aging temperature, with values of approximately 3.19 mm, 3.54 mm, 4.14 mm, and 4.61 mm being observed at 300 °C, 350 °C, 400 °C, and 450 °C, respectively."],["doi:10.3390/ma17133062","Ti-25Nb-8Sn","fracture deflection",4.14,null,null,null,"mm","","aged at 400 °C","","","",false,"unmapped_property","results_discussion","The average fracture deflection increases with the aging temperature, with values of approximately 3.19 mm, 3.54 mm, 4.14 mm, and 4.61 mm being observed at 300 °C, 350 °C, 400 °C, and 450 °C, respectively."],["doi:10.3390/ma17133062","Ti-25Nb-8Sn","fracture deflection",4.61,null,null,null,"mm","","aged at 450 °C","","","",false,"unmapped_property","results_discussion","The average fracture deflection increases with the aging temperature, with values of approximately 3.19 mm, 3.54 mm, 4.14 mm, and 4.61 mm being observed at 300 °C, 350 °C, 400 °C, and 450 °C, respectively."],["doi:10.3390/ma17174284","TiC/Ti-matrix composite","wear track width",1.53,null,null,null,"mm","room temperature","","","circular wear reciprocating test","",false,"unmapped_property","results_discussion","For the samples with a TiC content of up to wt.% 3, the wear tracks reveal a maximum width and depth of 1.53 mm and 107 μm, respectively (d)."],["doi:10.3390/ma17174284","TiC/Ti-matrix composite","wear track depth",107.0,null,null,null,"µm","room temperature","","","circular wear reciprocating test","",false,"unmapped_property","results_discussion","For the samples with a TiC content of up to wt.% 3, the wear tracks reveal a maximum width and depth of 1.53 mm and 107 μm, respectively (d)."],["doi:10.3390/ma17174284","TiC/Ti-matrix composite","wear scar depth",57.0,null,null,null,"µm","room temperature","","","circular wear reciprocating test","",false,"unmapped_property","results_discussion","The circular wear reciprocating test showed significant tribological differences between the TMC samples with different content of reinforcement TiC particles and the pure Ti sample tested at room temperature. a reveals a low value of the Ti-deposited sample wear scar with a depth and width of 57 µm and 1.07 mm, respectively."],["doi:10.3390/ma17174284","TiC/Ti-matrix composite","wear scar width",1.07,null,null,null,"mm","room temperature","","","circular wear reciprocating test","",false,"unmapped_property","results_discussion","The circular wear reciprocating test showed significant tribological differences between the TMC samples with different content of reinforcement TiC particles and the pure Ti sample tested at room temperature. a reveals a low value of the Ti-deposited sample wear scar with a depth and width of 57 µm and 1.07 mm, respectively."],["doi:10.3390/ma17174284","TiC/Ti-matrix composite","wear scar depth",112.0,null,null,null,"µm","room temperature","","","circular wear reciprocating test","",false,"unmapped_property","results_discussion","The geometric characteristics of the wear scar in the case of the Ti + wt.% 1 TiC sample (b) were two times deeper, reaching up to 112 µm depth and 1.29 mm width."],["doi:10.3390/ma17174284","TiC/Ti-matrix composite","wear scar width",1.29,null,null,null,"mm","room temperature","","","circular wear reciprocating test","",false,"unmapped_property","results_discussion","The geometric characteristics of the wear scar in the case of the Ti + wt.% 1 TiC sample (b) were two times deeper, reaching up to 112 µm depth and 1.29 mm width."],["doi:10.3390/ma17174284","TiC/Ti-matrix composite","wear track depth",72.0,null,null,null,"µm","room temperature","","","circular wear reciprocating test","",false,"unmapped_property","results_discussion","When increasing the TiC content to wt.% 2, the wear scar depth was 72 µm and width 1.15 mm (c)."],["doi:10.3390/ma17174284","TiC/Ti-matrix composite","wear track width",1.15,null,null,null,"mm","room temperature","","","circular wear reciprocating test","",false,"unmapped_property","results_discussion","When increasing the TiC content to wt.% 2, the wear scar depth was 72 µm and width 1.15 mm (c)."],["doi:10.3390/ma17174284","TiC/Ti-matrix composite","wear track depth",139.0,null,null,null,"µm","room temperature","","","circular wear reciprocating test","",false,"unmapped_property","results_discussion","In the case of wt.% 5 TiC, the wear track was more accentuated with deeper groves that reach up to 139 µm depth and 1.721 mm width (e)."],["doi:10.3390/ma17174284","TiC/Ti-matrix composite","wear track width",1.721,null,null,null,"mm","room temperature","","","circular wear reciprocating test","",false,"unmapped_property","results_discussion","In the case of wt.% 5 TiC, the wear track was more accentuated with deeper groves that reach up to 139 µm depth and 1.721 mm width (e)."],["doi:10.3390/ma17174284","TiC/Ti-matrix composite","wear track depth",206.0,null,null,null,"µm","room temperature","","","circular wear reciprocating test","",false,"unmapped_property","results_discussion","The increase in carbon due to the step-up to wt.% 10 TiC provides the necessary mass for increasing the depth and width values up to 206 µm and 1.98 mm (f)."],["doi:10.3390/ma17174284","TiC/Ti-matrix composite","wear track width",1.98,null,null,null,"mm","room temperature","","","circular wear reciprocating test","",false,"unmapped_property","results_discussion","The increase in carbon due to the step-up to wt.% 10 TiC provides the necessary mass for increasing the depth and width values up to 206 µm and 1.98 mm (f)."],["doi:10.3390/ma17174284","TMC with wt.% 1 TiC","temperature",1423.0,1423.0,1423.0,null,"°C","","","","","",false,"unmapped_property","results_discussion","From the plot (), it can be observed that in the case of the addition of wt.% 1 and wt.% 2 of TiC particles, the temperature increases up to 1423 °C, while for wt.% 3 of TiC, the temperature tends to decrease at 1377 °C, which is a similar interval compared to the pure Ti sample."],["doi:10.3390/ma17174284","TMC with wt.% 2 TiC","temperature",1423.0,1423.0,1423.0,null,"°C","","","","","",false,"unmapped_property","results_discussion","From the plot (), it can be observed that in the case of the addition of wt.% 1 and wt.% 2 of TiC particles, the temperature increases up to 1423 °C, while for wt.% 3 of TiC, the temperature tends to decrease at 1377 °C, which is a similar interval compared to the pure Ti sample."],["doi:10.3390/ma17174284","TMC with wt.% 3 TiC","temperature",1377.0,1377.0,1377.0,null,"°C","","","","","",false,"unmapped_property","results_discussion","From the plot (), it can be observed that in the case of the addition of wt.% 1 and wt.% 2 of TiC particles, the temperature increases up to 1423 °C, while for wt.% 3 of TiC, the temperature tends to decrease at 1377 °C, which is a similar interval compared to the pure Ti sample."],["doi:10.3390/ma17174284","pure Ti","temperature",1400.0,900.0,1400.0,null,"°C","","","","","",false,"unmapped_property","results_discussion","When pure titanium was deposited, temperatures quickly reached a range of 900 °C to 1400 °C within 0.2 s, exhibiting fluctuations between 1370 °C and 1420 °C throughout the deposition process."],["doi:10.3390/ma17174284","Ti","Crystalline Structure",0.0,null,null,null,"","","","α-HCP; β-BCC","","",false,"unmapped_property","table","Ti\t4500\t1668\t17\t117–202\tα-HCP; β-BCC"],["doi:10.3390/ma17174284","TiC","Crystalline Structure",0.0,null,null,null,"","","","FCC","","",false,"unmapped_property","table","TiC\t4940\t3160\t21\t2500\tFCC"],["doi:10.3390/ma17174284","Ti (99.9% purity)","Density",4.51,null,null,null,"g/cm2","","","","","",false,"unmapped_property","table","Ti (99.9% purity)\t4.51\t1668\t134\t120\t8.6\t11.4"],["doi:10.3390/ma17174284","Ti (99.9% purity)","Coefficient of Linear Thermal Expansion",8.6,null,null,null,"×10-6°C","","","","","",false,"unmapped_property","table","Ti (99.9% purity)\t4.51\t1668\t134\t120\t8.6\t11.4"],["doi:10.3390/ma17174284","TiC","Density",4.93,null,null,null,"g/cm2","","","","","",false,"unmapped_property","table","TiC\t4.93\t3140\t3200\t460\t7.61\t17.16"],["doi:10.3390/ma17174284","TiC","Coefficient of Linear Thermal Expansion",7.61,null,null,null,"×10-6°C","","","","","",false,"unmapped_property","table","TiC\t4.93\t3140\t3200\t460\t7.61\t17.16"],["doi:10.3390/ma17184486","Ti-42.3Zr-28Cu-8.3Nb-4.7Ni","fracture strength",1710.0,null,null,2.0,"MPa","room temperature","","","tensile test","4 × 10−4 s−1",false,"unmapped_property","abstract","The BMGMCs deformed in a serrated manner with a fracture strength (σf) of ~1710 MPa and a fracture strain of ~7.1%, accompanying strain hardening."],["doi:10.3390/ma17184486","Ti-42.3Zr-28Cu-8.3Nb-4.7Ni","peak serration stresses",1725.0,1720.0,1730.0,null,"MPa","room temperature","","","tensile test","",false,"unmapped_property","results","The peak serration stresses fluctuate between ~1720 MPa and ~1730 MPa."],["doi:10.3390/ma17184486","Ti-42.3Zr-28Cu-8.3Nb-4.7Ni","strain hardening rate",67.0,null,null,null,"GPa","room temperature","","","tensile test","",false,"unmapped_property","results","During tension at room temperature, the strain hardening rate keeps constant at the beginning until the true strain is ~2.2% (yielding point) and the strain hardening rate is ~67 GPa."],["doi:10.3390/ma17184486","Ti-42.3Zr-28Cu-8.3Nb-4.7Ni","strain hardening rate",24.0,null,null,null,"GPa","room temperature","","","tensile test","",false,"unmapped_property","results","When true strain reaches ~3.9%, the strain hardening rate declines slowly till ~24 GPa at a strain of ~7.1%."],["doi:10.3390/ma17194717","Ti-6Al-4V","feedstock",0.0,null,null,null,"mm","","","","","",false,"unmapped_property","methods","Materials and Product Quality: The liquid-metal-assisted DED process uses a 1.2 mm long Ti6Al4V wire as the feedstock."],["doi:10.3390/ma17194717","","Total production cost",339.0,null,null,null,"USD","","","","","",false,"unmapped_property","table","Total production cost\t339\t66.6\t327.5"],["doi:10.3390/ma17194717","","Total production cost",66.6,null,null,null,"USD","","","","","",false,"unmapped_property","table","Total production cost\t339\t66.6\t327.5"],["doi:10.3390/ma17194717","","Total production cost",327.5,null,null,null,"USD","","","","","",false,"unmapped_property","table","Total production cost\t339\t66.6\t327.5"],["doi:10.3390/ma17194717","","Production cost per mm3",0.0086,null,null,null,"USD/mm3","","","","","",false,"unmapped_property","table","Production cost per mm3\t8.6 × 10−3\t1.97 × 10−3\t8.6 × 10−4"],["doi:10.3390/ma17194717","","Production cost per mm3",0.002,null,null,null,"USD/mm3","","","","","",false,"unmapped_property","table","Production cost per mm3\t8.6 × 10−3\t1.97 × 10−3\t8.6 × 10−4"],["doi:10.3390/ma17194717","","Production cost per mm3",0.0009,null,null,null,"USD/mm3","","","","","",false,"unmapped_property","table","Production cost per mm3\t8.6 × 10−3\t1.97 × 10−3\t8.6 × 10−4"],["doi:10.3390/ma17215205","","subgrain fraction",51.75,43.7,59.8,null,"%","","","","","",false,"unmapped_property","methods","The density of geometrically necessary dislocations (GNDs) rose by a factor ranging from 2 to 5.6, and correspondingly, the subgrain fraction increased from 20.4–34.0% to 43.7–59.8%."],["doi:10.3390/ma17215205","","residual stresses",5.0,5.0,91.0,null,"MPa","","","","neutron diffraction","",false,"unmapped_property","methods","Regarding neutron diffraction, they reported that the residual stresses in both starting and center zones were tensile stresses, with values of 5~91 MPa and 5~76 MPa for LD and TD, respectively."],["doi:10.3390/ma17215205","","residual stresses",5.0,5.0,76.0,null,"MPa","","","","neutron diffraction","",false,"unmapped_property","methods","Regarding neutron diffraction, they reported that the residual stresses in both starting and center zones were tensile stresses, with values of 5~91 MPa and 5~76 MPa for LD and TD, respectively."],["doi:10.3390/ma17215205","","residual stresses",-127.0,-127.0,-46.0,null,"MPa","","","","","",false,"unmapped_property","methods","And the ending location exhibited compressive residual stresses of −127~−46 MPa."],["doi:10.3390/ma17215205","","residual stresses",-127.0,-127.0,-127.0,null,"MPa","","","","","",false,"unmapped_property","methods","Due to the minimal number of thermal cycles experienced, the maximum residual stresses (~−127 MPa) were observed at the top layer []."],["doi:10.3390/ma17225613","TiC23","Young’s moduli",26.0,null,null,null,"%","","","","","",false,"unmapped_property","results_discussion","Considering the Young’s moduli at the end of the process, TiC23 and TiC45 present a modulus enhancement of 26% compared to unreinforced Ti."],["doi:10.3390/ma17225613","TiC45","Young’s moduli",26.0,null,null,null,"%","","","","","",false,"unmapped_property","results_discussion","Considering the Young’s moduli at the end of the process, TiC23 and TiC45 present a modulus enhancement of 26% compared to unreinforced Ti."],["doi:10.3390/ma17225613","Ti-TiC","density",99.0,null,null,null,"%","","","","","",false,"unmapped_property","conclusions","- A density > 99% is achieved with the lowest reinforcement particle sizes, while a density >98% is achieved with the other one. - A drastic evolution of the reinforcement content (12 vol% to 21 vol%) and C/Ti ratio (0.98 to 0.8) is observed following LPBF and heat treatment."],["doi:10.3390/ma17225613","Ti-TiC","density",98.0,null,null,null,"%","","","","","",false,"unmapped_property","conclusions","- A density > 99% is achieved with the lowest reinforcement particle sizes, while a density >98% is achieved with the other one. - A drastic evolution of the reinforcement content (12 vol% to 21 vol%) and C/Ti ratio (0.98 to 0.8) is observed following LPBF and heat treatment."],["doi:10.3390/ma17235745","ND20","Average KAM values",0.63,null,null,null,"°","","","","","",false,"unmapped_property","table","ND20\t0.63\t0.65"],["doi:10.3390/ma17235745","ND20","Average KAM values",0.65,null,null,null,"°","","","","","",false,"unmapped_property","table","ND20\t0.63\t0.65"],["doi:10.3390/ma17235745","ND20–50","Average KAM values",0.65,null,null,null,"°","","","","","",false,"unmapped_property","table","ND20–50\t0.65\t0.63"],["doi:10.3390/ma17235745","ND20–50","Average KAM values",0.63,null,null,null,"°","","","","","",false,"unmapped_property","table","ND20–50\t0.65\t0.63"],["doi:10.3390/ma17235745","ND50–90","Average KAM values",0.75,null,null,null,"°","","","","","",false,"unmapped_property","table","ND50–90\t0.75\t0.8"],["doi:10.3390/ma17235745","ND50–90","Average KAM values",0.8,null,null,null,"°","","","","","",false,"unmapped_property","table","ND50–90\t0.75\t0.8"],["doi:10.3390/ma17235871","Ti-45Nb","temperature coefficient of the elastic modulus",135.0,50.0,220.0,null,"10-6·°C-1","","as-built","","low-temperature dynamic elastic modulus tester","",false,"unmapped_property","abstract","The results showed that the temperature coefficient of the elastic modulus of the material in its original state was relatively high, ranging from 50~220 × 10−6·°C−1."],["doi:10.3390/ma17235871","Ti-45Nb","temperature coefficient of the elastic modulus",0.0,null,null,30.0,"10-6·°C-1","","48 h heat preservation","","low-temperature dynamic elastic modulus tester","",false,"unmapped_property","abstract","The temperature coefficient of the elastic modulus of the material after 48 h of heat preservation treatment fluctuated at 0 ± 30 × 10−6·°C−1."],["doi:10.3390/ma17235871","Ti-45Nb","temperature coefficient of the elastic modulus",135.0,50.0,220.0,0.0,"10e-6/°C","","as-received","","","",false,"unmapped_property","results_discussion","The temperature coefficient of the elastic modulus of the original sample at different temperatures is generally high (50~220 × 10−6/°C)."],["doi:10.3390/ma17235871","Ti-45Nb","temperature coefficient of the elastic modulus",0.0,-30.0,30.0,30.0,"10e-6/°C","","420 °C for 48 h","","","",false,"unmapped_property","results_discussion","The temperature coefficient of the elastic modulus of the material kept at 420 °C for 48 h fluctuated at 0 ± 30 × 10−6/°C, indicating that the elastic modulus of
