Repository: akhtar07/tisci-explorer

# TiSci Explorer

A read-only, static explorer for **TiSci**, an autonomous research agent for titanium alloys. TiSci reads the
titanium-alloy literature, builds a knowledge graph and a table of measured values, proposes hypotheses where the
graph has gaps, and tests them with DFT (MACE / VASP) and the ICME-lite multiscale chain.

**Live site:** https://akhtar07.github.io/tisci-explorer/

The site has seven sections:

| Section | What it shows |
|---|---|
| Overview | Corpus → graph → facts → hypotheses → verdicts, with the snapshot's counts |
| Worked example | One full loop for W in α-Ti: graph path, hypothesis, novelty check, DFT test, verdict, follow-up, DAMASK |

File: data/facts/porosity.json (part 9 of 17)
"discussion","Fig. 8 The effect of magnesium additive on porosity Table 2 Comparison of density and porosities of Ti-based structures Materials Density (g.cm−3) Porosity (%) Reference Cancellous and Corticol bone (1.4–1.0)– (2.1–1.8) 30–90 and 5–30 [28] Porous CP Ti 3.01–2.25 33–50 [10] Porous-Ti6Al4V – 41–64 [29] Porous-Ti6Al4V 2.82 36.3 [6] Porous Ti6Al7Nb 2.1–1.2 53–73 [30] This work 2.61–1.59 41–64 Journal of Materials Science: Materials in Medicine (2021) 32:80 Page 7 of 11 80"],["oa:W3173385834","P-Ti6Al4V","Porosity",41.0,41.0,64.0,null,"%","","","","","",false,"","discussion","Fig. 8 The effect of magnesium additive on porosity Table 2 Comparison of density and porosities of Ti-based structures Materials Density (g.cm−3) Porosity (%) Reference Cancellous and Corticol bone (1.4–1.0)– (2.1–1.8) 30–90 and 5–30 [28] Porous CP Ti 3.01–2.25 33–50 [10] Porous-Ti6Al4V – 41–64 [29] Porous-Ti6Al4V 2.82 36.3 [6] Porous Ti6Al7Nb 2.1–1.2 53–73 [30] This work 2.61–1.59 41–64 Journal of Materials Science: Materials in Medicine (2021) 32:80 Page 7 of 11 80"],["oa:W3174533184","","average porosity",77.3,null,null,null,"%","","","","","",false,"out_of_range","discussion","C and n were calculated using Gibson–Ashby equation and the average porosity is 77.3%, 67.5% and 48.5%, respectively."],["oa:W3174533184","","average porosity",67.5,null,null,null,"%","","","","","",false,"out_of_range","discussion","C and n were calculated using Gibson–Ashby equation and the average porosity is 77.3%, 67.5% and 48.5%, respectively."],["oa:W3174533184","","average porosity",48.5,null,null,null,"%","","","","","",false,"","discussion","C and n were calculated using Gibson–Ashby equation and the average porosity is 77.3%, 67.5% and 48.5%, respectively."],["oa:W3174533184","Ti-6Al-4V","β-Phase (%)",0.0,null,null,null,"%","","as-built SLM","","","",false,"","table","α-Phase (%)\tClose to 100\t94.9"],["oa:W3174533184","Ti-6Al-4V","β-Phase (%)",5.1,null,null,null,"%","","STA 900°C/1h + 500°C/4h","","","",false,"","table","β-Phase (%)\tClose to 0\t5.1"],["oa:W3175335064","Ti-6Al-4V","taux de porosité",0.015,0.015,0.015,null,"%","","","","tomographie","",false,"","conclusions",""],["oa:W3177978857","Ti-6Al-4V","porosity",0.23,null,null,null,"%","","as-built SLM","","X-ray","",false,"","results_discussion",""],["oa:W3177978857","Ti-6Al-4V","porosity",0.1965,0.023,0.37,null,"%","","","","tomography","",false,"","results_discussion",""],["oa:W3181212221","Ti-6Al-4V","structure porosity percentage",55.0,40.0,70.0,null,"%","","as-built SLM","","","",false,"","methods","PLS with an average pore size of 1000, 800, and 600 µm were considered as a result of the FE analysis in the present study."],["oa:W3182276183","Ti-6Al-4V","as-built porosity",70.94,null,null,null,"%","","as-built","","micro-CT analysis","",false,"out_of_range","results","Moreover, morphological analysis on the micro-CT data showed that as-built porosity was 70.94% and 51.26% when compared to as-designed porosities of 76.8% and 69.8% at the surgical neck and the distal interface, respectively."],["oa:W3182276183","Ti-6Al-4V","as-built porosity",51.26,null,null,null,"%","","as-built","","micro-CT analysis","",false,"","results","Moreover, morphological analysis on the micro-CT data showed that as-built porosity was 70.94% and 51.26% when compared to as-designed porosities of 76.8% and 69.8% at the surgical neck and the distal interface, respectively."],["oa:W3184396240","Ti-6Al-4V","Poisson Ratio",0.34,null,null,null,"","","","","","",false,"unit_missing","methods","Table 1 Ti6Al4V chemical composition Element Al V O Fe C H N Ti Weight(%) 5.72 4.1 0.1 0.004 0.02 0.005 0.022 Balance Table 2 Ti6Al4V mechanical properties Young Shear Ultimate Tensile Hardness Poisson Modulus Modulus Strength Ratio 110GPa 40GPa 1020MPa 348HV 0.34 2.2 Test Plan Three machining conditions were compared as below: 1) rapeseed oil + graphene + sulfur-based EP additive, 2) rapeseed oil + sulfur-based EP additive, and 3) rapeseed oil."],["oa:W3188181099","Ti-Zr (binary)","porosity values",2.5,0.0,5.0,null,"%","","","","","",false,"","conclusions","The porosity values obtained after sintering were always lower than 5%."],["oa:W3189579835","Ti-6Al-4V","Poison",0.31,null,null,null,"","","","","","",false,"unit_missing","methods",""],["oa:W3190324914","Ti-6Al-4V","flaw volume",0.36,null,null,null,"","","HT cycle","","","",false,"unit_missing","results_discussion","After the HT cycle, needle-like flaws with thickness linearly increasing up to 250 µm is found under the upper parts of the inclined struts and the total flaw volume has got more significant (Vfr = 0.36)."],["oa:W3193138115","Ti-6Al-4V","VFPO (%)",21.4714,null,null,0.0106,"%","","as-built SLM","","","",false,"","table","1\tSLM-VB\t21.4714 ± 0.0106\t0.76 ± 0.07"],["oa:W3193138115","Ti-6Al-4V","VFPO (%)",33.1181,null,null,0.0235,"%","","as-built SLM","","","",false,"","table","2\tSLM-PB-S\t33.1181 ± 0.0235\t1.30 ± 0.09"],["oa:W3193138115","Ti-6Al-4V","VFPO (%)",20.2455,null,null,0.0089,"%","","as-built SLM","","","",false,"","table","3\tSLM-PB-L\t20.2455 ± 0.0089\t1.95 ± 0.18"],["oa:W3193138115","SLM-VB","Volume Fraction-β (%)",0.22,null,null,0.03,"%","","","","","",false,"","table","1\tSLM-VB\t99.78 ± 0.04\t0.22 ± 0.03\t0.222 ± 0.029"],["oa:W3193138115","SLM-PB-S","Volume Fraction-β (%)",0.57,null,null,0.01,"%","","","","","",false,"","table","2\tSLM-PB-S\t99.43 ± 0.01\t0.57 ± 0.01\t0.572 ± 0.011"],["oa:W3193138115","SLM-PB-L","Volume Fraction-β (%)",0.54,null,null,0.01,"%","","","","","",false,"","table","3\tSLM-PB-L\t99.46 ± 0.02\t0.54 ± 0.01\t0.543 ± 0.010"],["oa:W3193342748","Ti-6242Si","porosity",0.02,0.02,0.02,null,"%","","as-built LPBF","","X-ray computed tomography","",false,"","conclusions",""],["oa:W3193342748","Ti-6242Si","porosity",0.02,null,null,null,"%","","transition and keyhole mode","","","",false,"","conclusions",""],["oa:W3193342748","Ti-6Al-4V","designed porosity",50.0,50.0,70.0,null,"%","","","","","",false,"","results_discussion",""],["oa:W3193342748","Ti-6Al-4V","designed porosity",15.0,15.0,97.0,null,"%","","","","","",false,"","results_discussion",""],["oa:W3193342748","Ti-6Al-4V","designed porosity",80.0,80.0,null,null,"%","","","","","",false,"out_of_range","results_discussion",""],["oa:W3195893928","MIM-TZN20-xY","porosity fraction",1.5,null,null,null,"%","","as-sintered","","","",false,"","results","Adding 1 wt.% Y causes the sintering porosity fraction to rise by more than 50% and the average pore diameter to increase by ≈35%, respectively, compared with the Y free alloy variant."],["oa:W3196290062","Ti-6Al-4V","porosity",75.0,null,null,null,"%","","","","","",false,"out_of_range","methods","Using the physical properties of Ti-6Al-4V, the modeled specimen had an estimated mass of 3.18 g and a porosity of 75%."],["oa:W3196290062","Ti-6Al-4V","Porosity p, %",76.0,null,null,3.0,"%","","","","","",false,"out_of_range","table","Porosity p, %\t76 ± 3\t86 ± 5"],["oa:W3196290062","Ti-6Al-4V","Porosity p, %",86.0,null,null,5.0,"%","","","","","",false,"out_of_range","table","Porosity p, %\t76 ± 3\t86 ± 5"],["oa:W3196290062","Ti-6Al-4V","Defect volume ratio",0.4,null,null,null,"%","","","","","",false,"","table","Defect volume ratio, %(Micro-pores to bulk volume)\t0.4\t0.3"],["oa:W3196290062","Ti-6Al-4V","Defect volume ratio",0.3,null,null,null,"%","","","","","",false,"","table","Defect volume ratio, %(Micro-pores to bulk volume)\t0.4\t0.3"],["oa:W3198101944","","porosity",50.0,15.0,97.0,null,"%","","","","","",false,"","abstract",""],["oa:W3198101944","","porosity",60.0,50.0,70.0,null,"%","","","","","",false,"","abstract",""],["oa:W3198101944","","porosity",80.0,70.0,90.0,null,"%","","","","","",false,"out_of_range","abstract",""],["oa:W3198101944","","porosity",60.0,50.0,70.0,null,"%","","","","","",false,"","results_discussion",""],["oa:W3198101944","","porosity",85.0,80.0,null,null,"%","","","","","",false,"out_of_range","results_discussion",""],["oa:W3198101944","","porosity",56.0,15.0,97.0,null,"%","","","","","",false,"","results_discussion",""],["oa:W3198321723","Ti-6Al-4V","porosity",0.25,0.19,0.31,null,"%","","as-built SLM","","image analysis","",false,"","results_discussion","The obtained results, summarized in Table 3, show the presence of a low porosity, i.e., 0,19 %, in the ﬁrst layers of the sample which increases up to 0,31 % in the direction of sample stratiﬁcation, i.e., building direction."],["oa:W3198321723","Ti-6Al-4V","Frontal surface porosity, %",0.71,null,null,null,"%","","","","","",false,"","results_discussion","In particular, with ﬁner grain size higher values of microhardness are Fig. 7 SEM image of pore in a cross surface of 90\u0003 building direction specimen Table 3 Porosity evaluation results Frontal surface porosity, % Lateral surface porosity, % Cross surface porosity, % Ip, % Zone 1 0.71 0.11 0.01 0.19 Zone 2 0.67 0.16 0.05 0.19 Zone 3 1.19 0.16 0.08 0.31 Zone 4 1.08 0.28 0.09 0.31 Journal of Materials Engineering and Performance Volume 30(12) December 2021—8731"],["oa:W3198321723","Ti-6Al-4V","Lateral surface porosity, %",0.11,null,null,null,"%","","","","","",false,"","results_discussion","In particular, with ﬁner grain size higher values of microhardness are Fig. 7 SEM image of pore in a cross surface of 90\u0003 building direction specimen Table 3 Porosity evaluation results Frontal surface porosity, % Lateral surface porosity, % Cross surface porosity, % Ip, % Zone 1 0.71 0.11 0.01 0.19 Zone 2 0.67 0.16 0.05 0.19 Zone 3 1.19 0.16 0.08 0.31 Zone 4 1.08 0.28 0.09 0.31 Journal of Materials Engineering and Performance Volume 30(12) December 2021—8731"],["oa:W3198321723","Ti-6Al-4V","Cross surface porosity, %",0.01,null,null,null,"%","","","","","",false,"","results_discussion","In particular, with ﬁner grain size higher values of microhardness are Fig. 7 SEM image of pore in a cross surface of 90\u0003 building direction specimen Table 3 Porosity evaluation results Frontal surface porosity, % Lateral surface porosity, % Cross surface porosity, % Ip, % Zone 1 0.71 0.11 0.01 0.19 Zone 2 0.67 0.16 0.05 0.19 Zone 3 1.19 0.16 0.08 0.31 Zone 4 1.08 0.28 0.09 0.31 Journal of Materials Engineering and Performance Volume 30(12) December 2021—8731"],["oa:W3198321723","Ti-6Al-4V","Ip, %",0.19,null,null,null,"%","","","","","",false,"","results_discussion","In particular, with ﬁner grain size higher values of microhardness are Fig. 7 SEM image of pore in a cross surface of 90\u0003 building direction specimen Table 3 Porosity evaluation results Frontal surface porosity, % Lateral surface porosity, % Cross surface porosity, % Ip, % Zone 1 0.71 0.11 0.01 0.19 Zone 2 0.67 0.16 0.05 0.19 Zone 3 1.19 0.16 0.08 0.31 Zone 4 1.08 0.28 0.09 0.31 Journal of Materials Engineering and Performance Volume 30(12) December 2021—8731"],["oa:W3198321723","Ti-6Al-4V","Frontal surface porosity, %",0.67,null,null,null,"%","","","","","",false,"","results_discussion","In particular, with ﬁner grain size higher values of microhardness are Fig. 7 SEM image of pore in a cross surface of 90\u0003 building direction specimen Table 3 Porosity evaluation results Frontal surface porosity, % Lateral surface porosity, % Cross surface porosity, % Ip, % Zone 1 0.71 0.11 0.01 0.19 Zone 2 0.67 0.16 0.05 0.19 Zone 3 1.19 0.16 0.08 0.31 Zone 4 1.08 0.28 0.09 0.31 Journal of Materials Engineering and Performance Volume 30(12) December 2021—8731"],["oa:W3198321723","Ti-6Al-4V","Lateral surface porosity, %",0.16,null,null,null,"%","","","","","",false,"","results_discussion","In particular, with ﬁner grain size higher values of microhardness are Fig. 7 SEM image of pore in a cross surface of 90\u0003 building direction specimen Table 3 Porosity evaluation results Frontal surface porosity, % Lateral surface porosity, % Cross surface porosity, % Ip, % Zone 1 0.71 0.11 0.01 0.19 Zone 2 0.67 0.16 0.05 0.19 Zone 3 1.19 0.16 0.08 0.31 Zone 4 1.08 0.28 0.09 0.31 Journal of Materials Engineering and Performance Volume 30(12) December 2021—8731"],["oa:W3198321723","Ti-6Al-4V","Cross surface porosity, %",0.05,null,null,null,"%","","","","","",false,"","results_discussion","In particular, with ﬁner grain size higher values of microhardness are Fig. 7 SEM image of pore in a cross surface of 90\u0003 building direction specimen Table 3 Porosity evaluation results Frontal surface porosity, % Lateral surface porosity, % Cross surface porosity, % Ip, % Zone 1 0.71 0.11 0.01 0.19 Zone 2 0.67 0.16 0.05 0.19 Zone 3 1.19 0.16 0.08 0.31 Zone 4 1.08 0.28 0.09 0.31 Journal of Materials Engineering and Performance Volume 30(12) December 2021—8731"],["oa:W3198321723","Ti-6Al-4V","Ip, %",0.19,null,null,null,"%","","","","","",false,"","results_discussion","In particular, with ﬁner grain size higher values of microhardness are Fig. 7 SEM image of pore in a cross surface of 90\u0003 building direction specimen Table 3 Porosity evaluation results Frontal surface porosity, % Lateral surface porosity, % Cross surface porosity, % Ip, % Zone 1 0.71 0.11 0.01 0.19 Zone 2 0.67 0.16 0.05 0.19 Zone 3 1.19 0.16 0.08 0.31 Zone 4 1.08 0.28 0.09 0.31 Journal of Materials Engineering and Performance Volume 30(12) December 2021—8731"],["oa:W3198321723","Ti-6Al-4V","Frontal surface porosity, %",1.19,null,null,null,"%","","","","","",false,"","results_discussion","In particular, with ﬁner grain size higher values of microhardness are Fig. 7 SEM image of pore in a cross surface of 90\u0003 building direction specimen Table 3 Porosity evaluation results Frontal surface porosity, % Lateral surface porosity, % Cross surface porosity, % Ip, % Zone 1 0.71 0.11 0.01 0.19 Zone 2 0.67 0.16 0.05 0.19 Zone 3 1.19 0.16 0.08 0.31 Zone 4 1.08 0.28 0.09 0.31 Journal of Materials Engineering and Performance Volume 30(12) December 2021—8731"],["oa:W3198321723","Ti-6Al-4V","Lateral surface porosity, %",0.16,null,null,null,"%","","","","","",false,"","results_discussion","In particular, with ﬁner grain size higher values of microhardness are Fig. 7 SEM image of pore in a cross surface of 90\u0003 building direction specimen Table 3 Porosity evaluation results Frontal surface porosity, % Lateral surface porosity, % Cross surface porosity, % Ip, % Zone 1 0.71 0.11 0.01 0.19 Zone 2 0.67 0.16 0.05 0.19 Zone 3 1.19 0.16 0.08 0.31 Zone 4 1.08 0.28 0.09 0.31 Journal of Materials Engineering and Performance Volume 30(12) December 2021—8731"],["oa:W3198321723","Ti-6Al-4V","Cross surface porosity, %",0.08,null,null,null,"%","","","","","",false,"","results_discussion","In particular, with ﬁner grain size higher values of microhardness are Fig. 7 SEM image of pore in a cross surface of 90\u0003 building direction specimen Table 3 Porosity evaluation results Frontal surface porosity, % Lateral surface porosity, % Cross surface porosity, % Ip, % Zone 1 0.71 0.11 0.01 0.19 Zone 2 0.67 0.16 0.05 0.19 Zone 3 1.19 0.16 0.08 0.31 Zone 4 1.08 0.28 0.09 0.31 Journal of Materials Engineering and Performance Volume 30(12) December 2021—8731"],["oa:W3198321723","Ti-6Al-4V","Ip, %",0.31,null,null,null,"%","","","","","",false,"","results_discussion","In particular, with ﬁner grain size higher values of microhardness are Fig. 7 SEM image of pore in a cross surface of 90\u0003 building direction specimen Table 3 Porosity evaluation results Frontal surface porosity, % Lateral surface porosity, % Cross surface porosity, % Ip, % Zone 1 0.71 0.11 0.01 0.19 Zone 2 0.67 0.16 0.05 0.19 Zone 3 1.19 0.16 0.08 0.31 Zone 4 1.08 0.28 0.09 0.31 Journal of Materials Engineering and Performance Volume 30(12) December 2021—8731"],["oa:W3198321723","Ti-6Al-4V","Frontal surface porosity, %",1.08,null,null,null,"%","","","","","",false,"","results_discussion","In particular, with ﬁner grain size higher values of microhardness are Fig. 7 SEM image of pore in a cross surface of 90\u0003 building direction specimen Table 3 Porosity evaluation results Frontal surface porosity, % Lateral surface porosity, % Cross surface porosity, % Ip, % Zone 1 0.71 0.11 0.01 0.19 Zone 2 0.67 0.16 0.05 0.19 Zone 3 1.19 0.16 0.08 0.31 Zone 4 1.08 0.28 0.09 0.31 Journal of Materials Engineering and Performance Volume 30(12) December 2021—8731"],["oa:W3198321723","Ti-6Al-4V","Lateral surface porosity, %",0.28,null,null,null,"%","","","","","",false,"","results_discussion","In particular, with ﬁner grain size higher values of microhardness are Fig. 7 SEM image of pore in a cross surface of 90\u0003 building direction specimen Table 3 Porosity evaluation results Frontal surface porosity, % Lateral surface porosity, % Cross surface porosity, % Ip, % Zone 1 0.71 0.11 0.01 0.19 Zone 2 0.67 0.16 0.05 0.19 Zone 3 1.19 0.16 0.08 0.31 Zone 4 1.08 0.28 0.09 0.31 Journal of Materials Engineering and Performance Volume 30(12) December 2021—8731"],["oa:W3198321723","Ti-6Al-4V","Cross surface porosity, %",0.09,null,null,null,"%","","","","","",false,"","results_discussion","In particular, with ﬁner grain size higher values of microhardness are Fig. 7 SEM image of pore in a cross surface of 90\u0003 building direction specimen Table 3 Porosity evaluation results Frontal surface porosity, % Lateral surface porosity, % Cross surface porosity, % Ip, % Zone 1 0.71 0.11 0.01 0.19 Zone 2 0.67 0.16 0.05 0.19 Zone 3 1.19 0.16 0.08 0.31 Zone 4 1.08 0.28 0.09 0.31 Journal of Materials Engineering and Performance Volume 30(12) December 2021—8731"],["oa:W3198321723","Ti-6Al-4V","Ip, %",0.31,null,null,null,"%","","","","","",false,"","results_discussion","In particular, with ﬁner grain size higher values of microhardness are Fig. 7 SEM image of pore in a cross surface of 90\u0003 building direction specimen Table 3 Porosity evaluation results Frontal surface porosity, % Lateral surface porosity, % Cross surface porosity, % Ip, % Zone 1 0.71 0.11 0.01 0.19 Zone 2 0.67 0.16 0.05 0.19 Zone 3 1.19 0.16 0.08 0.31 Zone 4 1.08 0.28 0.09 0.31 Journal of Materials Engineering and Performance Volume 30(12) December 2021—8731"],["oa:W3199124577","Ti-6Al-4V","porosity area ratio (PAR)",1.29,null,null,null,"%","","as-built LPBF","","","",false,"","methods",""],["oa:W3199124577","Ti-6Al-4V","porosity area ratio (PAR)",0.05,null,null,null,"%","","as-built LPBF","","","",false,"","methods",""],["oa:W3199124577","Ti-6Al-4V","porosity area ratio (PAR)",0.14,null,null,null,"%","","as-built LPBF","","","",false,"","methods",""],["oa:W3199124577","Ti-6Al-4V","porosity area ratio (PAR)",0.37,null,null,null,"%","","as-built LPBF","","","",false,"","methods",""],["oa:W3199668645","","porosity",11.7,null,null,3.3,"%","","","","","",false,"","results_discussion","SPS TEMPERATURE (°C) DENSITY (g/cm3) POROSITY (%) HARDNESS HV0.3 1025 2.532 ± 0.046 23.7 ± 5.4 443 ± 56 1050 2.616 ± 0.060 21.0 ± 5.5 725 ± 77 1075 2.704 ± 0.025 11.7 ± 3.3 743 ± 142 Table 5 Density and Vickers hardness of SPS sintered lunar regolith (LHS) samples."],["oa:W3199668645","","porosity",23.7,null,null,5.4,"%","","","","","",false,"","results_discussion","SPS TEMPERATURE (°C) DENSITY (g/cm3) POROSITY (%) HARDNESS HV0.3 1025 2.532 ± 0.046 23.7 ± 5.4 443 ± 56 1050 2.616 ± 0.060 21.0 ± 5.5 725 ± 77 1075 2.704 ± 0.025 11.7 ± 3.3 743 ± 142 Table 5 Density and Vickers hardness of SPS sintered lunar regolith (LHS) samples."],["oa:W3199668645","","porosity",21.0,null,null,5.5,"%","","","","","",false,"","results_discussion","SPS TEMPERATURE (°C) DENSITY (g/cm3) POROSITY (%) HARDNESS HV0.3 1025 2.532 ± 0.046 23.7 ± 5.4 443 ± 56 1050 2.616 ± 0.060 21.0 ± 5.5 725 ± 77 1075 2.704 ± 0.025 11.7 ± 3.3 743 ± 142 Table 5 Density and Vickers hardness of SPS sintered lunar regolith (LHS) samples."],["oa:W3199668645","","POROSITY (%)",4.3,null,null,2.1,"%","","","","","",false,"","results_discussion","PARTICLE SIZE (µm) DENSITY (G/CM3) POROSITY (%) HARDNESS HV0.3 < 22 3.040 ± 0.046 4.3 ± 2.1 722 ± 35 < 50 2.831 ± 0.077 15.5 ± 6.2 752 ± 74 < 100 2.795 ± 0.078 21.4 ± 4.6 657 ± 46 Table 6 Density and Vickers hardness of SPS sintered lunar regolith (EAC) samples with different particle size."],["oa:W3199668645","","POROSITY (%)",15.5,null,null,6.2,"%","","","","","",false,"","results_discussion","PARTICLE SIZE (µm) DENSITY (G/CM3) POROSITY (%) HARDNESS HV0.3 < 22 3.040 ± 0.046 4.3 ± 2.1 722 ± 35 < 50 2.831 ± 0.077 15.5 ± 6.2 752 ± 74 < 100 2.795 ± 0.078 21.4 ± 4.6 657 ± 46 Table 6 Density and Vickers hardness of SPS sintered lunar regolith (EAC) samples with different particle size."],["oa:W3199668645","","POROSITY (%)",21.4,null,null,4.6,"%","","","","","",false,"","results_discussion","PARTICLE SIZE (µm) DENSITY (G/CM3) POROSITY (%) HARDNESS HV0.3 < 22 3.040 ± 0.046 4.3 ± 2.1 722 ± 35 < 50 2.831 ± 0.077 15.5 ± 6.2 752 ± 74 < 100 2.795 ± 0.078 21.4 ± 4.6 657 ± 46 Table 6 Density and Vickers hardness of SPS sintered lunar regolith (EAC) samples with different particle size."],["oa:W3199668645","","POROSITY",21.0,null,null,5.5,"%","","","","","",false,"","results_discussion","LUNAR REGOLITH SIMULANT TYPE DENSITY (g/cm3) POROSITY (%) HARDNESS HV0.3 LHS-1 2.616 ± 0.060 21.0 ± 5.5 725 ± 77 EAC-1A 2.831 ± 0.077 15.5 ± 6.2 752 ± 74 LMS-1 2.817 ± 0.083 21.6 ± 7.7 732 ± 167 Table 7 Density and Vickers hardness of SPS samples of different regolith simulants (max. particle size 50 µm). a \u0007 b \u0007 c \u0007 Figure 8 SEM images of SPS samples of three different lunar regolith simulants: a) EAC-1A, b) LMS-1 and c) LHS-1."],["oa:W3199668645","","POROSITY",15.5,null,null,6.2,"%","","","","","",false,"","results_discussion","LUNAR REGOLITH SIMULANT TYPE DENSITY (g/cm3) POROSITY (%) HARDNESS HV0.3 LHS-1 2.616 ± 0.060 21.0 ± 5.5 725 ± 77 EAC-1A 2.831 ± 0.077 15.5 ± 6.2 752 ± 74 LMS-1 2.817 ± 0.083 21.6 ± 7.7 732 ± 167 Table 7 Density and Vickers hardness of SPS samples of different regolith simulants (max. particle size 50 µm). a \u0007 b \u0007 c \u0007 Figure 8 SEM images of SPS samples of three different lunar regolith simulants: a) EAC-1A, b) LMS-1 and c) LHS-1."],["oa:W3199668645","","POROSITY",21.6,null,null,7.7,"%","","","","","",false,"","results_discussion","LUNAR REGOLITH SIMULANT TYPE DENSITY (g/cm3) POROSITY (%) HARDNESS HV0.3 LHS-1 2.616 ± 0.060 21.0 ± 5.5 725 ± 77 EAC-1A 2.831 ± 0.077 15.5 ± 6.2 752 ± 74 LMS-1 2.817 ± 0.083 21.6 ± 7.7 732 ± 167 Table 7 Density and Vickers hardness of SPS samples of different regolith simulants (max. particle size 50 µm). a \u0007 b \u0007 c \u0007 Figure 8 SEM images of SPS samples of three different lunar regolith simulants: a) EAC-1A, b) LMS-1 and c) LHS-1."],["oa:W3199668645","Ti-6Al-4V","porosity",0.0,null,null,null,"","","","","","",false,"unit_missing","results_discussion","All Ti6Al4V samples showed good densification and almost zero porosity."],["oa:W3199668645","Ti-6Al-4V","POROSITY",1.2,null,null,0.5,"%","","1000 °C/10 min","","","",false,"","results_discussion","MATERIAL TEMPERATURE / HOLDING TIME DENSITY (g/cm3) POROSITY (%) HARDNESS HV0.5 Stainless Steel 316 1050 °C/10 min 7.642 ± 0.046 3 ± 1.2 158 ± 5 1050 °C/20 min 7.556 ± 0.015 1.4 ± 0.4 164 ± 6 1100 °C/20 min 7.834 ± 0.010 0.9 ± 0.3 191 ± 5 Ti6Al4V 1000 °C/10 min 4.391 ± 0.018 1.2 ± 0.5 322 ± 11 1050 °C/10 min 4.389 ± 0.006 0.7 ± 0.2 341 ± 23 Table 8 Density and Vickers hardness of sintered stainless steel and Ti6Al4V (under 50 MPa pressure)."],["oa:W3199668645","Ti-6Al-4V","POROSITY",0.7,null,null,0.2,"%","","1050 °C/10 min","","","",false,"","results_discussion","MATERIAL TEMPERATURE / HOLDING TIME DENSITY (g/cm3) POROSITY (%) HARDNESS HV0.5 Stainless Steel 316 1050 °C/10 min 7.642 ± 0.046 3 ± 1.2 158 ± 5 1050 °C/20 min 7.556 ± 0.015 1.4 ± 0.4 164 ± 6 1100 °C/20 min 7.834 ± 0.010 0.9 ± 0.3 191 ± 5 Ti6Al4V 1000 °C/10 min 4.391 ± 0.018 1.2 ± 0.5 322 ± 11 1050 °C/10 min 4.389 ± 0.006 0.7 ± 0.2 341 ± 23 Table 8 Density and Vickers hardness of sintered stainless steel and Ti6Al4V (under 50 MPa pressure)."],["oa:W3200109180","Ti-6Al-4V","total porosity",0.27,null,null,null,"%","","as-built EBM","","","",false,"","results_discussion","Characterization The total porosity is 0.27%, being 80% of pores’ volume less than 0.1 × 10−3 mm3."],["oa:W3200109180","Ti-6Al-4V","porosity",0.27,null,null,null,"%","","EBM","","","",false,"","conclusions","The main results can be summarized as follows:The porosity of the EBM parts is 0.27%."],["oa:W3200179656","Ti-6Al-4V","total porosity",19.0,null,null,4.0,"%","","","","","",false,"","abstract","A relative density of 81 ± 4% indicated 19% total porosity including 11% open interconnected porosity in the sintered parts, which would favor bone healing and high osteointegration in the metallic implants."],["oa:W3200179656","Ti-6Al-4V","total porosity (containing both open interconnected porosity and closed porosity)",19.0,null,null,null,"%","","as-sintered","","","",false,"","results","Sintered metal parts were evaluated for relative density and porosity considering Ti-6Al-4V has a theoretical density of 4.23 g/cc."],["oa:W3200179656","Ti-6Al-4V","porosity",6.0,null,null,null,"%","","","","","",false,"","results","Archimedes-based relative density was 94% indicating 6% closed porosity, hence, 13% open interconnected porosity."],["oa:W3200179656","Ti-6Al-4V","total porosity",19.0,null,null,null,"%","","","","","",false,"","conclusions","However, the accuracy of prediction would be affected by the absence of support structures in simulations as opposed to experimental printing. - The relative density (bulk density-based) of the Middle part was found to be 81% indicating the total porosity of 19% including 6% closed porosity and 13% open interconnected porosity that would provide anchor sites to the bone tissue and promotes accelerated osseointegration. - Stair-step effects and lack of diffusion between layers contributed to surf"],["oa:W3200179656","Ti-6Al-4V","closed porosity",6.0,null,null,null,"%","","","","","",false,"","conclusions","However, the accuracy of prediction would be affected by the absence of support structures in simulations as opposed to experimental printing. - The relative density (bulk density-based) of the Middle part was found to be 81% indicating the total porosity of 19% including 6% closed porosity and 13% open interconnected porosity that would provide anchor sites to the bone tissue and promotes accelerated osseointegration. - Stair-step effects and lack of diffusion between layers contributed to surf"],["oa:W3200179656","Ti-6Al-4V","open interconnected porosity",13.0,null,null,null,"%","","","","","",false,"","conclusions","However, the accuracy of prediction would be affected by the absence of support structures in simulations as opposed to experimental printing. - The relative density (bulk density-based) of the Middle part was found to be 81% indicating the total porosity of 19% including 6% closed porosity and 13% open interconnected porosity that would provide anchor sites to the bone tissue and promotes accelerated osseointegration. - Stair-step effects and lack of diffusion between layers contributed to surf"],["oa:W3200179656","Ti-6Al-4V","Relative Density (%) (BD-Based)",18.8,null,null,null,"%","","","","","",false,"","table","Middle part\t4.18\t94.3\t3.60\t81.2"],["oa:W3201035196","CP-Ti Grade 4+","porosities",0.04,0.04,0.04,null,"%","","","","","",false,"","results","The coating’s porosities vary between 4% for the (+++) and 25% for the (−−−) setting."],["oa:W3201035196","CP-Ti Grade 4+","porosities",0.25,0.25,0.25,null,"%","","","","","",false,"","results","The coating’s porosities vary between 4% for the (+++) and 25% for the (−−−) setting."],["oa:W3201035196","CP-Ti Grade 4+","porosity",0.17,0.17,0.17,0.05,"%","","","","","",false,"","results","Furthermore, the porosity is relatively high (17 ± 5%), favoring a rupture of ceramic coating particles."],["oa:W3201035196","CP-Ti Grade 4+","porosity",0.04,0.04,0.04,0.02,"%","","","","","",false,"","results","For (+++) conditions, a relatively thick, dense and smooth coating (thickness d = 17.5 ± 3.5 µm; porosity P = 4 ± 2%, Ra = 3.5 µm) with good adhesion could be generated, exhibiting the best wear properties within the conducted DoE."],["oa:W3203346511","Ti-6Al-4V","porosity",0.61,null,null,null,"%","","","","","",false,"","results_discussion",""],["oa:W3203346511","Ti-6Al-4V","porosity",0.66,null,null,null,"%","","","","","",false,"","results_discussion",""],["oa:W3203346511","Ti-6Al-4V","porosity",0.66,null,null,null,"%","","","","","",false,"","results_discussion",""],["oa:W3203346511","Ti-6Al-4V","porosity",0.65,null,null,null,"%","","","","","",false,"","results_discussion",""],["oa:W3203346511","Ti-6Al-4V","porosity",0.0,null,null,null,"%","","","","","",false,"","results_discussion",""],["oa:W3203346511","Ti-6Al-4V","porosity",0.5,null,null,null,"%","","","","","",false,"","results_discussion",""],["oa:W3203346511","Ti-6Al-4V","porosity",1.0,null,null,null,"%","","","","","",false,"","results_discussion",""],["oa:W3203346511","Ti-6Al-4V","porosity",1.5,null,null,null,"%","","","","","",false,"","results_discussion",""],["oa:W3203346511","Ti-6Al-4V","porosity",0.13,null,null,null,"%","","as-built SLM","","μ-CT","",false,"","results_discussion",""],["oa:W3203346511","Ti-6Al-4V","packing density",46.1,null,null,null,"%","","","","","",false,"","results_discussion",""],["oa:W3203346511","Ti-6Al-4V","packing density",45.1,null,null,null,"%","","","","","",false,"","results_discussion",""],["oa:W3203346511","Ti-6Al-4V","packing density",42.0,null,null,null,"%","","","","","",false,"","results_discussion",""],["oa:W3203346511","Ti-6Al-4V","porosity",50.0,null,null,null,"%","","","","","",false,"","results_discussion",""],["oa:W3203346511","Ti-6Al-4V","porosity",90.0,null,null,null,"degrees","","","","","",false,"unit_mismatch","results_discussion",""],["oa:W3203346511","Ti-6Al-4V","porosity",0.29,null,null,null,"%","","","","optical microscope","",false,"","results_discussion",""],["oa:W3203346511","Ti-6Al-4V","porosity",0.15,null,null,null,"%","","","","optical microscope","",false,"","results_discussion",""],["oa:W3203346511","Ti-6Al-4V","porosity",0.29,null,null,null,"%","","","","optical microscope","",false,"","results_discussion",""],["oa:W3203346511","Ti-6Al-4V","porosity",0.28,null,null,null,"%","","","","optical microscope","",false,"","results_discussion",""],["oa:W3203346511","Ti-6Al-4V","porosity",10.0,null,null,null,"%","","","","optical microscope","",false,"","results_discussion",""],["oa:W3203346511","Ti-6Al-4V","porosity",30.0,null,null,null,"%","","","","optical microscope","",false,"","results_discussion",""],["oa:W3203346511","Ti-6Al-4V","porosity",1.0,1.0,1.0,null,"%","","","","","",false,"","results_discussion",""],["oa:W3203346511","Ti-6Al-4V","porosity",0.0,0.0,0.0,null,"%","","","","","",false,"","results_discussion",""],["oa:W3203346511","Ti-6Al-4V","void level",54.0,54.0,54.0,null,"%","","","","Archimedes’ test","",false,"","results_discussion",""],["oa:W3203346511","Ti-6Al-4V","void",53.0,53.0,53.0,null,"%","","","","μ-CT scans","",false,"","results_discussion",""],["oa:W3203346511","Ti-6Al-4V","porosity",0.1,0.0,0.1,null,"%","","","","","",false,"","results_discussion",""],["oa:W3203346511","Ti-6Al-4V","porosity",0.0,0.0,0.0,null,"","","","","","",false,"unit_missing","conclusions",""],["oa:W3207393808","TC21","Poisson’s ratio,μ",0.31,null,null,null,"","","","","","",false,"unit_missing","table","Poisson’s ratio,μ\t0.31"],["oa:W3209626512","","𝑉𝑇𝑖𝐵",0.218,null,null,null,"","","","","Measured","",false,"unit_missing","discussion",""],["oa:W3209626512","Asbuilt Ti64","TiB Vol.%",15.6,15.6,15.6,3.0,"%","","","","","",false,"","results_discussion",""],["oa:W3214661313","CP-Ti Grade 2","Poisson’s ratio",0.3,0.3,0.3,null,"","","","","","",false,"unit_missing","methods","The study outline showing the four different design types: A, B, C, and D, their translation to AM, three-dimensional CP-Ti specimens, and their assessment using ﬁnite element modeling, compression-compression fatigue testing, digital image correlation and micro-CT scanning. elastic material properties were assigned to the meshes with an elastic modulus of 110 GPa and a Poisson’s ratio of 0.3."],["oa:W3215053234","Ti-6Al-4V","porosity level",53.0,null,null,null,"%","","as-sprayed","","","",false,"","results_discussion",""],["oa:W3215053234","Ti-6Al-4V","porosity level",81.0,null,null,null,"%","","as-sprayed","","","",false,"out_of_range","results_discussion",""],["oa:W3215053234","Ti-6Al-4V","porosity level",60.0,null,null,null,"%","","as-sprayed","","","",false,"","results_discussion",""],["oa:W3215053234","Ti-6Al-4V","porosity level",34.0,null,null,null,"%","","as-sprayed","","","",false,"","results_discussion",""],["oa:W3215053234","Ti-6Al-4V","porosity level",14.0,null,null,null,"%","","as-sprayed","","","",false,"","results_discussion",""],["oa:W3215533175","Ti6Al4V(ELI)","porosity",0.0021,0.0011,0.0033,null,"%","","as-built","","micro-computed tomography","",false,"","results_discussion","All scans were performed to evaluate the material density and the level of porosity, which was found to be below 0.01%."],["oa:W3216223541","Ti-6Al-4V","porosity",55.0,40.0,70.0,null,"%","","as-built SLM","","µCT imaging","",false,"","results_discussion",""],["oa:W3216223541","Ti-6Al-4V","total porosity",0.0,0.0,0.0,null,"","","as-built SLM","","µCT imaging","",false,"unit_missing","results_discussion",""],["oa:W3216223541","Ti-6Al-4V","porosity",0.0,0.0,0.0,null,"","","as-built SLM","","","",false,"unit_missing","results_discussion",""],["oa:W3216223541","Ti-6Al-4V","porosity",0.0,0.0,0.0,null,"","","as-built SLM","","","",false,"unit_missing","results_discussion",""],["oa:W3216223541","Ti-6Al-4V","porosity",0.0,0.0,0.0,null,"","","as-built SLM","","µCT imaging","",false,"unit_missing","results_discussion",""],["oa:W3216223541","Ti-6Al-4V","porosity",0.0,0.0,0.0,null,"","","as-built SLM","","","",false,"unit_missing","results_discussion",""],["oa:W3216223541","Ti-6Al-4V","porosity",0.0,0.0,0.0,null,"","","as-built SLM","","","",false,"unit_missing","results_discussion",""],["oa:W3216223541","Ti-6Al-4V","porosity",14.0,14.0,14.0,null,"%","","as-built SLM","","","",false,"","results_discussion",""],["oa:W3216223541","Ti-6Al-4V","porosity",16.2,null,null,0.4,"%","","as-built SLM","","dry weighing","",false,"","results_discussion",""],["oa:W3216223541","Ti-6Al-4V","porosity",16.0,null,null,null,"%","","as-built","","","",false,"","conclusions",""],["oa:W3216540777","CP-Ti Grade 2","pores",5.0,null,null,null,"%","","as-built SLM","","","",false,"","results_discussion","The size of the pores, equivalent to the distance between adjacent struts in the same printing plane, was 550 µm, whereas the diameter of the struts was on average 250 µm."],["oa:W3216574979","Ti-6Al-4V","Poisson ratio",0.31,null,null,null,"","","","","","",false,"unit_missing","methods","The remaining material data used in the simulation were: density 4510 kg/m3; Young’s modulus 115 GPa; Poisson ratio 0.31; Taylor–Quinney coefficient 0.9; specific heat 523 J/(kg∙K)."],["oa:W34185046","Ti-15Mo-3Nb-3Al-0.2Si","1,4±1%",1.4,null,null,1.0,"%","","solution treated","","direct comparison method","",false,"","conclusions",""],["oa:W342875348","CP-Ti Grade 1","porosities",66.0,null,null,null,"%","","as-built SLM","","","",false,"out_of_range","conclusions",""],["oa:W342875348","CP-Ti Grade 1","porosities",82.0,null,null,null,"%","","as-built SLM","","","",false,"out_of_range","conclusions",""],["oa:W407252045","CP-Ti Grade 2"," ",0.27,null,null,0.08,"","","","","","",false,"unit_missing","conclusions",""],["oa:W407252045","T40","coefﬁcent de Poisson",0.3,null,null,null,"","","","","inverse method (FEA mixed force/displacement)","",false,"unit_missing","conclusions",""],["oa:W4200130558","Ti6Al4V-CF30/PEEK","structure density",63.8,null,null,null,"%","","","","","",false,"out_of_range","results_discussion","As presented in e, the fracture strength of the joints is improved from 34.7 MPa to 46.5 MPa as the structure density increases from 63.8% to 91.2%, and the greatest fracture strength reaches 60.4 MPa, which is significantly higher than previously reported results (<45 MPa) [,,,]."],["oa:W4200130558","Ti6Al4V-CF30/PEEK","structure density",85.6,null,null,null,"%","","","","","",false,"out_of_range","results_discussion","As presented in e, the fracture strength of the joints is improved from 34.7 MPa to 46.5 MPa as the structure density increases from 63.8% to 91.2%, and the greatest fracture strength reaches 60.4 MPa, which is significantly higher than previously reported results (<45 MPa) [,,,]."],["oa:W4200130558","Ti6Al4V-CF30/PEEK","structure density",91.2,null,null,null,"%","","","","","",false,"out_of_range","results_discussion","As presented in e, the fracture strength of the joints is improved from 34.7 MPa to 46.5 MPa as the structure density increases from 63.8% to 91.2%, and the greatest fracture strength reaches 60.4 MPa, which is significantly higher than previously reported results (<45 MPa) [,,,]."],["oa:W4200130558","Ti6Al4V-CF30/PEEK","structure density",96.7,null,null,null,"%","","","","","",false,"out_of_range","results_discussion","As the structure density increased to 96.7% (microgrooves) and 99.8% (micropillars) by decreasing the pitch between adjacent microgrooves or micropillars to 300 μm and increasing the width of microgrooves to 290 μm, the joints failed by the fracture of parent plastic material near the joined area (b)."],["oa:W4200130558","Ti6Al4V-CF30/PEEK","structure density",99.8,null,null,null,"%","","","","","",false,"out_of_range","results_discussion","As the structure density increased to 96.7% (microgrooves) and 99.8% (micropillars) by decreasing the pitch between adjacent microgrooves or micropillars to 300 μm and increasing the width of microgrooves to 290 μm, the joints failed by the fracture of parent plastic material near the joined area (b)."],["oa:W4200254123","Ti-6Al-4V","Poisson’s ratio",0.31,null,null,null,"","","","","","",false,"unit_missing","table","2\tPoisson’s ratio\t0.31"],["oa:W4200508060","Ti-6Al-4V","number of pores",41.0,null,null,null,"","","as-built SLM","","","",false,"unit_missing","results_discussion",""],["oa:W4200508060","Ti-6Al-4V","average number of pores",41.0,null,null,null,"","","as-built SLM","","","",false,"unit_missing","results_discussion",""],["oa:W4200624011","TC4 titanium alloy","porosity",3.78,null,null,null,"%","","","","","",false,"","methods","The specific measurements are carried out by using image processing software and the results are as follows: when oscillating laser joining is adopted, the resin filling rate is 92.20% and the porosity is 3.78%; When linear laser joining is"],["oa:W4200624011","TC4 titanium alloy","porosity",32.89,null,null,null,"%","","","","","",false,"","methods","Page 11/27 adopted, the resin filling rate is 60.11% and the porosity is 32.89%."],["oa:W4205960260","Ti-6Al-4V","𝑃",0.01,null,null,null,"%","","","","","",false,"","discussion",""],["oa:W4205960260","Ti-6Al-4V","𝑃",0.04,null,null,null,"%","","","","","",false,"","discussion",""],["oa:W4205960260","Ti-6Al-4V","𝑃",0.08,null,null,null,"%","","","","","",false,"","discussion",""],["oa:W4205960260","Ti-6Al-4V","𝑃",0.2,null,null,null,"%","","","","","",false,"","discussion",""],["oa:W4205960260","Ti-6Al-4V","porosity",0.04,null,null,null,"%","","as-built SLM","","","",false,"","results_discussion",""],["oa:W4205960260","Ti-6Al-4V","porosity",0.08,null,null,null,"%","","as-built SLM","","","",false,"","results_discussion",""],["oa:W4205960260","Ti-6Al-4V","porosity",0.2,null,null,null,"%","","as-built SLM","","","",false,"","results_discussion",""],["oa:W4205960260","Ti-6Al-4V","porosity",0.01,null,null,null,"%","","as-built SLM","","peridynamic analysis","",true,"","results_discussion",""],["oa:W4205960260","Ti-6Al-4V","porosity",0.04,null,null,null,"%","","as-built SLM","","peridynamic analysis","",true,"","results_discussion",""],["oa:W4205960260","Ti-6Al-4V","porosity",0.08,null,null,null,"%","","as-built SLM","","peridynamic analysis","",true,"","results_discussion",""],
