Repository: akhtar07/tisci-explorer

# TiSci Explorer

A read-only, static explorer for **TiSci**, an autonomous research agent for titanium alloys. TiSci reads the
titanium-alloy literature, builds a knowledge graph and a table of measured values, proposes hypotheses where the
graph has gaps, and tests them with DFT (MACE / VASP) and the ICME-lite multiscale chain.

**Live site:** https://akhtar07.github.io/tisci-explorer/

The site has seven sections:

| Section | What it shows |
|---|---|
| Overview | Corpus → graph → facts → hypotheses → verdicts, with the snapshot's counts |
| Worked example | One full loop for W in α-Ti: graph path, hypothesis, novelty check, DFT test, verdict, follow-up, DAMASK |

File: data/facts/relative_density.json (part 9 of 10)
density as compared to unreinforced Ti6Al4V (4.42 g/cm3), with measured values of 4.12 g/cm3 (5h-BN/Ti6Al4V), 4.32 g/cm3 (5TiN/Ti6Al4V), and 4.13 g/cm3 (5AlN/Ti6Al4V), corresponding to relative densities of 97.40%, 97.63%, and 95.14%."],["oa:W4415315764","Ti-6Al-4V","relative densities",97.455,95.14,99.77,null,"%","","SPS-synthesized","","","",false,"","methods","The study found that the SPS processing technique reduces excessive surface reactions and enables the achievement of finely refined grains, resulting in strongly bonded and highly densified products, with relative densities ranging from 95.14 to 99.77%."],["oa:W4415647765","Mg-Al-Ti","relative density",98.0,null,null,null,"%","","420 °C sintering","","","",false,"","abstract","Optimal properties were obtained at 420 °C sintering conditions: relative density of 98%, hardness of 172 HV, compressive strength of 367 MPa, and nanoscale Young’s modulus reaching 45.15 GPa."],["oa:W4415647765","","Densification degree",0.0,null,null,null,"","","","","","",false,"unit_missing","results","This can be mainly attributed to two factors: (1) Densification degree: Fewer pores and improved interparticle bonding with optimal milling enhance bulk hardness."],["oa:W4415647765","","relative density",98.0,null,null,null,"%","","","","","",false,"","results","Densification and Mechanical Properties of Sintered Samples Meanwhile, to further investigate the mechanism underlying the hardness evolution of the sintered samples, the surface morphology of P2 samples sintered at different temperatures was systematically analyzed. presents the optical surface images, relative density, hardness variations, and the compressive stress–strain curves of P2 samples."],["oa:W4415647765","","relative density",98.0,null,null,null,"%","","","","","",false,"","results","This trend aligns well with the simultaneous evolution of the relative density (e), which reaches a peak of 98% at 420 °C, indicating a highly densified microstructure conducive to superior mechanical properties."],["oa:W4415647765","P2","relative density",98.0,null,null,null,"%","","sintered at 420 °C","","","",false,"","results","As a result, the relative density drops markedly to 93%."],["oa:W4415647765","P2","relative density",98.0,null,null,null,"%","","sintered at 420 °C","","","",false,"","conclusions","Optimal properties were obtained at 420 °C sintering conditions: relative density of 98%, hardness of 172 HV, compressive strength of 367 MPa, and nanoscale Young’s modulus reaching 45.15 GPa."],["oa:W4415998003","Ti25Nb4Ta8Sn","relative densities",20.0,20.0,20.0,null,"%","","as-built SLM","","","",false,"out_of_range","methods","The relative densities of 20% and 40% were achieved by modifying the wall thickness, which was defined as an offset along the normal to the gyroid surface."],["oa:W4415998003","Ti25Nb4Ta8Sn","relative densities",40.0,40.0,40.0,null,"%","","as-built SLM","","","",false,"out_of_range","methods","The relative densities of 20% and 40% were achieved by modifying the wall thickness, which was defined as an offset along the normal to the gyroid surface."],["oa:W4416410525","Ti-6Al-2Sn-4Zr-6Mo","relative density",99.9,null,null,null,"%","","as-built","","","",false,"","methods","Their relative density was determined to be ~99.9% based on analysis of over 25 optical microscopy images from the sample cross-section areas."],["oa:W4416502973","CP-Ti Grade 2","relative_density",94.4,null,null,null,"%","","as-sprayed","","Archimedes method","",false,"","discussion","The density of the billet following cold spray was measured using the Archimedes method and found to be 4.255 g/cm3 or 94.4% of the theoretical value for Grade 2 Ti."],["oa:W4416502973","CP-Ti Grade 2","relative_density",100.0,null,null,null,"%","","HIP'ed","fully recrystallized","Archimedes method","",false,"","discussion","After HIP’ing, the density was remeasured and found to be 100% of theoretical."],["oa:W4417312362","Ti-6Al-4V","relative_density",0.9934,null,null,null,"","","","","","",false,"unit_missing","methods","corresponding to 99.34% and 99.93% of the theoretical density (4.43 g/cm3), respectively."],["oa:W4417312362","Ti-6Al-4V","relative_density",0.9993,null,null,null,"","","","","","",false,"unit_missing","methods","corresponding to 99.34% and 99.93% of the theoretical density (4.43 g/cm3), respectively."],["oa:W4417373115","Ti-Zr (binary)","relative density",95.0,95.0,95.0,null,"%","room temperature","sintered","","","",false,"","methods","The relative density of each compact exceeded 95%, indicating that dense compacts might be formed, irrespective of Zr content."],["oa:W4417450330","Ti-6Al-4V","relative density",4.6,null,null,null,"%","","","","","",false,"out_of_range","results_discussion","In particular, the averaged densities measured were 4.6% for BCC-L and 25.4% for BCC-H."],["oa:W4417450330","Ti-6Al-4V","relative density",25.4,null,null,null,"%","","","","","",false,"out_of_range","results_discussion","In particular, the averaged densities measured were 4.6% for BCC-L and 25.4% for BCC-H."],["oa:W4417450330","Ti-6Al-4V","ρdev",50.8,null,null,null,"%","","","","","",false,"","results_discussion","Their deviations from theoretical values are measured according to the following equation: ̄ 𝜌𝑑𝑒𝑣=̄ 𝜌𝑒𝑥𝑝. −̄ 𝜌𝑡ℎ𝑒𝑜𝑟. ∣̄ 𝜌𝑡ℎ𝑒𝑜𝑟. ∣ ⋅100 (3) Calculated ̄𝜌𝑑𝑒𝑣 values are 50.8% (BCC-L) and 6.4% (BCC-H), respectively."],["oa:W4417450330","Ti-6Al-4V","ρdev",6.4,null,null,null,"%","","","","","",false,"out_of_range","results_discussion","Their deviations from theoretical values are measured according to the following equation: ̄ 𝜌𝑑𝑒𝑣=̄ 𝜌𝑒𝑥𝑝. −̄ 𝜌𝑡ℎ𝑒𝑜𝑟. ∣̄ 𝜌𝑡ℎ𝑒𝑜𝑟. ∣ ⋅100 (3) Calculated ̄𝜌𝑑𝑒𝑣 values are 50.8% (BCC-L) and 6.4% (BCC-H), respectively."],["oa:W4417462553","Ti-6Al-4V","relative density",99.86,null,null,null,"%","","HIP 800 °C/200 MPa","","","",false,"","abstract",""],["oa:W4417462553","Ti-6Al-4V","relative density",99.86,null,null,null,"%","","HIP1 800°C/200MPa","","","",false,"","results_discussion",""],["oa:W4417516039","Ti-6Al-4V","RGR",90.07,null,null,0.12,"","","","","","",false,"unit_missing","table","day 1\t90.07 ± 0.12\t1\t87.39 ± 0.09\t1\t75.88 ± 0.02\t2"],["oa:W4417516039","Ti6Al4V6Cu","RGR",87.39,null,null,0.09,"","","","","","",false,"unit_missing","table","day 1\t90.07 ± 0.12\t1\t87.39 ± 0.09\t1\t75.88 ± 0.02\t2"],["oa:W4417516039","304 SS","RGR",75.88,null,null,0.02,"","","","","","",false,"unit_missing","table","day 1\t90.07 ± 0.12\t1\t87.39 ± 0.09\t1\t75.88 ± 0.02\t2"],["oa:W4417516039","Ti-6Al-4V","RGR",87.2,null,null,0.06,"","","","","","",false,"unit_missing","table","day 3\t87.20 ± 0.06\t1\t83.97 ± 0.09\t1\t82.86 ± 0.07\t1"],["oa:W4417516039","Ti6Al4V6Cu","RGR",83.97,null,null,0.09,"","","","","","",false,"unit_missing","table","day 3\t87.20 ± 0.06\t1\t83.97 ± 0.09\t1\t82.86 ± 0.07\t1"],["oa:W4417516039","304 SS","RGR",82.86,null,null,0.07,"","","","","","",false,"unit_missing","table","day 3\t87.20 ± 0.06\t1\t83.97 ± 0.09\t1\t82.86 ± 0.07\t1"],["oa:W4417516039","Ti-6Al-4V","RGR",90.35,null,null,0.1,"","","","","","",false,"unit_missing","table","day 5\t90.35 ± 0.10\t1\t85.69 ± 0.09\t1\t82.61 ± 0.06\t1"],["oa:W4417516039","Ti6Al4V6Cu","RGR",85.69,null,null,0.09,"","","","","","",false,"unit_missing","table","day 5\t90.35 ± 0.10\t1\t85.69 ± 0.09\t1\t82.61 ± 0.06\t1"],["oa:W4417516039","304 SS","RGR",82.61,null,null,0.06,"","","","","","",false,"unit_missing","table","day 5\t90.35 ± 0.10\t1\t85.69 ± 0.09\t1\t82.61 ± 0.06\t1"],["oa:W7112033298","Ti-6Al-4V","RD",99.1,null,null,null,"%","","as-built","","Archimedes method","",false,"","methods","Morphology characteristics The RD of all graded samples, determined using the Archimedes method, exceeded 99.1 %."],["oa:W7117316830","","relative density",99.0,null,null,null,"%","","","","","",false,"","results_discussion","The relative density of the samples investigated before heat treatment was approximately 99% for both alloys."],["oa:W7117316830","Ti-6Al-4V","dAVG [%]",99.1,null,null,0.1,"%","","S1_850","","","",false,"","table","S1_850\t4.39 ± 0.02\t99.10\t4.39 ± 0.01\t99.10"],["oa:W7117316830","Ti-6Al-4V","dAVG [%]",98.65,null,null,0.01,"%","","S2_900","","","",false,"","table","S2_900\t4.37 ± 0.01\t98.65\t4.38 ± 0.01\t98.87"],["oa:W7117316830","Ti-6Al-4V","dAVG [%]",98.65,null,null,0.01,"%","","S3_950","","","",false,"","table","S3_950\t4.37 ± 0.01\t98.65\t4.38 ± 0.01\t98.87"],["oa:W7117316830","Ti-6Al-4V","dAVG [%]",98.87,null,null,0.01,"%","","S4_1000","","","",false,"","table","S4_1000\t4.38 ± 0.01\t98.87\t4.38 ± 0.01\t98.87"],["oa:W7117316830","Ti-6Al-7Nb","dAVG [%]",99.11,null,null,0.01,"%","","S1_850","","","",false,"","table","S1_850\t4.470 ± 0.01\t99.11\t4.470 ± 0.01\t99.11"],["oa:W7117316830","Ti-6Al-7Nb","dAVG [%]",99.33,null,null,0.01,"%","","S2_900","","","",false,"","table","S2_900\t4.480 ± 0.01\t99.33\t4.480 ± 0.01\t99.33"],["oa:W7117316830","Ti-6Al-7Nb","dAVG [%]",99.33,null,null,0.01,"%","","S3_950","","","",false,"","table","S3_950\t4.480 ± 0.01\t99.33\t4.480 ± 0.01\t99.33"],["oa:W7117316830","Ti-6Al-7Nb","dAVG [%]",98.89,null,null,0.01,"%","","S4_1000","","","",false,"","table","S4_1000\t4.460 ± 0.01\t98.89\t4.470 ± 0.02\t99.11"],["oa:W7125613955","Ti-6Al-4V","relative volumetric density",93.5,90.0,97.0,null,"%","","as-built MEX","","","",false,"","results_discussion","Due to the above-mentioned micro and macro-porosity, the relative volumetric density of as built MEX components is typically sensibly lower than the EBM and LPBF counterparts, in the order of 90-97% [33]."],["oa:W7125897709","Ti-6Al-4V","relative density",99.9,null,null,null,"%","","as-printed","","digital microscope","",false,"","results_discussion","In addition to the literature val ues, which indicate that a relative density of 99.9% can be achieved for Ti-6Al-4V in its as-printed state, this value digital microscope and corresponding software of the KEY ENCE DEUTSCHLAND GmbH (Fig. 4)."],["oa:W7131547033","Ti-6Al-2Sn-4Zr-6Mo","predicted density",97.0,null,null,null,"%","","as-built SLM","","","",true,"","discussion",""],["oa:W7131547033","Mo-Re","density",98.0,null,null,null,"%","","as-built LPBF","","","",false,"","conclusions",""],["oa:W7131547033","Ti-6Al-4V","densité",99.98,null,null,null,"%","","as-built SLM","","","",false,"","discussion",""],["oa:W7131547033","Ti-6Al-2Sn-4Zr-6Mo","predicted density",95.0,null,null,null,"%","","as-built SLM","","","",true,"","discussion",""],["oa:W7131547033","Mo-7.6Re","printing density",98.0,null,null,null,"%","","as-built","","","",false,"","abstract",""],["oa:W7131547033","Ti-6Al-4V","densité",99.87,null,null,null,"%","","as-built SLM","","","",false,"","discussion",""],["oa:W7131547033","Ti-6Al-2Sn-4Zr-6Mo","density",98.0,null,null,null,"%","","HIP-ed","","","",false,"","results_discussion",""],["oa:W7131547033","Ti-6Al-2Sn-4Zr-6Mo","printed density",99.99,null,null,null,"%","","as-built LPBF","","","",false,"","discussion",""],["oa:W7131547033","Ti-6Al-2Sn-4Zr-6Mo","cross-section",70.0,null,null,null,"%","","as-built SLM","","","",false,"","results_discussion",""],["oa:W7131547033","Ti-6Al-2Sn-4Zr-6Mo","predicted density",99.0,null,null,null,"%","","as-built SLM","","","",true,"","discussion",""],["oa:W7131547033","Ti-6Al-2Sn-4Zr-6Mo","cross-section",16.0,null,null,null,"%","","as-built SLM","","","",false,"out_of_range","results_discussion",""],["oa:W7131547033","Ti-6Al-2Sn-4Zr-6Mo","relative density",99.9,99.9,99.9,null,"%","","as-built","","","",false,"","conclusions",""],["oa:W7131547033","Ti-6Al-2Sn-4Zr-6Mo","cross-section",13.0,null,null,null,"%","","as-built SLM","","","",false,"out_of_range","results_discussion",""],["oa:W7131547033","Mo","printing density",97.0,null,null,null,"%","","as-built","","","",false,"","abstract",""],["oa:W7131547033","Ti-6Al-2Sn-4Zr-6Mo","density",97.0,null,null,1.0,"%","","as-built","","","",false,"","results_discussion",""],["oa:W7131643657","PT(20)","Mass at 600 °C",72.0,null,null,null,"%","","","","","",false,"","table","PT(20)\t569\t72\t66"],["oa:W7131643657","PT(30)","Mass at 800 °C",72.0,null,null,null,"%","","","","","",false,"","table","PT(30)\t568\t75\t72"],["oa:W7131643657","PEEK","Mass at 600 °C",61.0,null,null,null,"%","","","","","",false,"","table","PEEK\t571\t61\t53"],["oa:W7131643657","PEEK","Mass at 800 °C",53.0,null,null,null,"%","","","","","",false,"","table","PEEK\t571\t61\t53"],["oa:W7131643657","PT(40)","Mass at 800 °C",75.0,null,null,null,"%","","","","","",false,"","table","PT(40)\t567\t77\t75"],["oa:W7131643657","PT(40)","Mass at 600 °C",77.0,null,null,null,"%","","","","","",false,"","table","PT(40)\t567\t77\t75"],["oa:W7131643657","PT(30)","Mass at 600 °C",75.0,null,null,null,"%","","","","","",false,"","table","PT(30)\t568\t75\t72"],["oa:W7131643657","PT(20)","Mass at 800 °C",66.0,null,null,null,"%","","","","","",false,"","table","PT(20)\t569\t72\t66"],["oa:W7132696201","Ti-6Al-4V","bağıl yoğunluk oranı",99.8,null,null,null,"%","","as-built SLM","","","",false,"","abstract",""],["oa:W7132696201","Ti-6Al-4V","bağıl yoğunluk değeri",99.9,null,null,null,"%","","","","","",false,"","abstract",""],["oa:W7132696201","Ti-6Al-4V","bağıl yoğunluk",99.9,null,null,null,"%","","as-built SLM","","","",false,"","abstract",""],["oa:W7132696201","Ti-6Al-4V","bağıl yoğunluğu",99.45,null,null,null,"%","","as-built SLM","","","",false,"","abstract",""],["oa:W7132696201","Ti-6Al-4V","bağıl yoğunluk değeri",99.35,null,null,null,"%","","","","","",false,"","abstract",""],["oa:W7132696201","Ti-6Al-4V","bağıl yoğunluk değeri",99.6,null,null,null,"%","","","","","",false,"","abstract",""],["oa:W7132696201","Ti-6Al-4V","bağıl yoğunluk",99.95,null,null,null,"%","","as-built SLM","","","",false,"","abstract",""],["oa:W7132946827","AlSi10Mg","density",99.92,null,null,null,"%","","as-built LPBF","","","",false,"","results_discussion",""],["oa:W7133386079","Ti-6Al-4V","Real density",81.2,75.1,90.6,null,"%","","","","","",false,"","conclusions",""],["oa:W7134843324","Ti-3Fe","relative density",99.21,null,null,null,"%","","as-built L-PBF","martensitic α'","","",false,"","results_discussion","Specimen #18, with a VED value of 89.29 J/mm 3, had the highest relative density at 99.21 %."],["oa:W7139407102","Ti-6Al-4V","Rölatif Yoğunluk",93.0,null,null,null,"%","","","","","",false,"","conclusions",""],["oa:W7139407102","Ti-6Al-4V","rölatif yoğunluk",95.6,93.0,98.2,null,"%","","800 °C, 50 MPa, 1–15 min","","","",false,"","conclusions",""],["oa:W7139407102","Ti-6Al-4V","Rölatif Yoğunluk",93.0,null,null,null,"%","","","","","",false,"","conclusions",""],["oa:W7139407102","Ti-6Al-4V","rölatif yoğunluk",99.2,99.1,99.3,null,"%","","SPS 1000°C/1–15min + 50MPa","","","",false,"","conclusions",""],["oa:W7139407102","Ti-6Al-4V","Rölatif Yoğunluk",98.9,null,null,null,"%","","","","","",false,"","conclusions",""],["oa:W7139407102","Ti-6Al-4V","Rölatif Yoğunluk",97.4,null,null,null,"%","","","","","",false,"","conclusions",""],["oa:W7139407102","Ti-6Al-4V","Rölatif Yoğunluk",96.6,null,null,null,"%","","","","","",false,"","conclusions",""],["oa:W7139407102","Ti-6Al-4V","Rölatif Yoğunluk",95.2,null,null,null,"%","","","","","",false,"","conclusions",""],["oa:W7139407102","Ti-6Al-4V","rölatif yoğunluk",99.5,null,null,null,"%","","mechanical pressure 50 MPa, heating rate 70 °C/min, sintering temperature 900 °C, hold time 10 min","duplex","","",false,"","conclusions",""],["oa:W7139407102","Ti-6Al-4V","rölatif yoğunluk",99.1,98.9,99.3,null,"%","","SPS 900°C/1–15min + 50MPa","","","",false,"","conclusions",""],["oa:W7139407102","Ti-6Al-4V","rölatif yoğunluk",99.3,null,null,null,"%","room temperature","sintered at 800 and 900 °C","transformed equiaxed","","",false,"","conclusions",""],["oa:W7139407102","Ti-6Al-4V","rölatif yoğunluk",99.5,null,null,null,"%","room temperature","sintered at 1000 and 1100 °C","lamellar","","",false,"","conclusions",""],["oa:W7139407102","Ti-6Al-4V","rölatif yoğunluk",99.25,99.0,99.5,null,"%","","SPS 1100°C/1–15min + 50MPa","","","",false,"","conclusions",""],["oa:W7139407102","Ti-6Al-4V","rölatif yoğunluk",99.5,null,null,null,"%","","mechanical pressure 50 MPa, heating rate 70 °C/min, sintering temperature 800 °C, hold time 15 min","equiaxed","","",false,"","conclusions",""],["oa:W7141262666","high-Nb TiAl","relative density",97.55,null,null,null,"%","","","","","",false,"","results_discussion","Briefly, at a VED of 66.67 J/mm3, the relative density of S2 was 97.55%, while the relative density of S6 was only 87.14%."],["oa:W7141262666","high-Nb TiAl","relative density",87.14,null,null,null,"%","","","","","",false,"","results_discussion","Briefly, at a VED of 66.67 J/mm3, the relative density of S2 was 97.55%, while the relative density of S6 was only 87.14%."],["oa:W7141262666","high-Nb TiAl","relative density",97.55,null,null,null,"%","","as-built","","","",false,"","conclusions","- (1)During the LPBF process, optimizing the VED facilitated significant densification, elevating the relative density of the specimens to 97.55%."],["oa:W7141262666","high-Nb TiAl","relative density",97.13,null,null,null,"%","","","","","",false,"","abstract","Experimental characterization results showed that relative density first increased and then decreased with increasing VED, reaching a maximum density of 97.13% at 66.67 J/mm3."],["oa:W7141780985","","densité relative",97.9,null,null,0.03,"%","","","","","",false,"","conclusions",""],["oa:W7141780985","","densité relative",97.9,null,null,null,"%","","","","","",false,"","conclusions",""],["oa:W7141780985","","densité relative",97.4,null,null,0.03,"%","","","","","",false,"","conclusions",""],["oa:W7141780985","","densité relative",97.7,null,null,0.03,"%","","","","","",false,"","conclusions",""],["oa:W7141780985","","Densité relative (%)",106.5,null,null,null,"%","","","","","",false,"out_of_range","conclusions",""],["oa:W7141780985","","Densité relative (%)",106.9,null,null,null,"%","","","","","",false,"out_of_range","conclusions",""],["oa:W7141780985","","densité relative",96.7,null,null,0.03,"%","","","","","",false,"","conclusions",""],["oa:W7141780985","","98,8% de celle de l’alliage massif",98.8,null,null,null,"%","","","","","",false,"","conclusions",""],["oa:W7141780985","","Densité relative (%)",106.9,null,null,null,"%","","","","","",false,"out_of_range","conclusions",""],["oa:W7141780985","","densité relative",97.4,null,null,null,"%","","","","","",false,"","conclusions",""],["oa:W7141780985","CrCuFeV","Densité relative (%)",103.3,null,null,null,"%","","fritté 900°C/70MPa/0→70°C/min","","","",false,"out_of_range","conclusions",""],["oa:W7141780985","CrCuFeV","Densité relative (%)",102.4,null,null,null,"%","","fritté 1000°C/70MPa/50°C/min","","","",false,"out_of_range","conclusions",""],["oa:W7141780985","CrCuFeV","Densité relative (%)",102.3,null,null,null,"%","","fritté 900°C/70MPa/50°C/min","","","",false,"out_of_range","conclusions",""],["oa:W7141780985","","densité relative",97.0,null,null,0.03,"%","","","","","",false,"","conclusions",""],["oa:W7141780985","","densité relative",97.9,null,null,null,"%","","","","","",false,"","conclusions",""],["oa:W7141780985","","densité relative",95.0,null,null,null,"%","","","","","",false,"","conclusions",""],["oa:W7145440344","","Relative density, RDp",0.6185,null,null,null,"","","","","","",false,"unit_missing","discussion","Ti powder preform Relative density, RDp Porosity, ϕ Circularity of powders, ξ Tortuosity, τ 140/178 irregular 0.6185 0.3815 0.4936 6.9734 140/178 spherical 0.6816 0.3184 0.6510 5.4678"],["oa:W7145440344","","density",93.15,89.9,96.4,null,"%","","","","","",false,"","results","After undergoing PMI, the density of the resulting Ti/Mg composites increased to 89.9%–96.4%, suggesting that most pores in the preform were effectively filled with Mg, though full densification was not achieved."],["oa:W7145440344","","Relative density, RDp",0.6816,null,null,null,"","","","","","",false,"unit_missing","discussion","Ti powder preform Relative density, RDp Porosity, ϕ Circularity of powders, ξ Tortuosity, τ 140/178 irregular 0.6185 0.3815 0.4936 6.9734 140/178 spherical 0.6816 0.3184 0.6510 5.4678"],["oa:W7145440344","Ti-6Al-4V","relative density",0.656,null,null,null,"","","","","","",false,"unit_missing","methods","Based on the measurements and Equations (4) and (5), the relative density of the Ti64 preform was calculated to be 0.656."],["oa:W7145440344","","relative densities ranging from 89.9% to 96.4%",93.15,89.9,96.4,null,"%","","","","","",false,"","conclusions","The Ti/Mg composites achieved relative densities ranging from 89.9% to 96.4%, which is approximately 40% higher than those of the initial Ti powder preforms (52.1–68.2%)."],["oa:W7145440344","","52.1–68.2%",60.15,52.1,68.2,null,"%","","","","","",false,"","conclusions","The Ti/Mg composites achieved relative densities ranging from 89.9% to 96.4%, which is approximately 40% higher than those of the initial Ti powder preforms (52.1–68.2%)."],["oa:W7145440344","Ti-6Al-4V","relative density",0.919,null,null,null,"","","","","","",false,"unit_missing","methods","resulting Ti64/Mg composite and its measurement data are presented in Figure 3.2(c), with a calculated relative density of 0.919."],["oa:W7145440344","Ti-6Al-4V","relative density",0.682,null,null,null,"","","","","","",false,"unit_missing","results","Similarly, for the preform compacted from 140 μm spherical powder, Sample No. 21* in Table 2.1 has a relative density of 0.682 before infiltration and increases to 0.964 after infiltration."],["oa:W7145440344","Ti-6Al-4V","relative density",0.964,null,null,null,"","","","","","",false,"unit_missing","results","Similarly, for the preform compacted from 140 μm spherical powder, Sample No. 21* in Table 2.1 has a relative density of 0.682 before infiltration and increases to 0.964 after infiltration."],["oa:W7145440344","","composite density",94.1,94.1,94.1,null,"%","","","","","",false,"","results","For instance, the 20(I)/76 performed (53.6%) led to a composite density of 94.1%, outperforming the 2300(I)/178 sample (61.6% preform, 91.4% composite)."],["oa:W7145440344","","final composite density",96.4,96.4,96.4,null,"%","","","","","",false,"","results","The final composite density also improved significantly (96.4% vs. 93.6%), indicating that spherical particle morphology contributes positively to both preform compaction and melt infiltration."],["oa:W7145440344","","relative density",52.1,52.1,68.2,null,"%","","","","","",false,"","results","The relative density of Ti powder preforms ranged from 52.1% to 68.2%."],["oa:W7146139223","4Mo-0.4B-4h","99.966",99.966,null,null,null,"","","annealed","","","",false,"unit_missing","abstract","150 工藤健太郎，品川一成，三浦秀士 10 99.995 the curved surface of 100 % relative density 4Mo-0.4B-8h 1300 95 % relative density 8 4Mo-0.4B-4h 99.966 1200 : experiment data 0.4B-4h 6 99.752 -Ln[Ln{j/(n+1)}] 1000 4 n 98.185 006 F 800 7 87.342 70.4 0.35 0.3 0.10.2 0.18 0.10.14 0.12 0.1 0.08 0.06 0.0g0.02 0 36.788 Oxygen content [mass%] 0.15 Grain diameter [mm] 2 0.062 Fig.14Three-dimensional graph showing therelationship between oxygen 0 20 40 60 content,relative density and grain diameter withrespect to tensile"],["oa:W7146139223","0.4B-4h","99.752",99.752,null,null,null,"","","annealed","","","",false,"unit_missing","abstract","150 工藤健太郎，品川一成，三浦秀士 10 99.995 the curved surface of 100 % relative density 4Mo-0.4B-8h 1300 95 % relative density 8 4Mo-0.4B-4h 99.966 1200 : experiment data 0.4B-4h 6 99.752 -Ln[Ln{j/(n+1)}] 1000 4 n 98.185 006 F 800 7 87.342 70.4 0.35 0.3 0.10.2 0.18 0.10.14 0.12 0.1 0.08 0.06 0.0g0.02 0 36.788 Oxygen content [mass%] 0.15 Grain diameter [mm] 2 0.062 Fig.14Three-dimensional graph showing therelationship between oxygen 0 20 40 60 content,relative density and grain diameter withrespect to tensile"],["oa:W7146139223","4Mo-0.4B-8h","95 % relative density",95.0,null,null,null,"%","","annealed","","","",false,"","abstract","150 工藤健太郎，品川一成，三浦秀士 10 99.995 the curved surface of 100 % relative density 4Mo-0.4B-8h 1300 95 % relative density 8 4Mo-0.4B-4h 99.966 1200 : experiment data 0.4B-4h 6 99.752 -Ln[Ln{j/(n+1)}] 1000 4 n 98.185 006 F 800 7 87.342 70.4 0.35 0.3 0.10.2 0.18 0.10.14 0.12 0.1 0.08 0.06 0.0g0.02 0 36.788 Oxygen content [mass%] 0.15 Grain diameter [mm] 2 0.062 Fig.14Three-dimensional graph showing therelationship between oxygen 0 20 40 60 content,relative density and grain diameter withrespect to tensile"],["oa:W7146139223","4Mo-0.4B","相对密度",99.2,null,null,null,"%","","sintered at 1350°C for 28.8ks","","relative density measurement","",false,"","abstract","Mo,B而元素添加Ti-6AI-4V系MIM材の微構造静的·動的機械特性与影響因子の 147 媒脱脂施類除去後，炉内加熱脱脂 ．，写真一枚の（0.417mm×0.626mm）饭想 上真空烧（烧結温度1350°C，保持時間14.4ks～86.4ks, 的厚最大氢孔径の平均值乘体查基 機械的特性の保持時間14.4ks6L<28.8ksの試 体.推定体回曲疲試片の高応力 片实施）施，烧結体作製.，比较材 部想定L，外径4mm，内径3.8mm，長10mm（ HIP処理（Ar中，900°C×7.2ks，103MPa）施L烧秸 部長对応）の筒部分の体12.25mm²用v. 体用意.烧結体の，法 相对密度測定，酸素分析装置酸素量の測定，光学 3寒結果 微鏡組織察氨孔径の測定行.EBSD 3.1Mo,Bの添加相对密度組織形成の影響 (ElectronBackScatterDiffraction）α口二一径の測定 Fig.4烧結体の相对密度轴，横轴烧結保持時 行．の際，察倍率200倍，400μm×1200μm 間示.，4Mo-0.4B材相对密度の增 の1step=2.5μm測定寒施.，機 加早，28.8"],["oa:W7154254363","Ti-6Al-2Sn-4Zr-2Mo","relative density",99.95,null,null,null,"%","","as-built","","X ray computer tomography (XCT)","",false,"","results_discussion","The results clearly confirmed that the poros ity content of the as-built Ti6242 alloy was negligible, and the samples were successfully manufactured with a relative density of 99.95%."],["oa:W7161556605","","density",97.9,null,null,null,"%","","","","","",false,"","conclusions","The interlayer variable partition size scanning strategy achieved a density of approximately 97.9%."],["oa:W7161556605","","density",93.6,null,null,null,"%","","","","","",false,"","conclusions","In contrast, the four-zone scanning strategy yielded a lower density of about 93.6%."],["oa:W7161556605","","relative density",97.9,null,null,null,"%","","","","","",false,"","results","Conversely, the continuous scanning strategy attained the highest density of 98.4%, followed closely by Zone 2 (ISI-2) at 97.9%, which showed no significant deviation from the continuous strategy."],["oa:W7161556605","","relative density",98.4,null,null,null,"%","","","","","",false,"","results","Conversely, the continuous scanning strategy attained the highest density of 98.4%, followed closely by Zone 2 (ISI-2) at 97.9%, which showed no significant deviation from the continuous strategy."],["oa:W7161556605","","relative density",93.6,null,null,null,"%","","","","","",false,"","results","As illustrated, the Zone 1 (ISI-1) strategy yielded the lowest relative density at approximately 93.6%."],["oa:W7161556605","Ti-6Al-4V","relative density",97.9,null,null,null,"%","","as-built SLM","","","",false,"","methods","Finally, the relative density was determined as the ratio of the measured density to the theoretical density of the TC4 alloy."],["oa:W7161556605","","density",98.4,null,null,null,"%","","","","","",false,"","conclusions","The continuous scanning strategy resulted in a density of approximately 98.4%."],["oa:W7161556605","Ti-6Al-4V","relative density",97.9,null,null,null,"%","","as-built SLM","","","",false,"","abstract","Experimental results indicate that this approach effectively suppresses defects in quadrant-partitioned samples, significantly improving the relative density from 93.6% to 97.9%."],["oa:W7162296907","Ti-6Al-4V","relative_density",99.86,null,null,null,"%","","as-built SLM","martensitic α'","","",false,"","abstract","JeΦeKTiB, aJIe MOKe ΦopMyBaTH keyhole-1IOpOKHHHN Ta Bapiaii Φa30BOro cKIaIyβ-Φa3H. pyHHyBaHHA 3a6e3HeuyE KiIbKicHy OiHKy poJi BHyeHepreTHuHoi rycTHHH SLM Ti-6Al-4V JocaraE Bi- HOcHoi mi1bHocTi ~99,86%.MikpocTpyKTypa IpeIcTaB- JeHa Ipi6HOIHCHepcHOIO α'-MapTeHCHTHOIO Φa3OIO, TeXHOJIOrin. cQOpMOBaHOIOByMOBaXHaIBHCOKHX川BHIKOCTeHOXO- IIopiBHAJIbHNaHaJi3 TexHOIOrinL-PBF/SLM Ta Hi IOpH, MKi 3yMOBJIIOIOTb JIOKaJIbHi Bapiaii MiKpOTBep- JeΦeKTHy HIOyIHio i MiKpocTpyKTypHHY cTaH cIa- IIopiBHAHHA pe3yJITaTi"],["oa:W7162320857","Ti-6Al-4V","contains numerous defects, including cracks and micro-voids",0.0,null,null,null,"","","","","","",false,"unit_missing","results_discussion","At this stage, the RSL exhibits an average thickness of approximately 20 µm and contains numerous defects, including cracks and micro-voids (Figure 12)."],["oa:W7163149695","TiGd2","ρrel,A",99.88,null,null,null,"%","","as-built","","Archimedes method","",false,"","conclusions","The relative density was ρrel,CT = 99.95 % from µCT and ρrel,A = 99.88 % from the Archimedes method."],["oa:W7163149695","CP-Ti Grade 2","ρrel",99.9,null,null,null,"%","","","","","",false,"","discussion","Attar et al. report a relative density of ρrel = 99.5 %, whereas relative densities around ρrel = 99.9 % were achieved in this study [7]."],["oa:W7163149695","TiGd2","ρrel,CT",99.95,null,null,null,"%","","as-built","","µCT","",false,"","conclusions","The relative density was ρrel,CT = 99.95 % from µCT and ρrel,A = 99.88 % from the Archimedes method."],["oa:W7163162844","Ti-6Al-4V","relative density",98.21,95.87,99.22,null,"%","","as-built SLM","","","",false,"","methods","RD \u0002 ρm ρn × 100% \u0002 mair mwater × ρwater ρn × 100% (1) The ﬁnal box plot and scatter plot in Fig. 2 provide a more detailed statistical summary and distribution of relative density, showing that the median relative density is approximately98.21%,withaninterquartilerangeof95.87% to 99.22%."],["oa:W7163183892","Ti-22Al-25Nb","densification",99.0,99.0,99.0,null,"%","","","","","",false,"","conclusions","Optimized SLM, SEBM, and DLD can achieve >99% densification, with some studies reporting UTS >1100 MPa—comparable to, or even exceeding that of, conventionally manufactured components."],["oa:W7165130588","Ti-6Al-4V","relative density",99.0,null,null,null,"%","","","","","",false,"","results_discussion","1 3 8265 Progress in Additive Manufacturing (2026) 11:8257–8280 the final product can be enhanced up to 99% of that of the bulk material [75]."],["oa:W7165130588","Ti-6Al-4V","relative density",0.0,null,null,null,"","","","","","",false,"unit_missing","results_discussion","As shown in the figure, for the same unit cell type, the relative density increased by decreasing the cell size from 5 to 3 mm and/or increasing the strut diameter from 0.6 to 0.8 mm."],["oa:W7167892627","Ti-6Al-4V","Relative Density",98.17,null,null,null,"%","","as-built AP","","","",false,"","methods","Stress (GPa) Simulated Residual Stress (GPa) Simulation Input Parameters Elastic Modulus, E (GPa) Poisson’s ratio, ν Rela tive Density (%) AP 0.28±0.06 0.275 ~ 0.19 to 0.25 130.51 0.33 ~ 98.17 HIP 0.03±0.05 0.020 ~ -0.03 to 0.03 130.02 0.33 ~ 99.99 WR 0.14±0.03 0.129 ~ 0.11 to 0.17 123.12 0.33 ~ 100"],["oa:W7167892627","Ti-6Al-4V","Relative Density",99.99,null,null,null,"%","","HIP 850°C/200 MPa","","","",false,"","methods","Stress (GPa) Simulated Residual Stress (GPa) Simulation Input Parameters Elastic Modulus, E (GPa) Poisson’s ratio, ν Rela tive Density (%) AP 0.28±0.06 0.275 ~ 0.19 to 0.25 130.51 0.33 ~ 98.17 HIP 0.03±0.05 0.020 ~ -0.03 to 0.03 130.02 0.33 ~ 99.99 WR 0.14±0.03 0.129 ~ 0.11 to 0.17 123.12 0.33 ~ 100"],["oa:W7167892627","Ti-6Al-4V","relative density",98.71,null,null,null,"%","","as-built SLM","","Archimedes’ method","",false,"","methods","The parameter set of 160 W and 900 mm/s yielded 98.71% relative density (Archimedes’ method) [29] and was there fore selected for the fabrication of all samples used in this study."],["oa:W7167892627","Ti-6Al-4V","Relative Density",100.0,null,null,null,"%","","as-built WR","equiaxed","","",false,"","methods","Stress (GPa) Simulated Residual Stress (GPa) Simulation Input Parameters Elastic Modulus, E (GPa) Poisson’s ratio, ν Rela tive Density (%) AP 0.28±0.06 0.275 ~ 0.19 to 0.25 130.51 0.33 ~ 98.17 HIP 0.03±0.05 0.020 ~ -0.03 to 0.03 130.02 0.33 ~ 99.99 WR 0.14±0.03 0.129 ~ 0.11 to 0.17 123.12 0.33 ~ 100"],["oa:W7168148225","","relative density of gyroid building blocks",100.0,null,null,null,"%","","","","","",false,"","results","Fig. 3 | Schematic overview of the mapping procedure. a Examples of gyroid building blocks with a relative density of 10%, 30%, 70%, and 100% used in a representative part of the calculated density ﬁeld with 2 × 2 × 2 building blocks of different densities; gyroid blocks assembled using b the Nearest Neighbor Interpolation and c Barycentric interpolation schemes. https://doi.org/10.1038/s44455-026-00036-7 Article npj Metamaterials | (2026) 2:24 5"],["oa:W7168148225","","target average relative density",50.0,null,null,null,"%","","","","","",false,"","results","Quantifying stress-shielding for different scenarios The described TO procedure was applied to design a mandibular reconstruction plate with a target average relative density of 50%."],["oa:W7168148225","","relative density of gyroid building blocks",70.0,null,null,null,"%","","","","","",false,"","results","Fig. 3 | Schematic overview of the mapping procedure. a Examples of gyroid building blocks with a relative density of 10%, 30%, 70%, and 100% used in a representative part of the calculated density ﬁeld with 2 × 2 × 2 building blocks of different densities; gyroid blocks assembled using b the Nearest Neighbor Interpolation and c Barycentric interpolation schemes. https://doi.org/10.1038/s44455-026-00036-7 Article npj Metamaterials | (2026) 2:24 5"],["oa:W7168148225","","relative density of gyroid building blocks",10.0,null,null,null,"%","","","","","",false,"out_of_range","results","Fig. 3 | Schematic overview of the mapping procedure. a Examples of gyroid building blocks with a relative density of 10%, 30%, 70%, and 100% used in a representative part of the calculated density ﬁeld with 2 × 2 × 2 building blocks of different densities; gyroid blocks assembled using b the Nearest Neighbor Interpolation and c Barycentric interpolation schemes. https://doi.org/10.1038/s44455-026-00036-7 Article npj Metamaterials | (2026) 2:24 5"],["oa:W7168148225","","relative density",50.0,20.0,80.0,null,"%","","","","","",false,"","results","To ensure the manufacturability and cleanability of the metamaterial implants, the size of the gyroid blocks was set at 1.85 mm, and the relative density was limited to a range from 20 to 80%, driven by a minimal admissible wall thickness and pore size of 500 μm62–64."],["oa:W7168148225","","relative density of gyroid building blocks",30.0,null,null,null,"%","","","","","",false,"out_of_range","results","Fig. 3 | Schematic overview of the mapping procedure. a Examples of gyroid building blocks with a relative density of 10%, 30%, 70%, and 100% used in a representative part of the calculated density ﬁeld with 2 × 2 × 2 building blocks of different densities; gyroid blocks assembled using b the Nearest Neighbor Interpolation and c Barycentric interpolation schemes. https://doi.org/10.1038/s44455-026-00036-7 Article npj Metamaterials | (2026) 2:24 5"],["oa:W7169006738","Ti-6Al-4V","Density [%]",100.0,null,null,0.61,"%","","","","","",false,"","table","Optimum Response Value\t100\t99.99\t99.36\t40.99\t41\t40.98\t9.5\t11.72\t15.67"],["oa:W7169006738","Ti-6Al-4V","density",99.5,null,null,null,"%","","","","","",false,"","results_discussion","The average density values as measured for the unseen test parts made from Powders A, B, and C are 99.5%, 98.7%, and 99%, respectively."],["oa:W7169006738","Ti-6Al-4V","Density [%]",99.36,null,null,1.46,"%","","","","","",false,"","table","Optimum Response Value\t100\t99.99\t99.36\t40.99\t41\t40.98\t9.5\t11.72\t15.67"],["oa:W7169006738","Ti-6Al-4V","Density [%]",99.99,null,null,0.69,"%","","","","","",false,"","table","Optimum Response Value\t100\t99.99\t99.36\t40.99\t41\t40.98\t9.5\t11.72\t15.67"],["oa:W7169006738","Ti-6Al-4V","density",99.0,null,null,null,"%","","","","","",false,"","results_discussion","The average density values as measured for the unseen test parts made from Powders A, B, and C are 99.5%, 98.7%, and 99%, respectively."],["oa:W7169006738","Ti-6Al-4V","density",98.7,null,null,null,"%","","","","","",false,"","results_discussion","The average density values as measured for the unseen test parts made from Powders A, B, and C are 99.5%, 98.7%, and 99%, respectively."],["oa:W7169701452","Ti-42Nb","ΔBOOL",0.176,0.0,0.176,null,"","","as-built LPBF","","","",false,"unit_missing","results","Thirdly, irrespective of cell size or design modification, the deviation of the I-WP network lattices consistently surpasses that of the Gyroid network lattices, with a maximum difference of 17.6%."],["oa:W7169701452","Ti-42Nb","ΔBOOL",0.556,0.0,0.556,null,"","","as-built LPBF","","","",false,"unit_missing","results","Finally, lattices with 2 × 2 × 2 unit cells exhibit ΔBOOL values that are up to 55.6% higher than those with 3 × 3 × 3 cells."],["oa:W7169701452","Ti-42Nb","relative Boolean difference volume ΔBOOL",0.124,0.0,1.24,null,"","","as-built LPBF","","","",false,"unit_missing","results","6 Testing of LPBF-processed TPMS lattices 1 mm BD Figure 6.4: Comparison of morphological mismatches in various lattices based on triply periodic minimal surfaces, fabricated from Ti-42Nb alloy using laser powder bed fusion, relative to their respective as-designed models [281, 468]: the assessment utilizes mean absolute deviation MD and the relative Boolean difference volume ΔBOOL as key metrics."],["oa:W7170445126","","relative density",0.8881,null,null,null,"","","","","","",false,"unit_missing","results_discussion","At Em = 144.67 J/g, the maximum relative density increased to 0.8881, while the variance of ρ increased to 1.89 × 10⁻⁴."],["oa:W7170445126","","relative density",0.6947,null,null,null,"","","","","","",false,"unit_missing","results_discussion","Taking Em = 55.58 J/g as an example, when the hammer mass increased from 20 kg to 30 kg, the relative density decreased from 0.7079 to 0.6947."],["oa:W7170445126","","relative density",0.7013,null,null,null,"","","","","","",false,"unit_missing","results_discussion","Similarly, when the compaction velocity increased from 30 mm/s to 40 mm/s under the same Em, the relative density decreased from 0.7079 to 0.7013."],["oa:W7170445126","","relative density",0.7932,null,null,null,"","","","","","",false,"unit_missing","results_discussion","At Em = 92.3 J/g and Em = 144.67 J/g, the maximum relative densities were 0.7932 and 0.8881, corresponding to M = 25 kg, v = 35 mm/s and M = 30 kg, v = 40 mm/s, respectively."],["oa:W7170445126","","relative density",0.6797,null,null,null,"","","","","","",false,"unit_missing","results_discussion","As discussed in Section 3.1, the relative density of the green decreases from 0.7076 at μ = 0.25 to 0.6897 at μ = 0.45, and further to 0.6797 at μ = 0.65."],["oa:W7170445126","","relative density",0.8881,null,null,null,"","","","","","",false,"unit_missing","conclusions","The highest relative density in this study is 0.8881 at M = 30 kg and v = 40 mm/s."],["oa:W7170445126","","relative density",1.0,null,null,null,"","","","","","",false,"unit_missing","conclusions","At Em = 55.58 J/g, the M = 20 kg and v = 30 mm/s combination gives the largest displacement and the highest relative density among the five combinations examined at that energy level."],["oa:W7170445126","","relative density",0.8881,null,null,null,"","","","","","",false,"unit_missing","results_discussion","When v was fixed at 40 mm/s and M increased from 11.48 kg to 30 kg, the relative density increased from 0.7013 to 0.8881."],["oa:W7170445126","","relative density",0.6947,null,null,null,"","","","","","",true,"unit_missing","results_discussion","As shown in Fig. 7, within Em = 55.58–144.67 J/g, when M was fixed at 30 kg and v increased from 24.75 mm/s to 40 mm/s, the relative density increased from 0.6947 to 0.8881."],["oa:W7170445126","","relative density",0.8881,null,null,null,"","","","","","",true,"unit_missing","results_discussion","As shown in Fig. 7, within Em = 55.58–144.67 J/g, when M was fixed at 30 kg and v increased from 24.75 mm/s to 40 mm/s, the relative density increased from 0.6947 to
