Repository: akhtar07/tisci-explorer

# TiSci Explorer

A read-only, static explorer for **TiSci**, an autonomous research agent for titanium alloys. TiSci reads the
titanium-alloy literature, builds a knowledge graph and a table of measured values, proposes hypotheses where the
graph has gaps, and tests them with DFT (MACE / VASP) and the ICME-lite multiscale chain.

**Live site:** https://akhtar07.github.io/tisci-explorer/

The site has seven sections:

| Section | What it shows |
|---|---|
| Overview | Corpus → graph → facts → hypotheses → verdicts, with the snapshot's counts |
| Worked example | One full loop for W in α-Ti: graph path, hypothesis, novelty check, DFT test, verdict, follow-up, DAMASK |

File: data/facts/surface_roughness.json (part 9 of 35)
71.44 4E 71.78˚ 10.53 117.4 75.95 SA 56.23˚ 10.51 139.1 75.77 S4E 63.06˚ 18.89 304.3 136.9 https://doi.org/10.1371/journal.pone.0221491.t003 Functionally graded titanium implants PLOS ONE | https://doi.org/10.1371/journal.pone.0221491 August 23, 2019 11 / 18"],["oa:W2969442587","CP-Ti Grade 2","Rq",0.0758,null,null,null,"µm","","","","AFM","",false,"","results_discussion","Sample Contact Angle Ra (nm) Rz (nm) Rq (nm) A 66.37˚ 9.907 78.45 71.44 4E 71.78˚ 10.53 117.4 75.95 SA 56.23˚ 10.51 139.1 75.77 S4E 63.06˚ 18.89 304.3 136.9 https://doi.org/10.1371/journal.pone.0221491.t003 Functionally graded titanium implants PLOS ONE | https://doi.org/10.1371/journal.pone.0221491 August 23, 2019 11 / 18"],["oa:W2969442587","CP-Ti Grade 2","Ra",0.0189,null,null,null,"µm","","","","AFM","",false,"","results_discussion","Sample Contact Angle Ra (nm) Rz (nm) Rq (nm) A 66.37˚ 9.907 78.45 71.44 4E 71.78˚ 10.53 117.4 75.95 SA 56.23˚ 10.51 139.1 75.77 S4E 63.06˚ 18.89 304.3 136.9 https://doi.org/10.1371/journal.pone.0221491.t003 Functionally graded titanium implants PLOS ONE | https://doi.org/10.1371/journal.pone.0221491 August 23, 2019 11 / 18"],["oa:W2969442587","CP-Ti Grade 2","Rz",0.0785,null,null,null,"µm","","","","AFM","",false,"","results_discussion","Sample Contact Angle Ra (nm) Rz (nm) Rq (nm) A 66.37˚ 9.907 78.45 71.44 4E 71.78˚ 10.53 117.4 75.95 SA 56.23˚ 10.51 139.1 75.77 S4E 63.06˚ 18.89 304.3 136.9 https://doi.org/10.1371/journal.pone.0221491.t003 Functionally graded titanium implants PLOS ONE | https://doi.org/10.1371/journal.pone.0221491 August 23, 2019 11 / 18"],["oa:W2969442587","CP-Ti Grade 2","Rq",0.0714,null,null,null,"µm","","","","AFM","",false,"","results_discussion","Sample Contact Angle Ra (nm) Rz (nm) Rq (nm) A 66.37˚ 9.907 78.45 71.44 4E 71.78˚ 10.53 117.4 75.95 SA 56.23˚ 10.51 139.1 75.77 S4E 63.06˚ 18.89 304.3 136.9 https://doi.org/10.1371/journal.pone.0221491.t003 Functionally graded titanium implants PLOS ONE | https://doi.org/10.1371/journal.pone.0221491 August 23, 2019 11 / 18"],["oa:W2969442587","CP-Ti Grade 2","Rz",0.1391,null,null,null,"µm","","","","AFM","",false,"","results_discussion","Sample Contact Angle Ra (nm) Rz (nm) Rq (nm) A 66.37˚ 9.907 78.45 71.44 4E 71.78˚ 10.53 117.4 75.95 SA 56.23˚ 10.51 139.1 75.77 S4E 63.06˚ 18.89 304.3 136.9 https://doi.org/10.1371/journal.pone.0221491.t003 Functionally graded titanium implants PLOS ONE | https://doi.org/10.1371/journal.pone.0221491 August 23, 2019 11 / 18"],["oa:W2969442587","CP-Ti Grade 2","Ra",9.907,null,null,null,"µm","","","","AFM","",false,"unit_suspect","results_discussion","Sample Contact Angle Ra (nm) Rz (nm) Rq (nm) A 66.37˚ 9.907 78.45 71.44 4E 71.78˚ 10.53 117.4 75.95 SA 56.23˚ 10.51 139.1 75.77 S4E 63.06˚ 18.89 304.3 136.9 https://doi.org/10.1371/journal.pone.0221491.t003 Functionally graded titanium implants PLOS ONE | https://doi.org/10.1371/journal.pone.0221491 August 23, 2019 11 / 18"],["oa:W2969442587","CP-Ti Grade 2","Rz",0.3043,null,null,null,"µm","","","","AFM","",false,"","results_discussion","Sample Contact Angle Ra (nm) Rz (nm) Rq (nm) A 66.37˚ 9.907 78.45 71.44 4E 71.78˚ 10.53 117.4 75.95 SA 56.23˚ 10.51 139.1 75.77 S4E 63.06˚ 18.89 304.3 136.9 https://doi.org/10.1371/journal.pone.0221491.t003 Functionally graded titanium implants PLOS ONE | https://doi.org/10.1371/journal.pone.0221491 August 23, 2019 11 / 18"],["oa:W2969621434","Ti-5Al-2V","Lmax",2.14,1.23,2.14,null,"µm","","","","","",false,"unit_suspect","methods",""],["oa:W2969621434","Ti-4.73Al-1.88V","surface roughness",50.0,40.0,60.0,null,"µm","","","","","",false,"","methods",""],["oa:W2969621434","CG alloy","Lmax",0.8,0.01,0.8,null,"µm","","","","","",false,"unit_suspect","methods",""],["oa:W2970113574","Ti-6Al-4V","Ra",0.072,null,null,0.01,"µm","","HT","","","",false,"","results","Material Ra (µm) Rt (µm) 64 0.070 ± 0.008 1.03 ± 0.23 64HT 0.072 ± 0.010 0.95 ± 0.24"],["oa:W2970113574","Ti-6Al-4V","Ra",0.072,0.062,0.082,0.01,"µm","","STA 900°C/1h + 500°C/4h","","","",false,"","table","64HT\t0.072 ± 0.010\t0.95 ± 0.24"],["oa:W2970113574","Ti-6Al-4V","Rt",0.95,null,null,0.24,"µm","","HT","","","",false,"","results","Material Ra (µm) Rt (µm) 64 0.070 ± 0.008 1.03 ± 0.23 64HT 0.072 ± 0.010 0.95 ± 0.24"],["oa:W2970113574","Ti-6Al-4V","Rt",1.03,0.8,1.26,0.23,"µm","","as-built SLM","","","",false,"","table","64\t0.070 ± 0.008\t1.03 ± 0.23"],["oa:W2970113574","CP-Ti Grade 2","Ra",0.1,null,null,null,"µm","","","","surface roughness measurement microscope","",false,"","methods","For Ra and Rt, ﬁve randomly chosen spots per sample, two samples per group, were measured (n = 10 for each group)."],["oa:W2970113574","CP-Ti Grade 2","Rt",0.7,null,null,null,"µm","","","","surface roughness measurement microscope","",false,"","methods","For Ra and Rt, ﬁve randomly chosen spots per sample, two samples per group, were measured (n = 10 for each group)."],["oa:W2970113574","Ti-6Al-4V","Rt",1.03,null,null,0.23,"µm","","","","","",false,"","results","Material Ra (µm) Rt (µm) 64 0.070 ± 0.008 1.03 ± 0.23 64HT 0.072 ± 0.010 0.95 ± 0.24"],["oa:W2970113574","Ti-6Al-4V","Rt",0.95,0.71,1.19,0.24,"µm","","STA 900°C/1h + 500°C/4h","","","",false,"","table","64HT\t0.072 ± 0.010\t0.95 ± 0.24"],["oa:W2970113574","Ti-6Al-4V","Rt",0.8,null,null,null,"µm","","","","surface roughness measurement microscope","",false,"","methods","For Ra and Rt, ﬁve randomly chosen spots per sample, two samples per group, were measured (n = 10 for each group)."],["oa:W2970113574","Ti-6Al-4V","Ra",0.07,0.062,0.078,0.008,"µm","","as-built SLM","","","",false,"","table","64\t0.070 ± 0.008\t1.03 ± 0.23"],["oa:W2970113574","Ti-6Al-4V","Ra",0.12,null,null,null,"µm","","","","surface roughness measurement microscope","",false,"","methods","For Ra and Rt, ﬁve randomly chosen spots per sample, two samples per group, were measured (n = 10 for each group)."],["oa:W2970113574","Ti-6Al-4V","Ra",0.07,null,null,0.008,"µm","","","","","",false,"","results","Material Ra (µm) Rt (µm) 64 0.070 ± 0.008 1.03 ± 0.23 64HT 0.072 ± 0.010 0.95 ± 0.24"],["oa:W2970653952","Ti-6Al-4V","Ra",0.5,null,null,null,"µm","","as-built PBF","","","",false,"","conclusions","For example, if osseointegration with Ti-6Al-4V implants is definitively found to be enhanced when surfaces have a minimum Ra of 0.5 μm and maximum porosity of 0.7%, then it is clear that a laser scan speed of 200 mm/s and laser power of 280 W could be used."],["oa:W2970653952","Ti-6Al-4V","Ra (μm)",4.6,4.6,4.6,0.9,"µm","","as-built PBF","","","",false,"","conclusions","Key findings regarding the effect of varying laser scan speed and laser power on PBF Ti- 6Al-4V were as follows; • The EOS DEF settings for Ti-6Al-4V (280 W, 1200 mm/s, VED = 55 J/mm3) produced samples with 0.03 ± 0.01% porosity, irregular pore shapes, Ra of 4.6 ± 0.9 μm, Ecorr of -412 ± 23 mV and hardness of 48.7 ± 3.2 HRC."],["oa:W2970653952","PBF Ti-6Al-4V","Ra",0.53,null,null,0.15,"µm","","","","","",false,"","results","Interestingly, the MOD 9 samples, while showing the highest corrosion rate, were found to have among the lowest % porosity (0.06 ± 0.01%) and Ra (0.53 ± 0.15 μm)."],["oa:W2970653952","Ti-6Al-4V","Ra",0.4,0.4,17.97,0.01,"µm","","as-built PBF","","","",false,"","results","A large range of surface roughness was produced within the experimental process window, with average roughness, Ra, ranging from 0.40 ± 0.01 μm (MOD 3: 200 W, 1200 mm/s, VED = 40 J/mm3) to 17.97 ± 4.10 μm (MOD 10: 80 W, 1200 mm/s, VED = 15 J/mm3)."],["oa:W2970653952","Ti-6Al-4V","Ra",4.62,4.62,4.62,0.9,"µm","","as-built PBF","","","",false,"","results","The EOS DEF settings (280 W, 1200 mm/ s, VED = 55 J/mm3) produced surfaces with an Ra of 4.62 ± 0.9 μm."],["oa:W2971248001","Ti-6Al-4V","raio de aresta",1.5,null,null,null,"µm","","","","MEV","",false,"","abstract","Os seguintes raios de aresta foram medidos no MEV: • Sem revestimento, com raio de aresta aproximado de 1,0 µm, parte (a) da Figura 3.3.1. • TiAlN, com raio de aresta aproximado de 1,5 µm, parte (b) da Figura 3.3.1. • DLC, com raio de aresta aproximado de 2,5 µm, parte (c) da Figura 3.3.1."],["oa:W2971248001","Ti-6Al-4V","rugosidade média Ra",0.11,null,null,null,"µm","","","","","",false,"","abstract","rugosidade média Ra foi de 0,11 µm (filtro Gauss com cut-off de 0,8 µm de acordo com norma ABNT NBR ISO 4288 (ABNT, 2008)) e a rugosidade máxima Rt manteve-se inferior a 1 µm."],["oa:W2971248001","Ti-6Al-4V","rugosidade máxima Rt",1.0,null,null,null,"µm","","","","","",false,"","abstract","rugosidade média Ra foi de 0,11 µm (filtro Gauss com cut-off de 0,8 µm de acordo com norma ABNT NBR ISO 4288 (ABNT, 2008)) e a rugosidade máxima Rt manteve-se inferior a 1 µm."],["oa:W2971248001","Ti-6Al-4V","desgaste de flanco",170.0,null,null,null,"µm","","","","","",false,"","abstract","Nestas imagens observa-se na superfície principal de folga e superfície de saída um desgaste de flanco (aproximadamente 170 µm), neste o desgaste foi provocado pela saída de rebarbas altas formadas devido à quebra da ponta da microferramenta."],["oa:W2971248001","Ti-6Al-4V","altura da rebarba",0.996,0.996,38.628,null,"µm","","","","","",false,"","abstract","Observa-se pela parte (a) da Figura 4.3.1 que a altura da rebarba no lado onde o microfresamento é concordante (final do período ativo da microferramenta) varia de aproximadamente de 0,996 µm a 38,628 μm e a altura da rebarba no lado onde o microfresamento é discordante (início do período ativo) varia de aproximadamente de 0,622 µm a 51,705 μm em geral."],["oa:W2971248001","aço duplex UNS S32205","Ra",0.3595,0.25,0.469,null,"µm","","a seco","","","",false,"","abstract","Santos (2016) realizou um trabalho experimental utilizando microfresa revestida de TiN com diâmetro 381 µm, em usinagem a seco de aço duplex UNS S32205, e obteve valores de Ra entre 0,131 µm e 0,203 µm para rotação de 20 000 rpm e entre 0,250 µm e 0,469 µm para rotação de 30 000 rpm."],["oa:W2971248001","Ti-6Al-4V","altura da rebarba",0.622,0.622,16.977,null,"µm","","","","","",false,"","abstract","Ao analisar a parte do gráfico com linhas tracejadas onde a microferramenta atingiu o critério de fim de vida, a altura da rebarba no lado concordante varia de 1,236 µm a 6,684 μm e o discordante varia de 0,622 µm a 16,977 μm."],["oa:W2971248001","Ti-6Al-4V","rebarbas",0.0,null,null,null,"","","","","","",false,"unit_missing","abstract","Os resultados mostram que a microferramenta não perdeu o raio de aresta após a microusinagem de 142,8 mm, ou seja, foram feitos 34 passes com mesma microferramenta."],["oa:W2971248001","Ti-6Al-4V","Ra",0.0006,null,null,null,"µm","","","","","",true,"out_of_range","abstract","Para cálculo do Ra teórico foi utilizado o valor médio, desta forma o valor calculado teórico de Ra é 0,0006 µm."],["oa:W2971248001","Ti-6Al-4V","rugosidade superficial Ra",5.0,null,null,null,"µm","","","","","",false,"unit_suspect","abstract","Pela figura pode-se observar que valores de rugosidade superficial Ra de aproximadamente 5 nm podem ser atingidos na microusinagem de componentes com dimensões na faixa de 1 µm."],["oa:W2971248001","Ti-6Al-4V","altura da rebarba",2.749,null,null,0.88,"µm","","","","","",false,"","abstract","Nestes casos, a altura da rebarba concordante atingiu valores de 3,325±1,850 μm e da discordante de 2,749±0,880 μm."],["oa:W2971248001","Ti-6Al-4V","altura da rebarba",1.236,1.236,6.684,null,"µm","","","","","",false,"","abstract","Ao analisar a parte do gráfico com linhas tracejadas onde a microferramenta atingiu o critério de fim de vida, a altura da rebarba no lado concordante varia de 1,236 µm a 6,684 μm e o discordante varia de 0,622 µm a 16,977 μm."],["oa:W2971248001","Ti-6Al-4V","Sz",0.254,null,null,null,"µm","","","","","",false,"","abstract","Sa = 0,00978 µm Sq = 0,0139 µm Sp = 0,147 µm Sv = 0,164 µm St = 0,312 µm Ssk = 0,314 Sku = 8 Sz = 0,254 µm 3D 2D , , , , , , , , , , , ,"],["oa:W2971248001","Ti-6Al-4V","St",0.312,null,null,null,"µm","","","","","",false,"","abstract","Sa = 0,00978 µm Sq = 0,0139 µm Sp = 0,147 µm Sv = 0,164 µm St = 0,312 µm Ssk = 0,314 Sku = 8 Sz = 0,254 µm 3D 2D , , , , , , , , , , , ,"],["oa:W2971248001","Ti-6Al-4V","Sq",0.0139,null,null,null,"µm","","","","","",false,"","abstract","Sa = 0,00978 µm Sq = 0,0139 µm Sp = 0,147 µm Sv = 0,164 µm St = 0,312 µm Ssk = 0,314 Sku = 8 Sz = 0,254 µm 3D 2D , , , , , , , , , , , ,"],["oa:W2971248001","Ti-6Al-4V","Sa",0.0098,null,null,null,"µm","","","","","",false,"out_of_range","abstract","Sa = 0,00978 µm Sq = 0,0139 µm Sp = 0,147 µm Sv = 0,164 µm St = 0,312 µm Ssk = 0,314 Sku = 8 Sz = 0,254 µm 3D 2D , , , , , , , , , , , ,"],["oa:W2971248001","Ti-6Al-4V","Sp",0.147,null,null,null,"µm","","","","","",false,"","abstract","Sa = 0,00978 µm Sq = 0,0139 µm Sp = 0,147 µm Sv = 0,164 µm St = 0,312 µm Ssk = 0,314 Sku = 8 Sz = 0,254 µm 3D 2D , , , , , , , , , , , ,"],["oa:W2971248001","Ti-6Al-4V","Sv",0.164,null,null,null,"µm","","","","","",false,"","abstract","Sa = 0,00978 µm Sq = 0,0139 µm Sp = 0,147 µm Sv = 0,164 µm St = 0,312 µm Ssk = 0,314 Sku = 8 Sz = 0,254 µm 3D 2D , , , , , , , , , , , ,"],["oa:W2971248001","Ti-6Al-4V","rugosidade superficial",0.1,null,null,null,"µm","","","","","",false,"","abstract","Berestovskyi e Hung (2013) dizem que o microfresamento híbrido permite a fabricação de canais em aço inoxidável, nitinol e titânio com a superfície a menos de 100 nm no caso de Ra."],["oa:W2971248001","Ti-6Al-4V","altura da rebarba",0.622,0.622,51.705,null,"µm","","","","","",false,"","abstract","Observa-se pela parte (a) da Figura 4.3.1 que a altura da rebarba no lado onde o microfresamento é concordante (final do período ativo da microferramenta) varia de aproximadamente de 0,996 µm a 38,628 μm e a altura da rebarba no lado onde o microfresamento é discordante (início do período ativo) varia de aproximadamente de 0,622 µm a 51,705 μm em geral."],["oa:W2971248001","Ti-6Al-4V","Ra",0.2035,0.198,0.209,null,"µm","","","","","",false,"","abstract","Já Silva (2017), utilizando microfresa revestida de WXL com diâmetro 400 µm, usinando o mesmo material também a seco, com 30 000 rpm, chegou nos valores Ra entre 0,198 µm e 0,209 µm."],["oa:W2971248001","Ti-6Al-4V","altura da rebarba",3.325,null,null,1.85,"µm","","","","","",false,"","abstract","Nestes casos, a altura da rebarba concordante atingiu valores de 3,325±1,850 μm e da discordante de 2,749±0,880 μm."],["oa:W2971248001","Ti-6Al-4V","raio de aresta",2.5,null,null,null,"µm","","","","MEV","",false,"","abstract","Os seguintes raios de aresta foram medidos no MEV: • Sem revestimento, com raio de aresta aproximado de 1,0 µm, parte (a) da Figura 3.3.1. • TiAlN, com raio de aresta aproximado de 1,5 µm, parte (b) da Figura 3.3.1. • DLC, com raio de aresta aproximado de 2,5 µm, parte (c) da Figura 3.3.1."],["oa:W2971248001","aço duplex UNS S32205","Ra",0.167,0.131,0.203,null,"µm","","a seco","","","",false,"","abstract","Santos (2016) realizou um trabalho experimental utilizando microfresa revestida de TiN com diâmetro 381 µm, em usinagem a seco de aço duplex UNS S32205, e obteve valores de Ra entre 0,131 µm e 0,203 µm para rotação de 20 000 rpm e entre 0,250 µm e 0,469 µm para rotação de 30 000 rpm."],["oa:W2971248001","aço duplex UNS S32205","rugosidade superficial",0.2,null,null,null,"µm","","","","","",false,"","abstract","Santos et al. (2015) comentaram que a rugosidade superficial piorou com o aumento do avanço, ou seja, quando o avanço passou de 2 µm/rev para 3 µm/rev, a rugosidade aumentou na microfresamento de aço duplex UNS S32205."],["oa:W2971248001","Ti-6Al-4V","Ra",0.9,0.2,1.6,null,"µm","","","","","",false,"","abstract","No processo de usinagem convencional, a faixa de valores de rugosidade Ra aceitável varia de 0,2 μm a 1,6 μm (DINIZ, MARCONDES, COPINNI 2013)."],["oa:W2971248001","aço H13","rugosidade superficial Ra",0.2,null,null,null,"µm","","a seco e MQL","","","",false,"","abstract","Pode-se observar que a variação do avanço por dente e a variação da rotação nas condições a seco e MQL não influenciaram na rugosidade superficial, ou seja, a rugosidade Ra variou muito pouco durante 168 mm de usinagem e não ultrapassou valor de 0,2 µm."],["oa:W2971248001","Ti-6Al-4V","rugosidade Rz",55.0,10.0,100.0,null,"µm","","","","","",false,"","abstract","Comparando com a usinagem convencional, torneamento e fresamento, por exemplo, a rugosidade Rz normalmente alcançada está entre 10 µm a 100 µm (TANIGUCHI, 1983)."],["oa:W2971248001","Ti-6Al-4V","raio de aresta",1.0,null,null,null,"µm","","","","MEV","",false,"","abstract","Os seguintes raios de aresta foram medidos no MEV: • Sem revestimento, com raio de aresta aproximado de 1,0 µm, parte (a) da Figura 3.3.1. • TiAlN, com raio de aresta aproximado de 1,5 µm, parte (b) da Figura 3.3.1. • DLC, com raio de aresta aproximado de 2,5 µm, parte (c) da Figura 3.3.1."],["oa:W2971248001","Ti-6Al-4V","rebarbas",25.0,null,null,null,"µm","","","","","",false,"","abstract","Depois de sete passes consecutivos a microferramenta quebra e perde capacidade de corte, a partir deste ponto as rebarbas formadas foram muito grandes, aproximadamente 25 µm."],["oa:W2972145288","Ti-6Al-4V","Rz",13.0,null,null,null,"µm","","laser treated","","","",false,"","conclusions","The surface modification of Ti-6Al-4V ELI alloy by Nd:YAG laser for biomedical purpose led to an increase in roughness, with Ra and Rz values of respectively 2 μm and 13 μm."],["oa:W2972145288","Ti-6Al-4V","Rz",12.9,null,null,2.7,"µm","","laser treated","","","",false,"","discussion","Surface Ra (μm) Rz (μm) Polished <0.1 <0.1 Laser treated 1.9 ± 0.8 12.9 ± 2.7 Figure 6."],["oa:W2973116094","Ti-6Al-4V","Sa",5.4,null,null,null,"µm","","","","","",false,"","results_discussion",""],["oa:W2973116094","Ti-6Al-4V","Sa",4.6,null,null,null,"µm","","","","","",false,"","results_discussion",""],["oa:W2973116094","Ti-6Al-4V","surface roughness Sa value",5.4,null,null,null,"µm","","","","","",false,"","results_discussion",""],["oa:W2973116094","Ti-6Al-4V","reported value of",4.5,null,null,null,"µm","","","","","",false,"","results_discussion",""],["oa:W2973116094","Ti-6Al-4V","Sa",8.0,null,null,null,"µm","","","","","",false,"","results_discussion",""],["oa:W2974411253","Ti-6Al-4V","bottom surface roughness",0.114,null,null,null,"µm","","","","","",false,"","results_discussion","As shown in f,h, the bottom surface roughness of the machined micro-groove produced by the UEVC process with TSR = 1/24 and TSR = 1/48 were 0.114 μm and 0.109 μm, respectively."],["oa:W2974411253","Ti-6Al-4V","bottom surface roughness",0.109,null,null,null,"µm","","","","","",false,"","results_discussion","As shown in f,h, the bottom surface roughness of the machined micro-groove produced by the UEVC process with TSR = 1/24 and TSR = 1/48 were 0.114 μm and 0.109 μm, respectively."],["oa:W2974411253","Ti-6Al-4V","surface roughness",0.247,null,null,null,"µm","","","","","",false,"","results_discussion","However, the bottom surface roughness of the machined micro-groove produced by the CC process was 0.247 μm, which was more than two times than the roughness in the UEVC process with TSR = 1/24 or TSR = 1/48."],["oa:W2974411253","Ti-6Al-4V","roughness values",0.1,null,null,null,"µm","","","","","",false,"","results_discussion","The roughness values were approximately 0.1 μm."],["oa:W2974411253","Ti-6Al-4V","roughness values",0.1,null,null,null,"µm","","","","","",false,"","conclusions","The roughness values were approximately 0.1 μm, when TSR = 1/48 or TSR = 1/24."],["oa:W2975878006","Ti-6Al-4V","Rt",106.7,null,null,null,"µm","","","","","",false,"","discussion","Parameters (μm) Ra Rq Rt G1* 6 6.7 14.3 G2 23.8 27 137 G3 14.5 18.3 106.7 Statistical analysis was performed using ANOVA test with Bonferroni post-test of revealed statistical significance. *p < 0.05, among values from three groups (G1 < G2 = G3) 5 Braz."],["oa:W2975878006","Ti-6Al-4V","Rt",14.3,null,null,null,"µm","","","","","",false,"","discussion","Parameters (μm) Ra Rq Rt G1* 6 6.7 14.3 G2 23.8 27 137 G3 14.5 18.3 106.7 Statistical analysis was performed using ANOVA test with Bonferroni post-test of revealed statistical significance. *p < 0.05, among values from three groups (G1 < G2 = G3) 5 Braz."],["oa:W2975878006","Ti-6Al-4V","Ra",6.0,null,null,null,"µm","","","","","",false,"","discussion","Parameters (μm) Ra Rq Rt G1* 6 6.7 14.3 G2 23.8 27 137 G3 14.5 18.3 106.7 Statistical analysis was performed using ANOVA test with Bonferroni post-test of revealed statistical significance. *p < 0.05, among values from three groups (G1 < G2 = G3) 5 Braz."],["oa:W2975878006","Ti-6Al-4V","Rq",6.7,null,null,null,"µm","","","","","",false,"","discussion","Parameters (μm) Ra Rq Rt G1* 6 6.7 14.3 G2 23.8 27 137 G3 14.5 18.3 106.7 Statistical analysis was performed using ANOVA test with Bonferroni post-test of revealed statistical significance. *p < 0.05, among values from three groups (G1 < G2 = G3) 5 Braz."],["oa:W2975878006","Ti-6Al-4V","Ra",23.8,null,null,null,"µm","","","","","",false,"","discussion","Parameters (μm) Ra Rq Rt G1* 6 6.7 14.3 G2 23.8 27 137 G3 14.5 18.3 106.7 Statistical analysis was performed using ANOVA test with Bonferroni post-test of revealed statistical significance. *p < 0.05, among values from three groups (G1 < G2 = G3) 5 Braz."],["oa:W2975878006","Ti-6Al-4V","Rq",27.0,null,null,null,"µm","","","","","",false,"","discussion","Parameters (μm) Ra Rq Rt G1* 6 6.7 14.3 G2 23.8 27 137 G3 14.5 18.3 106.7 Statistical analysis was performed using ANOVA test with Bonferroni post-test of revealed statistical significance. *p < 0.05, among values from three groups (G1 < G2 = G3) 5 Braz."],["oa:W2975878006","Ti-6Al-4V","Rt",137.0,null,null,null,"µm","","","","","",false,"","discussion","Parameters (μm) Ra Rq Rt G1* 6 6.7 14.3 G2 23.8 27 137 G3 14.5 18.3 106.7 Statistical analysis was performed using ANOVA test with Bonferroni post-test of revealed statistical significance. *p < 0.05, among values from three groups (G1 < G2 = G3) 5 Braz."],["oa:W2975878006","Ti-6Al-4V","Ra",14.5,null,null,null,"µm","","","","","",false,"","discussion","Parameters (μm) Ra Rq Rt G1* 6 6.7 14.3 G2 23.8 27 137 G3 14.5 18.3 106.7 Statistical analysis was performed using ANOVA test with Bonferroni post-test of revealed statistical significance. *p < 0.05, among values from three groups (G1 < G2 = G3) 5 Braz."],["oa:W2975878006","Ti-6Al-4V","Rq",18.3,null,null,null,"µm","","","","","",false,"","discussion","Parameters (μm) Ra Rq Rt G1* 6 6.7 14.3 G2 23.8 27 137 G3 14.5 18.3 106.7 Statistical analysis was performed using ANOVA test with Bonferroni post-test of revealed statistical significance. *p < 0.05, among values from three groups (G1 < G2 = G3) 5 Braz."],["oa:W2977416365","","surface roughness",-7.0,null,null,null,"µm","","","","","",false,"out_of_range","results_discussion","Surface roughness of MFSs and NMFSs generated under depth of cut 1µm -7µm."],["oa:W2977416365","","surface roughness",83.0,null,null,null,"µm","","","","","",false,"","results_discussion","Surface profiles of (a)NMFS and (b)MFS generated at depth of cut 2µm. materials on the groove edges, the cutting width of groove was much smaller than that of MFS."],["oa:W2977416365","","surface roughness",159.0,null,null,null,"µm","","","","","",false,"","results_discussion","Surface profiles of (a)NMFS and (b)MFS generated at depth of cut 2µm. materials on the groove edges, the cutting width of groove was much smaller than that of MFS."],["oa:W2977416365","","surface roughness",152038.0,null,null,null,"VOLUME7,2019","","","","","",false,"unit_mismatch","results_discussion","For NMFSs, the lowest value of surface roughness was achieved at depth of cut 2µm; the possible reason for this result would be the dominant effect of polishing motion at the tool/workpiece interface under cutting below MCT, it was believed that this machined surface was not generated by cutting but burnishing, which was the same report as Ng et al. [19]."],["oa:W2979122357","Ti-3Al-2.5V","Ra",0.019,null,null,null,"µm","","as-built","","","",false,"","results_discussion","Sample Average values of Ra (μm) Before nitriding After nitriding B1 0.019 0.010 0.042+ −"],["oa:W2979122357","Ti-3Al-2.5V","Ra",0.042,null,null,0.01,"µm","","after nitriding","","","",false,"","results_discussion","Sample Average values of Ra (μm) Before nitriding After nitriding B1 0.019 0.010 0.042+ −"],["oa:W2979122357","Ti-3Al-2.5V","surface roughness",0.0,null,null,null,"","","","","","",false,"unit_missing","conclusions","Plasma gas nitridingwith indirect plasma torch significantly increases the surface roughness of Ti- 3Al-2.5V titanium alloy, except for the samples with high initial roughness.The surface roughness after plasma gas nitriding depends on the initial surface roughness of the material."],["oa:W2979122357","Ti-3Al-2.5V","surface roughness",0.0,null,null,null,"","","","","","",false,"unit_missing","conclusions","The surface roughness increases with the increase of the nitriding time and there is no significant change of the surface roughness with the increase of the power from 18kW to 25kW."],["oa:W2980086767","Ti-6Al-4V","Ra",0.0827,null,null,0.013,"µm","","","","","",false,"","results_discussion","In comparison to the surface roughness of the semi-crystalline pure PEEK708 coating,[38] the TiN/ PEEK708 coating exhibited higher roughness, the ISAD was 3.40 ± 0.01 and 10.0 ± 3.1 pct, Ra was 65 ± 9 and 82.7 ± 13.0 nm, and Rq was 86 ± 11 and 108.5 ± 18.5 nm, respectively."],["oa:W2980086767","Ti-6Al-4V","Rq",0.086,null,null,0.011,"µm","","","","","",false,"","results_discussion","In comparison to the surface roughness of the semi-crystalline pure PEEK708 coating,[38] the TiN/ PEEK708 coating exhibited higher roughness, the ISAD was 3.40 ± 0.01 and 10.0 ± 3.1 pct, Ra was 65 ± 9 and 82.7 ± 13.0 nm, and Rq was 86 ± 11 and 108.5 ± 18.5 nm, respectively."],["oa:W2980086767","Ti-6Al-4V","Rq",0.1085,null,null,0.0185,"µm","","","","","",false,"","results_discussion","In comparison to the surface roughness of the semi-crystalline pure PEEK708 coating,[38] the TiN/ PEEK708 coating exhibited higher roughness, the ISAD was 3.40 ± 0.01 and 10.0 ± 3.1 pct, Ra was 65 ± 9 and 82.7 ± 13.0 nm, and Rq was 86 ± 11 and 108.5 ± 18.5 nm, respectively."],["oa:W2980086767","Ti-6Al-4V","Ra",0.065,null,null,0.009,"µm","","","","","",false,"","results_discussion","In comparison to the surface roughness of the semi-crystalline pure PEEK708 coating,[38] the TiN/ PEEK708 coating exhibited higher roughness, the ISAD was 3.40 ± 0.01 and 10.0 ± 3.1 pct, Ra was 65 ± 9 and 82.7 ± 13.0 nm, and Rq was 86 ± 11 and 108.5 ± 18.5 nm, respectively."],["oa:W2980614017","","Sa parameters of roughness",0.0275,0.027,0.028,null,"µm","","","","profilometry","",false,"","results_discussion","On the whole, the coating ﬁlms morphology is smooth and uniform, the values of Sa parameters of roughness are relatively low i.e. 0.027 µm–0.028 µm for the AlTiN and TiAlN coatings."],["oa:W2980614017","","Sa",0.03,null,null,null,"µm","","","","","",false,"","results_discussion","The roughens increases three times in comparison with the substrate roughness, Sa = 0.01 µm."],["oa:W2980614017","","Sa parameter of surface roughness",0.1,null,null,null,"µm","","","","profilometry","",false,"","methods","Then, substrates were machined, ground, and polished to obtain the Sa parameter of surface roughness on the level of 0.1 µm."],["oa:W2981898548","","struts",0.05,null,null,null,"µm","","NaTESI modified","","","",false,"","conclusions",""],["oa:W2981898548","","Ra",15.4,null,null,null,"µm","","","","surface profilometer","",false,"","discussion",""],["oa:W2981898548","","PS surface on struts",0.0,null,null,null,"","","","","","",false,"unit_missing","methods",""],["oa:W2981898548","","Ra",5.0,null,null,null,"µm","","","","","",false,"","discussion",""],["oa:W2981898548","","vertical build Ra surface roughness",15.9,14.0,17.0,null,"µm","","","","","",false,"","conclusions",""],["oa:W2981898548","","NaTESI Macroroughness morphology",0.0,null,null,null,"","","","","","",false,"unit_missing","methods",""],["oa:W2981898548","","~Ra of 12 μm",12.0,null,null,null,"µm","","","","","",false,"","methods",""],["oa:W2981898548","","micro surface roughness",0.0,null,null,null,"","","","","","",false,"unit_missing","methods",""],["oa:W2981898548","Ti-6Al-4V","micro-roughness",15.0,null,null,null,"µm","","NaTESI anodised","","","",false,"","conclusions",""],["oa:W2981898548","","NaTESI Macroroughness morphology",0.0,null,null,null,"","","","","","",false,"unit_missing","methods",""],["oa:W2981898548","","Ra roughness",15.5,14.0,17.0,null,"microns","","","","","",false,"unit_mismatch","discussion",""],["oa:W2981898548","Ti-6Al-4V","surface roughness",5.6,null,null,null,"µm","","horizontal","","","",false,"","conclusions",""],["oa:W2981898548","","horizontal build surface roughness",8.2,7.0,9.0,null,"µm","","","","","",false,"","conclusions",""],["oa:W2981898548","","Ra",6.85,null,null,null,"µm","","as-built","","","",false,"","conclusions",""],["oa:W2981898548","","Ra roughness",8.0,7.0,9.0,null,"microns","","","","","",false,"unit_mismatch","discussion",""],["oa:W2981898548","","Ra",15.5,null,null,null,"µm","","as-built","","","",false,"","conclusions",""],["oa:W2981898548","","~Ra of 5 μm",5.0,null,null,null,"µm","","","","","",false,"","methods",""],["oa:W2981898548","","pores",0.1,null,null,null,"µm","","NaTESI modified","","","",false,"","conclusions",""],["oa:W2981898548","","struts",0.05,null,null,null,"µm","","","","","",false,"","methods",""],["oa:W2981898548","Ti-6Al-4V","micro-roughness",15.4,null,null,null,"µm","","as-built EBM","","","",false,"","conclusions",""],["oa:W2981898548","Ti-6Al-4V","surface roughness",0.4,null,null,null,"µm","","smooth","","","",false,"","conclusions",""],["oa:W2981898548","","surface roughness",17.9,null,null,null,"MPa","","","","ASTM D3165","",false,"unit_mismatch","abstract",""],["oa:W2981898548","","~Ra of 15 μm",15.0,null,null,null,"µm","","","","","",false,"","methods",""],["oa:W2981898548","","Ra",15.0,null,null,null,"µm","","","","surface profilometer","",false,"","discussion",""],["oa:W2981898548","","pores",0.1,null,null,null,"µm","","","","","",false,"","methods",""],["oa:W2981898548","","Ra",15.0,10.0,20.0,null,"µm","","","","","",false,"","conclusions",""],["oa:W2981898548","","PS surface",0.0,null,null,null,"","","","","","",false,"unit_missing","methods",""],["oa:W2984456488","TLM","Ra",1.674,1.642,1.706,0.032,"µm","","MAO","","surface profiler","",false,"","results",""],["oa:W2984456488","Ti","Ra",1.668,1.646,1.69,0.022,"µm","","MAO-Htt","","surface profiler","",false,"","results",""],["oa:W2984456488","TLM","Ra",1.671,1.646,1.696,0.025,"µm","","MAO-Htt","","surface profiler","",false,"","results",""],["oa:W2984456488","TLM","Ra",0.253,0.225,0.281,0.028,"µm","","","","surface profiler","",false,"","results",""],["oa:W2987210630","Ti-6Al-4V","surface roughness Ra",7.5,null,null,null,"µm","","as-built LMD","","","",false,"","results",""],["oa:W2987210630","Ti-6Al-4V","surface roughness Ra",0.307,0.26,0.354,null,"µm","","milled","","","",false,"","results",""],["oa:W2987210630","Ti-6Al-4V","surface roughness Ra",25.5,null,null,null,"µm","","as-built LMD","","","",false,"","results",""],["oa:W2987210630","Ti-6Al-4V","surface roughness Ra",1.31,null,null,null,"","","conventional","","","",false,"unit_missing","results",""],["oa:W2988522664","Ti-6Al-4V","mean roughness (Ra)",0.0,null,null,null,"","","","","","",false,"unit_missing","conclusions",""],["oa:W2988522664","Ti-6Al-4V","surface roughness (Ra)",0.0,null,null,null,"","","","","","",false,"unit_missing","results_discussion",""],["oa:W2990004168","Ti6Al7Nb_50","surface roughness parameter Ra",0.536,null,null,null,"µm","","","","","",false,"","results","The highest values of the surface roughness parameter Ra was recorded for the Ti6Al7Nb_50 sample, which mean value as Ra = 0.536 μm."],["oa:W2990004168","Ti-6Al-7Nb","Ra",0.488,null,null,null,"µm","","blasted with 250 μm grain size","","","",false,"","results","For the sample blasted with the use 250 μm grain size the average value was Ra = 0.488 μm, meanwhile for the sample in initial state Ra = 0.096 μm."],["oa:W2990004168","Ti-6Al-7Nb","Ra",0.096,null,null,null,"µm","","initial state","","","",false,"","results","For the sample blasted with the use 250 μm grain size the average value was Ra = 0.488 μm, meanwhile for the sample in initial state Ra = 0.096 μm."],["oa:W2990004168","Ti-6Al-7Nb","AFM roughness",0.32,null,null,null,"µm","","sandblasted","","","",false,"","results","The mean value of AFM roughness of sandblasted samples was 0,32 μm."],["oa:W2990331295","Ti-6Al-4V","surface roughness (SR)",0.8,null,null,null,"µm","","","","","",false,"","results_discussion","Hence, the expanse of compromise consists of 41.77 µm in axial dimensional error (D.E_Axi), 50 µm in radial dimensional error (D.E_Rad), 0 µm in tool length reduction (TLR) and 0.8 µm in surface roughness (SR)."],["oa:W2990331295","Ti-6Al-4V","surface roughness (SR)",2.33,null,null,null,"µm","","","","","",false,"","conclusions","Negative graphite gives a minimum of 2.33 µm D.E_Axi, positive graphite allows a minimum of 0.5 µm D.E_axial, negative copper yields lowest tool length reduction (TLR) of 20 µm, and a negative aluminum electrode is the best for achieving minimum surface roughness (SR) of micro-impression (Ra = 1.05 µm)."],["oa:W2990331295","Ti-6Al-4V","Ra",8.85,null,null,null,"µm","","","","","",false,"","results_discussion","The highest roughness (8.85 µm) which is observed throughout the experimentation belongs to the graphite electrode with negative assigned polarity."],["oa:W2990331295","Ti-6Al-4V","Ra",4.9,null,null,null,"µm","","","","","",false,"","results_discussion","On the other end, the worst amount of surface texture (Ra = 4.9 µm) can be observed from Fig. 9f which is the result of the brass electrode with negative polarity."],["oa:W2990331295","Ti-6Al-4V","surface roughness (SR)",20.0,null,null,null,"µm","","","","","",false,"","conclusions","Negative graphite gives a minimum of 2.33 µm D.E_Axi, positive graphite allows a minimum of 0.5 µm D.E_axial, negative copper yields lowest tool length reduction (TLR) of 20 µm, and a negative aluminum electrode is the best for achieving minimum surface roughness (SR) of micro-impression (Ra = 1.05 µm)."],["oa:W2990331295","Ti-6Al-4V","surface roughness (SR)",1.05,null,null,null,"µm","","","","","",false,"","conclusions","Negative graphite gives a minimum of 2.33 µm D.E_Axi, positive graphite allows a minimum of 0.5 µm D.E_axial, negative copper yields lowest tool length reduction (TLR) of 20 µm, and a negative aluminum electrode is the best for achieving minimum surface roughness (SR) of micro-impression (Ra = 1.05 µm)."],["oa:W2990331295","Ti-6Al-4V","surface roughness (Ra)",8.85,null,null,null,"µm","","","","","",false,"","conclusions","Moreover, graphite creates the coarsest surface among four electrodes (Ra = 8.85 µm)."],["oa:W2990331295","Ti-6Al-4V","Ra",1.05,null,null,null,"µm","","","","","",false,"","results_discussion","Negative aluminum results in the best surface texture with Ra 1.05 µm."],["oa:W2990331295","Ti-6Al-4V","surface roughness (SR)",0.5,null,null,null,"µm","","","","","",false,"","conclusions","Negative graphite gives a minimum of 2.33 µm D.E_Axi, positive graphite allows a minimum of 0.5 µm D.E_axial, negative copper yields lowest tool length reduction (TLR) of 20 µm, and a negative aluminum electrode is the best for achieving minimum surface roughness (SR) of micro-impression (Ra = 1.05 µm)."],["oa:W2991644832","CP-Ti Grade 1","roughness",100.0,null,null,null,"µm","","","","","",false,"","methods","Although not able to measure pore size for Sample S5, qualitatively they are mostly inferior to 100 μm, the resulting (irregular) surfaces provide an increase of roughness and area of contact between bone and implant, these characteristics improve the resistance of the union."],["oa:W2994470309","Ti-6Al-4V","Ra",0.53,null,null,null,"µm","","","","Mitutoyo Surftest SJ–301","",false,"","abstract",""],["oa:W2994470309","Ti-6Al-4V","Ra",2.39,null,null,null,"µm","","","","Mitutoyo Surftest SJ–301","",false,"","abstract",""],["oa:W2994754713","Ti-6Al-4V","Ra",0.42,null,null,null,"µm","","","","surface profilometry","",false,"","results","The results demonstrate that the arithmetic average of the ordinates obtained for the surfaces after alkaline degreasing (O) and that obtained for the anodized surface (A) are similar and amount to Ra ≈ 0.42 µm."],["oa:W2994754713","Ti-6Al-4V","Rsk",0.0,null,null,null,"","","","","surface profilometry","",false,"unit_missing","results","Thereby, the shaped surface can have high adhesive properties, as confirmed by the profile roughness asymmetry parameter Rsk assessed in a 2D system () and the skewness of topography height distribution Ssk."],["oa:W2994754713","Ti-6Al-4V","Rp",0.4,null,null,null,"","","shot peened","","surface profilometry","",false,"unit_missing","results","The energy generated by metal shot leads to the deformation of microirregularity peaks and, as a result, the maximum profile peak height Rp decreases by 40% for the specimens treated by vibratory shot peening (N) and by 39% for the specimens treated by anodizing and shot peening (A/N)."],["oa:W2994754713","Ti-6Al-4V","Ra",0.27,null,null,null,"µm","","shot peened","","surface profilometry","",false,"","results","After shot peening (N), the surface roughness parameter Ra decreased to approximately 0.27 µm, that is, by 35% compared with its pre-treatment value, irrespective of the employed surface preparation method."],["oa:W2994754713","Ti-6Al-4V","Ssk",0.0,null,null,null,"","","","","surface profilometry","",false,"unit_missing","results","The Ssk parameter describes the surface with an area of 4.8 mm × 4.8 mm, while the Rsk parameter is a measurement average calculated on a measuring length of 4.8 mm."],["oa:W2994857313","Ti-6Al-4V","surface roughness (Ra)",0.7,null,null,null,"µm","","","","","",false,"","methods","Nose radius Nr (mm) Depth of cut (d) (mm) Feed rate (f) (mm/rev) Cutting speed (V) variable, (m/min) Surface roughness (Ra) (µm) Comments 0.4 0.5 0.1 Variable values in the range V = 25- 250 m/min as in Fig 5 Measured values showed in Fig. 5 V = 50-160 m/min provide better Ra 0.8 0.5 0.1 V = 50 m/min provides better Ra 1.2 0.5 0.1 V = 50-250 m/min provide better Ra"],["oa:W2994857313","Ti-6Al-4V","Ra",2.45,1.4,3.5,null,"µm","","","","","",false,"","conclusions","The graphs in Figures 5–7 evidenced that the cutting speeds little below V = 50 m/min the surface roughness values produced have gone as high as Ra = 1.4 – 3.5 µm for the coated carbide tools with nose radii Nr = 0.4 and 1.2 mm, while the insert with Nr = 0.8 mm has produced rough surface no worse than Ra = 1.5 µm."],["oa:W2994857313","Ti-6Al-4V","Ra",0.75,0.5,1.0,null,"µm","","","","","",false,"","conclusions","Regardless of nose radius (Nr = 0.4, 0.8, and 1.2 mm) investigated all three groups of coated carbide tools are capable to produce best surface finish, ranging between Ra = 0.5 - 1.0µm, with cutting speed starting at V = 60 m/min and beyond at least up to V = 250 m/min, as has been investigated, while keeping the feed rate and depth of cut as constants as f = 0.1 mm/rev and d = 0.5 mm."],["oa:W2994857313","Ti-6Al-4V","Surface roughness (Ra)",1.1,null,null,null,"µm","","","","","",false,"","methods","Nose radius Nr (mm) Cutting speed (V) (m/min) Depth of cut (d) (mm) Feed rate (f) (mm/rev) Surface roughness (Ra) (µm) Comments 0.4 80 0.5 Variable, as shown in Fig. 6) Measured values (Fig.6) Ra stays same up-to f = 0.1, then increases linearly 0.8 50 Ra decreases up-to f = 0.1, then increases linearly 1.2 60 f = 0.1 provides the best Ra"],["oa:W2994857313","Ti-6Al-4V","Surface roughness (Ra)",1.2,null,null,null,"µm","","","","","",false,"","methods","Nose radius Nr (mm) Cutting speed (V) (m/min) Depth of cut (d) (mm) Feed rate (f) (mm/rev) Surface roughness (Ra) (µm)
