Repository: akhtar07/tisci-explorer

# TiSci Explorer

A read-only, static explorer for **TiSci**, an autonomous research agent for titanium alloys. TiSci reads the
titanium-alloy literature, builds a knowledge graph and a table of measured values, proposes hypotheses where the
graph has gaps, and tests them with DFT (MACE / VASP) and the ICME-lite multiscale chain.

**Live site:** https://akhtar07.github.io/tisci-explorer/

The site has seven sections:

| Section | What it shows |
|---|---|
| Overview | Corpus → graph → facts → hypotheses → verdicts, with the snapshot's counts |
| Worked example | One full loop for W in α-Ti: graph path, hypothesis, novelty check, DFT test, verdict, follow-up, DAMASK |

File: data/facts/yield_strength.json (part 9 of 51)
"",false,"unit_mismatch","discussion",""],["ia:DTIC_AD0003634","24S-T Aluminum Alloy","Yield Strength",10.7,null,null,null,"1000psi","600 °F","600°F (Not Aged)","","","",false,"unit_mismatch","discussion",""],["ia:DTIC_AD0003634","Ti","Yield Strength",40.1,null,null,null,"1000psi","","","","","",false,"unit_mismatch","discussion",""],["ia:DTIC_AD0003634","Ti","Yield Strength",20.1,null,null,null,"1000psi","","","","","",false,"unit_mismatch","discussion",""],["ia:DTIC_AD0003634","Ti","Yield Strength",10.3,null,null,null,"1000psi","","","","","",false,"unit_mismatch","discussion",""],["ia:DTIC_AD0003634","Ti","Yield Strength",6.3,null,null,null,"1000psi","","","","","",false,"unit_mismatch","discussion",""],["ia:DTIC_AD0003634","Ti","Yield Strength",10.0,null,null,null,"1000psi","","","","","",false,"unit_mismatch","discussion",""],["ia:DTIC_AD0003634","Ti","Yield Strength, 1000 psi",960.0,null,null,null,"1000psi","","","","","",false,"unit_mismatch","discussion",""],["ia:DTIC_AD0003634","Ti","Yield Strength, 1000 psi",960.0,null,null,null,"1000psi","","","","","",false,"unit_mismatch","discussion",""],["ia:DTIC_AD0003634","Ti","Yield Strength, 1000 psi",960.0,null,null,null,"1000psi","","","","","",false,"unit_mismatch","discussion",""],["ia:DTIC_AD0003634","Ti","Yield Strength, 1000 psi",327.0,null,null,null,"1000psi","","","","","",false,"unit_mismatch","discussion",""],["ia:DTIC_AD0003634","Ti","Yield Strength, 1000 psi",330.0,null,null,null,"1000psi","","","","","",false,"unit_mismatch","discussion",""],["ia:DTIC_AD0003634","Ti","Yield Strength, 1000 psi",333.0,null,null,null,"1000psi","","","","","",false,"unit_mismatch","discussion",""],["ia:DTIC_AD0003634","Ti","Yield Strength, 1000 psi",410.0,null,null,null,"1000psi","","","","","",false,"unit_mismatch","discussion",""],["ia:DTIC_AD0003634","Ti","Yield Strength, 1000 psi",162.0,null,null,null,"1000psi","","","","","",false,"unit_mismatch","discussion",""],["ia:DTIC_AD0003634","Ti","Yield Strength, 1000 psi",164.0,null,null,null,"1000psi","","","","","",false,"unit_mismatch","discussion",""],["ia:DTIC_AD0003634","Ti","Yield Strength, 1000 psi",210.0,null,null,null,"1000psi","","","","","",false,"unit_mismatch","discussion",""],["ia:DTIC_AD0003634","Ti","Yield Strength",7000.0,null,null,null,"1000psi","","","","","",false,"unit_mismatch","discussion",""],["ia:DTIC_AD0003634","Ti","Yield Strength",7000.0,null,null,null,"1000psi","","","","","",false,"unit_mismatch","discussion",""],["ia:DTIC_AD0003634","Ti","Yield Strength",7200.0,null,null,null,"1000psi","","","","","",false,"unit_mismatch","discussion",""],["ia:DTIC_AD0003634","Ti","Yield Strength",22300.0,null,null,null,"1000psi","","","","","",false,"unit_mismatch","discussion",""],["ia:DTIC_AD0003634","Ti","Yield Strength",3000.0,null,null,null,"1000psi","","","","","",false,"unit_mismatch","discussion",""],["ia:DTIC_AD0003634","Ti","Yield Strength",9200.0,null,null,null,"1000psi","","","","","",false,"unit_mismatch","discussion",""],["ia:DTIC_AD0003634","Ti","Yield Strength",11160.0,null,null,null,"1000psi","","","","","",false,"unit_mismatch","discussion",""],["ia:DTIC_AD0003634","Ti","Yield Strength",5700.0,null,null,null,"1000psi","","","","","",false,"unit_mismatch","discussion",""],["ia:DTIC_AD0003634","Ti","Yield Strength",9300.0,null,null,null,"1000psi","","","","","",false,"unit_mismatch","discussion",""],["ia:DTIC_AD0003634","Ti","Yield Strength",1000.0,null,null,null,"1000psi","","","","","",false,"unit_mismatch","discussion",""],["ia:DTIC_AD0003634","Ti","Yield Strength",1400.0,null,null,null,"1000psi","","","","","",false,"unit_mismatch","discussion",""],["ia:DTIC_AD0003634","Ti","Yield Strength",3410.0,null,null,null,"1000psi","","","","","",false,"unit_mismatch","discussion",""],["ia:DTIC_AD0003634","Ti","Yield Strength",4470.0,null,null,null,"1000psi","","","","","",false,"unit_mismatch","discussion",""],["ia:DTIC_AD0003634","Ti","Yield Strength",6700.0,null,null,null,"1000psi","","","","","",false,"unit_mismatch","discussion",""],["ia:DTIC_AD0003634","RC-70","Yield Strength",41000.0,null,null,null,"1000psi","room temperature","","","torsion test","",false,"unit_mismatch","discussion",""],["ia:DTIC_AD0003634","RC-70","Yield Strength",63000.0,null,null,null,"1000psi","room temperature","","","torsion test","",false,"unit_mismatch","discussion",""],["ia:DTIC_AD0003634","RC-70","Yield Strength",65000.0,null,null,null,"1000psi","room temperature","","","torsion test","",false,"unit_mismatch","discussion",""],["ia:DTIC_AD0003634","Ti","Yield Strength",900.0,null,null,null,"1000psi","","","","","",false,"unit_mismatch","discussion",""],["ia:DTIC_AD0003634","Ti","Yield Strength",296.0,null,null,null,"1000psi","","","","","",false,"unit_mismatch","discussion",""],["ia:DTIC_AD0003634","Ti","Yield Strength",307.0,null,null,null,"1000psi","","","","","",false,"unit_mismatch","discussion",""],["ia:DTIC_AD0003634","Ti","Yield Strength",333.0,null,null,null,"1000psi","","","","","",false,"unit_mismatch","discussion",""],["ia:DTIC_AD0003634","Ti","Yield Strength",400.0,null,null,null,"1000psi","","","","","",false,"unit_mismatch","discussion",""],["ia:DTIC_AD0003634","Ti","Yield Strength",413.0,null,null,null,"1000psi","","","","","",false,"unit_mismatch","discussion",""],["ia:DTIC_AD0003634","Ti","Yield Strength",675.0,null,null,null,"1000psi","","","","","",false,"unit_mismatch","discussion",""],["ia:DTIC_AD0003634","Ti","Yield Strength",570.0,null,null,null,"1000psi","","","","","",false,"unit_mismatch","discussion",""],["ia:DTIC_AD0003634","Ti","Yield Strength",300.0,null,null,null,"1000psi","","","","","",false,"unit_mismatch","discussion",""],["ia:DTIC_AD0003634","Ti","Yield Strength",340.0,null,null,null,"1000psi","","","","","",false,"unit_mismatch","discussion",""],["ia:DTIC_AD0003634","Ti","Yield Strength",440.0,null,null,null,"1000psi","","","","","",false,"unit_mismatch","discussion",""],["ia:DTIC_AD0003634","Ti","Yield Strength",67.0,null,null,null,"1000psi","","","","","",false,"unit_mismatch","discussion",""],["ia:DTIC_AD0003634","Ti","Yield Strength",20.2,null,null,null,"1000psi","","","","","",false,"unit_mismatch","discussion",""],["ia:DTIC_AD0003634","Ti","Yield Strength",22.0,null,null,null,"1000psi","","","","","",false,"unit_mismatch","discussion",""],["ia:DTIC_AD0003634","Ti","Yield Strength",27.0,null,null,null,"1000psi","","","","","",false,"unit_mismatch","discussion",""],["ia:DTIC_AD0003634","Ti","Yield Strength",46.7,null,null,null,"1000psi","","","","","",false,"unit_mismatch","discussion",""],["ia:DTIC_AD0003634","Ti","Yield Strength",14.0,null,null,null,"1000psi","","","","","",false,"unit_mismatch","discussion",""],["ia:DTIC_AD0003634","Ti","Yield Strength",21.0,null,null,null,"1000psi","","","","","",false,"unit_mismatch","discussion",""],["ia:DTIC_AD0003634","Ti","Yield Strength",42.0,null,null,null,"1000psi","","","","","",false,"unit_mismatch","discussion",""],["ia:DTIC_AD0003634","Ti","Yield Point (Lower)",1000.0,null,null,null,"1000psi","","","","","",false,"unit_mismatch","discussion",""],["ia:DTIC_AD0003634","Ti","Yield Point (Lower)",1000.0,null,null,null,"1000psi","","","","","",false,"unit_mismatch","discussion",""],["ia:DTIC_AD0003634","Ti","Yield Strength",13.1,null,null,null,"1000psi","","","","","",false,"unit_mismatch","discussion",""],["ia:DTIC_AD0003634","Ti","Yield Strength",13.7,null,null,null,"1000psi","","","","","",false,"unit_mismatch","discussion",""],["ia:DTIC_AD0003634","Ti","Yield Point (Lower)",1000.0,null,null,null,"1000psi","","","","","",false,"unit_mismatch","discussion",""],["ia:DTIC_AD0003634","Ti","Yield Strength",32.1,null,null,null,"1000psi","","","","","",false,"unit_mismatch","discussion",""],["ia:DTIC_AD0003634","Ti","Yield Strength",9.15,null,null,null,"1000psi","","","","","",false,"unit_mismatch","discussion",""],["ia:DTIC_AD0003634","Ti","Yield Strength",10.7,null,null,null,"1000psi","","","","","",false,"unit_mismatch","discussion",""],["ia:DTIC_AD0003634","Ti","Yield Strength",11.2,null,null,null,"1000psi","","","","","",false,"unit_mismatch","discussion",""],["ia:DTIC_AD0003634","Ti","Yield Point (Lower)",1000.0,null,null,null,"1000psi","","","","","",false,"unit_mismatch","discussion",""],["ia:DTIC_AD0003634","Ti","Yield Strength",9.6,null,null,null,"1000psi","","","","","",false,"unit_mismatch","discussion",""],["ia:DTIC_AD0003634","Ti","Yield Strength",9.6,null,null,null,"1000psi","","","","","",false,"unit_mismatch","discussion",""],["ia:DTIC_AD0003634","Ti","Yield Strength",9.0,null,null,null,"1000psi","","","","","",false,"unit_mismatch","discussion",""],["ia:DTIC_AD0003634","Ti","Yield Strength",90.0,null,null,null,"1000psi","","","","","",false,"unit_mismatch","discussion",""],["ia:DTIC_AD0003634","Ti","Yield Strength",122.0,null,null,null,"1000psi","","","","","",false,"unit_mismatch","discussion",""],["ia:DTIC_AD0003634","Ti","Yield Strength",77.9,null,null,null,"1000psi","","","","","",false,"unit_mismatch","discussion",""],["ia:DTIC_AD0003634","Ti","Yield Strength",92.2,null,null,null,"1000psi","","","","","",false,"unit_mismatch","discussion",""],["ia:DTIC_AD0003634","Ti","Yield Strength",66.3,null,null,null,"1000psi","","","","","",false,"unit_mismatch","discussion",""],["ia:DTIC_AD0003634","Ti","Yield Strength",93.0,null,null,null,"1000psi","","","","","",false,"unit_mismatch","discussion",""],["ia:DTIC_AD0003634","Ti","Yield Strength",97.0,null,null,null,"1000psi","","","","","",false,"unit_mismatch","discussion",""],["ia:DTIC_AD0003634","Ti","Yield Strength",711000.0,null,null,null,"1000psi","","","","","",false,"unit_mismatch","discussion",""],["ia:DTIC_AD0003634","Ti","Yield Strength",956000.0,null,null,null,"1000psi","","","","","",false,"unit_mismatch","discussion",""],["ia:DTIC_AD0003634","Ti","Yield Strength",1130000.0,null,null,null,"1000psi","","","","","",false,"unit_mismatch","discussion",""],["ia:DTIC_AD0003634","Ti","Yield Strength",407000.0,null,null,null,"1000psi","","","","","",false,"unit_mismatch","discussion",""],["ia:DTIC_AD0003634","Ti","Yield Strength",412000.0,null,null,null,"1000psi","","","","","",false,"unit_mismatch","discussion",""],["ia:DTIC_AD0003634","Ti","Yield Strength",640000.0,null,null,null,"1000psi","","","","","",false,"unit_mismatch","discussion",""],["ia:DTIC_AD0003634","Ti","Yield Strength",220000.0,null,null,null,"1000psi","","","","","",false,"unit_mismatch","discussion",""],["ia:DTIC_AD0003634","Ti","Yield Strength",440000.0,null,null,null,"1000psi","","","","","",false,"unit_mismatch","discussion",""],["ia:DTIC_AD0003634","Ti","Yield Strength",410000.0,null,null,null,"1000psi","","","","","",false,"unit_mismatch","discussion",""],["ia:DTIC_AD0003634","Ti","Yield Strength",112000.0,null,null,null,"1000psi","","","","","",false,"unit_mismatch","discussion",""],["ia:DTIC_AD0003634","1438-TA1udm","Yield Strength, 1000 psi",22.3,null,null,null,"1000psi","400 °C","400°C (Not Aged)","","","FIRST SPEED",false,"unit_mismatch","discussion",""],["ia:DTIC_AD0003634","1438-TA1udm","Yield Strength, 1000 psi",26.7,null,null,null,"1000psi","400 °C","400°C (Not Aged)","","","SECOND SPEED",false,"unit_mismatch","discussion",""],["ia:DTIC_AD0003634","1438-TA1udm","Yield Strength, 1000 psi",24.0,null,null,null,"1000psi","400 °C","400°C (Not Aged)","","","THIRD SPEED",false,"unit_mismatch","discussion",""],["ia:DTIC_AD0003634","TLUX 59.","Yield Strength, 1000 psi",23.0,null,null,null,"1000psi","room temperature","AS","","","FIRST SPEED",false,"unit_mismatch","discussion",""],["ia:DTIC_AD0003634","TLUX 59.","Yield Strength, 1000 psi",23.0,null,null,null,"1000psi","room temperature","AS","","","SECOND SPEED",false,"unit_mismatch","discussion",""],["ia:DTIC_AD0003634","Ti","Yield Strength",3413.0,null,null,null,"1000psi","","","","","",false,"unit_mismatch","discussion",""],["ia:DTIC_AD0003634","Ti","Yield Strength",4100.0,null,null,null,"1000psi","","","","","",false,"unit_mismatch","discussion",""],["ia:DTIC_AD0003634","Ti","Yield Strength",147.0,null,null,null,"1000psi","","","","","",false,"unit_mismatch","discussion",""],["ia:DTIC_AD0003634","Ti","Yield Strength",1730.0,null,null,null,"1000psi","600 °F","","","","",false,"unit_mismatch","discussion",""],["ia:DTIC_AD0003634","Ti","Yield Strength",3340.0,null,null,null,"1000psi","","","","","",false,"unit_mismatch","discussion",""],["ia:DTIC_AD0006453","WS281A","tensile strength",0.0,0.0,0.0,null,"","","as-rolled","","","",false,"unit_missing","conclusions",""],["ia:DTIC_AD0006453","WS294A","strength",0.0,0.0,0.0,null,"","","","","","",false,"unit_missing","conclusions",""],["ia:DTIC_AD0092325","","tensile strength",0.0,null,null,null,"","room temperature","","","","",false,"unit_missing","conclusions",""],["ia:DTIC_AD0258855","Ti-6Al-4V","yield strength",75800.0,null,null,null,"psi","","","","","",false,"unit_mismatch","conclusions",""],["ia:DTIC_AD0258855","Ti-6Al-4V","yield strength",75800.0,null,null,null,"psi","","","","","",false,"unit_mismatch","results_discussion",""],["ia:DTIC_AD0258855","Ti-5Al-2Sn","yield strength",0.0,null,null,null,"","","","","","",false,"unit_missing","results_discussion",""],["ia:DTIC_AD0260042","","minimum yield strength",180000.0,null,null,null,"psi","room temperature","","","tensile test","",false,"unit_mismatch","results",""],["ia:DTIC_AD0260042","","absolute minimum of a 175, 000 psi yield strength",175000.0,null,null,null,"psi","room temperature","","","tensile test","",false,"unit_mismatch","results",""],["ia:DTIC_AD0260042","","yield strength",1206500000.0,null,null,null,"psi","","","","","",false,"unit_mismatch","results",""],["ia:DTIC_AD0260042","","yield strength",1241000000.0,null,null,null,"psi","","","","","",false,"unit_mismatch","results",""],["ia:DTIC_AD0260042","","yield strength",1206500000.0,null,null,null,"psi","","","","","",false,"unit_mismatch","results",""],["ia:DTIC_AD0260042","","yield strength",689500000.0,null,null,null,"psi","","","","","",false,"unit_mismatch","results",""],["ia:DTIC_AD0260042","","yield strength",1241000000.0,null,null,null,"psi","","","","","",false,"unit_mismatch","results",""],["ia:DTIC_AD0260042","","yield strength",1241000000.0,null,null,null,"psi","","","","","",false,"unit_mismatch","results",""],["ia:DTIC_AD0260042","","yield strength",1241056.26,null,null,null,"MPa","","age-flattened at 850F for one-half hour","","","",false,"out_of_range","results",""],["ia:DTIC_AD0260042","","yield strength",175000.0,null,null,null,"psi","","","","","",false,"unit_mismatch","results",""],["ia:DTIC_AD0260042","","yield strength level",175000.0,175000.0,175000.0,null,"psi","","aged 900°F for 24 h","","","",false,"unit_mismatch","results",""],["ia:DTIC_AD0260042","","minimum yield strength level",200000.0,200000.0,200000.0,null,"psi","","","","","",false,"unit_mismatch","results",""],["ia:DTIC_AD0260042","","minimum yield strength",180000.0,180000.0,180000.0,null,"psi","","as-stress-relieved 850°F (1/2) AC","","","",false,"unit_mismatch","results",""],["ia:DTIC_AD0260042","","yield strength",157000.0,157000.0,157000.0,null,"psi","","aged at 977F for 16 hours","","tensile test","",false,"unit_mismatch","results",""],["ia:DTIC_AD0260042","","180,000 psi minimum yield strength",180000.0,180000.0,180000.0,null,"psi","","aged to 180,000 psi minimum yield strength level","","","",false,"unit_mismatch","conclusions",""],["ia:DTIC_AD0260042","","175,000 to 200,000 psi yield strength range",187500.0,175000.0,200000.0,null,"psi","","","","","",false,"unit_mismatch","conclusions",""],["ia:DTIC_AD0260042","","200, 000 psi yield strength level",200000.0,200000.0,200000.0,null,"psi","","aged to 200,000 psi yield strength level","","","",false,"unit_mismatch","conclusions",""],["ia:DTIC_AD0260728","Ti-13V-11Cr-3Al","yield strength",195000.0,null,null,null,"psi","","cold rolled and aged","","","",false,"unit_mismatch","abstract",""],["ia:DTIC_AD0260728","20% nickel steel","yield strength",300000.0,null,null,null,"psi","","cold rolled and aged","","","",false,"unit_mismatch","abstract",""],["ia:DTIC_AD0260728","20% nickel steel","yield strength",290000.0,null,null,null,"psi","","solution annealed, sub-zero cooled, aged","","","",false,"unit_mismatch","discussion",""],["ia:DTIC_AD0260728","20% nickel steel","yield strength",300000.0,null,null,null,"psi","","sub-zero cooled, sized, aged at 750°F","","","",false,"unit_mismatch","discussion",""],["ia:DTIC_AD0260728","20% nickel steel","yield strength",190000.0,null,null,null,"psi","","sized, aged","","","",false,"unit_mismatch","discussion",""],["ia:DTIC_AD0260728","titanium strip","yield strength",200000.0,null,null,null,"psi","","cold rolled, aged","","","",false,"unit_mismatch","discussion",""],["ia:DTIC_AD0273711","Ti-6Al-4V","yield strength",1056.0,null,null,null,"MPa","","","","","",false,"unit_suspect","results_discussion",""],["ia:DTIC_AD0273711","Ti-13V-11Cr-3Al","yield strength",296.0,null,null,null,"MPa","","","","","",false,"unit_suspect","results_discussion",""],["ia:DTIC_AD0273711","Ti-6Al-4V","yield strength",1056.0,null,null,null,"MPa","","","","","",false,"unit_suspect","results_discussion",""],["ia:DTIC_AD0273711","Ti-13V-11Cr-3Al","yield strength",296.0,null,null,null,"MPa","","","","","",false,"unit_suspect","results_discussion",""],["ia:DTIC_AD0273711","","yield strength",120000.0,120000.0,140000.0,null,"psi","","annealed","","","",false,"unit_mismatch","results_discussion",""],["ia:DTIC_AD0273711","","yield strength",120000.0,120000.0,140000.0,null,"psi","","as-welded","","","",false,"unit_mismatch","results_discussion",""],["ia:DTIC_AD0273711","Ti-13V-11Cr-3Al","yield strength",160000.0,160000.0,160000.0,null,"psi","","aged after welding","","","",false,"unit_mismatch","results_discussion",""],["ia:DTIC_AD0274204","","YS",65.5002,null,null,null,"MPa","","","","","",false,"","methods",""],["ia:DTIC_AD0274204","","YS",53.0896,null,null,null,"MPa","","","","","",false,"","methods",""],["ia:DTIC_AD0274204","","YS",96.5266,null,null,null,"MPa","","","","","",false,"","methods",""],["ia:DTIC_AD0274204","","YS",48.2633,null,null,null,"MPa","","","","","",false,"out_of_range","methods",""],["ia:DTIC_AD0274204","Ti-6Al-4V","YS",694.302,649.4861,765.318,null,"MPa","","solution treated","","","",false,"","conclusions",""],["ia:DTIC_AD0274204","Ti-6Al-4V","YS",1193.4824,1096.2664,1290.6985,null,"MPa","","solution treated and aged","","","",false,"","conclusions",""],["ia:DTIC_AD0274204","Ti-4Al-3Mo-1V","Avg YS**(ksi)",1495.4728,null,null,null,"MPa","","","","","",false,"","conclusions",""],["ia:DTIC_AD0274204","Ti-4Al-3Mo-1V","Avg YS**(ksi)",1268.6353,null,null,null,"MPa","","","","","",false,"","conclusions",""],["ia:DTIC_AD0408203","Ti-6Al-4V","0 ksi yield",0.0,null,null,null,"MPa","","","","","",false,"out_of_range","results",""],["ia:DTIC_AD0408203","Ti-7Al-4Mo","YS(0.2%),Ksi",141.4,null,null,null,"Ksi","room temperature","as-extruded & straightened","","tensile test","",false,"unit_mismatch","conclusions",""],["ia:DTIC_AD0408203","Ti-7Al-4Mo","YS(0.2%)",1159.0087,null,null,null,"MPa","","warm drawn to 0.043in. and heat treated","","","",false,"","conclusions",""],["ia:DTIC_AD0408203","Ti-7Al-4Mo","YS(0.2%)",936.9975,null,null,null,"MPa","","warm drawn to 0.043in. and heat treated","","","",false,"","conclusions",""],["ia:DTIC_AD0408203","Ti-7Al-4Mo","YS(0.2%)",1087.9927,null,null,null,"MPa","","warm drawn to 0.043in. and heat treated","","","",false,"","conclusions",""],["ia:DTIC_AD0408203","Ti-7Al-4Mo","YS(0.2%)",1019.7346,null,null,null,"MPa","","warm drawn to 0.043in. and heat treated","","","",false,"","conclusions",""],["ia:DTIC_AD0408203","Ti-7Al-4Mo","YS(0.2%)",1161.0771,null,null,null,"MPa","","warm drawn to 0.043in. and heat treated","","","",false,"","conclusions",""],["ia:DTIC_AD0408203","Ti-6Al-4V","YS(0.",159.0,null,null,null,"","","","","","",false,"unit_missing","conclusions",""],["ia:DTIC_AD0408203","Ti-6Al-4V","YS(0.2%)",152.0,null,null,null,"","","","","","",false,"unit_missing","conclusions",""],["ia:DTIC_AD0408203","Ti-6Al-4V","YS(0.2%)",133.0,null,null,null,"Ksi","room temperature","as-solution treated","","tensile test","",false,"unit_mismatch","conclusions",""],["ia:DTIC_AD0408203","Ti-6Al-4V","YS(0.2%)",162.0,null,null,null,"Ksi","room temperature","as-solution treated + 1.5% longitudinal strain (stretcher straightening)","","tensile test","",false,"unit_mismatch","conclusions",""],["ia:DTIC_AD0408203","Ti-6Al-4V","YS(0.2%)",193.2,null,null,null,"Ksi","room temperature","warm drawn 2 cycles (15% reduction) + plant heat treated (1725°F, 2 min WQ) + warm stretch (400/450°F)","","tensile test","",false,"unit_mismatch","conclusions",""],["ia:DTIC_AD0408203","Ti-6Al-4V","YS(0.2%)",133.0,null,null,null,"Ksi","room temperature","1725°F (2 min) WQ + 425°F (1/2 hr) AC (simulating KOH cycles)","","tensile test","",false,"unit_mismatch","conclusions",""],["ia:DTIC_AD0408203","Ti-6Al-4V","Ys(0.",1150.0455,null,null,null,"MPa","room temperature","straightening + 425·F (1/2 hr) AC RT","","","",false,"","conclusions",""],["ia:DTIC_AD0408203","Ti-6Al-4V","YS(0.",1112.8138,null,null,null,"MPa","","1725°F(2min)WQ + 1000°F(4hrs)AC","","","",false,"","conclusions",""],["ia:DTIC_AD0408203","Ti-6Al-4V","YS(0.",1146.5981,null,null,null,"MPa","","1725°F(2min)WQ + 1000°F(4hrs)AC","","","",false,"","conclusions",""],["ia:DTIC_AD0408203","Ti-6Al-4V","YS(0.",1103.1611,null,null,null,"MPa","","1725F(15sec)WQ + Hot Stretch 1000F(AC)","","","",false,"","conclusions",""],["ia:DTIC_AD0408203","Ti-6Al-4V","yield strength",1241.0563,null,null,null,"MPa","","solution treated + stretch straightened at 400/450°F","","","",false,"","conclusions",""],["ia:DTIC_AD0408203","Ti-6Al-4V","2% Fty.",937.687,null,null,null,"MPa","","","","","",false,"","conclusions",""],["ia:DTIC_AD0408203","Ti-6Al-4V","2% (ksi)",1096.9558,null,null,null,"MPa","","","","","",false,"","conclusions",""],["ia:DTIC_AD0408203","Ti-6Al-4V","2%",157.9,null,null,null,"","","","","","",false,"unit_missing","conclusions",""],["ia:DTIC_AD0408203","6Al-4V","Fty",1144.5297,null,null,null,"MPa","","extruded & stretch straightened","coarse Widmanstätten (basket weave)","","",false,"","conclusions",""],["ia:DTIC_AD0408203","6Al-4V","Fty",940.4449,null,null,null,"MPa","","as extruded","","","",false,"","conclusions",""],["ia:DTIC_AD0408203","6Al-4V","Fty",895.6289,null,null,null,"MPa","","as extruded","coarse Widmanstätten (basket weave)","","",false,"","conclusions",""],["ia:DTIC_AD0408203","6Al-4V","Fty",1089.3716,null,null,null,"MPa","","as extruded","","","",false,"","conclusions",""],["ia:DTIC_AD0408203","6Al-4V","Fty",863.9131,null,null,null,"MPa","","as extruded","","","",false,"","conclusions",""],["ia:DTIC_AD0408203","6Al-4V","Fty",883.2184,null,null,null,"MPa","","as extruded & stretch straightened","","","",false,"","conclusions",""],["ia:DTIC_AD0408732","Ti-Al-Cb","strength",282.685,null,null,null,"MPa","1600 °F","","","tensile test","0.002 in./min",false,"","methods",""],["ia:DTIC_AD0408732","Ti-Al-Cb","strength",303.3693,null,null,null,"MPa","1600 °F","","","tensile test","0.02 in./min",false,"","methods",""],["ia:DTIC_AD0408732","Ti-Al-Cb","strength",351.6326,null,null,null,"MPa","1600 °F","","","tensile test","0.2 in./min",false,"","methods",""],["ia:DTIC_AD0408732","Ti-Al-Cb","yield strengths",148.2373,75.8423,220.6322,null,"MPa","160 °F","","","tensile test","0.002 in./min.",false,"","methods",""],["ia:DTIC_AD0408732","Ti-Al-Cb","yield strengths",444.7118,262.0008,627.4229,null,"MPa","160 °F","","","tensile test","0.2 in./min.",false,"","methods",""],["ia:DTIC_AD0409146","","yield strength",165000.0,null,null,null,"psi","","","","","",false,"unit_mismatch","discussion",""],["ia:DTIC_AD0409146","","yield strength",135000.0,null,null,null,"psi","","","","","",false,"unit_mismatch","discussion",""],["ia:DTIC_AD0409146","Ti-5Fe-3Al","yield strength",160000.0,null,null,null,"psi","","","","","",false,"unit_mismatch","discussion",""],["ia:DTIC_AD0409146","Ti-17V-10Cr-3Al","yield strength",135000.0,null,null,null,"psi","","","","","",false,"unit_mismatch","discussion",""],["ia:DTIC_AD0409146","Ti-15Mo-5Fe-3Al","yield strength",140000.0,null,null,null,"psi","","","","","",false,"unit_mismatch","discussion",""],["ia:DTIC_AD0438713","B-120 VCA","circumferential yield strength",1379000000.0,1379000000.0,1379000000.0,null,"psi","room temperature","aged","","tensile test","",false,"unit_mismatch","abstract",""],["ia:DTIC_AD0438713","B-120 VCA","minimum yield strength level",1241000000.0,1241000000.0,1241000000.0,null,"psi","room temperature","age-flattened at 850F for one-half hour","","tensile test","",false,"unit_mismatch","results",""],["ia:DTIC_AD0438713","B-120 VCA","yield strength level",1379000000.0,1379000000.0,1379000000.0,null,"psi","room temperature","aged","","tensile test","",false,"unit_mismatch","results",""],["ia:DTIC_AD0438713","B-120 VCA","minimum yield strength",1241000000.0,1241000000.0,1241000000.0,null,"psi","room temperature","as-stress-relieved","","tensile test","",false,"unit_mismatch","results",""],["ia:DTIC_AD0438713","B-120 VCA","minimum yield strength",1379000000.0,1379000000.0,1379000000.0,null,"psi","room temperature","aged","","tensile test","",false,"unit_mismatch","results",""],["ia:DTIC_AD0438713","","yield strength",180000.0,null,null,null,"psi","","","","","",false,"unit_mismatch","results",""],["ia:DTIC_AD0438713","","yield strength",200000.0,null,null,null,"psi","","","","","",false,"unit_mismatch","results",""],["ia:DTIC_AD0438713","","yield strength",200000.0,null,null,null,"psi","","aged 0.5 h at 850°F","","","",false,"unit_mismatch","results",""],["ia:DTIC_AD0438713","","yield strength",200000.0,null,null,null,"psi","","aged 45 min at 850°F","","","",false,"unit_mismatch","results",""],["ia:DTIC_AD0438713","","yield strength",0.0,null,null,null,"","","","","","",false,"unit_missing","results",""],["ia:DTIC_AD0438713","","yield strength",200000.0,null,null,null,"psi","","","","","",false,"unit_mismatch","results",""],["ia:DTIC_AD0438713","","yield strength",200000.0,null,null,null,"psi","","","","","",false,"unit_mismatch","results",""],["ia:DTIC_AD0438713","","yield strength",0.0,null,null,null,"","","","","","",false,"unit_missing","results",""],["ia:DTIC_AD0438713","","yield strength",200000.0,null,null,null,"psi","","","","","",false,"unit_mismatch","results",""],["ia:DTIC_AD0438713","","yield strength",200000.0,null,null,null,"psi","","","","","",false,"unit_mismatch","conclusions",""],["ia:DTIC_AD0438713","PWA-2267","0.2%Y Yield Strength",1344.4776,null,null,null,"MPa","","","","tensile test","",false,"","conclusions",""],["ia:DTIC_AD0438713","PWA-2267","0.02% Yield Strength",1264.4984,null,null,null,"MPa","","","","tensile test","",false,"","conclusions",""],["ia:DTIC_AD0438713","PWA-2267","0.2%Y Yield Strength",1351.3724,null,null,null,"MPa","","","","tensile test","",false,"","conclusions",""],["ia:DTIC_AD0438713","PWA-2267","0.02% Yield Strength",1265.1879,null,null,null,"MPa","","","","tensile test","",false,"","conclusions",""],["ia:DTIC_AD0438713","","YIELD STRENGTH",700.0,700.0,700.0,null,"MPa","","","","","",false,"","other",""],["ia:DTIC_AD0438713","","YIELD STRENGTH (0.2%-KSI)",1172.1087,1172.1087,1172.1087,null,"MPa","","","","","",false,"","other",""],["ia:DTIC_AD0438713","","YIELD STRENGTH",1447.899,1447.899,1447.899,null,"MPa","","heat-treated with part at 850 F (1/2) AC, prestressed 0.35% (after machining) and aged at 800–850 F","","","",false,"","other",""],["ia:DTIC_AD0438713","","YIELD STRENGTH",1585.7941,1585.7941,1585.7941,null,"MPa","","flow-turned cylinder F-2, prestressed 0.40% in circumferential direction, aged at 850 F","","","",false,"","other",""],["ia:DTIC_AD0633986","Ti-6Al-4V","Yield Strength (psi)",127650.0,127050.0,128335.0,null,"psi","room temperature","as-built","","tensile test","",false,"unit_mismatch","results",""],["ia:DTIC_AD0633986","Ti-6Al-4V","Yield Strength psi",72750.0,70100.0,75200.0,null,"psi","room temperature","mill annealed","","tensile test","",false,"unit_mismatch","results",""],["ia:DTIC_AD0640229","Ti-8Al-1Mo-1V","Yield Strength",137.5,86.5,148.7,null,"KSI","","","","","",false,"unit_mismatch","methods",""],["ia:DTIC_AD0648245","Ti-17V-3Al","yield strength",141.0,null,null,null,"Kpsi","room temperature","solution treated","","tensile test","",false,"unit_mismatch","results",""],["ia:DTIC_AD0648245","Ti-17V-3Al","yield strength",143.0,null,null,null,"Kpsi","room temperature","aged","","tensile test","",false,"unit_mismatch","results",""],["ia:DTIC_AD0648245","Ti-17V-3Al-2.5Fe","yield strength",115.0,null,null,null,"Kpsi","","solution treated","","","",false,"unit_mismatch","results",""],["ia:DTIC_AD0648245","Ti-17V-3Al-2.5Fe","aged yield strength",185.0,null,null,null,"Kpsi","","aged","","","",false,"unit_mismatch","results",""],["ia:DTIC_AD0648245","Ti-17V-10Cr-3Al","yield strength",135.0,null,null,null,"Kpsi","","","","","",false,"unit_mismatch","results",""],["ia:DTIC_AD0648245","Ti-15Mo-5Fe-3Al","yield strength",140.0,null,null,null,"Kpsi","","","","","",false,"unit_mismatch","results",""],["ia:DTIC_AD0648245","Ti-8Mo-8V-3Al","YS/UTS r. ios of 0.9 or higher",992.845,null,null,null,"MPa","","annealed","","","",false,"","conclusions",""],["ia:DTIC_AD0648245","Ti-17V-3Al","YS/UTS r. ios of 0.9 or higher",992.845,null,null,null,"MPa","","annealed","","","",false,"","conclusions",""],["ia:DTIC_AD0648245","","yield strength",34.47,null,null,null,"Kpsi","room temperature","","","tensile test","",false,"unit_mismatch","conclusions",""],["ia:DTIC_AD0648245","Ti-17V-10Mn-3Al","yield strength",111.0,null,null,null,"Kpsi","600 °F","","","tensile test","",false,"unit_mismatch","results",""],["ia:DTIC_AD0648245","","yield strength",106.0,106.0,116.0,null,"Kpsi","600 °F","","","tensile test","",false,"unit_mismatch","results",""],["ia:DTIC_AD0648245","","strength",0.0,null,null,null,"","","","","","",false,"unit_missing","results",""],["ia:DTIC_AD0648245","","yield strength",150.0,null,null,null,"Kpsi","","annealed","","","",false,"unit_mismatch","results",""],["ia:DTIC_AD0648245","Ti-17V-3Al-2.5Fe","aged strength",0.0,null,null,null,"","","","","","",false,"unit_missing","results",""],["ia:DTIC_AD0648245","Ti-8Mo-8V-3Al-2.5Fe","aged strength",0.0,null,null,null,"","","","","","",false,"unit_missing","results",""],["ia:DTIC_AD0660333","Ti-6Al-4V","yield strength (0.2% offset)",130600.0,null,null,null,"psi","room temperature","bonded at 1700°F for 1 h","","tensile test","",false,"unit_mismatch","abstract",""],["ia:DTIC_AD0660333","Ti-6Al-4V","yield strength (0.2% offset)",137500.0,null,null,null,"psi","room temperature","bonded at 1700°F for 4 h","","tensile test","",false,"unit_mismatch","abstract",""],["ia:DTIC_AD0660333","Ti-6Al-4V","yield strength (0.2% offset)",137900.0,null,null,null,"psi","room temperature","untreated","","tensile test","",false,"unit_mismatch","abstract",""],["ia:DTIC_AD0667533","Ti-6Al-4Mo-1Cu-0.2Si","0.1 percent proof stress (min)",864.6025,864.6025,864.6025,null,"MPa","68 F","","","","",false,"","results",""],["ia:DTIC_AD0667533","","strength",0.0,null,null,null,"","room temperature","","","","",false,"unit_missing","results",""],["ia:DTIC_AD0691494","CP-Ti Grade 2","Yield Strength,psi (2% Offset)",48300.0,null,null,null,"psi","room temperature","","","tensile test","0.005 inches/inch/minute",false,"unit_mismatch","conclusions",""],["ia:DTIC_AD0709049","Ti-11.5Mo-6Zr-4.5Sn","yield strengths",1517.0,1517.0,1517.0,null,"MPa","","","","","",false,"","abstract",""],["ia:DTIC_AD0709049","Ti-11.5Mo-6Zr-4.5Sn","yield strength",586.0543,null,null,null,"MPa","room temperature","as-quenched","","tensile test","",false,"","results",""],["ia:DTIC_AD0709049","Ti-11.5Mo-6Zr-4.5Sn","yield strength",586.0543,null,null,null,"MPa","","aged at 550°F","","","",false,"","results",""],["ia:DTIC_AD0709049","Ti-11.5Mo-6Zr-4.5Sn","yield strength",586.0543,null,null,null,"MPa","","aged at 1000°F","","","",false,"","results",""],["ia:DTIC_AD0709049","Ti-11.5Mo-6Zr-4.5Sn","yield strength",1516.8465,null,null,null,"MPa","","","","","",false,"","results",""],["ia:DTIC_AD0709049","Ti-11.5Mo-6Zr-4.5Sn","maximum strength",1516.8465,null,null,null,"MPa","","","","","",false,"","discussion",""],["ia:DTIC_AD0709049","Ti-11.5Mo-6Zr-4.5Sn","yield strength",1516.8465,null,null,null,"MPa","","aged 32 hr at 900°F","","","",false,"","results",""],["ia:DTIC_AD0709049","Ti-11.5Mo-6Zr-4.5Sn","yield strength",1516.8465,null,null,null,"MPa","","","","","",false,"","discussion",""],["ia:DTIC_AD0712056","","yield strengths",896.3184,758.4233,1034.2135,null,"MPa","","","","","",false,"","abstract",""],["ia:DTIC_AD0712056","Ti-6Al-4V","0 o I diooo-",799.7918,null,null,null,"MPa","","MILL ANNEALED","","","",false,"","other",""],["ia:DTIC_AD0712056","Ti-6Al-4V","0 Os = 123 ksi",848.0551,null,null,null,"MPa","","1725°F/1hr/WQ 1000°F/4hrs/AC","","","",false,"","other",""],["ia:DTIC_AD0712056","Ti-7Al-2.5Mo","SOys 123 ksi",848.0551,null,null,null,"MPa","","1725°F/1hr/WQ 1000°F/4hrs/AC","","","",false,"","other",""],["ia:DTIC_AD0712056","Ti-6Al-6V-2Sn","138 ksi",951.4765,null,null,null,"MPa","","1550°F/1hr/WO 1200°F/2hrs/AC","","","",false,"","other",""],["ia:DTIC_AD0712056","Ti-6Al-6V-2Sn","& AIR A A SALT WATER 01000 A i100 0 I 500 - 3:1 < S _ CrsLP= 1051ks",1051.0,null,null,null,"MPa","","1625°F/1hr/WQ 1200°F/2hrs/AC","","","",false,"unit_suspect","other",""],["ia:DTIC_AD0720278","","0.2% Yield Strength",1103.1611,null,null,null,"MPa","","","","tensile test","",false,"","methods",""],["ia:DTIC_AD0720278","","0.2% Yield ks",1034.2135,null,null,null,"MPa","","","","tensile test","",false,"","methods",""],["ia:DTIC_AD0720278","","e l e se n of 260 - 300 ksi",1930.532,1792.6368,2068.4271,null,"MPa","","","","","",false,"","methods",""],["ia:DTIC_AD0720278","Ti-6Al-4V","0.2% plastic deformation, 100 hr",997.6713,null,null,null,"MPa","600 °F","annealed","","tensile test","",false,"","conclusions",""],["ia:DTIC_AD0720278","Ti-6Al-4V","0.2% plastic deformation, 1000 hr",1013.5293,null,null,null,"MPa","600 °F","annealed","","tensile test","",false,"","conclusions",""],["ia:DTIC_AD0720278","Ti-6Al-4V","0.2% Yield Strength, ksi",910.1079,null,null,null,"MPa","room temperature","forged","","compressive test","",false,"","conclusions",""],["ia:DTIC_AD0720278","Ti-6Al-4V","0.2% Yield Strength, ksi",910.1079,null,null,null,"MPa","room temperature","forged","","compressive test","",false,"","conclusions",""],["ia:DTIC_AD0733442","Ti-8% Al","yield strength",1516.8465,null,null,null,"MPa","","aged at 700°F","beta + omega","","",false,"","conclusions",""],["ia:DTIC_AD0736445","Ti-6Al-4V","BIAXIAL YIELD STRENGTH",1.0,null,null,null,"","","","","","",true,"unit_missing","methods",""],["ia:DTIC_AD0736445","Ti-6Al-4V","UNIAXIAL YIELD STRENGTH",1.0,null,null,null,"","","","","","",true,"unit_missing","methods",""],["ia:DTIC_AD0736445","Ti-6Al-4V","BIAXIAL YIELD STRENGTH",1.22,null,null,null,"","","","","","",true,"unit_missing","methods",""],["ia:DTIC_AD0736445","Ti-6Al-4V","BIAXIAL YIELD STRENGTH",1.41,null,null,null,"","","","","","",true,"unit_missing","methods",""],["ia:DTIC_AD0736445","Ti-6Al-4V","BIAXIAL YIELD STRENGTH",1.58,null,null,null,"","","","","","",true,"unit_missing","methods",""],["ia:DTIC_AD0736445","Ti-6Al-4V","BIAXIAL YIELD STRENGTH",1.73,null,null,null,"","","","","","",true,"unit_missing","methods",""],["ia:DTIC_AD0736445","Ti-6Al-4V","BIAXIAL YIELD STRENGTH",2.24,null,null,null,"","","","","","",true,"unit_missing","methods",""],["ia:DTIC_AD0740584","","shear yielding",104.1108,null,null,null,"MPa","","","","","",false,"","results_discussion",""],["ia:DTIC_AD0740584","","transverse tensile failure",187.5374,null,null,null,"MPa","","","","","",false,"","results_discussion",""],["ia:DTIC_AD0740584","","longitudinal failure",262.0008,null,null,null,"MPa","","","","","",false,"","results_discussion",""],["ia:DTIC_AD0740850","Ti-5Al-2.5Sn","yield strength",413.65,null,null,null,"MPa","room temperature","","","","",false,"unit_suspect","abstract",""],["ia:DTIC_AD0740850","Ti-5Al-2.5Sn","strength increase",1425.8357,null,null,null,"MPa","room temperature","cold worked after recrystallization to submicron grain size","","","",false,"","abstract",""],["ia:DTIC_AD0740850","8-C","strength",482.633,null,null,null,"MPa","","solution treated","","","",false,"","methods",""],["ia:DTIC_AD0740850","","strength",275.7903,null,null,null,"MPa","","","","","",false,"","methods",""],["ia:DTIC_AD0740850","Ti-5Al-2.5Sn","0.2% proof stress",0.0,null,null,null,"","room temperature","40% PRR","","tensile test","3 x 10 sec",false,"unit_missing","methods",""],["ia:DTIC_AD0740850","","yield strengths",0.0,null,null,null,"","room temperature","","","room temperature hardness measurements","",true,"unit_missing","methods",""],["ia:DTIC_AD0746443","Ti-6Al-4V","yield",999739.765,null,null,null,"MPa","","as-received","","","",false,"out_of_range","methods",""],["ia:DTIC_AD0746443","Ti-6Al-4V","yield",999739.765,null,null,null,"MPa","","air annealed 1700°F/7h + FC","","","",false,"out_of_range","methods",""],["ia:DTIC_AD0746443","R-14","124 ksi",854.8,null,null,null,"MPa","","as-received","","","",false,"unit_suspect","methods",""],["ia:DTIC_AD0748644","Ti-6Al-4V","Yield Strength, TYS",896.3184,896.3184,896.3184,null,"MPa","","","","","",false,"","discussion",""],["ia:DTIC_AD0749932","Ti-16Al-7Mo","yield stress",896.3184,null,null,null,"MPa","","high-temperature aging at 900 °C","two-phase (β + Ti3Al)","","",false,"","abstract",""],["ia:DTIC_AD0749932","Ti-7Al-7Mo","yield stress",482.5,482.5,482.5,null,"MPa","room temperature","quenched from 1000°C to room temperature","single β-phase","","",false,"","results",""],["ia:DTIC_AD0749932","Ti-16Al-7Mo","I,",896.3184,null,null,null,"MPa","","aged at 910 °C","","","",false,"","results",""],["ia:DTIC_AD0749932","Ti-16Al-7Mo","yield strength",1103.1611,null,null,null,"MPa","","aged at 910 °C","","","",false,"","results",""],["ia:DTIC_AD0749932","Ti-16Al-7Mo","yield stress",7604916.971,null,null,null,"MPa","","","","","",false,"out_of_range","results",""],["ia:DTIC_AD0749932","Ti-16Al-7Mo","stress difference",103.4214,null,null,null,"MPa","","","","","",false,"","results",""],["ia:DTIC_AD0749932","Ti-16Al-7Mo","stress difference",13.7895,null,null,null,"MPa","","","","","",false,"out_of_range","results",""],["ia:DTIC_AD0749932","","yield str~ength",896.3184,null,null,null,"MPa","","","","","",false,"","results",""],["ia:DTIC_AD0752575","Ti-5.5V-5.25Al-0.9Fe-0.5Cu","yield strength",165.0,null,null,null,"Ksi","","warm working","","","",false,"unit_mismatch","abstract",""],["ia:DTIC_AD0752575","alloy #2","yield strength",1344.4776,1337.5829,1351.3724,null,"MPa","","1625°F, 1 hr + 915°F, 1 hr","E alpha","tensile test","",false,"","results_discussion",""],["ia:DTIC_AD0752575","alloy #2","yield strength",1268.6353,1247.951,1289.3196,null,"MPa","","1625°F, 1 hr + 915°F, 1 hr","W+C","tensile test","",false,"","results_discussion",""],["ia:DTIC_AD0753899","Ti-6Al-4V","Yield Strength",142.8,142.6,142.9,null,"KSI","room temperature","annealed","","tensile test","",false,"unit_mismatch","results_discussion",""],["ia:DTIC_AD0753899","Ti-6Al-4V","Yield Strength",141.9,141.6,142.1,null,"KSI","room temperature","annealed","","tensile test","",false,"unit_mismatch","results_discussion",""],["ia:DTIC_AD0753910","","room temperature yield strength",20000.0,null,null,null,"psi","room temperature","","","","",false,"unit_mismatch","conclusions",""],["ia:DTIC_AD0753910","Crystal Bar Ti","Yield Sirength, ksi",574.3333,null,null,null,"MPa","","","","","",false,"","results_discussion",""],["ia:DTIC_AD0753910","Ti-6Al-4V","yield stress",850.0,850.0,850.0,null,"MPa","room temperature","solution treated at 816°C, water quenched","","tensile test","1.3 x 10^-3 sec^-1",false,"","results_discussion",""],["ia:DTIC_AD0753910","Ti-6Al-4V","yield strength",900.0,900.0,900.0,null,"MPa","room temperature","","","tensile test","",false,"",
