Repository: akhtar07/tisci-explorer

# TiSci Explorer

A read-only, static explorer for **TiSci**, an autonomous research agent for titanium alloys. TiSci reads the
titanium-alloy literature, builds a knowledge graph and a table of measured values, proposes hypotheses where the
graph has gaps, and tests them with DFT (MACE / VASP) and the ICME-lite multiscale chain.

**Live site:** https://akhtar07.github.io/tisci-explorer/

The site has seven sections:

| Section | What it shows |
|---|---|
| Overview | Corpus → graph → facts → hypotheses → verdicts, with the snapshot's counts |
| Worked example | One full loop for W in α-Ti: graph path, hypothesis, novelty check, DFT test, verdict, follow-up, DAMASK |

File: data/facts/youngs_modulus.json (part 9 of 33)
"results",""],["oa:W2079717771","","Young’s modulus",140.0,60.0,220.0,null,"GPa","","","","nanoindentation","",false,"","results",""],["oa:W2083046270","TLM","E/GPa",79.4,null,null,null,"GPa","","","","","",false,"","methods",""],["oa:W2083294689","Ti-6Al-4V","Young´s modulus",119.0,117.0,121.0,null,"GPa","","","","","",false,"","results",""],["oa:W2083294689","Ti-6Al-4V","Young´s modulus",117.0,null,null,null,"GPa","","as-built","","tensile test","",false,"","methods",""],["oa:W2083294689","Ti-6Al-4V","Young´s modulus",118.0,null,null,null,"GPa","","as-built","","tensile test","",false,"","methods",""],["oa:W2083294689","Ti-6Al-4V","Young´s modulus",118.0,null,null,null,"GPa","","as-built","","tensile test","",false,"","methods",""],["oa:W2083294689","Ti-6Al-4V","Young´s modulus",121.0,null,null,null,"GPa","","as-built","","tensile test","",false,"","methods",""],["oa:W2084480117","Ti-34Nb-2Al","E",60.0,null,null,null,"GPa","200 °C","quenched","","","",false,"","results_discussion","In this figure a minimum in the value of both E and G occurs around 200°C."],["oa:W2084480117","Ti-15Nb-2Al","E",85.0,null,null,null,"GPa","20 °C","quenched","","","",false,"","results_discussion","For instance, the modulus for alloy Ti-15wt.%Nb-2wt.%Al at 20oC decreases to a minimum around 650oC and increases above this temperature."],["oa:W208787446","DLC_7Zr","E(GPa)",120.0,117.0,123.0,3.0,"GPa","","","","nanoindentation","",false,"","results",""],["oa:W208787446","DLC:H_7Zr","E(GPa)",117.0,113.0,121.0,4.0,"GPa","","","","nanoindentation","",false,"","results",""],["oa:W208787446","DLC_9Zr","E(GPa)",131.0,128.0,134.0,3.0,"GPa","","","","nanoindentation","",false,"","results",""],["oa:W208787446","UFG pure Ti","Young’s Modulus",103.0,null,null,null,"GPa","","","","","",false,"","methods",""],["oa:W208787446","UFG pure Ti","Young’s modulus",103.0,null,null,null,"GPa","","","","","",false,"","conclusions",""],["oa:W208787446","CP-Ti Grade 2","Young’s Modulus",103.0,null,null,null,"GPa","room temperature","as-built HPT","","","",false,"","conclusions",""],["oa:W208787446","CP-Ti Grade 2","Young modulus",1140.0,1140.0,1140.0,null,"GPa","","","","depth-sensing indentation","",false,"out_of_range","methods",""],["oa:W208787446","CP-Ti Grade 2","Young modulus",0.0,null,null,null,"","","","nanocomposite","","",false,"unit_missing","methods",""],["oa:W208787446","DLC-7Zr","E (GPa)",12073.0,null,null,null,"GPa","","","","","",false,"out_of_range","methods",""],["oa:W208787446","DLC:H-7Zr","E (GPa)",11774.0,null,null,null,"GPa","","","","","",false,"out_of_range","methods",""],["oa:W208787446","DLC-9Zr","E (GPa)",13173.0,null,null,null,"GPa","","","","","",false,"out_of_range","methods",""],["oa:W2088299660","Ti-3Al-2.5V","dynamic Young’s modulus",110.0,null,null,6.0,"GPa","room temperature","sintered","","dynamic Young’s modulus measurement","",false,"","results_discussion",""],["oa:W2088299660","Ti-6Al-4V","dynamic Young’s modulus",112.0,null,null,3.0,"GPa","room temperature","sintered","","dynamic Young’s modulus measurement","",false,"","results_discussion",""],["oa:W2088299660","Ti-3Al-2.5V","dynamic Young’s modulus",114.0,null,null,3.0,"GPa","room temperature","HIPed","","dynamic Young’s modulus measurement","",false,"","results_discussion",""],["oa:W2088299660","Ti-6Al-4V","dynamic Young’s modulus",118.0,null,null,2.0,"GPa","room temperature","HIPed","","dynamic Young’s modulus measurement","",false,"","results_discussion",""],["oa:W2090510803","Ti-6Al-4V","Young’s modulus",26.5,14.5,38.5,null,"GPa","room temperature","","","compressive test","",false,"out_of_range","abstract","Results: The physical property of the porous implants, containing the compressive strength being 163 - 286 MPa and the Young’s modulus being 14.5–38.5 GPa, is similar to cortical bone."],["oa:W2090510803","Ti-6Al-4V","Young’s modulus",26.5,14.5,38.5,null,"GPa","","EBM-produced","","","",false,"out_of_range","discussion","The EBM-produced porous Ti6Al4V implants showed a favorable mechanical property (compressive strength range from 163–286 MPa, Young’s modulus range from 14.5– 38.5 GPa) and suitable porous structure (fully interconnected porous networks, porosity range from 51–61%, the pore size range from 500 - 600 mm) for the load bearing application in treating large segmental bone defects."],["oa:W2090517785","Ti-25Nb-3Mo-3Zr-2Sn","Elastic modulus (GPa)",310.0,null,null,null,"GPa","","","","","",false,"out_of_range","results_discussion",""],["oa:W2091300956","Ti-13Nb-13Zr","E0",100.0,95.0,105.0,null,"GPa","room temperature","annealed at 1000°C/1h + water quenched + aged at 400°C/3h","","tensile test","",false,"","abstract","0,00 0,02 0,04 0,06 0,08 0,10 0,12 0 200 400 600 800 1000 Envelhecidas a 400°C/3h Após Recozimento 1000°C/1h Após Recozimento 900°C/30 min Tensão (MPa) D f ã ( / )"],["oa:W2091300956","Ti-13Nb-13Zr","E0",95.0,90.0,100.0,null,"GPa","room temperature","annealed at 900°C/30min + water quenched + aged at 400°C/3h","","tensile test","",false,"","abstract","0,00 0,02 0,04 0,06 0,08 0,10 0,12 0 200 400 600 800 1000 Envelhecidas a 400°C/3h Após Recozimento 1000°C/1h Após Recozimento 900°C/30 min Tensão (MPa) D f ã ( / )"],["oa:W2097027040","Beta III TiMo","modulus of elasticity",45.58,null,null,null,"GPa","25°C","","","three-point bending test","",false,"","results","One that presented the highest value was Morelli (45.58 GPa), showing a higher wire stiffness wire, and the lowest value was GAC (32.98 GPa) along with Orthometric Flexy Multi (33.01 GPa) and Ortho Organizers (34.16 GPa) brands."],["oa:W2097027040","TMA","modulus of elasticity",32.98,null,null,null,"GPa","25°C","","","three-point bending test","",false,"","results","One that presented the highest value was Morelli (45.58 GPa), showing a higher wire stiffness wire, and the lowest value was GAC (32.98 GPa) along with Orthometric Flexy Multi (33.01 GPa) and Ortho Organizers (34.16 GPa) brands."],["oa:W2097027040","TMA-NiTi","modulus of elasticity",33.01,null,null,null,"GPa","25°C","","","three-point bending test","",false,"","results","One that presented the highest value was Morelli (45.58 GPa), showing a higher wire stiffness wire, and the lowest value was GAC (32.98 GPa) along with Orthometric Flexy Multi (33.01 GPa) and Ortho Organizers (34.16 GPa) brands."],["oa:W2097027040","Beta CNA","modulus of elasticity",34.16,null,null,null,"GPa","25°C","","","three-point bending test","",false,"","results","One that presented the highest value was Morelli (45.58 GPa), showing a higher wire stiffness wire, and the lowest value was GAC (32.98 GPa) along with Orthometric Flexy Multi (33.01 GPa) and Ortho Organizers (34.16 GPa) brands."],["oa:W2097027040","TMA","modulus of elasticity",37.89,null,null,null,"GPa","25°C","","","three-point bending test","",false,"","results","One that presented the highest value was Morelli (45.58 GPa), showing a higher wire stiffness wire, and the lowest value was GAC (32.98 GPa) along with Orthometric Flexy Multi (33.01 GPa) and Ortho Organizers (34.16 GPa) brands."],["oa:W2097027040","TMA","modulus of elasticity",41.33,null,null,null,"GPa","25°C","","","three-point bending test","",false,"","results","One that presented the highest value was Morelli (45.58 GPa), showing a higher wire stiffness wire, and the lowest value was GAC (32.98 GPa) along with Orthometric Flexy Multi (33.01 GPa) and Ortho Organizers (34.16 GPa) brands."],["oa:W2099800194","Ti","Er",120.0,null,null,null,"GPa","","annealed","","","",false,"","results_discussion","The Er values are significantly higher than those reported for the non-treated annealed titanium metal (120 GPa) [39]."],["oa:W2099800194","","bulk Young’s modulus",183.5,null,null,null,"GPa","","","","Equation (3)","",true,"","results_discussion","If one takes the porosity value evaluated from the corrosion for sample TNZ-C (p = 27%), Equation (3) gives a value for the bulk Young’s modulus of 183.5 GPa, which falls well within the range of values for bulk anatase."],["oa:W2099800194","","Er",0.0,null,null,null,"","","","","","",false,"unit_missing","results_discussion","Namely, the reduction of Er with respect to the bulk anatase can be both due to the influence of porosity and the lower Young’s modulus of the metallic alloy as compared to the bulk TiO2."],["oa:W2099800194","","reduced Young’s modulus (Er)",0.0,null,null,null,"","","","","Oliver and Pharr","",false,"unit_missing","methods","The hardness (H) and the reduced Young’s modulus (Er) were evaluated using the method of Oliver and Pharr [44]; the presented results correspond to an average of a minimum of 50 indents."],["oa:W2099800194","anatase","Young’s modulus",190.0,100.0,280.0,null,"GPa","","","","","",false,"","methods","The Young’s modulus of the bulk anatase depends on the crystallographic direction, but it has been reported to range between 100 and 280 GPa [37,46]."],["oa:W2100216734","Tax1","5Gpa",5.0,null,null,null,"GPa","room temperature","HIPped","","","",false,"out_of_range","results_discussion",""],["oa:W2100216734","Tax1","6 and 7GPa",6.0,null,null,null,"GPa","800 °C","HIPped","","","",false,"out_of_range","results_discussion",""],["oa:W2100216734","Tax3","6 and 7GPa",7.0,null,null,null,"GPa","800 °C","HIPped","","","",false,"out_of_range","results_discussion",""],["oa:W2105238322","Ti-22Nb","Young’s modulus",58.5,57.0,60.0,null,"GPa","","as-sintered","","","",false,"","results_discussion","For instance, the Young’s modulus of the as-sintered Ti-22Nb was about 3 % to 6 % lower than that of the as-HIPed Ti-22Nb, which roughly correlates with the porosity of the as-sintered Ti-22Nb alloy."],["oa:W2105238322","Ti-22Nb","Young’s modulus",62.5,60.0,65.0,null,"GPa","","as-HIPed","","","",false,"","results_discussion","For instance, the Young’s modulus of the as-sintered Ti-22Nb was about 3 % to 6 % lower than that of the as-HIPed Ti-22Nb, which roughly correlates with the porosity of the as-sintered Ti-22Nb alloy."],["oa:W2107034380","Ti-6Al-4V","elastic gradient or modulus (Es20–70)",0.0,null,null,null,"","","EFI","","static compression testing","",false,"unit_missing","abstract","In the present work, we studied the relationship between relative density (RD) of porous Ti6Al4V EFI alloy and five compressive properties of the material, namely elastic gradient or modulus (Es20–70), first maximum stress, plateau stress, yield stress, and energy absorption."],["oa:W2109647575","Ti-6Al-4V","Young’s modulus",73.0,null,null,1.0,"GPa","","","","","",false,"","results",""],["oa:W2109647575","Ti-15Mo-5Zr-3Al","Young’s modulus",80.0,null,null,null,"GPa","room temperature","solution treated in β field","","tensile test","5x10-3 s-1",false,"","results",""],["oa:W2113373112","Ti-29Nb-13Ta-4.6Zr","Young’s modulus",65.0,null,null,null,"GPa","","as-solutionized","","","",false,"","results_discussion",""],["oa:W2113373112","Ti-29Nb-13Ta-4.6Zr","Modulus of Elasticity, E",60.0,null,null,null,"GPa","","as-rolled plate","","","",false,"","results_discussion",""],["oa:W2113373112","Ti-29Nb-13Ta-4.6Zr","Modulus of Elasticity, E",60.0,null,null,null,"GPa","","ST (1063K, 3.6ks)","","","",false,"","results_discussion",""],["oa:W2113373112","Ti-29Nb-13Ta-4.6Zr","Modulus of Elasticity, E",60.0,null,null,null,"GPa","","ST + 573K, 259.2ks","","","",false,"","results_discussion",""],["oa:W2113373112","Ti-29Nb-13Ta-4.6Zr","Modulus of Elasticity, E",60.0,null,null,null,"GPa","","ST + 598K, 259.2ks","","","",false,"","results_discussion",""],["oa:W2113373112","Ti-29Nb-13Ta-4.6Zr","Modulus of Elasticity, E",60.0,null,null,null,"GPa","","ST + 673K, 259.2ks","","","",false,"","results_discussion",""],["oa:W2113373112","Ti-29Nb-13Ta-4.6Zr","Modulus of Elasticity, E",60.0,null,null,null,"GPa","","ST (1123K, 3.6ks)","","","",false,"","results_discussion",""],["oa:W2113373112","Ti-29Nb-13Ta-4.6Zr","Modulus of Elasticity, E",60.0,null,null,null,"GPa","","ST + 813K, 14.4ks","","","",false,"","results_discussion",""],["oa:W2113373112","Ti-6Al-4V","Modulus of Elasticity, E",120.0,null,null,null,"GPa","","ST","","","",false,"","results_discussion",""],["oa:W2113373112","Ti-6Al-4V","Modulus of Elasticity, E",120.0,null,null,null,"GPa","","STA","","","",false,"","results_discussion",""],["oa:W2114992938","Ti-Nb-Zr","Módulo de Elasticidad",29.3292,29.3292,29.3292,null,"GPa","","","","","",false,"out_of_range","methods","Material Módulo de Elasticidad Esfuerzo máximo a la compresión Punto de fluencia Aleación Ti-Nb-Zr 4253.840 ksi (29329.2 MPa) 224.330 ksi (1546.70 MPa) 100 ksi (689 MPa) Tabla 3."],["oa:W2114992938","Ti-Nb-Zr","módulo de elasticidad",16.0,16.0,16.0,null,"GPa","","","","","",false,"out_of_range","methods","Los ensayos tanto de compresión y flexión demuestran el valor relativamente bajo del módulo de elasticidad, este es un criterio de selección importante para el uso de esta aleación en aplicaciones biomédicas, en particular en implantes dentales, ya que es ligeramente superior al valor respectivo del hueso, 16GPa [13]."],["oa:W2114992938","Ti-6Al-4V","módulo de elasticidad",113.8,113.8,113.8,null,"GPa","","","","","",false,"","methods","El bajo valor del módulo de elasticidad de la aleación Tiadyne® contrasta con el elevado módulo de la aleación de titanio más utilizada para implantes dentales, Ti6Al4V (113.8GPa) [8] y con respecto a la aleación patentada Ti13Nb13Zr (79GPa), como se muestra en la Figura 7."],["oa:W2114992938","Ti-13Nb-13Zr","módulo de elasticidad",79.0,79.0,79.0,null,"GPa","","","","","",false,"","methods","El bajo valor del módulo de elasticidad de la aleación Tiadyne® contrasta con el elevado módulo de la aleación de titanio más utilizada para implantes dentales, Ti6Al4V (113.8GPa) [8] y con respecto a la aleación patentada Ti13Nb13Zr (79GPa), como se muestra en la Figura 7."],["oa:W2114992938","Ti-Nb-Zr","Módulo de Elasticidad",23.1021,null,null,null,"GPa","","","","","",false,"out_of_range","methods","Material Módulo de Elasticidad Resistencia a la flexión Esfuerzo último de flexión Aleación Ti-Nb-Zr 3350.67 ksi (23102.06 MPa) 180 ksi (1241.05 MPa) 303.368 ksi (2091.64 MPa)"],["oa:W2115393559","Ti-6Al-4V","Young’s modulus",119.0,null,null,null,"GPa","","","","FE model","",true,"","results",""],["oa:W2115393559","Ti-6Al-4V","material elasticity",2.0,null,null,null,"GPa","","","","","",true,"out_of_range","results",""],["oa:W2115946776","Ti-6Al-4V","Young’s modulus (E)",130.0,null,null,null,"GPa","","","","CPFEM prediction","",true,"","results","In these simulations, the Young’s modulus (E) is 130 GPa, the shear modulus (G) is 40 GPa, and the numbers of dislocations range from 6 to 15."],["oa:W2124957248","","elastic modulus",470.7,null,null,38.5,"GPa","","","","nanoindentation","",false,"out_of_range","results_discussion","Hardness for NCD coating was determined to be 68.7 ± 11.5 GPa and elastic modulus was 470.7 ± 38.5 GPa."],["oa:W2124957248","","modulus",565.3,null,null,31.0,"GPa","","M1","","nanoindentation","",false,"out_of_range","results_discussion","For M1, nanoindentation hardness was 78.9 ± 5.3 GPa and modulus was 565.3 ± 31 GPa while for M3 hardness and modulus were 65.2 ± 3.2 GPa and 516 ± 48.2 GPa, respectively."],["oa:W2124957248","","modulus",516.0,null,null,48.2,"GPa","","M3","","nanoindentation","",false,"out_of_range","results_discussion","For M1, nanoindentation hardness was 78.9 ± 5.3 GPa and modulus was 565.3 ± 31 GPa while for M3 hardness and modulus were 65.2 ± 3.2 GPa and 516 ± 48.2 GPa, respectively."],["oa:W2124957248","","modulus",72.2,null,null,5.5,"GPa","","","","","",false,"","results_discussion","Hardness and modulus of silica standards used before and after indentations were 9.7 ± 1 GPa and 72.2 ± 5.5 GPa."],["oa:W2133254921","Ti-23Nb-2Zr-0.7Ta-0.5N","low Young's modulus (approximately 50 GPa)",50.0,50.0,50.0,null,"GPa","","","","","",false,"","results_discussion","In a previous paper, this superelastic alloy combining high strength, high superelasticity, low Young's modulus (approximately 50 GPa), and good ductility was shown to hold a great potential for orthopedic applications []."],["oa:W2133254921","Ti-19Zr-10Nb-1Fe","low Young's modulus (59 GPa)",59.0,59.0,59.0,null,"GPa","","","","","",false,"","results_discussion","In another study, a novel superelastic Ti-19Zr-10Nb-1Fe alloy with low Young's modulus (59 GPa) was fabricated []."],["oa:W2135035617","TNTZST","Young’s modulus",63.0,null,null,null,"GPa","","aged at 598 K","","","",false,"","results_discussion",""],["oa:W2135035617","TNTZCR","Young’s modulus",63.0,null,null,null,"GPa","","","","","",false,"","results_discussion",""],["oa:W2135035617","forged Ti-15Mo-5Zr-3Al","Young’s modului",90.0,null,null,null,"GPa","","conducted with annealing","","","",false,"","results_discussion",""],["oa:W2135035617","hot-rolled Ti-6Al-4V ELI","Young’s modului",110.0,null,null,null,"GPa","","conducted with aging","","","",false,"","results_discussion",""],["oa:W2135035617","TNTZd12","Modulus of Elasticity",172.8,null,null,null,"GPa","","aged at 723 K","","","",false,"","results_discussion",""],["oa:W2135035617","Ti-15Mo-5Zr-3Al","Modulus of Elasticity",172.8,null,null,null,"GPa","","annealed","","","",false,"","results_discussion",""],["oa:W2135088865","Ti-25Nb-21Hf","elastic modulus",85.0,null,null,null,"GPa","","","","","",false,"","results_discussion","In that study, authors found that the elastic modulus decreased and the tensile strength increased while increasing the proportion of Nb until the formation of an ωphase, at 26% of Nb."],["oa:W2135088865","Ti-25Nb-21Hf","elastic modulus",85.0,null,null,null,"GPa","","","","","",false,"","results_discussion","In fact, the alloy fabricated in the present study mainly composed of β-phase grains exhibited a lower elastic modulus compared with CP-Ti or Ti6Al4V alloy."],["oa:W2135088865","Ti-25Nb-21Hf","elastic modulus",85.0,null,null,null,"GPa","","","","","",false,"","results_discussion","The obtained elastic modulus (85 GPa) is very close to previous values of TiNbHf ternary alloys studied in our research group20,21, confirming that addition of Nb and Hf decreases the elastic modulus of CP-Ti."],["oa:W2135088865","CP-Ti Grade 2","Alloy E (GPa)",120.0,null,null,16.0,"GPa","","","","","",false,"","conclusions","Alloy E (GPa) σmax (MPa) σy (MPa) CP-Ti 120 ± 16 550 ± 2.5 392 ± 34,5 Ti6Al4V 158 ± 8 986 ± 8 975 ± 47 Ti25Nb21Hf 85 ± 2 908 ± 14 816 ± 16"],["oa:W2135088865","Ti-6Al-4V","Alloy E (GPa)",158.0,null,null,8.0,"GPa","","","","","",false,"","conclusions","Alloy E (GPa) σmax (MPa) σy (MPa) CP-Ti 120 ± 16 550 ± 2.5 392 ± 34,5 Ti6Al4V 158 ± 8 986 ± 8 975 ± 47 Ti25Nb21Hf 85 ± 2 908 ± 14 816 ± 16"],["oa:W2135088865","Ti25Nb21Hf","Alloy E (GPa)",85.0,null,null,2.0,"GPa","","","","","",false,"","conclusions","Alloy E (GPa) σmax (MPa) σy (MPa) CP-Ti 120 ± 16 550 ± 2.5 392 ± 34,5 Ti6Al4V 158 ± 8 986 ± 8 975 ± 47 Ti25Nb21Hf 85 ± 2 908 ± 14 816 ± 16"],["oa:W2140092127","Ti-6Al-4V","Young modulus",117.91,null,null,null,"GPa","room temperature","cold-rolled and annealed","","tensile test","0.00067s−1",false,"","methods","From left to right: Young modulus, yield stress, tensile strength, uniform elongation, ultimate elongation, absorbed energy at uniform and ultimate strain and area reduction E S y0.2% S u Elu Elmax Uu U f q (MPa) (MPa) (MPa) (%) (%) (J/mm3) (J/mm3) (%) Mean Value 117910 990 1035 7.89 11.78 70 94 23.12 Error (%) 2.62 0.61 0.72 6.95 10.81 7.85 16.20 1.13 Table 2."],["oa:W2141247688","Ti-6Al-4V","Young’s modulus",71.0,null,null,null,"GPa","room temperature","as-built SLM","","tensile test","0.5 mm min−1",false,"","abstract",""],["oa:W2141247688","Ti-6Al-4V","Young’s modulus",71.0,null,null,null,"GPa","room temperature","as-built SLM","","tensile test","0.5 mm min−1",false,"","results",""],["oa:W2141247688","Ti-6Al-4V","Young’s modulus",117.0,null,null,1.0,"GPa","room temperature","as-built SLM","","impulse excitation technique","",false,"","results",""],["oa:W2141247688","Ti-6Al-4V","Young’s modulus",117.0,null,null,null,"GPa","","","","impulse excitation technique","",false,"","results",""],["oa:W2141247688","Ti-6Al-4V","Young’s modulus",0.0,null,null,null,"","","conventional","","","",false,"unit_missing","conclusions",""],["oa:W2148272664","","elastic moduli",18.5,17.0,20.0,null,"GPa","","","","","",false,"out_of_range","conclusions","The elastic moduli of compact bone range from 17 to 20 GPa in the longitudinal direction and 6 to 13 GPa in the transverse direction (Thomson et al., 1995; Veiseh & Edmondson, 2003)."],["oa:W2148272664","","elastic moduli",9.5,6.0,13.0,null,"GPa","","","","","",false,"out_of_range","conclusions","The elastic moduli of compact bone range from 17 to 20 GPa in the longitudinal direction and 6 to 13 GPa in the transverse direction (Thomson et al., 1995; Veiseh & Edmondson, 2003)."],["oa:W2148272664","","elastic modulus",2.38,0.76,4.0,null,"GPa","","","","","",false,"out_of_range","conclusions","The compression strength is reported in the range of 2-5 MPa, and the elastic modulus ranges from 0.76 to 4 GPa (Veiseh & Edmondson, 2003)."],["oa:W2148272664","","elastic moduli",4.61,0.42,8.8,null,"GPa","","","","","",false,"out_of_range","conclusions","The yield strength and elastic moduli values of the resultant scaffolds were varying in the range 15-116 MPa and 0.42-8.80 GPa, respectively."],["oa:W2148272664","","stiffness",9.0,6.0,12.0,null,"GPa","","","","","",false,"out_of_range","conclusions","The metastable austenitic scaffold showed average stiffness of 6-12 GPa and 4-25 GPa for the porous samples made from NaF and NaCl as space holders, respectively."],["oa:W2148272664","","stiffness",14.5,4.0,25.0,null,"GPa","","","","","",false,"out_of_range","conclusions","The metastable austenitic scaffold showed average stiffness of 6-12 GPa and 4-25 GPa for the porous samples made from NaF and NaCl as space holders, respectively."],["oa:W2148272664","","elastic modulus",8.15,0.3,16.0,null,"GPa","","","","","",false,"out_of_range","conclusions","As a result, porous scaffolds with 55-80% porosity with a tensile strength range of 1.5-30.0 MPa and elastic modulus of 0.3-16.0 GPa were produced."],["oa:W2148272664","","stiffness",5.3,null,null,null,"GPa","","","","","",false,"out_of_range","conclusions","For the Ti scaffold with 78% porosity, the compressive strength and stiffness were 35 MPa and 5.3 GPa, respectively, showing excellent characteristics tailored for bone replacements."],["oa:W2148272664","","Young’s modulus",4.7,3.0,6.4,null,"GPa","","","","","",false,"out_of_range","conclusions","Subsequently, a plateau stress and Young’s modulus were in the range of 10-35 MPa and 3.0-6.4 GPa, respectively."],["oa:W2149201137","Ti-6Al-4V","Elastic modulus (GPa)",114.0,null,null,null,"GPa","room temperature","","","","",false,"","methods","Table 2: The mechanical properties of Titanium Alloy Ti-6Al-4V Ultimate tensile Elongation Elastic modulus Hardness strength (MPa) (%) (GPa) (HV0.5) 897 10 114 320"],["oa:W2149385110","Ti-20Nb-10Mo","Young’s modulus",115.0,null,null,null,"GPa","room temperature","aged at 500 °C for 4 h","","","",false,"","results_discussion","For this reason, only the samples aged at 500 °C were characterised by XRD and TEM and had their Young’s modulus values determined."],["oa:W2149385110","Ti-20Nb-10Mo","Young’s modulus",0.0,null,null,null,"","","as-forged","","","",false,"unit_missing","results_discussion","The Young’s modulus values of the Ti-10Mo-20Nb alloy in the as-forged and aged (500 °C) conditions are given in Table 1, noting no significant difference in the values."],["oa:W2149385110","Ti-20Nb-10Mo","Young’s modulus",0.0,null,null,null,"","","aged 500 °C/4h","","","",false,"unit_missing","results_discussion","The Young’s modulus values of the Ti-10Mo-20Nb alloy in the as-forged and aged (500 °C) conditions are given in Table 1, noting no significant difference in the values."],["oa:W2154657483","Ti-24.8Nb-16.2Hf-1Zr","elastic modulus",78.5,67.0,90.0,null,"GPa","","","","","",false,"","abstract","The elastic modulus of the new alloys (between 67-90 GPa) are smaller than those of the commercial alloys employed for implantation."],["oa:W2154657483","Ti-24.8Nb-16.2Hf-1Zr","elastic modulus",44.0,44.0,44.0,null,"GPa","","99% cold work","","","",false,"","abstract","The lowest elastic modulus alloy, Ti-16.2Hf-24.8Nb-1Zr (wt %), with 67.5 GPa, was optimized by cold work in order to determine the key factor that promotes the desired shape memory properties and/or low elastic modulus."],["oa:W2154657483","Ti-24.8Nb-16.2Hf-1Zr","elastic modulus",67.5,67.5,67.5,null,"GPa","","quenched","","","",false,"","abstract","The lowest value corresponds to the 99% cold work condition, with 44 GPa, closer to that of cortical bone and smaller than the quenched alloy (67.5 GPa)."],["oa:W2154657483","Ti-24.8Nb-16.2Hf-1Zr","elastic modulus",44.0,44.0,44.0,null,"GPa","","95% cold work","","","",false,"","abstract","El menor valor corresponde a la condición de 95% de trabajo en frío, con 44 GPa, valor cercano al del hueso cortical y menor que el del material templado (67.5 GPa)."],["oa:W2155274854","titanium metal matrix composites","Crz.z stresses",0.558,-0.835,0.558,null,"GPa","","","","","",true,"out_of_range","discussion",""],["oa:W2155274854","titanium metal matrix composites","Crz.z stresses",-0.768,-0.768,-0.768,null,"GPa","","","","","",true,"out_of_range","discussion",""],["oa:W2155274854","titanium metal matrix composites","tensile or_ stress",0.487,0.487,0.487,null,"GPa","","","","","",true,"out_of_range","discussion",""],["oa:W2170297841","Ti-29Nb-13Ta-4.6Zr","Young’s modulus",80.0,60.0,100.0,null,"GPa","","","","","",false,"","results_discussion",""],["oa:W2170297841","Ti-29Nb-13Ta-4.6Zr","Young’s modulus",80.0,60.0,100.0,null,"GPa","","","","","",false,"","conclusions",""],["oa:W2170590254","Ti-30%Nb","E",100.5,null,null,null,"GPa","","","","","",false,"","results_discussion",""],["oa:W2170590254","Ti-Nb (binary)","Elastic Modulus",120.0,10.0,42.0,null,"GPa","","","","","",false,"","results_discussion",""],["oa:W2170590254","Ti-40%Nb","elastic modulus",57.0,null,null,null,"GPa","","","","","",false,"","conclusions",""],["oa:W2171026931","Ti-13Nb-13Zr","elastic module",52.0,null,null,null,"GPa","room temperature","cold-worked – 60% reduction in area","","tensile test","",false,"","conclusions","The elastic module were 52 GPa and 60 GPa respectively."],["oa:W2171026931","Ti-13Nb-13Zr","elastic module",60.0,null,null,null,"GPa","room temperature","60% reduction in area + 1000 °C/1h + water quenched","","tensile test","",false,"","conclusions","The elastic module were 52 GPa and 60 GPa respectively."],["oa:W2171026931","Ti-13Nb-13Zr","elastic modulus",60.0,60.0,60.0,null,"GPa","","forged","martensitic α'","","",false,"","results_discussion","These changes are accompanied by an increase in the ductility, measured through the elongation to fracture, and a decrease of the elastic modulus to 60 GPa of the 52 GPa."],["oa:W2187856331","COMP5","Young’s modulus",109.0,null,null,null,"GPa","","","","","",false,"","methods",""],["oa:W2187856331","COMP6","Young’s modulus",112.0,null,null,null,"GPa","","","","","",false,"","methods",""],["oa:W2187856331","COMP7","Young’s modulus",115.0,null,null,null,"GPa","","","","","",false,"","methods",""],["oa:W2187856331","COMP4","Young’s modulus",108.0,null,null,null,"GPa","","","","","",false,"","methods",""],["oa:W2203724981","Ti-6Al-4V","module d'Young",10.0,null,null,null,"GPa","room temperature","1.5 % B4C","","mesures ultrasonores","",false,"out_of_range","conclusions",""],["oa:W2208250437","Ti-6Al-4V","modulus",0.0,null,null,null,"","","","","","",false,"unit_missing","results_discussion",""],["oa:W2208250437","Ti-6Al-4V","Modulus",96.0,88.0,130.0,null,"GPa","","","","","",false,"","methods",""],["oa:W2208250437","Ti-6Al-4V","modulus",96.0,88.0,130.0,null,"GPa","","","","","",false,"","methods",""],["oa:W2217496271","","elastic modulus E",0.0,null,null,null,"","","","","Knoop hardness method","",false,"unit_missing","methods",""],["oa:W225294237","Ti-6Al-4V","Stiffness",24.8,null,null,2.6,"kN/mm","","","","tensile test","",false,"unit_mismatch","results_discussion",""],["oa:W225294237","Ti-6Al-4V","Stiffness",38.3,null,null,2.9,"kN/mm","","","","tensile test","",false,"unit_mismatch","results_discussion",""],["oa:W225294237","Ti-6Al-4V","Stiffness",38.8,null,null,2.6,"kN/mm","","","","tensile test","",false,"unit_mismatch","results_discussion",""],["oa:W225294237","Ti-6Al-4V","Stiffness",36.3,null,null,1.5,"kN/mm","","","","tensile test","",false,"unit_mismatch","results_discussion",""],["oa:W225294237","Ti-6Al-4V","Stiffness",47.7,null,null,1.3,"kN/mm","","","","tensile test","",false,"unit_mismatch","results_discussion",""],["oa:W2253282333","Ti-6Al-4V","modulus of elasticity",16500.0,null,null,null,"ksi","","","","","",false,"unit_mismatch","results",""],["oa:W2255520123","Ti-6Al-4V","Modulus of Elasticity",16.0,null,null,16.0,"%","","","","","",false,"unit_mismatch","results",""],["oa:W2266877932","Ti-6Al-4V","elastic modulus",9.04,8.73,9.35,2.46,"GPa","","as-sintered porous","","","",false,"out_of_range","results_discussion","The elastic modulus of porous Ti-6Al-4V was in the range of 8.73±2.30 to 9.35±2.62 GPa which is lower than the elastic modulus of dense Ti-6Al-4V reported by Mohamad Nor (2013)."],["oa:W2270168178","Ti-26Nb","elastic modulus",77.0,75.6,78.4,1.4,"GPa","","as-built SLM","","ultrasonic","",false,"","results_discussion",""],["oa:W2272507718","Ti-6Al-4V","elastic modulus",114.5,109.0,120.0,null,"GPa","","","","","",false,"","methods",""],["oa:W2272507718","Ti-6Al-4V","quasielastic moduli",4.8,3.2,6.4,null,"GPa","","","","","",false,"out_of_range","methods",""],["oa:W2272507718","Ti-6Al-4V","quasielastic moduli",3.2,3.2,3.2,null,"GPa","","","","","",false,"out_of_range","methods",""],["oa:W2272507718","Ti-6Al-4V","homogenized elastic modulus",3.5,3.5,3.5,null,"GPa","","","","","",false,"out_of_range","methods",""],["oa:W2275604241","Ti-6Al-4V","E=113.8 GPa for Young’s modulus",113.8,null,null,null,"GPa","room temperature","as-built WAAM","","finite element model","",true,"","methods","The outline of the average surface was then used to generate a ﬁnite element model of the component consisting of 20-noded quadrilateral elements in Abaqus† with elastic properties of n = 0.342 for Poisson’s ratio and E=113.8 GPa for Young’s modulus."],["oa:W2277152869","Ti-24Nb-4Zr-8Sn","incipient Young’s modulus",58.0,null,null,null,"GPa","room temperature","ST","","tensile test","",false,"","methods",""],["oa:W2277152869","Ti-6Al-4V","elastic modulus",110.0,null,null,null,"GPa","","","martensitic α'","","",false,"","abstract",""],["oa:W2279791786","Ti-6Al-4V","quasi-elastic gradient (E20−70)",0.0,null,null,null,"","","","","","",false,"unit_missing","methods",""],["oa:W2279791786","HP80","E20−70(GPa)",1.36,null,null,0.46,"GPa","","","","","",false,"out_of_range","results",""],["oa:W2279791786","LP10","E20−70(GPa)",7.91,null,null,null,"GPa","","","","","",false,"out_of_range","results",""],["oa:W2284473731","Ti-6Al-4V","elastic modulus",125.0,null,null,null,"GPa","","annealed","","","",false,"","results_discussion",""],["oa:W2284473731","CP-Ti Grade 2","elastic modulus",115.0,null,null,null,"GPa","","annealed","","","",false,"","results_discussion",""],["oa:W2284473731","Ti-6Al-4V","modulus of elasticity",124.1,null,null,null,"GPa","","","","","",false,"","discussion",""],["oa:W2284473731","CP-Ti Grade 2","modulus of elasticity",107.2,null,null,null,"GPa","","","","","",false,"","discussion",""],["oa:W2284473731","Ti-6Al-4V","elastic modulus",125.0,null,null,null,"GPa","","annealed","","","",false,"","conclusions",""],["oa:W2284473731","CP-Ti Grade 2","elastic modulus",115.0,null,null,null,"GPa","","annealed","","","",false,"","conclusions",""],["oa:W2291586880","Ti-6Al-4V","Young’s modulus",108.5,null,null,3.3,"GPa","","","","nanoindentation","",false,"","conclusions",""],["oa:W2291586880","Ti-6Al-4V","Young’s modulus",106.38,null,null,1.89,"GPa","","as-tested","","nanoindentation","",false,"","conclusions",""],["oa:W2295635898","Ti–Nb–Zr","Young’s modulus",40.0,null,null,null,"GPa","","","","","",false,"","methods",""],["oa:W2295635898","Ti–Nb–Zr","Young’s modulus",25.0,null,null,null,"GPa","","","","","",false,"out_of_range","methods",""],["oa:W2295635898","Ti–Nb–Zr","Young’s modulus",60.0,null,null,null,"GPa","","PDA 600°C/15min + age-hardening 300°C/60min","","","",false,"","methods",""],["oa:W2295635898","Ti-21.8Nb-6Zr","engineering Young’s moduli",35.0,30.0,40.0,null,"GPa","","","","","",false,"","methods",""],["oa:W2295635898","Ti-21.8Nb-6Zr","Young’s moduli",22.5,20.0,25.0,null,"GPa","","","","","",false,"out_of_range","methods",""],["oa:W2295635898","Ti–Nb–Zr","Young’s modulus",55.0,null,null,null,"GPa","room temperature","PDA at 450°C (60 min)","","mechanocycling test","",false,"","methods",""],["oa:W2295635898","Ti–Nb–Zr","Young’s modulus",40.0,null,null,null,"GPa","room temperature","PDA at 600°C (30 min)","","mechanocycling test","",false,"","methods",""],["oa:W2295635898","Ti–Nb–Zr","Young’s modulus",50.0,null,null,null,"GPa","room temperature","PDA at 750°C (30 min)","","mechanocycling test","",false,"","methods",""],["oa:W2295635898","","Young’s modulus",0.0,null,null,null,"","","PDA 500–600 °C","","","",false,"unit_missing","discussion",""],["oa:W2295635898","Ti–Nb–Zr","Young’s modulus",30.0,null,null,null,"GPa","","PDA at 600 °C, 30 min","nanosubgrained","","",false,"","discussion",""],["oa:W2296114212","Ti-6Al-4V","E",97.216,null,null,null,"GPa","room temperature","as-built","","tensile test","",false,"","part 3","Build Orientation Yield Strength MPa (ksi) Ultimate Strength MPa (ksi) Strain % E MPa (psi) TX 1002.15 (145.35) 1023.9 (148.5) 1.13 97,216 (14.1 × 106) TY 981.81 (142.40) 1018.3 (147.7) 1.30 97,216 (14.1 × 106) TZ 868.05 (125.90) 872.9 (126.6) 0.98 95,148 (13.8 × 106) The strain % in Z orientation is considerably lower than X and Y orientations."],["oa:W2296114212","Ti-6Al-4V","E",97.216,null,null,null,"GPa","room temperature","as-built","","tensile test","",false,"","part 3","Build Orientation Yield Strength MPa (ksi) Ultimate Strength MPa (ksi) Strain % E MPa (psi) TX 1002.15 (145.35) 1023.9 (148.5) 1.13 97,216 (14.1 × 106) TY 981.81 (142.40) 1018.3 (147.7) 1.30 97,216 (14.1 × 106) TZ 868.05 (125.90) 872.9 (126.6) 0.98 95,148 (13.8 × 106) The strain % in Z orientation is considerably lower than X and Y orientations."],["oa:W2296114212","Ti-6Al-4V","E",95.148,null,null,null,"GPa","room temperature","as-built","","tensile test","",false,"","part 3","Build Orientation Yield Strength MPa (ksi) Ultimate Strength MPa (ksi) Strain % E MPa (psi) TX 1002.15 (145.35) 1023.9 (148.5) 1.13 97,216 (14.1 × 106) TY 981.81 (142.40) 1018.3 (147.7) 1.30 97,216 (14.1 × 106) TZ 868.05 (125.90) 872.9 (126.6) 0.98 95,148 (13.8 × 106) The strain % in Z orientation is considerably lower than X and Y orientations."],["oa:W2297768092","titanium metal matrix composites","Elastic Modulus",135.0,null,null,null,"GPa","","","","","",false,"","methods",""],["oa:W2297768092","Ti-6Al-4V","Elastic Modulus (GPa)",135.0,null,null,null,"GPa","","","","","",false,"","methods",""],["oa:W2299832385","Ti-6Al-7Nb","Young's Fatigue Value modulus",105.0,105.0,105.0,null,"GPa","","","","","",false,"","results",""],["oa:W2301931537","CP-Ti Grade 2","Young’s modulus",6.1,null,null,null,"GPa","","","","","",false,"out_of_range","results_discussion","The Young’s modulus values before chemical treatments were 6.1 GPa, 5.4 GPa and 4.6 GPa for pore sizes 200 µm, 500 µm and 200 + 500 µm, respectively."],["oa:W2301931537","CP-Ti Grade 2","Young’s modulus",5.4,null,null,null,"GPa","","","","","",false,"out_of_range","results_discussion","The Young’s modulus values before chemical treatments were 6.1 GPa, 5.4 GPa and 4.6 GPa for pore sizes 200 µm, 500 µm and 200 + 500 µm, respectively."],["oa:W2301931537","CP-Ti Grade 2","Young’s modulus",4.6,null,null,null,"GPa","","","","","",false,"out_of_range","results_discussion","The Young’s modulus values before chemical treatments were 6.1 GPa, 5.4 GPa and 4.6 GPa for pore sizes 200 µm, 500 µm and 200 + 500 µm, respectively."],["oa:W2302592293","Ti-6Al-4V","Young’s modulus",120.0,null,null,null,"GPa","","","","","",false,"","methods","The Young’s modulus is 120 GPa."],["oa:W2306608300","Ti92Nb8","Young’s modulus",71.0,null,null,null,"GPa","","as-cast","","","",false,"","conclusions",""],["oa:W2306608300","Ti74Nb26","Young’s modulus",81.0,null,null,null,"GPa","","as-cast","","","",false,"","conclusions",""],["oa:W2306608300","Ti73Nb25Sn2","Young’s modulus",77.0,null,null,null,"GPa","","as-cast","","","",false,"","conclusions",""],["oa:W2306608300","Ti92Nb8","Young’s modulus",93.0,null,null,null,"GPa","","furnace cooling","","","",false,"","conclusions",""],["oa:W2306608300","Ti74Nb26","Young’s modulus",77.0,null,null,null,"GPa","","furnace cooling","","","",false,"","conclusions",""],["oa:W2306608300","Ti73Nb25Sn2","Young’s modulus",76.0,null,null,null,"GPa","","furnace cooling","","","",false,"","conclusions",""],["oa:W2306608300","Ti92Nb8","Young’s modulus",72.0,null,null,null,"GPa","","water quenching","","","",false,"","conclusions",""],["oa:W2306608300","Ti74Nb26","Young’s modulus",60.0,null,null,null,"GPa","","water quenching","","","",false,"","conclusions",""],["oa:W2306608300","Ti73Nb25Sn2","Young’s modulus",69.0,null,null,null,"GPa","","water quenching","","","",false,"","conclusions",""],["oa:W2306608300","","Young modulus",0.9,null,null,null,"","","","","","",true,"unit_missing","conclusions",""],["oa:W2312000677","Ti-6Al-4V","Young’s modulus",110.0,null,null,null,"GPa","","WQ","","","",false,"","table","Ti–6Al–4V ELI (WQ)\t110"],["oa:W2312000677","Ti-29Nb-13Ta-4.6Zr","Young’s modulus",63.0,null,null,null,"GPa","","WQ","","","",false,"","table","WQ\t63"],["oa:W2312000677","Ti-29Nb-13Ta-4.6Zr","Young’s modulus",97.0,null,null,null,"GPa","","WQ + aged at 673 K for 3.6 k","","","",false,"","table","WQ + aged at 673 K for 3.6 k\t97"],["oa:W2312000677","Ti-29Nb-13Ta-4.6Zr","Young’s modulus",57.5,55.0,60.0,null,"GPa","","WQ + CW","","","",false,"","table","WQ + CW\t55–60"],["oa:W2312000677","Cortical bone","Young’s modulus",20.0,10.0,30.0,null,"GPa","","","","","",false,"out_of_range","table","Cortical bone\t10–30"],["oa:W2342864267","TiAl","reduced Young’s modulus (Er)",102.5,85.0,120.0,null,"GPa","","","","nanoindentation","",false,"","results_discussion","According to the nanoindentation results the interface has a lower Young’s modulus (Er « 85–120 GPa) in comparison with the base materials (ErTiAl « 185–210 GPa and Ersteel « 210–260 GPa), which was expected due to the different phases that compose the interface."],["oa:W2346883345","CP-Ti Grade 2","E (GPa)",109.0,null,null,14.0,"GPa","room temperature","as-extruded","equiaxed","tensile test","",false,"","methods",""],["oa:W2346883345","CP-Ti Grade 2","E (GPa)",124.0,null,null,15.0,"GPa","room temperature","as-extruded","equiaxed","tensile test","",false,"","methods",""],["oa:W2387773153","Ti-6Al-2Sn-4Zr-6Mo","module",5.0,null,null,null,"GPa","","","","nanoindentation","",false,"out_of_range","discussion",""],["oa:W2387773153","Ti-6Al-2Sn-4Zr-6Mo","median value",135.0,null,null,null,"GPa","","","","nanoindentation","",false,"","discussion",""],["oa:W2387773153","Ti-6Al-2Sn-4Zr-6Mo","median value",141.0,null,null,null,"GPa","","","","nanoindentation","",false,"","discussion",""],["oa:W2387773153","Ti-6Al-2Sn-4Zr-6Mo","module",2.0,null,null,null,"GPa","","","","","",false,"out_of_range","discussion",""],["oa:W2387773153","Ti-6Al-2Sn-4Zr-6Mo","module de Young",130.0,null,null,null,"GPa","","","","","",false,"","discussion",""],["oa:W2387773153","Ti-6Al-2Sn-4Zr-6Mo","module de Young",133.0,null,null,null,"GPa","","","","","",false,"","discussion",""],["oa:W2387773153","Ti-6Al-2Sn-4Zr-6Mo","Emax",143.4,null,null,null,"GPa","","","","","",false,"","conclusions",""],["oa:W2387773153","Ti-6Al-2Sn-4Zr-6Mo","Emin",104.4,null,null,
