Repository: akhtar07/tisci-explorer

# TiSci Explorer

A read-only, static explorer for **TiSci**, an autonomous research agent for titanium alloys. TiSci reads the
titanium-alloy literature, builds a knowledge graph and a table of measured values, proposes hypotheses where the
graph has gaps, and tests them with DFT (MACE / VASP) and the ICME-lite multiscale chain.

**Live site:** https://akhtar07.github.io/tisci-explorer/

The site has seven sections:

| Section | What it shows |
|---|---|
| Overview | Corpus → graph → facts → hypotheses → verdicts, with the snapshot's counts |
| Worked example | One full loop for W in α-Ti: graph path, hypothesis, novelty check, DFT test, verdict, follow-up, DAMASK |

File: data/facts/elongation.json (part 10 of 38)
"results_discussion",""],["ntrs:19690028223","Ti-6Al-4V","elongation",10.5,10.0,11.0,null,"percent","","","","","",false,"unit_mismatch","conclusions",""],["ntrs:19690028223","Ti-5Al-2.5Sn","elongation",15.0,11.0,19.0,null,"percent","","","","","",false,"unit_mismatch","conclusions",""],["ntrs:19690028223","","elongation",3.75,0.0,7.5,null,"percent","","as-compacted","","","",false,"unit_mismatch","conclusions",""],["ntrs:19690028223","","elongation",10.0,10.0,10.0,null,"percent","","annealed 1775°F/4h","","","",false,"unit_mismatch","conclusions",""],["ntrs:19690030857","Ti-6Al-4V","elongation",18.0,null,null,null,"%","room temperature","","","tensile test","0.005 inch per minute",false,"","conclusions",""],["ntrs:19690030857","Ti-6Al-4V","elongation",1.0,null,null,null,"inch","","","","","",false,"unit_mismatch","conclusions",""],["ntrs:19700001662","Ti-8Al-1Mo-1V","elongation",1470.0,null,null,null,"%","room temperature","as-forged","","","",false,"out_of_range","methods",""],["ntrs:19700006089","Ti-5Al-2.5Sn","elongation",34.0,null,null,null,"%","","","","","",false,"","results",""],["ntrs:19700006089","Ti-5Al-2.5Sn","elongation",44.0,null,null,null,"%","140°R","","","","",false,"","results",""],["ntrs:19700006089","Ti-5Al-2.5Sn","elongation",13.0,null,null,null,"%","540°R","","","","",false,"","results",""],["ntrs:19700006089","Ti-5Al-2.5Sn","elongation",1.4,null,null,null,"%","14.0°R","","","","",false,"","results",""],["ntrs:19700006089","Ti-5Al-2.5Sn","elongation",16.0,null,null,null,"%","","","","","",false,"","results",""],["ntrs:19700006089","Ti-5Al-2.5Sn","elongation",6.0,null,null,null,"%","30°R","","","","",false,"","discussion",""],["ntrs:19700006089","Ti-5Al-2.5Sn","elongation",8.0,null,null,null,"%","140°R","","","","",false,"","discussion",""],["ntrs:19700006089","Ti-5Al-2.5Sn","elongation",12.0,null,null,null,"%","140°R","","","","",false,"","discussion",""],["ntrs:19700009635","Ti-6Al-4V","elongation",2.0,null,null,null,"%","room temperature","diffusion-bonded","","tensile test","",false,"","results_discussion",""],["ntrs:19700017720","Ti-6Al-4V","Elongation inch Gage Length",7.3,null,null,null,"","","","","","",false,"unit_missing","results_discussion",""],["ntrs:19700017720","Ti-6Al-4V","Elongation",7.4,6.1,9.0,null,"1inchgagelength","room temperature","","","tensile test","",false,"unit_mismatch","results_discussion",""],["ntrs:19710002194","","Percent elongation obtained from all rupture tests",23.0,23.0,23.0,null,"%","1000 °F","resistant heat","","tensile test","",false,"","methods",""],["ntrs:19710002194","","Percent elongation obtained from all rupture tests",17.0,17.0,17.0,null,"%","1200 °F","resistant heat","","tensile test","",false,"","methods",""],["ntrs:19710002194","","Percent elongation obtained from all rupture tests",25.0,25.0,25.0,null,"%","1400 °F","resistant heat","","tensile test","",false,"","methods",""],["ntrs:19710002194","","Percent elongation obtained from all rupture tests",30.0,30.0,30.0,null,"%","1600 °F","resistant heat","","tensile test","",false,"","methods",""],["ntrs:19710002194","","Percent elongation obtained from all rupture tests",20.0,20.0,20.0,null,"%","1200 °F","radiant","","tensile test","",false,"","methods",""],["ntrs:19710002194","","Percent elongation obtained from all rupture tests",31.0,31.0,31.0,null,"%","1400 °F","radiant","","tensile test","",false,"","methods",""],["ntrs:19710002194","","Percent elongation obtained from all rupture tests",37.0,37.0,37.0,null,"%","1600 °F","radiant","","tensile test","",false,"","methods",""],["ntrs:19710002194","","Percent elongation from tensile tests",17.0,17.0,17.0,null,"%","1000 °F","resistant heat","","tensile test","",false,"","methods",""],["ntrs:19710002194","","Percent elongation from tensile tests",21.0,21.0,21.0,null,"%","1200 °F","resistant heat","","tensile test","",false,"","methods",""],["ntrs:19710002194","","Percent elongation from tensile tests",14.0,14.0,14.0,null,"%","1400 °F","resistant heat","","tensile test","",false,"","methods",""],["ntrs:19710002194","","Percent elongation from tensile tests",18.0,18.0,18.0,null,"%","1600 °F","resistant heat","","tensile test","",false,"","methods",""],["ntrs:19710002194","","Percent elongation from tensile tests",19.0,19.0,19.0,null,"%","1000 °F","resistant heat","","tensile test","",false,"","methods",""],["ntrs:19710007873","Ti-6Al-4V","elongation",2500.0,2500.0,2500.0,null,"ppm","","","","","",false,"unit_mismatch","results_discussion",""],["ntrs:19710007873","Ti-6Al-4V","elongation",9000.0,9000.0,12000.0,null,"ppm","","","","","",false,"unit_mismatch","results_discussion",""],["ntrs:19710024252","","Elongation",40.0,null,null,null,"%","","","","","",false,"","conclusions",""],["ntrs:19710024252","","Elongation",60.0,null,null,null,"%","","","","","",false,"","conclusions",""],["ntrs:19710024252","","Elongation",80.0,null,null,null,"%","","","","","",false,"","conclusions",""],["ntrs:19720021246","Ti-11% Mo","15% elongation",15.0,null,null,null,"%","room temperature","820°C for 1 h, water quenched","","tensile test","",false,"","methods",""],["ntrs:19730007193","","201% ELONGATION",201.0,null,null,null,"%","","","","","",false,"out_of_range","results",""],["ntrs:19730016870","Ti-15Si-10Al","ductility",4.5,null,null,null,"%","room temperature","925°C/100h","","tensile test","",false,"","conclusions",""],["ntrs:19730016870","Ti-15Si-10Al","elongation",6.0,null,null,null,"%","650 °C","925°C/100h","","tensile test","",false,"","conclusions",""],["ntrs:19730016870","Ti-10Al-1Si","5 percent elongation",5.0,null,null,null,"%","room temperature","925°C/100h","","tensile test","",false,"","results_discussion",""],["ntrs:19730016870","Ti-10Al-1Si","small measure of ductility (0.5 percent)",0.5,null,null,null,"%","room temperature","1000°C/24h","","tensile test","",false,"","results_discussion",""],["ntrs:19730016870","Ti-10Al-1Si","5 percent elongation",5.0,null,null,null,"%","room temperature","925°C/100h","","tensile test","",false,"","results_discussion",""],["ntrs:19730016870","Ti-10Al-1Si","elongation to fracture, 4.5 percent",4.5,null,null,null,"%","room temperature","925°C/100h followed by water quench","","tensile test","",false,"","results_discussion",""],["ntrs:19730016870","Ti-10Al-1Si","5 percent elongation",5.0,null,null,null,"%","room temperature","aged at 875°C/100h, water quenched","","","",false,"","results_discussion",""],["ntrs:19730016870","Ti-10Al-1Si","4.5 percent elongation to fracture",4.5,null,null,null,"%","room temperature","aged at 925°C/100h, water quenched","","","",false,"","results_discussion",""],["ntrs:19730016870","Ti-10Al-1Si","Elongation",6.0,null,null,null,"%","650 °C","","","","",false,"","results_discussion",""],["ntrs:19730016870","Ti-10Al-1Si","The tensile ductility",6.0,null,null,null,"%","elevated temperatures","","","","",false,"","results_discussion",""],["ntrs:19730016870","Ti-10Al-1Si","elongation to fracture",5.0,null,null,null,"%","540 °C","925°C/100h + water quench","bimodal","tensile test","",false,"","conclusions",""],["ntrs:19730016870","Ti-10Al-1Si","elongation to fracture",5.0,null,null,null,"%","540 °C","925°C/100h + water quench","bimodal","tensile test","",false,"","conclusions",""],["ntrs:19730016870","Ti-10Al-1Si","elongation to fracture",6.0,null,null,null,"%","650 °C","925°C/100h + water quench","bimodal","tensile test","",false,"","conclusions",""],["ntrs:19730016870","Ti-10Al-1Si","5 pert\\ cent elongation to fracture",5.0,5.0,5.0,null,"%","540 °C","","","","",false,"","conclusions",""],["ntrs:19730016870","Ti-10Al-1Si","6 percent elongation to fracture",6.0,6.0,6.0,null,"%","650 °C","","","","",false,"","conclusions",""],["ntrs:19740002722","Ti-6Al-4V","per cent elongation",16.0,null,null,null,"%","","","","","",false,"","results",""],["ntrs:19740020881","Ti-5Al-2.5Sn","elongation",24.0,null,null,null,"%","room temperature","vacuum-annealed","","tensile test","0.1575 min-1",false,"","results",""],["ntrs:19740020881","Ti-8Al-1Mo-1V","Total Strain at Disruption",0.199,null,null,null,"","","","","","",false,"unit_missing","discussion",""],["ntrs:19740020881","Ti-8Al-1Mo-1V","Total Strain at Disruption",0.216,null,null,null,"","","","","","",false,"unit_missing","discussion",""],["ntrs:19740020881","Ti-8Al-1Mo-1V","Total Strain at Disruption",0.212,null,null,null,"","","","","","",false,"unit_missing","discussion",""],["ntrs:19740020881","Ti-6Al-4V","ductility",0.0,null,null,null,"","","aged","","","",false,"unit_missing","discussion",""],["ntrs:19740020881","Ti-6Al-4V","ductility",0.0,null,null,null,"","","unaged","","","",false,"unit_missing","discussion",""],["ntrs:19740023228","Ti-6Al-4V","121ongation % in l-inch",13.0,null,null,null,"%","","annealed","","tensile test","",false,"","results",""],["ntrs:19740023228","Ti-6Al-4V","percent elongation",13.0,null,null,null,"%","","annealed","","","",false,"","results",""],["ntrs:19770025341","Haynes 188","fracture strain",6.5,null,null,null,"%","1800 °F","","","","5 ksi",false,"","results_discussion",""],["ntrs:19770025341","Haynes 188","fracture strain",13.0,null,null,null,"%","1800 °F","","","","5 ksi",false,"","results_discussion",""],["ntrs:19770025341","alpha titanium","21%",21.0,null,null,null,"%","","","","","",false,"","results_discussion",""],["ntrs:19770025341","Haynes 188","fracture strain",20.0,null,null,null,"%","1600 °F","","","","",false,"","discussion",""],["ntrs:19770025341","alpha titanium","600%",600.0,null,null,null,"%","","","","","",false,"out_of_range","discussion",""],["ntrs:19830026829","","elongation",0.5,null,null,null,"","","","","","",false,"unit_missing","results",""],["ntrs:19840024436","Ti-6Al-4V","tensile elongation",14.0,null,null,null,"%","room temperature","annealed","","tensile test","",false,"","results_discussion",""],["ntrs:19840024436","Ti-6Al-4V","tensile elongation (1-inch gage length)",0.0,null,null,null,"","room temperature","annealed","","","",false,"unit_missing","results_discussion",""],["ntrs:19840024436","Ti-6Al-4V","tensile elongation",12.0,null,null,null,"%","","annealed to below the beta transus","","","",false,"","conclusions",""],["ntrs:19840024436","Ti-6Al-4V","residual tensile elongation",8.0,null,null,null,"%","","after 100 simulated ascent-reentry missions, peak temperature 1100°F","","","",false,"","conclusions",""],["ntrs:19840024436","Ti-6Al-4V","tensile elongation",3.0,null,null,null,"%","","after ascent-reentry with peak temperature 1200°F","","","",false,"","conclusions",""],["ntrs:19870010974","Ti-6Al-2Sn-4Zr-2Mo","elongation",0.0,null,null,null,"","room temperature","","","","",false,"unit_missing","conclusions",""],["ntrs:19870010974","Ti-6Al-2Sn-4Zr-2Mo","Elon gation",200.0,null,null,null,"%","1000 °F","","","","",false,"out_of_range","other",""],["ntrs:19900011827","silicon carbide/titanium","by",14.5,null,null,null,"%","","","","","",false,"","discussion",""],["ntrs:19900011827","silicon carbide/titanium","the",15.0,null,null,null,"%","","","","","",false,"","conclusions",""],["ntrs:19920006869","","total elongation",8.5,null,null,null,"%","25 °C","","","tensile test","5 x 10^-6 s^-1",false,"","results",""],["ntrs:19920006869","","plastic elongation",5.5,null,null,null,"%","25 °C","","","tensile test","5 x 10^-6 s^-1",false,"","results",""],["ntrs:19920006869","","total elongation",3.0,null,null,null,"%","600 °C","","","tensile test","5 x 10^-6 s^-1",false,"","results",""],["ntrs:19920006869","","plastic elongation",1.5,1.0,2.0,null,"%","","","fine basketweave","","",false,"","results",""],["ntrs:19920006869","","plastic elongation",1.0,1.0,1.0,null,"%","","","","","",false,"","results",""],["ntrs:19920006869","","plastic elongation",2.2,2.2,2.2,null,"%","","","","","",false,"","results",""],["ntrs:19920006869","","total elongation",7.2,7.2,7.2,null,"%","600 °C","","","","",false,"","results",""],["ntrs:19920006869","","total elongations",1.75,1.5,2.0,null,"%","25 °C","","","tensile test","",false,"","results",""],["ntrs:19920006869","Ti-24Al-11Nb","plastic elongation",2.0,null,null,null,"%","25 °C","","","tensile test","",false,"","discussion",""],["ntrs:19920006869","Ti-24-11","tensile ductility",1500.0,1500.0,1500.0,null,"wt.ppm","","","basketweave","","",false,"unit_mismatch","discussion",""],["ntrs:19980201176","Ti-14-21","ductility",3.0,null,null,null,"%","room temperature","unprocessed","","","",false,"","discussion",""],["ntrs:19980201176","Ti-14-21","ep",2.3,1.8,2.8,null,"%","room temperature","LID-processing cycle","","","",false,"","discussion",""],["ntrs:19980201176","Ti-14-21","ep",0.2,null,null,null,"%","room temperature","Pro-4 processing","","","",false,"","discussion",""],["ntrs:19980201176","Ti-14-21","ep",0.0,null,null,null,"%","800°F","LID-processed","","","",false,"","discussion",""],["ntrs:19980201176","Ti-14-21","ep",12.0,12.0,null,null,"%","800°F","LID-processed","","","",false,"","discussion",""],["ntrs:19980201176","Ti-14-21","ep",3.9,null,null,null,"%","1000°F","Pro-4-processed","","","",false,"","discussion",""],["ntrs:19980201176","Ti-14-21","ep",12.0,12.0,null,null,"%","1300°F","Pro-4-processed","","","",false,"","discussion",""],["ntrs:19980201176","Ti-14-21","ep",12.0,12.0,null,null,"%","1500°F","Pro-4-processed","","","",false,"","discussion",""],["ntrs:19980201176","Ti-14-21","ep",0.0,null,null,null,"%","room temperature","LID-processed","","tensile test","",false,"","discussion",""],["ntrs:19980201176","Ti-14-21","ductility",0.0,null,null,null,"%","room temperature","Pro-4-processed","","tensile test","",false,"","discussion",""],["ntrs:19980201176","Ti-14-21","ductility",0.0,null,null,null,"%","room temperature","LID-processed","","tensile test","",false,"","conclusions",""],["ntrs:19980201176","Ti-14-21","ductility",0.0,null,null,null,"%","room temperature","Pro-4-processed","","tensile test","",false,"","conclusions",""],["ntrs:19980201176","Ti-21Nb","ductility",0.0,null,null,null,"","","TLP processed","","tensile test","",false,"unit_missing","abstract",""],["ntrs:20040012943","γ-Met","etot",0.795,0.73,0.86,null,"%","","uncoated, no exposure","","","",false,"","results_discussion",""],["ntrs:20040012943","γ-Met","ep",0.495,0.44,0.55,null,"%","","uncoated, no exposure","","","",false,"","results_discussion",""],["ntrs:20050060704","Gamma-Met PX","compressive strains",30.0,null,null,null,"%","760°C","","","compression test","",false,"","results_discussion",""],["ntrs:20050060704","Gamma Met PX","total strain to failure",2.13,null,null,null,"%","room temperature","","","tensile test","",false,"","results_discussion",""],["ntrs:20050060704","Gamma Met PX","ductility",2.13,null,null,null,"%","600 °C","","","tensile test","",false,"","results_discussion",""],["ntrs:20050060704","Gamma Met PX","ductility",2.13,null,null,null,"%","926 °C","","","tensile test","",false,"","results_discussion",""],["ntrs:20050060704","Gamma-Met PX","ductility",23.0,null,null,null,"%","926 °C","","","tensile test","",false,"","results_discussion",""],["ntrs:20050162057","Ti-46.5Al","elongation",2.7,null,null,null,"%","700 °C","","","","",false,"","conclusions",""],["ntrs:20050162057","Ti-46.5Al","elongation",20.0,null,null,null,"%","800 °C","","","","",false,"","conclusions",""],["ntrs:20050162057","Ti-46.5Al","elongation",2.2,null,null,null,"%","700 °C","","","tensile test","",false,"","conclusions",""],["ntrs:20050162057","Ti-46.5Al","elongation",20.0,null,null,null,"%","800 °C","","","tensile test","",false,"","conclusions",""],["ntrs:20050162057","Ti-46.5Al","ductility",0.46,null,null,null,"","room temperature","","","tensile test","",false,"unit_missing","conclusions",""],["ntrs:20050162057","Ti-46.5Al","ductility",0.72,null,null,null,"","room temperature","","","tensile test","",false,"unit_missing","conclusions",""],["ntrs:20050162057","Ti-46.5Al","elongation",2.15,0.3,4.0,null,"%","room temperature","","","tensile test","",false,"","conclusions",""],["ntrs:20050162057","Ti-46.5Al","ductility",0.0,null,null,null,"","room temperature","","lamellar","","",true,"unit_missing","conclusions",""],["ntrs:20050162057","Ti-46.5Al","ductility",2.0,null,null,null,"%","775 °C","","","","",false,"","conclusions",""],["ntrs:20050162057","Ti-46.5Al","ductility",0.0,null,null,null,"","500-600 °C","","","","",true,"unit_missing","conclusions",""],["ntrs:20050162057","Ti-46.5Al","ductility",50.0,null,null,null,"%","700 °C","","","","",false,"","conclusions",""],["ntrs:20050162057","Ti-46.5Al","ductility",100.0,null,null,null,"%","315 °C","","","","",false,"out_of_range","conclusions",""],["ntrs:20050162057","Ti-46.5Al","ductility",100.0,null,null,null,"%","200 °C","","","","",false,"out_of_range","conclusions",""],["ntrs:20050162057","Ti-46.5Al","ductility",0.0,null,null,null,"","room temperature","","","tensile test","",false,"unit_missing","conclusions",""],["ntrs:20050162057","Ti-46.5Al","ductility",0.0,null,null,null,"","540 °C","","","tensile test","",false,"unit_missing","conclusions",""],["ntrs:20050162057","Ti-46.5Al","ductility",0.0,null,null,null,"","760 °C","","","tensile test","",false,"unit_missing","conclusions",""],["ntrs:20050162057","Ti-46.5Al","total strain",0.35,null,null,null,"%","room temperature","","","tensile test","",false,"","conclusions",""],["ntrs:20050162057","Ti-46.5Al","average of 0.55%",0.55,null,null,null,"%","","","","tensile test","",false,"","conclusions",""],["ntrs:20050162057","Ti-46.5Al","inelastic elongation",4.72,null,null,null,"%","800 °C","","","tensile test","",false,"","methods",""],["ntrs:20050162057","Ti-46.5Al","inelastic elongation",0.56,null,null,null,"%","room temperature","","","tensile test","",false,"","methods",""],["ntrs:20050162057","Ti-46.5Al","Total Plastic Elongation",4.47,null,null,null,"%","800 °C","","","tensile test","",false,"","methods",""],["ntrs:20050162057","Ti-46.5Al","Elongation",0.56,null,null,null,"%","room temperature","","","tensile test","",false,"","methods",""],["ntrs:20050162057","Ti-46.5Al","Elongation",1.45,null,null,null,"%","700 °C","","","tensile test","",false,"","methods",""],["ntrs:20050162057","Ti-46.5Al","Total Plastic Elongation",20.0,20.0,20.0,null,"%","800 °C","","","tensile test","",false,"","methods",""],["ntrs:20050162057","Ti-46.5Al","Elongation, %",0.9,0.9,0.9,null,"%","room temperature","","","tensile test","",false,"","methods",""],["ntrs:20050162057","Ti-46.5Al","Elongation, %",2.72,2.72,2.72,null,"%","700 °C","","","tensile test","",false,"","methods",""],["ntrs:20050162057","Ti-46.5Al","Elongation, %",20.0,20.0,20.0,null,"%","800 °C","","","tensile test","",false,"","methods",""],["ntrs:20050162057","Ti-46.5Al","ductility",30.0,null,null,null,"%","room temperature","","","","",false,"","methods",""],["ntrs:20060017053","Ti-6Al-4V","percent elongation at failure",4.0,null,null,null,"%","room temperature","as-built LENS","","tensile test","1.57 mm/min",false,"","abstract",""],["ntrs:20060017053","Ti-6Al-4V","elongation",4.0,null,null,33.0,"%","room temperature","as-built LENS","","tensile test","1.57 mm/min",false,"","results",""],["ntrs:20060017053","Ti-6Al-4V","elongation",10.0,10.0,20.0,null,"%","room temperature","as-built LENS, 300 °C","","tensile test","",false,"","results",""],["ntrs:20060017053","Ti-6Al-4V","elongation",8.5,8.5,8.5,null,"%","room temperature","laser deposited, 788 °C/2h vacuum","","tensile test","",false,"","results",""],["ntrs:20060017053","Ti-6Al-4V","elongation",5.2,5.2,5.2,null,"%","room temperature","heat treated at 788 °C/2h","","tensile test","",false,"","results",""],["ntrs:20060017053","Ti-6Al-4V","elongation",3.7,3.7,3.7,null,"%","room temperature","heat treated at 788 °C/2h","","tensile test","",false,"","results",""],["ntrs:20060017053","Ti-6Al-4V","percent elongation at failure",4.0,null,null,null,"%","room temperature","as-built LENS","","tensile test","",false,"","abstract",""],["ntrs:20080013349","","Elongation at Break, %",40.0,34.5,48.0,null,"%","room temperature","","","","",false,"","abstract",""],["ntrs:20150006942","Cronidur 30","EL (%)",2.2,null,null,null,"%","","","","tensile test","",false,"","methods",""],["ntrs:20150006942","Cronidur 30","EL (%)",2.2,null,null,null,"%","","","","tensile test","",false,"","methods",""],["ntrs:20190027695","Ti-6Al-4V","axial strain of 0.112",0.112,null,null,null,"","","","","","",false,"unit_missing","results",""],["ntrs:20190027695","Ti-6Al-4V","engineering strain",0.018,null,null,null,"","538 °C","","","","10–5 s–1",false,"unit_missing","results",""],["ntrs:20190027695","Ti-6Al-4V","engineering strain",0.006,null,null,null,"","538 °C","","","","10–5 s–1",false,"unit_missing","results",""],["ntrs:20190027695","Ti-6Al-4V","engineering strain",0.025,null,null,null,"","","","","","",false,"unit_missing","results",""],["ntrs:20190027695","Ti-6Al-4V","failure strain",12.5,null,null,null,"%","538 °C","","","creep test","",false,"","results",""],["ntrs:20220010879","","elongation",18.0,null,null,null,"%","","","","","",false,"","methods",""],["ntrs:20230010303","Ti-6Al-4V","Elongation to Failure",40.0,null,null,null,"%","77 K","EBM printed","","tensile test","",false,"","methods",""],["ntrs:20230010303","Ti-6Al-4V","Elongation to failure",10.0,null,null,null,"%","","","","","",false,"","conclusions",""],["oa:W112522794","Ti-6Y-2O","fracture elongation",23.0,null,null,null,"%","373 K","after 4 passes following route BA","equiaxed grain colonies","tensile test","",false,"","abstract","After 4 passes following route BA, the tensile strength at 373 K increased to ~990 MPa, and the fracture elongation up to ~23 %."],["oa:W112522794","Ti-30Nb-10Zr-5Ta","fracture elongation",8.0,null,null,null,"%","room temperature","ECAP processed at 790 K, 1 pass","equiaxed","tensile test","",false,"","abstract","The tensile tests showed that a single ECAP pass can induce a significant increase of both the tensile strength and the fracture elongation, from 480 to 620 MPa and ~6% to ~8%, respectively."],["oa:W112522794","Ti-30Nb-10Zr-5Ta","fracture deformation",1.5,null,null,null,"%","room temperature","ECAP processed at 790 K, 4 passes","equiaxed","tensile test","",false,"","abstract","For 4 and 16 ECAP pass, the tensile strength progressively increased, but the fracture deformation lowered to ~1,5%."],["oa:W112522794","Ti-30Nb-10Zr-5Ta","fracture deformation",1.5,null,null,null,"%","room temperature","ECAP processed at 790 K, 16 passes","equiaxed","tensile test","",false,"","abstract","For 4 and 16 ECAP pass, the tensile strength progressively increased, but the fracture deformation lowered to ~1,5%."],["oa:W112522794","","deformaciones de fractura",23.0,null,null,null,"%","373 K","after 4 ECAP passes via route BA","equiaxed grains <1 µm","","",false,"","abstract","Después de someter el material a 4 pasadas de ECAP mediante la ruta BA, su resistencia mecánica a 373 K se elevó a ∼990 MPa alcanzando deformaciones de fractura del orden del 23 %."],["oa:W112522794","","deformación de fractura",7.0,6.0,8.0,null,"%","room temperature","","","tensile test","",false,"","abstract","Los ensayos de tracción muestran que 1 pasada de ECAP induce un aumento notable de la resistencia mecánica y de la deformación de fractura, de ~480 MPa a ~620 MPa y del ∼6% al ∼8%."],["oa:W112522794","","deformación a fractura",1.5,1.5,1.5,null,"%","room temperature","","","tensile test","",false,"","abstract","Después de 4 y 16 pasadas, la resistencia mecánica aumenta progresivamente pero la deformación a fractura se reduce hasta el ∼1,5%."],["oa:W112522794","Ti-6Y-2O","deformación total",25.0,null,null,null,"%","473 K","as-HIP","","tensile test","",false,"","abstract","A esta temperatura las muestras se rompen con una deformación total de ε ≈ 25 % sin mostrar localización de flujo plástico (no hay entalla)."],["oa:W112522794","Ti-6Y-2O","elongaciones a fractura",0.0,null,null,null,"","373 K","after 2nd ECAP pass","","tensile test","",false,"unit_missing","abstract","El material se hace dúctil a temperaturas superiores a 373 K, siendo las elongaciones a fractura altas."],["oa:W112522794","Ti-6Y-3H-3S-2O","elongaciones",50.0,null,null,null,"%","773 K","after 4 ECAP passes","","tensile test","",false,"","abstract","A 773 K la fractura aparece tras alcanzar elongaciones de al menos ~ 50% (Fig. 5.20), siendo la UTS de ~150 MPa independientemente de la ruta."],["oa:W112522794","Ti-31Ta-12Nb-8Zr-2V","deformación de ~ 0,20%",0.2,null,null,null,"%","room temperature","as-HIP","","tensile test","",false,"","abstract","Capítulo 6 - El material AH en condiciones as-HIP resultó ser frágil a temperatura ambiente, mostrando una resistencia de ~ 750 MPa y una deformación de ~ 0,20%, siendo la deformación plástica mínima (Fig. 6.6)."],["oa:W112522794","Ti-36Nb-3Zr-2Ta","elongación de fractura",0.5,null,null,null,"%","room temperature","forged","","tensile test","0.5 mm/min",false,"","abstract","Tras el forjado, la aleación resultó ser completamente frágil a temperatura ambiente siendo la tensión y elongación de fractura 370 MPa y 0,5 %, respectivamente."],["oa:W112522794","Ti-β alloy","elongaciones de fractura",6.8,null,null,null,"%","room temperature","tempered","","tensile test","",false,"","abstract","Aleaciones de Ti de tipo β resistencia mecánica mayor que el simple recocido a 1123 K, la aleación templada presentó tensiones últimas de entre 150 y 170 MPa y elongaciones de fractura del ~ 6.8 %, frente a tensiones de 100 a 130 MPa y elongaciones del ~ 7 % para la aleación recocida a 1123 K."],["oa:W112522794","Ti-β alloy","elongaciones de fractura",7.0,null,null,null,"%","room temperature","annealed at 1123 K","","tensile test","",false,"","abstract","Aleaciones de Ti de tipo β resistencia mecánica mayor que el simple recocido a 1123 K, la aleación templada presentó tensiones últimas de entre 150 y 170 MPa y elongaciones de fractura del ~ 6.8 %, frente a tensiones de 100 a 130 MPa y elongaciones del ~ 7 % para la aleación recocida a 1123 K."],["oa:W112522794","","~6 %",6.0,null,null,null,"%","","as-cast","","","",false,"","abstract","Una simple pasada de ECAP induce una notable mejora de la resistencia mecánica y ductilidad de la aleación, pues la resistencia pasa de ~480 MPa a ~620 MPa y la deformación de fractura pasa de ~6 % a ~8 %."],["oa:W112522794","","~8 %",8.0,null,null,null,"%","","ECAP 1 pass","","","",false,"","abstract","Una simple pasada de ECAP induce una notable mejora de la resistencia mecánica y ductilidad de la aleación, pues la resistencia pasa de ~480 MPa a ~620 MPa y la deformación de fractura pasa de ~6 % a ~8 %."],["oa:W112522794","","~1 %",1.0,null,null,null,"%","","ECAP 4 pass","","","",false,"","abstract","Después de la 4a y 16a pasada siguiendo la ruta BA, la ductilidad de la aleación se reduce espectacularmente, con deformaciones de fractura del orden del 1 % en ambos casos."],["oa:W112522794","","~1 %",1.0,null,null,null,"%","","ECAP 16 pass","","","",false,"","abstract","Después de la 4a y 16a pasada siguiendo la ruta BA, la ductilidad de la aleación se reduce espectacularmente, con deformaciones de fractura del orden del 1 % en ambos casos."],["oa:W112522794","Ti-2O-0.6Y","strain at fracture",23.0,null,null,null,"%","373 K","ECAP processed for 4 passes via route BA","","tensile test","",false,"","abstract","At that temperature, a tensile strength as high as 986 MPa and a strain at fracture of ~ 23 % were reached when the material was ECAP processed for up to 4 passes via route BA."],["oa:W112522794","Ti-30Nb-10Zr","strain at fracture",1.5,null,null,null,"%","","ECAP processed for 4 passes via route BA","","tensile test","",false,"","abstract","After 4 and 16 ECAP passes, the tensile strength still increased but the strain at fracture fell down to values as low as ∼1.5%."],["oa:W112522794","Ti-30Nb-10Zr","strain at fracture",1.5,null,null,null,"%","","ECAP processed for 16 passes via route BA","","tensile test","",false,"","abstract","After 4 and 16 ECAP passes, the tensile strength still increased but the strain at fracture fell down to values as low as ∼1.5%."],["oa:W113127827","Ti-6Al-4V","elongation",10.5,10.5,10.5,null,"%","","","","","",false,"","results_discussion",""],["oa:W113127827","Ti-6Al-4V","elongation",11.2,11.2,11.2,null,"%","","","","","",false,"","results_discussion",""],["oa:W113127827","Ti-6Al-4V","elongation",12.8,12.8,12.8,null,"%","","","","","",false,"","results_discussion",""],["oa:W113127827","Ti-6Al-4V","elongation",13.5,13.5,13.5,null,"%","","","","","",false,"","results_discussion",""],["oa:W113127827","Ti-6Al-4V","elongation",10.5,10.5,10.5,null,"%","","","","","",false,"","results_discussion",""],["oa:W113127827","Ti-6Al-4V","elongation",11.2,11.2,11.2,null,"%","","","","","",false,"","results_discussion",""],["oa:W113127827","Ti-6Al-4V","Mean Elongation (%)",12.86,null,null,1.056,"%","","","","","",false,"","results_discussion",""],["oa:W113127827","Ti-6Al-4V","Mean Elongation (%)",12.93,null,null,1.063,"%","","","","","",false,"","results_discussion",""],["oa:W113127827","Ti-6Al-4V","Mean Elongation (%)",11.6,null,null,0.462,"%","","","","","",false,"","results_discussion",""],["oa:W113127827","Ti-6Al-4V","Mean Elongation (%)",13.28,null,null,0.912,"%","","","","","",false,"","results_discussion",""],["oa:W114313555","Ti-β","allongement à rupture",15.0,null,null,null,"%","","","beta","","",false,"","discussion",""],["oa:W118428368","AC","Elongation",1.45,1.4,1.5,null,"%","650 °C","","","tensile test","",false,"","conclusions",""],["oa:W118428368","FC","Elongation",1.1,1.0,1.2,null,"%","650 °C","","","tensile test","",false,"","conclusions",""],["oa:W118428368","2Nb2Ta","ductility",1.8,1.7,1.9,null,"%","650 °C","","","tensile test","",false,"","conclusions",""],["oa:W118428368","2Mn2Ta","ductility",1.75,1.6,1.9,null,"%","650 °C","","","tensile test","",false,"","conclusions",""],["oa:W118428368","2Mn4Ta","ductility",1.75,1.6,1.9,null,"%","650 °C","","","tensile test","",false,"","conclusions",""],["oa:W118428368","2Mn2Nb","ductility",1.45,1.4,1.5,null,"%","650 °C","","","tensile test","",false,"","conclusions",""],["oa:W118428368","2Mn4Nb","ductility",1.2,1.1,1.3,null,"%","650 °C","","","tensile test","",false,"","conclusions",""],["oa:W118428368","2Mn2Nb","ductility",0.0,null,null,null,"","","as-cast","lamellar","","",false,"unit_missing","discussion",""],["oa:W118428368","2Mn4Nb","ductility",0.0,null,null,null,"","","as-cast","lamellar","","",false,"unit_missing","discussion",""],["oa:W146587524","Ti-47Al-2Cr","elongation",75.0,70.0,80.0,null,"%","900 °C","","","","",false,"","abstract",""],["oa:W146587524","Ti-47Al-2Cr","elongation to fracture",122.5,80.0,165.0,null,"%","900 °C","","","tensile test","",false,"out_of_range","abstract",""],["oa:W146587524","Ti-47Al-2Cr","elongation",106.0,95.0,117.0,null,"%","750 °C","","","","",false,"out_of_range","abstract",""],["oa:W146587524","Ti-47Al-2Cr","elongation",85.0,70.0,100.0,null,"%","800 °C","","","","",false,"out_of_range","abstract",""],["oa:W146587524","Ti-47Al-2Cr","true strains",0.405,0.38,0.43,null,"","800 °C","","","tensile test","",false,"unit_missing","methods",""],["oa:W146587524","Ti-47Al-2Cr","true strain",0.565,0.55,0.58,null,"","","","","","",false,"unit_missing","methods",""],["oa:W146587524","Ti-47Al-2Cr","elongation to fracture",6.0,0.0,12.0,null,"%","1000 °C","","","tensile test","",false,"","methods",""],["oa:W146587524","Ti-47Al-2Cr","plastic strain to fracture",1.0,null,null,null,"%","room temperature","HIPed","","compressive test","",false,"","methods",""],["oa:W146587524","Ti-47Al-2Cr","ductility",0.0,null,null,null,"%","room temperature","as-forged","","tensile test","",false,"","methods",""],["oa:W146587524","Ti-47Al-2Cr","elongation to fracture",122.5,80.0,165.0,null,"%","900 °C","","","tensile test","",false,"out_of_range","methods",""],["oa:W146587524","Ti-47Al-2Cr","163% 95% 83%",113.67,83.0,163.0,null,"%","room temperature","","","tensile test","",false,"out_of_range","methods",""],["oa:W146587524","Ti-47Al-2Cr","elongations in the range 80-165%",122.5,80.0,165.0,null,"%","900 °C","","","tensile test","",false,"out_of_range","discussion",""],["oa:W146587524","Ti-47Al-2Cr","elongation to fracture",80.0,80.0,160.0,null,"%","800 °C","","","tensile test","",false,"","conclusions",""],["oa:W146587524","Ti-47Al-2Cr","elongation to fracture",106.0,95.0,117.0,null,"%","","","","","",false,"out_of_range","results",""],["oa:W146587524","Ti-47Al-2Cr","elongation to fracture",85.5,71.0,100.0,null,"%","800 °C","","","","",false,"out_of_range","results",""],["oa:W146587524","Ti-47Al-2Cr","elongation",75.0,70.0,80.0,null,"%","900 °C","","","tensile test","",false,"","conclusions",""],["oa:W146587524","Ti-47Al-2Cr","elongation to fracture",122.5,80.0,165.0,null,"%","900 °C","powder forged","equiaxed","tensile test","",false,"out_of_range","conclusions",""],["oa:W146587524","Ti-47Al-2Cr","50% deformation",50.0,50.0,50.0,null,"%","900 °C","powder forged","equiaxed","compression test","",false,"","conclusions",""],["oa:W1482307011","Ti-5Al-5Mo-5V-3Cr","elongation",14.0,null,null,null,"%","","","","","",false,"","methods",""],["oa:W1482307011","Ti-5Al-5Mo-5V-3Cr","elongation",11.0,null,null,null,"%","","","","","",false,"","methods",""],["oa:W1482307011","Ti-32Nb-9Zr-8Ta","strain ardening",19.0,null,null,null,"%","room temperature","as-deposited","","tensile test","",false,"","methods",""],["oa:W1485535048","Ti-5.8Al-4Sn-3.5Zr-0.7Nb-0.5Mo-0.35Si","strain at failure",8.5,null,null,null,"%","room temperature","as-forged","","tensile test","",false,"","results_discussion",""],["oa:W1485535048","Ti-5.8Al-4Sn-3.5Zr-0.7Nb-0.5Mo-0.35Si","strain at failure",11.5,null,null,null,"%","room temperature","as-forged","","tensile test","",false,"","results_discussion",""],["oa:W1490012743","Ti-6Al-4V","elongation",8.0,8.0,null,null,"%","room temperature","","","tensile test","",false,"","methods","The conducted research works of mechanical properties show that forgings fulﬁll requirements within this scope, given in technological conditions, i.e.: tensile strength TS>900 MPa, yield strength YS>830MPa, elongation EL>8%, minimal hardness 269 HB."],["oa:W1493746206","Ti-15V-3Cr-3Sn-3Al","elongation",0.0,null,null,null,"","","","","","",false,"unit_missing","results_discussion",""],["oa:W1493746206","composite [90] 8","elongation",0.0,null,null,null,"","","","","","",false,"unit_missing","results_discussion",""],["oa:W1512117496","Ti-48Al-2Cr-2Nb","ductilidad",5.0,null,null,null,"%","","1400 °C, 120 min.","lamellar","flexural test","",false,"","abstract","(Q\u0003 ODV\u0003 PXHVWUDV\u0003 SURFHVDGDV\u0003 PHGLDQWH\u0003 636\u000f\u0003 especialmente la procesada a mayor temperatura, TXH\u0003SUHVHQWD\u0003OD\u0003PLFURHVWUXFWXUD\u0003ODPHODU\u0003 )LJ\u0011\u0003\u001aE \u000f\u0003 se aprecia una fractura frágil transgranular con GHVYLDFLyQ\u0003GH\u0003OD\u0003¿VXUD\u0003SULQFLSDO\u0003>\u0015\u0014@\u000f\u0003TXH\u0003OOHJD\u0003 a proporcionar una ductilidad cercana al 5%, con resistencias máximas que alcanzan los 960 MPa."],["oa:W1517698084","Ti-6Al-4V","Elongation",1.67,null,null,null,"×10-3m/s","","β annealed","","","",false,"unit_mismatch","results_discussion",""],["oa:W1517698084","Ti-6Al-4V","elongation",20.0,20.0,20.0,null,"%","room temperature","β annealed, thermally hydrogenated at 1273 K for 7.2 ks","","tensile test","1.67x10-5m/s",false,"","results_discussion",""],["oa:W1517698084","Ti-6Al-4V","elongation",0.0,0.0,0.0,null,"%","room temperature","β annealed, thermally hydrogenated at 1273 K for 7.2 ks","","tensile test","",false,"","results_discussion",""],["oa:W1519254253","Ti-46Al-8Nb-1B","elongation",0.2,null,null,null,"%","room temperature","Aged at 900°C 4 hrs","","tensile test","",false,"","conclusions",""],["oa:W1519254253","Ti-44Al-8Nb-1B","elongation",0.3,null,null,null,"%","room temperature","As cast","","tensile test","",false,"","conclusions",""],["oa:W1519254253","Ti-44Al-4Hf-4Nb-1B-0.2Si","elongation",0.2,null,null,null,"%","room temperature","As cast","","tensile test","",false,"","conclusions",""],["oa:W1519254253","Ti-44Al-4Hf-4Nb-0.45B-0.2Si","elongation",0.2,null,null,null,"%","room temperature","HIP at 150 MPa 4 h","","tensile test","",false,"","conclusions",""],["oa:W1519254253","Ti-22Al-20Nb-2W","Elongation %",0.021,0.008,0.034,null,"%","","1h T modified","","","",false,"","conclusions",""],["oa:W1519254253","Ti-6Al-4V","elongation",10.0,null,null,null,"%","room temperature","","","tensile test","",false,"","conclusions",""],["oa:W1519254253","Ti-6Al-4V","% Elong",7.8,null,null,null,"%","room temperature","HIPed and furnace cooled","","tensile test","0.005 in/in/min",false,"","conclusions",""],["oa:W1519254253","Ti-6Al-4V","% elongation",8.25,5.3,11.2,null,"%","","LENSTM deposited, HIPed, furnace cooled","","","",false,"","conclusions",""],["oa:W1519254253","Ti-6Al-4V","% Elongation",5.7,3.5,7.9,null,"%","","HIP+AC","","","",false,"","conclusions",""],["oa:W1519254253","Ti-6Al-4V","% Elong",7.95,3.2,12.7,null,"%","","HIPed, beta solutionized, air cooled","","","",false,"","conclusions",""],["oa:W1519254253","Ti-6Al-4V","% Elong",20.0,null,null,null,"%","","HIP","","","",false,"","conclusions",""],["oa:W1519254253","Ti-6Al-4V","% Elong",20.0,null,null,null,"%","","HIP","","","",false,"","conclusions",""],["oa:W1519254253","Ti-555+xB","% Elongation",5.6,0.1,11.1,null,"%","","HIPed, furnace cooled","","","",false,"","conclusions",""],["oa:W1519254253","Ti-555+xB","% Elong",9.0,0.0,18.0,null,"%","","HIP+FC","","","",false,"","conclusions",""],["oa:W1519254253","Ti-555+xB","% Elongation",7.45,3.9,11.0,null,"%","","HIPed, air cooled","","","",false,"","conclusions",""],["oa:W1519254253","Ti-555+xB","ductility",7.45,3.9,11.0,null,"%","","HIPed, air cooled","","","",false,"","conclusions",""],["oa:W1519254253","Ti-0.25B","ductility",7.45,3.9,11.0,null,"%","","HIPed, air cooled","","","",false,"","conclusions",""],["oa:W1519254253","Ti-555+x B","% Elong",3.5,0.1,6.9,null,"%","","HIP+AC","","","",false,"","conclusions",""],["oa:W1519254253","Ti-555+x B","% Elong",4.0,null,null,null,"%","","HIP","","","",false,"","conclusions",""],["oa:W1519254253","Ti-555+x B","% Elong",8.0,null,null,null,"%","","HIP","","","",false,"","conclusions",""],["oa:W1519254253","Ti-6Al-4V","% El",86.0,86.0,86.0,null,"%","room temperature","HIP 700.0–1050.0 °C","","ETMT","",false,"out_of_range","conclusions",""],["oa:W1519254253","Ti-555","% El",4.5,0.0,9.0,null,"%","","HIP 1150","","ETMT","",false,"","conclusions",""],["oa:W1519254253","Ti-555","Ductility",4.5,null,null,null,"%","","HIP 1150","","ETMT","",false,"","conclusions",""],["oa:W1519254253","Ti-555","ductility",4.5,null,null,null,"%","","HIP 1150","","","",false,"","conclusions",""],["oa:W1519254253","Ti-6Al-4V","% El",9.0,5.8,12.2,null,"%","","","","","",false,"","conclusions",""],["oa:W1519254253","Ti-555+xB","% El",4.95,1.5,8.4,null,"%","","","","","",false,"","conclusions",""],["oa:W1519254253","Ti-6Al-4V","% El",88.0,null,null,null,"%","","HIP+FC","","","",false,"out_of_range","conclusions",""],["oa:W1519254253","Ti-555+x B HIP","% El",24.7,null,null,null,"%","","","","","",false,"","conclusions",""],["oa:W1519254253","Ti-555+x B","Ductility",15.0,14.0,18.0,null,"%","","HIP + FC","","","",false,"","conclusions",""],["oa:W1519254253","Ti-555","Ductility",12.0,6.0,16.0,null,"%","","HIP+AC","","","",false,"","conclusions",""],["oa:W1523199519","Ti-6Al-4V","elongation",20.0,null,null,null,"H","","mill annealed","α+β","","",false,"unit_mismatch","abstract",""],["oa:W1525305573","Ti-6Al-4V","Alongamento",30.0,20.0,40.0,null,"%","","","","","",false,"","abstract",""],["oa:W1525305573","Ti-6Al-4V","Alongamento",14.5,13.0,16.0,null,"%","","","","","",false,"","abstract",""],["oa:W1525305573","Ti-6Al-4V","faixa de 20% (300MPa) a 44% (222MPa)",32.0,20.0,44.0,null,"%","600 °C","CR","","","",false,"","abstract",""],["oa:W1525305573","Ti-6Al-4V","valores de εf entre 5 e 20%",12.5,5.0,20.0,null,"%","","","","","",false,"","abstract",""],["oa:W1525556582","MMC-15","failure strains",1.1,null,null,null,"%","room
