Repository: akhtar07/tisci-explorer

# TiSci Explorer

A read-only, static explorer for **TiSci**, an autonomous research agent for titanium alloys. TiSci reads the
titanium-alloy literature, builds a knowledge graph and a table of measured values, proposes hypotheses where the
graph has gaps, and tests them with DFT (MACE / VASP) and the ICME-lite multiscale chain.

**Live site:** https://akhtar07.github.io/tisci-explorer/

The site has seven sections:

| Section | What it shows |
|---|---|
| Overview | Corpus → graph → facts → hypotheses → verdicts, with the snapshot's counts |
| Worked example | One full loop for W in α-Ti: graph path, hypothesis, novelty check, DFT test, verdict, follow-up, DAMASK |

File: data/facts/lath_thickness.json (part 10 of 12)
"results_discussion","Grain Size of Prior β Phase and α Lath Thickness Measurements Ta content in wt.% 0.0 1.5 2.5 3.5 Β grain size, mm 10.4 7.5 9.3 11 α lath thickness, µm 4.8 2.6 5.5 5.7 Figure 9."],["oa:W4405825525","Ti-13Mo-2Fe","diameter of the tube",0.0641,0.0614,0.0668,0.0027,"µm","","anodized at 60V, 50mV/s","","AFM","",false,"","results_discussion","Consequently, the diameter of the tube was found to be 64.11 ± 2.7 nm."],["oa:W4406103821","Ti-46Al","lamellar spacing",1.0,null,null,null,"µm","","as-cast","","Image Pro software","",false,"","results","The lamellar spacing for all three castings remains around 1 μm."],["oa:W4406103821","P3","lamellar spacing",1.21,null,null,null,"µm","","as-cast","lamellar","","",false,"","results","For P3 alloy, at a pouring time of 9 s, the average size of dendritic colonies is approximately 133 μm, with a lamellar spacing of about 1.21 μm."],["oa:W4406945959","Ti-6Al-4V","lath thickness",0.0,null,null,null,"","","heat-treated DMLS 850°C/2h air cooled","Widmanstätten","","",false,"unit_missing","results_discussion","On heat treating the as-built DMLS Ti6Al4V at 850 °C for 2 h followed by air cooling, a Widmänstatten microstructure with thicker α laths, higher β phase fraction, and lower dislocation density was obtained."],["oa:W4407288985","Ti-6Al-4V","average a lath thickness",3.8,null,null,null,"lm","","as-built SLM","martensitic α'","","",false,"unit_mismatch","results","show a fully martensitic microstructure (a0) in the as-built state, whereas the post-dilatometry condition reveals a lamellar structure containing a and b phases with an average a lath thickness of 3.8 lm."],["oa:W4407532047","","width",0.1,0.1,0.1,null,"µm","","","","","",false,"","conclusions","The PMF facilitated the dislocation rearrangement and improved the moving ability of the dislocation, making PMF the dislocation strengthener. - (4)The secondary nano α′ phase with a width of >100 nm appeared at the edge of the β phase."],["oa:W4407597042","Ti-15Mo","lath_thickness",0.1,null,null,null,"µm","","Deformed","fine α particles","","",false,"","methods",""],["oa:W4407929784","Ti-6Al-4V","α-plate spacing",1.25,null,null,null,"","","","","","",false,"unit_missing","conclusions","The distance between α-plates can increase by up to 20-30% along the Z-axis."],["oa:W4408534170","Ti-6Al-4V","average α-lath width",1.27,0.58,1.96,0.69,"µm","","as-built WLAM","basket-weave α","","",false,"","abstract","Microstructural analysis revealed that the WLAM deposits exhibited a fine basket-weave α structure with an average α-lath width of 1.27 ± 0.69 μm, while the TIG-welded region exhibited a coarsened α-lath, reaching 3.02 ± 2.06 μm, which led to a reduction in ductility."],["oa:W4408534170","","lath α widths",1.27,null,null,0.69,"µm","","","","","",false,"","results","This difference is likely due to the effects of different cooling rates caused by variations in processing conditions, resulting in narrower prior β grain boundaries (A = 509 ± 78 μm, B = 304 ± 99 μm) and lath α widths (A = 1.50 ± 0.95 μm, B = 1.27 ± 0.69 μm) in sample B, which likely led to higher strength due to the Hall–Petch relationship."],["oa:W4408534170","Ti-6Al-4V","lath α",3.02,3.02,3.02,2.06,"µm","","","lath α","","",false,"","discussion","Similarly, deposits feature narrower lath α phases (A = 1.51 ± 0.95 μm, B = 1.27 ± 0.68 μm) compared to the welded materials (A-W = 3.02 ± 2.06 μm, B-W = 2.76 ± 2.18 μm), yielding a shorter effective slip length and, consequently, higher tensile strength (see )."],["oa:W4408534170","","lath α widths",1.5,null,null,0.95,"µm","","","","","",false,"","results","This difference is likely due to the effects of different cooling rates caused by variations in processing conditions, resulting in narrower prior β grain boundaries (A = 509 ± 78 μm, B = 304 ± 99 μm) and lath α widths (A = 1.50 ± 0.95 μm, B = 1.27 ± 0.69 μm) in sample B, which likely led to higher strength due to the Hall–Petch relationship."],["oa:W4408534170","","average width of the acicular α within these colonies",1.2,0.94,1.46,0.26,"µm","","","","","",false,"","results","The average width of the acicular α within these colonies is measured to be 1.2 ± 0.26 μm, indicating a fine yet distinct microstructural morphology."],["oa:W4408534170","Ti-6Al-4V","lath α",2.76,2.76,2.76,2.18,"µm","","","lath α","","",false,"","discussion","Similarly, deposits feature narrower lath α phases (A = 1.51 ± 0.95 μm, B = 1.27 ± 0.68 μm) compared to the welded materials (A-W = 3.02 ± 2.06 μm, B-W = 2.76 ± 2.18 μm), yielding a shorter effective slip length and, consequently, higher tensile strength (see )."],["oa:W4408534170","Ti-6Al-4V","lath α",1.27,1.27,1.27,0.68,"µm","","","lath α","","",false,"","discussion","Similarly, deposits feature narrower lath α phases (A = 1.51 ± 0.95 μm, B = 1.27 ± 0.68 μm) compared to the welded materials (A-W = 3.02 ± 2.06 μm, B-W = 2.76 ± 2.18 μm), yielding a shorter effective slip length and, consequently, higher tensile strength (see )."],["oa:W4408534170","Ti-6Al-4V","lath α",1.27,1.27,1.27,0.68,"µm","","","lath α","","",false,"","discussion","This principle explains why sample B, with a narrower lath α (1.27 ± 0.68 μm), exhibits higher tensile strength than sample A (1.51 ± 0.95 μm) (see and )."],["oa:W4408534170","","average width of the lath α phase",2.76,0.58,4.94,2.18,"µm","","","","","",false,"","results","As shown in a–d, the average width of the lath α phase varies among the deposit and welded materials: the average widths for the A, B, A-W, and B-W specimens are 1.50 ± 0.95 μm, 1.27 ± 0.69 μm, 3.02 ± 2.06 μm, and 2.76 ± 2.18 μm, respectively."],["oa:W4408534170","Ti-6Al-4V","lath α",1.51,1.51,1.51,0.95,"µm","","","lath α","","",false,"","discussion","Similarly, deposits feature narrower lath α phases (A = 1.51 ± 0.95 μm, B = 1.27 ± 0.68 μm) compared to the welded materials (A-W = 3.02 ± 2.06 μm, B-W = 2.76 ± 2.18 μm), yielding a shorter effective slip length and, consequently, higher tensile strength (see )."],["oa:W4408534170","","average width of the lath α phase",3.02,0.96,5.08,2.06,"µm","","","","","",false,"","results","As shown in a–d, the average width of the lath α phase varies among the deposit and welded materials: the average widths for the A, B, A-W, and B-W specimens are 1.50 ± 0.95 μm, 1.27 ± 0.69 μm, 3.02 ± 2.06 μm, and 2.76 ± 2.18 μm, respectively."],["oa:W4408534170","","average width of the lath α phase",1.27,0.58,1.96,0.69,"µm","","","","","",false,"","results","As shown in a–d, the average width of the lath α phase varies among the deposit and welded materials: the average widths for the A, B, A-W, and B-W specimens are 1.50 ± 0.95 μm, 1.27 ± 0.69 μm, 3.02 ± 2.06 μm, and 2.76 ± 2.18 μm, respectively."],["oa:W4408534170","","average width of the lath α phase",1.5,0.55,2.45,0.95,"µm","","","","","",false,"","results","As shown in a–d, the average width of the lath α phase varies among the deposit and welded materials: the average widths for the A, B, A-W, and B-W specimens are 1.50 ± 0.95 μm, 1.27 ± 0.69 μm, 3.02 ± 2.06 μm, and 2.76 ± 2.18 μm, respectively."],["oa:W4408534170","Ti-6Al-4V","average α-lath width",3.02,0.96,5.08,2.06,"µm","","TIG-welded","coarsened α-lath","","",false,"","abstract","Microstructural analysis revealed that the WLAM deposits exhibited a fine basket-weave α structure with an average α-lath width of 1.27 ± 0.69 μm, while the TIG-welded region exhibited a coarsened α-lath, reaching 3.02 ± 2.06 μm, which led to a reduction in ductility."],["oa:W4408534170","Ti-6Al-4V","lath α",1.51,1.51,1.51,0.95,"µm","","","lath α","","",false,"","discussion","This principle explains why sample B, with a narrower lath α (1.27 ± 0.68 μm), exhibits higher tensile strength than sample A (1.51 ± 0.95 μm) (see and )."],["oa:W4408591864","Ti6242s","ORL extension",95.0,null,null,null,"µm","","700°C–500h","","","",false,"out_of_range","methods","In addition, ORL extension increased with the preoxidation time and can reach up to 50 and 95 µm for the longer exposure times for the CP-Ti material (100 h) and Ti6242s alloy (500 h), respectively."],["oa:W4408591864","CP-Ti Grade 2","ORL extension",50.0,null,null,null,"µm","","700°C–100h","","","",false,"","methods","In addition, ORL extension increased with the preoxidation time and can reach up to 50 and 95 µm for the longer exposure times for the CP-Ti material (100 h) and Ti6242s alloy (500 h), respectively."],["oa:W4408831588","","thickness",5.0,null,null,null,"µm","","","","SEM and TEM analysis","",false,"unit_suspect","discussion","SEM and TEM analysis revealed that the grain boundary precipitates were very fine and discontinuously distributed, with a thickness of approximately 5 nm."],["oa:W4408831588","HF1-600-30","thickness",0.019,null,null,null,"µm","","","","TEM","",false,"","results","As the heat treatment temperature increased, the amount of precipitates in the HF1-600-30 alloy increased significantly, forming a completely continuous distribution at the grain boundaries, with a thickness of about 19 nm (b). d–f and c–d display the characterization results of the HF2 alloys."],["oa:W4408831588","HF2-525-60","thickness",9.0,null,null,null,"µm","","","","TEM","",false,"unit_suspect","results","However, in the HF2-525-60 alloy, precipitates appeared at the grain boundaries, with TEM revealing a discontinuous distribution and a thickness of approximately 9 nm (d)."],["oa:W4408831588","HF2-525-60","thickness",9.0,null,null,null,"µm","","aged at 525 °C for 60 min","","","",false,"unit_suspect","discussion","As the aging time increased to 60 min, discontinuous precipitates with a thickness of 9 nm were observed (d)."],["oa:W4408831588","HF1-500-30","thickness",5.0,null,null,null,"µm","","aged at 500 °C for 30 min","","TEM","",false,"unit_suspect","results","In the HF1-500-30 alloy, SEM (b) revealed very fine precipitates at the grain boundaries (within the red circle), and the TEM image (a) showed that these precipitates were discontinuously distributed, with a thickness of approximately 5 nm."],["oa:W4408831588","HF1-600-30","thickness",0.019,null,null,null,"µm","","aged at 600 °C for 30 min","","","",false,"","discussion","However, as the aging temperature was increased to 600 °C (HF1-600-30), a significant increase in precipitate volume fraction occurred, leading to a completely continuous precipitate network at the grain boundaries with a thickness of 19 nm, which resulted in a marked reduction in ductility, with a brittle fracture occurring at around 271 MPa, significantly lower than that observed in the HF1-500-30 alloy."],["oa:W4409444875","Ti-6Al-4V","primary α’ laths",200.0,null,null,null,"µm","","as-printed L-PBF","martensitic α'","","",false,"out_of_range","results_discussion","(a1–a3) shows that the α’ phase, with a basket-weave pattern, consists of hierarchical acicular martensite, including (i) primary α’ martensite, which has a high aspect ratio and length of up to 200 µm; (ii) secondary α’ martensite, which grows in between the primary α’ laths."],["oa:W4409444875","Ti-6Al-4V","lath thickness",200.0,null,null,null,"µm","","as-printed L-PBF","martensitic α'","","",false,"out_of_range","results_discussion","The as-printed Ti6Al4V alloy is composed of fully acicular α’ martensite phase ((a1–a3)), which originates from the extremely high cooling rate associated with the L-PBF process (106–108 °C/s [,,])."],["oa:W4409460641","VT1-0","width of the boundaries",0.025,0.025,0.025,null,"µm","","","","","",false,"","results_discussion",""],["oa:W4410542864","Ti-6.5Al-3.5Mo-1.5Zr-0.3Si","lattice parameter a",0.295,null,null,null,"µm","","","","","",false,"unit_suspect","methods","The a, b, and c (lattice parameters) values of the α phase are 0.295, 0.295, and 0.468 nm, respectively."],["oa:W4410542864","Ti-6.5Al-3.5Mo-1.5Zr-0.3Si","lattice parameter b",0.295,null,null,null,"µm","","","","","",false,"unit_suspect","methods","The a, b, and c (lattice parameters) values of the α phase are 0.295, 0.295, and 0.468 nm, respectively."],["oa:W4410542864","Ti-6.5Al-3.5Mo-1.5Zr-0.3Si","lattice parameter c",0.468,null,null,null,"µm","","","","","",false,"unit_suspect","methods","The a, b, and c (lattice parameters) values of the α phase are 0.295, 0.295, and 0.468 nm, respectively."],["oa:W4411435212","","maximum length and width of dendrites",0.33,null,null,null,"µm","","","","","",false,"unit_suspect","abstract","This level of mechanical properties is achieved using highfrequency pulsed welding, where the maximum length and width of dendrites in the weld joint are 1.06 mm and 0.33 mm, respectively, and the average size of globular grains in the lower part of the weld joint is approximately 130 μm, which is less than that observed when utilizing the same modes, but direct current."],["oa:W4411450475","LM-AC 0.4N","average thickness λ",0.035,0.029,0.041,0.006,"µm","","air cooled","α′-martensite","TEM","",false,"","results_discussion","Moreover, these α′‐martensites share fully coherent α′/α′ TBs and α′/β PBs (Figure ), with an average thickness λ of 35 ± 6 nm (Figure , Supporting Information)."],["oa:W4411450475","LM-AC 0.4N","average thickness",0.078,0.069,0.087,0.009,"µm","","air cooled","elongated αp grains","","",false,"","results_discussion","Taking the LM‐AC 0.4N alloy as an example, this processing retains the elongated αp grains but eliminates LAGBs, while the β‐matrix transforms into the αs phase with an average thickness of 78 ± 9 nm (Figures and S, Supporting Information)."],["oa:W4411450475","Ti-Cr-Zr-Al","average thickness",0.049,null,null,0.009,"µm","","","","","",false,"","results_discussion","When the N content increases from 0.3 to 0.5 wt.% (Figure , Supporting Information), the average thickness and volume fraction of α′‐NTNMs increase from 28 ± 7 to ≈49 ± 9 nm and from ≈46.1% to ≈51.8% (Figure , Supporting Information), respectively."],["oa:W4411450475","Ti-Cr-Zr-Al","average thickness",0.028,null,null,0.007,"µm","","","","","",false,"","results_discussion","When the N content increases from 0.3 to 0.5 wt.% (Figure , Supporting Information), the average thickness and volume fraction of α′‐NTNMs increase from 28 ± 7 to ≈49 ± 9 nm and from ≈46.1% to ≈51.8% (Figure , Supporting Information), respectively."],["oa:W4411450475","Ti-Cr-Zr-Al","long axis intercept",11.5,null,null,null,"µm","","","","","",false,"","results_discussion","For the elongated αp, the short axis intercept increases from ≈1.2 to ≈2.5 µm, the long axis intercept increases from ≈8.2 to ≈11.5 µm, and the volume fraction increases from ≈22.5% to ≈25.3% (Figure , Supporting Information)."],["oa:W4411450475","Ti-Cr-Zr-Al","long axis intercept",8.2,null,null,null,"µm","","","","","",false,"","results_discussion","For the elongated αp, the short axis intercept increases from ≈1.2 to ≈2.5 µm, the long axis intercept increases from ≈8.2 to ≈11.5 µm, and the volume fraction increases from ≈22.5% to ≈25.3% (Figure , Supporting Information)."],["oa:W4411450475","Ti-Cr-Zr-Al","short axis intercept",2.5,null,null,null,"µm","","","","","",false,"","results_discussion","For the elongated αp, the short axis intercept increases from ≈1.2 to ≈2.5 µm, the long axis intercept increases from ≈8.2 to ≈11.5 µm, and the volume fraction increases from ≈22.5% to ≈25.3% (Figure , Supporting Information)."],["oa:W4411450475","Ti-Cr-Zr-Al","average thickness λ α′ of ≈37 nm",0.037,0.037,0.037,null,"µm","","","","","",false,"","results_discussion","Second, the relation between the yield strength and the interstitial‐N α′‐NTNMs with the average thickness λ α′ of ≈37 nm follows the Hall–Petch relationship (for both coherent α′/β and α′/α′ interface strengthening).[ , ] Especially, the pyramidal α′‐NTNMs in 3D space with Type‐II coherent twin boundary exhibit higher phase boundary density compared to other α′/α′ interfaces.[ ] Hence, the effective grain refinement achieved by the formation of ultra‐dense α′‐NTNMs structure significantly reduc"],["oa:W4411450475","Ti-Cr-Zr-Al","short axis intercept",1.2,null,null,null,"µm","","","","","",false,"","results_discussion","For the elongated αp, the short axis intercept increases from ≈1.2 to ≈2.5 µm, the long axis intercept increases from ≈8.2 to ≈11.5 µm, and the volume fraction increases from ≈22.5% to ≈25.3% (Figure , Supporting Information)."],["oa:W4411564712","Ti-6Al-4V","hatch spacing",120.0,null,null,null,"µm","","as-built SLM","","","",false,"out_of_range","methods","The depth of the TiAl6V4 powder for each sample was maintained at 60 µm, with a consistent hatch spacing of 120 µm."],["oa:W4411802935","Ti-7.2Al-2Nb-1.8Mo-0.4Si","thickness of α-laths",0.85,null,null,null,"µm","","","lamellar","","",false,"","methods","The results show that the thickness of α-laths is 0.85 μm, the size of α/β colonies is 26.0 μm, and the volume fraction of the α phase is 75.4%."],["oa:W4412635612","Ti-6Al-4V","width",4.0,3.0,5.0,null,"µm","","920 °C","lath α","","",false,"","methods","However, upon exposure to the elevated heat treatment temperature (920 °C), the grains consist entirely of lath α, with the widths increasing up to 3–5 μm, and their interfaces become more distinct due to the complete decomposition of the martensite α’ (c) []."],["oa:W4412676211","","thickness is 5–15 µm",10.0,5.0,15.0,null,"µm","","","","","",false,"","results_discussion","The length of the plates is 100–400 µm, the thickness is 5–15 µm."],["oa:W4412676211","","thickness is 5–15 µm",10.0,5.0,15.0,null,"µm","","","","","",false,"","results_discussion","The length of the plates is 100–400 µm, the thickness is 5–15 µm."],["oa:W4412676211","","thinning of the structural components of the ingot to 2–3 µm",2.5,2.0,3.0,null,"µm","","","","","",false,"","results_discussion","In addition, there is a thinning of the structural components of the ingot to 2–3 µm and a reduction in the length of the plates to 100−250 µm, which in turn contributes to an increase in the strength limit of the alloy by 1.5 times compared to the initial"],["oa:W4412676211","","reduction in the length of the plates to 100−250 µm",175.0,100.0,250.0,null,"µm","","","","","",false,"out_of_range","results_discussion","In addition, there is a thinning of the structural components of the ingot to 2–3 µm and a reduction in the length of the plates to 100−250 µm, which in turn contributes to an increase in the strength limit of the alloy by 1.5 times compared to the initial"],["oa:W4412676211","","thickness",2.5,2.0,3.0,null,"µm","","","lamellar","","",false,"","results_discussion","The increase in mechanical characteristics due to the modification is achieved by changing the morphology of the structural components of the alloy; the coarse-grained structure of the original alloys with the length of the α2- and γ-phase plates of 100–400 µm has changed to thinner lamellae with a thickness of up to 2–3 µm and a length of up to 250 µm."],["oa:W4412847657","Ti-6Al-4V","average thickness",23.35,null,null,2.35,"µm","","nitriding in SF, 1200 °C, 15 min","","","",false,"","results_discussion","The darker golden color of the sample (Fig. a) confirms the presence of the nitride layer whose average thickness has increased to 23.35 ± 2.35 µm (Fig. b,c; Table )."],["oa:W4412940422","Ti-5Al-5Mo-5V-3Cr","average size of the SRO-O entities",0.7,null,null,null,"µm","","","","atom probe tomography","",false,"unit_suspect","results_discussion","The average size of the SRO-O entities identiﬁed is \u0001d = 0.7 nm (Fig. 1i)."],["oa:W4413218486","Ti-6Al-4V","α-lath width",0.6,0.4,0.8,null,"µm","","as-built L-PBF","lamellar","","",false,"","results","In the area close to the down-skin region (0.1 mm above, e), we observed a typical lamellar α+β microstructure, with an α-lath width of 0.4–0.8 μm."],["oa:W4413218486","Ti-6Al-4V","α-lath width",0.5,0.5,0.5,null,"µm","","as-built L-PBF","lamellar","","",false,"","results","In the area 0.5 mm away from the down-skin region (d), a lamellar α+β structure was observed, but it was finer than the microstructure shown in e."],["oa:W4413218486","Ti-6Al-4V","α-lath width",0.4,0.0,0.5,null,"µm","","as-built L-PBF","Widmanstätten","","",false,"","results","Additionally, it is also noted that a fine Widmanstatten α+β structure (α-lath width < 0.5 μm) partially forms in that area."],["oa:W4413218486","Ti-6Al-4V","α-lath width",0.2,0.1,0.3,null,"µm","","as-built L-PBF","martensitic","","",false,"","results","At a distance of 0.75 mm to the down-skin region (c), a mixture of α′ martensite and decomposed α+β phases was identified."],["oa:W4413218486","Ti-6Al-4V","α-lath width",0.2,0.1,0.3,null,"µm","","as-built L-PBF","martensitic","","",false,"","results","The α+β structure is very fine and unique because it seems to be at a very early stage of α′ martensite decomposition, featuring a 100–300 nm α-lath width and some discontinuous β phase."],["oa:W4413218486","Ti-6Al-4V","α-lath width",0.2,0.1,0.3,null,"µm","","as-built L-PBF","martensitic","","",false,"","results","Further away from the down-skin region at a 1.0 mm distance (b), we found a full α′ martensite structure."],["oa:W4413218486","Ti-6Al-4V","thickness",250.0,200.0,300.0,null,"µm","","as-built","lamellar α+β","","",false,"out_of_range","results","A lamellar α+β layer with a 200–300 μm thickness was found in the down-skin regions of the 30 and 40° overhangs in the OH-250 sample."],["oa:W4413580739","Ti-6Al-4V","𝛼lath thickness",1.07,0.71,1.43,0.36,"µm","","as-built SLM","lamellar","optical microscopy","",false,"","results_discussion","As shown in Fig. 5i a statistically signiﬁcant diﬀerence was observed be tween HSS and LSS parameter sets, having an average 𝛼lath thickness of 1.07 ± 0.36 μm and 0.90 ± 0.26 μm for HSS and LSS parameter sets, respectively."],["oa:W4413580739","Ti-6Al-4V","𝛼lath thickness",0.9,0.64,1.16,0.26,"µm","","as-built SLM","lamellar","optical microscopy","",false,"","results_discussion","As shown in Fig. 5i a statistically signiﬁcant diﬀerence was observed be tween HSS and LSS parameter sets, having an average 𝛼lath thickness of 1.07 ± 0.36 μm and 0.90 ± 0.26 μm for HSS and LSS parameter sets, respectively."],["oa:W4413580739","Ti-6Al-4V","average lath thickness",1.26,0.83,1.69,0.43,"µm","","as-built SLM","lamellar","optical microscopy","",false,"","results_discussion","A similar basket wave lamellar microstructure is observed, however, the lath thickness presents a statistically signiﬁcant increase in the average lath thickness to 1.26 ± 0.43 μm for HSS and 1.19 ± 0.41 μm for LSS condition, which represents an 18.0% increase for HSS and a 33.3% increase for the case of LSS."],["oa:W4413580739","Ti-6Al-4V","average lath thickness",1.19,0.78,1.6,0.41,"µm","","as-built SLM","lamellar","optical microscopy","",false,"","results_discussion","A similar basket wave lamellar microstructure is observed, however, the lath thickness presents a statistically signiﬁcant increase in the average lath thickness to 1.26 ± 0.43 μm for HSS and 1.19 ± 0.41 μm for LSS condition, which represents an 18.0% increase for HSS and a 33.3% increase for the case of LSS."],["oa:W4413857880","","average width of the lath structures",0.1,null,null,null,"µm","","as-built","martensitic α'","SEM imaging","",false,"","methods","To observe finer microstructure features, including martensite laths formed in the as-built samples, higher magnification images were captured using a secondary electron detector (acceleration voltage 10 kV, magnification 30k) of an SU-8230 Field Emission STEM (Hitachi, Tokyo, Japan), and the average width of the lath structures was measured using the ImageJ software."],["oa:W4413857880","","width",0.02,null,null,null,"µm","","","martensitic α'","","",false,"","results","Next, according to the high-resolution SEM image measurements, the larger the hatching space h, i.e., the lower the scanning speed, the thinner the α′ martensite needles (width decreases from ~50 to 20 nm) and the thicker the α’’ needles (width increases from ~50 to 60 nm (Fig. 10b))."],["oa:W4413857880","","width",0.06,null,null,null,"µm","","","martensitic α''","","",false,"","results","Next, according to the high-resolution SEM image measurements, the larger the hatching space h, i.e., the lower the scanning speed, the thinner the α′ martensite needles (width decreases from ~50 to 20 nm) and the thicker the α’’ needles (width increases from ~50 to 60 nm (Fig. 10b))."],["oa:W4413857880","","α'' needles",0.05,null,null,null,"µm","","","orthorhombic α'' martensite","","",false,"","discussion","Note also that very fine (≈50 nm) α’’ needles observed in the present work have not been systematically reported."],["oa:W4414074618","Ti-6Al-4V","sizes of 10.10 ± 1.80 µm",10.1,8.3,11.9,1.8,"µm","","as-built","martensitic α'","","",false,"","results_discussion","It can be seen that the fine α’ martensite needle in AB samples slowly changing to α phase in HT sample with sizes of 10.10 ± 1.80 µm and 4.70 ± 0.70 µm, for both US and CS, respectively."],["oa:W4414074618","Ti-6Al-4V","sizes of 4.70 ± 0.70 µm",4.7,4.0,5.4,0.7,"µm","","annealed","lamellar","","",false,"","results_discussion","It can be seen that the fine α’ martensite needle in AB samples slowly changing to α phase in HT sample with sizes of 10.10 ± 1.80 µm and 4.70 ± 0.70 µm, for both US and CS, respectively."],["oa:W4414688974","Ti-6Al-4V","finest lath size",0.1,0.1,0.1,null,"µm","","quenched from above β-transus at ~7000 °C/s","fully martensitic α′","","",false,"","conclusions","Although the fully martensitic case has the finest lath size, its yield strength is slightly lower than Case 2, because single-phase α′ has a lower CRSS than α."],["oa:W4414688974","Ti-6Al-4V","Average Thickness (μm)",2.5,1.5,3.5,1.0,"µm","","","equiaxed α","","",false,"","table","Case 1\t1\tα\t2.5 ± 1.0\t325 ± 75\t87.5 ± 2.5"],["oa:W4414688974","Ti-6Al-4V","Average Thickness (μm)",0.25,0.1,0.4,0.15,"µm","","","lamellar","","",false,"","table","β\t0.25 ± 0.15\t325 ± 75\t12.5 ± 2.5"],["oa:W4414688974","Ti-6Al-4V","Average Thickness (μm)",8.0,6.0,10.0,2.0,"µm","","","martensitic α'","","",false,"","table","Case 2\t145\tαm\t8.0 ± 2.0\t325 ± 75\t35 ± 5"],["oa:W4414688974","Ti-6Al-4V","Average Thickness (μm)",2.5,2.0,3.0,0.5,"µm","","","martensitic α'","","",false,"","table","Primary α′\t2.5 ± 0.5\t325 ± 75\t17.5 ± 2.5"],["oa:W4414688974","Ti-6Al-4V","Average Thickness (μm)",4.5,4.0,5.0,0.5,"µm","","","martensitic α'","","",false,"","table","Secondary α′\t4.5 ± 0.5\t7.5 ± 0.5\t47.5 ± 2.5"],["oa:W4414688974","Ti-6Al-4V","Average Thickness (μm)",2.5,2.0,3.0,0.5,"µm","","","martensitic α'","","",false,"","table","Case 3\t7000\tPrimary α′\t2.5 ± 0.5\t325 ± 75\t7.5 ± 2.5"],["oa:W4414688974","Ti-6Al-4V","Average Thickness (μm)",0.6,0.4,0.8,0.2,"µm","","","martensitic α'","","",false,"","table","Secondary α′\t0.6 ± 0.2\t4.5 ± 1.5\t92.5 ± 2.5"],["oa:W4415029470","Ti-44.9Al-4.1Nb-1Mo-0.1B-0.05Si-0.05Y","interlamellar spacing",3.2,null,null,null,"µm","","1250 °C annealing, 0.1 °C/s","lamellar","ImageJ","",false,"","results","Quantitative analysis using ImageJ software revealed the cooling rate-dependent microstructural evolution: At 1250 °C annealing, interlamellar spacing decreased from 3.2 μm (0.1 °C/s) to 0.7 μm (0.5 °C/s), while the colony size reduced from 57.6 μm (0.1 °C/s) to 36.1 μm (0.5 °C/s)."],["oa:W4415029470","Ti-44.9Al-4.1Nb-1Mo-0.1B-0.05Si-0.05Y","interlamellar spacing",0.7,null,null,null,"µm","","1250 °C annealing, 0.5 °C/s","lamellar","ImageJ","",false,"","results","Quantitative analysis using ImageJ software revealed the cooling rate-dependent microstructural evolution: At 1250 °C annealing, interlamellar spacing decreased from 3.2 μm (0.1 °C/s) to 0.7 μm (0.5 °C/s), while the colony size reduced from 57.6 μm (0.1 °C/s) to 36.1 μm (0.5 °C/s)."],["oa:W4415029470","Ti-44.9Al-4.1Nb-1Mo-0.1B-0.05Si-0.05Y","lamellar spacing",2.2,null,null,null,"µm","","1280 °C, 0.1 °C/s","lamellar","ImageJ","",false,"","results","Similarly, at 1280 °C, the lamellar spacing decreased from 2.2 μm at a cooling rate of 0.1 °C/s to 0.9 μm at 0.5 °C/s, while the colony size reduced from 54.8 μm (0.1 °C/s) to 36.9 μm (0.5 °C/s)."],["oa:W4415029470","Ti-44.9Al-4.1Nb-1Mo-0.1B-0.05Si-0.05Y","lamellar spacing",0.9,null,null,null,"µm","","1280 °C, 0.5 °C/s","lamellar","ImageJ","",false,"","results","Similarly, at 1280 °C, the lamellar spacing decreased from 2.2 μm at a cooling rate of 0.1 °C/s to 0.9 μm at 0.5 °C/s, while the colony size reduced from 54.8 μm (0.1 °C/s) to 36.9 μm (0.5 °C/s)."],["oa:W4415029470","Ti-44.9Al-4.1Nb-1Mo-0.1B-0.05Si-0.05Y","interlamellar spacing",0.5,0.5,0.5,null,"µm","","","","","",false,"","conclusions","However, elevated temperatures have minimal impact on interlamellar spacing. - (3)Cooling rate is a critical factor influencing lamellar colonies; higher cooling rates result in finer interlamellar spacing."],["oa:W4415423222","(Zr, Nb)N","lattice parameter",0.4586,0.458,0.4592,0.006,"µm","","","","","",false,"unit_suspect","results_discussion","In particular, the use of the Zr–Nb cathode led to a shift of the diffraction lines to the region of smaller angles, that is, to a decrease in the lattice parameter of the solid solution to 0.4586 ± 0.006 nm in the (Zr, Nb)N coating compared to the (Zr, Hf)N coating (0.4604 ± 0.006 nm)."],["oa:W4415423222","(Zr, Hf)N","lattice parameter",0.4604,0.4598,0.461,0.006,"µm","","","","","",false,"unit_suspect","results_discussion","In particular, the use of the Zr–Nb cathode led to a shift of the diffraction lines to the region of smaller angles, that is, to a decrease in the lattice parameter of the solid solution to 0.4586 ± 0.006 nm in the (Zr, Nb)N coating compared to the (Zr, Hf)N coating (0.4604 ± 0.006 nm)."],["oa:W4415423222","ZrN","lattice parameter",0.4591,0.4586,0.4596,0.005,"µm","","","","","",false,"unit_suspect","results_discussion","The lattice parameter of the solid solutions corresponds (within the error limits) to the lattice parameter in the ZrN coating (0.4591 ± 0.005 nm) [29]."],["oa:W4415423222","(Zr, Nb, Hf)N","lattice parameter",0.4582,0.4576,0.4588,0.006,"µm","","","","","",false,"unit_suspect","results_discussion","At the same time, the concentration of niobium decreased from 23.5 to 16.2 at % (according to the data obtained from the analysis of cross sections), leading to a significant increase in the lattice parameter up to the value of the lattice parameter of ZrN."],["oa:W4415998003","Ti-25Nb-8Sn-4Ta","Wall Thickness",0.35,null,null,null,"µm","","as-built SLM","","","",false,"unit_suspect","table","20%\t15 × 15 × 15\t3 × 3 × 3\t0.35"],["oa:W4415998003","Ti-25Nb-8Sn-4Ta","Wall Thickness",0.72,null,null,null,"µm","","as-built SLM","","","",false,"unit_suspect","table","40%\t0.72"],["oa:W4416055591","","thickness of ~1 nm",1.0,null,null,null,"µm","","","","","",false,"unit_suspect","abstract",""],["oa:W4416121204","Ti-6Al-4V","α-lamellae widths",2.0,null,null,null,"µm","","as-deposited-bulk","Widmanstätten","","",false,"","discussion","In contrast, in the upper regions of the printed specimens, a ﬁne Widmanst¨atten structure with α-lamellae widths below 2 μm is observed in the as-deposited-bulk specimens."],["oa:W4416121204","Ti-6Al-4V","α-lamellae widths",2.5,null,null,null,"µm","","as-deposited","Widmanstätten","","",false,"","discussion","The effect of high cooling rates and rapid solidiﬁcation on the stabilization of very ﬁne α 0-martensitic and Widmanst¨atten structures has been reported previously.[2,17,43,44] Stress relieving at 800 °C for 4 h in the asdeposited specimens tends to promote the formation of a ﬁne Widmanst¨atten structure in the lower regions (area 2) and a slightly coarser Widmanst¨atten structure with α-lamellae widths of ≈2.5 μm in the upper regions (area 1)."],["oa:W4416121204","Ti-6Al-4V","α-lamellae width",4.0,null,null,null,"µm","","as-substrate-heated","","","",false,"","discussion","An additional stress-relief step applied to the substrate-heated block results in the formation of signiﬁcantly coarser α-plates, with an average α-lamellae width of ≈4 μm in both the upper and lower regions (see Figure 4g,h)."],["oa:W4416121204","Ti-6Al-4V","average α-lamella widths",2.5,2.5,2.5,null,"µm","","as-substrate-heated","lamellar","","",false,"","conclusions","Very coarse α-lamellae are observed, with average α-lamella widths of 2.5 μm in the as-substrate-heated specimens and 4.0 μm in the as-substrate-heated-SR specimens."],["oa:W4416121204","Ti-6Al-4V","average α-lamella widths",4.0,4.0,4.0,null,"µm","","as-substrate-heated-SR","lamellar","","",false,"","conclusions","Very coarse α-lamellae are observed, with average α-lamella widths of 2.5 μm in the as-substrate-heated specimens and 4.0 μm in the as-substrate-heated-SR specimens."],["oa:W4416350747","CP-Ti Grade 2","Average thicknesses of the layers deposited",90.0,null,null,null,"µm","","as-built SLM","","","",false,"out_of_range","table","Sample 01\t90\t57"],["oa:W4416350747","CP-Ti Grade 2","Average thicknesses of the layers deposited",80.0,null,null,null,"µm","","as-built SLM","","","",false,"out_of_range","table","Sample 02\t80\t131"],["oa:W4416350747","CP-Ti Grade 2","Average thicknesses of the layers deposited",80.0,null,null,null,"µm","","as-built SLM","","","",false,"out_of_range","table","Sample 03\t80\t71"],["oa:W4416350747","CP-Ti Grade 2","Average thicknesses of the layers deposited",129.0,null,null,null,"µm","","as-built SLM","","","",false,"out_of_range","table","Sample 04\t129\t135"],["oa:W4416350747","CP-Ti Grade 2","Average thicknesses of the layers deposited",95.0,null,null,null,"µm","","as-built SLM","","","",false,"out_of_range","table","Average\t95\t98"],["oa:W4416350747","CP-Ti Grade 2","Average thicknesses of the layers deposited",57.0,null,null,null,"µm","","as-built SLM","","","",false,"out_of_range","table","Sample 01\t90\t57"],["oa:W4416350747","CP-Ti Grade 2","Average thicknesses of the layers deposited",131.0,null,null,null,"µm","","as-built SLM","","","",false,"out_of_range","table","Sample 02\t80\t131"],["oa:W4416350747","CP-Ti Grade 2","Average thicknesses of the layers deposited",71.0,null,null,null,"µm","","as-built SLM","","","",false,"out_of_range","table","Sample 03\t80\t71"],["oa:W4416350747","CP-Ti Grade 2","Average thicknesses of the layers deposited",135.0,null,null,null,"µm","","as-built SLM","","","",false,"out_of_range","table","Sample 04\t129\t135"],["oa:W4416350747","CP-Ti Grade 2","Average thicknesses of the layers deposited",98.0,null,null,null,"µm","","as-built SLM","","","",false,"out_of_range","table","Average\t95\t98"],["oa:W4416410525","Ti-6Al-2Sn-4Zr-6Mo","averaged spacing of the parallel TBs",7.0,null,null,null,"µm","","as-built","","","",false,"unit_suspect","results_discussion","The angle between every two TBs was approximately 120°, and the averaged spacing of the parallel TBs was ~7 nm (Supplementary Fig. 4), which even lies in the supra-nano range (1–10 nm)29."],["oa:W4416829746","Ti-5Cr-5Mo-4Al-3V-1Fe","thickness ranging from 6 to 75 nm with an average value of 15 nm",0.015,0.006,0.075,null,"µm","","NS-STA","","","",false,"","results","These discrete α SGB nanolaths have been identified as a collection of α‐variants with dissimilar orientations, which essentially arises from variant selection of the α‐phase caused by the unique dislocation configuration at β‐SGBs and its associated stress field.[ ] Within βsub ‐grain interiors, a high density of αs ‐precipitates forms, having the thickness ranging from 6 to 75 nm with an average value of 15 nm."],["oa:W4416829746","Ti-5Cr-5Mo-4Al-3V-1Fe","average thickness",3.0,2.5,3.5,0.5,"µm","","","","","",false,"unit_suspect","results","It appears the αs /β phase boundary (PB) is clear and sharp, with an average thickness of ≈3 ± 0.5 nm (Figure )."],["oa:W4416829746","Ti-5Cr-5Mo-4Al-3V-1Fe","average αs -thickness",0.016,null,null,null,"µm","","dual-aging","","","",false,"","results","After the dual‐aging treatment, the β‐grain interiors are densely populated with αs ‐nanoprecipitates averaging 16 nm in thickness, while the boundaries have a continuous thick α GB‐layer, see Figure ."],["oa:W4416829746","Ti-5Cr-5Mo-4Al-3V-1Fe","average αs -thickness",0.019,null,null,null,"µm","","dual-aging","","","",false,"","results","Upon dual‐aging treatment, the average αs ‐thickness in βsub ‐grain interiors is of 19 nm, whereas discontinuous α SGB nanolaths emerge at β‐SGBs (Figure )."],["oa:W4416829746","Ti-5Cr-5Mo-4Al-3V-1Fe","αs -nanoprecipitates undergo bending and even fragmentation",1.0,null,null,null,"","","","","TEM","",false,"unit_missing","results","With the strain increases to 5.5%, αs ‐nanoprecipitates undergo bending and even fragmentation as a result of intensive dislocation activity (Figure )."],["oa:W4417462553","Ti-6Al-4V","α lath thickness",4.0,null,null,null,"%","","HIP1 800°C","","","",false,"unit_mismatch","results_discussion",""],["oa:W4417462553","Ti-6Al-4V","α lath thickness",10.0,null,null,null,"%","","HIP1 800°C","","","",false,"unit_mismatch","results_discussion",""],["oa:W4417462553","Ti-6Al-4V","α lath thickness",61.0,null,null,null,"%","","HIP at 920°C","","","",false,"unit_mismatch","results_discussion",""],["oa:W4417462553","Ti-6Al-4V","α lath thickness",67.0,null,null,null,"%","","HIP at 1050°C","","","",false,"unit_mismatch","results_discussion",""],["oa:W4417462553","Ti-6Al-4V","α-lath size",1.77,null,null,null,"µm","","","","","",false,"","conclusions",""],["oa:W4417462553","Ti-6Al-4V","α-lath size",1.54,null,null,null,"µm","","","","","",false,"","conclusions",""],["oa:W4417462553","Ti-6Al-4V","α-lath size",2.74,null,null,null,"µm","","","","","",false,"","conclusions",""],["oa:W4417462553","Ti-6Al-4V","α-lath size",2.34,null,null,null,"µm","","","","","",false,"","conclusions",""],["oa:W635019238","Ti-5Al-5Mo-5V-3Cr","´epaisseur",0.6,null,null,null,"µm","","","","","",false,"","conclusions",""],["oa:W635019238","Ti-5Al-5Mo-5V-3Cr","´epaisseur des pr´ecipit´es",0.05,null,null,null,"µm","","","","","",false,"","conclusions",""],["oa:W635019238","Ti-5Al-5Mo-5V-3Cr","´epaisseur moyenne des pr´ecipit´es",0.34,0.08,0.6,null,"µm","","","","","",false,"","discussion",""],["oa:W635019238","Ti-5Al-5Mo-5V-3Cr","lath thickness",0.6,null,null,null,"µm","","C2: solution treatment at 800°C + cooling at 20°C/min + aging at 620°C/2h","bimodal","SEM","",false,"","discussion",""],["oa:W635019238","Ti-5Al-5Mo-5V-3Cr","épaisseur mesurée du liseré",2.0,null,null,null,"µm","","","","","",false,"","conclusions",""],["oa:W635019238","Ti-5Al-5Mo-5V-3Cr","épaisseur moyenne des précipités",0.05,null,null,null,"µm","","refroidi à 0,2°C/s depuis le domaine monophasé β","","","",false,"","conclusions",""],["oa:W635019238","Ti-5Al-5Mo-5V-3Cr","lath thickness",0.4,null,null,null,"µm","","C1: solution treatment at 800°C + quenching + aging at 620°C/2h","bimodal","SEM","",false,"","discussion",""],["oa:W635019238","Ti-5Al-5Mo-5V-3Cr","´epaisseur du liser´e d’αGB",0.07,null,null,null,"µm","","","","","",false,"","conclusions",""],["oa:W646529151","Ti-5Al-2Sn-2Zr-4Mo-4Cr","dα",0.0,null,null,null,"µm","","920°C - 15 min | Trempe","beta","","",false,"out_of_range","conclusions",""],["oa:W7104501791","Ti-6Al-4V","longueur du JTB",8.6,null,null,null,"µm","","","","MEB","",false,"","conclusions",""],["oa:W7104501791","Ti-6Al-4V","rayon équivalent moyen",0.088,null,null,null,"µm","","remodelage à 300 °C pendant 4 h 30","filament","","",false,"","methods",""],["oa:W7104501791","Ti-6Al-4V","rayon moyen équivalent",0.101,null,null,null,"µm","","","","","",false,"","methods",""],["oa:W7104501791","Ti-6Al-4V","rayon moyen du mouchetis",0.105,null,null,null,"µm","","remodelage à 300 °C pendant 3 h","","","",false,"","methods",""],["oa:W7104501791","Ti-6Al-4V","rayon moyen du mouchetis",0.125,null,null,null,"µm","","remodelage à 300 °C pendant 1 h 30","","","",false,"","methods",""],["oa:W7104501791","Ti-6Al-4V","longueur moyenne des JTB",17.0,null,null,null,"µm","","","","","",false,"","discussion",""],["oa:W7104501791","Ti-6Al-4V","rayon moyen équivalent",0.1,null,null,
