Repository: akhtar07/tisci-explorer

# TiSci Explorer

A read-only, static explorer for **TiSci**, an autonomous research agent for titanium alloys. TiSci reads the
titanium-alloy literature, builds a knowledge graph and a table of measured values, proposes hypotheses where the
graph has gaps, and tests them with DFT (MACE / VASP) and the ICME-lite multiscale chain.

**Live site:** https://akhtar07.github.io/tisci-explorer/

The site has seven sections:

| Section | What it shows |
|---|---|
| Overview | Corpus → graph → facts → hypotheses → verdicts, with the snapshot's counts |
| Worked example | One full loop for W in α-Ti: graph path, hypothesis, novelty check, DFT test, verdict, follow-up, DAMASK |

File: data/facts/other.json (part 10 of 112)
the material was little affected by temperature."],["doi:10.3390/ma17235871","Ti-45Nb","temperature coefficient of the elastic modulus",-15.0,-80.0,50.0,0.0,"10e-6/°C","","420 °C for 48 h","","","",false,"unmapped_property","conclusions","After long-term aging treatment, the presence of the α phase significantly reduces the alloy’s elastic modulus temperature coefficient (−80~50 × 10−6/°C)."],["doi:10.3390/ma17235871","Ti-45Nb","temperature coefficient of the elastic modulus",0.0,-30.0,30.0,0.0,"10e-6/°C","","420 °C for 48 h","","","",false,"unmapped_property","conclusions","Notably, the material treated for 48 h exhibits an elastic modulus temperature coefficient fluctuating between -30 and 30 × 10−6/°C, indicating minimal sensitivity to temperature changes, which is suitable for the fabrication of watch balance springs."],["doi:10.3390/ma18030628","","material consumption",48.17,null,null,null,"%","","","","","",false,"unmapped_property","results_discussion","As shown in b, the material consumption of MTLS with different θ values was reduced by 48.17%, 49.75%, and 50.16%, respectively, compared with the IFLS."],["doi:10.3390/ma18030628","","material consumption",49.75,null,null,null,"%","","","","","",false,"unmapped_property","results_discussion","As shown in b, the material consumption of MTLS with different θ values was reduced by 48.17%, 49.75%, and 50.16%, respectively, compared with the IFLS."],["doi:10.3390/ma18030628","","material consumption",50.16,null,null,null,"%","","","","","",false,"unmapped_property","results_discussion","As shown in b, the material consumption of MTLS with different θ values was reduced by 48.17%, 49.75%, and 50.16%, respectively, compared with the IFLS."],["doi:10.3390/ma18030628","","Flexural Strength",68.0,null,null,null,"MPa","","","","","",false,"unmapped_property","table","1.06\t1.75\t40\t30\t68"],["doi:10.3390/ma18091923","Ti Grade 2/AA 5005","peak temperature",312.0,null,null,null,"°C","","","","","",false,"unmapped_property","results","The peak temperature (Tmax = 312 °C) at the interface remains relatively low—insufficient to fully soften or plasticize the materials."],["doi:10.3390/ma18091923","Ti Grade 2/AA 5005","peak temperature",513.0,null,null,null,"°C","","","","","",false,"unmapped_property","results","At optimal rotational speeds b; n = 1440 rpm, sufficient frictional heat is generated, raising the interface peak temperature to Tmax = 513 °C."],["doi:10.3390/ma18102219","Ti65(AlCrNbV)35 B0","ΔS",9.42,null,null,null,"kJ·mol-1","","","","","",false,"unmapped_property","table","B0\t9.42\t4.78"],["doi:10.3390/ma18102219","Ti65(AlCrNbV)35 B0","Δr",4.78,null,null,null,"%","","","","","",false,"unmapped_property","table","B0\t9.42\t4.78"],["doi:10.3390/ma18102219","Ti65(AlCrNbV)35 B0.1","ΔS",9.47,null,null,null,"kJ·mol-1","","","","","",false,"unmapped_property","table","B0.1\t9.47\t5.63"],["doi:10.3390/ma18102219","Ti65(AlCrNbV)35 B0.1","Δr",5.63,null,null,null,"%","","","","","",false,"unmapped_property","table","B0.1\t9.47\t5.63"],["doi:10.3390/ma18102219","Ti65(AlCrNbV)35 B0.2","ΔS",9.52,null,null,null,"kJ·mol-1","","","","","",false,"unmapped_property","table","B0.2\t9.52\t6.36"],["doi:10.3390/ma18102219","Ti65(AlCrNbV)35 B0.2","Δr",6.36,null,null,null,"%","","","","","",false,"unmapped_property","table","B0.2\t9.52\t6.36"],["doi:10.3390/ma18102219","Ti65(AlCrNbV)35 B0.4","ΔS",9.59,null,null,null,"kJ·mol-1","","","","","",false,"unmapped_property","table","B0.4\t9.59\t7.63"],["doi:10.3390/ma18102219","Ti65(AlCrNbV)35 B0.4","Δr",7.63,null,null,null,"%","","","","","",false,"unmapped_property","table","B0.4\t9.59\t7.63"],["doi:10.3390/ma18102219","Ti65(AlCrNbV)35 B0.6","ΔS",9.66,null,null,null,"kJ·mol-1","","","","","",false,"unmapped_property","table","B0.6\t9.66\t8.71"],["doi:10.3390/ma18102219","Ti65(AlCrNbV)35 B0.6","Δr",8.71,null,null,null,"%","","","","","",false,"unmapped_property","table","B0.6\t9.66\t8.71"],["doi:10.3390/ma18122806","Ti-22Al-25Nb","laser volume energy density",81.02,null,null,null,"J/mm2","","as-built SLM","","","",false,"unmapped_property","methods","The parameters for the SLM forming process are as follows: the laser power is 175 W, the scanning speed is 800 mm/s, the powder layer thickness is 30 μm, the scanning spacing is 90 μm, the laser volume energy density is 81.02 J/mm2, and the scanning strategy involves rotating adjacent layers by 67°."],["doi:10.3390/ma18122806","Ti-22Al-25Nb","pores measuring approximately 12 μm remains",12.0,null,null,null,"µm","","post-HIP","","","",false,"unmapped_property","results","Post-HIP, merely a limited quantity of pores measuring approximately 12 μm remains."],["doi:10.3390/ma18122806","Ti-22Al-25Nb","heating rate of 6.6 °C/min",6.6,null,null,null,"°C/min","","HIP (1100 °C + 300 MPa)/3 h","","","",false,"unmapped_property","methods","The HIP experiment was conducted using synchronous heating and pressure elevation to a specified value, with a heating rate of 6.6 °C/min, a pressure of 300 MPa, a temperature of 1100 °C, a holding duration of 3 h, followed by furnace cooling at a rate of 10.8 °C/min."],["doi:10.3390/ma18122806","Ti-22Al-25Nb","laser power",175.0,null,null,null,"W","","as-built SLM","","","",false,"unmapped_property","methods","The parameters for the SLM forming process are as follows: the laser power is 175 W, the scanning speed is 800 mm/s, the powder layer thickness is 30 μm, the scanning spacing is 90 μm, the laser volume energy density is 81.02 J/mm2, and the scanning strategy involves rotating adjacent layers by 67°."],["doi:10.3390/ma18122806","Ti-22Al-25Nb","furnace cooling at a rate of 10.8 °C/min",10.8,null,null,null,"°C/min","","HIP (1100 °C + 300 MPa)/3 h","","","",false,"unmapped_property","methods","The HIP experiment was conducted using synchronous heating and pressure elevation to a specified value, with a heating rate of 6.6 °C/min, a pressure of 300 MPa, a temperature of 1100 °C, a holding duration of 3 h, followed by furnace cooling at a rate of 10.8 °C/min."],["doi:10.3390/ma18122806","Ti-22Al-25Nb","powder layer thickness",30.0,null,null,null,"µm","","as-built SLM","","","",false,"unmapped_property","methods","The parameters for the SLM forming process are as follows: the laser power is 175 W, the scanning speed is 800 mm/s, the powder layer thickness is 30 μm, the scanning spacing is 90 μm, the laser volume energy density is 81.02 J/mm2, and the scanning strategy involves rotating adjacent layers by 67°."],["doi:10.3390/ma18122806","Ti-22Al-25Nb","size distribution range of 11~107 μm",59.0,11.0,107.0,null,"µm","","prior to HIP","","","",false,"unmapped_property","results","Prior to HIP, the sample contained unmelted powders and a significant quantity of pores, exhibiting a size distribution range of 11~107 μm."],["doi:10.3390/ma18122806","Ti-22Al-25Nb","scanning speed",800.0,null,null,null,"mm/s","","as-built SLM","","","",false,"unmapped_property","methods","The parameters for the SLM forming process are as follows: the laser power is 175 W, the scanning speed is 800 mm/s, the powder layer thickness is 30 μm, the scanning spacing is 90 μm, the laser volume energy density is 81.02 J/mm2, and the scanning strategy involves rotating adjacent layers by 67°."],["doi:10.3390/ma18122806","Ti-22Al-25Nb","scanning spacing",90.0,null,null,null,"µm","","as-built SLM","","","",false,"unmapped_property","methods","The parameters for the SLM forming process are as follows: the laser power is 175 W, the scanning speed is 800 mm/s, the powder layer thickness is 30 μm, the scanning spacing is 90 μm, the laser volume energy density is 81.02 J/mm2, and the scanning strategy involves rotating adjacent layers by 67°."],["doi:10.3390/ma18153479","Scalmalloy®","pore area",0.04,0.03,0.05,null,"mm2","","","","","",false,"unmapped_property","results_discussion","The average pore area was found to range between 0.03 and 0.05 mm2 ()."],["doi:10.3390/ma18184347","WSP-50 m/s","Dissipation(J)",0.0004,null,null,null,"J","","","","","",false,"unmapped_property","table","WSP-50 m/s\t4.69 × 10−4\t0.93 × 10−4\t3.76 × 10−4\t80.17"],["doi:10.3390/ma18184347","SP-42.88 m/s","Dissipation(J)",0.0003,null,null,null,"J","","","","","",false,"unmapped_property","table","SP-42.88 m/s\t4.69 × 10−4\t1.20 × 10−4\t3.49 × 10−4\t74.41"],["doi:10.3390/ma18184347","SP-42.88 m/s","Energy(Before Impact, J)",0.0005,null,null,null,"J","","","","","",false,"unmapped_property","table","SP-42.88 m/s\t4.69 × 10−4\t1.20 × 10−4\t3.49 × 10−4\t74.41"],["doi:10.3390/ma18184347","SP-42.88 m/s","Energy(After Impact, J)",0.0001,null,null,null,"J","","","","","",false,"unmapped_property","table","SP-42.88 m/s\t4.69 × 10−4\t1.20 × 10−4\t3.49 × 10−4\t74.41"],["doi:10.3390/ma18184347","WSP-50 m/s","DissipationRate (%)",80.17,null,null,null,"%","","","","","",false,"unmapped_property","table","WSP-50 m/s\t4.69 × 10−4\t0.93 × 10−4\t3.76 × 10−4\t80.17"],["doi:10.3390/ma18184347","SP-46 m/s","DissipationRate (%)",75.37,null,null,null,"%","","","","","",false,"unmapped_property","table","SP-46 m/s\t5.40 × 10−4\t1.33 × 10−4\t4.07 × 10−4\t75.37"],["doi:10.3390/ma18184347","SP-42.88 m/s","DissipationRate (%)",74.41,null,null,null,"%","","","","","",false,"unmapped_property","table","SP-42.88 m/s\t4.69 × 10−4\t1.20 × 10−4\t3.49 × 10−4\t74.41"],["doi:10.3390/ma18184347","WSP-50 m/s","Energy(After Impact, J)",0.0001,null,null,null,"J","","","","","",false,"unmapped_property","table","WSP-50 m/s\t4.69 × 10−4\t0.93 × 10−4\t3.76 × 10−4\t80.17"],["doi:10.3390/ma18184347","WSP-50 m/s","Energy(Before Impact, J)",0.0005,null,null,null,"J","","","","","",false,"unmapped_property","table","WSP-50 m/s\t4.69 × 10−4\t0.93 × 10−4\t3.76 × 10−4\t80.17"],["doi:10.3390/ma18184347","Ti-6Al-4V","A",1098000000.0,null,null,null,"Pa","","","","","",false,"unmapped_property","table","Ti6Al4V\t1.098 × 109\t1.092 × 109\t0.014\t0.93\t1.1\t1878\t298\t1"],["doi:10.3390/ma18184347","Ceramic","Elasticity Modulus",350000000000.0,null,null,null,"Pa","","","","","",false,"unmapped_property","table","Ceramic\t3.500 × 1011\t3800\t0.26"],["doi:10.3390/ma18184347","SP-50 m/s","DissipationRate (%)",76.18,null,null,null,"%","","","","","",false,"unmapped_property","table","SP-50 m/s\t6.38 × 10−4\t1.52 × 10−4\t4.86 × 10−4\t76.18"],["doi:10.3390/ma18184347","SP-50 m/s","Dissipation(J)",0.0005,null,null,null,"J","","","","","",false,"unmapped_property","table","SP-50 m/s\t6.38 × 10−4\t1.52 × 10−4\t4.86 × 10−4\t76.18"],["doi:10.3390/ma18184347","Ti-6Al-4V","ε0•",1.0,null,null,null,"1/s","","","","","",false,"unmapped_property","table","Ti6Al4V\t1.098 × 109\t1.092 × 109\t0.014\t0.93\t1.1\t1878\t298\t1"],["doi:10.3390/ma18184347","SP-50 m/s","Energy(After Impact, J)",0.0002,null,null,null,"J","","","","","",false,"unmapped_property","table","SP-50 m/s\t6.38 × 10−4\t1.52 × 10−4\t4.86 × 10−4\t76.18"],["doi:10.3390/ma18184347","SP-50 m/s","Energy(Before Impact, J)",0.0006,null,null,null,"J","","","","","",false,"unmapped_property","table","SP-50 m/s\t6.38 × 10−4\t1.52 × 10−4\t4.86 × 10−4\t76.18"],["doi:10.3390/ma18184347","SP-46 m/s","Dissipation(J)",0.0004,null,null,null,"J","","","","","",false,"unmapped_property","table","SP-46 m/s\t5.40 × 10−4\t1.33 × 10−4\t4.07 × 10−4\t75.37"],["doi:10.3390/ma18184347","Ti-6Al-4V","Troom",298.0,null,null,null,"K","","","","","",false,"unmapped_property","table","Ti6Al4V\t1.098 × 109\t1.092 × 109\t0.014\t0.93\t1.1\t1878\t298\t1"],["doi:10.3390/ma18184347","Ti-6Al-4V","B",1092000000.0,null,null,null,"Pa","","","","","",false,"unmapped_property","table","Ti6Al4V\t1.098 × 109\t1.092 × 109\t0.014\t0.93\t1.1\t1878\t298\t1"],["doi:10.3390/ma18184347","SP-46 m/s","Energy(After Impact, J)",0.0001,null,null,null,"J","","","","","",false,"unmapped_property","table","SP-46 m/s\t5.40 × 10−4\t1.33 × 10−4\t4.07 × 10−4\t75.37"],["doi:10.3390/ma18184347","SP-46 m/s","Energy(Before Impact, J)",0.0005,null,null,null,"J","","","","","",false,"unmapped_property","table","SP-46 m/s\t5.40 × 10−4\t1.33 × 10−4\t4.07 × 10−4\t75.37"],["doi:10.3390/ma18184347","Ti-6Al-4V","Elasticity Modulus",121400000000.0,null,null,null,"Pa","","","","","",false,"unmapped_property","table","Ti6Al4V\t1.214 × 1011\t4510\t0.30"],["doi:10.3390/ma19010010","92 SW","rotations",1300000.0,null,null,null,"rotations","room temperature","","","high-cycle fatigue test","",false,"unmapped_property","results_discussion","By contrast, at the maximum stress of 450 MPa during the test, 92 SW fractured at 9.7 ×104 rotations, and at the minimum stress of 350 MPa, 92 SW fractured at 1.3 ×106 rotations."],["doi:10.3390/ma19010010","Ti-3.4Mo-2Fe","e/a",4.105,null,null,null,"","","","","","",false,"unmapped_property","table","Ti-3.4Mo-2Fe\t9.2\t818.9\t2.412\t2.792\t4.105"],["doi:10.3390/ma19010010","92 SW","Vf,α\"",41.5,null,null,null,"%","","","","","",false,"unmapped_property","table","92 SW\t12.6\t41.5\t43.9\t2"],["doi:10.3390/ma19010010","Ti-5Mo-2Fe","e/a",4.122,null,null,null,"","","","","","",false,"unmapped_property","table","Ti-5Mo-2Fe\t10.8\t803.7\t2.408\t2.794\t4.122"],["doi:10.3390/ma19010010","92 SW","rotations",97000.0,null,null,null,"rotations","room temperature","","","high-cycle fatigue test","",false,"unmapped_property","results_discussion","By contrast, at the maximum stress of 450 MPa during the test, 92 SW fractured at 9.7 ×104 rotations, and at the minimum stress of 350 MPa, 92 SW fractured at 1.3 ×106 rotations."],["doi:10.3390/ma19010010","Ti-3.4Mo-2Fe","Vf,β",33.6,null,null,null,"%","room temperature","slow cooled","lamellar","","1 × 10−3/s",false,"unmapped_property","results_discussion","However, 32 SW had a higher β phase fraction (Vf,β=33.6%) than that of 52 SW (Vf,β=18%) despite having the lowest β stability."],["doi:10.3390/ma19010010","92 SW","Vf,β",43.9,null,null,null,"%","","","","","",false,"unmapped_property","table","92 SW\t12.6\t41.5\t43.9\t2"],["doi:10.3390/ma19010010","52 SW","rotations",6200000.0,null,null,null,"rotations","room temperature","","","high-cycle fatigue test","",false,"unmapped_property","results_discussion","At the maximum stress of 500 MPa, 52 SW fractured at 6.2 ×106 rotations, but at the minimum stress of 476 MPa, 52 SW did not fracture even at the fatigue limit of more than 107."],["doi:10.3390/ma19010010","92 SW","Vf,ω",2.0,null,null,null,"%","","","","","",false,"unmapped_property","table","92 SW\t12.6\t41.5\t43.9\t2"],["doi:10.3390/ma19010010","52 SW","Vf,α\"",57.2,null,null,null,"%","","","","","",false,"unmapped_property","table","52 SW\t23.9\t57.2\t18.9\t-"],["doi:10.3390/ma19010010","32 SW","rotations",1900000.0,null,null,null,"rotations","room temperature","","","high-cycle fatigue test","",false,"unmapped_property","results_discussion","At the maximum stress of 550 MPa during the test, 32 SW fractured at 1.9 ×106 rotations, but at the minimum stress of 450 MPa, 32 SW did not fracture even at the fatigue limit of more than 107."],["doi:10.3390/ma19010010","52 SW","Vf,β",18.9,null,null,null,"%","","","","","",false,"unmapped_property","table","52 SW\t23.9\t57.2\t18.9\t-"],["doi:10.3390/ma19010010","Ti-5Mo-2Fe","Vf,β",18.0,null,null,null,"%","room temperature","slow cooled","bimodal","","1 × 10−3/s",false,"unmapped_property","results_discussion","However, 32 SW had a higher β phase fraction (Vf,β=33.6%) than that of 52 SW (Vf,β=18%) despite having the lowest β stability."],["doi:10.3390/ma19010010","32 SW","Vf,β",33.6,null,null,null,"%","","","","","",false,"unmapped_property","table","32 SW\t66.4\t-\t33.6\t-"],["doi:10.3390/ma19010010","Ti-9.2Mo-2Fe","e/a",4.178,null,null,null,"","","","","","",false,"unmapped_property","table","Ti-9.2Mo-2Fe\t15\t763.8\t2.397\t2.801\t4.178"],["doi:10.3390/ma19010047","Ti90","polarization resistance",193.2,null,null,null,"Ω·cm2","","","","potentiodynamic polarization","",false,"unmapped_property","conclusions","The fitting results show that the polarization resistance increases from 193.2 Ω·cm2 to 317.5 Ω·cm2 with increasing solution temperature, further demonstrating enhanced corrosion resistance.(4)Static immersion tests show that the corrosion rate decreases from 2.25 mm/a to 1.52 mm/a with rising solution temperature, consistent with electrochemical measurements."],["doi:10.3390/ma19010047","Ti90","Ecorr",-502.4,null,null,0.36,"mVvs.Ag/AgCl","","900 °C","","potentiodynamic polarization","",false,"unmapped_property","table","900\t−502.4 ± 0.36\t223.19 ± 2.02\t76.51 ± 0.46"],["doi:10.3390/ma19010047","Ti90","icorr",135.69,null,null,1.24,"µAcm-2","","960 °C","","potentiodynamic polarization","",false,"unmapped_property","table","960\t−467.4 ± 0.58\t135.69 ± 1.24\t38.50 ± 0.38"],["doi:10.3390/ma19010047","Ti90","ipass",97.57,null,null,0.58,"µAcm-2","+0.5 V","750 °C","","potentiodynamic polarization","",false,"unmapped_property","table","750\t−523.0 ± 0.51\t266.86 ± 1.62\t97.57 ± 0.58"],["doi:10.3390/ma19010047","Ti90","ipass",38.5,null,null,0.38,"µAcm-2","+0.5 V","960 °C","","potentiodynamic polarization","",false,"unmapped_property","table","960\t−467.4 ± 0.58\t135.69 ± 1.24\t38.50 ± 0.38"],["doi:10.3390/ma19010047","Ti90","Ecorr",-467.4,null,null,0.58,"mVvs.Ag/AgCl","","960 °C","","potentiodynamic polarization","",false,"unmapped_property","table","960\t−467.4 ± 0.58\t135.69 ± 1.24\t38.50 ± 0.38"],["doi:10.3390/ma19010047","Ti90","ipass",76.51,null,null,0.46,"µAcm-2","+0.5 V","900 °C","","potentiodynamic polarization","",false,"unmapped_property","table","900\t−502.4 ± 0.36\t223.19 ± 2.02\t76.51 ± 0.46"],["doi:10.3390/ma19010047","Ti90","icorr",266.86,null,null,1.62,"µAcm-2","","750 °C","","potentiodynamic polarization","",false,"unmapped_property","table","750\t−523.0 ± 0.51\t266.86 ± 1.62\t97.57 ± 0.58"],["doi:10.3390/ma19010047","Ti90","Ecorr",-492.6,null,null,0.43,"mVvs.Ag/AgCl","","940 °C","","potentiodynamic polarization","",false,"unmapped_property","table","940\t−492.6 ± 0.43\t171.69 ± 0.86\t48.32 ± 0.30"],["doi:10.3390/ma19010047","Ti90","polarization resistance",317.5,null,null,null,"Ω·cm2","","","","potentiodynamic polarization","",false,"unmapped_property","conclusions","The fitting results show that the polarization resistance increases from 193.2 Ω·cm2 to 317.5 Ω·cm2 with increasing solution temperature, further demonstrating enhanced corrosion resistance.(4)Static immersion tests show that the corrosion rate decreases from 2.25 mm/a to 1.52 mm/a with rising solution temperature, consistent with electrochemical measurements."],["doi:10.3390/ma19010047","Ti90","icorr",171.69,null,null,0.86,"µAcm-2","","940 °C","","potentiodynamic polarization","",false,"unmapped_property","table","940\t−492.6 ± 0.43\t171.69 ± 0.86\t48.32 ± 0.30"],["doi:10.3390/ma19010047","Ti90","Ecorr",-523.0,null,null,0.51,"mVvs.Ag/AgCl","","750 °C","","potentiodynamic polarization","",false,"unmapped_property","table","750\t−523.0 ± 0.51\t266.86 ± 1.62\t97.57 ± 0.58"],["doi:10.3390/ma19010047","Ti90","ipass",48.32,null,null,0.3,"µAcm-2","+0.5 V","940 °C","","potentiodynamic polarization","",false,"unmapped_property","table","940\t−492.6 ± 0.43\t171.69 ± 0.86\t48.32 ± 0.30"],["doi:10.3390/ma19010047","Ti90","icorr",223.19,null,null,2.02,"µAcm-2","","900 °C","","potentiodynamic polarization","",false,"unmapped_property","table","900\t−502.4 ± 0.36\t223.19 ± 2.02\t76.51 ± 0.46"],["doi:10.3390/ma19050898","6005A","Crack Growth Rate",0.0,null,null,null,"mm/s","35 °C","","","","",false,"unmapped_property","table","6005A\t35\t260–275\t5.88 × 10−7 mm/s\t3.5% NaCl\t[]"],["doi:10.3390/ma19050898","CP-Ti Grade 2","E_corr (V)",-0.505,-0.52,-0.49,null,"V","25 °C","","","","",false,"unmapped_property","table","Commercially Pure Titanium\t−0.49 to −0.52\tSaturated calomel electrode (SCE)\tHigh resistance\t[]"],["doi:10.3390/ma19050898","2024-T3","Crack Growth Rate",0.0,0.0,0.0,null,"mm/s","25 °C","","","","",false,"unmapped_property","table","2024-T3\t25\t324–345\t~10−7–10−6 mm/s\t3.5% NaCl\t[]"],["doi:10.3390/ma19101930","TiZrNb","ΔSmix",1.098,null,null,null,"R","","","","","",false,"unmapped_property","table","TiZrNb\t2.57\t1.098\t8.11\t5.44"],["doi:10.3390/ma19101930","TiZrNb","Ω",8.11,null,null,null,"","","","","","",false,"unmapped_property","table","TiZrNb\t2.57\t1.098\t8.11\t5.44"],["doi:10.3390/ma19101930","TiZrNb98.5Cr1.5","Ω",11.44,null,null,null,"","","","","","",false,"unmapped_property","table","TiZrNb98.5Cr1.5\t1.89\t1.140\t11.44\t6.01"],["doi:10.3390/ma19101930","TiZrNb98.5Cr1.5","threshold stress",1196.0,null,null,null,"MPa","","","","","",false,"unmapped_property","results_discussion","The results show that Cr addition increases the threshold stress from 669 MPa for the TiZrNb alloy to 1196 MPa, corresponding to an increase of approximately 79%."],["doi:10.3390/ma19101930","TiZrNb98.5Cr1.5","ΔHmix",1.89,null,null,null,"kJmol-1","","","","","",false,"unmapped_property","table","TiZrNb98.5Cr1.5\t1.89\t1.140\t11.44\t6.01"],["doi:10.3390/ma19101930","TiZrNb98.5Cr1.5","ΔSmix",1.14,null,null,null,"R","","","","","",false,"unmapped_property","table","TiZrNb98.5Cr1.5\t1.89\t1.140\t11.44\t6.01"],["doi:10.3390/ma19101930","TiZrNb","δ",5.44,null,null,null,"%","","","","","",false,"unmapped_property","table","TiZrNb\t2.57\t1.098\t8.11\t5.44"],["doi:10.3390/ma19101930","TiZrNb","ΔHmix",2.57,null,null,null,"kJmol-1","","","","","",false,"unmapped_property","table","TiZrNb\t2.57\t1.098\t8.11\t5.44"],["doi:10.3390/ma19101930","TiZrNb98.5Cr1.5","δ",6.01,null,null,null,"%","","","","","",false,"unmapped_property","table","TiZrNb98.5Cr1.5\t1.89\t1.140\t11.44\t6.01"],["doi:10.3390/ma19102090","Ti-5Al-2Sn-2Zr-4Mo-4Cr","Almen intensity",0.25,null,null,null,"mmN","","","","","",false,"unmapped_property","methods","To examine how Almen intensity affects surface integrity and fatigue performance, three peening intensity levels (0.25, 0.35, and 0.45 mmN) were adopted using S110 cast steel shot, with all other parameters held constant."],["doi:10.3390/ma19102090","Ti-5Al-2Sn-2Zr-4Mo-4Cr","heat treatment",0.0,null,null,null,"","","solution-treated at 840 °C (1 h) with water quenching, then aged at 640 °C (8 h) with air cooling","","","",false,"unmapped_property","methods","This alloy was solution-treated at 840 °C (1 h) with water quenching, then aged at 640 °C (8 h) with air cooling."],["doi:10.3390/ma19102090","Ti-5Al-2Sn-2Zr-4Mo-4Cr","Almen intensity",0.35,null,null,null,"mmN","","","","","",false,"unmapped_property","methods","To examine how Almen intensity affects surface integrity and fatigue performance, three peening intensity levels (0.25, 0.35, and 0.45 mmN) were adopted using S110 cast steel shot, with all other parameters held constant."],["doi:10.3390/ma19102090","Ti-5Al-2Sn-2Zr-4Mo-4Cr","Almen intensity",0.45,null,null,null,"mmN","","","","","",false,"unmapped_property","methods","To examine how Almen intensity affects surface integrity and fatigue performance, three peening intensity levels (0.25, 0.35, and 0.45 mmN) were adopted using S110 cast steel shot, with all other parameters held constant."],["doi:10.3390/ma19102090","Ti-5Al-2Sn-2Zr-4Mo-4Cr","surface CRS",354.6,null,null,null,"MPa","","","","","",false,"unmapped_property","discussion","As shown, the pre-cycling relaxation in the RSP + R specimens induced a substantial reduction in surface CRS from 812.7 MPa to 354.6 MPa, corresponding to a stress relaxation of 56.4%."],["doi:10.3390/ma19102090","Ti-5Al-2Sn-2Zr-4Mo-4Cr","surface CRS",458.1,null,null,null,"MPa","","","","","",false,"unmapped_property","discussion","As shown, the pre-cycling relaxation in the RSP + R specimens induced a substantial reduction in surface CRS from 812.7 MPa to 354.6 MPa, corresponding to a stress relaxation of 56.4%."],["doi:10.3390/ma19102090","Ti-5Al-2Sn-2Zr-4Mo-4Cr","surface CRS",812.7,null,null,null,"MPa","","","","","",false,"unmapped_property","results","The corresponding value of surface CRS also elevated from 776.3 to 812.7 MPa."],["doi:10.3390/ma19102090","Ti-5Al-2Sn-2Zr-4Mo-4Cr","surface CRS",812.7,null,null,null,"MPa","","","","","",false,"unmapped_property","discussion","As shown, the pre-cycling relaxation in the RSP + R specimens induced a substantial reduction in surface CRS from 812.7 MPa to 354.6 MPa, corresponding to a stress relaxation of 56.4%."],["doi:10.3390/ma19102090","Ti-5Al-2Sn-2Zr-4Mo-4Cr","microstructure",0.0,null,null,null,"","","solution-treated at 840 °C (1 h) with water quenching, then aged at 640 °C (8 h) with air cooling","equiaxed α","","",false,"unmapped_property","methods","After heat treatment, the microstructure was composed of equiaxed primary α grains (αP, diameter: 1–4 μm), along with lamellar secondary α (αL), fine acicular secondary α (αF), and intergranular β phases, as shown in ."],["doi:10.3390/ma19122644","Ti70","∆Sconf",8.54,null,null,null,"kJ·mol-1","","","","","",false,"unmapped_property","table","Ti70\t8.54\t4.90"],["doi:10.3390/ma19122644","Ti65","∆Sconf",9.42,null,null,null,"kJ·mol-1","","","","","",false,"unmapped_property","table","Ti65\t9.42\t5.28"],["doi:10.3390/ma19122644","Ti70","δr",4.9,null,null,null,"%","","","","","",false,"unmapped_property","table","Ti70\t8.54\t4.90"],["doi:10.3390/ma19122644","Ti75","∆Sconf",7.56,null,null,null,"kJ·mol-1","","","","","",false,"unmapped_property","table","Ti75\t7.56\t4.49"],["doi:10.3390/ma19122644","Ti67","∆Sconf",9.08,null,null,null,"kJ·mol-1","","","","","",false,"unmapped_property","table","Ti67\t9.08\t5.13"],["doi:10.3390/ma19122644","Ti75","δr",4.49,null,null,null,"%","","","","","",false,"unmapped_property","table","Ti75\t7.56\t4.49"],["doi:10.3390/ma19122644","Ti65","δr",5.28,null,null,null,"%","","","","","",false,"unmapped_property","table","Ti65\t9.42\t5.28"],["doi:10.3390/ma19122644","Ti67","δr",5.13,null,null,null,"%","","","","","",false,"unmapped_property","table","Ti67\t9.08\t5.13"],["doi:10.3390/ma6083641","","final density",99.75,99.5,100.0,null,"%","","","","","",false,"unmapped_property","table","properties\tfinal density and grain size\t99.5% to 100%"],["doi:10.3390/ma6114930","Ti40Zr20Hf20Fe20","jcorr",0.0,null,null,null,"A·cm-2","","","","electrochemical test","",false,"unmapped_property","table","Ti40Zr20Hf20Fe20\t9.1 × 10−7\t−0.197\t1.4 × 104"],["doi:10.3390/ma6114930","Ti-6Al-4V","Rcorr",6900.0,null,null,null,"Ω·cm2","","","","electrochemical test","",false,"unmapped_property","table","Ti–6Al–4V\t2.1 × 10−6\t−0.168\t6.9 × 103"],["doi:10.3390/ma6114930","Ti40Zr20Hf20Fe20","Ecorr",-0.197,null,null,null,"V","","","","electrochemical test","",false,"unmapped_property","table","Ti40Zr20Hf20Fe20\t9.1 × 10−7\t−0.197\t1.4 × 104"],["doi:10.3390/ma6114930","Ti40Zr20Hf20Fe20","Rcorr",14000.0,null,null,null,"Ω·cm2","","","","electrochemical test","",false,"unmapped_property","table","Ti40Zr20Hf20Fe20\t9.1 × 10−7\t−0.197\t1.4 × 104"],["doi:10.3390/ma6114930","Ti-6Al-4V","jcorr",0.0,null,null,null,"A·cm-2","","","","electrochemical test","",false,"unmapped_property","table","Ti–6Al–4V\t2.1 × 10−6\t−0.168\t6.9 × 103"],["doi:10.3390/ma6114930","Ti-6Al-4V","Ecorr",-0.168,null,null,null,"V","","","","electrochemical test","",false,"unmapped_property","table","Ti–6Al–4V\t2.1 × 10−6\t−0.168\t6.9 × 103"],["doi:10.3390/ma7127925","SS304","Z2 × 106 (g/cm2s)",0.47,null,null,null,"g/cm2s","","","","","",false,"unmapped_property","table","SS304\t3.61 []\tSilicon rubber\t0.47 []"],["doi:10.3390/ma7127925","Ti-6Al-4V","Z2 × 106 (g/cm2s)",0.17,null,null,null,"g/cm2s","","","","","",false,"unmapped_property","table","Ti-6Al-4V\t2.75 []\tWater\t0.17 []"],["doi:10.3390/ma7127925","AA7050-T7451","Z1 × 106 (g/cm2s)",1.5,null,null,null,"g/cm2s","","","","","",false,"unmapped_property","table","AA7050-T7451\t1.50 []\tPerpex\t0.32 []"],["doi:10.3390/ma7127925","AA7050-T7451","Z2 × 106 (g/cm2s)",0.32,null,null,null,"g/cm2s","","","","","",false,"unmapped_property","table","AA7050-T7451\t1.50 []\tPerpex\t0.32 []"],["doi:10.3390/ma7127925","Mg-Ca","Z1 × 106 (g/cm2s)",0.88,null,null,null,"g/cm2s","","","","","",false,"unmapped_property","table","Mg-Ca\t0.88 []\tK9 Glass\t1.14 [], 1.5 []"],["doi:10.3390/ma7127925","Mg-Ca","Z2 × 106 (g/cm2s)",1.14,null,null,null,"g/cm2s","","","","","",false,"unmapped_property","table","Mg-Ca\t0.88 []\tK9 Glass\t1.14 [], 1.5 []"],["doi:10.3390/ma7127925","Ti-6Al-4V","Z1 × 106 (g/cm2s)",2.75,null,null,null,"g/cm2s","","","","","",false,"unmapped_property","table","Ti-6Al-4V\t2.75 []\tWater\t0.17 []"],["doi:10.3390/ma7127925","SS321","Z2 × 106 (g/cm2s)",1.44,null,null,null,"g/cm2s","","","","","",false,"unmapped_property","table","SS321\t4.00 []\tBK Glass\t1.44 []"],["doi:10.3390/ma7127925","SS304","Z1 × 106 (g/cm2s)",3.61,null,null,null,"g/cm2s","","","","","",false,"unmapped_property","table","SS304\t3.61 []\tSilicon rubber\t0.47 []"],["doi:10.3390/ma7127925","SS321","Z1 × 106 (g/cm2s)",4.0,null,null,null,"g/cm2s","","","","","",false,"unmapped_property","table","SS321\t4.00 []\tBK Glass\t1.44 []"],["doi:10.3390/ma7127925","Cu","Z2 × 106 (g/cm2s)",1.54,null,null,null,"g/cm2s","","","","","",false,"unmapped_property","table","Cu\t0.16 []\tPb Glass\t1.54 []"],["doi:10.3390/ma7127925","Cu","Z1 × 106 (g/cm2s)",0.16,null,null,null,"g/cm2s","","","","","",false,"unmapped_property","table","Cu\t0.16 []\tPb Glass\t1.54 []"],["doi:10.3390/ma7127925","AISI 4140","Z2 × 106 (g/cm2s)",1.31,null,null,null,"g/cm2s","","","","","",false,"unmapped_property","table","AISI 4140\t3.96 []\tQuartz Glass\t1.31 []"],["doi:10.3390/ma7127925","AISI 4140","Z1 × 106 (g/cm2s)",3.96,null,null,null,"g/cm2s","","","","","",false,"unmapped_property","table","AISI 4140\t3.96 []\tQuartz Glass\t1.31 []"],["doi:10.3390/ma8125441","Ti23Mo 3BG","Ecor",-0.79,null,null,null,"V","","bulk","","","",false,"unmapped_property","results","Ti23Mo composite with 3 wt % of 45S5 Bioglass has better corrosion resistance (Icor = 64.44 μA/cm2, Ecor = −0.79 V) than nanostructured Ti23Mo alloy (Icor = 70.98 μA/cm2)."],["doi:10.3390/ma8125441","Ti23Mo-45S5","root mean square",0.025,null,null,null,"°","","","","3D optical profiler","",false,"unmapped_property","methods","Using the 3D optical profiler, the following standard roughness parameters were estimated: arithmetic mean roughness (μm)—Ra, maximum height of the profile (μm)—Rt, ten point mean roughness (μm)—Rz and hybrid 3D parameters: root mean square (°)—Sdq, surface area ratio gradient (%)—Sdr."],["doi:10.3390/ma8125441","microcrystalline Ti","corrosion current density",0.658,0.658,0.658,null,"µA/cm2","37 °C","","","","",false,"unmapped_property","discussion","For comparison, corrosion current density of microcrystalline Ti is 0.658 μA/cm2 in Ringer’s solution at 37 °C."],["doi:10.3390/ma8125441","Ca-P layer","Ca/P atomic ratio",1.61,null,null,null,"","","","","EDS analysis","",false,"unmapped_property","results","EDS analysis of the deposited Ca-P layer (c) shows that Ca content is 35.00 at % and P content is 21.69 at %, which means that the Ca/P atomic ratio is equal to 1.61, which corresponds almost to the value of hydroxyapatite (reference code 00-024-0033)."],["doi:10.3390/ma8125441","Ti23Mo","Icor",70.98,null,null,null,"µA/cm2","","nanostructured","","","",false,"unmapped_property","results","Ti23Mo composite with 3 wt % of 45S5 Bioglass has better corrosion resistance (Icor = 64.44 μA/cm2, Ecor = −0.79 V) than nanostructured Ti23Mo alloy (Icor = 70.98 μA/cm2)."],["doi:10.3390/ma8125441","Ti23Mo 3BG","Icor",64.44,null,null,null,"µA/cm2","","bulk","","","",false,"unmapped_property","results","Ti23Mo composite with 3 wt % of 45S5 Bioglass has better corrosion resistance (Icor = 64.44 μA/cm2, Ecor = −0.79 V) than nanostructured Ti23Mo alloy (Icor = 70.98 μA/cm2)."],["doi:10.3390/ma8125441","Ti23Mo-45S5","surface area ratio gradient",12.3,null,null,null,"%","","","","3D optical profiler","",false,"unmapped_property","methods","Using the 3D optical profiler, the following standard roughness parameters were estimated: arithmetic mean roughness (μm)—Ra, maximum height of the profile (μm)—Rt, ten point mean roughness (μm)—Rz and hybrid 3D parameters: root mean square (°)—Sdq, surface area ratio gradient (%)—Sdr."],["doi:10.3390/ma8125441","Ti23Mo 3BG","Sdr",255.66,null,null,null,"%","","etched and Ca-P deposited","","","",false,"unmapped_property","results","In our case, there is a considerable increase of Sdr for the etched and Ca-P deposited Ti23Mo 3BG surface (255.66%) compared to the polished surface (1.22%)."],["doi:10.3390/ma8125441","Ti-23Mo","cell parameter a",3.234,null,null,null,"Å","","annealed at 800 °C for 0.5 h","","XRD","",false,"unmapped_property","results","XRD analysis of Ti23Mo (30 h MA and annealed at 800 °C for 0.5 h) showed the presence of almost single phase β-Ti type structure with cell parameter a = 3.234 Å (e)."],["doi:10.3390/ma8125441","Ti-23Mo","corrosion resistance",0.002,null,null,null,"µA/cm2","37 ± 1 °C","annealed at 800 °C for 0.5 h","","potentiodynamic","0.5 mV/s",false,"unmapped_property","methods","The corrosion resistance of different samples was measured in Ringer’s solution (simulated body fluid with composition: NaCl: 9 g/L, KCl: 0.42 g/L, CaCl2: 0.48 g/L, NaHCO3: 0.2 g/L) applying potentiodynamic mode with scan rate 0.5 mV/s at temperature of 37 ± 1 °C, controlled by thermostat."],["doi:10.3390/mi15010038","Ti-Ta (binary)","Initial Speed",306.0,112.0,500.0,null,"m·s-1","","","","","",false,"unmapped_property","table","[]\tHydrodynamic and spark induction\t112~500"],["doi:10.3390/mi15010038","Ti-Ta (binary)","Initial Speed",540.0,300.0,780.0,null,"m·s-1","","","","","",false,"unmapped_property","table","[]\tLaser induction\t300~780"],["doi:10.3390/mi15010038","Ti30Ta","Density",5773.0,null,null,null,"kg·m-3","","","","","",false,"unmapped_property","table","Density (kg·m−3)\t1000\t5773"],["doi:10.3390/mi15010038","Ti-Ta (binary)","Initial Speed",275.0,250.0,300.0,null,"m·s-1","","","","","",false,"unmapped_property","table","[]\tElectromagnetic induction\t250~300"],["doi:10.3390/mi15010038","Ti-Ta (binary)","Initial Speed",300.0,200.0,400.0,null,"m·s-1","","","","","",false,"unmapped_property","table","[]\tElectrode induction\t200~400"],["doi:10.3390/mi15010038","Ti30Ta","Sound velocity",5700.0,null,null,null,"m·s-1","","","","","",false,"unmapped_property","table","Sound velocity (m·s−1)\t1500\t5700"],["doi:10.3390/mi15010038","Ti-Ta (binary)","Initial Speed",473.5,192.0,755.0,null,"m·s-1","","","","","",false,"unmapped_property","table","[]\tUltrasonic induction\t192~755"],["doi:10.3390/mi15010038","Ti-Ta (binary)","Initial Speed",450.0,200.0,700.0,null,"m·s-1","","","","","",false,"unmapped_property","table","[]\tUltrasonic induction\t200~700"],["doi:10.3390/mi15010148","Ti-Fe-Sn","Fe",15.22,15.22,15.22,null,"at%","","","","EDX","",false,"unmapped_property","results_discussion","The chemical composition of the β -Ti dendrite phases is 76.86 at. % of Ti, 15.22 at. % of Fe, and 7.92 at. % of Sn, which was estimated by the energy-dispersive X-ray spectroscopy (EDX) analysis."],["doi:10.3390/mi15010148","Ti-Fe-Sn","Ti",76.86,76.86,76.86,null,"at%","","","","EDX","",false,"unmapped_property","results_discussion","The chemical composition of the β -Ti dendrite phases is 76.86 at. % of Ti, 15.22 at. % of Fe, and 7.92 at. % of Sn, which was estimated by the energy-dispersive X-ray spectroscopy (EDX) analysis."],["doi:10.3390/mi15010148","Ti77Fe14.5Sn8.5","volume fraction of dendrites",77.25,77.25,77.25,null,"%","","","","","",false,"unmapped_property","results_discussion","The lamellar spacing and approximate volume fraction of the primary dendrite for Ti75Fe19Sn6 and Ti77Fe14.5Sn8.5 alloys are about 600–900 nm, 700–1000 nm and 60.75%, 77.25%, respectively."],["doi:10.3390/mi15010148","Ti75Fe19Sn6","volume fraction of dendrites",60.75,60.75,60.75,null,"%","","","","","",false,"unmapped_property","results_discussion","The lamellar spacing and approximate volume fraction of the primary dendrite for Ti75Fe19Sn6 and Ti77Fe14.5Sn8.5 alloys are about 600–900 nm, 700–1000 nm and 60.75%, 77.25%, respectively."],["doi:10.3390/mi15121457","Ti-Nb-Cr-V-Ni","cutting depth",0.3,null,null,null,"mm","","","","","",false,"unmapped_property","results","Therefore, the optimal preheating temperature for Ti-Nb-Cr-V-Ni was confirmed to be 800 °C, establishing an efficient cutting depth of 0.3 mm."],["doi:10.3390/mi15121457","Ti-Nb-Cr-V-Ni","ideal preheating temperature",800.0,null,null,null,"°C","","","","","",false,"unmapped_property","results","Therefore, the optimal preheating temperature for Ti-Nb-Cr-V-Ni was confirmed to be 800 °C, establishing an efficient cutting depth of 0.3 mm."],["doi:10.3390/mi15121457","Ti-Nb-Cr-V-Ni","temperature at a depth of 0.3 mm",800.0,null,null,null,"°C","","","","","",false,"unmapped_property","results","The results of the thermally simulated process indicated that the surface temperature of Ti-Nb-Cr-V-Ni reached approximately 930 °C, while the temperature at a depth of 0.3 mm was around 800 °C."],["doi:10.3390/mi15121457","Ti-Nb-Cr-V-Ni","surface temperature",930.0,null,null,null,"°C","","","","","",false,"unmapped_property","results","The results of the thermally simulated process indicated that the surface temperature of Ti-Nb-Cr-V-Ni reached approximately 930 °C, while the temperature at a depth of 0.3 mm was around 800 °C."],["doi:10.3390/mi9110572","316L","density",99.0,99.0,99.0,null,"%","","as-built LBM","","","",false,"unmapped_property","methods","The LBM 316L parts fabricated from this machine under the same processing parameters achieved density over 99%, yield strength of 550 ± 50 MPa, tensile strength over 600 MPa, and elongation after fracture around 35%."],["doi:10.3390/mi9110572","Ti-6Al-4V","Effective Ratio",0.83,null,null,null,"","","EBM","","","",false,"unmapped_property","table","Effective Ratio\t0.83\t1.27\t0.73–0.76\t0.95"],["doi:10.3390/mi9110572","Ti-6Al-4V","Effective Ratio",0.95,null,null,null,"","","","","","",false,"unmapped_property","table","Effective Ratio\t0.83\t1.27\t0.73–0.76\t0.95"],["doi:10.3390/mi9110572","316L","Effective Ratio",1.27,null,null,null,"","","LBM","","","",false,"unmapped_property","table","Effective Ratio\t0.83\t1.27\t0.73–0.76\t0.95"],["doi:10.3390/mi9110572","Ti-6Al-4V","Effective Ratio",0.745,0.73,0.76,null,"","","","","","",false,"unmapped_property","table","Effective Ratio\t0.83\t1.27\t0.73–0.76\t0.95"],["doi:10.3390/nano11040918","Ti-Al","oxygen presented at a surface depth",0.5,null,null,null,"µm","","","","","",false,"unmapped_property","results_discussion","It is shown that oxygen presented at a surface depth up to 0.5 µm (b)."],["doi:10.3390/nano11040918","Ti-Al","equimolar ratio",1.0,null,null,null,"","","","","","",false,"unmapped_property","results_discussion","Titanium and aluminum are observed in an equimolar ratio at a depth of 4 μm and more (a,f, zone 2)."],["doi:10.3390/nano11040918","γ-alloys based on TiAl","plasticity depends on",0.0,null,null,null,"","","","lamellar","","",false,"unmapped_property","results_discussion","The plasticity of γ-alloys, based on TiAl, with a two-phase lamellar structure depends on the grain size, width of Ti3Al lamellae, and the orientation of lamellae with respect to the load axis."],["doi:10.3390/nano9030461","TiZrHfScMo","lattice constant",3.325,null,null,null,"Å","","","","","",true,"unmapped_property","results_discussion","Theoretically, the lattice constant of TiZrHfScMo HEA is determined to be 3.325 Å, deviating from the experimental value by 3.45%, which may be a result of the pseudopotential approximation [] employed in the calculations."],["doi:10.3390/nano9030461","TiZrHfScMo","volume expansion",3.625,0.18,7.07,null,"%","","","","","",false,"unmapped_property","results_discussion","The lattice constant increased with the increasing hydrogen content, which results in volume expansion varying from 0.18% to 7.07%."],["doi:10.3390/nano9030461","M–Hx (M = TiZrHfScMo)","Lattice Constant",3.444,null,null,null,"Å","","","","","",false,"unmapped_property","table","Exp.\t3.444"],["doi:10.3390/nano9030461","M–Hx (M = TiZrHfScMo)","Lattice Constant",3.325,null,null,null,"Å","","","","","",false,"unmapped_property","table","M\t3.325"],
