Repository: akhtar07/tisci-explorer

# TiSci Explorer

A read-only, static explorer for **TiSci**, an autonomous research agent for titanium alloys. TiSci reads the
titanium-alloy literature, builds a knowledge graph and a table of measured values, proposes hypotheses where the
graph has gaps, and tests them with DFT (MACE / VASP) and the ICME-lite multiscale chain.

**Live site:** https://akhtar07.github.io/tisci-explorer/

The site has seven sections:

| Section | What it shows |
|---|---|
| Overview | Corpus → graph → facts → hypotheses → verdicts, with the snapshot's counts |
| Worked example | One full loop for W in α-Ti: graph path, hypothesis, novelty check, DFT test, verdict, follow-up, DAMASK |

File: data/facts/porosity.json (part 10 of 17)
["oa:W4206586135","Ti42Nb","un-melted Nb particles",1.0,null,null,null,"%","","","","tomography analyses","",false,"","results_discussion","Tomography analyses prove that the un-melted Nb particles represent less than 1% of the total amount of the Nb mass in the alloy."],["oa:W4210282448","","]",0.17,null,null,null,"","","","","","",false,"unit_missing","results_discussion","ρ(g · cm−3) E (GPa) ] A B C M N T PHEL (GPa) 3.35 216 0.17 0.85 0.31 0.013 0.21 0.29 0.2 1.842 D1 D2 K1 (GPa) K2 (GPa) K3 (GPa) — — — — — 0.02 1.85 2.01 2.6 0 — — — — — Note: ρ is density, E is Young’s modulus, ] is Poisson’s ratio, Tmelt is the melting temperature of the material, A is the yield strength, B is the strain hardening constant, C is the strain rate constant, m is the thermal softening index, and n is the strain hardening index."],["oa:W4210350286","Ti-6Al-4V","residual porosity",4.3,null,null,null,"%","","","","","",false,"","results_discussion","Furthermore, the residual porosity decreased with an extended milling time (, see samples 1–3 as an example)."],["oa:W4210350286","Ti-6Al-4V","porosity",1.25,1.1,1.4,null,"%","","","","","",false,"","results_discussion","In contrast, with the involvement of HDH-Ti in the milling procedure, the microstructure of samples 5–7 presents a lower porosity (1.1–1.4%, and b–d) with no presence of equiaxed boride clusters."],["oa:W4210350286","Ti-6Al-4V","residual porosity",0.5,null,null,null,"%","","","","","",false,"","conclusions","Variation of HDH-Ti-TiH2 ratio in powder blends affects residual porosity, microstructure uniformity and oxygen content of sintered composites allowing us to control their hardness and compressive characteristics."],["oa:W4210915126","CS CP Ti","porosity",3.15,1.2,5.1,null,"%","","as-deposited","","","",false,"","results_discussion","As GT increased from 700 to 900\u0002C, the porosity decreased from 5.1% to 1.2%."],["oa:W4211089576","CP-Ti Grade 2","residual porosity",1.1,1.1,1.1,null,"%","","as-sintered","","","",false,"","part 0","In their study, the residual porosity of sintered specimens increased proportionally with applied argon pressure to 1.1% at the maximum pressure (80 kPa), but no other pronounced microstructural difference such as grain size was observed due to the various sintering atmosphere pressures [16]."],["oa:W4211089576","","porosity",0.0,null,null,null,"","","consolidated at 900 °C","","","",false,"unit_missing","part 3","For the sample consolidated at 900 ◦C, the microstructure had signiﬁcant porosity, especially at triple contact areas of powder particles (blue dashed region of Figure 2B)."],["oa:W4211089576","","high porosity",0.0,null,null,null,"","","sintered at 900 °C","","","",false,"unit_missing","part 4","Nevertheless, it was evident that a few globate powder particles were removed from the surface by external loading, which agrees with the high porosity and poor mechanical properties of the sample sintered at 900 ◦C (Figure 2B and Table 1)."],["oa:W4213022007","","porosity",0.0,null,null,null,"","","","","","",false,"unit_missing","abstract","Pore size were in the range of 5–100 μm depending on the sintering temperature, with higher wettability the samples with more porosity."],["oa:W4213022007","β-Ti-Nb-Sn","porosity",29.0,20.0,38.0,null,"%","","","","","",false,"","conclusions","In this review was showed that β -Ti-Nb-Sn alloy can be fabricated using Mg to create high content of porosity (20–38%), with an elastic modulus between 31 and 49 GPa close to bone tissue, and hardness close to commercial materials and higher than different parts of skeleton."],["oa:W4213030303","Ti-6Al-4V","defect holes",0.0,null,null,null,"","","as-built SLM","beta","","",false,"unit_missing","results_discussion","At the scanning speed of 1100 mm/s, the β-Ti phase is most commonly observed and defects holes are relatively rare."],["oa:W4213030303","Ti-6Al-4V","defect holes",0.0,null,null,null,"","","as-built SLM","beta","","",false,"unit_missing","results_discussion","At the scanning speed of 1200 mm/s, relatively more β-Ti phase and a small amount of α′-Ti phase are observed and a certain number of defect holes with larger size are also obtained on the surface of Ti6Al4V parts."],["oa:W4213030303","Ti-6Al-4V","defect holes",0.0,null,null,null,"","","as-built SLM","martensitic α'","","",false,"unit_missing","results_discussion","Due to the existing big holes and α′-Ti phase, the corrosion resistance of Ti6Al4V parts is reduced, compared with the situation of 1100 mm/s."],["oa:W4213030303","Ti-6Al-4V","tiny holes",0.0,null,null,null,"","","as-built SLM","martensitic α'","","",false,"unit_missing","results_discussion","At the scanning speed of 1300 mm/s, more acicular α′-Ti phase and tiny holes are observed, which is conducive to the adhesion and proliferation of the cells and increasing the relative growth rate of the cells."],["oa:W4213030303","Ti-6Al-4V","defect holes",0.0,null,null,null,"","","as-built SLM","martensitic α'","","",false,"unit_missing","results_discussion","At the scanning speed of 1400 mm/s, more acicular α′-Ti phase and a lot of defect holes (both large holes and tiny holes) are observed."],["oa:W4213051191","Ti-6Al-4V","Poisson’s ratio",0.3,null,null,null,"","","","","","",false,"unit_missing","results","In addition, Poisson’s ratio of horizontal test specimens with different thicknesses of 0.8 and 1.6 mm were found 0.3 and for verticals were 0.31."],["oa:W4213051191","Ti-6Al-4V","Poisson’s ratio",0.31,null,null,null,"","","","","","",false,"unit_missing","results","In addition, Poisson’s ratio of horizontal test specimens with different thicknesses of 0.8 and 1.6 mm were found 0.3 and for verticals were 0.31."],["oa:W4213088234","Ti-6.5Al-3.5Mo-1.5Zr-0.3Si","heat entering the grinding wheel",65.0,null,null,null,"%","","","","","",false,"out_of_range","discussion","On the other hand about 65 % of heat is entering the grinding wheel when grinding titanium alloy."],["oa:W4213088234","Ti-6.5Al-3.5Mo-1.5Zr-0.3Si","heat entering the grinding chips",4.5,null,null,null,"%","","","","","",false,"","discussion","On the basis of this assumption the maximum heat entering the grinding chips is about 8 % for 14 209.4 and abut 4.5 % for titanium alloy."],["oa:W4213122252","TiB2-Ti2AlC/TiAl","porosities",1.9,1.9,1.9,null,"%","","","","image analysis","",false,"","part 1","The porosities in the composites evaluated by the method of image analysis are approximately 1.9%, 1.5%, 1.8% and 1.4%, respectively."],["oa:W4213122252","TiB2-Ti2AlC/TiAl","porosities",1.5,1.5,1.5,null,"%","","","","image analysis","",false,"","part 1","The porosities in the composites evaluated by the method of image analysis are approximately 1.9%, 1.5%, 1.8% and 1.4%, respectively."],["oa:W4213122252","TiB2-Ti2AlC/TiAl","porosities",1.8,1.8,1.8,null,"%","","","","image analysis","",false,"","part 1","The porosities in the composites evaluated by the method of image analysis are approximately 1.9%, 1.5%, 1.8% and 1.4%, respectively."],["oa:W4213122252","TiB2-Ti2AlC/TiAl","porosities",1.4,1.4,1.4,null,"%","","","","image analysis","",false,"","part 1","The porosities in the composites evaluated by the method of image analysis are approximately 1.9%, 1.5%, 1.8% and 1.4%, respectively."],["oa:W4213122252","","porosity",0.0,null,null,null,"","","","","","",false,"unit_missing","part 1","Metals 2015, 5, 2328–2339 are spread throughout the entire cast gratings, and the porosity is considerable."],["oa:W4213122252","","solid fractions",0.113,null,null,null,"","","","","","",true,"unit_missing","part 1","Metals 2015, 5, 2328–2339 of 800 ◦C, 400 rpm, when the mold is completely ﬁlled, the solid fractions obtained are 11.3% and 0.2%, respectively."],["oa:W4213122252","","solid fractions",0.002,null,null,null,"","","","","","",true,"unit_missing","part 1","Metals 2015, 5, 2328–2339 of 800 ◦C, 400 rpm, when the mold is completely ﬁlled, the solid fractions obtained are 11.3% and 0.2%, respectively."],["oa:W4213122252","","shrinkage porosity",0.0,null,null,null,"","","","","","",true,"unit_missing","part 1","Compared with the simulation data as shown in Figure 2d, the predicted shrinkage porosity of casting is in agreement with the experimental data, which show that the shrinkage porosity of casting enriches in the center of the casting and is absent near the center hole and outer edge."],["oa:W4213122252","","shrinkage porosity",0.0,null,null,null,"","","","","","",false,"unit_missing","part 1","Metals 2015, 5, 2328–2339 porosity is observed, and the amount of shrinkage porosity is signiﬁcantly less than that in Figure 7b."],["oa:W4214841897","PM titanium","Porositypercentage (%)",6.35,null,null,null,"%","","","","","",false,"","table","PM titanium\t4.11\t79\t455\t360\t395\t6.35"],["oa:W4214841897","AM titanium","Porositypercentage (%)",0.25,null,null,null,"%","","","","","",false,"","table","AM titanium\t4.46\t97\t551\t447\t588\t0.25"],["oa:W4214858916","","porosity",9.16,6.12,12.2,null,"%","","","","","",false,"","abstract",""],["oa:W4214858916","","porosity",6.185,6.12,6.25,null,"%","","","","","",false,"","results_discussion",""],["oa:W4214858916","VT1-0","porosity",7.7,7.7,7.7,null,"%","","","","","",false,"","results_discussion",""],["oa:W4214858916","VT5","porosity",7.7,7.7,7.7,null,"%","","","","","",false,"","results_discussion",""],["oa:W4214858916","VT1-0","porosity",11.3,11.3,11.3,null,"%","","","","","",false,"","results_discussion",""],["oa:W4214858916","VT5","porosity",12.2,12.2,12.2,null,"%","","","","","",false,"","results_discussion",""],["oa:W4214858916","VT1-0","Porosity",6.12,null,null,null,"%","","","","","",false,"","results_discussion",""],["oa:W4214858916","VT5","Porosity",6.25,null,null,null,"%","","","","","",false,"","results_discussion",""],["oa:W4220721507","Ti-6Al-4V","porosity",0.5,null,null,null,"%","","as-built SLM","","","",false,"","results_discussion","In comparison with our result, we speculate that SLM TC4 materials used in Ref. [] may have a porosity of more than 0.5%."],["oa:W4220721507","","Porosities",0.29,null,null,null,"%","","as-built SLM","","","",false,"","table","T1\t370\t1000\t0.10\t6.36\t3.20\t5.18\t4.422\t0.29%"],["oa:W4220721507","","Porosities",0.88,null,null,null,"%","","as-built SLM","","","",false,"","table","T2\t280\t1400\t0.14\t6.19\t3.13\t5.02\t4.396\t0.88%"],["oa:W4220721507","","Porosities",5.41,null,null,null,"%","","as-built SLM","","","",false,"","table","T3\t200\t500\t0.10\t5.85\t3.06\t4.67\t4.195\t5.41%"],["oa:W4221031183","Ti-35Nb-7Zr-5Ta","fewer defects",0.0,null,null,null,"","","","","","",false,"unit_missing","conclusions","L-PBF at a lower ED resulted in poor fusion between the successive layers in the BD, and fewer defects were observed at the higher ED values of 50.0 and 54.8 J/mm3."],["oa:W4226041317","Ti-6Al-4V","porosity",118.0,null,null,null,"µm","","1.0%CS electrodeposited 20 min","","","",false,"unit_mismatch","results_discussion","As seen in Figures 4e and 4f, the 1.0%CS coating shows a highly porous morphology with a pore size of about 118 µm and 80 µm for 20 and 30 min electrodeposition, respectively (Figure 6)."],["oa:W4226041317","Ti-6Al-4V","porosity",80.0,null,null,null,"µm","","1.0%CS electrodeposited 30 min","","","",false,"unit_mismatch","results_discussion","As seen in Figures 4e and 4f, the 1.0%CS coating shows a highly porous morphology with a pore size of about 118 µm and 80 µm for 20 and 30 min electrodeposition, respectively (Figure 6)."],["oa:W4226265264","Ti-6Al-4V","average defect volume",142.0,null,null,null,"%","","HIP 920°C/2h + surface machining","","","",false,"out_of_range","results_discussion","In group SH-H, the initial defect population not only encompassed far more defects, but it also contained a much larger average defect volume (142%), which some authors would suggest implies poorer fatigue performance (although for AM Ti-6Al-4V, a correlation between defect size and fatigue performance is not generally supported, as described in [])."],["oa:W4226265264","Ti-6Al-4V","Porosity",0.0026,null,null,null,"%","","Standard HIP (SH-L)","","","",false,"","table","Standard HIP (SH-L)\tLow\t49.3\t0.35\t0.00264"],["oa:W4226265264","Ti-6Al-4V","defect density",3600.0,null,null,null,"%","","HIP 920°C/2h + surface machining","","","",false,"out_of_range","results_discussion","More specifically, groups SH-H and SH-M had a difference in defect density of 3600%, yet their fatigue performances were quite similar."],["oa:W4226265264","Ti-6Al-4V","Porosity",0.036,null,null,null,"%","","Low-Temperature High-Pressure (LTHP-M)","","","",false,"","table","Low-Temperature High-Pressure (LTHP-M)\tMedium\t41.2\t7.27\t0.036"],["oa:W4226265264","Ti-6Al-4V","Porosity",3.96,null,null,null,"%","","Standard HIP (SH-H)","","","",false,"","table","Standard HIP (SH-H)\tHigh\t58.7\t265.85\t3.96"],["oa:W4226293036","Ti-6Al-4V","porosity",0.0,null,null,null,"","","HIP 920°C/2h + 100 MPa","","","",false,"unit_missing","methods","Moreover, Leuders et al. showed that an HIP treatment of 2 hours at 920°C under 100 MPa closed most of the pores and lead to a nearly fully dense material (Leuders et al., 2013)."],["oa:W4226293036","Ti-6Al-4V","porosity",0.0,null,null,null,"","","super-β-transus 1020°C/2h + furnace cooling","","","",false,"unit_missing","methods","The third microstructure with a 𝑃𝑃1 porosity is obtained after a super-β-transus treatment at 1020°C for 2 h followed by a furnace cooling."],["oa:W4226293036","Ti-6Al-4V","porosity rate",1.0,1.0,1.0,null,"%","","as-built","","","",false,"","methods","This study determined two sets of parameters leading to two different porosity rates, 𝑃𝑃1 close to 0.05 % and 𝑃𝑃2 close to 1 %. 𝑃𝑃1 set correspond to parameters optimized to get the highest part density."],["oa:W4226293036","Ti-6Al-4V","porosity",0.0,null,null,null,"","","as-built SLM + HIP 920°C/2h + 100 MPa","lamellar","","",false,"unit_missing","methods","The same HIP treatment, leading to a lamellar microstructure, is applied on as-build part with a 𝑃𝑃1 porosity."],["oa:W4226293036","Ti-6Al-4V","porosity rate",0.05,0.05,0.05,null,"%","","as-built","","","",false,"","methods","This study determined two sets of parameters leading to two different porosity rates, 𝑃𝑃1 close to 0.05 % and 𝑃𝑃2 close to 1 %. 𝑃𝑃1 set correspond to parameters optimized to get the highest part density."],["oa:W4226293036","Ti-6Al-4V","porosity",0.0,null,null,null,"","","HIP 920°C/2h + 100 MPa","","","",false,"unit_missing","methods","The obtained porosity, almost null, is called 𝑃𝑃0."],["oa:W4235292795","Ti-6Al-4V","LOF porosity",0.0,0.0,0.0,null,"","","as-built SLM","","","",false,"unit_missing","results","For specimens with a mean sphericity-equivalent below 0.89, LOF porosity could be seen in the cross-sections."],["oa:W4235292795","Ti-6Al-4V","gas porosity",0.0,0.0,0.0,null,"","","as-built SLM","","","",false,"unit_missing","results","For mean sphericity-equivalents of over 0.91, there were both high and low density specimens and the microscopic images showed gas porosity."],["oa:W4237067060","Ti-48Al","porosity",0.0,0.0,0.0,null,"","","1050°C HIP","","","",false,"unit_missing","discussion",""],["oa:W4237067060","Ti-54%Al","porosity",0.0,null,null,null,"","","HIP 1025°C/2h","","","",false,"unit_missing","results",""],["oa:W4237067060","Ti-54%Al","porosity",0.0,null,null,null,"","","HIP 1100°C/2h","","","",false,"unit_missing","results",""],["oa:W4238184494","TA15","porosity",0.0,0.0,0.0,null,"","","","","","",false,"unit_missing","front",""],["oa:W4242928921","G2","porosity volume fraction",0.0,null,null,null,"","","PB-SCHT + aged","","","",false,"unit_missing","conclusions",""],["oa:W4245155353","Ti-6Al-4V","porosity",0.23,0.023,0.37,null,"%","","as-built SLM","","X-ray tomography","",false,"","results_discussion","A porosity of 0.23 % in SLM-produced samples was detected with the use of X-ray tomography in [26], porosity of 0.023–0.37 % in [8]."],["oa:W4246140574","","maximum volume fraction",27.0,null,null,null,"%","","","","","",false,"","discussion",""],["oa:W4280493366","TNT5Zr","porosity",0.15,null,null,null,"%","","as-built SLM","","micro-CT","",false,"","methods","The porosity and unmelted particle of samples (1.1 × 1.1 × 7.5 mm) before and after the HIP treatment were analyzed using microcomputed tomography (micro-CT) (Skyscan, Bruker)."],["oa:W4280493366","TNT5Zr","porosity",0.02,null,null,null,"%","","HIP-treated","","micro-CT","",false,"","methods","The porosity and unmelted particle of samples (1.1 × 1.1 × 7.5 mm) before and after the HIP treatment were analyzed using microcomputed tomography (micro-CT) (Skyscan, Bruker)."],["oa:W4281397883","Ti-6Al-4V","residual porosity",0.71,null,null,null,"%","","","","","",false,"","results_discussion","The latter indicates some residual porosity, Figure 1."],["oa:W4281736552","Ti-6Al-4V","removed area",4.625,2.0,7.25,null,"%","","","","","",false,"","results_discussion","It can be seen that there was good adhesion of all the coating layers as indicated by the low removed area for all the specimens, which was distributed in a wide range of 2.00 – 7.25 % (less than 15 %) [4]."],["oa:W4281736552","Ti-6Al-4V","removed area",4.75,4.75,4.75,null,"%","","sintered at 900 °C","","","",false,"","results_discussion","The removed area is lower at 900 °C (4.75 %), because the percentage of removed area is at 4 on the scale (less than 5 %)."],["oa:W4281736552","Ti-6Al-4V","removed area",5.25,5.25,5.25,null,"%","","sintered at 800 °C","","","",false,"","results_discussion","Contrary, the removed area is higher at 800 °C (5.25 %), and higher again at 950 °C (7.25 %)."],["oa:W4281736552","Ti-6Al-4V","removed area",7.25,7.25,7.25,null,"%","","sintered at 950 °C","","","",false,"","results_discussion","Contrary, the removed area is higher at 800 °C (5.25 %), and higher again at 950 °C (7.25 %)."],["oa:W4281752043","Ti-3Nb","Volume Fraction of the ω-Phase after HPT, %",80.0,null,null,5.0,"%","","","","synchrotron analysis","",false,"out_of_range","table","Ti–3wt.% Nb\t90α + 10β\t3.0 ± 0.4\t15.0 ± 2.2\t80 ± 5\t70 ± 5\t200–270"],["oa:W4281752043","Ti-20Nb","Volume Fraction of the ω-Phase after HPT, %",86.0,null,null,5.0,"%","","","","synchrotron analysis","",false,"out_of_range","table","Ti–20wt.% Nb\t60α + 40β\t10.0 ± 1.5\t50.0 ± 7.5\t86 ± 5\t46 ± 5\t280–370"],["oa:W4282823072","Ti-6Al-4V","porosity defects",0.2,null,null,null,"mm","","","","","",false,"unit_mismatch","results_discussion","There are only a few porosity defects in the joint cross-section, and the diameter of the porosity does not exceed 0.2 mm."],["oa:W4285004809","solid sample","Porosity (%)",0.0,null,null,null,"%","","","","","",false,"","table","Porosity (%)\t0\t60.1\t80.8"],["oa:W4285004809","60% sample","Porosity (%)",60.1,null,null,null,"%","","","","","",false,"out_of_range","table","Porosity (%)\t0\t60.1\t80.8"],["oa:W4285004809","80% sample","Porosity (%)",80.8,null,null,null,"%","","","","","",false,"out_of_range","table","Porosity (%)\t0\t60.1\t80.8"],["oa:W4285392471","Ti-6Al-4V","Poisson’s ratio",0.31,null,null,null,"","","","","","",false,"unit_missing","results","To perform the analysis, we set the parameters of the Ti6Al4V material: modulus of elasticity E = 116 GPa and Poisson’s ratio μ = 0.31."],["oa:W4287164504","gamma-TiAl","porosity",0.0,null,null,null,"%","","","","","",false,"","conclusions","Under these conditions, the mass fractions of particles (with respect to the total atomized mass) with sizes comprised within the three intervals of interest (d < 45 m, 45 < d < 100 m, and 100 < d < 150 m.) were, respectively, 9, 22, and 21.5 %."],["oa:W4289524867","EN19","Poisson ratio",0.27,null,null,null,"","","","","","",false,"unit_missing","methods","Material Properties:[Table 1] Table 1 Material properties Parameter EN19 AL1030 Titanium alloy NCM alloy Yield strength (MPa) 415 345 910 740 Poisson ratio 0.27 0.29 0.32 0.29 Density (g/cc) 8 3.5 4.73 7.85 Elastic modulus (GPa) 190 206 120 210"],["oa:W4289524867","AL1030","Poisson ratio",0.29,null,null,null,"","","","","","",false,"unit_missing","methods","Material Properties:[Table 1] Table 1 Material properties Parameter EN19 AL1030 Titanium alloy NCM alloy Yield strength (MPa) 415 345 910 740 Poisson ratio 0.27 0.29 0.32 0.29 Density (g/cc) 8 3.5 4.73 7.85 Elastic modulus (GPa) 190 206 120 210"],["oa:W4289524867","Titanium alloy","Poisson ratio",0.32,null,null,null,"","","","","","",false,"unit_missing","methods","Material Properties:[Table 1] Table 1 Material properties Parameter EN19 AL1030 Titanium alloy NCM alloy Yield strength (MPa) 415 345 910 740 Poisson ratio 0.27 0.29 0.32 0.29 Density (g/cc) 8 3.5 4.73 7.85 Elastic modulus (GPa) 190 206 120 210"],["oa:W4289524867","NCM alloy","Poisson ratio",0.29,null,null,null,"","","","","","",false,"unit_missing","methods","Material Properties:[Table 1] Table 1 Material properties Parameter EN19 AL1030 Titanium alloy NCM alloy Yield strength (MPa) 415 345 910 740 Poisson ratio 0.27 0.29 0.32 0.29 Density (g/cc) 8 3.5 4.73 7.85 Elastic modulus (GPa) 190 206 120 210"],["oa:W4289731270","","porosity",79.83,77.33,82.33,null,"%","","as-built SLM","","","",false,"out_of_range","results_discussion","The measured porosity is a little higher than the designed porosity (77%) and increase from 77.33% to 82.33% with the increase of laser scanning speed from 500 mm/s to 1,500 mm/s."],["oa:W4289731270","Ti-55531(Fe)","apparent porosity",0.0,null,null,null,"","","as-built SLM","","","",false,"unit_missing","results_discussion","In this study, gas induced porosities with small size are dominated and both of the apparent porosity and the surface roughness are the lowest in the samples built at a scanning speed of 500 mm/s."],["oa:W4289731270","Ti-55531(Fe)","porosities",79.83,77.33,82.33,null,"%","","as-built SLM","","","",false,"out_of_range","methods","porosities (77.33–82.33%) are higher than expected (77%)."],["oa:W4291674396","Ti-6Al-4V","porosity",0.0,0.0,0.0,null,"%","","","lamellar","Micro-CT","",false,"","results","Moreover, like previous microstructural analysis of Ti−6Al−4V, our electron backscatter diffraction (EBSD) (Supplementary Fig. 8), microfocus computed tomography (Micro-CT) (Supplementary Fig. 9) and SEM (Supplementary Fig. 10) characterizations rule out the possibility of porosity and columnar grain as the potential sources of mechanical inhomogeneity in the newly developed alloys.In contrast to Ti−6Al−4V, our newly developed alloys show uniform lamellar (α + β) microstructures from the bottom "],["oa:W4292534538","Ti-6Al-4V","packing density",40.0,null,null,null,"%","","","","","",false,"","results_discussion","A packing density of the powder bed of approximately 40% was obtained, showing good agreement with other studies reported in literature [8, 38–40]."],["oa:W4292589752","Ti-CF composite","porosity",4.16,null,null,null,"%","","sintered at 1350 °C","","","",false,"","abstract","When the sintering temperature was 1350 °C, the diffraction peak of the sample was the strongest, the porosity was the smallest (4.16%), and the resistivity was the smallest (2.7 MΩ·mm)."],["oa:W4292589752","Ti-CF composite","porosity",4.16,null,null,null,"%","","sintered at 1350 °C","","","",false,"","results_discussion","Therefore, the porosity of the sample obtained at 1350 °C is the smallest and is only 4.16%, which is 15.45% lower than that of the sample obtained at 1300 °C."],["oa:W4292589752","Ti-CF composite","porosity",4.16,null,null,null,"%","","sintered at 1350 °C","","","",false,"","conclusions","Carbon fiber powder with an average particle size 50 μm is used as the raw material, and Ti-CF composites are prepared by powder metallurgy.(1)When the temperature is 1300–1500 °C, ΔG of titanium carbide produced by Ti and CF powder is less than 0, which is thermodynamically feasible.(2)The optimal sintering temperature of the Ti-CF composite material is 1350 °C."],["oa:W4292589752","Ti-CF composite","porosity",4.16,null,null,null,"%","","sintered at 1350 °C","","","",false,"","conclusions","The Ti-CF composite material obtained at the optimal sintering temperature has the smallest porosity (4.16%) and the smallest resistivity (2.7 MΩ·mm)."],["oa:W4293056498","Ti-6Al-4V","Poisson's ratio",0.36,null,null,null,"","","","","","",false,"unit_missing","methods","Table 1 Ti-6Al-4V material parameters Workpiece material density 𝜌(g/cm3) Elastic Modulus E(GPa) Yield Strength 𝜎(MPa) Poisson's ratio 𝜇 Ti-6Al-4V 4.62 117.6 930 0.36 Table 2 Grinding wheel parameters and grinding parameters Contents Values Grinding model Up-grinding Type of grinding wheel Brazed CBN grinding wheel (40 /50 #) Specification 12 mm×20 mm Arrangement mode Single layer orderly arrangement Grinding width b 10 mm grinding speed vs 5-20 m/s Feed speed vw 800-2400 mm/min Grinding depth a"],["oa:W4293266771","Ti-43.5Al-4Nb-1Mo-0.1B","pores, often gas porosity",0.0,0.0,0.0,null,"","","as-built","","SEM","",false,"unit_missing","results_discussion",""],["oa:W4293817595","Ti-6Al-4V","porosity",15.0,null,null,null,"%","","","","","",false,"","methods","Porosity test results After 3D printing, the porosity was measured and presented in Table 4."],["oa:W4294845553","Ti-6Al-4V","porosity",75.0,60.0,90.0,null,"%","","as-built SLM","","","",false,"out_of_range","methods","By changing the strut diameter, the porosity was controlled at 60–90%, and the pore size was 500–1200 μm (), which meets the requirements for bone ingrowth [,]."],["oa:W4294845553","Ti-6Al-4V","porosity",80.325,70.71,89.94,null,"%","","annealed 820 °C/2 h","","","",false,"out_of_range","conclusions","The porous Ti6Al4V alloy with the corresponding compressive strength was filled in each area of the trabecular coating, and a trabecular acetabular cup with a porosity of 70.71–89.94% was obtained."],["oa:W4294845579","SF","Circularity",0.56,null,null,null,"","","","","","",false,"unit_missing","table","SF\t10,993\t26,033\t964\t7664\t77.7\t89.4\t35.0\t79.0\t0.56\t0.23\t0.57\t0.36\t2.03\t1.17\t1.61\t1.06"],["oa:W4294845579","SF","Aspect Ratio",2.03,null,null,null,"","","","","","",false,"unit_missing","table","SF\t10,993\t26,033\t964\t7664\t77.7\t89.4\t35.0\t79.0\t0.56\t0.23\t0.57\t0.36\t2.03\t1.17\t1.61\t1.06"],["oa:W4294845579","SF_EW","Circularity",0.56,null,null,null,"","","","","","",false,"unit_missing","table","SF_EW\t17,607\t41,434\t1310\t11,548\t96.1\t115.1\t40.8\t100.1\t0.56\t0.23\t0.58\t0.36\t2.14\t1.12\t1.79\t0.98"],["oa:W4294845579","SF_EW","Aspect Ratio",2.14,null,null,null,"","","","","","",false,"unit_missing","table","SF_EW\t17,607\t41,434\t1310\t11,548\t96.1\t115.1\t40.8\t100.1\t0.56\t0.23\t0.58\t0.36\t2.14\t1.12\t1.79\t0.98"],["oa:W4294845579","SFG","Circularity",0.59,null,null,null,"","","","","","",false,"unit_missing","table","SFG\t8852\t16,601\t2661\t9059\t81.1\t68.6\t58.2\t82.5\t0.59\t0.18\t0.62\t0.31\t1.91\t0.99\t1.59\t0.88"],["oa:W4294845579","SFG","Aspect Ratio",1.91,null,null,null,"","","","","","",false,"unit_missing","table","SFG\t8852\t16,601\t2661\t9059\t81.1\t68.6\t58.2\t82.5\t0.59\t0.18\t0.62\t0.31\t1.91\t0.99\t1.59\t0.88"],["oa:W4294845579","SFG_EW","Circularity",0.5,null,null,null,"","","","","","",false,"unit_missing","table","SFG_EW\t7245\t12,656\t957\t8399\t68.4\t67.7\t34.9\t83.9\t0.50\t0.19\t0.49\t0.33\t2.26\t1.36\t1.79\t1.20"],["oa:W4294845579","SFG_EW","Aspect Ratio",2.26,null,null,null,"","","","","","",false,"unit_missing","table","SFG_EW\t7245\t12,656\t957\t8399\t68.4\t67.7\t34.9\t83.9\t0.50\t0.19\t0.49\t0.33\t2.26\t1.36\t1.79\t1.20"],["oa:W4295034891","Ti-6Al-4V","porosity",0.007,0.007,0.007,null,"%","","","","","",false,"","results","Porosity A minimum porosity of 0.007 % (Powder A, P = 175 W, v = 1000 mm/s, h = 120 µm, t = 30 µm) could be obtained."],["oa:W4295034891","Ti-6Al-4V","porosity",4.014,4.014,4.014,null,"%","","","","","",false,"","results","The maximum porosity was 4.014 % (Powder B, P = 145 W, v = 1200 mm/s, h = 100 µm, t = 50 µm)."],["oa:W4295906104","","porosity",70.0,50.0,90.0,null,"%","","","","","",false,"out_of_range","discussion","Cancellous bone has a porosity of 50-90%, and consists of a trabecular mesh framework with an aperture of approximately 1.0 mm."],["oa:W4295906104","","porosity",7.5,3.0,12.0,null,"%","","","","","",false,"","discussion","Cortical bone has a porosity of 3-12%, and is dense in structure."],["oa:W4296351472","Ti-6Al-4V","Poisson’s Ratio",0.34,null,null,null,"","","","","","",false,"unit_missing","table","0.7412 T + 113375\t0.34\t2.24 e0.0007T\t7.039 e0.0011T\t3 × 10−9 T + 7 × 10−6"],["oa:W4296745183","Ti-6Al-7Nb","porosity",4.25,2.7,5.8,null,"%","","","lamellar","","",false,"","results","Consequently, the amount of porosity ranges from 2.7% to 5.8%, and it is lower for longer dwell times (Figure 1b)."],["oa:W4296860560","CP-Ti Grade 2","porosity",20.6,null,null,null,"%","","condition 1N2","","","",false,"","results_discussion",""],["oa:W4296860560","CP-Ti Grade 2","porosity (%)",20.6,null,null,null,"%","","condition 1N2","","","",false,"","results_discussion",""],["oa:W4296860560","CP-Ti Grade 2","porosity",0.0,null,null,null,"%","","","","image analysis","",false,"","results_discussion",""],["oa:W4296860560","CP-Ti Grade 2","porosity (%)",19.5,null,null,null,"%","","condition 1He","","","",false,"","results_discussion",""],["oa:W4296860560","CP-Ti Grade 2","the type and number of pores produced were remarkably different",0.0,0.0,0.0,null,"","","","","","",false,"unit_missing","results_discussion",""],["oa:W4296860560","CP-Ti Grade 2","porosity",19.5,null,null,null,"%","","condition 1He","","","",false,"","results_discussion",""],["oa:W4297150320","Ti-6Al-4V","Porosity (%)",62.0,null,null,null,"%","","","","","",false,"out_of_range","table","G800\t800\t2.208\t62.0"],["oa:W4297150320","Ti-6Al-4V","porosity",56.0,50.0,62.0,null,"%","","","","","",false,"","conclusions","Considering all the mechanical and physical properties of the gyroid and diamond TPMS scaffolds and the manufacturing limitation of a minimum strut thickness of 300 µm, we conclude that gyroid scaffolds with a pore size of 500–800 µm and a porosity of 50–62% and diamond scaffolds with a pore size of 700–1200 µm and a porosity of 50–64.6% can be considered as the optimum lattice structure selection for bone replacement applications."],["oa:W4297150320","Ti-6Al-4V","Porosity (%)",56.4,null,null,null,"%","","","","","",false,"","table","D900\t900\t2.400\t56.4"],["oa:W4297150320","Ti-6Al-4V","Porosity (%)",56.4,null,null,null,"%","","","","","",false,"","table","D900\t900\t2.400\t56.4"],["oa:W4297150320","Ti-6Al-4V","Porosity (%)",67.4,null,null,null,"%","","","","","",false,"out_of_range","table","G1000\t1000\t2.608\t67.4"],["oa:W4297150320","Ti-6Al-4V","Porosity (%)",52.7,null,null,null,"%","","","","","",false,"","table","Diamond\tD800\t0.3\t800\t2.195\t52.7"],["oa:W4297150320","Ti-6Al-4V","Porosity (%)",62.2,null,null,null,"%","","","","","",false,"out_of_range","table","D1100\t1100\t2.811\t62.2"],["oa:W4297150320","Ti-6Al-4V","Porosity (%)",67.4,null,null,null,"%","","","","","",false,"out_of_range","table","G1000\t1000\t2.608\t67.4"],["oa:W4297150320","Ti-6Al-4V","porosity",63.35,56.4,70.3,null,"%","","","","","",false,"out_of_range","results_discussion","Considering the minimum porosity requirement for enhanced bone ingrowth (50%), the porosity of the selected pore size of gyroid (600–1200 μm) and diamond (900–1500 μm) was between 54–71.7% and 56.4–70.3%, respectively."],["oa:W4297150320","Ti-6Al-4V","porosity",62.85,54.0,71.7,null,"%","","","","","",false,"out_of_range","results_discussion","Considering the minimum porosity requirement for enhanced bone ingrowth (50%), the porosity of the selected pore size of gyroid (600–1200 μm) and diamond (900–1500 μm) was between 54–71.7% and 56.4–70.3%, respectively."],["oa:W4297150320","Ti-6Al-4V","Porosity (%)",62.2,null,null,null,"%","","","","","",false,"out_of_range","table","D1100\t1100\t2.811\t62.2"],["oa:W4297150320","Ti-6Al-4V","Porosity (%)",62.0,null,null,null,"%","","","","","",false,"out_of_range","table","G800\t800\t2.208\t62.0"],["oa:W4297150320","Ti-6Al-4V","Porosity (%)",52.7,null,null,null,"%","","","","","",false,"","table","Diamond\tD800\t0.3\t800\t2.195\t52.7"],["oa:W4297150320","Ti-6Al-4V","Porosity (%)",54.0,null,null,null,"%","","","","","",false,"","table","Gyroid\tG600\t0.3\t600\t1.808\t54.0"],["oa:W4297150320","Ti-6Al-4V","porosity",57.3,50.0,64.6,null,"%","","","","","",false,"","conclusions","Considering all the mechanical and physical properties of the gyroid and diamond TPMS scaffolds and the manufacturing limitation of a minimum strut thickness of 300 µm, we conclude that gyroid scaffolds with a pore size of 500–800 µm and a porosity of 50–62% and diamond scaffolds with a pore size of 700–1200 µm and a porosity of 50–64.6% can be considered as the optimum lattice structure selection for bone replacement applications."],["oa:W4297150320","Ti-6Al-4V","Porosity (%)",54.0,null,null,null,"%","","","","","",false,"","table","Gyroid\tG600\t0.3\t600\t1.808\t54.0"],["oa:W4297907246","Ti-6Al-4V","Max deviation",2.0,null,null,null,"%","","","","","",false,"","conclusions","Volume (mm) 27.67 22.86 8.38 Nominal CAD volume (mm) 2079.18 2480.48 2550.91 Error (Nominal, Specimens) 69.40 83.56 130.67 Deviation percentage (%) 3.34 3.37 5.12 Max deviation percentage (%) 4.79 4.26 5.40 Table 6 The porosity calculation and variance Specimen 3D Lattice Infill Pattern Double pyramid lattice with face diagonals Octahedral lattice 2 Mean porosity(specimens) % 75.18 70.39 70.23 Std. porosity(specimens) % 0.37 0.23 0.16 Nominal CAD porosity % 74 69 68.4 Error (Nominal, Specimens) "],["oa:W4297907246","Ti-6Al-4V","Deviation percentage",2.02,null,null,null,"%","","","","","",false,"","conclusions","Volume (mm) 27.67 22.86 8.38 Nominal CAD volume (mm) 2079.18 2480.48 2550.91 Error (Nominal, Specimens) 69.40 83.56 130.67 Deviation percentage (%) 3.34 3.37 5.12 Max deviation percentage (%) 4.79 4.26 5.40 Table 6 The porosity calculation and variance Specimen 3D Lattice Infill Pattern Double pyramid lattice with face diagonals Octahedral lattice 2 Mean porosity(specimens) % 75.18 70.39 70.23 Std. porosity(specimens) % 0.37 0.23 0.16 Nominal CAD porosity % 74 69 68.4 Error (Nominal, Specimens) "],["oa:W4297907246","Ti-6Al-4V","Mean porosity(specimens)",75.18,null,null,null,"%","","","","","",false,"out_of_range","conclusions","Volume (mm) 27.67 22.86 8.38 Nominal CAD volume (mm) 2079.18 2480.48 2550.91 Error (Nominal, Specimens) 69.40 83.56 130.67 Deviation percentage (%) 3.34 3.37 5.12 Max deviation percentage (%) 4.79 4.26 5.40 Table 6 The porosity calculation and variance Specimen 3D Lattice Infill Pattern Double pyramid lattice with face diagonals Octahedral lattice 2 Mean porosity(specimens) % 75.18 70.39 70.23 Std. porosity(specimens) % 0.37 0.23 0.16 Nominal CAD porosity % 74 69 68.4 Error (Nominal, Specimens) "],["oa:W4297907246","Ti-6Al-4V","Deviation percentage",2.68,null,null,null,"%","","","","","",false,"","conclusions","Volume (mm) 27.67 22.86 8.38 Nominal CAD volume (mm) 2079.18 2480.48 2550.91 Error (Nominal, Specimens) 69.40 83.56 130.67 Deviation percentage (%) 3.34 3.37 5.12 Max deviation percentage (%) 4.79 4.26 5.40 Table 6 The porosity calculation and variance Specimen 3D Lattice Infill Pattern Double pyramid lattice with face diagonals Octahedral lattice 2 Mean porosity(specimens) % 75.18 70.39 70.23 Std. porosity(specimens) % 0.37 0.23 0.16 Nominal CAD porosity % 74 69 68.4 Error (Nominal, Specimens) "],["oa:W4297907246","Ti-6Al-4V","Max deviation",1.72,null,null,null,"%","","","","","",false,"","conclusions","Volume (mm) 27.67 22.86 8.38 Nominal CAD volume (mm) 2079.18 2480.48 2550.91 Error (Nominal, Specimens) 69.40 83.56 130.67 Deviation percentage (%) 3.34 3.37 5.12 Max deviation percentage (%) 4.79 4.26 5.40 Table 6 The porosity calculation and variance Specimen 3D Lattice Infill Pattern Double pyramid lattice with face diagonals Octahedral lattice 2 Mean porosity(specimens) % 75.18 70.39 70.23 Std. porosity(specimens) % 0.37 0.23 0.16 Nominal CAD porosity % 74 69 68.4 Error (Nominal, Specimens) "],["oa:W4297907246","Ti-6Al-4V","Error (Nominal, Specimens)",1.835,null,null,null,"%","","","","","",false,"","conclusions","Volume (mm) 27.67 22.86 8.38 Nominal CAD volume (mm) 2079.18 2480.48 2550.91 Error (Nominal, Specimens) 69.40 83.56 130.67 Deviation percentage (%) 3.34 3.37 5.12 Max deviation percentage (%) 4.79 4.26 5.40 Table 6 The porosity calculation and variance Specimen 3D Lattice Infill Pattern Double pyramid lattice with face diagonals Octahedral lattice 2 Mean porosity(specimens) % 75.18 70.39 70.23 Std. porosity(specimens) % 0.37 0.23 0.16 Nominal CAD porosity % 74 69 68.4 Error (Nominal, Specimens) "],["oa:W4297907246","Ti-6Al-4V","Nominal CAD porosity",68.4,null,null,null,"%","","","","","",false,"out_of_range","conclusions","Volume (mm) 27.67 22.86 8.38 Nominal CAD volume (mm) 2079.18 2480.48 2550.91 Error (Nominal, Specimens) 69.40 83.56 130.67 Deviation percentage (%) 3.34 3.37 5.12 Max deviation percentage (%) 4.79 4.26 5.40 Table 6 The porosity calculation and variance Specimen 3D Lattice Infill Pattern Double pyramid lattice with face diagonals Octahedral lattice 2 Mean porosity(specimens) % 75.18 70.39 70.23 Std. porosity(specimens) % 0.37 0.23 0.16 Nominal CAD porosity % 74 69 68.4 Error (Nominal, Specimens) "],["oa:W4297907246","Ti-6Al-4V","Mean porosity(specimens)",70.39,null,null,null,"%","","","","","",false,"out_of_range","conclusions","Volume (mm) 27.67 22.86 8.38 Nominal CAD volume (mm) 2079.18 2480.48 2550.91 Error (Nominal, Specimens) 69.40 83.56 130.67 Deviation percentage (%) 3.34 3.37 5.12 Max deviation percentage (%) 4.79 4.26 5.40 Table 6 The porosity calculation and variance Specimen 3D Lattice Infill Pattern Double pyramid lattice with face diagonals Octahedral lattice 2 Mean porosity(specimens) % 75.18 70.39 70.23 Std. porosity(specimens) % 0.37 0.23 0.16 Nominal CAD porosity % 74 69 68.4 Error (Nominal, Specimens) "],["oa:W4297907246","Ti-6Al-4V","Max deviation",1.74,null,null,null,"%","","","","","",false,"","conclusions","Volume (mm) 27.67 22.86 8.38 Nominal CAD volume (mm) 2079.18 2480.48 2550.91 Error (Nominal, Specimens) 69.40 83.56 130.67 Deviation percentage (%) 3.34 3.37 5.12 Max deviation percentage (%) 4.79 4.26 5.40 Table 6 The porosity calculation and variance Specimen 3D Lattice Infill Pattern Double pyramid lattice with face diagonals Octahedral lattice 2 Mean porosity(specimens) % 75.18 70.39 70.23 Std. porosity(specimens) % 0.37 0.23 0.16 Nominal CAD porosity % 74 69 68.4 Error (Nominal, Specimens) "],["oa:W4297907246","Ti-6Al-4V","Max deviation percentage",2.52,null,null,null,"%","","","","","",false,"","conclusions","Volume (mm) 27.67 22.86 8.38 Nominal CAD volume (mm) 2079.18 2480.48 2550.91 Error (Nominal, Specimens) 69.40 83.56 130.67 Deviation percentage (%) 3.34 3.37 5.12 Max deviation percentage (%) 4.79 4.26 5.40 Table 6 The porosity calculation and variance Specimen 3D Lattice Infill Pattern Double pyramid lattice with face diagonals Octahedral lattice 2 Mean porosity(specimens) % 75.18 70.39 70.23 Std. porosity(specimens) % 0.37 0.23 0.16 Nominal CAD porosity % 74 69 68.4 Error (Nominal, Specimens) "],["oa:W4297907246","Ti-6Al-4V","Max deviation percentage",2.93,null,null,null,"%","","","","","",false,"","conclusions","Volume (mm) 27.67 22.86 8.38 Nominal CAD volume (mm) 2079.18 2480.48 2550.91 Error (Nominal, Specimens) 69.40 83.56 130.67 Deviation percentage (%) 3.34 3.37 5.12 Max deviation percentage (%) 4.79 4.26 5.40 Table 6 The porosity calculation and variance Specimen 3D Lattice Infill Pattern Double pyramid lattice with face diagonals Octahedral lattice 2 Mean porosity(specimens) % 75.18 70.39 70.23 Std. porosity(specimens) % 0.37 0.23 0.16 Nominal CAD porosity % 74 69 68.4 Error (Nominal, Specimens) "],["oa:W4297907246","Ti-6Al-4V","Nominal CAD porosity",69.0,null,null,null,"%","","","","","",false,"out_of_range","conclusions","Volume (mm)
