Repository: akhtar07/tisci-explorer

# TiSci Explorer

A read-only, static explorer for **TiSci**, an autonomous research agent for titanium alloys. TiSci reads the
titanium-alloy literature, builds a knowledge graph and a table of measured values, proposes hypotheses where the
graph has gaps, and tests them with DFT (MACE / VASP) and the ICME-lite multiscale chain.

**Live site:** https://akhtar07.github.io/tisci-explorer/

The site has seven sections:

| Section | What it shows |
|---|---|
| Overview | Corpus → graph → facts → hypotheses → verdicts, with the snapshot's counts |
| Worked example | One full loop for W in α-Ti: graph path, hypothesis, novelty check, DFT test, verdict, follow-up, DAMASK |

File: data/facts/relative_density.json (part 10 of 10)
0.8881."],["oa:W7170445126","","relative density",0.6897,null,null,null,"","","","","","",true,"unit_missing","results_discussion","As shown in Fig. 5(a), increasing the friction coefficient reduced the relative density of the green from 0.7076 at μ = 0.25 to 0.6897 at μ = 0.45 and 0.6797 at μ = 0.65."],["oa:W7170445126","","relative density",0.8881,null,null,null,"","","","","","",true,"unit_missing","abstract","In contrast, increasing Em from 55.58 J/g to 144.67 J/g markedly improved densification, with the maximum relative density reaching 0.8881."],["oa:W7170445126","","relative density",0.6797,null,null,null,"","","","","","",true,"unit_missing","abstract","The results show that increasing μ from 0.25 to 0.65 reduced kinetic-energy transfer and stress transmission, decreasing the relative density ρ of the green from 0.7076 to 0.6797."],["oa:W7170445126","","relative density",0.8881,null,null,null,"","","","","","",false,"unit_missing","results_discussion","At Em = 92.3 J/g and Em = 144.67 J/g, the maximum relative densities were 0.7932 and 0.8881, corresponding to M = 25 kg, v = 35 mm/s and M = 30 kg, v = 40 mm/s, respectively."],["oa:W7170445126","","relative density",0.7076,null,null,null,"","","","","","",true,"unit_missing","results_discussion","As shown in Fig. 5(a), increasing the friction coefficient reduced the relative density of the green from 0.7076 at μ = 0.25 to 0.6897 at μ = 0.45 and 0.6797 at μ = 0.65."],["oa:W7172431378","Ti-6Al-4V","relative densities",98.0,null,null,0.7,"%","","L-PBF","","Archimedes’ displacement","",false,"","results","The relative densities of the L-PBF and EB-PBF specimens, as measured by Archimedes’ displacement, were 98.0 ± 0.7% and 98.7 ± 0.4%, respectively."],["oa:W7172431378","Ti-6Al-4V","relative densities",98.7,null,null,0.4,"%","","EB-PBF","","Archimedes’ displacement","",false,"","results","The relative densities of the L-PBF and EB-PBF specimens, as measured by Archimedes’ displacement, were 98.0 ± 0.7% and 98.7 ± 0.4%, respectively."],["oa:W7201918720","Ti-6Al-4V","packing density",60.0,null,null,null,"%","","","","","",false,"","results","The PREP0–53 pow- der achieved the highest packing density of approximately 60 % and uni- form powder arrangement under parameter set 5 ( Fig. 3 (c))."],["oa:W7201918720","Ti-6Al-4V","packing density",20.0,15.0,25.0,null,"%","","","","","",false,"out_of_range","results","The GA0–53 powder demonstrated the lowest overall packing density (15 %–25 %), likely because its poor particle sphericity and ﬂowability hindered uniform spreading and left unﬁlled voids between the powders [ 31 ]."],["oa:W7201918720","Ti-6Al-4V","density",24.0,20.0,28.0,null,"%","","","","","",false,"out_of_range","results","In contrast, the PREP25–75 powder had a markedly lower density (approximately 20 %–28 %), probably because of the presence of larger particles that reduced the ﬂowability and ﬁlling eﬃciency [ 30 ]."],["oa:W7201960030","Ti-6Al-4V","target volume fraction",0.4,null,null,null,"","","","","","",false,"unit_missing","methods","Target volume fraction was set equal to fv = 0.40, i.e., the 60% porosity."],["oa:W7201960030","Ti-6Al-4V","60% porosity",0.4,null,null,null,"","","","","","",false,"unit_missing","methods","Four porous lattice structures inspired by nature, created using nTopology software at a 60% porosity level (relative density = 0.40), with a common unit cell size of 3.0 mm: (a) Honeycomb; (b) Gyroid (TPMS); (c) Schwarz P (TPMS); (d) Stochastic Voronoi."],["oa:W7201960030","Ti-6Al-4V","target relative density",0.4,null,null,null,"","","","","","",false,"unit_missing","methods","4.3 Lattice Architecture Generation Four different lattice architectures were created based on the SIMP density function in nTopology, all with the same target relative density of 0.40 and same cell size of 3.0 mm."],["oa:W7202257693","Ti-6Al-4V","relative density",99.11,null,null,null,"%","","reinforced with 7.5 wt.% B4C, 12.5 wt.% ZrO2, 7.5 wt.% SiC, 4 wt.% MoS2","","","",false,"","conclusions","Ti6Al4V) demonstrated superior properties: 99.11% relative density, 659 BHN microhardness, and 2964 MPa compressive strength—a threefold improvement over unreinforced Ti6Al4V."],["oa:W7202257693","Ti-6Al-4V","relative density",99.11,null,null,null,"%","","B3 composition","","","",false,"","abstract","The optimal B3 composition (7.5 wt.% B4C, 12.5 wt.% ZrO2, 7.5 wt.% SiC, 4 wt.% MoS2, balance Ti6Al4V) achieved 99.11% relative density, 659 HBNmicrohardness compared to base matrix Ti6Al4V 379 HBN microhardness, and 2964 MPa compressive strength compared to base matrix Ti6Al4V 970 MPa comprehensive strength."],["oa:W7202257693","Ti-6Al-4V","relative density",99.11,null,null,null,"%","","","","","",false,"","results_discussion","The low est porosity/cavities have been observed in sample B3 of the developed TiMMCs com posites and highest relative density of 99.11%."],["oa:W7204082545","microCM Ti64-6Mo (wt.%)","relative density",99.9,99.9,99.9,null,"%","","as-built SLM","","","",false,"","methods","The relative density of the as-printed alloy is over 99.9%."],["oa:W7206439610","Ti-6Al-2Sn-4Zr-2Mo","relative_density",97.6,null,null,null,"%","","as-built SLM","","","",false,"","results_discussion",""],["oa:W7206439610","Ti-6Al-4V","percentages of",99.7,null,null,null,"%","","as-built SLM","","","",false,"","results_discussion",""],["oa:W7206439610","Ti-15Mo-3Nb-3Al-0.2Si","relative density",99.8,99.8,99.8,null,"%","","","","","",false,"","results_discussion",""],["oa:W7206439610","Ti-6Al-2Sn-4Zr-2Mo","relative_density",99.8,99.8,99.8,null,"%","","as-built SLM","","","",false,"","results_discussion",""],["oa:W7206439610","Ti-6Al-2Sn-4Zr-2Mo","relative_density",99.9,null,null,null,"%","","as-built SLM","","","",false,"","results_discussion",""],["oa:W7206439610","Ti-6Al-2Sn-4Zr-2Mo","relative_density",99.9,null,null,null,"%","","as-built SLM","","","",false,"","results_discussion",""],["oa:W7206439610","Ti-15Mo-3Nb-3Al-0.2Si","relative_density",99.8,null,null,null,"%","room temperature","DED processed","","infiltrated Archimedes approach","",false,"","conclusions",""],["oa:W7206439610","Ti-6Al-2Sn-4Zr-2Mo","relative_density",99.6,null,null,null,"%","","as-built SLM","","","",false,"","results_discussion",""],["oa:W7206439610","Ti-6Al-4V","percentages of",99.57,null,null,null,"%","","as-built SLM","","","",false,"","results_discussion",""],["oa:W7206439610","","density",99.8,null,null,null,"%","","as-built SLM","","","",false,"","results_discussion",""],["oa:W7206439610","","density",99.0,null,null,null,"%","","as-built SLM","","","",false,"","results_discussion",""],["oa:W7206439610","Ti-6Al-4V","percentage of",98.77,null,null,null,"%","","as-built SLM","","","",false,"","results_discussion",""],["oa:W7206439610","Ti-6Al-4V","percentages of",99.6,null,null,null,"%","","as-built SLM","","","",false,"","results_discussion",""],["oa:W7206439610","Ti-6Al-4V","percentages of",99.5,null,null,null,"%","","as-built SLM","","","",false,"","results_discussion",""],["oa:W7206439610","Ti-15Mo-3Nb-3Al-0.2Si","relative density",99.2,99.2,99.2,null,"%","","","","","",false,"","results_discussion",""],["oa:W7206439610","Ti-6Al-2Sn-4Zr-2Mo","relative_density",99.8,null,null,null,"%","room temperature","DED processed","","infiltrated Archimedes approach","",false,"","conclusions",""],["oa:W7206439610","Ti-6Al-4V","percentages of",99.4,null,null,null,"%","","as-built SLM","","","",false,"","results_discussion",""],["oa:W7206439610","Ti-15Mo-3Nb-3Al-0.2Si","relative_density",99.9,null,null,null,"%","room temperature","DED processed","","","",false,"","conclusions",""],["oa:W7206439610","Ti-6Al-2Sn-4Zr-2Mo","relative_density",99.9,null,null,null,"%","room temperature","DED processed","","","",false,"","conclusions",""],["oa:W7206666202","","densificación",96.5,96.0,97.0,null,"%","","","","","",false,"","abstract",""],["oa:W7208234671","CP-Ti Grade 2","relative densities",99.4,null,null,null,"%","","as-built EBM","","","",false,"","results","The relative densities for dense specimens were larger than 99.4%, which was close to 100% for the absence of large irregular pores caused by incomplete melting, and showed a slight rising trend with the increase of line energy according to the partial magnification."],["oa:W7208234671","Ti-6Al-4V","relative density",95.0,95.0,95.0,null,"%","","as-built EBM","","","",false,"","discussion","Density and composition analysis The density of dense specimens fabricated through EBM is primarily influenced by the gas-filled cavities in the powder particles entrapped in the specimens leading to the negative deviation of the relative density from 100 % [10]."],["oa:W7208234671","CP-Ti Grade 2","relative density",99.4,null,null,null,"%","","","","","",false,"","conclusions","The relative density for dense specimens all exceeded 99.4%, and the negative deviation from 100% was caused by the residual pores within the specimens."],["oa:W7211893558","Ti-6Al-4V","matrix relative density",98.56,null,null,null,"%","","as-built SLM","","","",false,"","conclusions","Under these conditions, the solid Ti-6Al-4V reference sample achieves a matrix density of 4.4351 g/cm3 (matrix relative density of 98.56%)."],["oa:W7211893558","Ti-6Al-4V","relative density",98.56,null,null,null,"%","","as-built SLM","","","",false,"","abstract","The results demonstrate that optimized SLM parameters yield a matrix relative density of 98.56% for solid Ti-6Al-4V reference specimens."],["oa:W762071903","Ti-35Nb-7Zr-5Ta","densificação",97.25,95.0,99.5,null,"%","","","","","",false,"","conclusions",""],["oa:W762071903","Ti-35Nb-7Zr-5Ta","densidades a verde",87.5,85.0,90.0,null,"%","","","","","",false,"","conclusions",""],["oapen:3474b25d-144b-4ba5-823a-409395033b17","Ti-6Al-4V","relative density",80.0,40.0,120.0,null,"J/mm3","","","","","",false,"unit_mismatch","part 0",""],["oapen:3474b25d-144b-4ba5-823a-409395033b17","Ti-6Al-4V","relative density",99.7,null,null,null,"%","","","","","",false,"","part 0",""],["oapen:3474b25d-144b-4ba5-823a-409395033b17","Ti-6Al-4V","relative Dichte",99.7,null,null,null,"%","","","","","",false,"","part 0",""],["oapen:3474b25d-144b-4ba5-823a-409395033b17","Ti-6Al-4V","relative Dichte",99.9,null,null,0.1,"%","","","","","",false,"","part 0",""],["oapen:56325552-bdee-434a-9d07-21469156b271","","relative densities",98.7,null,null,null,"%","","","","","",false,"","part 1",""],["oapen:56325552-bdee-434a-9d07-21469156b271","IN 718","relative densities",96.8,null,null,null,"%","","as-sintered","","","",false,"","part 1",""],["oapen:56325552-bdee-434a-9d07-21469156b271","","relative density",91.0,null,null,null,"%","","","","","",false,"","part 1",""],["oapen:56325552-bdee-434a-9d07-21469156b271","","relative density",91.0,null,null,null,"%","","","","","",false,"","part 1",""],["oapen:56325552-bdee-434a-9d07-21469156b271","","relative density",89.4,null,null,null,"%","","","","","",false,"","part 1",""],["oapen:56325552-bdee-434a-9d07-21469156b271","","relative density",91.0,null,null,null,"%","","","","","",false,"","part 1",""],["oapen:56325552-bdee-434a-9d07-21469156b271","","relative density",86.7,null,null,null,"%","","","","","",false,"","part 1",""],["oapen:56325552-bdee-434a-9d07-21469156b271","MF3","relative density",96.2,null,null,1.7,"%","","as-sintered","","","",false,"","part 1",""],["oapen:56325552-bdee-434a-9d07-21469156b271","","relative density",89.1,null,null,null,"%","","","","","",false,"","part 1",""],["oapen:56325552-bdee-434a-9d07-21469156b271","","achievable relative densities",96.5,95.0,98.0,null,"%","","","","","",false,"","part 0",""],["oapen:56325552-bdee-434a-9d07-21469156b271","","relative densities",98.0,null,null,null,"%","","","","","",false,"","part 1",""],["oapen:56325552-bdee-434a-9d07-21469156b271","","relative density",90.5,null,null,null,"%","","","","","",false,"","part 1",""],["oapen:56325552-bdee-434a-9d07-21469156b271","CoWAlloy3mod","relative density",87.5,null,null,null,"%","","as-sintered","","","",false,"","part 1",""],["oapen:56325552-bdee-434a-9d07-21469156b271","CoWAlloy3mod","relative density",88.4,null,null,null,"%","","as-sintered","","","",false,"","part 1",""],["oapen:56325552-bdee-434a-9d07-21469156b271","","relative density",94.2,null,null,null,"%","","","","","",false,"","part 1",""],["oapen:56325552-bdee-434a-9d07-21469156b271","","relative density",91.3,null,null,null,"%","","","","","",false,"","part 1",""],["oapen:56325552-bdee-434a-9d07-21469156b271","MF3 316L","relative density",96.3,null,null,null,"%","","vacuum sintered","","","",false,"","part 1",""],["oapen:56325552-bdee-434a-9d07-21469156b271","","relative density",94.5,94.5,94.5,null,"%","","","","","",false,"","part 1",""],["oapen:56325552-bdee-434a-9d07-21469156b271","","relative density",93.0,null,null,null,"%","","","","","",false,"","part 1",""],["oapen:56325552-bdee-434a-9d07-21469156b271","","relative density",92.8,null,null,null,"%","","","","","",false,"","part 1",""],["oapen:56325552-bdee-434a-9d07-21469156b271","","relative density",98.3,null,null,null,"%","","","","","",false,"","part 1",""],["oapen:56325552-bdee-434a-9d07-21469156b271","","relative densities",99.0,null,null,null,"%","","","","","",false,"","part 1",""],["oapen:56325552-bdee-434a-9d07-21469156b271","CoWAlloy3mod","relative density",99.0,null,null,null,"%","","aged","","","",false,"","part 1",""],["oapen:56325552-bdee-434a-9d07-21469156b271","CoWAlloy3mod","relative density",91.3,null,null,null,"%","","as-sintered","","","",false,"","part 1",""],["oapen:56325552-bdee-434a-9d07-21469156b271","","relative density",85.9,null,null,null,"%","","","","","",false,"","part 1",""],["oapen:56325552-bdee-434a-9d07-21469156b271","","relative density",86.3,null,null,null,"%","","","","","",false,"","part 1",""],["oapen:56325552-bdee-434a-9d07-21469156b271","","relative densities",97.0,95.0,99.0,null,"%","","","","","",false,"","part 0",""],["oapen:56325552-bdee-434a-9d07-21469156b271","","relative density",90.1,null,null,null,"%","","","","","",false,"","part 1",""],["oapen:56325552-bdee-434a-9d07-21469156b271","","Relative density vol%",94.1,null,null,0.9,"%","","","","","",false,"","part 1",""],["oapen:56325552-bdee-434a-9d07-21469156b271","","relative density",94.2,null,null,null,"%","","","","","",false,"","part 1",""],["oapen:56325552-bdee-434a-9d07-21469156b271","","relative density",82.6,null,null,null,"%","","","","","",false,"","part 1",""],["oapen:56325552-bdee-434a-9d07-21469156b271","","relativedensity",95.7,null,null,null,"%","","","","","",false,"","part 1",""],["oapen:56325552-bdee-434a-9d07-21469156b271","","relative density",88.6,null,null,null,"%","","","","","",false,"","part 1",""],["oapen:56325552-bdee-434a-9d07-21469156b271","","Relative density vol%",96.0,null,null,0.6,"%","","","","","",false,"","part 1",""],["oapen:56325552-bdee-434a-9d07-21469156b271","","relative density",86.8,null,null,null,"%","","","","","",false,"","part 1",""],["oapen:56325552-bdee-434a-9d07-21469156b271","","relative density",92.5,null,null,null,"%","","","","","",false,"","part 1",""],["oapen:56325552-bdee-434a-9d07-21469156b271","","relative density",87.5,null,null,null,"%","","","","","",false,"","part 1",""],["oapen:56325552-bdee-434a-9d07-21469156b271","","relative density",93.7,null,null,null,"%","","","","","",false,"","part 1",""],["oapen:56325552-bdee-434a-9d07-21469156b271","","relative density",91.9,null,null,null,"%","","","","","",false,"","part 1",""],["oapen:56325552-bdee-434a-9d07-21469156b271","","relative density",81.1,null,null,null,"%","","","","","",false,"","part 1",""],["oapen:56325552-bdee-434a-9d07-21469156b271","","relative density",94.0,null,null,null,"%","","","","","",false,"","part 1",""],["oapen:56325552-bdee-434a-9d07-21469156b271","","relative density",99.6,null,null,null,"%","","","","","",false,"","part 1",""],["oapen:56325552-bdee-434a-9d07-21469156b271","","relative densities",90.5,null,null,null,"%","","","","","",false,"","part 1",""],["oapen:56325552-bdee-434a-9d07-21469156b271","CoWAlloy3mod","relative density",99.1,null,null,null,"%","","HIP at 1250 °C, 100 MPa for 30 min","nearly pore-free","","",false,"","part 1",""],["oapen:56325552-bdee-434a-9d07-21469156b271","MF3 316L","relative density",93.8,null,null,null,"%","","vacuum sintered","","","",false,"","part 1",""],["oapen:56325552-bdee-434a-9d07-21469156b271","","Relative density vol%",95.1,null,null,0.3,"%","","","","","",false,"","part 1",""],["oapen:56325552-bdee-434a-9d07-21469156b271","","relative density",97.1,null,null,null,"%","","sintered at 1355 °C for 60min","","EBSD","",false,"","part 1",""],["oapen:56325552-bdee-434a-9d07-21469156b271","","relative density",94.8,null,null,null,"%","","","","","",false,"","part 1",""],["oapen:56325552-bdee-434a-9d07-21469156b271","","relative density",97.0,null,null,null,"%","","","","","",false,"","part 1",""],["oapen:56325552-bdee-434a-9d07-21469156b271","","relative density",99.9,null,null,null,"%","","two-step HIP: 1100 °C/120min & 1250 °C/60min","","","",false,"","part 1",""],["oapen:56325552-bdee-434a-9d07-21469156b271","","relative density",96.8,null,null,null,"%","","","","","",false,"","part 1",""],["oapen:9646fdb6-9baf-465c-9f17-0b0e9423aec2","Ti-6Al-4V","relative Dichte",99.5,null,null,null,"%","","","","","",false,"","part 2",""],["oapen:9646fdb6-9baf-465c-9f17-0b0e9423aec2","Ti-6Al-4V","relative Dichte",99.5,99.5,99.5,null,"%","","","","","",false,"","part 1",""],["oapen:9646fdb6-9baf-465c-9f17-0b0e9423aec2","Ti-6Al-4V","relative Dichte",99.5,99.5,99.5,null,"%","","","","","",false,"","part 1",""],["oapen:a7cad63f-0e93-4d95-b3de-38e73ee566c3","","relative Dichte",99.5,99.5,99.5,null,"%","","","","","",false,"","part 1",""],["oapen:a7cad63f-0e93-4d95-b3de-38e73ee566c3","","relative Dichte",99.5,null,null,null,"%","","","","Schliffbildanalyse","",false,"","part 2",""],["openaire:0066df0f717b2ef4a41619cf8f39f0aa","Ti-3%at. Nb","Densificación",65.38,65.01,66.55,null,"%","","compactation 300 MPa","","","",false,"","abstract",""],["openaire:0066df0f717b2ef4a41619cf8f39f0aa","Ti-3%at. Ta","Densificación",66.35,65.73,67.41,null,"%","","compactation 300 MPa","","","",false,"","abstract",""],["openaire:0066df0f717b2ef4a41619cf8f39f0aa","Ti-3%at. Nb","Densificación",76.58,75.39,77.72,null,"%","","compactation 600 MPa","","","",false,"","abstract",""],["openaire:0066df0f717b2ef4a41619cf8f39f0aa","Ti-3%at. Ta","Densificación",77.15,76.22,78.5,null,"%","","compactation 600 MPa","","","",false,"","abstract",""],["openaire:02c699a91fb44717bb4f6d0966f0fc2e","Ti-6Al-4V","rölatif yoğunluk",99.3,null,null,null,"%","","sintered at 800 °C","equiaxed α","","",false,"","conclusions","Sinterleme sonrası, 800 ve 900 ˚C‟de sinterlenen numunelerde, en yüksek 350 HV sertlik, % 99,3 rölatif yoğunluk, 1005 MPa çekme dayanımı, 952 MPa akma dayanımı ve dönüşmüş eşeksenli mikroyapı tespit edilmiştir."],["openaire:02c699a91fb44717bb4f6d0966f0fc2e","Ti-6Al-4V","rölatif yoğunluk",99.2,99.1,99.3,null,"%","","SPS 1000°C/1–15min + 50MPa","","","",false,"","conclusions","106 arttırılmasıyla, rölatif yoğunluk değerleri %99,1 ten % 99,3‟e ve sertlik değerleri 242 HV‟den 345 HV‟ye, çekme dayanımı 1006 MPa‟dan 1000 MPa‟a ve akma dayanımı 869 MPa‟dan 831 MPa‟a yükselmiştir."],["openaire:02c699a91fb44717bb4f6d0966f0fc2e","Ti-6Al-4V","rölatif yoğunluk",99.1,98.9,99.3,null,"%","","SPS 900°C/1–15min + 50MPa","","","",false,"","conclusions","900 ˚C‟de 50 MPa basınç uygulanarak gerçekleştirilen spark plazma sinterleme işlemlerinde, sinterleme süresinin 1 dakikadan 15 dakikaya arttırılmasıyla, rölatif yoğunluk değerleri %98,9‟ten % 99,3‟e ve sertlik değerleri 320 HV‟den 350 HV‟e, çekme dayanımı 980 MPa‟dan 982 MPa‟a ve akma dayanımı 894 MPa‟dan 897 MPa‟a yükselmiştir."],["openaire:02c699a91fb44717bb4f6d0966f0fc2e","Ti-6Al-4V","rölatif yoğunluk",99.5,null,null,null,"%","","","","","",false,"","conclusions","50 MPa ve mevcut akım yoğunlukları sinterleme sırasında rölatif yoğunluğun %99,5‟in ilerisine geçmesini engellemektedir."],["openaire:02c699a91fb44717bb4f6d0966f0fc2e","Ti-6Al-4V","rölatif yoğunluk",99.25,99.0,99.5,null,"%","","SPS 1100°C/1–15min + 50MPa","","","",false,"","conclusions","1100 ˚C‟de 50 MPa basınç uygulanarak gerçekleştirilen spark plazma sinterleme işlemlerinde, sinterleme süresinin 1 dakikadan 15 dakikaya arttırılmasıyla, rölatif yoğunluk değerleri %99 ten % 99,5‟ye ve sertlik değerleri 242 HV‟den 345 HV‟ye, çekme dayanımı 991 MPa‟dan 987 MPa‟a ve akma dayanımı 835 MPa‟dan 862 MPa‟a yükselmiştir."],["openaire:02c699a91fb44717bb4f6d0966f0fc2e","Ti-6Al-4V","rölatif yoğunluk",99.5,null,null,null,"%","","sintered at 1000 °C","lamellar","","",false,"","conclusions","1000 ve 1100 ˚C‟de yapılan deneylerde ise en yüksek 361 HV sertlik değeri, % 99,5 rölatif yoğunluk, 1006 MPa çekme dayanımı, 869 MPa akma mukavemeti ve lameller mikroyapı görülmüştür."],["openaire:02c699a91fb44717bb4f6d0966f0fc2e","Ti-6Al-4V","rölatif yoğunluk",95.6,93.0,98.2,null,"%","","800 °C, 50 MPa, 1–15 min","","","",false,"","conclusions","800 ˚C‟de 50 MPa basınç uygulanarak gerçekleştirilen spark plazma sinterleme işlemlerinde, sinterleme süresinin 1 dakikadan 15 dakikaya arttırılmasıyla, rölatif yoğunluk değerleri %93 ten % 98,2‟ye ve sertlik değerleri 242 HV‟den 345 HV‟e, çekme dayanımı 990 MPa‟dan 1005 MPa‟a ve akma dayanımı 905 MPa‟dan 952 MPa‟a yükselmiştir."],["openaire:3a498c4387292198c9fed3207ed1fa13","Ti-6Al-4V","density",99.0,null,null,0.1,"%","","as-built SLM","","Archimedes principle","",false,"","methods",""],["openaire:3a498c4387292198c9fed3207ed1fa13","","relative density",99.0,99.0,99.0,0.1,"%","","","","","",false,"","conclusions",""],["openaire:3a498c4387292198c9fed3207ed1fa13","Ti-6Al-4V","relative density",99.1,99.0,99.2,0.1,"%","","as-built SLM","","","",false,"","abstract",""],["openaire:3a498c4387292198c9fed3207ed1fa13","Ti-6Al-4V","relative density",99.1,99.0,99.2,0.1,"%","","as-built LPBF","","","",false,"","results",""],["openaire:3a498c4387292198c9fed3207ed1fa13","Ti-6Al-4V","RD",99.1,99.0,99.2,0.1,"%","","as-built LPBF with 3 wt% Cr","","","",false,"","conclusions",""],["openaire:3a498c4387292198c9fed3207ed1fa13","","relative density",99.8,null,null,0.1,"%","","as-built","","","",false,"","results",""],["openaire:45adbe7286c412ffa35409b93eaf1aaf","Ti-6Al-4V","structure relative density",0.78,null,null,null,"-","","as-built SLM","","Archimedes method","",false,"unit_mismatch","methods",""],["openaire:45adbe7286c412ffa35409b93eaf1aaf","Ti-6Al-4V","structure relative density",0.82,null,null,null,"-","","as-built SLM","","Archimedes method","",false,"unit_mismatch","methods",""],["openaire:45adbe7286c412ffa35409b93eaf1aaf","Ti-6Al-4V","structure relative density",0.85,null,null,null,"-","","as-built SLM","","Archimedes method","",false,"unit_mismatch","methods",""],["openaire:45adbe7286c412ffa35409b93eaf1aaf","Ti-6Al-4V","structure relative density",0.87,null,null,null,"-","","as-built SLM","","Archimedes method","",false,"unit_mismatch","methods",""],["openaire:45adbe7286c412ffa35409b93eaf1aaf","Ti-6Al-4V","structure relative density",0.89,null,null,null,"-","","as-built SLM","","Archimedes method","",false,"unit_mismatch","methods",""],["openaire:45adbe7286c412ffa35409b93eaf1aaf","Ti-6Al-4V","structure relative density",0.91,null,null,null,"-","","as-built SLM","","Archimedes method","",false,"unit_mismatch","methods",""],["openaire:45adbe7286c412ffa35409b93eaf1aaf","Ti-6Al-4V","structure relative density",0.93,null,null,null,"-","","as-built SLM","","Archimedes method","",false,"unit_mismatch","methods",""],["openaire:45adbe7286c412ffa35409b93eaf1aaf","Ti-6Al-4V","structure relative density",0.95,null,null,null,"-","","as-built SLM","","Archimedes method","",false,"unit_mismatch","methods",""],["openaire:45adbe7286c412ffa35409b93eaf1aaf","Ti-6Al-4V","structure relative density",0.97,null,null,null,"-","","as-built SLM","","Archimedes method","",false,"unit_mismatch","methods",""],["openaire:45adbe7286c412ffa35409b93eaf1aaf","Ti-6Al-4V","structure relative density",0.99,null,null,null,"-","","as-built SLM","","Archimedes method","",false,"unit_mismatch","methods",""],["openaire:45adbe7286c412ffa35409b93eaf1aaf","CP-Ti Grade 2","Strut density, Archimedes",99.8,null,null,0.2,"%","","","","","",false,"","results",""],["openaire:45adbe7286c412ffa35409b93eaf1aaf","CP-Ti Grade 2","Strut density, Archimedes",99.2,null,null,0.1,"%","","","","","",false,"","results",""],["openaire:45adbe7286c412ffa35409b93eaf1aaf","CP-Ti Grade 2","Strut density, Archimedes",99.5,null,null,0.3,"%","","","","","",false,"","results",""],["openaire:45adbe7286c412ffa35409b93eaf1aaf","CP-Ti Grade 2","Strut density, Archimedes",98.0,null,null,1.1,"%","","","","","",false,"","results",""],["openaire:7860c9509a301acc9c667d323df7f2a7","","sintered densities",87.5,82.5,92.5,null,"%","","","","","",false,"","part 0","In general, the sintered densities in all small samples (i.e., the 12 mm-in-diameter samples) were low and in the range of 82.5% to 92.5% of theoretical density (see Figure 2a)."],["openaire:7860c9509a301acc9c667d323df7f2a7","","relative density",96.0,96.0,96.0,null,"%","","","","","",false,"","part 0","Although low densities were observed in the small sintered compacts (Figure 9), the densiﬁcation data of the large cylinder indicates a 96% relative density achieved after sintering at 1250 ◦C for 4 h (Table 2)."],["openaire:7860c9509a301acc9c667d323df7f2a7","Ti-6Al-4V","sintered density",97.0,95.0,99.0,null,"%","","","","","",false,"","part 0","It is noted that a sintered density ranging from 95% to 99% is common in PM Ti-6Al-4V if the blended elemental approach is used [24]."],["openaire:7860c9509a301acc9c667d323df7f2a7","","Sintered Density (%)",95.8,95.8,95.8,null,"%","","","","","",false,"","part 0","Specimen Green Density (600 MPa CIP, %) Sintered Density (%) Densiﬁcation (%) Cylinder 87.0 95.8."],["openaire:7a1bb54e72ba09956f08aee18bece3da","Ti-6Al-4V","relative density",99.6,null,null,null,"%","","stress-relieving heat treatment (650 °C for 3 hours in a vacuum with argon cooling), surface polishing","","","",false,"","methods",""],["openaire:7a1bb54e72ba09956f08aee18bece3da","Ti-6Al-4V","relative density",99.8,null,null,0.05,"%","","as-built SLM","","Archimedes method","",false,"","methods",""],["openaire:7a1bb54e72ba09956f08aee18bece3da","Ti-7.5Mo","relative density",96.75,96.55,96.95,0.2,"%","","LPBF-modulated","","","",false,"","results_discussion",""],["openaire:7a1bb54e72ba09956f08aee18bece3da","Ti-7.5Mo","relative density",99.86,99.8,99.92,0.06,"%","","LPBF-modulated","","","",false,"","results_discussion",""],["openaire:7a1bb54e72ba09956f08aee18bece3da","Ti-7.5Mo","relative density",99.89,99.84,99.94,0.05,"%","","LPBF-modulated","","","",false,"","results_discussion",""],["openaire:7a1bb54e72ba09956f08aee18bece3da","Ti-7.5Mo","relative density",96.75,null,null,0.2,"%","","LPBF-modulated, VED 60.3 J/mm3","","","",false,"","results_discussion",""],["openaire:7a1bb54e72ba09956f08aee18bece3da","Ti-7.5Mo","relative density",96.75,null,null,0.2,"%","","LPBF-modulated, VED 69.6 J/mm3","","","",false,"","results_discussion",""],["openaire:7c1b7be7733493f931f3f8209f5661e5","Ti-64 ELI","relative density",99.6,null,null,null,"%","","","","Archimedes method","",false,"","conclusions",""],["openaire:7c1b7be7733493f931f3f8209f5661e5","Ti-64 ELI","relative density",99.7,null,null,null,"%","","","","Archimedes method","",false,"","conclusions",""],["openaire:7c1b7be7733493f931f3f8209f5661e5","Ti-64 ELI","relative density",99.5,null,null,null,"%","","","","Archimedes method","",false,"","conclusions",""],["openaire:7c1b7be7733493f931f3f8209f5661e5","Ti-64 ELI","relative density",99.8,null,null,null,"%","","","","Archimedes method","",false,"","conclusions",""],["openaire:7c1b7be7733493f931f3f8209f5661e5","Ti-35Nb-7Zr-5Ta","relative density",99.4,null,null,null,"%","","","","Archimedes method","",false,"","conclusions",""],["openaire:7c1b7be7733493f931f3f8209f5661e5","Ti-35Nb-7Zr-5Ta","relative density",99.6,null,null,null,"%","","","","Archimedes method","",false,"","conclusions",""],["openaire:7c1b7be7733493f931f3f8209f5661e5","Ti-35Nb-7Zr-5Ta","relative density",99.5,null,null,null,"%","","","","Archimedes method","",false,"","conclusions",""],["openaire:7c1b7be7733493f931f3f8209f5661e5","Ti-64 ELI","relative density",1.0,null,null,null,"%","","","","Archimedes method","",false,"out_of_range","results_discussion",""],["openaire:7c1b7be7733493f931f3f8209f5661e5","Ti-64 ELI","relative density",1.0,null,null,null,"%","","","","","",false,"out_of_range","results_discussion",""],["openaire:7c1b7be7733493f931f3f8209f5661e5","Ti-64 ELI","relative density",0.8,null,null,null,"%","","","","","",false,"out_of_range","results_discussion",""],["openaire:7c1b7be7733493f931f3f8209f5661e5","Ti-64 ELI","relative density",0.8,null,null,null,"%","","","","","",false,"out_of_range","results_discussion",""],["openaire:7c1b7be7733493f931f3f8209f5661e5","Ti-64 ELI","relative density",1.0,null,null,null,"%","","","","","",false,"out_of_range","results_discussion",""],["openaire:7c1b7be7733493f931f3f8209f5661e5","Ti-35Nb-7Zr-5Ta","density",98.75,97.5,100.0,null,"%","","","","","",false,"","results_discussion",""],["openaire:7c1b7be7733493f931f3f8209f5661e5","Ti-64 ELI","density",91.25,82.5,100.0,null,"%","","","","","",false,"","results_discussion",""],["openaire:7c1b7be7733493f931f3f8209f5661e5","Ti-64 ELI","relative density",99.5,99.5,99.5,null,"%","","as-built SLM","","","",false,"","conclusions",""],["openaire:820d024b1275e386c4e287992e8e8fcd","Ti-6Al-4V","bağıl yoğunluk",98.0,null,null,null,"%","","as-built SLM","","","",false,"","abstract",""],["openaire:820d024b1275e386c4e287992e8e8fcd","Ti-6Al-4V","ortalama bağıl yoğunluk",97.5,null,null,null,"%","","as-built SLM","","","",false,"","abstract",""],["openaire:820d024b1275e386c4e287992e8e8fcd","Ti-6Al-4V","bağıl yoğunluk",98.81,98.81,98.81,null,"%","room temperature","as-built","","density measurement","",false,"","abstract",""],["openaire:820d024b1275e386c4e287992e8e8fcd","Ti-6Al-4V","bağıl yoğunluk",98.81,98.81,98.81,null,"%","room temperature","re-crystallization annealed","","density measurement","",false,"","abstract",""],["openaire:902edb4b90965a30e0f414f9e8cc8413","Ti-Mn-Nb","density",97.0,null,null,null,"%","","","","","",false,"","discussion",""],["openaire:902edb4b90965a30e0f414f9e8cc8413","Ti-14Nb-4Mn","density",94.5,null,null,null,"%","","","","","",false,"","discussion",""],["openaire:902edb4b90965a30e0f414f9e8cc8413","Ti-14Nb-10Mn","density",94.5,null,null,null,"%","","","","","",false,"","discussion",""],["openaire:902edb4b90965a30e0f414f9e8cc8413","Ti-4Mn-2Nb-0.1Y","density",95.0,null,null,null,"%","","","","","",false,"","discussion",""],["openaire:902edb4b90965a30e0f414f9e8cc8413","Ti-4Mn-2Nb-0.5Y","density",95.0,null,null,null,"%","","","","","",false,"","discussion",""],["openaire:902edb4b90965a30e0f414f9e8cc8413","Ti-4Mn-2Nb","density",97.5,null,null,null,"%","","","","","",false,"","discussion",""],["openaire:902edb4b90965a30e0f414f9e8cc8413","Ti-3Mn-1Nb","density",96.5,96.0,97.0,null,"%","","sintered by MIM","","","",false,"","conclusions",""],["openaire:902edb4b90965a30e0f414f9e8cc8413","Ti-4Mn-2Nb","density",96.5,96.0,97.0,null,"%","","sintered by MIM","","","",false,"","conclusions",""],["openaire:902edb4b90965a30e0f414f9e8cc8413","Ti-6Mn-4Nb","density",96.5,96.0,97.0,null,"%","","sintered by MIM","","","",false,"","conclusions",""],["openaire:b93441245325c152abe51fae1cb44913","","relative density (ρrelative = ρexperimental / ρtheoretical × 100%)",100.0,100.0,100.0,null,"%","room temperature","as-built SLM","","Archimedes' method","",false,"","methods",""],["openaire:b93441245325c152abe51fae1cb44913","Ti-6Al-2Sn-4Zr-2Mo","relative density",99.5,99.5,99.5,null,"%","","as-built SLM","","","",false,"","conclusions",""],["openaire:bf1e6007e2db38280e0e34b1803b05d6","Ti30Nb10Ta","densidad relativa",95.67,null,null,null,"%","","sintered at 1300 °C","","","",false,"","abstract",""],["zenodo:15432678","Ti-0.5wt% MWCNTs","relative density",99.0,null,null,null,"%","","","","","",false,"","results_discussion","It can be seen that the relative densities of the nanocomposites are all exceed 99%."],["zenodo:15432678","Ti-0.5wt% MWCNTs","relative density",99.7,null,null,null,"%","","","","","",false,"","results_discussion","In addition, the TiMMCs with 0.5wt.% MWCNTs/NDs present relative densities up to 99.7%."],["zenodo:15432678","Ti-0.5N","relative density",99.7,null,null,null,"%","","","","","",false,"","results_discussion","In addition, the TiMMCs with 0.5wt.% MWCNTs/NDs present relative densities up to 99.7%."],["zenodo:15432678","Ti-0.5wt% Gr","relative density",99.4,null,null,null,"%","","","","","",false,"","results_discussion","The Ti-0.5wt.% Gr composite has the lowest relative density of 99.4%."],["zenodo:15432678","TiMMCs with 0.5wt% MWCNTs/NDs","density",99.7,null,null,null,"%","","","","","",false,"","conclusions","The density of TiMMCs with 0.5wt% MWCNTs/NDs presented values up to 99.7%."],["zenodo:2659317","","relative thickness value",0.8,null,null,null,"%","","","","","",false,"out_of_range","results_discussion","In these zones of the CP titanium part the sheet thickness decreases about 20 % with regard to the initial sheet thickness."]]}
