Repository: akhtar07/tisci-explorer

# TiSci Explorer

A read-only, static explorer for **TiSci**, an autonomous research agent for titanium alloys. TiSci reads the
titanium-alloy literature, builds a knowledge graph and a table of measured values, proposes hypotheses where the
graph has gaps, and tests them with DFT (MACE / VASP) and the ICME-lite multiscale chain.

**Live site:** https://akhtar07.github.io/tisci-explorer/

The site has seven sections:

| Section | What it shows |
|---|---|
| Overview | Corpus → graph → facts → hypotheses → verdicts, with the snapshot's counts |
| Worked example | One full loop for W in α-Ti: graph path, hypothesis, novelty check, DFT test, verdict, follow-up, DAMASK |

File: data/facts/surface_roughness.json (part 10 of 35)
Comments 0.4 80 0.5 Variable, as shown in Fig. 6) Measured values (Fig.6) Ra stays same up-to f = 0.1, then increases linearly 0.8 50 Ra decreases up-to f = 0.1, then increases linearly 1.2 60 f = 0.1 provides the best Ra"],["oa:W2994857313","Ti-6Al-4V","Ra",0.75,0.5,1.0,null,"µm","room temperature","","","surface roughness measurement","",false,"","abstract","The current research revealed that all three groups (with nose radius Nr = 0.4, 0.8, and 1.2 mm) of coated carbide tools are capable to produce best surface finish, ranging between Ra = 0.5 - 1.0 µm, with cutting speed starting at V = 60 m/min and beyond at least up to V = 250 m/min while keeping the feed rate and depth of cut as constants as f = 0.1 mm/rev and d = 0.5 mm."],["oa:W2994857313","Ti-6Al-4V","surface roughness (Ra)",0.6,null,null,null,"µm","","","","","",false,"","methods","Nose radius Nr (mm) Depth of cut (d) (mm) Feed rate (f) (mm/rev) Cutting speed (V) variable, (m/min) Surface roughness (Ra) (µm) Comments 0.4 0.5 0.1 Variable values in the range V = 25- 250 m/min as in Fig 5 Measured values showed in Fig. 5 V = 50-160 m/min provide better Ra 0.8 0.5 0.1 V = 50 m/min provides better Ra 1.2 0.5 0.1 V = 50-250 m/min provide better Ra"],["oa:W2994857313","Ti-6Al-4V","surface roughness Ra",0.925,0.8,1.05,null,"µm","room temperature","","","precision Taylor Hobson Surtronic 3+","",false,"","methods","Nose radius Nr (mm) Cutting speeds (V) (m/min) Feed rates (f) (mm/rev) Depth of cut (d) (mm) Surface roughness Ra (µm) Comments 0.4 80 0.1 0.08-1.6 Measured parameter (Fig. 7) d = 0.1-0.6 mm provide Ra = 1.02 m 0.8 50 d = 0.2-1 mm provide Ra = 0.8-1.05 m 1.2 60 d = 0.2-1 mm; Ra increases linearly from 0.2 to 1.01 m"],["oa:W2994857313","Ti-6Al-4V","surface roughness (Ra)",0.7,null,null,null,"µm","","","","Surtronic 3+","",false,"","methods","Three surface roughness values (Ra) around the circumference for each of the samples were measured using the mentioned Surtronic 3+ instrument (Figure 2)."],["oa:W2994857313","Ti-6Al-4V","surface roughness (Ra)",0.8,null,null,null,"µm","","","","Surtronic 3+","",false,"","methods","Three surface roughness values (Ra) around the circumference for each of the samples were measured using the mentioned Surtronic 3+ instrument (Figure 2)."],["oa:W2994857313","Ti-6Al-4V","Ra",1.1,1.0,1.2,null,"µm","","","","","",false,"","conclusions","The graphs in Figures 11-13 suggest that using the values of depth of cut below d = 1 mm the best surface finish can be expected, as good as Ra = 1.0–1.2 µm for all three cutting tools with Nr = 0.4 mm, 0.8 mm, and 1.2 mm."],["oa:W2994857313","Ti-6Al-4V","surface roughness Ra",0.605,0.2,1.01,null,"µm","room temperature","","","precision Taylor Hobson Surtronic 3+","",false,"","methods","Nose radius Nr (mm) Cutting speeds (V) (m/min) Feed rates (f) (mm/rev) Depth of cut (d) (mm) Surface roughness Ra (µm) Comments 0.4 80 0.1 0.08-1.6 Measured parameter (Fig. 7) d = 0.1-0.6 mm provide Ra = 1.02 m 0.8 50 d = 0.2-1 mm provide Ra = 0.8-1.05 m 1.2 60 d = 0.2-1 mm; Ra increases linearly from 0.2 to 1.01 m"],["oa:W2994857313","Ti-6Al-4V","Surface roughness (Ra)",1.5,null,null,null,"µm","","","","","",false,"","methods","Nose radius Nr (mm) Cutting speed (V) (m/min) Depth of cut (d) (mm) Feed rate (f) (mm/rev) Surface roughness (Ra) (µm) Comments 0.4 80 0.5 Variable, as shown in Fig. 6) Measured values (Fig.6) Ra stays same up-to f = 0.1, then increases linearly 0.8 50 Ra decreases up-to f = 0.1, then increases linearly 1.2 60 f = 0.1 provides the best Ra"],["oa:W2994857313","Ti-6Al-4V","surface roughness Ra",1.02,null,null,null,"µm","room temperature","","","precision Taylor Hobson Surtronic 3+","",false,"","methods","Nose radius Nr (mm) Cutting speeds (V) (m/min) Feed rates (f) (mm/rev) Depth of cut (d) (mm) Surface roughness Ra (µm) Comments 0.4 80 0.1 0.08-1.6 Measured parameter (Fig. 7) d = 0.1-0.6 mm provide Ra = 1.02 m 0.8 50 d = 0.2-1 mm provide Ra = 0.8-1.05 m 1.2 60 d = 0.2-1 mm; Ra increases linearly from 0.2 to 1.01 m"],["oa:W2994857313","Ti-6Al-4V","surface roughness (Ra)",0.6,null,null,null,"µm","","","","Surtronic 3+","",false,"","methods","Three surface roughness values (Ra) around the circumference for each of the samples were measured using the mentioned Surtronic 3+ instrument (Figure 2)."],["oa:W2994857313","Ti-6Al-4V","Ra",4.5,4.5,4.5,null,"µm","","","","","",false,"","conclusions","As the graphs in Figures 8-10 suggest, the best surface finish is possible to achieve using the feed rate f = 0.2 mm/rev or lower; using feed rates beyond f = 0.2 mm/rev surface roughness values go crucially worse, as up to Ra = 4.5 µm for two of the cutting inserts (Nr = 0.4 and 0.8 mm)."],["oa:W2994857313","Ti-6Al-4V","surface roughness (Ra)",0.8,null,null,null,"µm","","","","","",false,"","methods","Nose radius Nr (mm) Depth of cut (d) (mm) Feed rate (f) (mm/rev) Cutting speed (V) variable, (m/min) Surface roughness (Ra) (µm) Comments 0.4 0.5 0.1 Variable values in the range V = 25- 250 m/min as in Fig 5 Measured values showed in Fig. 5 V = 50-160 m/min provide better Ra 0.8 0.5 0.1 V = 50 m/min provides better Ra 1.2 0.5 0.1 V = 50-250 m/min provide better Ra"],["oa:W2994857313","Ti-6Al-4V","surface roughness Ra",1.0,null,null,null,"µm","room temperature","","","precision Taylor Hobson Surtronic 3+","",false,"","methods","Using insert with Nr = 0.8 mm, with the other conditions as used, we can expect the best Ra = 1 µm keeping the feed rate is very low as low as f = 0.05 - 0.1 mm/rev."],["oa:W2996087895","Steel CrNi","Sa",7.808,null,null,null,"µm","","shot peened","","","",false,"","table","Sa (μm)\t6.864\t7.808\t6.893\t7.433"],["oa:W2996087895","Steel CrNi","Sa",6.864,null,null,null,"µm","","shot peened","","","",false,"","table","Sa (μm)\t6.864\t7.808\t6.893\t7.433"],["oa:W2996087895","Steel CrNi","Sa",6.893,null,null,null,"µm","","shot peened","","","",false,"","table","Sa (μm)\t6.864\t7.808\t6.893\t7.433"],["oa:W2996087895","Steel CrNi","Sa",7.433,null,null,null,"µm","","unmodified surface after DMLS","","","",false,"","table","Sa (μm)\t6.864\t7.808\t6.893\t7.433"],["oa:W2999966700","Ti-6Al-4V","RMS roughness",0.0,null,null,null,"","","etched 30 min at 25 °C","","profilometry","",false,"unit_missing","results_discussion","The quantitative analysis in Fig. 2 corroborated with the qualitative analysis of Fig. 1: the RMS roughness of Ti6Al4V increased exponentially with increasing temperature in the range studied."],["oa:W2999966700","Ti-6Al-4V","RMS roughness",0.0,null,null,null,"","","etched 30 min at 60 °C","","profilometry","",false,"unit_missing","results_discussion","The quantitative analysis in Fig. 2 corroborated with the qualitative analysis of Fig. 1: the RMS roughness of Ti6Al4V increased exponentially with increasing temperature in the range studied."],["oa:W2999966700","Ti-6Al-4V","RMS roughness",0.0,null,null,null,"","","etched 30 min at 40 °C","","profilometry","",false,"unit_missing","results_discussion","The quantitative analysis in Fig. 2 corroborated with the qualitative analysis of Fig. 1: the RMS roughness of Ti6Al4V increased exponentially with increasing temperature in the range studied."],["oa:W2999966700","Ti-6Al-4V","RMS roughness",0.0195,null,null,0.0029,"µm","","as-polished","","profilometry","",false,"","methods","Even in the control sample, which was polished to a mirror finish and appeared to be flat, showed a small surface area increase of 0.005%, since this sample showed an RMS roughness of 19.5 ± 2.9 nm."],["oa:W3000486900","CP-Ti Grade 2","surface roughness",0.0641,null,null,null,"µm","room temperature","","","","",false,"","methods","TA2 substrates were etched at a constant current of 0.02 A for 1 min in two electrolytes with 1% and 10% volume ratios of H2SO4 to CH3OH."],["oa:W3000486900","CP-Ti Grade 2","inner surface roughness",10.0,null,null,null,"µm","","","","","",false,"","methods","However, with a 10% volume ratio of H2SO4 to CH3OH, the etching pits developed in a round shape, as shown in Figure 4(e), and with a sufficient supply of H2SO4, the variance in the etching rates of different crystalline faces became insignificant, resulting in an isotropic etching process."],["oa:W3000486900","CP-Ti Grade 2","Sa roughness",0.0,null,null,null,"","","","","","",false,"unit_missing","methods","Figure 9(g) shows the Sa roughness of the TA2 substrate etched for different durations."],["oa:W3000486900","CP-Ti Grade 2","Sa roughness",1.2,null,null,null,"µm","","","","","",false,"unit_suspect","abstract","The surface Sa roughness is drastically reduced from 64.1 nm to 1.2 nm, and a maximum polishing rate of 15 µm/min is achieved under an etching current of 3 A."],["oa:W3000486900","","Sa roughness",2.9,null,null,null,"µm","","IEP 1 min","","","",false,"unit_suspect","methods","Sa roughness of 53.5 nm, it was reduced to 2.90 nm after IEP for 1 min."],["oa:W3000486900","Ni","Sa roughness",0.89,null,null,null,"µm","","IEP 2 min","","","",false,"unit_suspect","methods","After IEP for 2 min, the Sa roughness was reduced from 75.9 nm to 0.89 nm, indicating a remarkably smooth surface, as shown in Figure 11(c2) and (c3), which showed that IEP was also an effective technique for nickel."],["oa:W3000486900","Ti-6Al-4V","Sa roughness",2.04,null,null,null,"µm","","IEP 2 min","","","",false,"unit_suspect","methods","The Sa roughness was reduced from 24.2 nm to 2.04 nm, demonstrating that IEP was also applicable to TC4."],["oa:W3000486900","","Sa roughness",1.13,null,null,null,"µm","","isotropic etching","","","",false,"unit_suspect","conclusions","Etching will become isotropic when the volume ratio of electrolytes is increased to 10:100, and the inner surfaces of the isotropic etching holes are smooth with an Sa roughness of 1.13 nm. \u0001 The etching holes are generated by a breakdown of the passivation layer."],["oa:W3000486900","","Sa roughness",0.72,null,null,null,"µm","","IEP 2 min","","","",false,"unit_suspect","methods","Figure 11(a2) shows the lapped surface, while Figure 11 (a3) shows a 2 min IEP process that efficiently smooths the surface and reduce the Sa roughness from 14.6 nm to 0.72 nm."],["oa:W3000486900","CP-Ti Grade 2","Sa roughness",1.13,null,null,null,"µm","","","","AFM","",false,"unit_suspect","methods","An insignificant Sa roughness value (1.13 nm) showed that the inner surface of the etching hole was smooth."],["oa:W3000486900","CP-Ti Grade 2","Sa roughness",1.23,null,null,null,"µm","","IEP","","","",false,"unit_suspect","conclusions","For TA2, the Sa roughness can be reduced from 64.1 nm to 1.23 nm, while for TC4, the Sa roughness can be reduced from 24.2 nm to 2.04 nm."],["oa:W3000486900","CP-Ti Grade 2","Sa roughness",1.23,null,null,null,"µm","","IEP","","","",false,"unit_suspect","conclusions","\u0001 Sa roughness of TA2 was reduced from 64.1 to 1.23 nm with a maximum MRR of 15 µm/min."],["oa:W3000486900","CP-Ti Grade 2","Sa roughness",1.23,null,null,null,"µm","","","","AFM","",false,"unit_suspect","methods","The AFM images and profile of the IEP processed surface at 1 A for 3 mins are shown in Figure 9(b) and (d), and they show that the surface has been efficiently smoothened and that the Sa roughness value was reduced from 64.1 to 1.23 nm."],["oa:W3001609921","Ti-6Al-4V","kekasaran permukaan",0.43,null,null,null,"µm","","","","","",false,"","abstract","Penurunan nilai kekasaran permukaan terbesar adalah sebesar 62 % pada parameter kecepatan putaran 15000 rpm, gerak makan 0,005 mm/rev, kedalaman potong 100 μm dengan diameter pahat 1 mm sebesar 0,69 μm dan diameter pahat 2 mm sebesar 0,26 μm sehingga selisihnya 0,43 μm."],["oa:W3001609921","Ti-6Al-4V","keksaran permukaan",0.35,null,null,null,"µm","","","","","",false,"","abstract","Grafik kekasaran permukaan antara diameter pahat 1 mm dan 2 mm menggunakan kedalaman pemotongan 100 μm dan 150 μm, kecepatan putaran 15000 rpm dan gerak makan 0,005 mm/rev Gambar 5 menujukkan bahwa pada kecepatan putaran 15000 rpm dan gerak makan 0,005 mm/rev, menggunakan diameter pahat 2 mm menghasilkan nilai kekasaran permukaan yang lebih rendah dibandingkan dengan menggunakan pahat berdiameter 1 mm."],["oa:W3001609921","Ti-6Al-4V","keksaran permukaan",0.45,null,null,null,"µm","","","","","",false,"","abstract","Gambar 6 menujukkan bahwa pada kecepatan putaran 15000 rpm dan gerak makan 0,001 mm/rev, menggunakan diameter pahat 2 mm menghasilkan nilai kekasaran permukaan yang lebih rendah dibandingkan dengan menggunakan pahat berdiameter 1 mm."],["oa:W3001609921","Ti-6Al-4V","kekasaran permukaan",0.26,null,null,null,"µm","","","","","",false,"","abstract","Penurunan nilai kekasaran permukaan terbesar adalah sebesar 62 % pada parameter kecepatan putaran 15000 rpm, gerak makan 0,005 mm/rev, kedalaman potong 100 μm dengan diameter pahat 1 mm sebesar 0,69 μm dan diameter pahat 2 mm sebesar 0,26 μm sehingga selisihnya 0,43 μm."],["oa:W3001609921","Ti-6Al-4V","keksaran permukaan",0.55,null,null,null,"µm","","","","","",false,"","abstract","Gambar 7 menujukkan bahwa pada kecepatan putaran 10000 rpm dan gerak makan 0,005 mm/rev, menggunakan diameter pahat 2 mm menghasilkan nilai kekasaran permukaan yang lebih rendah dibandingkan dengan menggunakan pahat berdiameter 1 mm."],["oa:W3001609921","Ti-6Al-4V","kekasaran permukaan",0.69,null,null,null,"µm","","","","","",false,"","abstract","Penurunan nilai kekasaran permukaan terbesar adalah sebesar 62 % pada parameter kecepatan putaran 15000 rpm, gerak makan 0,005 mm/rev, kedalaman potong 100 μm dengan diameter pahat 1 mm sebesar 0,69 μm dan diameter pahat 2 mm sebesar 0,26 μm sehingga selisihnya 0,43 μm."],["oa:W3001609921","Ti-6Al-4V","kekasaran permukaan",0.26,null,null,null,"µm","","","","","",false,"","abstract","2019 207 Nilai kekasaran minimum yaitu 0,26 μm dengan menggunakan parameter pemesinan kecepatan spindel 15.000 rpm, gerak makan 0,005 mm/rev, kedalaman potong 100 µm, dan diameter pahat frais 2 mm."],["oa:W3003041248","Ti-6Al-4V","surface roughness Ra",2.959,null,null,null,"µm","","","","","",false,"","results_discussion","The surface roughness Ra of titanium alloy machined by non-textured tools, line textured tools, sinusoidal textured tools, and rhombic textured tools is 2.959 μm, 2.246 μm, 1.897 μm, and 2.634 μm, respectively."],["oa:W3003041248","Ti-6Al-4V","surface roughness Ra",2.246,null,null,null,"µm","","","","","",false,"","results_discussion","The surface roughness Ra of titanium alloy machined by non-textured tools, line textured tools, sinusoidal textured tools, and rhombic textured tools is 2.959 μm, 2.246 μm, 1.897 μm, and 2.634 μm, respectively."],["oa:W3003041248","Ti-6Al-4V","surface roughness Ra",1.897,null,null,null,"µm","","","","","",false,"","results_discussion","The surface roughness Ra of titanium alloy machined by non-textured tools, line textured tools, sinusoidal textured tools, and rhombic textured tools is 2.959 μm, 2.246 μm, 1.897 μm, and 2.634 μm, respectively."],["oa:W3003041248","Ti-6Al-4V","surface roughness Ra",2.634,null,null,null,"µm","","","","","",false,"","results_discussion","The surface roughness Ra of titanium alloy machined by non-textured tools, line textured tools, sinusoidal textured tools, and rhombic textured tools is 2.959 μm, 2.246 μm, 1.897 μm, and 2.634 μm, respectively."],["oa:W3003041248","titanium alloy","roughness",1.897,null,null,null,"µm","","machined by sinusoidal textured tool","","","",false,"","conclusions","Titanium alloy machined by the sinusoidal textured tool has the lowest surface roughness, which reduced by 35.8% compared with that of the non-texture tool."],["oa:W3004554421","βω alloy","surface roughness",2.5,null,null,null,"","","","","","",false,"unit_missing","results",""],["oa:W3004554421","αβ alloy","surface roughness",0.95,null,null,null,"","","","","","",false,"unit_missing","results",""],["oa:W3004554421","Nβ alloy","surface roughness",1.3,null,null,null,"","","","","","",false,"unit_missing","results",""],["oa:W3004554421","β alloy","surface roughness",1.18,null,null,null,"","","","","","",false,"unit_missing","results",""],["oa:W3004554421","βω alloy","surface roughness",2.54,null,null,null,"","","","","","",false,"unit_missing","results",""],["oa:W3004554421","Nβ alloy","surface roughness",1.52,null,null,null,"","","","","","",false,"unit_missing","results",""],["oa:W3004554421","βω alloy","surface roughness",1.15,null,null,null,"µm","","","","","",false,"","results",""],["oa:W3004554421","β alloy","surface roughness",1.35,null,null,null,"µm","","","","","",false,"","results",""],["oa:W3004554421","βω alloy","surface roughness",1.08,null,null,null,"µm","","","","","",false,"","results",""],["oa:W3004554421","β alloy","surface roughness",1.06,null,null,null,"µm","","","","","",false,"","results",""],["oa:W3004554421","Nβ alloy","surface roughness",1.34,null,null,null,"","","","","","",false,"unit_missing","results",""],["oa:W3004554421","βω alloy","surface roughness",1.66,null,null,null,"","","","","","",false,"unit_missing","results",""],["oa:W3004554421","αβ alloy","surface roughness",0.85,null,null,null,"µm","","","","","",false,"","results",""],["oa:W3004554421","βω alloy","surface roughness",1.95,null,null,null,"","","","","","",false,"unit_missing","results",""],["oa:W3004554421","βω alloy","surface roughness",2.0,null,null,null,"","","","","","",false,"unit_missing","results",""],["oa:W3004554421","βω alloy","surface roughness",1.55,null,null,null,"","","","","","",false,"unit_missing","results",""],["oa:W3004554421","αβ alloy","surface roughness",1.13,null,null,null,"µm","","","","","",false,"","results",""],["oa:W3004554421","βω alloy","surface roughness",1.18,null,null,null,"µm","","","","","",false,"","results",""],["oa:W3004554421","αβ alloy","surface roughness",1.17,null,null,null,"µm","","","","","",false,"","results",""],["oa:W3004554421","Nβ alloy","surface roughness",1.15,null,null,null,"µm","","","","","",false,"","results",""],["oa:W3004554421","Nβ alloy","surface roughness",1.09,null,null,null,"µm","","","","","",false,"","results",""],["oa:W3004554421","β alloy","surface roughness",1.11,null,null,null,"µm","","","","","",false,"","results",""],["oa:W3004554421","αβ alloy","surface roughness",0.88,null,null,null,"","","","","","",false,"unit_missing","results",""],["oa:W3004554421","Nβ alloy","surface roughness",1.3,null,null,null,"µm","","","","","",false,"","results",""],["oa:W3004736212","Ti-6Al-4V","Surface Roughness",0.0,null,null,null,"","","","","","",false,"unit_missing","results_discussion","Surface Roughness shows the comparison of surface roughness Ra with different cutting speeds at a feed of 0.1 mm/r and a cutting depth of 0.4 mm under two machining environments."],["oa:W3004736212","Ti-6Al-4V","surface roughness",47.6,null,null,null,"%","","","","","",false,"unit_mismatch","conclusions","Under the same processing parameters, the surface roughness was reduced by up to 47.6% compared with dry machining."],["oa:W3004736212","Ti-6Al-4V","surface roughness",47.6,null,null,null,"%","","","","","",false,"unit_mismatch","results_discussion","At the highest cutting speed of 60 m/min, a 47.6% decrease in the surface roughness was observed."],["oa:W3004736212","Ti-6Al-4V","surface roughness",20.1,null,null,null,"%","","","","","",false,"unit_mismatch","results_discussion","At the higher cutting speeds of 40 and 50 m/min, UAAT reduced the surface roughness by 20.1% and 27.4%, respectively."],["oa:W3004736212","Ti-6Al-4V","surface roughness",15.2,null,null,null,"%","","","","","",false,"unit_mismatch","results_discussion","At the lower cutting speed of 30 m/min, the surface roughness Ra decreased by 15.2% when ultrasonic atomization was applied during machining."],["oa:W3005894476","Ti-6Al-4V","Ra top surface [µm]",4.32,null,null,0.4,"µm","","","","tactile profilometry","",false,"","results",""],["oa:W3005894476","Ti-6Al-4V","Ra side surface [µm]",6.22,null,null,0.4,"µm","","","","tactile profilometry","",false,"","results",""],["oa:W3005894476","Ti-6Al-4V","Ra side surface [µm]",10.13,null,null,0.7,"µm","","","","tactile profilometry","",false,"","results",""],["oa:W3005894476","Ti-6Al-4V","Ra values",10.5,null,null,null,"µm","","stress-relieved","","","",false,"","discussion",""],["oa:W3005894476","Ti-6Al-4V","Ra top surface [µm]",15.24,null,null,1.6,"µm","","","","tactile profilometry","",false,"","results",""],["oa:W3005894476","Ti-6Al-4V","Ra side surface [µm]",6.95,null,null,0.2,"µm","","","","tactile profilometry","",false,"","results",""],["oa:W3005894476","Ti-6Al-4V","Ra top surface [µm]",4.16,null,null,0.5,"µm","","","","tactile profilometry","",false,"","results",""],["oa:W3005894476","Ti-6Al-4V","Ra values",10.5,null,null,null,"µm","","as-built","","","",false,"","discussion",""],["oa:W3007728089","Ti-6Al-4V","peak surface roughness",0.0,null,null,null,"","","as-printed","","surface profilometer","",false,"unit_missing","results",""],["oa:W3007728089","Ti-5Al-5Mo-5V-3Cr","peak surface roughness",0.0,null,null,null,"","","as-printed","","surface profilometer","",false,"unit_missing","results",""],["oa:W3007860682","Ti-6Al-4V","average area surface roughness",0.065,null,null,0.003,"µm","","","","CLSM","",false,"","methods","Initially, sandpaper with a grain size of P320 was applied for 8 min followed by sandpaper with a grain size of P600 for 4 min and then a grain size of P1200 for a further 4 min resulting in an average area surface roughness Sa of approximately 0.065 ± 0.003 µm."],["oa:W3010270278","","ACPD system detection limit",50.0,null,null,null,"µm","","","","ACPD","",false,"","discussion",""],["oa:W3010567095","Ti-6Al-4V","Rz",1.786,null,null,null,"µm","","","","","",false,"","table","Rz (µm)\t8.311\t8.032\t1.786"],["oa:W3010567095","Ti-6Al-4V","Rz",8.032,null,null,null,"µm","","","","","",true,"","table","Rz (µm)\t8.311\t8.032\t1.786"],["oa:W3010567095","Ti-6Al-4V","Rz",8.311,null,null,null,"µm","","","","","",false,"","table","Rz (µm)\t8.311\t8.032\t1.786"],["oa:W3011347737","Ti-6Al-4V","surface roughness",35.0,null,null,null,"%","","","","","",false,"unit_mismatch","methods",""],["oa:W3011347737","Ti-6Al-4V","surface roughness",9.0,null,null,null,"%","","","","","",false,"unit_mismatch","methods",""],["oa:W3011347737","Ti-6Al-4V","surface roughness value Ra",0.1185,0.11,0.135,null,"µm","","","","","",false,"","methods",""],["oa:W3011347737","Ti-6Al-4V","surface roughness",20.0,15.0,25.0,null,"%","","","","","",false,"unit_mismatch","methods",""],["oa:W3011347737","Ti-6Al-4V","surface roughness",35.0,null,null,null,"%","","","","","",false,"unit_mismatch","methods",""],["oa:W3011482869","Ti-6Al-4V","Ra",0.178,null,null,null,"µm","","","","","",false,"","results_discussion","The surface roughness and material mass were reduced by Ra 0.299 μm and 0.0013 g, respectively, with diamond but only by Ra 0.178 μm and 0.0011 g, respectively, with SiC."],["oa:W3011482869","Ti-6Al-4V","Ra",1.082,null,null,null,"µm","","","","","",false,"","results_discussion","From the graph we can know that when the magnetic flux density was 0 T, 0.07 T, 0.16 T, and 0.45 T, the final surface roughness of the inner surface of the tube was Ra 1.082 μm, Ra 0.904 μm, Ra 0.793 μm, and Ra 0.633 μm respectively, and the material removal amount was 0 mg, 0.3 mg, 0.8 mg, and 1.6 mg, respectively."],["oa:W3011482869","Ti-6Al-4V","Ra",0.904,null,null,null,"µm","","","","","",false,"","results_discussion","From the graph we can know that when the magnetic flux density was 0 T, 0.07 T, 0.16 T, and 0.45 T, the final surface roughness of the inner surface of the tube was Ra 1.082 μm, Ra 0.904 μm, Ra 0.793 μm, and Ra 0.633 μm respectively, and the material removal amount was 0 mg, 0.3 mg, 0.8 mg, and 1.6 mg, respectively."],["oa:W3011482869","Ti-6Al-4V","Ra",0.401,null,null,null,"µm","","","","","",false,"","results_discussion","At this rotation speed, the initial surface roughness decreased from Ra 0.769 to Ra 0.401 μm and the removed material mass was 0.0016 g."],["oa:W3011482869","Ti-6Al-4V","Ra",0.299,null,null,null,"µm","","","","","",false,"","results_discussion","The surface roughness and material mass were reduced by Ra 0.299 μm and 0.0013 g, respectively, with diamond but only by Ra 0.178 μm and 0.0011 g, respectively, with SiC."],["oa:W3011482869","Ti-6Al-4V","Ra",0.793,null,null,null,"µm","","","","","",false,"","results_discussion","From the graph we can know that when the magnetic flux density was 0 T, 0.07 T, 0.16 T, and 0.45 T, the final surface roughness of the inner surface of the tube was Ra 1.082 μm, Ra 0.904 μm, Ra 0.793 μm, and Ra 0.633 μm respectively, and the material removal amount was 0 mg, 0.3 mg, 0.8 mg, and 1.6 mg, respectively."],["oa:W3011482869","Ti-6Al-4V","Ra",0.784,null,null,null,"µm","","","","","",false,"","results_discussion","Effect of Rotation Speed on Surface Roughness To investigate the effect of rotation speed of titanium-alloy tubes on polishing performance, tubes with initial surface roughness in the range of Ra 0.684–0.784 μm were chosen in this group of experiments, according to Test No.2 in ."],["oa:W3011482869","Ti-6Al-4V","Ra",0.689,null,null,null,"µm","","","","","",false,"","results_discussion","The initial surface roughness decreased from Ra 0.749 to Ra 0.689 μm after 675 cycles, and the removed material mass was only 0.0004 g."],["oa:W3011482869","Ti-6Al-4V","Ra",0.609,0.609,0.651,null,"µm","","","","","",false,"","results_discussion","Titanium-alloy tubes with initial surface roughness in the range of Ra 0.609–0.651 μm were used."],["oa:W3011482869","Ti-6Al-4V","Ra",0.299,null,null,null,"µm","","","","","",false,"","conclusions","Compared with SiC particles, diamond particles performed better in MR polishing: The surface roughness reduced by Ra 0.299 μm with diamond but only by Ra 0.178 μm with SiC.Low concentrations of abrasive particles led to a low polishing efficiency owing to the small number of abrasive particles in contact with the internal surface of the tube."],["oa:W3011482869","Ti-6Al-4V","Ra",0.684,null,null,null,"µm","","","","","",false,"","results_discussion","Effect of Rotation Speed on Surface Roughness To investigate the effect of rotation speed of titanium-alloy tubes on polishing performance, tubes with initial surface roughness in the range of Ra 0.684–0.784 μm were chosen in this group of experiments, according to Test No.2 in ."],["oa:W3011482869","Ti-6Al-4V","Ra",0.633,null,null,null,"µm","","","","","",false,"","results_discussion","From the graph we can know that when the magnetic flux density was 0 T, 0.07 T, 0.16 T, and 0.45 T, the final surface roughness of the inner surface of the tube was Ra 1.082 μm, Ra 0.904 μm, Ra 0.793 μm, and Ra 0.633 μm respectively, and the material removal amount was 0 mg, 0.3 mg, 0.8 mg, and 1.6 mg, respectively."],["oa:W3011482869","Ti-6Al-4V","Ra",0.633,null,null,null,"µm","","","","","",false,"","results_discussion","The initial surface roughness decreased from Ra 1.1 to Ra 0.633 μm after 675 cycles, and the removed material mass was 0.0016 g, shown in a."],["oa:W3011482869","Ti-alloy","Ra",0.721,0.721,0.772,null,"µm","","","","","",false,"","results_discussion","Titanium-alloy tubes with initial surface roughness in the range of Ra 0.721–0.772 μm were selected as specimens and different kinds of MR polishing fluids were prepared."],["oa:W3011482869","Ti-6Al-4V","Ra",0.575,null,null,null,"","","","","","",false,"unit_missing","conclusions","The initial surface roughness Ra decreased to 57.5% under a magnetic flux density of 0.45 T.Prior to the rotation speed reaching 700 rpm, the reduction of surface roughness and material mass tended to increase with an increase in rotation speed."],["oa:W3011482869","Ti-6Al-4V","Ra",0.178,null,null,null,"µm","","","","","",false,"","conclusions","Compared with SiC particles, diamond particles performed better in MR polishing: The surface roughness reduced by Ra 0.299 μm with diamond but only by Ra 0.178 μm with SiC.Low concentrations of abrasive particles led to a low polishing efficiency owing to the small number of abrasive particles in contact with the internal surface of the tube."],["oa:W3012256682","Ti-6Al-4V","Ra",38.9,null,null,null,"µm","","EBM SB","","profilometry","",false,"","conclusions",""],["oa:W3012256682","Ti-6Al-4V","Rt",212.0,null,null,null,"µm","","EBM SB","","profilometry","",false,"out_of_range","conclusions",""],["oa:W3012256682","Ti-6Al-4V","Ra (déterminé par la méthode 2D)",12.3,null,null,null,"µm","","as-built EBM","","","",false,"","conclusions",""],["oa:W3012256682","Ti-6Al-4V","Ra (déterminé par la méthode 2D)",10.5,null,null,null,"µm","","as-built SLM","","","",false,"","conclusions",""],["oa:W3012256682","Ti-6Al-4V","Ra",11.2,null,null,null,"µm","","SLM SP15","","profilometry","",false,"","conclusions",""],["oa:W3012256682","Ti-6Al-4V","Ra (déterminé par la méthode 2D)",8.7,null,null,null,"µm","","as-built SLM CIC","","","",false,"","conclusions",""],["oa:W3012256682","Ti-6Al-4V","Ra",17.7,null,null,null,"µm","","EBM SP30","","profilometry","",false,"","conclusions",""],["oa:W3012256682","Ti-6Al-4V","Ra",2.86,null,null,null,"µm","","SLM SP30","","profilometry","",false,"","conclusions",""],["oa:W3012256682","Ti-6Al-4V","Ra",38.9,null,null,null,"µm","","EBM SB","","profilometry","",false,"","conclusions",""],["oa:W3012256682","Ti-6Al-4V","Ra",40.0,null,null,null,"µm","","EBM SB","","profilometry","",false,"","conclusions",""],["oa:W3012256682","Ti-6Al-4V","Ra",0.0,null,null,null,"","","","","","",false,"unit_missing","conclusions",""],["oa:W3012256682","Ti-6Al-4V","Ra",0.0,null,null,null,"","","","","","",false,"unit_missing","conclusions",""],["oa:W3012256682","Ti-6Al-4V","Ra (déterminé par la méthode 2D)",9.1,null,null,null,"µm","","as-built EBM CIC","","","",false,"","conclusions",""],["oa:W3013844057","Ti-6Al-4V","surface roughness",2.76,null,null,null,"µm","","","","","",false,"","abstract","Optimized process parameters having a 5 g/L powder concentration result in 2.76 μm surface roughness and 13.80 μm recast layer thickness."],["oa:W3013844057","Ti-6Al-4V","surface roughness",4.2,null,null,null,"µm","","","","","",false,"","results_discussion","A similar study [] on Ti6Al4V reported ~4.2 µm at 2 A current."],["oa:W3014845933","titanium","Surface roughness",0.09,null,null,null,"µm","","","","","",false,"","methods","Table 5 Surface roughness at different rate of the abrasive disk Moving rate of the abrasive disk [m/s] Surface roughness [m] 100 0,09 200 0,15 400 0,16 500 0,19 1000 0,20 1500 0,21 2000 0,22"],["oa:W3014845933","titanium","Surface roughness",0.38,null,null,null,"µm","","","","","",false,"","methods","Table 6 Surface roughness at different rate of the abrasive disk Moving rate of the disk[m/s] Surface roughness [μm] 0 0,05 100 0,38 300 0,4 500 0,4 1000 0,42 1500 0,43 2000 0,45"],["oa:W3014845933","titanium","Surface roughness",0.43,null,null,null,"µm","","","","","",false,"","methods","Table 6 Surface roughness at different rate of the abrasive disk Moving rate of the disk[m/s] Surface roughness [μm] 0 0,05 100 0,38 300 0,4 500 0,4 1000 0,42 1500 0,43 2000 0,45"],["oa:W3014845933","titanium","Surface roughness",0.45,null,null,null,"µm","","","","","",false,"","methods","Table 6 Surface roughness at different rate of the abrasive disk Moving rate of the disk[m/s] Surface roughness [μm] 0 0,05 100 0,38 300 0,4 500 0,4 1000 0,42 1500 0,43 2000 0,45"],["oa:W3014845933","titanium","Surface roughness",0.22,null,null,null,"µm","","","","","",false,"","methods","Table 5 Surface roughness at different rate of the abrasive disk Moving rate of the abrasive disk [m/s] Surface roughness [m] 100 0,09 200 0,15 400 0,16 500 0,19 1000 0,20 1500 0,21 2000 0,22"],["oa:W3014845933","titanium","Surface roughness",0.4,null,null,null,"µm","","","","","",false,"","methods","Table 6 Surface roughness at different rate of the abrasive disk Moving rate of the disk[m/s] Surface roughness [μm] 0 0,05 100 0,38 300 0,4 500 0,4 1000 0,42 1500 0,43 2000 0,45"],["oa:W3014845933","titanium","Surface roughness",0.4,null,null,null,"µm","","","","","",false,"","methods","Table 4 Surface roughness dependence on the voltage from the working space Voltage from the working space U [A] Surface roughness [μm] 0 1,4 3 0,6 5 0,45 10 0,40 15 0,35 20 0,32 25 0,34 30 0,4"],["oa:W3014845933","titanium","Surface roughness",0.34,null,null,null,"µm","","","","","",false,"","methods","Table 4 Surface roughness dependence on the voltage from the working space Voltage from the working space U [A] Surface roughness [μm] 0 1,4 3 0,6 5 0,45 10 0,40 15 0,35 20 0,32 25 0,34 30 0,4"],["oa:W3014845933","titanium","Surface roughness",0.32,null,null,null,"µm","","","","","",false,"","methods","Table 4 Surface roughness dependence on the voltage from the working space Voltage from the working space U [A] Surface roughness [μm] 0 1,4 3 0,6 5 0,45 10 0,40 15 0,35 20 0,32 25 0,34 30 0,4"],["oa:W3014845933","titanium","Surface roughness",0.35,null,null,null,"µm","","","","","",false,"","methods","Table 4 Surface roughness dependence on the voltage from the working space Voltage from the working space U [A] Surface roughness [μm] 0 1,4 3 0,6 5 0,45 10 0,40 15 0,35 20 0,32 25 0,34 30 0,4"],["oa:W3014845933","titanium","Surface roughness",0.4,null,null,null,"µm","","","","","",false,"","methods","Table 4 Surface roughness dependence on the voltage from the working space Voltage from the working space U [A] Surface roughness [μm] 0 1,4 3 0,6 5 0,45 10 0,40 15 0,35 20 0,32 25 0,34 30 0,4"],["oa:W3014845933","titanium","Surface roughness",0.4,null,null,null,"µm","","","","","",false,"","methods","Table 6 Surface roughness at different rate of the abrasive disk Moving rate of the disk[m/s] Surface roughness [μm] 0 0,05 100 0,38 300 0,4 500 0,4 1000 0,42 1500 0,43 2000 0,45"],["oa:W3014845933","titanium","Surface roughness",0.45,null,null,null,"µm","","","","","",false,"","methods","Table 4 Surface roughness dependence on the voltage from the working space Voltage from the working space U [A] Surface roughness [μm] 0 1,4 3 0,6 5 0,45 10 0,40 15 0,35 20 0,32 25 0,34 30 0,4"],["oa:W3014845933","titanium","Surface roughness",0.6,null,null,null,"µm","","","","","",false,"","methods","Table 4 Surface roughness dependence on the voltage from the working space Voltage from the working space U [A] Surface roughness [μm] 0 1,4 3 0,6 5 0,45 10 0,40 15 0,35 20 0,32 25 0,34 30 0,4"],["oa:W3014845933","titanium","Surface roughness",1.4,null,null,null,"µm","","","","","",false,"","methods","Table 4 Surface roughness dependence on the voltage from the working space Voltage from the working space U [A] Surface roughness [μm] 0 1,4 3 0,6 5 0,45 10 0,40 15 0,35 20 0,32 25 0,34 30 0,4"],["oa:W3014845933","titanium","Surface roughness",0.15,null,null,null,"µm","","","","","",false,"","methods","Table 5 Surface roughness at different rate of the abrasive disk Moving rate of the abrasive disk [m/s] Surface roughness [m] 100 0,09 200 0,15 400 0,16 500 0,19 1000 0,20 1500 0,21 2000 0,22"],["oa:W3014845933","titanium","Surface roughness",0.16,null,null,null,"µm","","","","","",false,"","methods","Table 5 Surface roughness at different rate of the abrasive disk Moving rate of the abrasive disk [m/s] Surface roughness [m] 100 0,09 200 0,15 400 0,16 500 0,19 1000 0,20 1500 0,21 2000 0,22"],["oa:W3014845933","titanium","Surface roughness",0.19,null,null,null,"µm","","","","","",false,"","methods","Table 5 Surface roughness at different rate of the abrasive disk Moving rate of the abrasive disk [m/s] Surface roughness [m] 100 0,09 200 0,15 400 0,16 500 0,19 1000 0,20 1500 0,21 2000 0,22"],["oa:W3014845933","titanium","Surface roughness",0.2,null,null,null,"µm","","","","","",false,"","methods","Table 5 Surface roughness at different rate of the abrasive disk Moving rate of the abrasive disk [m/s] Surface roughness [m] 100 0,09 200 0,15 400 0,16 500 0,19 1000 0,20 1500 0,21 2000 0,22"],["oa:W3014845933","titanium","Surface roughness",0.21,null,null,null,"µm","","","","","",false,"","methods","Table 5 Surface roughness at different rate of the abrasive disk Moving rate of the abrasive disk [m/s] Surface roughness [m] 100 0,09 200 0,15 400 0,16 500 0,19 1000 0,20 1500 0,21 2000 0,22"],["oa:W3014845933","titanium","Surface roughness",0.05,null,null,null,"µm","","","","","",false,"","methods","Table 6 Surface roughness at different rate of the abrasive disk Moving rate of the disk[m/s] Surface roughness [μm] 0 0,05 100 0,38 300 0,4 500 0,4 1000 0,42 1500 0,43 2000 0,45"],["oa:W3014845933","titanium","Surface roughness",0.42,null,null,null,"µm","","","","","",false,"","methods","Table 6 Surface roughness at different rate of the abrasive disk Moving rate of the disk[m/s] Surface roughness [μm] 0 0,05 100 0,38 300 0,4 500 0,4 1000 0,42 1500 0,43 2000 0,45"],["oa:W3015587041","TC18","roughness",38.05,null,null,null,"µm","","as-built EBM","","proﬁlometer","",false,"","results_discussion","The roughness was measured with a Veeco Dektak 8 (NY, USA) proﬁlometer and values of 12.27 µm and 38.05 µm were obtained for SLM and EBM, respectively."],["oa:W3015587041","TC18","roughness",12.27,null,null,null,"µm","","as-built SLM","","proﬁlometer","",false,"","results_discussion","The roughness was measured with a Veeco Dektak 8 (NY, USA) proﬁlometer and values of 12.27 µm and 38.05 µm were obtained for SLM and EBM, respectively."],["oa:W3020745663","Ti-6Al-4V","surface roughness",0.0,null,null,null,"","","","","","",false,"unit_missing","discussion","The polished samples polarized in FeCl3-containing electrolyte showed; however, a slight tendency towards decreasing surface roughness after the electrochemical tests."],["oa:W3022317484","Ti-6Al-4V","rugosité",1.3,0.1,2.5,null,"µm","","","","","",false,"","conclusions",""],["oa:W3022317484","Ti-6Al-4V","Ra",0.1,null,null,null,"µm","","tribofinished","","","",false,"","conclusions",""],["oa:W3022317484","Ti-6Al-4V","Ra",11.0,null,null,null,"µm","","brut SLM","","","",false,"","conclusions",""],["oa:W3022317484","Ti-6Al-4V","Sa",1.5,null,null,null,"µm","","tribofinishing","","","",false,"","conclusions",""],["oa:W3022317484","Ti-6Al-4V","Ra",3.0,null,null,null,"µm","","","","","",false,"","conclusions",""],["oa:W3022317484","Ti-6Al-4V","Sa",1.0,null,null,null,"µm","","","","","",false,"","conclusions",""],["oa:W3022317484","Ti-6Al-4V","Sa",17.4,null,null,null,"µm","","","","","",false,"","conclusions",""],["oa:W3022317484","Ti-6Al-4V","Ra",1.0,null,null,null,"µm","","","","","",false,"","conclusions",""],["oa:W3022317484","Ti-6Al-4V","Ra",0.1,null,null,null,"µm","","tribofini","","","",false,"","conclusions",""],["oa:W3022317484","Ti-6Al-4V","Ra",2.4,null,null,null,"µm","","sablé","","","",false,"","conclusions",""],["oa:W3022317484","Ti-6Al-4V","Ra",0.1,null,null,null,"µm","","tribofini","","","",false,"","conclusions",""],["oa:W3022317484","Ti-6Al-4V","Ra",0.035,null,null,null,"µm","","poli-miroir","","","",false,"","conclusions",""],["oa:W3022317484","Ti-6Al-4V","Sa",3.2,null,null,null,"µm","","sanded","","","",false,"","conclusions",""],["oa:W3022317484","Ti-6Al-4V","Ra",0.035,null,null,null,"µm","","poli-miroir","","","",false,"","conclusions",""],["oa:W3022317484","Ti-6Al-4V","Ra",5.0,null,null,null,"µm","","","","","",false,"","conclusions",""],["oa:W3022317484","Ti-6Al-4V","rugosité",0.1,null,null,null,"µm","","","","","",false,"","conclusions",""],["oa:W3022317484","Ti-6Al-4V","Ra",3.0,null,null,null,"µm","","","","","",false,"","conclusions",""],["oa:W3022317484","Ti-6Al-4V","Ra",0.035,null,null,null,"µm","","polished-mirror","","","",false,"","conclusions",""],["oa:W3022317484","Ti-6Al-4V","Sa",0.3,0.2,0.4,null,"µm","","","","","",false,"","conclusions",""],["oa:W3022317484","Ti-6Al-4V","Ra",11.0,null,null,null,"µm","","as-built SLM","","","",false,"","conclusions",""],["oa:W3022317484","Ti-6Al-4V","Ra",2.4,null,null,null,"µm","","sanded","","","",false,"","conclusions",""],["oa:W3022317484","Ti-6Al-4V","Ra",5.0,null,null,null,"µm","","tribofini","","","",false,
