Repository: akhtar07/tisci-explorer

# TiSci Explorer

A read-only, static explorer for **TiSci**, an autonomous research agent for titanium alloys. TiSci reads the
titanium-alloy literature, builds a knowledge graph and a table of measured values, proposes hypotheses where the
graph has gaps, and tests them with DFT (MACE / VASP) and the ICME-lite multiscale chain.

**Live site:** https://akhtar07.github.io/tisci-explorer/

The site has seven sections:

| Section | What it shows |
|---|---|
| Overview | Corpus → graph → facts → hypotheses → verdicts, with the snapshot's counts |
| Worked example | One full loop for W in α-Ti: graph path, hypothesis, novelty check, DFT test, verdict, follow-up, DAMASK |

File: data/facts/yield_strength.json (part 10 of 51)
"results_discussion",""],["ia:DTIC_AD0753910","Ti-6Al-4V","yield strength",1100.0,1100.0,1100.0,null,"MPa","-196 °C","","","tensile test","",false,"","results_discussion",""],["ia:DTIC_AD0759504","Ti-6Al-4V","Yield Point",129000.0,null,null,null,"psi","","as-received","","","",false,"unit_mismatch","methods",""],["ia:DTIC_AD0759504","Ti-6Al-4V","Yield Point",129750.0,null,null,null,"psi","","as-received","","","",false,"unit_mismatch","methods",""],["ia:DTIC_AD0763704","Ti-5Al-2.5Sn","yield stress",393.0011,null,null,null,"MPa","900 °F","","","tensile test","",false,"","results_discussion",""],["ia:DTIC_AD0766682","Ti-6Al-6V-2Sn","transverse midwall yield strength",144.7899,144.7899,144.7899,null,"MPa","","1250 F","","","",false,"","results_discussion",""],["ia:DTIC_AD0766682","","transverse midwall yield strength",144.7899,144.7899,144.7899,null,"MPa","","","","","",false,"","results_discussion",""],["ia:DTIC_AD0766682","Ti-8Mo-8V-3Al-2Fe","yield strength",1068.6873,1068.6873,1068.6873,null,"MPa","","","","","",false,"","results_discussion",""],["ia:DTIC_AD0767726","Ti-6Al-6V-4Mo-4Zr","yield strength",1650.0,1600.0,1700.0,null,"MPa","","","","","",false,"unit_suspect","conclusions",""],["ia:DTIC_AD0767726","Ti-8Mo-8V-3Al-2Fe","yield strengths",1600.0,1600.0,1600.0,null,"MPa","","","","","",false,"unit_suspect","conclusions",""],["ia:DTIC_AD0767726","Ti-6Al-2Sn-2Zr-2Mo-2Cr-0.25Si","yield",1500.0,1500.0,1500.0,null,"MPa","","","","","",false,"unit_suspect","conclusions",""],["ia:DTIC_AD0772103","Ti-6Al-4V","Fty",992.845,null,null,null,"MPa","","1-in. plate, as received (17250F-1 h-AC, 1450oF-l h-AC)","","","",false,"","conclusions",""],["ia:DTIC_AD0772103","Ti-6Al-4V","Ft",972.1607,null,null,null,"MPa","","1-in. plate, 17750F-l/2 h-AC, 145ü0F-l h-AC","","","",false,"","conclusions",""],["ia:DTIC_AD0772103","Ti-6Al-4V","Fty",985.9503,null,null,null,"MPa","","1750°F/1 h-WQ, 1000°F/2 h-AC","","","",false,"","conclusions",""],["ia:DTIC_AD0772103","Ti-6Al-4V","Fty",1130.7401,null,null,null,"MPa","","1750°F/2 h-WQ, 1000°F/2 h-AC","","","",false,"","conclusions",""],["ia:DTIC_AD0772103","Ti-6Al-4V","Fty",1130.7401,null,null,null,"MPa","","1850°F/1/2 h-AC, 1775°F/1/2 h-AC, 1450°F/1 h-AC","","","",false,"","conclusions",""],["ia:DTIC_AD0772103","Ti-6Al-4V","Fty",854.9499,null,null,null,"MPa","","1850°F/1/2 h-AC, 1750°F/2 h-AC, 1450°F/1 h-AC","","","",false,"","conclusions",""],["ia:DTIC_AD0772103","Ti-6Al-4V","Fty",875.6341,null,null,null,"MPa","","1850°F/1/2 h-AC, 1750°F/2 h-AC, 1450°F/1 h-AC","","","",false,"","conclusions",""],["ia:DTIC_AD0772103","Ti-6Al-4V","Fty",1103.1611,null,null,null,"MPa","","Condition 13, 1-in. plate","","","",false,"","conclusions",""],["ia:DTIC_AD0772103","Ti-6Al-4V","ty",861.8446,null,null,null,"MPa","","1450°F-1 h-AC","","","",false,"","conclusions",""],["ia:DTIC_AD0772103","Ti-6Al-4V","Fty",1020.424,null,null,null,"MPa","","Condition 24, 1-in. plate, 1850 F-1/2 hr-IBQ","","","",false,"","conclusions",""],["ia:DTIC_AD0772103","Ti-6Al-4V","Ft",1034.2135,null,null,null,"MPa","","Condition 25, 1-in. plate","","","",false,"","conclusions",""],["ia:DTIC_AD0772103","Ti-6Al-4V","Fty",937.687,null,null,null,"MPa","","Condition 26","","","",false,"","conclusions",""],["ia:DTIC_AD0772103","Ti-6Al-4V","Fty",1054.8978,null,null,null,"MPa","","Condition 15, 2.4-in. plate, as-received","","","",false,"","conclusions",""],["ia:DTIC_AD0772103","Ti-6Al-4V","Ft",834.2656,null,null,null,"MPa","","Condition 16, 2.4-in. plate","","","",false,"","conclusions",""],["ia:DTIC_AD0772103","Ti-6Al-4V","Fty",923.8974,null,null,null,"MPa","","Condition 17, 4-X 4-in. forged billet","","","",false,"","conclusions",""],["ia:DTIC_AD0772103","Ti-6Al-4V","Fty",848.0551,null,null,null,"MPa","","Condition 18","","","",false,"","conclusions",""],["ia:DTIC_AD0772103","Ti-6Al-4V","Fty",861.8446,null,null,null,"MPa","","Condition 19, 4-X 4-in. forged Billet, 1750 F-4 h-AC, 1450oF-l h-AC","","","",false,"","conclusions",""],["ia:DTIC_AD0772103","Ti-6Al-4V","Fty",875.6341,null,null,null,"MPa","","Condition 20","","","",false,"","conclusions",""],["ia:DTIC_AD0772103","Ti-6Al-4V","Fty",1013.5293,null,null,null,"MPa","","1750°F-4 h-WQ, 1000°F-2 h-AC","","","",false,"","conclusions",""],["ia:DTIC_AD0772103","Ti-6Al-4V","Ft",992.845,null,null,null,"MPa","","1775°F-1/2 h-AC, 1450°F-1 h-AC","equiaxed","","",false,"","conclusions",""],["ia:DTIC_AD0772103","Ti-6Al-4V","Fty",896.3184,null,null,null,"MPa","","1750°F-1/2 h-WQ, 1000°F-2 h-AC","equiaxed","","",false,"","conclusions",""],["ia:DTIC_AD0772103","Ti-6Al-4V","Fty",951.4765,null,null,null,"MPa","","1725°F-1 h-AC, 1000°F-1 h-AC","","","",false,"","conclusions",""],["ia:DTIC_AD0772103","Ti-6Al-4V","Fty",992.845,null,null,null,"MPa","","Condition 2","","SEM Fractographs","",false,"","conclusions",""],["ia:DTIC_AD0772103","Ti-6Al-4V","Fty",972.1607,null,null,null,"MPa","","Condition 3","","SEM Fractographs","",false,"","conclusions",""],["ia:DTIC_AD0772103","Ti-6Al-4V","ty",985.9503,null,null,null,"MPa","","Condition 4","","SEM Fractographs","",false,"","conclusions",""],["ia:DTIC_AD0772103","Ti-6Al-4V","ty",1006.6345,null,null,null,"MPa","","Condition 5","","SEM Fractographs","",false,"","conclusions",""],["ia:DTIC_AD0772103","Ti-6Al-4V","Ftv",854.9499,null,null,null,"MPa","","1850 F/1/2h-AC, 1750 F/2h-AC, 1450oF/1h-AC","","SEM Fractographs","",false,"","conclusions",""],["ia:DTIC_AD0772103","Ti-6Al-4V","Fty",875.6341,null,null,null,"MPa","","1850 F-1/2h-AC, 1750 F-1/2h-WQ, 1000 F-2h-AC","","SEM Fractographs","",false,"","conclusions",""],["ia:DTIC_AD0772103","Ti-6Al-4V","rty",861.8446,null,null,null,"MPa","","1875 F-1/2h-AC, 1750 F-2h-WQ, 1000 F-2h-AC","","SEM Fractographs","",false,"","conclusions",""],["ia:DTIC_AD0772103","Ti-6Al-4V","Fty",848.0551,null,null,null,"MPa","","Condition 18, 4- x 4-in. forged billet","","SEM Fractographs","",false,"","conclusions",""],["ia:DTIC_AD0772103","Ti-6Al-4V","Fty",861.8446,null,null,null,"MPa","","Condition 19, 4- x 4-in. forged billet, 1750 F-4h-AC, 1450oF-lh-AC","","SEM Fractographs","",false,"","conclusions",""],["ia:DTIC_AD0772103","Ti-6Al-4V","Fty",875.6341,null,null,null,"MPa","","Condition 20, 4- x 4-in. forged billet, 1750oF-l/2h-WQ, 1000oF-2h-AC","","SEM Fractographs","",false,"","conclusions",""],["ia:DTIC_AD0772103","Ti-6Al-4V","Fty",992.845,null,null,null,"MPa","","Condition 21, 4- x 4-in. forged billet, 17500F-2h-WQ, 1000oF-2h-AC","","SEM Fractographs","",false,"","conclusions",""],["ia:DTIC_AD0772103","Ti-6Al-4V","Fty",1013.5293,null,null,null,"MPa","","Condition 22, 4- x 4-in. forged billet, 1750oF-4h-WQ, 1000oF-2h-AC","","SEM Fractographs","",false,"","conclusions",""],["ia:DTIC_AD0772103","Ti-6Al-4V","yield strength",827.3708,null,null,null,"MPa","","Condition 15","","","",false,"","results_discussion",""],["ia:DTIC_AD0772103","Ti-6Al-4V","yield strength",992.845,null,null,null,"MPa","","Condition 1","","","",false,"","results_discussion",""],["ia:DTIC_AD0772103","Ti-6Al-4V","yield strength",1130.7401,null,null,null,"MPa","","Condition 4","","","",false,"","results_discussion",""],["ia:DTIC_AD0772103","Ti-6Al-4V","yield strength",879.0815,834.2656,923.8974,null,"MPa","","2.4-in. plate, heat-treated","","","",false,"","results_discussion",""],["ia:DTIC_AD0772103","Ti-6Al-4V","yield strength",823.234,null,null,null,"MPa","","1-1/4-in. mill-annealed plate","","","",false,"","results_discussion",""],["ia:DTIC_AD0772103","Ti-6Al-4V","F.",1116.9506,null,null,null,"MPa","","","","","",false,"","results_discussion",""],["ia:DTIC_AD0772103","Ti-6Al-4V","F,",861.8446,null,null,null,"MPa","","","","","",false,"","results_discussion",""],["ia:DTIC_AD0772103","Ti-6Al-4V","average values of yield strength",861.8446,null,null,null,"MPa","","three 1/2 conditions","","","",false,"","results_discussion",""],["ia:DTIC_AD0772103","Ti-6Al-4V","average values of yield strength",999.7398,null,null,null,"MPa","","Conditions 20, 21, and 22","","","",false,"","results_discussion",""],["ia:DTIC_AD0772103","Ti-6Al-4V","F^",1054.8978,null,null,null,"MPa","","1875 F-1 h-IBQ","","","",false,"","conclusions",""],["ia:DTIC_AD0772103","Ti-6Al-4V","Fty",765.318,null,null,null,"MPa","","as-received","","","",false,"","conclusions",""],["ia:DTIC_AD0772103","Ti-6Al-4V","F^",861.8446,null,null,null,"MPa","","","","","",false,"","conclusions",""],["ia:DTIC_AD0772103","Ti-6Al-4V","F^",861.8446,null,null,null,"MPa","","","","","",false,"","conclusions",""],["ia:DTIC_AD0772103","Ti-6Al-4V","F^",827.3708,null,null,null,"MPa","","","","","",false,"","conclusions",""],["ia:DTIC_AD0772103","Ti-6Al-4V","F,.",689.4757,null,null,null,"MPa","","","","","",false,"","conclusions",""],["ia:DTIC_AD0772103","Ti-6Al-4V","F",806.6866,null,null,null,"MPa","","forged billet, 1750 F-2 h","","","",false,"","conclusions",""],["ia:DTIC_AD0772103","Ti-6Al-4V","F^",896.3184,null,null,null,"MPa","","","","","",false,"","conclusions",""],["ia:DTIC_AD0772103","Ti-6Al-4V","F,",951.4765,null,null,null,"MPa","","","","","",false,"","conclusions",""],["ia:DTIC_AD0772103","Ti-6Al-4V","Fty",875.6341,null,null,null,"MPa","","1850°F-4h-AC, 1750°F-2h-AC, 1450°F-1h-AC","","","",false,"","conclusions",""],["ia:DTIC_AD0772103","Ti-6Al-4V","Fty",1096.2664,null,null,null,"MPa","","1850°F-4h-AC, 1750°F-2h-WQ, 1000°F-2h-AC","","","",false,"","conclusions",""],["ia:DTIC_AD0772103","Ti-6Al-4V","Fty",848.0551,null,null,null,"MPa","","","","","",false,"","conclusions",""],["ia:DTIC_AD0774051","Ti-6Al-4V","Tensile Yield Strength 0.2% Offset",1041.1083,null,null,null,"MPa","room temperature","as received","","tensile test","",false,"","other",""],["ia:DTIC_AD0774051","Ti-6Al-4V","Tensile Yield Strength 0.2% Offset",1180.3824,null,null,null,"MPa","room temperature","950°F (8 hr)","","tensile test","",false,"","other",""],["ia:DTIC_AD0774051","Ti-6Al-4V","Tensile Yield Strength 0.2% Offset",1120.398,null,null,null,"MPa","room temperature","1000°F (8 hr)","","tensile test","",false,"","other",""],["ia:DTIC_AD0774051","Ti-6Al-4V","Tensile Yield Strength 0.2% Offset",1120.398,null,null,null,"MPa","room temperature","1045°F (8 hr)","","tensile test","",false,"","other",""],["ia:DTIC_AD0774051","Ti-6Al-4V","Tensile Yield Strength 0.2% Offset",1072.8242,null,null,null,"MPa","room temperature","1100°F (8 hr)","","tensile test","",false,"","other",""],["ia:DTIC_AD0775009","","yield strength",960.0,null,null,null,"MPa","","","","","",false,"","methods",""],["ia:DTIC_AD0778093","Ti-6Al-4V","yield strength",150.0,null,null,null,"Ksi","","","","","",false,"unit_mismatch","discussion",""],["ia:DTIC_AD0781884","","CYS",988.0187,null,null,null,"MPa","","","","","",false,"","conclusions",""],["ia:DTIC_AD0781884","","Predicted strength for a 1:1 stress state",1523.7413,null,null,null,"MPa","","","","","",true,"","methods",""],["ia:DTIC_AD0781884","","hoop stress",1544.4256,null,null,null,"MPa","","","","","",false,"","methods",""],["ia:DTIC_AD0781884","Ti-5Al-2.5Sn","yield strength",1528.5676,null,null,null,"MPa","","","","","",false,"","methods",""],["ia:DTIC_AD0787634","Ti-6Al-4V","yield strength",854.9499,null,null,null,"MPa","","mill-annealed","","","",false,"","methods",""],["ia:DTIC_AD0787634","Ti-6Al-4V","yield strength",854.9499,null,null,null,"MPa","","mill-annealed","","","",false,"","methods",""],["ia:DTIC_AD0787634","Ti-6Al-4V","0.2% Offset Yield Strength",857.7078,null,null,null,"MPa","","mill-annealed","","","",false,"","methods",""],["ia:DTIC_AD0787634","Ti-6Al-4V","0.2% Offset Yield Strength",855.6393,null,null,null,"MPa","","mill-annealed","","","",false,"","methods",""],["ia:DTIC_AD0801005","Ti-6Al-4V","2% yield strength",1177.0,1177.0,1177.0,null,"","","","","","",false,"unit_missing","results_discussion",""],["ia:DTIC_AD0801005","Ti-6Al-4V","yield strength",1034000000.0,null,null,null,"Pa","","","","","",false,"unit_mismatch","conclusions",""],["ia:DTIC_AD0801005","Ti-6Al-4V","YS",620500000.0,null,null,null,"Pa","","","","","",false,"unit_mismatch","conclusions",""],["ia:DTIC_AD0801005","Ti-6Al-4V","YS",930750000.0,null,null,null,"Pa","","","","","",false,"unit_mismatch","conclusions",""],["ia:DTIC_AD0801005","HY150 alloy steel","0.2% off-set yield strength",1034000000.0,null,null,null,"Pa","from -20°F to 100°F","","","","",false,"unit_mismatch","conclusions",""],["ia:DTIC_AD0801005","Ti-6Al-4V","0.2% yield strength",1034000000.0,null,null,null,"Pa","from -20°F to 100°F","stress-relieved","","","",false,"unit_mismatch","conclusions",""],["ia:DTIC_AD0801005","Ti-6Al-4V","minimum allowable yield strength",1034000000.0,null,null,null,"Pa","from -20°F to 100°F","","","","",false,"unit_mismatch","conclusions",""],["ia:DTIC_AD0810550","Ti-6Al-4V","yield strength",5500.0,null,null,null,"°F","550°F","","","","",false,"unit_mismatch","discussion",""],["ia:DTIC_AD0810550","Ti-6Al-4V","yield strength",120000.0,null,null,null,"psi","550°F","","","","",false,"unit_mismatch","discussion",""],["ia:DTIC_AD0810550","Ti-6Al-4V","tensile yield strength",0.0,null,null,null,"","550 °F","","","","",false,"unit_missing","discussion",""],["ia:DTIC_AD0810550","Ti-6Al-4V","tensile yield strength",0.0,null,null,null,"","","","","","",false,"unit_missing","discussion",""],["ia:DTIC_AD0814022","Ti-679","0.2%-Offset Yield Strength",850.0,850.0,900.0,null,"MPa","room temperature","","","tensile test","",false,"","conclusions",""],["ia:DTIC_AD0814022","Ti-5Al-5Sn-5Zr-1Mo-1V","2% offset Yield Strength",1400.0,null,null,null,"MPa","room temperature","annealed as shown and aged at 1100°F, 2 hr, air cooled","","tensile test","",false,"unit_suspect","conclusions",""],["ia:DTIC_AD0814022","Ti-6Al-2Sn-4Zr-2Mo","Fty",1103.1611,null,null,null,"MPa","room temperature","1650°F, 1/2 hr, A.C. + 1450°F, 1/4 hr, A.C.","","tensile test","",false,"","conclusions",""],["ia:DTIC_AD0814022","Ti-6Al-2Sn-4Zr-2Mo","Fty",958.3712,null,null,null,"MPa","500°F","","","","",false,"","conclusions",""],["ia:DTIC_AD0814022","Ti-5Al-5Sn-5Zr","Fty",827.3708,null,null,null,"MPa","room temperature","","","tensile test","",false,"","conclusions",""],["ia:DTIC_AD0814022","Ti-679","0.2%-Offset Yield Strength",551580.56,null,null,null,"MPa","room temperature","1650°F, 2 hr, A.C.","","","",false,"out_of_range","conclusions",""],["ia:DTIC_AD0821626","Ti-6Al-4V","Yield Strength(Ksi)",229.0,null,null,null,"Ksi","","","","","",false,"unit_mismatch","conclusions",""],["ia:DTIC_AD0821626","Ti-6Al-4V","Yield Strength(Ksi)",194.2,null,null,null,"Ksi","","","","","",false,"unit_mismatch","conclusions",""],["ia:DTIC_AD0821626","Ti-6Al-4V","Yield Strength(Ksi)",198.4,null,null,null,"Ksi","","","","","",false,"unit_mismatch","conclusions",""],["ia:DTIC_AD0822949","Ti-6Al-4V","2 percent yield strength",2.0,null,null,null,"%","","braze-cycled","","","",false,"unit_mismatch","results",""],["ia:DTIC_AD0822949","CS217","Average Foil Stress",34.4738,34.4738,34.4738,null,"MPa","","as-brazed","","","",false,"out_of_range","results",""],["ia:DTIC_AD0825607","Ti-6Al-4V","yield strength",132000.0,null,null,null,"psi","","cold-rolled and annealed","","","",false,"unit_mismatch","conclusions",""],["ia:DTIC_AD0825607","Ti-6Al-4V","yield stress",1013529.279,null,null,null,"MPa","","cold-rolled and annealed","","","",false,"out_of_range","results",""],["ia:DTIC_AD0840063","Ti-6Al-4V","0.2% Y.S.",919.7606,null,null,null,"MPa","room temperature","mill annealed","","tensile test","",false,"","abstract",""],["ia:DTIC_AD0840063","Ti-6Al-4V","0.2% Y.S.",1048.0031,null,null,null,"MPa","room temperature","STA","","tensile test","",false,"","abstract",""],["ia:DTIC_AD0841847","Ti-6Al-4V","yield strength",1137.6349,null,null,null,"MPa","room temperature","","","","",false,"","conclusions",""],["ia:DTIC_AD0841847","Ti-6Al-4V","yield strength",1103.1611,null,null,null,"MPa","","","","","",false,"","conclusions",""],["ia:DTIC_AD0841847","Ti-6Al-4V","F",544.6858,null,null,null,"MPa","","","","CPFEM prediction","",true,"","conclusions",""],["ia:DTIC_AD0841847","Ti-6Al-4V","hoop stress",1013.5293,null,null,null,"MPa","","","","","",false,"","conclusions",""],["ia:DTIC_AD0841847","Ti-6Al-4V","yield strength",1137.6349,null,null,null,"MPa","","","","","",false,"","conclusions",""],["ia:DTIC_AD0841847","Ti-6Al-4V","0.2% OFFSET YIELD STRENGTH",1800.0,null,null,null,"MPa","","","","","",false,"unit_suspect","conclusions",""],["ia:DTIC_AD0841847","Ti-6Al-4V","Yield Strength",39.0,null,null,null,"ksi-in.172","","","","","",false,"unit_mismatch","other",""],["ia:DTIC_AD0844584","Ti-6Al-4V-3Co","0.2%/ Yield",896.3184,null,null,null,"MPa","room temperature","round bar","","tensile test","",false,"","other",""],["ia:DTIC_AD0850011","Ti-6Al-4V","yield strength",76.0,null,null,null,"kg/mm2","room temperature","","","tensile test","1.7 x 10-5 sec-1",false,"unit_mismatch","methods",""],["ia:DTIC_AD0850011","Ti-6Al-4V","yield strength",0.0,null,null,null,"kg/mm2","","","","","",false,"unit_mismatch","methods",""],["ia:DTIC_AD0865426","Ti-6Al-4V","yield strength",430.0,null,null,null,"MPa","room temperature","","","tensile test","",false,"unit_suspect","results",""],["ia:DTIC_AD0865426","Ti-6Al-4V","yield strength",174000.0,null,null,null,"psi","","","","","",false,"unit_mismatch","results",""],["ia:DTIC_AD0865426","Ti-6Al-4V","yield strength",174000.0,null,null,null,"psi","","air cooled after solution treatment","","","",false,"unit_mismatch","results",""],["ia:DTIC_AD0868342","","yield strength",0.0,null,null,null,"","ambient temperature","","","tensile test","",false,"unit_missing","discussion",""],["ia:DTIC_AD0868342","","yield strength",0.0,null,null,null,"","room temperature","","","tensile test","",false,"unit_missing","discussion",""],["ia:DTIC_AD0868342","","yield strength",0.0,null,null,null,"","300F","","","tensile test","",false,"unit_missing","discussion",""],["ia:DTIC_AD0868342","","yield strength",0.0,null,null,null,"","300F","","","tensile test","",false,"unit_missing","discussion",""],["ia:DTIC_AD0868342","","yield strength",0.0,null,null,null,"","","","","tensile test","",false,"unit_missing","discussion",""],["ia:DTIC_AD0868342","Ti-6Al-4V","yield",850.0,null,null,null,"MPa","800 °F","","","tensile test","",false,"","discussion",""],["ia:DTIC_AD0868342","Ti-6Al-4V","yield",850.0,null,null,null,"MPa","800 °F","","","tensile test","",false,"","discussion",""],["ia:DTIC_AD0868342","Ti-6Al-4V","yield strength",867.0,null,null,null,"MPa","800 °F","","","tensile test","",false,"","discussion",""],["ia:DTIC_AD0868342","Ti-6Al-4V","yield",850.0,null,null,null,"MPa","800 °F","","","tensile test","",false,"","discussion",""],["ia:DTIC_AD0868342","Ti-6Al-4V","yield",850.0,null,null,null,"MPa","room temperature","","","","",false,"","discussion",""],["ia:DTIC_AD0870146","Ti-6Al-4V","tensile stress",275.7903,null,null,null,"MPa","","","","","",false,"","conclusions",""],["ia:DTIC_AD0870146","Ti-6Al-4V","tensile stress",551.5806,null,null,null,"MPa","","","","","",false,"","conclusions",""],["ia:DTIC_AD0870146","Ti-6Al-4V","peak stress",275.7903,null,null,null,"MPa","","","","","",false,"","conclusions",""],["ia:DTIC_AD0902307","Ti-6Al-4V","tensile yield strength",120000.0,null,null,null,"poundspersquareinch","","","","tensile test","",false,"unit_mismatch","results",""],["ia:DTIC_AD0902307","Ti-6Al-4V","tensile yield strength",11.5,null,null,null,"%","","","","","",false,"unit_mismatch","conclusions",""],["ia:DTIC_AD0902307","Ti-6Al-4V","tensile yield strength",14.5,null,null,null,"%","","","","","",false,"unit_mismatch","conclusions",""],["ia:DTIC_AD0902307","Ti-6Al-4V","tensile yield strength",120000.0,null,null,null,"poundspersquareinch","","","","","",false,"unit_mismatch","conclusions",""],["ia:DTIC_AD0902307","Ti-6Al-4V","tensile yield strength",120000.0,null,null,null,"poundspersquareinch","","","","","",false,"unit_mismatch","conclusions",""],["ia:DTIC_AD0919993","annealed Ti-6Al-4V","yield strength",900.0,null,null,null,"MPa","room temperature","","","tensile test","",false,"","conclusions",""],["ia:DTIC_AD0920802","Ti-6Al-4V","The average results of the tensile tests for each lot shall show a maximum difference between the transverse and longitudinal directions of 5.0 for the ultimate strength and 7.0 for the yield strength.",7.0,null,null,null,"%","room temperature","","","tensile test","",false,"unit_mismatch","methods",""],["ia:DTIC_AD0920802","Ti-6Al-4V","Yield Strength (0.2% Offset)",861.8446,861.8446,861.8446,null,"MPa","room temperature","Condition I","","tensile test","",false,"","methods",""],["ia:DTIC_AD0920802","Ti-6Al-4V","Yield Strength (0.2% Offset)",841.1604,841.1604,841.1604,null,"MPa","room temperature","Condition I","","tensile test","",false,"","methods",""],["ia:DTIC_AD0920802","Ti-6Al-4V","Yield Strength (0.2% Offset)",827.3708,827.3708,827.3708,null,"MPa","room temperature","Condition I","","tensile test","",false,"","methods",""],["ia:DTIC_AD0920802","Ti-6Al-4V","Yield Strength (0.2% Offset)ksi",965.266,965.266,965.266,null,"MPa","room temperature","Condition II","","tensile test","",false,"","methods",""],["ia:DTIC_AD0920802","Ti-6Al-4V","Yield Strength (0.2% Offset.)",15000.0,15000.0,15000.0,null,"psi","room temperature","Condition III","","tensile test","",false,"unit_mismatch","methods",""],["ia:DTIC_AD1015825","Ti-6Al-4V","0.2% offset yield strength",965.0,null,null,null,"MPa","room temperature","LENS","","tensile test","1.3 mm/min",false,"","abstract",""],["ia:DTIC_AD1015825","Ti-6Al-4V","0.2% offset yield strength",850.0,null,null,null,"MPa","room temperature","mill-annealed","","tensile test","1.3 mm/min",false,"","abstract",""],["ia:DTIC_AD1035268","Ti-6Al-4V","Yield strength (MPa)",1135.0,null,null,12.0,"MPa","room temperature","as-built SLM","","tensile test","",false,"","conclusions",""],["ia:DTIC_AD1035268","Ti-6Al-4V","Yield strength (MPa)",841.0,null,null,null,"MPa","room temperature","HIP","","tensile test","",false,"","conclusions",""],["ia:DTIC_AD1035268","Ti-6Al-4V","Yield strength (MPa)",880.0,null,null,null,"MPa","room temperature","as-built SLM","","tensile test","",false,"","conclusions",""],["ia:DTIC_AD1035268","Ti-6Al-4V","Yield strength (MPa)",800.0,null,null,null,"MPa","room temperature","HIP","","tensile test","",false,"","conclusions",""],["ia:DTIC_AD1043325","Ti-43.5Al-4Nb-1Mo-0.1B","0.2% yield strength",680.0,null,null,null,"MPa","room temperature","","","tensile test","",false,"","results",""],["ia:DTIC_AD1043325","Ti-48Al-2Cr-2Nb","yield strength",342.0,null,null,null,"MPa","","as-cast","","","",false,"","discussion",""],["ia:DTIC_AD1043325","Ti-43.5Al-4Nb-1Mo-0.1B","yield strength",680.0,null,null,null,"MPa","","","","","",false,"","discussion",""],["ia:DTIC_ADA018793","Ti-8Al-1Mo-1V","Y.S.",956.3028,null,null,null,"MPa","","","","","",false,"","results_discussion",""],["ia:DTIC_ADA019450","Ti-6Al-4V","0.2% yield (ksi)",894.9395,null,null,null,"MPa","","","","tensile test","",false,"","methods",""],["ia:DTIC_ADA019450","Ti-6Al-4V","0.2% Yield (ksi)",915.6237,null,null,null,"MPa","","","","tensile test","",false,"","conclusions",""],["ia:DTIC_ADA019450","Ti-6Al-4V","0.2* Yield (ksi)",916.3132,null,null,null,"MPa","","","","tensile test","",false,"","conclusions",""],["ia:DTIC_ADA019450","Ti-6Al-4V","0.2% yield",889.4237,null,null,null,"MPa","room temperature","","","tensile test","",false,"","conclusions",""],["ia:DTIC_ADA022344","Ti-6Al-4V","0.2% Yield Strength (ksi)",1002.4977,860.4657,1141.0823,null,"MPa","","750 F","","","",false,"","results_discussion",""],["ia:DTIC_ADA022344","Ti-6Al-4V","0.2% Yield Strength (ksi)",1041.7978,894.9395,1137.6349,null,"MPa","","950 F","","","",false,"","results_discussion",""],["ia:DTIC_ADA022344","Ti-6Al-4V","0.2% Yield Strength (ksi)",1019.7346,884.5973,1134.1875,null,"MPa","","1150 F","","","",false,"","results_discussion",""],["ia:DTIC_ADA031776","Ti-13Cu-4.5Ni","YS",689.4757,null,null,null,"MPa","room temperature","as-cast","","tensile test","",false,"","methods",""],["ia:DTIC_ADA031776","Ti-13Cu","YS",517.1068,null,null,null,"MPa","room temperature","as-cast","","tensile test","",false,"","methods",""],["ia:DTIC_ADA031776","Ti-13Cu-3Al","yield strengths",310.25,310.25,310.25,null,"MPa","room temperature","annealed at 1560°F + furnace cooling","","","",false,"unit_suspect","results",""],["ia:DTIC_ADA031776","Ti-Cu (binary)","Yield Strength, ksi",448.1592,null,null,null,"MPa","room temperature","","","","",false,"","discussion",""],["ia:DTIC_ADA031776","Ti2Cu","Yield Strength, ksi",193.0532,null,null,null,"MPa","room temperature","","","","",false,"","discussion",""],["ia:DTIC_ADA031776","Ti-13Cu-4.5Ni","yield strength",717.0547,null,null,null,"MPa","room temperature","","","tensile test","",false,"","conclusions",""],["ia:DTIC_ADA031776","Ti-13Cu","Y",532.0,null,null,null,"MPa","room temperature","annealed","","","",false,"unit_suspect","conclusions",""],["ia:DTIC_ADA031776","Ti-13Cu","Y",1267.0,null,null,null,"MPa","room temperature","1300°F-8 hr-AC","","","",false,"unit_suspect","conclusions",""],["ia:DTIC_ADA031776","Ti-13Cu","strength",82.7371,null,null,null,"MPa","room temperature","duplex annealed","","","",false,"","conclusions",""],["ia:DTIC_ADA031776","Ti-13Cu","yield strength",850.0,null,null,null,"MPa","room temperature","as-cast","","tensile test","",false,"","conclusions",""],["ia:DTIC_ADA031776","Ti-13Cu-4.5Ni","yield strength",850.0,null,null,null,"MPa","room temperature","as-cast","","tensile test","",false,"","conclusions",""],["ia:DTIC_ADA031776","Ti-13Cu-1.5Al","YS",634.3176,null,null,null,"MPa","room temperature","as-melted","","tensile test","",false,"","conclusions",""],["ia:DTIC_ADA032136","Alloy 1","yield point",500.0,null,null,null,"MPa","room temperature","aged 4 hours at 800°C","fine grained (~50 μm diameter) α2 matrix with intragranular planar β-phase and intergranular retained β-phase","tensile test","2.2",false,"","results",""],["ia:DTIC_ADA032136","Alloy 26","yield point",500.0,null,null,null,"MPa","room temperature","aged 48 hours at 800°C","α2 grain size on the order of 50 μm","tensile test","",false,"","results",""],["ia:DTIC_ADA032136","Alloy 8A","yield point",500.0,null,null,null,"MPa","760 °C","solutionized and 1.5% aged","","tensile test","",false,"","results",""],["ia:DTIC_ADA034495","IN100","MPa",1300.0,null,null,null,"MPa","","PIRC 1200°C","","tensile test","",false,"","conclusions",""],["ia:DTIC_ADA034495","IN100","MPa",1000.0,null,null,null,"MPa","","file treated C.0.006%","","tensile test","",false,"","conclusions",""],["ia:DTIC_ADA034495","IN100","MPa",1000.0,null,null,null,"MPa","","PIRC 1200°C","","tensile test","",false,"","conclusions",""],["ia:DTIC_ADA038848","Ti-8823","yield strength",999.7398,null,null,null,"MPa","room temperature","solution-treated/35% cold-rolled/aged at 1100°F","","tensile test","",false,"","results",""],["ia:DTIC_ADA040613","Ti-27Nb-6Al","yield strength",695.0,null,null,14.0,"MPa","","","","","",false,"","methods",""],["ia:DTIC_ADA040931","Ti-6Al-4V","LYS",0.0,null,null,null,"","","water quenched from 850 °C","","","",false,"unit_missing","abstract",""],["ia:DTIC_ADA041780","Ti-6Al-4V","yield value",1137.6349,null,null,null,"MPa","","","","","",true,"","methods",""],["ia:DTIC_ADA041780","Ti-6Al-4V","165",1137.6349,null,null,null,"MPa","","","","","",true,"","methods",""],["ia:DTIC_ADA043741","Ti-6Al-4V","Fty",1013.5293,null,null,null,"MPa","","mill-annealed, standard grade, 1-in. plate, as-received","","","",false,"","conclusions",""],["ia:DTIC_ADA043741","Ti-6Al-4V","Fty",944.5817,null,null,null,"MPa","","mill-annealed, standard grade, 1-in. plate, 1775°F-1/2h-AC","","","",false,"","conclusions",""],["ia:DTIC_ADA043741","Ti-6Al-4V","Fty",992.845,null,null,null,"MPa","","mill-annealed, standard grade, 1-in. plate, 1775°F-1/2h-AC, 1450°F-1h-FC","","","",false,"","conclusions",""],["ia:DTIC_ADA043741","Ti-6Al-4V","Fty",992.845,null,null,null,"MPa","","mill-annealed, ELI grade, 1-in. plate, 1775°F-1/h-AC, 1450°F-1h-AC","","","",false,"","conclusions",""],["ia:DTIC_ADA043741","Ti-6Al-4V","Fty",937.687,null,null,null,"MPa","","mill-annealed, ELI grade, 1-in. plate, 1775°F-1/2h-AC, 1450°F-1h-FC","","","",false,"","conclusions",""],["ia:DTIC_ADA043741","Ti-6Al-4V","Fty",958.3712,null,null,null,"MPa","","","","","",false,"","conclusions",""],["ia:DTIC_ADA043741","Ti-6Al-4V","Fty",848.0551,null,null,null,"MPa","","mill-annealed, ELI grade, 1-in. plate, 1825°F-1/2h-AC, 1775°F-1/2h-AC","","","",false,"","conclusions",""],["ia:DTIC_ADA043741","Ti-6Al-4V","Fty",937.687,null,null,null,"MPa","","vacuum creep-flattened, standard grade, 1-in. plate, as-received","","","",false,"","conclusions",""],["ia:DTIC_ADA043741","Ti-6Al-4V","Fty",917.0027,null,null,null,"MPa","","vacuum creep-flattened, standard grade, 1-in. plate, 1775°F-1/2h-AC","","","",false,"","conclusions",""],["ia:DTIC_ADA043741","Ti-6Al-4V","Fty",923.8974,null,null,null,"MPa","","vacuum creep-flattened, standard grade, 1-in. plate, 1775°F-1/2h-AC, 1/2 1450°F-1h-FC","","","",false,"","conclusions",""],["ia:DTIC_ADA043741","Ti-6Al-4V","Fty",910.1079,null,null,null,"MPa","","vacuum creep-flattened, ELI grade, 1-in. plate, as-received","","","",false,"","conclusions",""],["ia:DTIC_ADA043741","Ti-6Al-4V","Fty",923.8974,null,null,null,"MPa","","vacuum creep-flattened, ELI grade, 1-in. plate, 1775°F-1/2h-AC, 1450°F-1h-AC","","","",false,"","conclusions",""],["ia:DTIC_ADA043741","Ti-6Al-4V","Fty",951.4765,null,null,null,"MPa","","vacuum creep-flattened, ELI grade, 1-in. plate, 1775°F-1/2h-AC, 1450°F-1h-FC","","","",false,"","conclusions",""],["ia:DTIC_ADA043741","Ti-6Al-4V","Fty",875.6341,null,null,null,"MPa","","recrystallization-annealed","","","",false,"","conclusions",""],["ia:DTIC_ADA043741","Ti-6Al-4V","Fty",944.5817,null,null,null,"MPa","","","","","",false,"","conclusions",""],["ia:DTIC_ADA043741","Ti-6Al-4V","Fty",965.266,null,null,null,"MPa","","mill-annealed, standard grade, 1-in. plate, 1775°F-1/2h-AC","","","",false,"","conclusions",""],["ia:DTIC_ADA043741","Ti-6Al-4V","Fty",992.845,null,null,null,"MPa","","Condition55","","","",false,"","conclusions",""],["ia:DTIC_ADA043741","Ti-6Al-4V","Fty",958.3712,null,null,null,"MPa","","Condition60","","","",false,"","conclusions",""],["ia:DTIC_ADA043741","Ti-6Al-4V","Fty",937.687,null,null,null,"MPa","","Vacuum creep-flattened, standard grade, 1-in. plate","","","",false,"","conclusions",""],["ia:DTIC_ADA043741","Ti-6Al-4V","Fty",923.8974,null,null,null,"MPa","","Vacuum creep-flattened, standard grade, 1-in. plate","","","",false,"","conclusions",""],["ia:DTIC_ADA043741","Ti-6Al-4V","Fty",875.6341,null,null,null,"MPa","","vacuum creep-flattened, standard grade, 1-in. plate","","","",false,"","conclusions",""],["ia:DTIC_ADA043741","Ti-6Al-4V","Fty",910.1079,null,null,null,"MPa","","vacuum creep-flattened, ELI grade, 1-in. plate","","","",false,"","conclusions",""],["ia:DTIC_ADA043741","Ti-6Al-4V","Fty",951.4765,null,null,null,"MPa","","vacuum creep-flattened, ELI grade, 1-in. plate","","","",false,"","conclusions",""],["ia:DTIC_ADA043741","Ti-6Al-4V","Fty",923.8974,null,null,null,"MPa","","vacuum creep-flattened, ELI grade, 1-in. plate","","","",false,"","conclusions",""],["ia:DTIC_ADA043741","Ti-6Al-4V","Fty",951.4765,null,null,null,"MPa","","vacuum creep flattened, ELI grade, 1-in. plate","","","",false,"","conclusions",""],["ia:DTIC_ADA043741","Ti-6Al-4V","Fty",875.6341,null,null,null,"MPa","","vacuum creep flattened, ELI grade, 1-in. plate","","","",false,"","conclusions",""],["ia:DTIC_ADA043741","Ti-6Al-4V","tensile yield strength range",948.0291,758.4233,1137.6349,null,"MPa","","","","","",false,"","conclusions",""],["ia:DTIC_ADA043741","Ti-6Al-4V","moderately high yield strength",930.7922,896.3184,965.266,null,"MPa","","mill annealed","equiaxed","","",false,"","conclusions",""],["ia:DTIC_ADA043741","Ti-6Al-4V","yield strength",744.6338,744.6338,744.6338,null,"MPa","","reannealing at 1450°F-1h followed by air cooling","very large equiaxed α","","",false,"","conclusions",""],["ia:DTIC_ADA043741","Ti-6Al-4V","Fty",841.1604,null,null,null,"MPa","","duplex annealed, air cooled from 1450°F","mixture of equiaxed α and patches of coarse Widmanstätten α+β","","",false,"","conclusions",""],["ia:DTIC_ADA043741","Ti-6Al-4V","yield strength",772.2128,null,null,null,"MPa","","Q-segregated, worked Widmanstätten billet, solution treated at 1775°F","","","",false,"","conclusions",""],["ia:DTIC_ADA043741","Ti-6621","Fty",1013.5293,null,null,null,"MPa","","as-received, annealed plate","equiaxed","","",false,"","conclusions",""],["ia:DTIC_ADA043741","Ti-6Al-4V","Fty",965.266,null,null,null,"MPa","","","","","",false,"","conclusions",""],["ia:DTIC_ADA043741","Ti-6Al-4V","yield strength",841.1604,null,null,null,"MPa","","Condition 60","Widmanstatten α+β with some moderately small equiaxed cells","","",false,"","conclusions",""],["ia:DTIC_ADA043741","Ti-6Al-4V","yield strength",944.5817,null,null,null,"MPa","","Condition 51","patches of Widmanstatten α+β, transformed from β cells by the 1775°F treatment","","",false,"","conclusions",""],["ia:DTIC_ADA043741","ELI grade","Fty ty 139 ksi",958.3712,null,null,null,"MPa","","mill-annealed plate, duplex-annealed, furnace-cooled","","","",false,"","conclusions",""],["ia:DTIC_ADA043741","standard grade","yield strength ranging from a low of 123 to a high of 147 ksi",930.7922,848.0551,1013.5293,null,"MPa","","mill-annealed","","","",false,"","conclusions",""],["ia:DTIC_ADA046693","Ti-6Al-2Sn-2Zr-1Mo","yield strength",1050.0,null,null,null,"MPa","room temperature","","","tensile test","",false,"","results",""],["ia:DTIC_ADA046693","Ti-6Al-2Mo-2Sn-2Zr","compressive yield strength",1100.0,null,null,null,"MPa","room temperature","","","compressive test","",false,"","results",""],["ia:DTIC_ADA046693","Ti-6Al-2Sn-2Zr","compressive yield strength",1000.0,null,null,null,"MPa","room temperature","","","compressive test","",false,"","results",""],["ia:DTIC_ADA046693","Ti-6Al-2Sn-2Zr-1Mo","yield strength",0.0,null,null,null,"","room temperature","","","","",false,"unit_missing","results_discussion",""],["ia:DTIC_ADA046693","Ti-6Al-2Sn-2Zr-1Mo","strength",0.0,null,null,null,"","RT","","","","",false,"unit_missing","results_discussion",""],["ia:DTIC_ADA046693","Ti-6Al-2Sn-2Zr-1Mo","strength",0.0,null,null,null,"","1000F","","","","",false,"unit_missing","results_discussion",""],["ia:DTIC_ADA046693","Ti-6Al-2Sn-2Zr-0.25Si","compressive yield strength",800.0,null,null,null,"F","600 F (588K)","A - 1950F(15 Min)AC + 1300F(2 Hrs)AC","","","",false,"unit_mismatch","results",""],["ia:DTIC_ADA046693","Ti-6Al-2Sn-2Zr-0.25Si","compressive yield strength",800.0,null,null,null,"F","600 F (588K)","B - 1950F(15 Min)AC + 1100F(8 Hrs)AC","","","",false,"unit_mismatch","results",""],["ia:DTIC_ADA046693","Ti-6Al-2Sn-2Zr-0.25Si","compressive yield strength",800.0,null,null,null,"F","800 F (700K)","A - 1950F(15 Min)AC + 1300F(2 Hrs)AC","","","",false,"unit_mismatch","results",""],["ia:DTIC_ADA046693","Ti-6Al-2Sn-2Zr-0.25Si","compressive yield strength",800.0,null,null,null,"F","800 F (700K)","B - 1950F(15 Min)AC + 1100F(8 Hrs)AC","","","",false,"unit_mismatch","results",""],["ia:DTIC_ADA046693","Ti-6Al-2Sn-2Zr-0.25Si","compressive yield strength",800.0,null,null,null,"F","900 F (811K)","A - 1950F(15 Min)AC + 1300F(2 Hrs)AC","","","",false,"unit_mismatch","results",""],["ia:DTIC_ADA046693","Ti-6Al-2Sn-2Zr-0.25Si","compressive yield strength",800.0,null,null,null,"F","900 F (811K)","B - 1950F(15 Min)AC + 1100F(8 Hrs)AC","","","",false,"unit_mismatch","results",""],["ia:DTIC_ADA046693","Ti-6Al-2Sn-2Zr-1Mo","compressive yield strength",1.23,null,null,null,"times","78F (298K)","","","","",false,"unit_mismatch","results",""],["ia:DTIC_ADA046693","Ti-6Al-2Sn-2Zr","YS",106950.0,null,null,null,"psi","room temperature","","","","",false,"unit_mismatch","results",""],["ia:DTIC_ADA046693","Ti-6Al-2Sn-2Zr","YS",54342.0,null,null,null,"psi","1000 °F","","","","",false,"unit_mismatch","results",""],["ia:DTIC_ADA046693","Ti-6Al-2Sn-2Zr","YS",118806.0,null,null,null,"psi","room temperature","","","","",false,"unit_mismatch","results",""],["ia:DTIC_ADA046693","Ti-6Al-2Sn-2Zr","YS",65560.0,null,null,null,"psi","1000 °F","","","","",false,"unit_mismatch","results",""],["ia:DTIC_ADA046693","Ti-6Al-2Sn-2Zr","YS",118846.0,null,null,null,"psi","room temperature","","","","",false,"unit_mismatch","results",""],["ia:DTIC_ADA046693","Ti-6Al-2Sn-2Zr","YS",71092.0,null,null,null,"psi","1000 °F","","","","",false,"unit_mismatch","results",""],["ia:DTIC_ADA046693","Ti-6Al-2Sn-2Zr-1Mo","compressive yield strength",827.3708,null,null,null,"MPa","1000 F","1W F(15 min)AC + 130F (2 h)AC","","","",false,"","results",""],["ia:DTIC_ADA046693","Ti-6Al-2Sn-2Zr-1Mo-0.5Si","compressive yield strength",965.266,null,null,null,"MPa","1000 F","1W F(15 min)AC + 130F (2 h)AC","","","",false,"","results",""],["ia:DTIC_ADA046693","Ti-6Al-2Sn-2Zr-1Mo-0.005S","compressive yield strength",827.3708,null,null,null,"MPa","1000 F","","","","",false,"","results",""],["ia:DTIC_ADA046693","Ti-6Al-2Sn-2Zr-1Mo","compressive yield strength",827.3708,null,null,null,"MPa","1000 F","1W F(15 min)AC + 130F (2 h)AC","","","",false,"","results",""],["ia:DTIC_ADA046693","Ti-6Al-2Sn-2Zr-1Mo","YS",827.3708,null,null,null,"MPa","room temperature","195°F (15 min) AC + 130°F (2 h) AC","","tensile test","",false,"","results",""],["ia:DTIC_ADA046693","Ti-6Al-2Sn-2Zr-1Mo","YS",689.4757,null,null,null,"MPa","room temperature","195°F (15 min) AC + 130°F (2 h) AC","","tensile test","",false,"","results",""],["ia:DTIC_ADA047192","Ti-6Al-3.9V","yield strengths",0.0,null,null,null,"","","STA 950°C/1h + 500°C/8h","equiaxed α + tempered martensite","","",false,"unit_missing","methods",""],["ia:DTIC_ADA053327","Ti-6Al-4V","tu",896.3184,896.3184,896.3184,null,"MPa","","Condition A, RA, DB, DBA","","","",false,"","methods",""],["ia:DTIC_ADA053589","Ti-6Al-4V","yield strength",850.0,null,null,null,"MPa","room temperature","","","tensile test","",false,"unit_suspect","discussion",""],["ia:DTIC_ADA053589","","yield strength",173.0,null,null,null,"Ksi","","","","","",false,"unit_mismatch","discussion",""],["ia:DTIC_ADA053589","","yield strength",0.0,null,null,null,"","","aged at 1150°F (621°C)","","","",false,"unit_missing","discussion",""],["ia:DTIC_ADA053589","Ti-8V-4Cr-3Al-2Fe-2Mo","yield strength",0.0,null,null,null,"","","1150°F (621°C) for 16 hours","","","",false,"unit_missing","discussion",""],["ia:DTIC_ADA053589","Ti-8V-7Cr-4Sn-3Al-1Zr","yield strength",0.0,null,null,null,"","","1050°F (566°C) for 8 or 16 hours","","","",false,"unit_missing","discussion",""],["ia:DTIC_ADA053589","Ti-15V-3Cr-3Sn-3Al","yield strength",0.0,null,null,null,"","","1050°F (566°C) for 4 or 8 hours","","","",false,"unit_missing","discussion",""],["ia:DTIC_ADA054270","Ti-6Al-4V","yield",930.7922,null,null,null,"MPa","","RA","","","",false,"","conclusions",""],["ia:DTIC_ADA054270","Ti-6Al-4V","0.2%Yield Strength, ksi",954.2344,929.4132,956.9923,null,"MPa","room temperature","recrystallized annealed","","tensile test","",false,"","conclusions",""],["ia:DTIC_ADA054270","Ti-6Al-4V","Yield Strength 0.2%Offset，ksi",821.1656,817.7182,980.4344,null,"MPa","room temperature","recrystallized annealed","","tensile test","",false,"","results",""],["ia:DTIC_ADA054270","Ti-6Al-6V-2Sn","0.2% Yield Strength",1079.0295,1052.1399,1123.8454,null,"MPa","room temperature","STA","","tensile test","",false,"","results",""],["ia:DTIC_ADA054270","Ti-6Al-6V-2Sn","0.2% Yield Strength",1105.2295,1087.9927,1123.8454,null,"MPa","room temperature","STA","","tensile test","",false,"","results",""],["ia:DTIC_ADA057373","Grade 50A","static yield strengths",363.0,363.0,363.0,null,"MPa","","annealed","","","",false,"","conclusions",""],["ia:DTIC_ADA057373","Grade 50A","static yield strengths",416.0,416.0,416.0,null,"MPa","","annealed","","","",false,"","conclusions",""],["ia:DTIC_ADA057373","Grade 50A","static yield strengths",522.0,522.0,522.0,null,"MPa","","annealed","","","",false,"","conclusions",""],["ia:DTIC_ADA057373","CP-Ti Grade
