Repository: akhtar07/tisci-explorer

# TiSci Explorer

A read-only, static explorer for **TiSci**, an autonomous research agent for titanium alloys. TiSci reads the
titanium-alloy literature, builds a knowledge graph and a table of measured values, proposes hypotheses where the
graph has gaps, and tests them with DFT (MACE / VASP) and the ICME-lite multiscale chain.

**Live site:** https://akhtar07.github.io/tisci-explorer/

The site has seven sections:

| Section | What it shows |
|---|---|
| Overview | Corpus → graph → facts → hypotheses → verdicts, with the snapshot's counts |
| Worked example | One full loop for W in α-Ti: graph path, hypothesis, novelty check, DFT test, verdict, follow-up, DAMASK |

File: data/facts/youngs_modulus.json (part 10 of 33)
null,"GPa","","","","","",false,"","conclusions",""],["oa:W2387773153","Ti-6Al-4V","C11",154.5,null,null,null,"GPa","","80% α + 20% β","","","",false,"","conclusions",""],["oa:W2387773153","Ti-6Al-4V","C11",156.5,null,null,null,"GPa","","80% α + 20% β","","","",false,"","conclusions",""],["oa:W2387773153","Ti-6Al-4V","C33",154.5,154.5,165.4,null,"GPa","","80% α + 20% β","","","",false,"","conclusions",""],["oa:W2387773153","Ti-6Al-4V","C33",152.9,152.9,166.8,null,"GPa","","80% α + 20% β","","","",false,"","conclusions",""],["oa:W2387773153","Ti-6Al-4V","C33",153.6,153.6,176.3,null,"GPa","","80% α + 20% β","","","",false,"","conclusions",""],["oa:W2387773153","Ti-6Al-2Sn-4Zr-6Mo","C33",166.8,null,null,null,"GPa","","","","","",true,"","conclusions",""],["oa:W2387773153","Ti-6Al-2Sn-4Zr-6Mo","C33",152.9,null,null,null,"GPa","","","","","",true,"","conclusions",""],["oa:W2387773153","Ti-6Al-2Sn-4Zr-6Mo","C33",176.3,null,null,null,"GPa","","","","","",true,"","conclusions",""],["oa:W2387773153","Ti-6Al-2Sn-4Zr-6Mo","C33",153.6,null,null,null,"GPa","","","","","",true,"","conclusions",""],["oa:W2387773153","Ti-6Al-2Sn-4Zr-6Mo","ΔC33",3.15,null,null,null,"GPa","","","","","",true,"out_of_range","discussion",""],["oa:W2387773153","Ti-6Al-2Sn-4Zr-6Mo","ΔC33",10.9,null,null,null,"GPa","","","","","",true,"out_of_range","discussion",""],["oa:W2387773153","Ti-6Al-2Sn-4Zr-6Mo","ΔC33",12.5,null,null,null,"GPa","","","","","",true,"out_of_range","discussion",""],["oa:W2387773153","Ti-6Al-2Sn-4Zr-6Mo","C33",176.3,null,null,null,"GPa","","","","","",true,"","discussion",""],["oa:W2387773153","Ti-6Al-2Sn-4Zr-6Mo","C33",153.61,null,null,null,"GPa","","","","","",true,"","discussion",""],["oa:W2387773153","Ti-6Al-2Sn-4Zr-6Mo","Module de Young",110.0,null,null,null,"GPa","","","","","",false,"","conclusions",""],["oa:W2394658549","","Young’s modulus",119.0,null,null,null,"GPa","","","","","",false,"","conclusions",""],["oa:W2394658549","","Young’s modulus",108.7,null,null,null,"GPa","","","","","",false,"","conclusions",""],["oa:W2396862558","Ti-6Al-4V","Young’s Modulus",113.0,null,null,null,"GPa","","","","","",false,"","discussion","Thus Density (g/cm3) Young’s Modulus (GPa) Yield Strength (MPa) Modulus of Resilience, σy2 (2E)−1 (kJm−3) Ti64 4.42 113 993 4.36 TiAl 4.00 160 1120 3.92 Table 3."],["oa:W2396862558","TiAl","Young’s Modulus",160.0,null,null,null,"GPa","","","","","",false,"","discussion","Thus Density (g/cm3) Young’s Modulus (GPa) Yield Strength (MPa) Modulus of Resilience, σy2 (2E)−1 (kJm−3) Ti64 4.42 113 993 4.36 TiAl 4.00 160 1120 3.92 Table 3."],["oa:W2403297016","Ti-3Al","Young modulus",87.0,null,null,12.0,"GPa","room temperature","reactive foil sintering at 700°C/7.5h + 2MPa","","nano-indentation","",false,"","methods","(1) the Young modulus and hardness of metallic Ti phase are: 87 ± 12 GPa and 128 ± 9 HV, whereas intermetallic region is 141 ± 7 GPa, 600 ± 25 HV."],["oa:W2403297016","Ti-3Al","Young modulus",141.0,null,null,7.0,"GPa","room temperature","reactive foil sintering at 700°C/7.5h + 2MPa","","nano-indentation","",false,"","methods","(1) the Young modulus and hardness of metallic Ti phase are: 87 ± 12 GPa and 128 ± 9 HV, whereas intermetallic region is 141 ± 7 GPa, 600 ± 25 HV."],["oa:W2403297016","Ti-3Al","Young modulus",87.0,null,null,null,"GPa","room temperature","reactive foil sintering at 700°C/7.5h + 2MPa","","nano-indentation","",false,"","conclusions","Whereas the hardness of metallic aluminum and Ti respectively is about 45 and 110 HV, hardness of intermetallic zone is approximately 600 HV. the Young modulus of the samples are detected via nano-indentation technique. the Young modulus value of 87 GPa was obtained for the metallic phase; whereas it increased to 141 GPa for intermetallic phase."],["oa:W2403297016","Ti-3Al","Young modulus",141.0,null,null,null,"GPa","room temperature","reactive foil sintering at 700°C/7.5h + 2MPa","","nano-indentation","",false,"","conclusions","Whereas the hardness of metallic aluminum and Ti respectively is about 45 and 110 HV, hardness of intermetallic zone is approximately 600 HV. the Young modulus of the samples are detected via nano-indentation technique. the Young modulus value of 87 GPa was obtained for the metallic phase; whereas it increased to 141 GPa for intermetallic phase."],["oa:W2406521353","VT3-1","Young’s modulus",114.0,null,null,null,"GPa","","","","","",false,"","results_discussion",""],["oa:W2411125188","Ti-6Al-4V","Modulus of elasticity",120.0,null,null,null,"GPa","room temperature","as-built EBM","acicular","tensile test","",false,"","methods",""],["oa:W2411125188","Ti-6Al-4V","Modulus of elasticity",114.0,null,null,null,"GPa","room temperature","wrought","globular","tensile test","",false,"","methods",""],["oa:W2415796975","Ti-33Nb-4Sn","ultralow value of Young’s modulus of ~36 GPa",36.0,null,null,null,"GPa","room temperature","cold rolled + annealed at 673 K/20 min","","tensile test","",false,"","results_discussion","On top of this impressive strength level, we should note that the CRA specimen also exhibits an ultralow value of Young’s modulus of ~36 GPa."],["oa:W2415796975","Ti-33Nb-4Sn","Young’s modulus",36.0,null,null,null,"GPa","","as-built","","","",false,"","results_discussion","Slope of the elastic portion gives a Young’s modulus of only ~36 GPa, very close to that of human bone (~30 GPa)."],["oa:W2415796975","Ti-33Nb-4Sn","elastic modulus",36.0,null,null,null,"GPa","","solution treated + quenched + cold rolled + annealed at 673 K for 20 min","","","",false,"","results_discussion","In this study, a metastable β -type Ti alloy with high ultimate strength (~853 MPa) and ultralow elastic modulus (~36 GPa versus ~30 GPa for human bone) was fabricated."],["oa:W2441666513","Ti-6Al-4V","elastic modulus",0.0,null,null,null,"","","","","","",true,"unit_missing","discussion","Meanwhile, the elastic modulus and UTS of aluminum-based coatings are also higher than those of nickel-based coatings [23, 24]."],["oa:W2473634847","Commercial Exhaust Valve","Young's Modulus",140.0,null,null,null,"GPa","","","","","",false,"","results_discussion","Tensile Strength Young's Modulus Elongation Commercial Exhaust Valve 1214MPa 140GPa 3% Ti-6Al-2Sn-4Zr-2Mo 900-980MPa 113.8GPa 15% CP Titanium 240~370MPa 105~120GPa 20%~30% Table 4.2 Comparison of mechanical properties between commercial valves, a typical near alpha alloy and CP titanium [30] 4.1.6 SEM Results of the Fracture Surface • • J/ if. - • . /'-rr • .V }• A r V ' (a)"],["oa:W2473634847","Ti-6Al-2Sn-4Zr-2Mo","Young's Modulus",113.8,null,null,null,"GPa","","","","","",false,"","results_discussion","Tensile Strength Young's Modulus Elongation Commercial Exhaust Valve 1214MPa 140GPa 3% Ti-6Al-2Sn-4Zr-2Mo 900-980MPa 113.8GPa 15% CP Titanium 240~370MPa 105~120GPa 20%~30% Table 4.2 Comparison of mechanical properties between commercial valves, a typical near alpha alloy and CP titanium [30] 4.1.6 SEM Results of the Fracture Surface • • J/ if. - • . /'-rr • .V }• A r V ' (a)"],["oa:W2473634847","CP Titanium","Young's Modulus",112.5,105.0,120.0,null,"GPa","","","","","",false,"","results_discussion","Tensile Strength Young's Modulus Elongation Commercial Exhaust Valve 1214MPa 140GPa 3% Ti-6Al-2Sn-4Zr-2Mo 900-980MPa 113.8GPa 15% CP Titanium 240~370MPa 105~120GPa 20%~30% Table 4.2 Comparison of mechanical properties between commercial valves, a typical near alpha alloy and CP titanium [30] 4.1.6 SEM Results of the Fracture Surface • • J/ if. - • . /'-rr • .V }• A r V ' (a)"],["oa:W2482258943","Ti-6Al-4V","Module d’Young",100.0,null,null,null,"GPa","","","","","",false,"","methods",""],["oa:W2513924775","Ti-5%eq.Fe","elastic modulus",0.0,null,null,null,"","","","","","",false,"unit_missing","results_discussion","Moreover, since the curves of the two materials overlie, the Ti-5%eq.Fe and the Ti-7%eq.Fe alloys have similar elastic modulus."],["oa:W2513924775","Ti-7%eq.Fe","elastic modulus",0.0,null,null,null,"","","","","","",false,"unit_missing","results_discussion","Moreover, since the curves of the two materials overlie, the Ti-5%eq.Fe and the Ti-7%eq.Fe alloys have similar elastic modulus."],["oa:W2520839365","Ti-6Al-4V","E",110.0,null,null,null,"GPa","","","","","",false,"","results_discussion","The elastic constants of Ti-6Al-4V alloy is E=110,000 MPa, poisson's ratio is μ=0.34."],["oa:W2525558807","Ti-6Al-4V","average elastic modulus",3.7,null,null,null,"GPa","","","","","",false,"out_of_range","results","The compressive strength decreased from 115.2 MPa to 33.1 MPa, and the average elastic modulus decreased from 3.7 GPa to 1.7 GPa with increasing pore size."],["oa:W2525558807","Ti-6Al-4V","average elastic modulus",1.7,null,null,null,"GPa","","","","","",false,"out_of_range","results","The compressive strength decreased from 115.2 MPa to 33.1 MPa, and the average elastic modulus decreased from 3.7 GPa to 1.7 GPa with increasing pore size."],["oa:W2525558807","Ti-6Al-4V","Elastic Modulus/GPa",3.7,null,null,0.2,"GPa","","as-built EBM","","","",false,"out_of_range","results","However, this new bone was immature woven bone, Group 300–400 μm 400–500 μm 500–700 μm Pore Size/μ​m designed 300–400 400–500 500–700 manufactured 315 ±​ 76 485 ±​ 83 574 ±​ 49 Porosity/% designed 80 80 80 manufactured 33.8 ±​ 0.8 50.9 ±​ 0.6 61.3 ±​ 0.4 Elastic Modulus/GPa 3.7 ±​ 0.2 2.3 ±​ 0.1 1.7 ±​ 0.2 Compressive Strength/MPa 115.2 ±​ 12.8 51.5 ±​ 6.4 33.1 ±​ 5.4 Table 1."],["oa:W2525558807","Ti-6Al-4V","Elastic Modulus/GPa",2.3,null,null,0.1,"GPa","","as-built EBM","","","",false,"out_of_range","results","However, this new bone was immature woven bone, Group 300–400 μm 400–500 μm 500–700 μm Pore Size/μ​m designed 300–400 400–500 500–700 manufactured 315 ±​ 76 485 ±​ 83 574 ±​ 49 Porosity/% designed 80 80 80 manufactured 33.8 ±​ 0.8 50.9 ±​ 0.6 61.3 ±​ 0.4 Elastic Modulus/GPa 3.7 ±​ 0.2 2.3 ±​ 0.1 1.7 ±​ 0.2 Compressive Strength/MPa 115.2 ±​ 12.8 51.5 ±​ 6.4 33.1 ±​ 5.4 Table 1."],["oa:W2525558807","Ti-6Al-4V","Elastic Modulus/GPa",1.7,null,null,0.2,"GPa","","as-built EBM","","","",false,"out_of_range","results","However, this new bone was immature woven bone, Group 300–400 μm 400–500 μm 500–700 μm Pore Size/μ​m designed 300–400 400–500 500–700 manufactured 315 ±​ 76 485 ±​ 83 574 ±​ 49 Porosity/% designed 80 80 80 manufactured 33.8 ±​ 0.8 50.9 ±​ 0.6 61.3 ±​ 0.4 Elastic Modulus/GPa 3.7 ±​ 0.2 2.3 ±​ 0.1 1.7 ±​ 0.2 Compressive Strength/MPa 115.2 ±​ 12.8 51.5 ±​ 6.4 33.1 ±​ 5.4 Table 1."],["oa:W2525951102","Ti-6.5Al-3.5Mo-1.5Zr-0.3Si","Elastic Moduler",110.0,null,null,null,"GPa","","","","","",false,"","table","1030\t685\t1000\t10\t0.15\t110"],["oa:W2529697654","α-type Ti","Young´s modulus",110.0,null,null,null,"GPa","","","","","",false,"","methods",""],["oa:W2529697654","Ti-13Nb-13Zr","Young´s modulus",79.0,null,null,null,"GPa","","","","","",false,"","methods",""],["oa:W2529697654","co-cr alloy","Elastic modulus",230.0,null,null,null,"GPa","","","","","",false,"out_of_range","methods",""],["oa:W2529697654","stainless steel","Elastic modulus",197.0,189.0,205.0,null,"GPa","","","","","",false,"","methods",""],["oa:W2529697654","α-type Ti","Elastic modulus",113.5,110.0,117.0,null,"GPa","","","","","",false,"","methods",""],["oa:W2529697654","ß-Ti-13Nb-13Zr","Elastic modulus",79.0,79.0,79.0,null,"GPa","","","","","",false,"","methods",""],["oa:W2529697654","pure Ti","Young´s modulus",100.0,null,null,null,"GPa","","","","","",false,"","methods",""],["oa:W2529697654","Ti-40Nb","Young´s modulus",110.0,null,null,null,"GPa","","","","","",false,"","methods",""],["oa:W2529697654","Ti-40Nb","Young´s modulus",70.0,null,null,null,"GPa","","","","","",false,"","methods",""],["oa:W2529697654","Ti-40Nb","Young´s modulus",90.0,null,null,null,"GPa","","","","","",false,"","methods",""],["oa:W2529697654","Ti-40Nb","Young´s modulus",62.0,null,null,null,"GPa","","","","","",false,"","methods",""],["oa:W2529697654","Ti-40Nb","Young´s modulus",110.0,null,null,null,"GPa","","","","","",false,"","methods",""],["oa:W2529697654","Ti-40Nb","Young´s modulus",9.0,null,null,null,"GPa","","","","","",false,"out_of_range","methods",""],["oa:W2529697654","Ti-40Nb","Young´s modulus",20.0,null,null,null,"GPa","","","","","",false,"out_of_range","methods",""],["oa:W2529697654","Ti-40Nb","Young´s modulus",110.0,null,null,null,"GPa","","","","","",false,"","methods",""],["oa:W2529697654","Ti-40Nb","Young´s modulus",53.0,null,null,null,"GPa","","","","","",false,"","methods",""],["oa:W2529697654","Ti-40Nb","Young´s modulus",105.0,null,null,null,"GPa","","","","","",false,"","methods",""],["oa:W2529697654","Ti-40Nb","Young´s modulus",5.35,5.2,5.5,null,"GPa","","","","","",false,"out_of_range","methods",""],["oa:W2529697654","TiNi","Young´s modulus",4.7,3.0,6.4,null,"GPa","","","","","",false,"out_of_range","methods",""],["oa:W2529697654","Ti","Young´s modulus",20.0,20.0,20.0,null,"GPa","","sintered at 1200°C for 5 h","","","",false,"out_of_range","methods",""],["oa:W2529697654","Ti-6Al-4V","Young´s modulus",4.0,null,null,null,"GPa","","warm extruded","","","",false,"out_of_range","methods",""],["oa:W2529697654","Ti-6Al-4V","elastic modulus",8.06,1.42,14.7,null,"GPa","","sintered at 1000–1250°C","","compression test","",false,"out_of_range","methods",""],["oa:W2529697654","Ti-6Al-4V","Young´s modulus",4.0,null,null,null,"GPa","room temperature","foam, 1146°C","","compression test","",false,"out_of_range","methods",""],["oa:W2529697654","Ti-18Nb-4Sn","elastic moduli",22.0,10.8,33.2,null,"GPa","room temperature","porous, 30-60% porosity","","compression test","",false,"out_of_range","methods",""],["oa:W2529697654","Ti-18Nb-4Sn","elastic modulus",75.8,null,null,null,"GPa","room temperature","dense, 3% porosity","","compression test","",false,"","methods",""],["oa:W2529697654","Ti-40Nb","Young´s modulus",20.0,null,null,null,"GPa","","","","","",false,"out_of_range","results_discussion",""],["oa:W2529697654","Ti-40Nb","Young´s modulus",14.5,5.0,24.0,null,"GPa","","green compacted and sintered","","","",false,"out_of_range","results_discussion",""],["oa:W2529697654","Ti-40Nb","Young´s modulus",2.15,1.2,3.1,null,"GPa","","porous","","","",false,"out_of_range","results_discussion",""],["oa:W2529697654","microporous Ti-40Nb","Young´s modulus",0.27,null,null,null,"GPa","","","","tensile test","",false,"out_of_range","results_discussion",""],["oa:W2529697654","microporous Ti-40Nb","Young´s modulus",12.5,6.2,18.8,null,"GPa","","","","tensile test","",false,"out_of_range","results_discussion",""],["oa:W2529697654","Ti-40Nb","Young´s modulus",20.0,20.0,20.0,null,"GPa","","sintered at 1000°C for 4 hours","","","",false,"out_of_range","results_discussion",""],["oa:W2529697654","Ti-40Nb","Young´s modulus",8.0,8.0,8.0,null,"GPa","","sintered at 1000°C for 4 hours","","","",false,"out_of_range","results_discussion",""],["oa:W2529697654","Ti-40Nb","Young´s modulus",7.5,6.0,9.0,null,"GPa","","sintered at 1000°C for 4 hours","","","",false,"out_of_range","results_discussion",""],["oa:W2529697654","Ti-40Nb","Young´s modulus",17.0,14.0,20.0,null,"GPa","","","","","",false,"out_of_range","results_discussion",""],["oa:W2529697654","Ti-40Nb","Young´s modulus",20.0,20.0,20.0,null,"GPa","","sintered at 1000°C, water quenched","","","",false,"out_of_range","results_discussion",""],["oa:W2529697654","Ti-40Nb","Young´s modulus",8.0,8.0,8.0,null,"GPa","","sintered at 1000°C, water quenched","","","",false,"out_of_range","results_discussion",""],["oa:W2529697654","Ti-40Nb","Young´s modulus",8.0,8.0,8.0,null,"GPa","","sintered at 1000°C, water quenched","","","",false,"out_of_range","results_discussion",""],["oa:W2529697654","Ti-40Nb","Young´s modulus",80.0,80.0,80.0,3.0,"GPa","","hot-pressed at 650°C, 700 MPa, 30 min","","","",false,"","results_discussion",""],["oa:W2529697654","Ti-40Nb","Young´s modulus",1.2,null,null,null,"GPa","","","","","",false,"out_of_range","results_discussion",""],["oa:W2529697654","Ti-40Nb","Young´s modulus",3.0,null,null,null,"GPa","","","","","",false,"out_of_range","results_discussion",""],["oa:W2529697654","Ti-40Nb","Young´s modulus",5.0,null,null,null,"GPa","","","","","",false,"out_of_range","results_discussion",""],["oa:W2529697654","Ti-40Nb","Young´s modulus",20.0,null,null,null,"GPa","","","","","",false,"out_of_range","results_discussion",""],["oa:W2529697654","Ti-40Nb","Young´s modulus",1.2,null,null,null,"GPa","","","","","",false,"out_of_range","results_discussion",""],["oa:W2529697654","Ti-40Nb","Young´s modulus",1.2,null,null,null,"GPa","","","","","",false,"out_of_range","results_discussion",""],["oa:W2529697654","Ti-40Nb","Young´s modulus",1.5,1.0,2.0,null,"GPa","","","","","",false,"out_of_range","results_discussion",""],["oa:W2529697654","Ti","Young´s modulus",4.7,3.0,6.4,null,"GPa","","","alpha","","",false,"out_of_range","results_discussion",""],["oa:W2529697654","Ti-40Nb","Young´s modulus",8.06,1.42,14.7,null,"GPa","","","","compression test","",false,"out_of_range","results_discussion",""],["oa:W2529697654","Ti-18Nb-4Sn","Young´s modulus",10.8,null,null,null,"GPa","","","","","",false,"out_of_range","results_discussion",""],["oa:W2529697654","Ti-40Nb","Young´s modulus",20.0,null,null,null,"GPa","","loosely sintered","","","",false,"out_of_range","results_discussion",""],["oa:W2529697654","Ti-40Nb","Young´s modulus",2.0,null,null,null,"GPa","","loose sintered with NaCl space-holders","","","",false,"out_of_range","results_discussion",""],["oa:W2529697654","Ti-40Nb","Young´s modulus",62.0,null,null,null,"GPa","","cast and solution treated","","","",false,"","conclusions",""],["oa:W2529697654","Ti-40Nb","Young´s modulus",1.1,0.2,2.0,null,"GPa","","","","","",false,"out_of_range","conclusions",""],["oa:W2529697654","Ti-40Nb","Young´s modulus",33.0,33.0,33.0,null,"GPa","","as-built SLM","","","",false,"","conclusions",""],["oa:W2530380517","CP-Ti Grade 2","elastic modulus",110.0,null,null,null,"GPa","","","","","",false,"","discussion",""],["oa:W2530471239","Ti-6Al-4V","modulus of elasticity",117.4,null,null,null,"GPa","","initial NS state","","tensile test","",false,"","results_discussion",""],["oa:W2530471239","Ti-6Al-4V","modulus of elasticity",107.8,null,null,null,"GPa","","NS state after low annealing at T=773 K","","tensile test","",false,"","results_discussion",""],["oa:W2530471239","Ti-6Al-4V","modulus of elasticity",106.4,null,null,null,"GPa","","MC state","","tensile test","",false,"","results_discussion",""],["oa:W2530471239","Ti-6Al-4V","modulus of elasticity",95.0,null,null,null,"GPa","","CG state","","tensile test","",false,"","results_discussion",""],["oa:W2530471239","Ti-6Al-4V","modulus of elasticity",117.3,null,null,null,"GPa","","initial NS state","","nanoindentation","",false,"","results_discussion",""],["oa:W2530471239","Ti-6Al-4V","modulus of elasticity",116.7,null,null,null,"GPa","","NS state after low annealing at T=773 K","","nanoindentation","",false,"","results_discussion",""],["oa:W2530471239","Ti-6Al-4V","modulus of elasticity",109.2,null,null,null,"GPa","","MC state","","nanoindentation","",false,"","results_discussion",""],["oa:W2530471239","Ti-6Al-4V","modulus of elasticity",89.4,null,null,null,"GPa","","CG state","","nanoindentation","",false,"","results_discussion",""],["oa:W2530471239","Ti-6Al-4V","modulus of elasticity",92.8,null,null,10.6,"GPa","","CG state","","","",false,"","results_discussion",""],["oa:W2530471239","Ti-6Al-4V","modulus of elasticity",75.8,null,null,12.9,"GPa","","CG state","","","",false,"","results_discussion",""],["oa:W2530471239","Ti-6Al-4V","modulus of elasticity",1.22,null,null,null,"%","","","","","",false,"unit_mismatch","results_discussion",""],["oa:W2530471239","Ti-6Al-4V","modulus of elasticity",0.0,null,null,null,"","","CG","","","",false,"unit_missing","results_discussion",""],["oa:W2530471239","Ti-6Al-4V","normal modulus of elasticity",0.0,null,null,null,"","","","","","",false,"unit_missing","results_discussion",""],["oa:W2530471239","Ti-6Al-4V","modulus of elasticity",0.2,null,null,null,"","","NS to CG","","","",false,"unit_missing","conclusions",""],["oa:W2530471239","Ti-6Al-4V","elastic modulus E",0.0,null,null,null,"","","","","","",false,"unit_missing","conclusions",""],["oa:W2542807729","Forged Ti Alloy","Young's Modulus",109.8,null,null,null,"GPa","","","","","",false,"","methods",""],["oa:W2542807729","AM 'C' material","GPa",0.93,null,null,null,"GPa","","","","","",false,"out_of_range","methods",""],["oa:W2543725230","CP-Ti Grade 2","elastic modulus",110.0,null,null,null,"GPa","room temperature","annealed","equiaxed α","tensile test","0.01 s-1",false,"","results","For each test, elastic modulus (E), failure strain (εf), 0.2% of yield stress (σ0.2), and ultimate tensile stress (σUTS) are provided."],["oa:W2543725230","CP-Ti Grade 2","elastic modulus",105.0,null,null,null,"GPa","room temperature","annealed","equiaxed α","tensile test","0.01 s-1",false,"","results","For each test, elastic modulus (E), failure strain (εf), 0.2% of yield stress (σ0.2), and ultimate tensile stress (σUTS) are provided."],["oa:W2543725230","CP-Ti Grade 2","elastic modulus",110.0,null,null,null,"GPa","room temperature","annealed","equiaxed α","tensile test","0.01 s-1",false,"","results","For each test, elastic modulus (E), failure strain (εf), 0.2% of yield stress (σ0.2), and ultimate tensile stress (σUTS) are provided."],["oa:W2550213551","Ti-6Al-4V","Young’s modulus",122.5,100.0,145.0,null,"GPa","","","","","",false,"","methods",""],["oa:W2550213551","Ti-6Al-4V","Young’s Modulus",0.0,null,null,null,"","","","","compression test","",false,"unit_missing","methods",""],["oa:W2550213551","Ti-6Al-4V","Young’s modulus",0.0,null,null,null,"","","additively manufactured by EBM","","Gibson and Ashby model comparison","",true,"unit_missing","methods",""],["oa:W2550213551","Ti-6Al-4V","Young’s modulus",0.614,null,null,0.0552,"GPa","","","","","",false,"out_of_range","methods",""],["oa:W2550861227","Ti-6Al-4V","E Young Modulus",110.0,null,null,null,"GPa","","wrought","","","",false,"","methods",""],["oa:W2551958716","Ti-6Al-4V","Young’s modulus",146.7,null,null,1.2,"GPa","","","","nanoindentation","",false,"","results","The nano-hardness (H) and the Young’s modulus (E) of the rutile oxide layer measured to be 10.5 ± 0.5 GPa and 146.7 ± 1.2 GPa, respectively, while for the as-received sample, the H and E are 4.3 ± 0.4 GPa and 114.3 ± 1.3 GPa, respectively."],["oa:W2551958716","Ti-6Al-4V","Young’s modulus",114.3,null,null,1.3,"GPa","","","","nanoindentation","",false,"","results","The nano-hardness (H) and the Young’s modulus (E) of the rutile oxide layer measured to be 10.5 ± 0.5 GPa and 146.7 ± 1.2 GPa, respectively, while for the as-received sample, the H and E are 4.3 ± 0.4 GPa and 114.3 ± 1.3 GPa, respectively."],["oa:W2556230668","Ti-6Al-4V","Young’s modulus",110.3,null,null,null,"GPa","","","","","",false,"","table","Young’s modulus\t110.3 GPa"],["oa:W2557618700","Ti-6Al-4V","Young’s modulus",109.0,null,null,1.5,"GPa","room temperature","as-built","","tensile test","1.5 mm/min",false,"","results_discussion","Elongation, % Standard round specimens As-built 1105±9.1 109±1.5 1238±8.9 10.74±0.7 Stress-relieved 1098±8.1 115.8±1 1171.6±6 11.89±1"],["oa:W2557618700","Ti-6Al-4V","Young’s modulus",115.8,null,null,1.0,"GPa","room temperature","stress-relieved","","tensile test","0.25 mm/min",false,"","results_discussion","Elongation, % Standard round specimens As-built 1105±9.1 109±1.5 1238±8.9 10.74±0.7 Stress-relieved 1098±8.1 115.8±1 1171.6±6 11.89±1"],["oa:W2558129321","TTHZ","Young’s modulus",75.425,71.74,79.11,null,"GPa","room temperature","","","tensile test","",false,"","conclusions","The tensile strength, yield strength, and Young’s modulus of the TTHZ alloys were measured as being between 1000.67-1172.82 MPa, 1000.67-1114.33 MPa, and 71.74-79.11 GPa, respectively."],["oa:W2559830741","Ti-(6–18)Mn LM","Young’s modulus",110.0,null,null,null,"GPa","room temperature","","","Young’s modulus measurement","",false,"","results_discussion","235 of Young’s modulus in comparison to that reported for Ti-64 ELI (110 GPa), indicated by the dashed line in Fig. 19.5 [ 5 ]."],["oa:W2559830741","Ti-(8–17)Mn MIM","Young’s modulus",110.0,null,null,null,"GPa","","","","","",false,"","results_discussion","Figures 19.13 and 19.14 show the Vickers hardness and Young’s modulus of the Ti-(8–17)Mn MIM alloys, respectively."],["oa:W2559830741","Ti-(9–13)Mn LM","Young’s modulus",0.0,null,null,null,"","","","","","",false,"unit_missing","conclusions","The hardness, Young’s modulus, and tensile strength of Ti-(9–13)Mn LM are comparable or superior to those of Ti-64 ELI."],["oa:W2559830741","Ti-(8–13)Mn MIM","Young’s modulus",0.0,null,null,null,"","","","","","",false,"unit_missing","conclusions","The hardness, Young’s modulus, tensile strength, and compressive properties of Ti-(8–13)Mn MIM are comparable or superior to those of Ti-64 ELI."],["oa:W2559873597","","E20-70(GPa)",1.36,null,null,0.46,"GPa","","","","","",false,"out_of_range","results",""],["oa:W2559931356","Ti-6Al-4V","Young’s modulus",107.0,105.0,109.0,null,"GPa","","as-built DMLS","","","",false,"","methods","As published in the literature, the UTS for DMLS Ti6Al4V (ELI) horizontal samples varied from 1,206 to 1,267 MPa, with an average YS from 1,110 to 1,137 MPa, and a Young’s modulus of 105-109 GPa [6-7]."],["oa:W2560005331","Ti-6Al-4V","Young’s modulus",100.0,null,null,null,"GPa","room temperature","as-sprayed","","tensile test","",false,"","results","They reported that the tensile strength of low porous He-sprayed coatings was nearly three times higher compared with N2-sprayed coatings."],["oa:W2560005331","Ti-6Al-4V","elastic modulus",105.0,105.0,105.0,null,"GPa","","","","","",false,"","discussion","Porosity of the coatings was a reason for the decrease in the elastic modulus compared to the bulk material Ti-6Al-4V (Ebulk C 105 GPa)."],["oa:W2560112057","Ti-6Al-4V","Young's Modulus",110.0,null,null,null,"GPa","","","","","",false,"","methods",""],["oa:W2560112057","Ti-26Nb","Young's Modulus",60.0,null,null,null,"GPa","","","","","",false,"","methods",""],["oa:W2560112057","Ti-6Al-4V","Young's modulus",110.0,null,null,null,"GPa","","","","","",false,"","methods",""],["oa:W2560112057","Ti-26Nb","Young's modulus",60.0,null,null,null,"GPa","","","","","",false,"","methods",""],["oa:W2560123970","Ti-6Al-4V","Young’s modulus",116.16,null,null,null,"GPa","","as-built","","","",false,"","results","Table 5: Young’s modulus of annealing group Group Eavg — mean [GPa] Eavg — median [GPa] As-built 116.16 114.79 Sub-β-transus 119.12 114.65 Full anneal 114.34 105.56"],["oa:W2560123970","Ti-6Al-4V","Young’s modulus",119.12,null,null,null,"GPa","","sub-β-transus","","","",false,"","results","Table 5: Young’s modulus of annealing group Group Eavg — mean [GPa] Eavg — median [GPa] As-built 116.16 114.79 Sub-β-transus 119.12 114.65 Full anneal 114.34 105.56"],["oa:W2560123970","Ti-6Al-4V","Young’s modulus",114.34,null,null,null,"GPa","","full anneal","","","",false,"","results","Table 5: Young’s modulus of annealing group Group Eavg — mean [GPa] Eavg — median [GPa] As-built 116.16 114.79 Sub-β-transus 119.12 114.65 Full anneal 114.34 105.56"],["oa:W2561289196","Ti-6Al-4V","elastic modulus",113.0,null,null,null,"GPa","room temperature","","","","",false,"","methods",""],["oa:W2561289196","Ti-6Al-4V","elastic modulus",113.0,null,null,null,"GPa","room temperature","","","","",false,"","methods",""],["oa:W2564393185","Ti-6Al-4V","Young’s module",0.0,null,null,null,"","","dry drilling","","nanoindentation","",false,"unit_missing","results","Nanoindentation test has been carried out to characterize the mechanical properties of the recast layer formed during the dry drilling process and the hardness and Young’s module results are shown in Fig. 5."],["oa:W2568961202","Ti-44.3Nb-12.3Ta-8.7Zr","Young’s modulus",71.0,null,null,null,"GPa","","","","","",false,"","abstract","It is shown that Ti-Nb-Zr-Ta nanostructured alloy is appealing because of its low Young’s modulus (Er = 71 GPa),\u0003 whereas the Ti-Fe-Sn system is interesting because of its large hardness (H = 8.9 GPa)."],["oa:W2568961202","Ti45Zr15Pd35-xSi5Nbx (x = 0, 5%)","Young’s modulus",85.0,null,null,null,"GPa","","","","","",false,"","abstract","Meanwhile Ti-Zr-Pd-Si-Nb alloy possesses relatively low Young’s modulus (Er = 85 GPa) and high hardness (H = 10.4 GPa)."],["oa:W2568961202","Ti45Zr15Pd35-xSi5Nbx (x = 0, 5%)","mòdul elàstic",71.0,null,null,null,"GPa","","","","","",false,"","abstract","La substitució parcial de Pd per Nb és una estratègia eficaç per disminuir el mòdul elàstic (es va observar una davallada de fins a un 30% en el valor de Er) del sistema Ti-Zr- Pd-Si i, simultàniament, reduir-ne el cost."],["oa:W2568961202","Ti-31Fe-9Sn","Young’s modulus",9.0,null,null,null,"GPa","","","","nanoindentation","",false,"out_of_range","results_discussion","Nanoindentation experiments reveal that the Ti-31.0Fe-9.0Sn rods exhibit very large hardness (H § 9 GPa) and high Young’s modulus."],["oa:W2568961202","Ti-39.3Nb-13.3Zr-10.7Ta","Young’s modulus",71.0,null,null,null,"GPa","","","","nanoindentation","",false,"","results_discussion","Conversely, the Ti-39.3Nb- 13.3Zr-10.7Ta alloy is mechanically softer (but still maintains a reasonable hardness, H, higher than for the well-known “TiOsteum” alloy, i.e. Ti-35Nb-7Zr-5Ta) and is particularly interesting because of its rather low Young’s modulus (E § 71 GPa)."],["oa:W2568961202","Ti-31Fe-9Sn","Young’s modulus",9.0,null,null,null,"GPa","","","","nanoindentation","",false,"out_of_range","abstract","Nanoindentation experiments reveal that the Ti-31.0Fe-9.0Sn rods exhibit very large hardness (H § 9 GPa) and high Young’s modulus."],["oa:W2568961202","Ti-39.3Nb-13.3Zr-10.7Ta","Young’s modulus",71.0,null,null,null,"GPa","","","","nanoindentation","",false,"","abstract","Conversely, the Ti-39.3Nb-13.3Zr-10.7Ta alloy is mechanically softer but it is interesting for biomedical application because of its rather low Young’s modulus (E § 71 GPa)."],["oa:W2568961202","Ti-35Nb-7Zr-5Ta","Young’s modulus",55.0,null,null,null,"GPa","","","","","",false,"","results_discussion","In particular, the Ti-35Nb-7Zr-5Ta (wt.%) alloy (also known as “TiOsteum”) exhibits a Young’s modulus of 55 GPa, the lowest reported to date for Ti-based biocompatible materials [16]."],["oa:W2568961202","Ti-31Fe-9Sn","Young’s modulus",8.0,null,null,null,"GPa","","","","nanoindentation","",false,"out_of_range","results_discussion","In particular, nanoindentation experiments reveal that the Ti-31.0Fe-9.0Sn cast rods exhibit very large hardness (H § 8 GPa) and relatively high Young’s modulus."],["oa:W2568961202","Ti-39.3Nb-13.3Zr-10.7Ta","Young’s modulus",71.0,null,null,null,"GPa","","","","","",false,"","results_discussion","Conversely, the Ti-39.3Nb- 13.3Zr-10.7Ta alloy is interesting because of its rather low Young’s modulus (E § 71GPa), thus favoring its biomechanical compatibility with bone, while exhibiting reasonable hardness, higher than that of the “TiOsteum” alloy."],["oa:W2568961202","Ti-39.3Nb-13.3Zr-10.7Ta","reduced Young’s modulus",71.0,null,null,null,"GPa","","","","nanoindentation","",false,"","results_discussion","The Ti-39.3Nb-13.3Zr-10.7Ta alloy exhibits the lowest Young’s modulus (Er = 71 GPa) amongst the three alloys investigated in this work (see Table 3)."],["oa:W2568961202","Ti-6Al-4V","Young’s modulus",120.0,null,null,null,"GPa","","","","","",false,"","results_discussion","The commercial Ti-6Al-4V material possesses a Young’s modulus in excess of 120 GPa, much larger than the value for Ti-39.3Nb- 13.3Zr-10.7Ta (Er = 71 GPa), probably because of the large percentage of D-phase contained in this alloy."],["oa:W2568961202","Ti","Young’s modulus",116.0,null,null,null,"GPa","","","","nanoindentation","",false,"","results_discussion","The Young’s modulus of Fe (EFe = 211 GPa) is much larger than that of Ti (ETi = 116 GPa) [41]."],["oa:W2568961202","Nb","Young’s moduli",105.0,null,null,null,"GPa","","","","nanoindentation","",false,"","results_discussion","Conversely, Nb and Zr exhibit rather low Young’s moduli (ENb = 105 GPa and EZr = 68 GPa)."],["oa:W2568961202","Zr","Young’s moduli",68.0,null,null,null,"GPa","","","","nanoindentation","",false,"","results_discussion","Conversely, Nb and Zr exhibit rather low Young’s moduli (ENb = 105 GPa and EZr = 68 GPa)."],["oa:W2568961202","Ti-44.3Nb-12.3Ta-8.7Zr","Young’s modulus",71.0,null,null,null,"GPa","","","","nanoindentation","",false,"","conclusions","While one of the newly developed alloys (Ti-31.0Fe-9.0Sn) is interesting because of its large hardness (H § 9 GPa), the other material (Ti-44.3Nb-8.7Zr-12.3Ta) is appealing because of its low Young’s modulus (Er = 71 GPa)."],["oa:W2568961202","Ti40Zr20Hf20Fe20","reduced Young’s modulus",104.0,null,null,null,"GPa","","rod-shape","","nanoindentation","",false,"","results_discussion","The nanoindentation data reveal that the Ti40Zr20Hf20Fe20 (at. %) alloy exhibits high hardness (8.7 GPa) and relatively low reduced Young’s modulus (104 GPa)."],["oa:W2568961202","Ti-6Al-4V","reduced Young’s modulus",121.0,null,null,null,"GPa","","","","nanoindentation","",false,"","results_discussion","It is worth remarking that the hardness and Young’s modulus of the Ti40Zr20Hf20Fe20 rod-shape alloy are higher and lower, respectively, than those of Ti-6Al-4V (H = 5.0 GPa, Er = 121 GPa)."],["oa:W2568961202","Ti40Zr20Hf20Fe20","Young’s modulus",78.5,null,null,null,"GPa","","as-cast","","","",false,"","results_discussion","Mechanical properties Table 1 lists the values of the Poisson’s coefficient (Ȟ), Young’s modulus (E), shear modulus (G) and bulk modulus (K)."],["oa:W2568961202","Ti40Zr20Hf20Fe20","reduced Young’s modulus",135.7,null,null,null,"GPa","","as-cast","","nanoindentation","",false,"","results_discussion","Summary of the values of hardness (H), reduced Young’s modulus (Er), H/Er, H3/E2 r, Uel/Utot, and Upl/Utot (where Uel, Upl and Utot denote the elastic, plastic and total indentation energies, respectively), corresponding to the Ti–6Al–4V and Ti40Zr20Hf20Fe20 alloys extracted from the nanoindentation curves performed with maximum load of 250 mN."],["oa:W2568961202","Ti40Zr20Hf20Fe20","reduced Young’s modulus",104.0,null,null,null,"GPa","","","","nanoindentation","",false,"","results_discussion","Concerning the reduced Young’s modulus, the studied Ti40Zr20Hf20Fe20 alloy shows a lower value (104 GPa) than the Ti- 6Al-4V alloy (121 GPa), in agreement with acoustic measurements."],["oa:W2568961202","Ti-6Al-4V","reduced Young’s modulus",121.0,null,null,null,"GPa","","","","nanoindentation","",false,"","results_discussion","Concerning the reduced Young’s modulus, the studied Ti40Zr20Hf20Fe20 alloy shows a lower value (104 GPa) than the Ti- 6Al-4V alloy (121 GPa), in agreement with acoustic measurements."],["oa:W2568961202","","Er",0.0,null,null,null,"","","annealed at 620 K","","nanoindentation","",false,"unit_missing","results_discussion","In contrast, an increase in the values of H and Er is observed after annealing at 620 K."],["oa:W2568961202","Ti-40Nb","Young’s modulus",72.0,null,null,null,"GPa","","as-cast","","nanoindentation","",false,"","results_discussion","Table II shows that the addition of Nb decreases the Young’s modulus from about 117 GPa to a 85 GPa value, which is just slightly larger than the value of the commercial Ti-40Nb alloy (72 GPa)."],["oa:W2568961202","","Young’s modulus",117.0,null,null,null,"GPa","","","","","",false,"","results_discussion","Table II shows that the addition of Nb decreases the Young’s modulus from about 117 GPa to a 85 GPa value, which is just slightly larger than the value of the commercial Ti-40Nb alloy (72 GPa)."],["oa:W2568961202","Ti45Zr15Pd30Si5Nb5","Young’s modulus",87.3,null,null,null,"GPa","","as-cast","","nanoindentation","",false,"","results_discussion","The Young’s modulus significantly decreases from 100 GPa for Ti45Zr15Pd35Si5 to 87.3 GPa for Ti45Zr15Pd30Si5Nb5 alloy, in agreement with nanoindentation data."],["oa:W2568961202","Ti45Zr15Pd35Si5","Young’s modulus",100.0,null,null,null,"GPa","","as-cast","","nanoindentation","",false,"","results_discussion","The Young’s modulus significantly decreases from 100 GPa for Ti45Zr15Pd35Si5 to 87.3 GPa for Ti45Zr15Pd30Si5Nb5 alloy, in agreement with nanoindentation data."],["oa:W2568961202","Ti-0.2Pd","Young’s modulus",80.0,null,null,null,"GPa","","","","calculated","",true,"","results_discussion","According to the literature, the calculated Young’s modulus of Ti-Pd phase is 80 GPa.41,42 However, this value increases when it comes to the light grey precipitates region (104 GPa), composed of TiPd phase."],["oa:W2568961202","Ti45Zr15Pd30Si5Nb5","modulus",104.0,null,null,null,"GPa","","","","nanoindentation","",false,"","results_discussion","According to the literature, the calculated Young’s modulus of Ti-Pd phase is 80 GPa.41,42 However, this value increases when it comes to the light grey precipitates region (104 GPa), composed of TiPd phase."],["oa:W2568961202","Ti45Zr15Pd30Si5Nb5","modulus",120.0,null,null,null,"GPa","","","","nanoindentation","",false,"","results_discussion","This can be explained by the co-existence of D-Ti, which has larger Young’s modulus (120 GPa) within this region."],["oa:W2568961202","Ti45Zr15Pd30Si5Nb5","modulus",120.0,null,null,null,"GPa","","","","nanoindentation","",false,"","results_discussion","147\u0003 \u0003 modulus of 120 GPa."],["oa:W2568961202","Ti45Zr15Pd35Si5Nb5","value of the eutectic",110.0,null,null,null,"GPa","","","","nanoindentation","",false,"","results_discussion","On the contrary, the value of the eutectic is found to be experimentally equal to 110 GPa, which can be attributed to the large amounts of inter-phase boundaries existing in the eutectic regions, as a consequence of phase mixture (Fig. 6d)."],["oa:W2568961202","Ti45Zr15Pd35Si5","ErTi-Zr-Pd-Si",117.0,null,null,null,"GPa","","","","nanoindentation","",false,"","conclusions","In terms of mechanical behaviour, nanoindentation experiments reveal that the Ti45Zr15Pd30Si5Nb5 alloy exhibits lower Young’s modulus and hardness than Ti45Zr15Pd35Si5 (ErTi-Zr-Pd-Si § 117 GPa and ErTi-Zr-Pd-Si-Nb § 85 GPa)."],["oa:W2568961202","Ti45Zr15Pd30Si5Nb5","ErTi-Zr-Pd-Si-Nb",85.0,null,null,null,"GPa","","","","nanoindentation","",false,"","conclusions","In terms of mechanical behaviour, nanoindentation experiments reveal that the Ti45Zr15Pd30Si5Nb5 alloy exhibits lower Young’s modulus and hardness than Ti45Zr15Pd35Si5 (ErTi-Zr-Pd-Si § 117 GPa and ErTi-Zr-Pd-Si-Nb § 85 GPa)."],["oa:W2568961202","Ti-44.3Nb-12.3Ta-8.7Zr","Er",71.0,null,null,null,"GPa","","","","nanoindentation","",false,"","results_discussion","(III) The Ti-Zr-Nb-Ta nanostructured alloy is appealing because of its low Young’s modulus (Er = 71 GPa), whereas the Ti-Fe-Sn system is interesting because of its large hardness (H = 8.9 GPa)."],["oa:W2568961202","Ti-Zr-Pd-Si-Nb","Young’s modulus",85.0,null,null,null,"GPa","","","","","",false,"","results_discussion","Meanwhile Ti-Zr-Pd-Si-Nb alloys possess relatively low Young’s modulus (Er = 85 GPa) and high hardness (H = 10.4 GPa)."],["oa:W2568961202","Ti-Zr-Pd-Si","Young’s modulus",121.4,null,null,null,"GPa","","","","","",false,"","results_discussion","(V) Replacement of Pd by Nb is a convenient strategy to decrease the Young’s modulus (almost a drop up to 30% in Er was observed) of the Ti-Zr-Pd-Si system, and also to reduce costs."],["oa:W2571245100","Ti-6Al-4V","Young's modulus",113.8,null,null,null,"GPa","","","","","",false,"","methods",""],["oa:W2573335759","Ti-10V-2Fe-3Al","E (GPa)",110.0,null,null,null,"GPa","","","","","",false,"","conclusions",""],["oa:W2576164544","Ti-6Al-4V","Modulus of elasticity",110.9,null,null,0.5,"GPa","room temperature","as-received","","tensile test","",false,"","methods","Modulus of elasticity, E 110.9 ± 0.5 GPa Yield strength, Rp0.2 995.3 ± 9.5 MPa Ultimate tensile strength, Rm 1039.2 ± 11.4 MPa Elongation at break, A 19.2 ±
