Repository: akhtar07/tisci-explorer

# TiSci Explorer

A read-only, static explorer for **TiSci**, an autonomous research agent for titanium alloys. TiSci reads the
titanium-alloy literature, builds a knowledge graph and a table of measured values, proposes hypotheses where the
graph has gaps, and tests them with DFT (MACE / VASP) and the ICME-lite multiscale chain.

**Live site:** https://akhtar07.github.io/tisci-explorer/

The site has seven sections:

| Section | What it shows |
|---|---|
| Overview | Corpus → graph → facts → hypotheses → verdicts, with the snapshot's counts |
| Worked example | One full loop for W in α-Ti: graph path, hypothesis, novelty check, DFT test, verdict, follow-up, DAMASK |

File: data/facts/elongation.json (part 11 of 38)
temperature","","","","",false,"","results",""],["oa:W1525556582","MMC-35","failure strains",1.0,null,null,null,"%","room temperature","","","","",false,"","results",""],["oa:W1525556582","MMC-41","failure strains",0.8,null,null,null,"%","room temperature","","","","",false,"","results",""],["oa:W1525556582","MMC-15","maximum strain",0.95,null,null,null,"%","room temperature","","","","",false,"","results",""],["oa:W1525556582","Ti 15-3","maximum strain",0.8,null,null,null,"%","room temperature","","","","",false,"","results",""],["oa:W1525556582","Ti 15-3","maximum strain",0.95,null,null,null,"%","room temperature","","","","",false,"","results",""],["oa:W1530999454","Ti-29Nb-13Ta-4.6Zr","elongation",20.0,null,null,null,"%","room temperature","as-solutionized","","tensile test","",false,"","front","Tensile strength and 0.2proof stress become larger in order of assolutionized TNTZ rod, TNTZ rod aged at 723 K for 259.2 ks and TNTZ rod aged at 673 K for 259.2 ks, while elongation is smaller in order of assolutionized TNTZ rod, TNTZ rod aged at 723 K for 259.2 ks and TNTZ rod aged at 673 K for 259.2 ks."],["oa:W1530999454","Ti-29Nb-13Ta-4.6Zr","elongation",15.0,null,null,null,"%","room temperature","aged at 723 K for 259.2 ks","","tensile test","",false,"","front","Tensile strength and 0.2proof stress become larger in order of assolutionized TNTZ rod, TNTZ rod aged at 723 K for 259.2 ks and TNTZ rod aged at 673 K for 259.2 ks, while elongation is smaller in order of assolutionized TNTZ rod, TNTZ rod aged at 723 K for 259.2 ks and TNTZ rod aged at 673 K for 259.2 ks."],["oa:W1530999454","Ti-29Nb-13Ta-4.6Zr","elongation",10.0,null,null,null,"%","room temperature","aged at 673 K for 259.2 ks","","tensile test","",false,"","front","Tensile strength and 0.2proof stress become larger in order of assolutionized TNTZ rod, TNTZ rod aged at 723 K for 259.2 ks and TNTZ rod aged at 673 K for 259.2 ks, while elongation is smaller in order of assolutionized TNTZ rod, TNTZ rod aged at 723 K for 259.2 ks and TNTZ rod aged at 673 K for 259.2 ks."],["oa:W1530999454","Ti-29Nb-13Ta-4.6Zr","伸び",13.0,null,null,null,"%","room temperature","as-built","","tensile test","8.33 ×10－6 m s－1",false,"","front","1 に示す 丸棒引張試験片を作製し，平行部およびR 部を＃1500 まで のエメリー紙で湿式研磨した．引張試験を容量20 kN のイ ンストロン型引張試験機を用いて，クロスヘッド速度8.33 ×10－6 m s－1 にて，室温の大気中にて行った．本試験で は，荷重を試験機のロードセルにより測定し，歪を試験片の 標点間に貼り付けた歪ゲージにより測定することにより求め た応力歪曲線から引張強さおよび0.2耐力を求めた．ま た，伸びについては，試験前後の標点間距離から求めた． 2.3.3 ヤング率測定 直径5 mm の各熱処理を施されたTNTZ 合金製ロッドか らファインカッターで厚さ50 mm 程度に切り出し，表面を ＃1500 までのエメリー紙で湿式研磨した後，自由共振法に よりヤング率の測定を行った． 3. 実験結果および考察 3.1 ミクロ組織 Fig. 2 に各TNTZ 合金製ロッドのXRD 結果を示す． RodST およびRod673 K では，b 相の回折ピークに加えて，若 干のa 相の回折ピークが認められる．Rod723 K では，b 相の 回折ピークに加えて，a 相の回"],["oa:W1532163424","Ti-10V-2Fe-3Al","A5d",6.0,6.0,6.0,null,"%","room temperature","forged and thermally treated","","tensile test","",false,"","conclusions",""],["oa:W1532163424","Ti-10V-2Fe-3Al","A5d",4.0,4.0,4.0,null,"%","room temperature","forged and thermally treated","","tensile test","",false,"","conclusions",""],["oa:W1532163424","Ti-10V-2Fe-3Al","A5d",4.0,4.0,4.0,null,"%","room temperature","forged and thermally treated","","tensile test","",false,"","conclusions",""],["oa:W1541861105","Ti-4V","elongation",10.0,null,null,null,"%","","42% glass-bead-peening","","","",false,"","results_discussion",""],["oa:W1562691582","Ti-6Al-4V","Maximum true strain",0.115,null,null,null,"","","","","tensile test","",false,"unit_missing","results_discussion","Ti-6Al-4V Maximum true strain that can be obtained in tensile test (up to uniform elongation) 0.115 Maximum true strain obtained in the bulge test 0.58 Maximum difference between tensile test and bulge test, (%) 504 Table 7."],["oa:W1562691582","Ti-6Al-4V","Maximum true strain",0.58,null,null,null,"","","","","bulge test","",false,"unit_missing","results_discussion","Ti-6Al-4V Maximum true strain that can be obtained in tensile test (up to uniform elongation) 0.115 Maximum true strain obtained in the bulge test 0.58 Maximum difference between tensile test and bulge test, (%) 504 Table 7."],["oa:W1574991282","Ti-6Al-4V","ductility",25.7,null,null,2.3,"%","","","","","",false,"","methods","The samples with natural cooling rate 1.6 K/s show a ductility of 25.7±2.3 %."],["oa:W1574991282","Ti-6Al-4V","ductility",27.9,null,null,2.4,"%","","","","","",false,"","methods","At a cooling rate of 4.8 K/s, it reaches to 27.9±2.4 %, at 5.63 K/s to 29.5±2 %, and at 6.9 K/s to 34.0±2.7 %."],["oa:W1574991282","Ti-6Al-4V","ductility",29.5,null,null,2.0,"%","","","","","",false,"","methods","At a cooling rate of 4.8 K/s, it reaches to 27.9±2.4 %, at 5.63 K/s to 29.5±2 %, and at 6.9 K/s to 34.0±2.7 %."],["oa:W1574991282","Ti-6Al-4V","ductility",34.0,null,null,2.7,"%","","","","","",false,"","methods","At a cooling rate of 4.8 K/s, it reaches to 27.9±2.4 %, at 5.63 K/s to 29.5±2 %, and at 6.9 K/s to 34.0±2.7 %."],["oa:W1574991282","Ti-6Al-4V","ductility",0.0,null,null,null,"","","","","","",false,"unit_missing","discussion","The hardness, ultimate compressive strength and ductility of the Ti6Al4V alloys have been increased due to the gas quenching."],["oa:W1574991282","Ti-6Al-4V","ductility",0.0,null,null,null,"","","","lamellar","","",false,"unit_missing","discussion","The higher fraction of lamellar structured α-Ti phase can lead to the increase in ductility of the Ti6Al4V alloy [13]."],["oa:W1574991282","Ti-6Al-4V","ductility",0.0,null,null,null,"","","","","","",false,"unit_missing","discussion","The high ductility of the Ti6Al4V achieved by PECS with gas quenching leads to the easy fabrication of complex shape and plates for the medical applications."],["oa:W1574991282","Ti-6Al-4V","ductility",34.0,null,null,null,"%","","gas quenched","","","",false,"","conclusions","The gas quenching has increased the hardness, ultimate compressive strength and ductility of the Ti6Al4V alloy from 327 HV1, 1578 MPa, and 27.4% up to 353 HV1, 1832 MPa and 34%, respectively."],["oa:W1577649195","CP-Ti Grade 2","deformación",50.0,null,null,null,"%","","","","","",false,"","abstract","El titanio elemental de elevada pureza (high–purity Ti), con un contenido de oxígeno inferior al 0,05% en peso, presenta un límite elástico de 140 MPa, una resistencia a fractura de 235 MPa y una deformación que alcanza el 50%."],["oa:W1577649195","Ti-6Al-4V","ductilidad",15.0,null,null,null,"%","","annealed","","","",false,"","abstract","Sin embargo, el límite elástico de la aleación Ti–6Al–4V varía de entre 830 MPa y 930 MPa después de un recocido, hasta 1100 MPa después de temple y envejecimiento, y la ductilidad disminuye del 15% al 10%."],["oa:W1577649195","Ti-6Al-4V","ductilidad",10.0,null,null,null,"%","","quenched and aged","","","",false,"","abstract","Sin embargo, el límite elástico de la aleación Ti–6Al–4V varía de entre 830 MPa y 930 MPa después de un recocido, hasta 1100 MPa después de temple y envejecimiento, y la ductilidad disminuye del 15% al 10%."],["oa:W1577649195","Ti-6Al-7Nb","ε [%]",10.0,null,null,null,"%","","","","","",false,"","abstract","Propiedad Ti–6Al–7Nb Grado ASTM F1295 O [% peso] 0,20 N [% peso] 0,05 C [% peso] 0,08 H [% peso] 0,01 Análisis químico Fe [% peso] 0,25 Tβ [ºC] 1010 Propiedades físicas ρ [g/cm3] 4,52 σ [S/cm] 6,3E+3 Propiedades eléctricas ρ (RT) [µΩ·cm] 158 k [W/m·ºC] 7,0 Propiedades térmicas α (RT) [10-6/ºC] 8-9,8 E [GPa] 105 σy [MPa] 800 σf [MPa] 900 ε [%] 10 HV 290[69] – 350[67] Propiedades mecánicas 7 10 σ [MPa]* 500"],["oa:W1577649195","Ti-6Al-4V","deformaciones",4.5,3.0,6.0,null,"%","","as-sintered","","","",false,"","abstract","En el caso del titanio y sus aleaciones se aconseja que sea entre 800ºC y 960ºC[145] y, por lo tanto, suelen ser consolidadas a una temperatura inferior a la transición beta; condiciones típicas para la aleación Ti–6Al–4V son 950ºC a 100 MPa durante 4 horas."],["oa:W1577649195","Ti-6Al-4V","deformaciones",4.5,3.0,6.0,null,"%","","HIP","","","",false,"","abstract","Propiedades tras conformado (P&S) Densidades relativas del 94%, resistencia a tracción entre 800 MPa y 966 MPa y deformaciones entre 3% y 6% Tratamiento secundario de HIP a 900ºC, 100 MPa durante 2 horas."],["oa:W1577649195","Ti","alargamiento",20.35,19.8,20.9,null,"%","","","","","",false,"","abstract","Resistencia a tracción y alargamiento del Ti: 498–664 MPa y 19,8–20,9%."],["oa:W1577649195","CP-Ti Grade 3","deformaciones",15.0,null,null,null,"%","","","","","",false,"","abstract","Fueron obtenidos componentes completamente densos empleando una temperatura superior a 850ºC alcanzando una resistencia a tracción alrededor de 550 MPa y 950 MPa y deformaciones de aproximadamente 15% y 10% para el titanio elemental (grado 3) y la aleación Ti–6Al–4V, respectivamente."],["oa:W1577649195","Ti-6Al-4V","deformaciones",10.0,null,null,null,"%","","","","","",false,"","abstract","Fueron obtenidos componentes completamente densos empleando una temperatura superior a 850ºC alcanzando una resistencia a tracción alrededor de 550 MPa y 950 MPa y deformaciones de aproximadamente 15% y 10% para el titanio elemental (grado 3) y la aleación Ti–6Al–4V, respectivamente."],["oa:W1577649195","","ductility",16.0,null,null,null,"","","","","","",false,"unit_missing","methods","In particular, the higher the N content, the lower the ductility of the powder, which justify the low green strength of the 2nd batch which had the highest nitrogen percentage."],["oa:W1577649195","","Flexural Strain",5.0,null,null,null,"%","","","","","",false,"","methods","However, even if in most of the cases the standard deviation is rather big, samples processed on ZrO2 always present higher deformation capability, as minimum as double than the strain of the materials sintered on alumina plate, reaching values of 5%."],["oa:W1577649195","Ti-6Al-4V","deformation behaviour",4.0,null,null,null,"%","","sintered at 1200°C","","bending test","",false,"","methods","Analysing Figure 5.5 it can be seen that the deformation behaviour of the titanium alloys studied follows the same trend of the maximum bending strength, precisely, it increases with the sintering temperature up to 1200°C for Ti–6Al–4V and Ti–6Al–7Nb alloys and to 1300°C for Ti–3Al–2.5V alloys and then it drops."],["oa:W1577649195","Ti-6Al-7Nb","deformation behaviour",4.0,null,null,null,"%","","sintered at 1200°C","","bending test","",false,"","methods","Analysing Figure 5.5 it can be seen that the deformation behaviour of the titanium alloys studied follows the same trend of the maximum bending strength, precisely, it increases with the sintering temperature up to 1200°C for Ti–6Al–4V and Ti–6Al–7Nb alloys and to 1300°C for Ti–3Al–2.5V alloys and then it drops."],["oa:W1577649195","Ti-3Al-2.5V","deformation behaviour",4.0,null,null,null,"%","","sintered at 1300°C","","bending test","",false,"","methods","Analysing Figure 5.5 it can be seen that the deformation behaviour of the titanium alloys studied follows the same trend of the maximum bending strength, precisely, it increases with the sintering temperature up to 1200°C for Ti–6Al–4V and Ti–6Al–7Nb alloys and to 1300°C for Ti–3Al–2.5V alloys and then it drops."],["oa:W1577649195","elemental titanium","flexural strain",1.0,null,null,null,"%","","","","bending test","",false,"","results_discussion","On the other side, the flexural strain always diminishes with the increment of the temperature for the two processing times, where these two parameters seem to have the same effect, causing an average drop of approximately 1% in strain either increasing 50ºC or doubling the time from 2 hours to 4 hours."],["oa:W1577649195","elemental titanium","flexural strain",0.0,null,null,null,"","","","","","",false,"unit_missing","results_discussion","Diseño y Procesado de Aleaciones de Titanio mediante Técnicas Pulvimetalúrgicas Avanzadas 187 In the case of the flexural strain, either the trends for different processing times (Figure 6.10–left) or the general tendency (Figure 6.10–right) indicate that this property decreases with the increment of the equivalent oxygen content."],["oa:W1577649195","elemental titanium","strain",3.0,3.0,3.0,null,"%","","1250°C – 2h","","","",false,"","results_discussion","On the other hand, strain values are somewhat lower than the required strain of 15%[9], which is the normal behaviour of P/M materials due to the presence of the residual porosity."],["oa:W1577649195","elemental titanium","strain",3.0,3.0,3.0,null,"%","","1250°C – 4h","","","",false,"","results_discussion","On the other hand, strain values are somewhat lower than the required strain of 15%[9], which is the normal behaviour of P/M materials due to the presence of the residual porosity."],["oa:W1577649195","elemental titanium","strain",3.0,3.0,3.0,null,"%","","1300°C – 2h","","","",false,"","results_discussion","On the other hand, strain values are somewhat lower than the required strain of 15%[9], which is the normal behaviour of P/M materials due to the presence of the residual porosity."],["oa:W1577649195","elemental titanium","strain",3.0,3.0,3.0,null,"%","","1300°C – 4h","","","",false,"","results_discussion","On the other hand, strain values are somewhat lower than the required strain of 15%[9], which is the normal behaviour of P/M materials due to the presence of the residual porosity."],["oa:W1577649195","elemental titanium","strain",3.0,3.0,3.0,null,"%","","1350°C – 2h","","","",false,"","results_discussion","On the other hand, strain values are somewhat lower than the required strain of 15%[9], which is the normal behaviour of P/M materials due to the presence of the residual porosity."],["oa:W1577649195","elemental titanium","Strain at Fracture",13.0,null,null,null,"%","room temperature","P&S (1250ºC–2h)","","tensile test","",false,"","results_discussion","Tensile Test 0 100 200 300 400 500 600 700 0 1 2 3 4 5 6 7 8 9 10 Strain [%] Stress [MPa] P&S (1250ºC–2h) HIP–2 Ultimate Tensile Strength 500 520 540 560 580 600 620 640 P&S HIP-2 Processing Conditions UTS [MPa] Strain at Fracture 1 3 5 7 9 11 13 15 P&S HIP-2"],["oa:W1577649195","elemental titanium","Strain at Fracture",13.0,null,null,null,"%","room temperature","HIP–2: 1000°C–100MPa–2h","","tensile test","",false,"","results_discussion","Tensile Test 0 100 200 300 400 500 600 700 0 1 2 3 4 5 6 7 8 9 10 Strain [%] Stress [MPa] P&S (1250ºC–2h) HIP–2 Ultimate Tensile Strength 500 520 540 560 580 600 620 640 P&S HIP-2 Processing Conditions UTS [MPa] Strain at Fracture 1 3 5 7 9 11 13 15 P&S HIP-2"],["oa:W1577649195","elemental titanium","flexural strain",11.0,null,null,null,"%","room temperature","HIP–3: 850°C–100MPa–20 min","equiaxed α","bending test","",false,"","results_discussion","The HIP–3, where the specimens where processed in the alpha field, results in a microstructure composed of equiaxed alpha grains of similar size compared to the as– sintered samples (Figure 6.28–e), due to the refining effect of oxygen[5], but with lower amount of residual porosity, which clarifies why maximum bending strength is slightly higher but the flexural strain is quite the same of specimens sintered at 1250ºC–2h."],["oa:W1577649195","elemental titanium","flexural strain",11.0,null,null,null,"%","room temperature","P&S (1250ºC–2h)","","bending test","",false,"","results_discussion","The HIP–3, where the specimens where processed in the alpha field, results in a microstructure composed of equiaxed alpha grains of similar size compared to the as– sintered samples (Figure 6.28–e), due to the refining effect of oxygen[5], but with lower amount of residual porosity, which clarifies why maximum bending strength is slightly higher but the flexural strain is quite the same of specimens sintered at 1250ºC–2h."],["oa:W1577649195","Ti","flexural strain",0.6,null,null,null,"","","P&S","","","",false,"unit_missing","results_discussion","Analysing the flexural strain data (Figure 6.50), it can be stated that, once more, the application of a post–processing by HIP or the employment of a uniaxial pressure increases the toughness of elemental titanium due to the lower residual porosity and the respective microstructural features."],["oa:W1577649195","Ti","flexural strain",0.8,null,null,null,"","","P&S + HIP (850°C)","","","",false,"unit_missing","results_discussion","Analysing the flexural strain data (Figure 6.50), it can be stated that, once more, the application of a post–processing by HIP or the employment of a uniaxial pressure increases the toughness of elemental titanium due to the lower residual porosity and the respective microstructural features."],["oa:W1577649195","","strain",12.0,null,null,null,"%","room temperature","","","","",false,"","results_discussion","The highest values for mechanical properties are maximum bending strength of 1200 MPa and flexural strain of 5% as well as UTS of 590 MPa and strain of 12% and hardness values comparable with wrought titanium grade 4 can be attained."],["oa:W1577649195","","flexural strain",5.0,null,null,null,"%","room temperature","","","","",false,"","results_discussion","The highest values for mechanical properties are maximum bending strength of 1200 MPa and flexural strain of 5% as well as UTS of 590 MPa and strain of 12% and hardness values comparable with wrought titanium grade 4 can be attained."],["oa:W1577649195","","flexural strain",26.0,null,null,null,"%","room temperature","","","","",false,"","results_discussion","Finally, higher maximum bending strength (1400 MPa) and significantly greater flexural strain (26%) than P&S can be achieved due to the lower percentage of residual porosity and the formation of alpha platelets induced by the strain provoked by the application of a uniaxial pressure at high temperatures."],["oa:W1577649195","Ti32–PA","flexural strain",3.0,3.0,3.0,null,"%","","sintered at 1250 °C/2h","","three-point bending test","",false,"","results_discussion","Figure 6.66 – Flexural strain as a function of the equivalent oxygen content for Ti32–PA and Ti32–MA bending specimens: influence of the powder production route (left) and general trend (right). y = -14.446x + 10.007 R2 = 0.4095 y = -11.887x + 9.1388 R2 = 0.9387 y = -55.326x + 27.838 R2 = 0.8848 y = -38.426x + 19.996 R2 = 0.853 0 1 2 3 4 5 6 7 0.30 0.35 0.40 0.45 0.50 0.55 0.60 Oeq."],["oa:W1577649195","Ti32–PA","flexural strain",4.0,4.0,4.0,null,"%","","sintered at 1300 °C/2h","","three-point bending test","",false,"","results_discussion","Figure 6.66 – Flexural strain as a function of the equivalent oxygen content for Ti32–PA and Ti32–MA bending specimens: influence of the powder production route (left) and general trend (right). y = -14.446x + 10.007 R2 = 0.4095 y = -11.887x + 9.1388 R2 = 0.9387 y = -55.326x + 27.838 R2 = 0.8848 y = -38.426x + 19.996 R2 = 0.853 0 1 2 3 4 5 6 7 0.30 0.35 0.40 0.45 0.50 0.55 0.60 Oeq."],["oa:W1577649195","Ti32–PA","flexural strain",5.0,5.0,5.0,null,"%","","sintered at 1350 °C/2h","","three-point bending test","",false,"","results_discussion","Figure 6.66 – Flexural strain as a function of the equivalent oxygen content for Ti32–PA and Ti32–MA bending specimens: influence of the powder production route (left) and general trend (right). y = -14.446x + 10.007 R2 = 0.4095 y = -11.887x + 9.1388 R2 = 0.9387 y = -55.326x + 27.838 R2 = 0.8848 y = -38.426x + 19.996 R2 = 0.853 0 1 2 3 4 5 6 7 0.30 0.35 0.40 0.45 0.50 0.55 0.60 Oeq."],["oa:W1577649195","Ti32–MA","flexural strain",6.0,6.0,6.0,null,"%","","sintered at 1250 °C/2h","","three-point bending test","",false,"","results_discussion","Figure 6.66 – Flexural strain as a function of the equivalent oxygen content for Ti32–PA and Ti32–MA bending specimens: influence of the powder production route (left) and general trend (right). y = -14.446x + 10.007 R2 = 0.4095 y = -11.887x + 9.1388 R2 = 0.9387 y = -55.326x + 27.838 R2 = 0.8848 y = -38.426x + 19.996 R2 = 0.853 0 1 2 3 4 5 6 7 0.30 0.35 0.40 0.45 0.50 0.55 0.60 Oeq."],["oa:W1577649195","Ti32–MA","flexural strain",7.0,7.0,7.0,null,"%","","sintered at 1300 °C/2h","","three-point bending test","",false,"","results_discussion","Figure 6.66 – Flexural strain as a function of the equivalent oxygen content for Ti32–PA and Ti32–MA bending specimens: influence of the powder production route (left) and general trend (right). y = -14.446x + 10.007 R2 = 0.4095 y = -11.887x + 9.1388 R2 = 0.9387 y = -55.326x + 27.838 R2 = 0.8848 y = -38.426x + 19.996 R2 = 0.853 0 1 2 3 4 5 6 7 0.30 0.35 0.40 0.45 0.50 0.55 0.60 Oeq."],["oa:W1577649195","Ti32–MA","flexural strain",7.0,7.0,7.0,null,"%","","sintered at 1350 °C/2h","","three-point bending test","",false,"","results_discussion","Figure 6.66 – Flexural strain as a function of the equivalent oxygen content for Ti32–PA and Ti32–MA bending specimens: influence of the powder production route (left) and general trend (right). y = -14.446x + 10.007 R2 = 0.4095 y = -11.887x + 9.1388 R2 = 0.9387 y = -55.326x + 27.838 R2 = 0.8848 y = -38.426x + 19.996 R2 = 0.853 0 1 2 3 4 5 6 7 0.30 0.35 0.40 0.45 0.50 0.55 0.60 Oeq."],["oa:W1577649195","Ti32PA-2h","εf [%]",3.0,3.0,3.0,null,"%","","","","three-point bending test","",false,"","results_discussion","[wt.%] εf [%] Ti32PA-2h Ti32PA-4h Ti32MA-2h Ti32MA-4h y = -10.278x + 8.1584 R2 = 0.5346 y = -48.25x + 24.469 R2 = 0.8 0 1 2 3 4 5 6 7 0.30 0.40 0.50 0.60 Oeq."],["oa:W1577649195","Ti32PA-4h","εf [%]",4.0,4.0,4.0,null,"%","","","","three-point bending test","",false,"","results_discussion","[wt.%] εf [%] Ti32PA-2h Ti32PA-4h Ti32MA-2h Ti32MA-4h y = -10.278x + 8.1584 R2 = 0.5346 y = -48.25x + 24.469 R2 = 0.8 0 1 2 3 4 5 6 7 0.30 0.40 0.50 0.60 Oeq."],["oa:W1577649195","Ti32MA-2h","εf [%]",5.0,5.0,5.0,null,"%","","","","three-point bending test","",false,"","results_discussion","[wt.%] εf [%] Ti32PA-2h Ti32PA-4h Ti32MA-2h Ti32MA-4h y = -10.278x + 8.1584 R2 = 0.5346 y = -48.25x + 24.469 R2 = 0.8 0 1 2 3 4 5 6 7 0.30 0.40 0.50 0.60 Oeq."],["oa:W1577649195","Ti32MA-4h","εf [%]",6.0,6.0,6.0,null,"%","","","","three-point bending test","",false,"","results_discussion","[wt.%] εf [%] Ti32PA-2h Ti32PA-4h Ti32MA-2h Ti32MA-4h y = -10.278x + 8.1584 R2 = 0.5346 y = -48.25x + 24.469 R2 = 0.8 0 1 2 3 4 5 6 7 0.30 0.40 0.50 0.60 Oeq."],["oa:W1577649195","Ti32-PA","strain",15.0,null,null,null,"%","","","","","",false,"","results_discussion","Conversely to UTS, the strain is somewhat lower compared to mill annealed wrought Ti–3Al–2.5V (15%), which is the typical behaviour of P/M materials due to the residual porosity."],["oa:W1577649195","Ti32-MA","strain",15.0,null,null,null,"%","","","","","",false,"","results_discussion","Conversely to UTS, the strain is somewhat lower compared to mill annealed wrought Ti–3Al–2.5V (15%), which is the typical behaviour of P/M materials due to the residual porosity."],["oa:W1577649195","Ti-3Al-2.5V","Strain at Fracture",12.0,null,null,null,"%","","sintered at 1250°C/2h","","","",false,"","results_discussion","Ultimate Tensile Strength 400 500 600 700 800 900 1000 1100 1250 1300 1350 Sintering Temperature [ºC] UTS [MPa] Ti32–PA Ti32–MA Strain at Fracture 0 3 6 9 12 15 18 21 1250 1300 1350"],["oa:W1577649195","Ti-3Al-2.5V","Strain at Fracture",12.0,null,null,null,"%","","sintered at 1300°C/2h","","","",false,"","results_discussion","Ultimate Tensile Strength 400 500 600 700 800 900 1000 1100 1250 1300 1350 Sintering Temperature [ºC] UTS [MPa] Ti32–PA Ti32–MA Strain at Fracture 0 3 6 9 12 15 18 21 1250 1300 1350"],["oa:W1577649195","Ti-3Al-2.5V","Strain at Fracture",15.0,null,null,null,"%","","sintered at 1350°C/2h","","","",false,"","results_discussion","Ultimate Tensile Strength 400 500 600 700 800 900 1000 1100 1250 1300 1350 Sintering Temperature [ºC] UTS [MPa] Ti32–PA Ti32–MA Strain at Fracture 0 3 6 9 12 15 18 21 1250 1300 1350"],["oa:W1577649195","Ti-3Al-2.5V","Strain at Fracture",12.0,null,null,null,"%","","sintered at 1250°C/4h","","","",false,"","results_discussion","Ultimate Tensile Strength 400 500 600 700 800 900 1000 1100 1250 1300 1350 Sintering Temperature [ºC] UTS [MPa] Ti32–PA Ti32–MA Strain at Fracture 0 3 6 9 12 15 18 21 1250 1300 1350"],["oa:W1577649195","Ti-3Al-2.5V","Strain at Fracture",12.0,null,null,null,"%","","sintered at 1300°C/4h","","","",false,"","results_discussion","Ultimate Tensile Strength 400 500 600 700 800 900 1000 1100 1250 1300 1350 Sintering Temperature [ºC] UTS [MPa] Ti32–PA Ti32–MA Strain at Fracture 0 3 6 9 12 15 18 21 1250 1300 1350"],["oa:W1577649195","Ti-3Al-2.5V","Strain at Fracture",15.0,null,null,null,"%","","sintered at 1350°C/4h","","","",false,"","results_discussion","Ultimate Tensile Strength 400 500 600 700 800 900 1000 1100 1250 1300 1350 Sintering Temperature [ºC] UTS [MPa] Ti32–PA Ti32–MA Strain at Fracture 0 3 6 9 12 15 18 21 1250 1300 1350"],["oa:W1577649195","Ti32–PA","Strain",12.0,null,null,null,"%","","HIP-2","","Tensile Test","",false,"","results_discussion","Tensile Test 0 100 200 300 400 500 600 700 800 900 1000 0 2 4 6 8 10 12 Strain [%] Stress [MPa] 0 2 4 6 8 10 12 Strain [%] P&S (1250ºC–2h) HIP–2 HIP–2 P&S (1250ºC–2h) Ti32–PA Ti32–MA Ultimate Tensile Strength 400 500 600 700 800 900 1000 1100 P&S HIP-2 Processing Conditions UTS [MPa] Ti32–PA Ti32–MA Strain at Fracture 0 3 6 9 12 15 18 21 P&S HIP-2"],["oa:W1577649195","Ti32–MA","Strain",15.0,null,null,null,"%","","HIP-2","","Tensile Test","",false,"","results_discussion","Tensile Test 0 100 200 300 400 500 600 700 800 900 1000 0 2 4 6 8 10 12 Strain [%] Stress [MPa] 0 2 4 6 8 10 12 Strain [%] P&S (1250ºC–2h) HIP–2 HIP–2 P&S (1250ºC–2h) Ti32–PA Ti32–MA Ultimate Tensile Strength 400 500 600 700 800 900 1000 1100 P&S HIP-2 Processing Conditions UTS [MPa] Ti32–PA Ti32–MA Strain at Fracture 0 3 6 9 12 15 18 21 P&S HIP-2"],["oa:W1577649195","Ti32–PA","Strain",1.0,null,null,null,"%","","HIP-2","","","",false,"","results_discussion","Nonetheless, the most important drop is in terms of strain which goes down to approximately 1% which is significantly lower either with respect to the wrought alloy or the P&S samples."],["oa:W1577649195","Ti32–MA","Strain",1.0,null,null,null,"%","","HIP-2","","","",false,"","results_discussion","Nonetheless, the most important drop is in terms of strain which goes down to approximately 1% which is significantly lower either with respect to the wrought alloy or the P&S samples."],["oa:W1577649195","Ti32-PA","flexural strain",5.0,null,null,null,"%","","HP (1100ºC)","","","",false,"","results_discussion","In comparison to P&S specimens sintered at 1300ºC during 4 hours, the processing of the Ti32–PA alloy by HP leads to an increment in ductility just in the case of the hot– pressing at 1100ºC whilst in the other cases the flexural strain is similar."],["oa:W1577649195","Ti32-PA","flexural strain",4.0,null,null,null,"%","","P&S (1300ºC–4h)","","","",false,"","results_discussion","Flexural Strain 0 1 2 3 4 5 6 7 900 1100 1300 Hot–pressing Temperature [ºC] εf [%] Grinded Not grinded"],["oa:W1577649195","Ti32-MA","flexural strain",3.0,null,null,null,"%","","P&S (1300ºC–4h)","","","",false,"","results_discussion","Flexural Strain 0 1 2 3 4 5 6 7 900 1100 1300 Hot–pressing Temperature [ºC] εf [%] Grinded Not grinded"],["oa:W1577649195","Ti32–PA","flexural strain",1.0,null,null,null,"%","","P&S","","","",false,"","results_discussion","As it can be seen in Figure 6.109, the lowest values of flexural strain for Ti32–PA is obtained in the pressing and sintering approach due to the fact that these samples have quite low relative density of approximately 93%."],["oa:W1577649195","Ti32–MA","flexural strain",1.0,null,null,null,"%","","P&S","","","",false,"","results_discussion","As it can be seen in Figure 6.109, the lowest values of flexural strain for Ti32–PA is obtained in the pressing and sintering approach due to the fact that these samples have quite low relative density of approximately 93%."],["oa:W1577649195","Ti32–MA","flexural strain",0.0,null,null,null,"%","","HP (1100ºC–30MPa–1h) (Grinded)","","","",false,"","results_discussion","The removal of the reacted layer in the hot–pressed samples leads to an increment of the ductility of the Ti32–MA alloy."],["oa:W1577649195","Ti32–MA","flexural strain",0.0,null,null,null,"%","","P&S (1350ºC–4h)","","","",false,"","results_discussion","Concerning P&S samples, the lower ductility of Ti32–MA is most probably due to the microstructural features and, in particular, to the grain growth induced by a higher temperature and longer time."],["oa:W1577649195","Ti-3Al-2.5V","flexural strain",2.0,null,null,null,"%","","uniaxial pressing and sintering","","bending test","",false,"","results_discussion","Mechanical properties obtained determined by bending tests decrease with the temperature and the time; however, minimum values of maximum bending strength of 1400 MPa and flexural strain of 2% were attained."],["oa:W1577649195","Ti-3Al-2.5V","strain",15.0,null,null,null,"%","","sintering at 1300°C for 2 hours","","","",false,"","results_discussion","Nevertheless, when sintering the Ti32–PA at 1300°C during 2 hours, a strain of 15%, the same of wrought Ti–3Al–2.5V, can be obtained."],["oa:W1577649195","Ti-3Al-2.5V","ductility",1.0,null,null,null,"%","","HIP at β field","","","",false,"","results_discussion","Diseño y Procesado de Aleaciones de Titanio mediante Técnicas Pulvimetalúrgicas Avanzadas 280 Selecting a HIP temperature in the β field generally provokes a decrement of the strength, either maximum bending strength or UTS, and a significant drop of the ductility down to 1%."],["oa:W1577649195","Ti-3Al-2.5V","flexural strain",0.5,null,null,null,"%","","surface removal after processing","","","",false,"","results_discussion","The removal of the outer surface allows to increase the maximum bending strength from 50 to 500 MPa, depending on processing temperature, and the flexural strain about a 0.5% on average."],["oa:W1577649195","Ti-6Al-4V","maximum strain",3.0,null,null,null,"%","room temperature","pressed and sintered","","tensile test","",false,"","results_discussion","As it can be seen in Figure 6.126, the typical tensile stress–strain curves for the Ti– 6Al–4V processed by pressing and sintering are composed by an elastic part, up to approximately 800 MPa, and then some plastic deformation, which is limited to 3% as maximum."],["oa:W1577649195","Ti64-PA","strain",6.0,6.0,6.0,null,"%","room temperature","sintered at 1250°C","","tensile test","",false,"","results_discussion","On the other side, the strain of both kind of alloys (Figure 6.127) decreases with the temperature indicating that the effect of diminishing the residual porosity and grain growth (see Section 6.3.1.6) is overcame by the effect of the oxygen and nitrogen content, as it was for flexural strain."],["oa:W1577649195","Ti64-MA","strain",4.0,4.0,4.0,null,"%","room temperature","sintered at 1250°C","","tensile test","",false,"","results_discussion","On the other side, the strain of both kind of alloys (Figure 6.127) decreases with the temperature indicating that the effect of diminishing the residual porosity and grain growth (see Section 6.3.1.6) is overcame by the effect of the oxygen and nitrogen content, as it was for flexural strain."],["oa:W1577649195","Ti64-MA","strain",3.0,3.0,3.0,null,"%","room temperature","sintered at 1300°C","","tensile test","",false,"","results_discussion","On the other side, the strain of both kind of alloys (Figure 6.127) decreases with the temperature indicating that the effect of diminishing the residual porosity and grain growth (see Section 6.3.1.6) is overcame by the effect of the oxygen and nitrogen content, as it was for flexural strain."],["oa:W1577649195","Ti64-MA","strain",2.0,2.0,2.0,null,"%","room temperature","sintered at 1350°C","","tensile test","",false,"","results_discussion","On the other side, the strain of both kind of alloys (Figure 6.127) decreases with the temperature indicating that the effect of diminishing the residual porosity and grain growth (see Section 6.3.1.6) is overcame by the effect of the oxygen and nitrogen content, as it was for flexural strain."],["oa:W1577649195","Ti-6Al-4V","strain",3.5,1.0,6.0,null,"%","room temperature","P&S","","tensile test","",false,"","results_discussion","When compared to the wrought alloy, the strain values obtained in Ti–6Al–4V P/M components is lower due to the greater amount of interstitial elements and the residual porosity; by the way, the values are similar to that presented by other authors (between 1% and 6%)[3, 53, 55, 56]."],["oa:W1577649195","Ti-6Al-4V","strain",1.0,null,null,null,"%","","HIP 1000°C/2h","","","",false,"","results_discussion","A similar decrement is obtained in terms of strain which drops down to 1%."],["oa:W1577649195","Ti-6Al-4V","strain",13.5,10.0,17.0,null,"%","","","","","",false,"","results_discussion","Diseño y Procesado de Aleaciones de Titanio mediante Técnicas Pulvimetalúrgicas Avanzadas 312 In all the cases, the ultimate tensile strength ranges between 911 MPa and 1040 MPa and the strain between 10 % and 17%[61-65, 67]."],["oa:W1577649195","Ti-6Al-4V","strain",9.0,null,null,null,"%","","sinter-HIP 1250°C/4h","","","",false,"","results_discussion","The only exception is the work of Minabe et al. where the sinter–HIPed specimens were processed at 1250ºC (98 MPa approximately 4 hours) obtaining good mechanical properties (UTS = 911 MPa and strain = 9%) due to the very low oxygen content (0.10 wt.%) but without any discussion about the effect of the microstructural features on the final properties[66]."],["oa:W1577649195","Ti64-PA","Flexural Strain",3.5,null,null,null,"%","","P&S (1300ºC–4h)","","","",false,"","results_discussion","Flexural Strain 0.0 0.5 1.0 1.5 2.0 2.5 3.0 3.5 900 1100 1300 Hot–pressing Temperature [ºC] εf [%] Grinded Not grinded"],["oa:W1577649195","Ti64-MA","Flexural Strain",3.0,null,null,null,"%","","P&S (1300ºC–4h)","","","",false,"","results_discussion","Flexural Strain 0.0 0.5 1.0 1.5 2.0 2.5 3.0 3.5 900 1100 1300 Hot–pressing Temperature [ºC] εf [%] Grinded Not grinded"],["oa:W1577649195","Ti-6Al-7Nb","flexural strain",2.0,0.4,0.7,null,"%","","","","","",false,"","results_discussion","[wt.%] εf [%] 2h 4h y = -3.8212x + 3.7971 R2 = 0.9951 0.40 0.50 0.60 0.70"],["oa:W1577649195","Ti-6Al-7Nb","strain",12.0,null,null,null,"%","","sintered at 1300°C","","","",false,"","results_discussion","On the other hand, the ductility of the Ti–6Al–7Nb alloy decreases with the increment of the sintering temperature even thought the samples processed at 1300ºC has somewhat lower strain than those sintered at 1350ºC."],["oa:W1577649195","Ti-6Al-7Nb","strain",14.0,null,null,null,"%","","sintered at 1350°C","","","",false,"","results_discussion","On the other hand, the ductility of the Ti–6Al–7Nb alloy decreases with the increment of the sintering temperature even thought the samples processed at 1300ºC has somewhat lower strain than those sintered at 1350ºC."],["oa:W1577649195","Ti-6Al-7Nb","strain",2.0,null,null,null,"%","","P/M","","","",false,"","results_discussion","As expected, the strain of the P/M Ti–6Al–7Nb is lower with respect to the wrought alloy due to the residual porosity and the high oxygen percentage."],["oa:W1577649195","Ti-6Al-7Nb","strain at fracture",10.0,null,null,null,"%","","wrought","","","",false,"","results_discussion","Ultimate Tensile Strength 400 500 600 700 800 900 1000 1100 1250 1300 1350 Sintering Temperature [ºC] UTS [MPa] Strain at Fracture 0 2 4 6 8 10 12 14 1250 1300 1350"],["oa:W1577649195","Ti-6Al-7Nb","strain",6.0,null,null,null,"%","850ºC","HIP-2","","tensile test","",false,"","results_discussion","As it can be seen in Figure 6.193, either the UTS or the strain of the HIPed samples drop significantly with respect to the properties determined on the pressed and sintered specimens."],["oa:W1577649195","Ti-6Al-4V","strain",6.0,null,null,null,"%","850ºC","","","tensile test","",false,"","results_discussion","A similar behaviour was found in the other α + β titanium alloy, the Ti–6Al–4V (Figure 6.146), whose values of UTS and strain are comparable."],["oa:W1577649195","Ti-6Al-7Nb","flexural strain",0.0,null,null,null,"","","HIP-3: 850°C/20min + 100MPa","","","",false,"unit_missing","results_discussion","This could explain the slightly higher maximum bending strength and somewhat lower flexural strain of HIP–4 samples compared to HIP–3 ones, which, besides, have higher percentage of residual porosity."],["oa:W1577649195","Ti67-MA","flexural strain",0.4,0.3,0.5,null,"%","","hot-pressed (grinded)","","","",false,"","results_discussion","Diseño y Procesado de Aleaciones de Titanio mediante Técnicas Pulvimetalúrgicas Avanzadas 363 In general, the grinding of the surface leads to an important improvement of the maximum bending strength (from 250 MPa to 660 MPa higher) and an increment of the flexural strain between 0.3% and 0.5%."],["oa:W1577649195","CP-Ti Grade 2","elongation",12.0,null,null,null,"%","","","","","",false,"","results_discussion","Nevertheless, values of elongation of 12% in elemental titanium and 15% in the Ti–3Al–2.5V alloy were obtained."],["oa:W1577649195","Ti-3Al-2.5V","elongation",15.0,null,null,null,"%","","","","","",false,"","results_discussion","Nevertheless, values of elongation of 12% in elemental titanium and 15% in the Ti–3Al–2.5V alloy were obtained."],["oa:W1583498654","TiAl-Base Alloys","Ductility at RT (%)",2.0,1.0,3.0,null,"%","room temperature","","","","",false,"","conclusions",""],["oa:W1583498654","Superalloys","Ductility at RT (%)",15.0,15.0,15.0,null,"%","room temperature","","","","",false,"","conclusions",""],["oa:W1583498654","Ti-48Al-2Cr-2Nb","total elongation",2.3,null,null,null,"%","room temperature","duplex microstructure","duplex","four-point bending test","",false,"","results",""],["oa:W1583498654","Ti-48Al-2Cr-2Nb","total elongation",1.5,null,null,null,"%","room temperature","fully lamellar microstructure","lamellar","four-point bending test","",false,"","results",""],["oa:W1583498654","T4","ductility",0.0,null,null,null,"","","","fully lamellar","","",false,"unit_missing","results",""],["oa:W1583498654","Ti-48Al-2Cr-2Nb","elongation (%)",3.4,null,null,null,"%","","T4","fully lamellar","","",false,"","discussion",""],["oa:W1583498654","Ti-50%Al","elongation",0.0,0.0,0.0,null,"","","milled","fully lamellar","","",false,"unit_missing","discussion",""],["oa:W1583498654","Ti-50%Al","elongation",0.0,0.0,0.0,null,"","","as-received","fully lamellar","","",false,"unit_missing","discussion",""],["oa:W1597080809","Ti-8Al-1Mo-1V","elongation",2.0,null,null,null,"%","room temperature","","","tensile test","10^/min",false,"","results_discussion",""],["oa:W1597080809","Ti-8Al-1Mo-1V","elongation",8.2,null,null,null,"%","room temperature","","","tensile test","10^/min",false,"","results_discussion",""],["oa:W1597080809","Ti-8Al-1Mo-1V","plastic elongation",8.5,8.0,9.0,null,"%","room temperature","","","tensile test","10^/min",false,"","results_discussion",""],["oa:W1608417304","Ti2Mn","ductility",21.3,21.3,21.3,null,"%","","","","","",false,"","conclusions","The hardness increased significantly ranging from 2.4 GPa (Ti2Mn) to 5.28 GPa (Ti12Mn), the elastic modulus ranging from 83.3 GPa (Ti2Mn) to 122 GPa (Ti12Mn) and the ductility decreased ranging from 21.3% (Ti2Mn) to 11.7% (Ti12Mn) with increasing manganese content in the Ti."],["oa:W1608417304","Ti12Mn","ductility",11.7,11.7,11.7,null,"%","","","","","",false,"","conclusions","The hardness increased significantly ranging from 2.4 GPa (Ti2Mn) to 5.28 GPa (Ti12Mn), the elastic modulus ranging from 83.3 GPa (Ti2Mn) to 122 GPa (Ti12Mn) and the ductility decreased ranging from 21.3% (Ti2Mn) to 11.7% (Ti12Mn) with increasing manganese content in the Ti."],["oa:W1651243854","Ti-10Nb","cell viability",124.9,null,null,16.9,"%","37 °C","","","agar overlay test","",false,"out_of_range","conclusions","Based on the agar overlay test, all of the Ti-xNb alloys were noncytotoxic, and the Ti-10Nb alloy demonstrated good biocompatibility as indicated by a cell viability of 124.9% ± 16.9%."],["oa:W1654190364","Ti-6Al-4V","δ, %",17.3,null,null,null,
