Repository: akhtar07/tisci-explorer

# TiSci Explorer

A read-only, static explorer for **TiSci**, an autonomous research agent for titanium alloys. TiSci reads the
titanium-alloy literature, builds a knowledge graph and a table of measured values, proposes hypotheses where the
graph has gaps, and tests them with DFT (MACE / VASP) and the ICME-lite multiscale chain.

**Live site:** https://akhtar07.github.io/tisci-explorer/

The site has seven sections:

| Section | What it shows |
|---|---|
| Overview | Corpus → graph → facts → hypotheses → verdicts, with the snapshot's counts |
| Worked example | One full loop for W in α-Ti: graph path, hypothesis, novelty check, DFT test, verdict, follow-up, DAMASK |

File: data/facts/lath_thickness.json (part 11 of 12)
null,"µm","","","","","",false,"","methods",""],["oa:W7118185743","Ti-6Al-4V","average width",0.143,0.143,0.143,null,"µm","","as-printed","martensitic α'","","",false,"","results","131 The α' phase (48 vol%, 143 nm average width, Supplementary Figure 8) transformed from the β 132 matrix during rapid cooling, with a minimal β-stabilizer content (3.1 ± 0.3 wt.%)."],["oa:W7118185743","Ti-6Al-4V","α' lath width",0.143,null,null,null,"µm","","","martensitic α'","nanoindentation","",false,"","discussion","Despite the significantly reduced α' phase fraction (a consequence 199 of metastable β phase formation), the overall secondary phase strengthening effect with CoCrNi 200 additives is not weakened but slightly enhanced owing to the dramatic refinement of α' lath width (649 201 nm → 143 nm)."],["oa:W7120595389","Ti-16Nb-15Mo","parâmetro de rede",0.332,null,null,null,"µm","","as-cast","beta","XRD","",false,"unit_suspect","abstract",""],["oa:W7120595389","Ti-15Mo-13Nb","parâmetro de rede",0.332,null,null,null,"µm","","as-cast","beta","XRD","",false,"unit_suspect","abstract",""],["oa:W7120595389","","a = 0,323nm, b = 0,472nm e c = 0,462nm",0.323,null,null,null,"µm","","","","calculated","",true,"unit_suspect","abstract",""],["oa:W7120595389","","a = 0,323nm, b = 0,472nm e c = 0,462nm",0.462,null,null,null,"µm","","","","calculated","",true,"unit_suspect","abstract",""],["oa:W7120595389","Ti-19Nb-15Mo","parâmetro de rede",0.3265,null,null,null,"µm","","solubilized at 800°C for 0.5h, air-cooled","","","",false,"unit_suspect","abstract",""],["oa:W7120595389","","a = 0,323nm, b = 0,472nm e c = 0,462nm",0.472,null,null,null,"µm","","","","calculated","",true,"unit_suspect","abstract",""],["oa:W7120595389","Ti-15Mo-13Nb","parâmetro de rede",0.3245,null,null,null,"µm","","solubilized at 800°C for 0.5h, air-cooled","","","",false,"unit_suspect","abstract",""],["oa:W7120595389","Ti-30Nb","parâmetro de rede",0.339,null,null,null,"µm","","","","XRD","",false,"unit_suspect","abstract",""],["oa:W7120595389","Ti-20Nb","parâmetro de rede",0.337,null,null,null,"µm","","","","XRD","",false,"unit_suspect","abstract",""],["oa:W7120595389","Ti-19Nb-15Mo","parâmetro de rede",0.332,null,null,null,"µm","","as-cast","beta","XRD","",false,"unit_suspect","abstract",""],["oa:W7120674153","Ti-6Al-4V","mean thickness",0.12,null,null,null,"µm","","thermal oxidation at 600°C","","","",false,"","front",""],["oa:W7120674153","Ti-6Al-4V","espessura média da camada formada",1.09,null,null,null,"µm","","thermal oxidation at 600°C","","","",false,"","front",""],["oa:W7120674153","Ti-6Al-4V","espessura média da camada formada",0.12,null,null,null,"µm","","thermal oxidation at 600°C","","","",false,"","front",""],["oa:W7120674153","Ti-6Al-4V","mean thickness",1.09,null,null,null,"µm","","thermal oxidation at 600°C","","","",false,"","front",""],["oa:W7123356519","","1–2 µm sized precipitates",1.5,1.0,2.0,null,"µm","","","","","",false,"","results_discussion","In addition, dark contrast features within the prior dendrites correspond to 1–2 µm sized precipitates that have formed across a large area."],["oa:W7124225910","Ti-15.1Mo-3.1Nb-2.77Al-0.21Si","length",2.0,2.0,2.0,null,"","600 °C","","acicular α","","",false,"unit_missing","results","In contrast, the α precipitates can actively grow, and the length and width of acicular α precipitates in the sample deformed at 600 °C are ≈2 and 3.6 times greater than those in the sample deformed at 500 °C, respectively."],["oa:W7124225910","Ti-15.1Mo-3.1Nb-2.77Al-0.21Si","width",8.4,null,null,null,"µm","","","","TEM","",false,"unit_suspect","results","On average, the width and length of α grains in Type I are 8.4 and 108.5 nm, respectively, while those of α grains in Type II are 12.3 and 74.2 nm in Figure , respectively."],["oa:W7124225910","Ti-15.1Mo-3.1Nb-2.77Al-0.21Si","width",7.2,7.2,7.2,null,"µm","600 °C","","acicular α","","",false,"unit_suspect","results","In contrast, the α precipitates can actively grow, and the length and width of acicular α precipitates in the sample deformed at 600 °C are ≈2 and 3.6 times greater than those in the sample deformed at 500 °C, respectively."],["oa:W7124225910","Ti-15.1Mo-3.1Nb-2.77Al-0.21Si","width",0.0123,null,null,null,"µm","","","","TEM","",false,"","results","On average, the width and length of α grains in Type I are 8.4 and 108.5 nm, respectively, while those of α grains in Type II are 12.3 and 74.2 nm in Figure , respectively."],["oa:W7124225910","Ti-15.1Mo-3.1Nb-2.77Al-0.21Si","width",2.0,2.0,2.0,null,"µm","500 °C","","acicular α","TEM (AC-TEM)","",false,"unit_suspect","discussion","Figure also shows that the dense and acicular α grains with a width of only ≈2 nm extend toward the crystal direction <111> within the β parent."],["oa:W7124225910","Ti-15.1Mo-3.1Nb-2.77Al-0.21Si","length",0.0742,null,null,null,"µm","","","","TEM","",false,"","results","On average, the width and length of α grains in Type I are 8.4 and 108.5 nm, respectively, while those of α grains in Type II are 12.3 and 74.2 nm in Figure , respectively."],["oa:W7124225910","Ti-15.1Mo-3.1Nb-2.77Al-0.21Si","length",0.1085,null,null,null,"µm","","","","TEM","",false,"","results","On average, the width and length of α grains in Type I are 8.4 and 108.5 nm, respectively, while those of α grains in Type II are 12.3 and 74.2 nm in Figure , respectively."],["oa:W7125817503","Ti64‐3BG","Min ferret diameter area average (µm)",3.2,null,null,2.5,"µm","","","","","",false,"","table","Ti64‐3BG\t6.7 ± 5.8\t3.2 ±2.5\t0.84 ± 0.7"],["oa:W7125817503","Ti64‐1BG","Max ferret diameter (µm)",12.08,null,null,8.7,"µm","","","","","",false,"","table","Ti64‐1BG\t12.08 ± 8.7\t3.6 ± 3.02\t1.09 ± 1.0"],["oa:W7125817503","Ti64‐1BG","Min ferret diameter area average (µm)",3.6,null,null,3.02,"µm","","","","","",false,"","table","Ti64‐1BG\t12.08 ± 8.7\t3.6 ± 3.02\t1.09 ± 1.0"],["oa:W7125817503","Ti64‐1BG","Min ferret diameter number average (µm)",1.09,null,null,1.0,"µm","","","","","",false,"","table","Ti64‐1BG\t12.08 ± 8.7\t3.6 ± 3.02\t1.09 ± 1.0"],["oa:W7125817503","Ti-6Al-4V","alpha lath thickness",0.4,0.4,0.4,null,"µm","","as-built with BG particles","","","",false,"","discussion","Similarly, in our study, the BG particle acts as a heterogeneous nucleation site, reducing the alpha lath length and thickness from 18 to 4.48 µm and from 0.7 to 0.4 µm, respectively."],["oa:W7125817503","Ti-6Al-4V","Min ferret diameter number average (µm)",1.2,null,null,1.0,"µm","","","","","",false,"","table","Ti64\t14.34 ± 8.4\t4.34 ± 3.4\t1.2 ± 1.0"],["oa:W7125817503","Ti64‐3BG","Max ferret diameter (µm)",6.7,null,null,5.8,"µm","","","","","",false,"","table","Ti64‐3BG\t6.7 ± 5.8\t3.2 ±2.5\t0.84 ± 0.7"],["oa:W7125817503","Ti-6Al-4V","beta grain thickness",2051.5,103.0,4000.0,null,"µm","","as-built AM","","","",false,"out_of_range","discussion","Previous studies on AM of Ti64 have reported beta grain thicknesses ranging from 103 µm to 4 mm []."],["oa:W7125817503","Ti64-3BG-3Cu","thickness reduction",0.75,null,null,null,"µm","","","","","",false,"","conclusions","- Adding BG and Cu to the Ti64 refined microstructure, with BG acting as a nucleation site, most notably reduced the α Lath length from 14 µm to 6 µm and the thickness reduction from 1.2 µm to 0.75 µm in the Ti64‐3BG‐3Cu compositions."],["oa:W7125817503","Ti64-3BG-3Cu","α Lath length",6.0,null,null,null,"µm","","","","","",false,"","conclusions","- Adding BG and Cu to the Ti64 refined microstructure, with BG acting as a nucleation site, most notably reduced the α Lath length from 14 µm to 6 µm and the thickness reduction from 1.2 µm to 0.75 µm in the Ti64‐3BG‐3Cu compositions."],["oa:W7125817503","Ti-6Al-4V","Max ferret diameter (µm)",14.34,null,null,8.4,"µm","","","","","",false,"","table","Ti64\t14.34 ± 8.4\t4.34 ± 3.4\t1.2 ± 1.0"],["oa:W7125817503","Ti64‐3BG‐3Cu","Min ferret diameter number average (µm)",0.75,null,null,0.6,"µm","","","","","",false,"","table","Ti64‐3BG‐3Cu\t6 ± 4.2\t2.8 ± 2\t0.75 ± 0.6"],["oa:W7125817503","Ti-6Al-4V","lath thickness",0.68,0.58,0.78,0.1,"µm","","as-built laser melting deposition with 5% TiB","","","",false,"","discussion","For instance, reinforcement with TiB ceramic particles has been shown to reduce lath thickness from 1.4 ± 0.12 to 0.68 ± 0.1 µm with a 5% TiB addition through laser melting deposition, attributed to TiB serving as nucleation sites []."],["oa:W7125817503","Ti-6Al-4V","alpha lath dimensions",0.65,0.6,0.7,null,"µm","","as-built DED","lamellar","","",false,"","discussion","Previous studies have reported alpha lath dimensions in DED Ti64 ranging from 0.6–0.7 µm, as reported in [], which aligns with our observations of 0.7 µm."],["oa:W7125817503","Ti64‐3BG‐3Cu","Min ferret diameter area average (µm)",2.8,null,null,2.0,"µm","","","","","",false,"","table","Ti64‐3BG‐3Cu\t6 ± 4.2\t2.8 ± 2\t0.75 ± 0.6"],["oa:W7125817503","Ti64‐3BG‐3Cu","Max ferret diameter (µm)",6.0,null,null,4.2,"µm","","","","","",false,"","table","Ti64‐3BG‐3Cu\t6 ± 4.2\t2.8 ± 2\t0.75 ± 0.6"],["oa:W7125817503","Ti64‐3BG","Min ferret diameter number average (µm)",0.84,null,null,0.7,"µm","","","","","",false,"","table","Ti64‐3BG\t6.7 ± 5.8\t3.2 ±2.5\t0.84 ± 0.7"],["oa:W7125817503","Ti-6Al-4V","Min ferret diameter area average (µm)",4.34,null,null,3.4,"µm","","","","","",false,"","table","Ti64\t14.34 ± 8.4\t4.34 ± 3.4\t1.2 ± 1.0"],["oa:W7126338591","Ti-6Al-4V","α-lath thickness",1.2,null,null,null,"","","","","","",false,"unit_missing","results",""],["oa:W7126338591","Ti-6Al-4V","lamellar thickness",0.0,null,null,null,"","","heat treating down to 600 ºC","lamellar","","",false,"unit_missing","discussion",""],["oa:W7126338591","Ti-6Al-4V","α-lath thickness",1.1,1.0,1.2,null,"µm","","","lath","","",false,"","results",""],["oa:W7126338591","Ti-6Al-4V","α-lath thickness",1.1,1.0,1.2,null,"µm","","","lath","","",false,"","results",""],["oa:W7126338591","Ti-6Al-4V","α-lath thickness",1.55,1.3,1.8,null,"µm","","","lath","","",false,"","results",""],["oa:W7126338591","Ti-6Al-4V","αlath thickness",0.0,null,null,null,"","","","lath","","",false,"unit_missing","discussion",""],["oa:W7126338591","Ti-6Al-4V","α-lamellae size",1.0,null,null,null,"","","","","","",false,"unit_missing","discussion",""],["oa:W7126338591","Ti-6Al-4V","α-lath thickness",30.0,null,null,null,"%","","","","","",false,"unit_mismatch","discussion",""],["oa:W7126338591","Ti-6Al-4V","α-lath thickness",150.0,150.0,150.0,null,"%","920 °C","STHIP","","","",false,"unit_mismatch","results",""],["oa:W7126338591","Ti-6Al-4V","α-lath thickness",20.0,20.0,20.0,null,"%","","LTHIP","","","",false,"unit_mismatch","results",""],["oa:W7126338591","Ti-6Al-4V","α-lath thickness",1.1,null,null,null,"","","","","","",false,"unit_missing","results",""],["oa:W7128357266","Ti-6Al-4V-1.5Zr-1Nb-0.5Mo","Dαs",0.22,0.06,0.38,null,"µm","","","","","",false,"","results_discussion","With increasing solution temperature, Vαₚ decreases from 52.6% to 7.9%, while Dαs increases from 0.06 μm to 0.38 μm, both showing monotonic trends."],["oa:W7128357266","Ti-6Al-4V-1.5Zr-1Nb-0.5Mo","Dαp",3.75,3.6,3.9,null,"µm","","","","","",false,"","results_discussion","Additionally, Dαp shows no clear correlation with aging temperature, varying in the range of 3.6 μm to 3.9 μm."],["oa:W7128357266","Ti-6Al-4V-1.5Zr-1Nb-0.5Mo","width of αs laths",0.4,null,null,null,"µm","","ST-928","","","",false,"","results_discussion","In the ST-928-AT-500 sample, the width of αs laths formed during solution treatment reaches nearly 400 nm, while that of the retained β phase is significantly reduced compared to that in the solution-treated sample."],["oa:W7129182704","Ti-8Mo","taille",5.5,5.0,6.0,null,"µm","-100 °C","","martensitic α'","","5 %",false,"","conclusions",""],["oa:W7129182704","","paramètres de maille",0.3256,null,null,0.0005,"µm","","","beta","","",false,"unit_suspect","conclusions",""],["oa:W7129182704","Ti-8Mo","paramètre de maille mesuré",0.3265,null,null,0.0006,"µm","","","","","",false,"unit_suspect","conclusions",""],["oa:W7129182704","","paramètres de maille",0.467,null,null,0.005,"µm","","","martensitic α'","","",false,"unit_suspect","conclusions",""],["oa:W7129182704","","paramètres de maille",0.475,null,null,0.005,"µm","","","martensitic α'","","",false,"unit_suspect","conclusions",""],["oa:W7129182704","","paramètres de maille",0.462,null,null,0.004,"µm","","","martensitic α'","","",false,"unit_suspect","conclusions",""],["oa:W7129182704","Ti-27Nb","largeur d’environ 3 µm",3.0,null,null,null,"µm","-100 °C","","","","",false,"","conclusions",""],["oa:W7129182704","","paramètres de maille",0.475,null,null,0.005,"µm","","","martensitic α'","","",false,"unit_suspect","conclusions",""],["oa:W7129182704","Ti-8Mo","taille moyenne de 10 µm",10.0,null,null,null,"µm","200 °C","deformed at 200 °C","","","",false,"","conclusions",""],["oa:W7129182704","","paramètres de maille",0.323,null,null,0.003,"µm","","","martensitic α'","","",false,"unit_suspect","conclusions",""],["oa:W7129182704","","paramètres de maille",0.316,null,null,0.002,"µm","","","martensitic α'","","",false,"unit_suspect","conclusions",""],["oa:W7129182704","Ti-27Nb","paramètre de maille",0.3288,0.328,0.3296,0.0008,"µm","200 °C","deformed at 200 °C","","XRD","",false,"unit_suspect","conclusions",""],["oa:W7129182704","","paramètre de maille",0.3274,null,null,0.0007,"µm","","","","","",false,"unit_suspect","conclusions",""],["oa:W7131547033","Ti-6Al-4V","taille d’aiguilles de martensite α' ",0.878,null,null,0.217,"µm","","as-built SLM","martensitic α'","","",false,"","discussion",""],["oa:W7131547033","Mo8Re (98%)","ܥͻͲ௚",0.7,null,null,null,"","room temperature","","","","",false,"unit_missing","results",""],["oa:W7131547033","Ti-6Al-2Sn-4Zr-6Mo","49±17 nm",0.049,0.032,0.066,0.017,"µm","","as-built SLM","martensitic α'","","",false,"","results_discussion",""],["oa:W7131547033","Ti-6Al-4V","taille d’aiguilles de martensite α' ",0.029,null,null,0.007,"µm","","as-built SLM","martensitic α'","","",false,"","discussion",""],["oa:W7131547033","Ti-6Al-2Sn-4Zr-6Mo","828 ± 240 nm",0.828,0.588,1.068,0.24,"µm","","P875 annealed","lamellar","","",false,"","results_discussion",""],["oa:W7131547033","Mo8Re (97%)","ܥͻͲ௚",0.65,null,null,null,"","room temperature","","","","",false,"unit_missing","results",""],["oa:W7131547033","Ti-6Al-4V","taille d’aiguilles de martensite α' ",3.83,null,null,1.852,"µm","","as-built SLM","martensitic α'","","",false,"","discussion",""],["oa:W7131547033","Ti-6Al-2Sn-4Zr-6Mo","thickness",0.0,0.0,0.0,null,"","","","martensitic α'","","",false,"unit_missing","discussion",""],["oa:W7131547033","Ti-6Al-2Sn-4Zr-6Mo","57±26 nm-width ߙ lamellae",0.057,0.031,0.083,0.026,"µm","","S600 annealed","lamellar","","",false,"","results_discussion",""],["oa:W7131547033","Ti-6Al-2Sn-4Zr-6Mo","ߙԣ martensite laths",0.6,0.55,0.7,null,"µm","","as-built","coarse martensitic α'","","",false,"","discussion",""],["oa:W7131547033","Mo8Re (98%)","ܥͻͲ௚",0.7,null,null,null,"","room temperature","","","","",false,"unit_missing","results",""],["oa:W7131547033","Mo8Re (97%)","ܥͻͲ௚",0.65,null,null,null,"","room temperature","","","","",false,"unit_missing","results",""],["oa:W7131547033","Ti-6Al-4V","taille d’aiguilles de martensite α' ",0.049,null,null,0.017,"µm","","as-built SLM","martensitic α'","","",false,"","discussion",""],["oa:W7131547033","Ti-6Al-4V","taille d’aiguilles de martensite α' ",0.828,null,null,0.24,"µm","","as-built SLM","martensitic α'","","",false,"","discussion",""],["oa:W7131547033","Ti-6Al-4V","taille d’aiguilles de martensite α' ",2.495,null,null,1.121,"µm","","as-built SLM","martensitic α'","","",false,"","discussion",""],["oa:W7131547033","Ti-6Al-2Sn-4Zr-6Mo","ߙԣ martensite laths",0.06,0.05,0.07,null,"µm","","as-built","fine martensitic α'","","",false,"","discussion",""],["oa:W7132696201","Ti-6Al-4V","α lamellerinin uzunluğu ve kalınlığı",0.0,null,null,null,"","","","lamellar","","",false,"unit_missing","abstract",""],["oa:W7132696201","Ti-6Al-4V","α-lamellerinin uzunluğu ve kalınlığı",0.0,null,null,null,"","","","martensitic α'","","",false,"unit_missing","abstract",""],["oa:W7132946827","AlSi10Mg","melt pool boundary width",6.0,null,null,null,"µm","","as-built LPBF","","","",false,"","results_discussion",""],["oa:W7132946827","","lamellar spacing",0.3,0.1,0.5,null,"µm","","","","","",false,"","results_discussion",""],["oa:W7133054355","Ti-6Al-2Zr","β laths, with a thickness of",0.3,null,null,null,"µm","","as-deposited","lamellar","","",false,"","results_discussion",""],["oa:W7133054355","Ti-6Al-2Zr","average thickness of the α lamellae",2.0,null,null,null,"µm","","as-deposited","lamellar","","",false,"","results_discussion",""],["oa:W7134100311","Ti-6Al-4V","lamella width",2.24,null,null,null,"µm","","1100 °C heat treated","lamellar","","",false,"","methods",""],["oa:W7134100311","Ti-6Al-4V","lamella width",2.38,null,null,null,"µm","","1100 °C heat treated","lamellar","","",false,"","methods",""],["oa:W7134100311","Ti-6Al-4V","lamella width",2.0,null,null,null,"µm","","900 °C heat treated","lamellar","","",false,"","methods",""],["oa:W7134100311","Ti-6Al-4V","lamella width",2.16,null,null,null,"µm","","900 °C heat treated","lamellar","","",false,"","methods",""],["oa:W7134407105","Ti-6Al-4V","α-plate thickness",1.0,null,null,null,"µm","","welded","lamellar","","",false,"","results_discussion",""],["oa:W7134595117","VT16","период решетки",0.33,0.33,0.33,null,"µm","","quenched to α''-martensite and deformed","martensitic α''","","",false,"unit_suspect","front",""],["oa:W7138103646","","secondary α",0.065,0.04,0.09,null,"µm","","","lamellar","","",false,"","results","There is a substantial size diﬀerence between the secondary α observed in ﬁgure3(c) and (d) of ∼40-90 nm, indicating a speed of growth of ∼0.17 nm s−1."],["oa:W7138103646","","secondary α lath width",0.015,0.01,0.02,null,"µm","","warm rolled and aged","lamellar","","",false,"","results","The secondary α lath width reduced from ∼50-100 nm in the as-received specimen to ∼10-20 nm in both the cold and warm rolled and aged samples."],["oa:W7138103646","","secondary α lath width",0.015,0.01,0.02,null,"µm","","cold rolled and aged","lamellar","","",false,"","results","The secondary α lath width reduced from ∼50-100 nm in the as-received specimen to ∼10-20 nm in both the cold and warm rolled and aged samples."],["oa:W7139407102","Ti-6Al-4V","α lamellerinin kalınlığı",5.0,null,null,null,"µm","","1˚C/dak soğutma hızında","lamellar","","",false,"","conclusions",""],["oa:W7139407102","Ti-6Al-4V","α lamellerinin kalınlığı",0.5,null,null,null,"µm","","100 ˚C/dak soğutma hızında","lamellar","","",false,"","conclusions",""],["oa:W7139672551","","a= 0,295 nm ve c= 0,468 nm",0.295,null,null,null,"µm","","","HSP","","",false,"unit_suspect","conclusions",""],["oa:W7139672551","","a=0,332nm",0.332,null,null,null,"µm","","900°C","HMK","","",false,"unit_suspect","conclusions",""],["oa:W7139672551","","a= 0,295 nm ve c= 0,468 nm",0.468,null,null,null,"µm","","","HSP","","",false,"unit_suspect","conclusions",""],["oa:W7139816893","CP-Ti Grade 2","yayınım derinliği",25.0,null,null,null,"µm","600 °C","nitrided 600 °C","","","",true,"","conclusions",""],["oa:W7139816893","Ti-6Al-4V","yayınım derinliği",25.0,null,null,null,"µm","600 °C","nitrided 9 h","","","",false,"","conclusions",""],["oa:W7139816893","CP-Ti Grade 2","yayınım derinliği",119.0,null,null,null,"µm","600 °C","nitrided 600 °C","","","",true,"out_of_range","conclusions",""],["oa:W7139816893","Ti-6Al-4V","yayınım derinliği",164.0,null,null,null,"µm","800 °C","nitrided 9 h","","","",false,"out_of_range","conclusions",""],["oa:W7139816893","CP-Ti Grade 2","yayınım derinliği",119.0,null,null,null,"µm","600 °C","nitrided","","","",true,"out_of_range","conclusions",""],["oa:W7139816893","CP-Ti Grade 2","yayınım derinliği",250.0,null,null,null,"µm","800 °C","nitrided","","","",true,"out_of_range","conclusions",""],["oa:W7139816893","CP-Ti Grade 2","yayınım derinliği",46.0,null,null,null,"µm","600 °C","nitrided 4 h","","","",false,"","conclusions",""],["oa:W7139816893","CP-Ti Grade 2","yayınım derinliği",210.0,null,null,null,"µm","800 °C","nitrided 4 h","","","",false,"out_of_range","conclusions",""],["oa:W7139816893","Ti-6Al-4V","yayınım derinliği",110.0,null,null,null,"µm","600 °C","nitrided 4 h","","","",false,"out_of_range","conclusions",""],["oa:W7139816893","Ti-6Al-4V","yayınım derinliği",155.0,null,null,null,"µm","800 °C","nitrided 4 h","","","",false,"out_of_range","conclusions",""],["oa:W7144782104","Ti65Fe35","lattice parameter of the TiFe phase",0.3001,null,null,null,"µm","","","","","",false,"unit_suspect","discussion",""],["oa:W7149885734","Ti-5Al-5Mo-5V-3Cr","laths within ∼4 µm of the surface",2.0,0.0,4.0,null,"µm","","","","","",false,"","discussion",""],["oa:W7149885734","Ti-5Al-5Mo-5V-3Cr","intragranular precipitates located in the center of the β grains",50.0,5.0,100.0,null,"µm","","","","","",false,"","conclusions",""],["oa:W7149885734","Ti-5Al-5Mo-5V-3Cr","secondary α laths",0.075,0.05,0.1,null,"µm","","","lamellar","","",false,"","methods",""],["oa:W7149885734","Ti-5Al-5Mo-5V-3Cr","intragranular precipitates on the outer parts of the grains",0.5,0.5,0.5,null,"µm","","","","","",false,"","conclusions",""],["oa:W7149885734","Ti-5Al-5Mo-5V-3Cr","lath size",3.0,null,null,null,"µm","","","fine α precipitation","","",false,"","discussion",""],["oa:W7150839530","TC21","average thickness of the α lamellar",1.19,null,null,null,"µm","room temperature","rolled at 500 °C","lamellar","","1.0 × 10−3 s−1",false,"","results","The average thickness of the α lamellar is 1.19 and 0.95 µm for TC21–500 and TC21–600, respectively, while the spacing is approximately 3 and 2 µm."],["oa:W7150839530","TC21","thickness of α phase",1.4,null,null,null,"µm","500 °C","","","","",false,"","results","Concurrently, the thickness of the α phase is slightly refined from 1.4 μm to 1.2 μm."],["oa:W7150839530","","b",0.24,null,null,null,"µm","","","","","",false,"unit_suspect","discussion","The ∆σd is expressed as []:(5)∆σd=MGbρ(6)ρ=2θ/μb where M is a constant (0.56), G is the shear modulus value of 42 GPa and b is Burger’s vector value of 0.24 nm."],["oa:W7150839530","TC21","average thickness of the α lamellar",0.95,null,null,null,"µm","room temperature","rolled at 600 °C","lamellar","","1.0 × 10−3 s−1",false,"","results","The average thickness of the α lamellar is 1.19 and 0.95 µm for TC21–500 and TC21–600, respectively, while the spacing is approximately 3 and 2 µm."],["oa:W7150839530","TC21","thickness of α phase",1.2,null,null,null,"µm","600 °C","","","","",false,"","results","Concurrently, the thickness of the α phase is slightly refined from 1.4 μm to 1.2 μm."],["oa:W7150839530","TC21","thickness of lamellae",2.1,null,null,null,"µm","","aged","","","",false,"","results","After aging, the volume fraction of α drops from 62% to 43%, while the corresponding thickness of the lamellae increases from 1.2 µm to 2.1 µm ()."],["oa:W7162342214","TC4 F","average thickness, of αs",0.53,null,null,null,"µm","","duplex microstructure (solution at 940 °C/1.5 h + aging at 580 °C/4 h)","duplex","metallographic analysis","",false,"","results","In contrast, TC4 F has a smaller aspect ratio, of αp (1~3.01), a lower volume fraction, of αp (26.63%), and finer average thickness, of αs (0.53 μm) []."],["oa:W7163054294","TA15","average width",0.42,0.32,0.52,0.1,"µm","","","martensitic α'","","",false,"","results_discussion","In the 1-T specimen (b,h), the laths coarsen slightly to 0.42 ± 0.10 μm and form a dense, continuous, and interwoven structure."],["oa:W7163054294","TA15","average width",0.28,0.21,0.35,0.07,"µm","","","martensitic α'","","",false,"","results_discussion","In the 0.5-T specimen (a,g), the α′ laths are very fine, with an average width of approximately 0.28 ± 0.07 μm, but the lath network is relatively fragmented."],["oa:W7163176634","Ti-6Al-4V","melt pool depth",746.5,353.0,1140.0,null,"µm","","","","","",false,"out_of_range","results_discussion","Specifically, the average melt pool depth increased from approximately 353 μm to 1140 μm as the laser power increased from 300 W to 700 W."],["oa:W7164265842","Ti-6Al-4V","α lath thickness",1.18,null,null,null,"µm","","as-built","","","",false,"","methods",""],["oa:W7164265842","Ti-6Al-4V","α lath thickness",54.0,null,null,null,"µm","","","","optical microscopy","",false,"out_of_range","methods",""],["oa:W7164265842","Ti-6Al-4V","thickness",1.97,null,null,null,"µm","","heat-treated above β-transus","lamellar","","",false,"","methods",""],["oa:W7164265842","Ti-6Al-4V","α lath thickness",1.5,1.5,1.5,null,"µm","","super β-transus heat treatment, furnace cooling","equiaxed α","","",false,"","methods",""],["oa:W7164265842","Ti-6Al-4V","α lath thickness",2.0,null,null,null,"","","near β-transus heat treatment","lamellar","","",false,"unit_missing","methods",""],["oa:W7164265842","Ti-6Al-4V","α lath thickness",2.0,null,null,null,"","","super β-transus heat treatment","lamellar","","",false,"unit_missing","methods",""],["oa:W7164265842","Ti-6Al-4V","α lath thickness",2.59,null,null,null,"µm","","heat-treated near β-transus","","","",false,"","methods",""],["oa:W7164265842","Ti-6Al-4V","α lath thickness",2.6,null,null,null,"µm","","heat-treated above β-transus","","","",false,"","methods",""],["oa:W7164265842","Ti-6Al-4V","α lath thickness",1.3,null,null,null,"µm","","heat-treated below β-transus","","","",false,"","methods",""],["oa:W7164265842","Ti-6Al-4V","thickness",0.97,null,null,null,"µm","","heat-treated near β-transus","lamellar","","",false,"","methods",""],["oa:W7164265842","Ti-6Al-4V","thickness",1.86,null,null,null,"µm","","heat-treated above β-transus","lamellar","","",false,"","methods",""],["oa:W7167064466","Ti-6Al-4V","α′ martensite lath thickness",30.0,null,null,null,"µm","room temperature","as-built SLM","martensitic α'","","",false,"","methods","For example, Yao et al. [] showed that reducing the hatch spacing from 90 μm to 30 μm refined the α′ martensite lath thickness and increased the yield strength from 981 MPa to 1213 MPa, following a Hall-Petch-type relationship."],["oa:W7167064466","Ti-6Al-4V","α-lath thickness",30.0,null,null,null,"µm","","","lamellar","hot compression test","",false,"","methods","Gao et al. [] performed hot compression tests on Ti-6Al-4V alloys with different α-lamellar thicknesses and reported that peak stress increased linearly with the reciprocal square root of α-lath thickness, indicating a Hall-Petch-type strengthening response."],["oa:W7171528257","Ti-6Al-4V","alpha lath widths",0.55,0.1,1.0,null,"µm","","as-built L-DED","lamellar","SEM","",false,"","results","1 3 8157 Progress in Additive Manufacturing (2026) 11:8149–8173 The microstructure observed in the SEM also shows all R1 Air, R2 Air R1 IG and R2 IG have a lamellar (α + β) micro structure, as shown in Fig. 9 with alpha lath widths ranging from 0.1 to 1 μm similar to that reported in [37]."],["oa:W7172431378","Ti-6Al-4V","d(E-TC4)",102.0,null,null,null,"µm","","EB-PBF","","","",false,"out_of_range","discussion","When calculating for the EB-PBF TC4 specimen, the range of k is 0.5–0.7 MN m−3/2 [], d(L-TC4) = 0.7 μm, d(E-TC4) = 102 μm ()."],["oa:W7172431378","Ti-6Al-4V","d(L-TC4)",0.7,null,null,null,"µm","","L-PBF","","","",false,"","discussion","When calculating for the EB-PBF TC4 specimen, the range of k is 0.5–0.7 MN m−3/2 [], d(L-TC4) = 0.7 μm, d(E-TC4) = 102 μm ()."],["oa:W7172431378","Ti-6Al-4V","average thickness of approximately 0.7 μm",0.7,null,null,null,"µm","","EB-PBF","lamellar","ImageJ 1.54p quantification","",false,"","results","The enlarged view in c highlights the ultrafine martensitic laths, which exhibit an average thickness of approximately 0.7 μm. e reveals the EB-PBF microstructure with a characteristic basket-weave morphology, where ImageJ 1.54p quantification identified 92.8% α-phase and 7.2% β-phase fractions. f, an enlarged view corresponding to the dashed square in e, reveals coarser α laths (~1.9 μm thickness) with a retained V-enriched β phase []."],["oa:W7172431378","Ti-6Al-4V","coarser α laths (~1.9 μm thickness)",1.9,null,null,null,"µm","","EB-PBF","lamellar","","",false,"","results","The enlarged view in c highlights the ultrafine martensitic laths, which exhibit an average thickness of approximately 0.7 μm. e reveals the EB-PBF microstructure with a characteristic basket-weave morphology, where ImageJ 1.54p quantification identified 92.8% α-phase and 7.2% β-phase fractions. f, an enlarged view corresponding to the dashed square in e, reveals coarser α laths (~1.9 μm thickness) with a retained V-enriched β phase []."],["oa:W7172431378","Ti-6Al-4V","d(TC4)",1.2,null,null,null,"µm","","L-PBF","","","",false,"","discussion","For the calculation of L-PBF TC4 alloy, the value of k is taken as 0.15 MPa m1/2 [], with d(TC4) = 1.2 μm []."],["oa:W7202183238","Ti-6Al-4V","PEO-induced micropore size",3.5,0.2,3.5,null,"µm","","as-built","","","",false,"","results","In the PEO/PVD-treated sam ples with two Nb/NbN layers, identified as the champion samples due to a ~ 90% reduction in wear rate compared to as-built samples, the PEO-induced micropore size, aver age porosity, and surface roughness (Rz) decreased from 0.2–3.5 μm, 4.24% ± 0.11, and 25.6 ± 3.5 μm to 0.2–1.5 μm, 0.23% ± 0.10, and 23.0 ± 6.8 μm, respectively."],["oa:W7202183238","Ti-6Al-4V","PEO-induced micropore size",1.5,0.2,1.5,null,"µm","","PEO/PVD-treated","","","",false,"","results","In the PEO/PVD-treated sam ples with two Nb/NbN layers, identified as the champion samples due to a ~ 90% reduction in wear rate compared to as-built samples, the PEO-induced micropore size, aver age porosity, and surface roughness (Rz) decreased from 0.2–3.5 μm, 4.24% ± 0.11, and 25.6 ± 3.5 μm to 0.2–1.5 μm, 0.23% ± 0.10, and 23.0 ± 6.8 μm, respectively."],["oa:W7202336196","Ti-6Al-4V","α-lath",1.25,1.2,1.3,null,"µm","","","","","",false,"","discussion",""],["oa:W7203442946","Ti50.5Zr40Nb6Sn2O1.5","average size",1.74,null,null,null,"µm","","","","","",false,"unit_suspect","results","Comparable nanodomains are also observed in the O0.5 and O1.0 alloys (Supplementary Figure 10), though their average sizes are larger (2.26 nm and 1.74 nm, respectively)."],["oa:W7203442946","Ti50.5Zr40Nb6Sn2O1.5","average domain diameter",1.35,null,null,null,"µm","","","","statistical analysis of IFFT regions","",false,"unit_suspect","results","Statistical analysis of over 100 such IFFT regions yields an average domain diameter of 1.35 nm (Supplementary Figure 9), consistent with the dark-field results."],["oa:W7203442946","Ti50.5Zr40Nb6Sn2O1.5","average size",2.26,null,null,null,"µm","","","","","",false,"unit_suspect","results","Comparable nanodomains are also observed in the O0.5 and O1.0 alloys (Supplementary Figure 10), though their average sizes are larger (2.26 nm and 1.74 nm, respectively)."],["oa:W7203442946","Ti50.5Zr40Nb6Sn2O1.5","average size",1.25,null,null,null,"µm","","","","dark-field transmission electron microscopy","",false,"unit_suspect","results","Imaging this diffuse signal using dark-field transmission electron microscopy (Figure 3b, reflections marked by yellow arrows in Figure 3a) reveals a high density of fine, uniformly distributed nanodomains within the β-phase matrix, with an average size of 1.25 nm (Supplementary Figure 9)."],["oa:W7204082545","microCM Ti64-6Mo","average width of 80 nm",0.08,null,null,null,"µm","","as-printed","martensitic α'","","",false,"","results","In the coarse α′ plates, {0001} stacking faults (Figs. 2a and S6b, d) together with substantial amounts of internal coherent {10\u000111}<10\u00011\u00012> compound nanotwins (average width of 80 nm) exist (Fig. 2c), which is to accommodate the shape strain brought by the cooling-induced phase transition51."],["oa:W7204082545","microCM Ti64-6Mo (wt.%)","lamellar thickness",0.075,0.05,0.1,null,"µm","","as-built SLM","lamellar","","",false,"","discussion","In the SIMT regions, the lamellar thickness of the stress-induced α′ martensite and the residual β phase is remarkably ﬁne—only 50–100 nm (Fig. 4e)—in stark contrast to the micron-scale martensite structure typically observed in conventional alloys39,59."],["oa:W7204082545","microCM Ti64-6Mo","lamellar spacing ranging from 50 to 100 nm",0.075,0.05,0.1,null,"µm","","as-printed","lamellar","","",false,"","results","The resulting martensite lamellae are aligned parallel to one another within the β matrix, with lamellar spacing ranging from 50 to 100 nm (Fig. 3k)."],["oa:W7204082545","microCM Ti64-6Mo","ultraﬁne (<40 nm)",0.04,null,0.04,null,"µm","","as-printed","martensitic α'","","",false,"","results","The low-Mo regions (<7 wt.%) are featured by high-density cooling-induced α′ martensitic plates with heterogeneous thicknesses: coarse (~300 nm, Fig. 2a) and ultraﬁne (<40 nm, Fig. 2d) (for more images, please refer to the Supplementary Information)."],["oa:W7204082545","microCM Ti64-6Mo","coarse (~300 nm)",0.3,null,null,null,"µm","","as-printed","martensitic α'","","",false,"","results","The low-Mo regions (<7 wt.%) are featured by high-density cooling-induced α′ martensitic plates with heterogeneous thicknesses: coarse (~300 nm, Fig. 2a) and ultraﬁne (<40 nm, Fig. 2d) (for more images, please refer to the Supplementary Information)."],["oa:W7204643144","","meltpool depth",130.8,130.8,130.8,55.2,"µm","","as-built SLM","","","",false,"out_of_range","results","The average meltpool depths were 130,8 ± 55,2 μm for the first melt pool and 225,0 ± 54,7 μm for the second melt pool."],["oa:W7204643144","","meltpool depth",225.0,225.0,225.0,54.7,"µm","","as-built SLM","","","",false,"out_of_range","results","The average meltpool depths were 130,8 ± 55,2 μm for the first melt pool and 225,0 ± 54,7 μm for the second melt pool."],["oa:W7206439610","","layer heights",0.25,null,null,null,"µm","","DED processed","","","",false,"unit_suspect","conclusions",""],["oa:W7208144403","Ti-29Nb-13Ta-4.6Zr","lath thickness",0.1,null,null,null,"µm","","aged at 673 K for 259.2 ks after solutionizing at 1063 K for 3.6 ks","α","TEM","",false,"","results_discussion","Fig. 6 Transmission electron micrograph, diffraction pattern and key diagram of Ti–29Nb–13Ta–4.6Zr aged at 673 K for 259.2 ks after solution treatment at 1063 K for 3.6 ks; (a) dark ﬁeld image of α phase, (b) diffraction pattern and (c) key diagram."],["oa:W7208147445","Ti-1023","幅",0.02,null,null,null,"µm","room temperature","450℃–320 s aged","acicular α","TEM observation","",false,"","front",""],["oa:W7208147445","Ti-1023","width",0.02,null,null,null,"µm","room temperature","450℃–320 s aged","acicular α","TEM observation","",false,"","front",""],["oa:W7208147445","Ti-10V-2Fe-3Al","width",0.2,null,null,null,"µm","","","fine α","","",false,"","front",""],["oa:W7208532421","","striation width",0.185,null,null,null,"µm","","","","SEM","",false,"","results_discussion","The main crack propagates vertical to the stress axis, and then propagates parallel to the stress axis with forming a number of striations with a width of around 185 nm as shown in Figs. 5(b) and (c)."],["oa:W7212306057","Ti-21Fe-21Mo","width",0.01,0.01,0.01,null,"µm","","aged at 750 °C for 72 h","","","",false,"","results_discussion","These ﬁne precipitates are β0 B2-TiFe and have a cube-to-cube orientation relationship withthematrix < 100 > β0 k<100>β,f100gβ0 k f100gβ.Bycomparingtheir morphology and the SAED patterns, these precipitates grow preferentially on the 011 planes."],["oa:W7212306057","Ti-21Fe-21Mo","width",0.01,0.01,0.01,null,"µm","","aged at 750 °C for 72 h","","","",false,"","results_discussion","The matrix precipitates have widths of approximately ~10 nm and are homogeneously distributed within the matrix."],["oa:W759580096","IMI 700","platelet thickness",0.0,0.0,0.0,null,"","","solution treated at 955°C","","","",false,"unit_missing","discussion",""],["oa:W762071903","Ti-35Nb-7Zr-5Ta","comprimento",0.04,null,null,null,"µm","","","precipitate α","TEM","",false,"","conclusions",""],["oa:W762071903","Ti-35Nb-7Zr-5Ta","dimensão",5.0,null,null,null,"µm","","","precipitate","TEM","",false,"unit_suspect","conclusions",""],["oa:W762071903","Ti-35Nb-7Zr-5Ta","largura",3.0,null,null,null,"µm","","","precipitate α","TEM","",false,"unit_suspect","conclusions",""],["oa:W762071903","Ti-35Nb-7Zr-5Ta","dimensões",5.0,null,null,null,"µm","","","α'","TEM","",false,"unit_suspect","conclusions",""],["oa:W798122979","Ti-6Al-4V","lath width",0.8,null,null,null,"µm","","as-built EBF3","bimodal","","",false,"","conclusions",""],["oa:W798122979","Ti-6Al-4V","lath width",1.0,null,null,null,"µm","","","","","",false,"","results_discussion",""],["oa:W810987828","Ti-24Nb","fines aiguilles de martensite",0.0,null,null,null,"","","","martensitic α'","","",false,"unit_missing","conclusions",""],["oapen:0c487968-e6fc-49f3-9edb-f805754710f3","","b",0.256,null,null,null,"µm","","","","","",true,"unit_suspect","part 1",""],["oapen:0e3ecc02-493d-42db-a2f7-8758c06d10d0","Ti-6Al-4V","Lamellendicke",1.5,null,null,null,"µm","","","","","",false,"","part 3",""],["oapen:0e3ecc02-493d-42db-a2f7-8758c06d10d0","Ti-6Al-4V","Lamellendicke",2.5,null,null,null,"µm","","","","","",false,"","part 3",""],["oapen:0e3ecc02-493d-42db-a2f7-8758c06d10d0","Ti-6Al-4V","Lamellendicke",2.0,null,null,null,"µm","","","","","",false,"","part 3",""],["oapen:0e3ecc02-493d-42db-a2f7-8758c06d10d0","Ti-6Al-4V","Lamellendicke",3.0,null,null,null,"µm","","","","","",false,"","part 3",""],["oapen:0e3ecc02-493d-42db-a2f7-8758c06d10d0","Ti-6Al-4V","Lamellendicke",0.6,null,null,null,"µm","","","","","",false,"","part 3",""],["oapen:0e3ecc02-493d-42db-a2f7-8758c06d10d0","Ti-6Al-4V","Lamellendicke",3.5,null,null,null,"µm","","","","","",false,"","part 3",""],["oapen:0e3ecc02-493d-42db-a2f7-8758c06d10d0","Ti-6Al-4V","Lamellendicke",0.5,0.5,2.5,null,"µm","","","","","",false,"","part 3",""],["oapen:0e3ecc02-493d-42db-a2f7-8758c06d10d0","Ti-6Al-4V","Lamellendicke",1.3,null,null,null,"µm","","","","","",false,"","part 3",""],["oapen:56325552-bdee-434a-9d07-21469156b271","","γ\" size",0.0265,null,null,0.0036,"µm","","","","","",false,"","part 1",""],["oapen:56325552-bdee-434a-9d07-21469156b271","MF3","γ”-precipitates size",0.0265,null,null,0.0036,"µm","","heat-treated","","","",false,"","part 1",""],["oapen:56325552-bdee-434a-9d07-21469156b271","MF3","optimal γ” size",0.0232,null,null,null,"µm","","heat-treated","","","",true,"","part 1",""],["oapen:ecabe847-0b35-411e-be89-a5d439f77157","","interlaminar distance",0.17,null,null,null,"µm","","cooling at 0.52°C/s","pearlite","","",false,"","part 9",""],["oapen:ecabe847-0b35-411e-be89-a5d439f77157","","interlaminar distance",0.1,null,null,null,"µm","","cooling at 5.1°C/s","pearlite","","",false,"","part 9",""],["oapen:ecabe847-0b35-411e-be89-a5d439f77157","","thickness of the α-phase plates",3.0,1.0,5.0,null,"µm","","annealed","lamellar","microhardness tester PMT-3","",false,"","part 1",""],["oapen:ecabe847-0b35-411e-be89-a5d439f77157","","length",17.5,5.0,30.0,null,"µm","","","lamellar","","",false,"","part 1",""],["oapen:ecabe847-0b35-411e-be89-a5d439f77157","","interlaminar distance",0.11,null,null,null,"µm","","cooling at 2.3°C/s","pearlite","","",false,"","part 9",""],["openaire:02c699a91fb44717bb4f6d0966f0fc2e","Ti-6Al-4V","latis parametreleri a=0,295nm ve c=0,468nm",0.468,0.468,0.468,null,"µm","","","","","",false,"unit_suspect","conclusions","Saf titanyumda, hegzagonal sıkı paket yapıdaki α fazının latis parametreleri a=0,295nm ve c=0,468nm ve c/a değeri de 1,587‟dir."],["openaire:02c699a91fb44717bb4f6d0966f0fc2e","Ti-6Al-4V","latis parametreleri a=0,295nm ve c=0,468nm",0.295,0.295,0.295,null,"µm","","","","","",false,"unit_suspect","conclusions","Saf titanyumda, hegzagonal sıkı paket yapıdaki α fazının latis parametreleri a=0,295nm ve c=0,468nm ve c/a değeri de 1,587‟dir."],["openaire:02c699a91fb44717bb4f6d0966f0fc2e","Ti-6Al-4V","latis parametresi a=0,332nm",0.332,0.332,0.332,null,"µm","","","","","",false,"unit_suspect","conclusions",
