Repository: akhtar07/tisci-explorer

# TiSci Explorer

A read-only, static explorer for **TiSci**, an autonomous research agent for titanium alloys. TiSci reads the
titanium-alloy literature, builds a knowledge graph and a table of measured values, proposes hypotheses where the
graph has gaps, and tests them with DFT (MACE / VASP) and the ICME-lite multiscale chain.

**Live site:** https://akhtar07.github.io/tisci-explorer/

The site has seven sections:

| Section | What it shows |
|---|---|
| Overview | Corpus → graph → facts → hypotheses → verdicts, with the snapshot's counts |
| Worked example | One full loop for W in α-Ti: graph path, hypothesis, novelty check, DFT test, verdict, follow-up, DAMASK |

File: data/facts/other.json (part 11 of 112)
["doi:10.3390/nano9030461","M–Hx (M = TiZrHfScMo)","Lattice Constant",3.331,null,null,null,"Å","","","","","",false,"unmapped_property","table","M–H0.25\t3.331"],["doi:10.3390/nano9030461","M–Hx (M = TiZrHfScMo)","Lattice Constant",3.337,null,null,null,"Å","","","","","",false,"unmapped_property","table","M–H0.5\t3.337"],["doi:10.3390/nano9030461","M–Hx (M = TiZrHfScMo)","Lattice Constant",3.35,null,null,null,"Å","","","","","",false,"unmapped_property","table","M–H\t3.350"],["doi:10.3390/nano9030461","M–Hx (M = TiZrHfScMo)","Lattice Constant",3.367,null,null,null,"Å","","","","","",false,"unmapped_property","table","M–H1.5\t3.367"],["doi:10.3390/nano9030461","M–Hx (M = TiZrHfScMo)","Lattice Constant",3.383,null,null,null,"Å","","","","","",false,"unmapped_property","table","M–H2\t3.383"],["doi:10.3390/nano9030461","M–Hx (M = TiZrHfScMo)","Lattice Constant",3.4,null,null,null,"Å","","","","","",false,"unmapped_property","table","M–H2.5\t3.400"],["doi:10.3390/nano9030461","M–Hx (M = TiZrHfScMo)","Lattice Constant",3.42,null,null,null,"Å","","","","","",false,"unmapped_property","table","M–H3\t3.420"],["doi:10.3390/nano9030461","M–Hx (M = TiZrHfScMo)","Lattice Constant",3.46,null,null,null,"Å","","","","","",false,"unmapped_property","table","M–H5\t3.46"],["doi:10.3390/nano9030461","M–Hx (M = TiZrHfScMo)","Lattice Constant",3.492,null,null,null,"Å","","","","","",false,"unmapped_property","table","M–H6\t3.492"],["doi:10.3390/nano9030461","M–Hx (M = TiZrHfScMo)","Lattice Constant",3.526,null,null,null,"Å","","","","","",false,"unmapped_property","table","M–H8\t3.526"],["doi:10.3390/nano9030461","M–Hx (M = TiZrHfScMo)","Lattice Constant",3.56,null,null,null,"Å","","","","","",false,"unmapped_property","table","M–H10\t3.56"],["doi:10.3390/s24154959","Ti-6Al-4V","recognition success rate",82.0,null,null,null,"%","","","","","",false,"unmapped_property","results","According to the suggested metric, the recognition success rate reached 82% with this patch size."],["doi:10.34626/5nvf-hy63","CP-Ti Grade 2","values",34.5,30.0,39.0,null,"MPa","","","","","",false,"unmapped_property","results_discussion",""],["doi:10.34626/5nvf-hy63","CP-Ti Grade 2","bonding strength",34.0,null,null,null,"MPa","","","","","",false,"unmapped_property","conclusions",""],["doi:10.34626/5nvf-hy63","CP-Ti Grade 2","cost",1290.0,null,null,null,"US$/ton","","","","","",false,"unmapped_property","conclusions",""],["doi:10.34626/5nvf-hy63","CP-Ti Grade 2","cost",24000.0,null,null,null,"US$/ton","","","","","",false,"unmapped_property","conclusions",""],["doi:10.34626/naz1-yr59","Ti-6Al-4V","dureza",14.0,null,null,null,"%","","solubilized at 950°C/AC","","","",false,"unmapped_property","abstract",""],["doi:10.34626/naz1-yr59","Ti-6Al-4V","dureza",3.0,null,null,null,"%","","solubilized at 950°C/AC","","","",false,"unmapped_property","abstract",""],["doi:10.34626/naz1-yr59","Ti-6Al-4V","fração de β",3.8,null,null,null,"%","","","","","",false,"unmapped_property","abstract",""],["doi:10.34626/naz1-yr59","Ti-6Al-4V","fração de β",5.4,null,null,null,"%","","","","","",false,"unmapped_property","abstract",""],["doi:10.3990/1.9789491909429","Ti-6Al-4V","contribution of GRS",60.0,null,null,null,"J/m2","","","","","",false,"unmapped_property","methods",""],["doi:10.3990/1.9789491909429","Ti-6Al-4V","thickness",65.0,60.0,70.0,null,"nm","","","","","",false,"unmapped_property","discussion",""],["doi:10.4028/www.scientific.net/msf.561-565.2241","Ti-6Al-4V","35%",35.0,null,null,null,"%","","","lamellar","","",false,"unmapped_property","results_discussion",""],["doi:10.52571/ptq.v17.n35.2020.37_skvortsov_pgs_425_436.pdf","Ti-6Al-4V","durability",1.5,null,null,null,"times","","","","","",false,"unmapped_property","results_discussion","Structural changes in the surface zones of the part cause an increase in the durability of products up to 1.5 times at cyclic stresses of 1650- 2600 MPa."],["doi:10.5287/ora-nodv5z2pz","Ti-6Al-4V","number density",6.0,null,null,null,"mm-3","","as-built SLM","","","",false,"unmapped_property","methods",""],["doi:10.5287/ora-nodv5z2pz","Ti-6Al-4V","number density",20.0,null,null,null,"mm-3","","as-built SLM","","","",false,"unmapped_property","methods",""],["doi:10.5287/ora-nodv5z2pz","Ti-6Al-4V","maximum q Ap",50.0,null,null,null,"µm","","as-built SLM","","","",false,"unmapped_property","discussion",""],["doi:10.5287/ora-nodv5z2pz","Ti-6Al-4V","maximum q Ap",70.0,null,null,null,"µm","","as-built SLM","","","",false,"unmapped_property","discussion",""],["doi:10.5287/ora-nodv5z2pz","Ti-6Al-4V","effective loading area",6.8,null,null,null,"%","","as-built SLM","","","",false,"unmapped_property","discussion",""],["doi:10.5287/ora-rywmwyy0x","Ti-6Al-4V","coupling constant",6.5,6.5,6.5,null,"rad/µm","","","","ABAQUS simulation","",true,"unmapped_property","results","Furthermore, the simulated coupling constant for a foil of 145 μm in measured thickness through ABAQUS was 6.5 rad/μm, a value lower than the majority of recorded samples."],["doi:10.5287/ora-rywmwyy0x","Ti-6Al-4V","lives",5.0,null,null,null,"log(cycles)","","","","PSN multiple stress protocol","",false,"unmapped_property","results","Samples are tested to lives between 5, 6, and 7 𝑙𝑜𝑔(𝑐𝑦𝑐𝑙𝑒𝑠), and with stress step protocols with varying step sizes with a minimum step size of 50 MPa and a maximum starting stress of 330 MPa."],["doi:10.5287/ora-rywmwyy0x","Ti-6Al-4V","lives",6.0,null,null,null,"log(cycles)","","","","PSN multiple stress protocol","",false,"unmapped_property","results","Samples are tested to lives between 5, 6, and 7 𝑙𝑜𝑔(𝑐𝑦𝑐𝑙𝑒𝑠), and with stress step protocols with varying step sizes with a minimum step size of 50 MPa and a maximum starting stress of 330 MPa."],["doi:10.5287/ora-rywmwyy0x","Ti-6Al-4V","lives",7.0,null,null,null,"log(cycles)","","","","PSN multiple stress protocol","",false,"unmapped_property","results","Samples are tested to lives between 5, 6, and 7 𝑙𝑜𝑔(𝑐𝑦𝑐𝑙𝑒𝑠), and with stress step protocols with varying step sizes with a minimum step size of 50 MPa and a maximum starting stress of 330 MPa."],["doi:10.5287/ora-rywmwyy0x","Ti-6Al-4V","30% harder than the parent material",30.0,null,null,null,"%","","","","nanoindentation","",false,"unmapped_property","conclusions","The results of the nanoindentation work suggests that the weld-line contains material approximately 30% harder than the parent material."],["doi:10.5445/ir/1000162016","","aged at 850°C for 300h",850.0,null,null,null,"°C","","","","","",false,"unmapped_property","abstract",""],["doi:10.5445/ir/1000162016","","aged at 850°C for 300h",300.0,null,null,null,"h","","","","","",false,"unmapped_property","abstract",""],["doi:10.5445/ir/1000162016","","test temperature is about 55% of the solidus temperature",55.0,null,null,null,"%","","","","","",false,"unmapped_property","abstract",""],["doi:10.5445/ir/1000162016","","potential operating temperature is limited to about 650 −750°C",650.0,null,null,null,"°C","","","","","",false,"unmapped_property","abstract",""],["doi:10.5445/ir/1000162016","","potential operating temperature is limited to about 650 −750°C",750.0,null,null,null,"°C","","","","","",false,"unmapped_property","abstract",""],["doi:10.5445/ir/1000162016","","cyclic loading at 750°C",750.0,null,null,null,"°C","","","","","",false,"unmapped_property","abstract",""],["doi:10.5445/ir/1000162016","","annealing at 750°C for v",750.0,null,null,null,"°C","","","","","",false,"unmapped_property","abstract",""],["doi:10.5445/ir/1000162016","","Risse",70.0,null,null,null,"µm","","","","","",false,"unmapped_property","abstract",""],["doi:10.5445/ir/1000162016","","Voroxidiert",300.0,null,null,null,"h","850 °C","","","","",false,"unmapped_property","abstract",""],["doi:10.5445/ir/1000162016","","Voroxidation",300.0,null,null,null,"h","850 °C","","","","",false,"unmapped_property","abstract",""],["doi:10.5445/ir/1000162016","","Härtewert nach Rockwell",46.0,null,null,null,"HRC","","","","","",false,"unmapped_property","abstract",""],["doi:10.5445/ir/1000162016","","stabile plastische Dehnungamplitude",0.052,0.042,0.062,null,"%","750°C","","","","5Hz",false,"unmapped_property","abstract",""],["doi:10.5445/ir/1000162016","","Dehnrate",0.0001,null,null,null,"s-1","","","","","",false,"unmapped_property","abstract",""],["doi:10.5445/ir/1000162016","","Dehnrate",0.0012,null,null,null,"s-1","","","","","",false,"unmapped_property","abstract",""],["doi:10.5445/ir/1000162016","","Dehnrate",0.0122,null,null,null,"s-1","","","","","",false,"unmapped_property","abstract",""],["doi:10.5445/ir/1000162016","","Dehnrate",0.0001,null,null,null,"s-1","","","","","",false,"unmapped_property","abstract",""],["doi:10.5445/ir/1000162016","","Dehnrate",0.0014,null,null,null,"s-1","","","","","",false,"unmapped_property","abstract",""],["doi:10.5445/ir/1000162016","","Dehnrate",0.0138,null,null,null,"s-1","","","","","",false,"unmapped_property","abstract",""],["doi:10.5445/ir/1000162016","","Dehnrate",0.0002,null,null,null,"s-1","","","","","",false,"unmapped_property","abstract",""],["doi:10.5445/ir/1000162016","","Dehnrate",0.0015,null,null,null,"s-1","","","","","",false,"unmapped_property","abstract",""],["doi:10.5445/ir/1000162016","","Dehnrate",0.0154,null,null,null,"s-1","","","","","",false,"unmapped_property","abstract",""],["doi:10.5445/ir/1000162016","","Mikrohärte des Grundmaterials",250.0,null,null,null,"HV0,1","","","","","",false,"unmapped_property","abstract",""],["doi:10.5445/ir/1000162016","","Maximum",540.0,null,null,null,"HV0,1","","","","","",false,"unmapped_property","abstract",""],["doi:10.5445/ir/1000162016","","maximale Härte",390.0,null,null,null,"HV0,1","","8 hours at 750°C in vacuum","","","",false,"unmapped_property","abstract",""],["doi:10.5445/ir/1000162016","","Lebensdauer",260.0,null,null,null,"MPa","","","bimodal","","",false,"unmapped_property","abstract",""],["doi:10.5445/ir/1000162016","","Lebensdauer",0.75,null,null,null,"%","","","","","",false,"unmapped_property","abstract",""],["doi:10.5445/ir/1000162016","","Lebensdauer",0.01,null,null,null,"relative","","","","","",false,"unmapped_property","abstract",""],["doi:10.5445/ir/1000162016","","Härte",250.0,null,null,null,"HV0,1","","","","","",false,"unmapped_property","abstract",""],["doi:10.5445/ir/1000162016","","Mikrohärte",300.0,null,null,null,"HV0,1","","","","","",false,"unmapped_property","abstract",""],["doi:10.5445/ir/1000162016","","Mikrohärte",300.0,null,null,null,"HV0,1","","","","","",false,"unmapped_property","abstract",""],["doi:10.5445/ir/1000162016","","Tiefe des glatten, blau bis violett verfärbten Bereichs",300.0,null,null,null,"µm","","","","","",false,"unmapped_property","abstract",""],["doi:10.5445/ir/1000162016","","Tiefe des glatten, blau bis violett verfärbten Bereichs",400.0,null,null,null,"µm","","","","","",false,"unmapped_property","abstract",""],["doi:10.5445/ir/1000162016","Ti-48Al-2Cr","Mikrohärte",308.0,null,null,null,"HV0,1","","","","","",false,"unmapped_property","abstract",""],["doi:10.5445/ir/1000162016","Ti-48Al-2Cr","Mikrohärte",350.0,null,null,null,"HV0,1","","","","","",false,"unmapped_property","abstract",""],["doi:10.5445/ir/1000162016","","Bruchdehnung",230.0,null,null,null,"MPa","","","","","",false,"unmapped_property","abstract",""],["doi:10.5445/ir/1000162016","","Dauerfestigkeit",27.0,null,null,null,"%","","","","","",false,"unmapped_property","abstract",""],["doi:10.5445/ir/1000162016","","Lebensdauer",2.0,null,null,null,"Größenordnungen","","","","","",false,"unmapped_property","abstract",""],["doi:10.5445/ir/1000162016","","Lebensdauer",15.0,null,null,null,"MPa","","","","","",false,"unmapped_property","abstract",""],["doi:10.5445/ir/1000162016","","Lebensdauer",15.0,null,null,null,"MPa","","","","","",false,"unmapped_property","abstract",""],["doi:10.5445/ir/1000162016","","Lebensdauer",230.0,null,null,null,"MPa","","","","","",false,"unmapped_property","abstract",""],["doi:10.5445/ir/1000162016","","Lebensdauer",215.0,null,null,null,"MPa","","","","","",false,"unmapped_property","abstract",""],["doi:10.5445/ir/1000162016","","Härte",250.0,null,null,null,"HV0,1","","","","","",false,"unmapped_property","abstract",""],["doi:10.5445/ir/1000162016","","Druckeigenspannungen",-800.0,null,null,null,"MPa","","","","","",false,"unmapped_property","abstract",""],["doi:10.5445/ir/1000162016","","Mikrohärte",500.0,null,null,null,"HV0,1","","","","","",false,"unmapped_property","abstract",""],["doi:10.5445/ir/1000162016","","Mikrohärte",400.0,null,null,null,"HV0,1","","annealed","","","",false,"unmapped_property","abstract",""],["doi:10.5445/ir/1000162016","","Lebensdauer",2.0,null,null,null,"ordersofmagnitude","","","","","",false,"unmapped_property","abstract",""],["doi:10.70675/08f5f9ffz53b8z455bzb583zf6d87897e084","Ti-5-5-5-3","cω/( q 3/8 × aω)",1.005,null,null,null,"","324 °C","β-metastable state","","","",false,"unmapped_property","conclusions",""],["doi:10.70675/08f5f9ffz53b8z455bzb583zf6d87897e084","Ti-5-5-5-3","cω/( q 3/8 × aω)",1.004,null,null,null,"","345 °C","β-metastable state","","","",false,"unmapped_property","conclusions",""],["doi:10.70675/08f5f9ffz53b8z455bzb583zf6d87897e084","Ti-5-5-5-3","cω/( q 3/8 × aω)",1.004,null,null,null,"","366 °C","β-metastable state","","","",false,"unmapped_property","conclusions",""],["doi:10.70675/08f5f9ffz53b8z455bzb583zf6d87897e084","Ti-10V-2Fe-3Al","flux thermique massique",16.9,null,null,null,"J/g","","","","DSC","",false,"unmapped_property","conclusions",""],["doi:10.70675/08f5f9ffz53b8z455bzb583zf6d87897e084","Ti-10V-2Fe-3Al","flux thermique massique",14.6,null,null,null,"J/g","","","","DSC","",false,"unmapped_property","conclusions",""],["doi:10.70675/08f5f9ffz53b8z455bzb583zf6d87897e084","Ti-10V-2Fe-3Al","flux thermique massique",10.9,null,null,null,"J/g","","","","DSC","",false,"unmapped_property","conclusions",""],["doi:10.70675/08f5f9ffz53b8z455bzb583zf6d87897e084","Ti-10V-2Fe-3Al","flux thermique massique",8.7,null,null,null,"J/g","","","","DSC","",false,"unmapped_property","conclusions",""],["doi:10.70675/08f5f9ffz53b8z455bzb583zf6d87897e084","Ti-10V-2Fe-3Al","flux thermique massique",7.3,null,null,null,"J/g","","","","DSC","",false,"unmapped_property","conclusions",""],["doi:10.70675/08f5f9ffz53b8z455bzb583zf6d87897e084","Ti-10V-2Fe-3Al","flux thermique massique",1.3,null,null,null,"J/g","","","","DSC","",false,"unmapped_property","conclusions",""],["doi:10.70675/08f5f9ffz53b8z455bzb583zf6d87897e084","","fraction volumique α identique",0.0,null,null,null,"","","830°C - 4h - AQ","β + αp","","",false,"unmapped_property","conclusions",""],["doi:10.70675/08f5f9ffz53b8z455bzb583zf6d87897e084","","fraction volumique α identique",0.0,null,null,null,"","","800°C - 4h - AQ","β + αp","","",false,"unmapped_property","conclusions",""],["doi:10.70675/08f5f9ffz53b8z455bzb583zf6d87897e084","","fraction volumique α identique",0.0,null,null,null,"","","760°C - 4h - AQ","β + αp + αp2","","",false,"unmapped_property","conclusions",""],["doi:10.70675/08f5f9ffz53b8z455bzb583zf6d87897e084","","fraction volumique α identique",0.0,null,null,null,"","","730°C - 4h - AQ","β + αp + αp2","","",false,"unmapped_property","conclusions",""],["doi:10.70675/08f5f9ffz53b8z455bzb583zf6d87897e084","","séquences thermiques",0.0,null,null,null,"","","800°C - 4h - DQ - 760°C - 4h - AQ","β + αp","","",false,"unmapped_property","conclusions",""],["doi:10.70675/08f5f9ffz53b8z455bzb583zf6d87897e084","","séquences thermiques",0.0,null,null,null,"","","800°C - 4h - DQ - 730°C - 4h - AQ","β + αp","","",false,"unmapped_property","conclusions",""],["doi:10.70675/1607361azab56z46ccza176zc300cdaf03f0","Ti-Cr-Sn","work hardening rate",2.6,null,null,null,"GPa","","","","","",false,"unmapped_property","results",""],["doi:10.70675/1607361azab56z46ccza176zc300cdaf03f0","Ti-Cr-Sn","surface fraction of b twins",27.2,null,null,null,"%","","","","EBSD","",false,"unmapped_property","results",""],["doi:10.70675/1607361azab56z46ccza176zc300cdaf03f0","Ti-Cr-Sn","surface fraction of {112}<111> twin",0.7,null,null,null,"%","","","","EBSD","",false,"unmapped_property","results",""],["doi:10.70675/1607361azab56z46ccza176zc300cdaf03f0","Ti-Cr-Sn","surface fraction of a'' variants",2.3,null,null,null,"%","","","","EBSD","",false,"unmapped_property","results",""],["doi:10.70675/1607361azab56z46ccza176zc300cdaf03f0","Ti-Cr-Sn","surface fraction of a'' variants",1.3,null,null,null,"%","","","","EBSD","",false,"unmapped_property","results",""],["doi:10.70675/1607361azab56z46ccza176zc300cdaf03f0","Ti-Cr-Sn","surface fraction of a'' variants",6.7,null,null,null,"%","","","","EBSD","",false,"unmapped_property","results",""],["doi:10.70675/1607361azab56z46ccza176zc300cdaf03f0","Ti-Cr-Sn","surface fraction of martensite at failure",22.9,null,null,null,"%","","","","EBSD","",false,"unmapped_property","results",""],["doi:10.70675/1607361azab56z46ccza176zc300cdaf03f0","Ti-Cr-Sn","a'' fraction",20.0,null,null,null,"%","","","","","",false,"unmapped_property","results",""],["doi:10.70675/1607361azab56z46ccza176zc300cdaf03f0","Ti-Cr-Sn","surface fraction of twinned grain",30.0,null,null,null,"%","","","","","",false,"unmapped_property","discussion",""],["doi:10.70675/1607361azab56z46ccza176zc300cdaf03f0","Ti-Cr-Sn","surface fraction of martensite",10.0,null,null,null,"%","","","","","",false,"unmapped_property","discussion",""],["doi:10.70675/1607361azab56z46ccza176zc300cdaf03f0","Ti-Cr-Sn","fraction of martensite",30.0,null,null,null,"%","","","","SXRD","",false,"unmapped_property","discussion",""],["doi:10.70675/1607361azab56z46ccza176zc300cdaf03f0","Ti-Cr-Sn","fraction of martensite",10.0,null,null,null,"%","","","","SXRD","",false,"unmapped_property","discussion",""],["doi:10.70675/1607361azab56z46ccza176zc300cdaf03f0","Ti-Cr-Sn","fraction of martensite",30.0,null,null,null,"%","","","","EBSD","",false,"unmapped_property","conclusions",""],["doi:10.70675/1607361azab56z46ccza176zc300cdaf03f0","Ti-7Cr-1Al","UTS-YS(MPa)",765.0,null,null,null,"MPa","room temperature","","","tensile test","1.7x10-3 s-1",false,"unmapped_property","results_discussion",""],["doi:10.70675/1607361azab56z46ccza176zc300cdaf03f0","Ti-7Cr-1Al","UTS-YS(MPa)",765.0,null,null,null,"MPa","room temperature","","","tensile test","1.7x10-3 s-1",false,"unmapped_property","results_discussion",""],["doi:10.70675/1607361azab56z46ccza176zc300cdaf03f0","Ti-7Cr-1Al","UTS-YS(MPa)",765.0,null,null,null,"MPa","room temperature","","","tensile test","1.7x10-3 s-1",false,"unmapped_property","conclusions",""],["doi:10.70675/42c7f996zd859z4be7zb9d1zad3c9bf21c8b","Ti-5.5.5.3","pente",1.65,null,null,null,"","400 °C","","","","",false,"unmapped_property","conclusions",""],["doi:10.70675/42c7f996zd859z4be7zb9d1zad3c9bf21c8b","Ti-5.5.5.3","pente",1.0,null,null,null,"","450–600 °C","","","","",false,"unmapped_property","conclusions",""],["doi:10.70675/42c7f996zd859z4be7zb9d1zad3c9bf21c8b","Ti-5.5.5.3","pente",0.79,null,null,null,"","210 °C","","","","",false,"unmapped_property","conclusions",""],["doi:10.70675/42c7f996zd859z4be7zb9d1zad3c9bf21c8b","Ti-5.5.5.3","vitesse de montée",60.0,null,null,null,"°C/min","","aged at 600°C/8h with heating rate ~60°C/min","","","",false,"unmapped_property","conclusions",""],["doi:10.70675/42c7f996zd859z4be7zb9d1zad3c9bf21c8b","Ti-5.5.5.3","vitesse de montée en température",60.0,null,null,null,"°C/min","","aged at 600°C/8h with heating rate ~60°C/min","","","",false,"unmapped_property","conclusions",""],["doi:10.70675/42c7f996zd859z4be7zb9d1zad3c9bf21c8b","Ti-5.5.5.3","traitement de revenu",450.0,null,null,null,"°C","","STA 450°C/1h","","","",false,"unmapped_property","conclusions",""],["doi:10.70675/42c7f996zd859z4be7zb9d1zad3c9bf21c8b","Ti-5.5.5.3","maintien en température",250.0,null,null,null,"°C","","STA 250°C/24h","","","",false,"unmapped_property","conclusions",""],["doi:10.70675/42c7f996zd859z4be7zb9d1zad3c9bf21c8b","Ti-5.5.5.3","maintien en température",500.0,null,null,null,"°C","","STA 500°C/8h","","","",false,"unmapped_property","conclusions",""],["doi:10.70675/42c7f996zd859z4be7zb9d1zad3c9bf21c8b","Ti-5.5.5.3","vitesse de montée en température",5.0,null,null,null,"°C/min","","","","","",false,"unmapped_property","conclusions",""],["doi:10.70675/568a13bcz084bz4d93zae40zdebe90de86b6","Ti-12Mo-6Zr","strain-hardening rate",0.05,null,null,null,"MPa","","","","","",false,"unmapped_property","discussion",""],["doi:10.70675/568a13bcz084bz4d93zae40zdebe90de86b6","Ti-W-Mo-Zr","work hardening rate",0.06,null,null,null,"MPa","","","","","",false,"unmapped_property","discussion",""],["doi:10.70675/568a13bcz084bz4d93zae40zdebe90de86b6","Ti-12Mo-10Zr","improved radiocapacity",0.0,0.0,0.0,null,"","","","","","",false,"unmapped_property","abstract",""],["doi:10.70675/568a13bcz084bz4d93zae40zdebe90de86b6","Ti-22W-6.5Zr-4.5W","improved radiocapacity",0.0,0.0,0.0,null,"","","","","","",false,"unmapped_property","abstract",""],["doi:10.70675/61525bd9z3b2bz497bzadbcz942ff555036e","Ti-5Al-2Sn-2Zr-4Mo-4Cr","K",300.0,null,null,null,"MPa1/n","","100% β","","tensile test","2.10−4s−1",true,"unmapped_property","conclusions",""],["doi:10.70675/61525bd9z3b2bz497bzadbcz942ff555036e","Ti-5Al-2Sn-2Zr-4Mo-4Cr","K",300.0,null,null,null,"MPa1/n","","100% β","","tensile test","2.10−3s−1",true,"unmapped_property","conclusions",""],["doi:10.70675/61525bd9z3b2bz497bzadbcz942ff555036e","","µve",130000000.0,null,null,null,"MPa.s","","","","","",true,"unmapped_property","conclusions",""],["doi:10.70675/61525bd9z3b2bz497bzadbcz942ff555036e","","λve",750000000.0,null,null,null,"MPa.s","","","","","",true,"unmapped_property","conclusions",""],["doi:10.70675/6de51f5cz0bdcz4b73za734zf55bf44ed4b1","Grade 2 base","Kmax",56.6,null,null,null,"MPa","","","","","1 mm/min",false,"unmapped_property","methods",""],["doi:10.70675/6de51f5cz0bdcz4b73za734zf55bf44ed4b1","Grade 2 base","Kmax",51.1,null,null,null,"MPa","","","","","0.01 mm/min",false,"unmapped_property","methods",""],["doi:10.70675/6de51f5cz0bdcz4b73za734zf55bf44ed4b1","Grade 4 base","Kmax",62.6,null,null,null,"MPa","","","","","1 mm/min",false,"unmapped_property","methods",""],["doi:10.70675/6de51f5cz0bdcz4b73za734zf55bf44ed4b1","Grade 4 base","Kmax",58.8,null,null,null,"MPa","","","","","0.01 mm/min",false,"unmapped_property","methods",""],["doi:10.70675/716d5103z43a6z447ezb3e9zec4113215e51","Ti-6Al-2Sn-4Zr-6Mo","results",0.0,null,null,null,"","","forged at ε = 0.70, cooled at V2 = 0.70°C.s⁻¹","","","",false,"unmapped_property","discussion",""],["doi:10.70675/716d5103z43a6z447ezb3e9zec4113215e51","Ti-6Al-2Sn-4Zr-6Mo","results",0.0,null,null,null,"","","forged at ε = 0.75, cooled at V2 = 0.35°C.s⁻¹","","","",false,"unmapped_property","discussion",""],["doi:10.70675/716d5103z43a6z447ezb3e9zec4113215e51","Ti-6Al-2Sn-4Zr-6Mo","proportion de points βT",16.0,null,null,null,"%","","","","","",false,"unmapped_property","discussion",""],["doi:10.70675/716d5103z43a6z447ezb3e9zec4113215e51","Ti-6Al-2Sn-4Zr-6Mo","proportion de points βT",9.0,null,null,null,"%","","","","","",false,"unmapped_property","discussion",""],["doi:10.70675/716d5103z43a6z447ezb3e9zec4113215e51","Ti-6Al-2Sn-4Zr-6Mo","ΔC33",3.15,null,null,null,"GPa","","","","","",true,"unmapped_property","discussion",""],["doi:10.70675/716d5103z43a6z447ezb3e9zec4113215e51","Ti-6Al-2Sn-4Zr-6Mo","ΔC33",10.9,null,null,null,"GPa","","","","","",true,"unmapped_property","discussion",""],["doi:10.70675/716d5103z43a6z447ezb3e9zec4113215e51","Ti-6Al-2Sn-4Zr-6Mo","ΔC33",12.5,null,null,null,"GPa","","","","","",true,"unmapped_property","discussion",""],["doi:10.70675/716d5103z43a6z447ezb3e9zec4113215e51","Ti-6Al-2Sn-4Zr-6Mo","Conductivité thermique",16.7,null,null,null,"W.m-1.K-1","","","","","",false,"unmapped_property","conclusions",""],["doi:10.70675/716d5103z43a6z447ezb3e9zec4113215e51","Ti-6Al-2Sn-4Zr-6Mo","Coefficient de dilatation linéaire",0.0001,null,null,null,"K-1","25 °C","","","","",false,"unmapped_property","conclusions",""],["doi:10.70675/716d5103z43a6z447ezb3e9zec4113215e51","Ti-6Al-2Sn-4Zr-6Mo","Masse volumique",4.507,null,null,null,"g.cm-3","","","","","",false,"unmapped_property","conclusions",""],["doi:10.70675/716d5103z43a6z447ezb3e9zec4113215e51","Ti-6Al-2Sn-4Zr-6Mo","Capacité thermique massique",522.5,null,null,null,"J.kg.K-1","","","","","",false,"unmapped_property","conclusions",""],["doi:10.70675/716d5103z43a6z447ezb3e9zec4113215e51","Ti-6Al-2Sn-4Zr-6Mo","Résistivité électrique",0.0,null,null,null,"Ω.m","20 °C","","","","",false,"unmapped_property","conclusions",""],["doi:10.70675/716d5103z43a6z447ezb3e9zec4113215e51","Ti-6Al-2Sn-4Zr-6Mo","Susceptibilité magnétique",0.0,null,null,null,"-","","","","","",false,"unmapped_property","conclusions",""],["doi:10.70675/7b3c1918za18dz42a0z9c5fz6a672e0582e9","","proportion of segments along basal or prismatic planes",47.0,null,null,null,"%","","","","","",false,"unmapped_property","conclusions",""],["doi:10.70675/7b3c1918za18dz42a0z9c5fz6a672e0582e9","","proportion of segments along basal or prismatic planes",26.0,null,null,null,"%","","","","","",false,"unmapped_property","conclusions",""],["doi:10.70675/7b3c1918za18dz42a0z9c5fz6a672e0582e9","","proportion of segments along basal or prismatic planes",49.0,null,null,null,"%","","","","","",false,"unmapped_property","conclusions",""],["doi:10.70675/8191f323zb804z4b0cz884fzd69ff1b081d5","TiGr2","TiGr2 (traitement à 1100°C)",0.0,null,null,null,"","","1100°C","","","",false,"unmapped_property","conclusions",""],["doi:10.70675/8191f323zb804z4b0cz884fzd69ff1b081d5","Ti-6Al-4V","TA6V (1100°C)",0.0,null,null,null,"","","1100°C","","","",false,"unmapped_property","conclusions",""],["doi:10.70675/8191f323zb804z4b0cz884fzd69ff1b081d5","TA6V broyé","TA6V broyé (1300°C)",0.0,null,null,null,"","","1300°C","","","",false,"unmapped_property","conclusions",""],["doi:10.70675/8c5696f0z9910z4da1z92f3z07e03c0466f9","Ti48Al","vitesse secondaire de déformation",0.0,null,null,null,"s-1","800 °C","","","creep test","36 MPa",false,"unmapped_property","conclusions",""],["doi:10.70675/8c5696f0z9910z4da1z92f3z07e03c0466f9","Ti48Al-Mo","vitesse secondaire de déformation",0.0,null,null,null,"s-1","800 °C","","","creep test","36 MPa",false,"unmapped_property","conclusions",""],["doi:10.70675/8c5696f0z9910z4da1z92f3z07e03c0466f9","Ti46Al-W","vitesse secondaire de déformation",0.0,null,null,null,"s-1","800 °C","","","creep test","36 MPa",false,"unmapped_property","conclusions",""],["doi:10.70675/a1a7027dz096fz4850z932bz487120445e2b","Ti-15Mo","résistivité",130.2,null,null,null,"µΩcm","300 °C","solution treated at 300 °C","","in-situ resistivity","",false,"unmapped_property","conclusions",""],["doi:10.70675/a1a7027dz096fz4850z932bz487120445e2b","Ti-15Mo","résistivité",131.4,null,null,null,"µΩcm","350 °C","solution treated at 350 °C","","in-situ resistivity","",false,"unmapped_property","conclusions",""],["doi:10.70675/a1a7027dz096fz4850z932bz487120445e2b","Ti-15Mo","résistivité",132.5,null,null,null,"µΩcm","400 °C","solution treated at 400 °C","","in-situ resistivity","",false,"unmapped_property","conclusions",""],["doi:10.70675/a1a7027dz096fz4850z932bz487120445e2b","Ti-15Mo","fraction volumique de la phase ωath",20.0,null,null,null,"%vol","","","","in-situ resistivity","",false,"unmapped_property","conclusions",""],["doi:10.70675/a1a7027dz096fz4850z932bz487120445e2b","Ti-15Mo","ρβ = 123, 51 + 2, 251 · 10−2 T",123.51,null,null,null,"µΩcm","","","","resistivity measurement","",true,"unmapped_property","conclusions",""],["doi:10.70675/b01b1d66z7f6ez449azaf85z5f592d25e3d8","CP-Ti Grade 2","conductivité thermique",17.0,null,null,null,"W/m/K","","","","","",false,"unmapped_property","conclusions",""],["doi:10.70675/b01b1d66z7f6ez449azaf85z5f592d25e3d8","Ti-5Al-2Sn-2Zr-4Mo-4Cr","error",6.0,null,null,null,"%","","β-treated","","","",false,"unmapped_property","conclusions",""],["doi:10.70675/b01b1d66z7f6ez449azaf85z5f592d25e3d8","Ti-5Al-2Sn-2Zr-4Mo-4Cr","error",10.0,null,null,null,"%","","β-treated","","","",false,"unmapped_property","conclusions",""],["doi:10.70675/bda7ae7fz06d1z41f2zb478z4820a33d0be4","Ti-Al","montée en température",400.0,null,null,null,"ms","","","","","",false,"unmapped_property","discussion",""],["doi:10.70675/c39571fez7465z4a36zb8a9zddd61fae3dc1","Aluminium","n",0.157,null,null,null,"MPa","46 °C","TA","","","",false,"unmapped_property","discussion",""],["doi:10.70675/c39571fez7465z4a36zb8a9zddd61fae3dc1","Titane","n",0.104,null,null,null,"MPa","450 °C","450 °C","","","",false,"unmapped_property","discussion",""],["doi:10.70675/c58a1934zefe1z42edzb47az554934ffb99a","Ti-24Nb","recouvrance de forme",2.7,null,null,null,"%","room temperature","300°C/10min","","tensile test","",false,"unmapped_property","conclusions",""],["doi:10.70675/cc7cdffbzd35cz46d6zb73bz4b7a3b6f8954","Ti-25Nb-10Al","lattice mismatch",2.0,null,null,null,"%","","","","","",false,"unmapped_property","conclusions",""],["doi:10.70675/cc7cdffbzd35cz46d6zb73bz4b7a3b6f8954","Ti-25Nb-10Al","interdiffusion coefficient",0.0,null,null,null,"cm2/s","","","","","",false,"unmapped_property","conclusions",""],["doi:10.70675/cc7cdffbzd35cz46d6zb73bz4b7a3b6f8954","","lattice mismatch",2.0,null,null,null,"%","","","","","",false,"unmapped_property","conclusions",""],["doi:10.70675/cc7cdffbzd35cz46d6zb73bz4b7a3b6f8954","","density",38.0,null,null,null,"%","","","","","",false,"unmapped_property","conclusions",""],["doi:10.70675/cc7cdffbzd35cz46d6zb73bz4b7a3b6f8954","Ti-47Ta","lattice mismatch",5.0,null,null,null,"%","","","","","",false,"unmapped_property","conclusions",""],["doi:10.70675/cc7cdffbzd35cz46d6zb73bz4b7a3b6f8954","","indexation rate",87.0,87.0,87.0,null,"%","","","","TKD","",false,"unmapped_property","conclusions",""],["doi:10.70675/cc7cdffbzd35cz46d6zb73bz4b7a3b6f8954","","indexation rate",93.0,93.0,93.0,null,"%","","","","TKD","",false,"unmapped_property","conclusions",""],["doi:10.70675/cc7cdffbzd35cz46d6zb73bz4b7a3b6f8954","","HAGB",82.0,82.0,82.0,null,"%","","","","","",false,"unmapped_property","conclusions",""],["doi:10.70675/cc7cdffbzd35cz46d6zb73bz4b7a3b6f8954","","LAGB between 5 and 15 degrees",10.0,10.0,10.0,null,"%","","","","","",false,"unmapped_property","conclusions",""],["doi:10.70675/cc7cdffbzd35cz46d6zb73bz4b7a3b6f8954","","less than 5 degrees",8.0,8.0,8.0,null,"%","","","","","",false,"unmapped_property","conclusions",""],["doi:10.70675/cc7cdffbzd35cz46d6zb73bz4b7a3b6f8954","","grain densities",21000.0,null,null,null,"grains/cm3","","","","","",false,"unmapped_property","conclusions",""],["doi:10.70675/cc7cdffbzd35cz46d6zb73bz4b7a3b6f8954","","grain densities",49000.0,null,null,null,"grains/cm3","","","","","",false,"unmapped_property","conclusions",""],["doi:10.70675/cc7cdffbzd35cz46d6zb73bz4b7a3b6f8954","","grain densities",289000.0,null,null,null,"grains/cm3","","","","","",false,"unmapped_property","conclusions",""],["doi:10.70675/cc7cdffbzd35cz46d6zb73bz4b7a3b6f8954","","grain densities",29000.0,null,null,null,"/cm3","","","","","",false,"unmapped_property","conclusions",""],["doi:10.70675/cc7cdffbzd35cz46d6zb73bz4b7a3b6f8954","","grain densities",30000.0,null,null,null,"/cm3","","","","","",false,"unmapped_property","conclusions",""],["doi:10.70675/cc7cdffbzd35cz46d6zb73bz4b7a3b6f8954","","grain densities",18000.0,null,null,null,"/cm3","","","","","",false,"unmapped_property","conclusions",""],["doi:10.70675/db311188z45b6z41dfzb47ez9a438bc65dc3","Ti-6Al-2Sn-4Zr-2Mo","contrainte",879.0,null,null,null,"MPa","","","","","",false,"unmapped_property","conclusions",""],["doi:10.70675/db311188z45b6z41dfzb47ez9a438bc65dc3","Ti-6Al-2Sn-4Zr-2Mo","contrainte",918.0,null,null,null,"MPa","","","","","",false,"unmapped_property","conclusions",""],["doi:10.70675/db311188z45b6z41dfzb47ez9a438bc65dc3","Ti-6Al-2Sn-4Zr-2Mo","contrainte",949.0,null,null,null,"MPa","","","","","",false,"unmapped_property","conclusions",""],["doi:10.70675/db311188z45b6z41dfzb47ez9a438bc65dc3","Ti-6Al-2Sn-4Zr-2Mo","contrainte",997.0,null,null,null,"MPa","","","","","",false,"unmapped_property","conclusions",""],["doi:10.70675/db311188z45b6z41dfzb47ez9a438bc65dc3","Ti-6Al-2Sn-4Zr-2Mo","contrainte",1026.0,null,null,null,"MPa","","","","","",false,"unmapped_property","conclusions",""],["doi:10.70675/db311188z45b6z41dfzb47ez9a438bc65dc3","Ti-6Al-2Sn-4Zr-2Mo","contrainte",918.0,null,null,null,"MPa","","","","","",false,"unmapped_property","conclusions",""],["doi:10.70675/db311188z45b6z41dfzb47ez9a438bc65dc3","Ti-6Al-2Sn-4Zr-2Mo","nombre de traces de glissement",90.0,null,null,null,"","","","","","",false,"unmapped_property","conclusions",""],["doi:10.70675/db311188z45b6z41dfzb47ez9a438bc65dc3","Ti-6Al-2Sn-4Zr-2Mo","température d'oxydation",538.0,null,null,null,"°C","","","","","",false,"unmapped_property","conclusions",""],["doi:10.70675/db311188z45b6z41dfzb47ez9a438bc65dc3","Ti-6Al-2Sn-4Zr-2Mo","température d'oxydation",650.0,null,null,null,"°C","","","","","",false,"unmapped_property","conclusions",""],["doi:10.70675/db311188z45b6z41dfzb47ez9a438bc65dc3","Ti-6Al-2Sn-4Zr-2Mo","température d'essai",450.0,null,null,null,"°C","","","","","",false,"unmapped_property","conclusions",""],["doi:10.70675/db311188z45b6z41dfzb47ez9a438bc65dc3","Ti-6Al-2Sn-4Zr-2Mo","température d'essai",550.0,null,null,null,"°C","","","","","",false,"unmapped_property","conclusions",""],["doi:10.70675/db311188z45b6z41dfzb47ez9a438bc65dc3","Ti-6Al-2Sn-4Zr-2Mo","épaisseur",0.1,null,null,null,"mm","","","","","",false,"unmapped_property","conclusions",""],["doi:10.70675/db311188z45b6z41dfzb47ez9a438bc65dc3","Ti-6Al-2Sn-4Zr-2Mo","épaisseur",1.0,null,null,null,"mm","","","","","",false,"unmapped_property","conclusions",""],["doi:10.70675/ebdc61bfz91bbz46dfza64fz0138f4aa01c4","Ti-5Al-2Sn-2Zr-4Mo-4Cr","écart entre les réponses expérimentales et numériques",2.2,0.6,3.8,null,"%","","","","","",false,"unmapped_property","conclusions",""],["doi:10.70675/ebdc61bfz91bbz46dfza64fz0138f4aa01c4","Ti-5Al-2Sn-2Zr-4Mo-4Cr","paramètre C",0.028,0.028,0.028,null,"","","","","","1 s−1",false,"unmapped_property","conclusions",""],["doi:10.70675/ebdc61bfz91bbz46dfza64fz0138f4aa01c4","Ti-5Al-2Sn-2Zr-4Mo-4Cr","paramètre C",0.028,0.028,0.028,null,"","","","","","10 s−1",false,"unmapped_property","conclusions",""],["doi:10.70675/ebdc61bfz91bbz46dfza64fz0138f4aa01c4","Ti-5Al-2Sn-2Zr-4Mo-4Cr","paramètre C",0.05,0.05,0.05,null,"","","","","","100 s−1",false,"unmapped_property","conclusions",""],["doi:10.70675/ebdc61bfz91bbz46dfza64fz0138f4aa01c4","Ti-5Al-2Sn-2Zr-4Mo-4Cr","paramètres A, B, n",1012.0,1012.0,1012.0,null,"MPa","","","","","",false,"unmapped_property","conclusions",""],["doi:10.70675/ebdc61bfz91bbz46dfza64fz0138f4aa01c4","Ti-5Al-2Sn-2Zr-4Mo-4Cr","paramètres A, B, n",399.0,399.0,399.0,null,"MPa","","","","","",false,"unmapped_property","conclusions",""],["doi:10.70675/ebdc61bfz91bbz46dfza64fz0138f4aa01c4","Ti-5Al-2Sn-2Zr-4Mo-4Cr","paramètres A, B, n",0.22,0.22,0.22,null,"","","","","","",false,"unmapped_property","conclusions",""],["doi:10.70675/ebdc61bfz91bbz46dfza64fz0138f4aa01c4","Ti-5Al-2Sn-2Zr-4Mo-4Cr","température atteinte au centre de l’éprouvette",200.0,200.0,200.0,null,"°C","","","","","100 s−1",false,"unmapped_property","conclusions",""],["doi:10.70675/ebdc61bfz91bbz46dfza64fz0138f4aa01c4","Ti-5Al-2Sn-2Zr-4Mo-4Cr","vitesse de déformation",50.05,0.1,100.0,null,"s-1","","","","","",false,"unmapped_property","conclusions",""],["doi:10.70675/ebdc61bfz91bbz46dfza64fz0138f4aa01c4","Ti-5Al-2Sn-2Zr-4Mo-4Cr","vitesse maximale de déformation",100.0,100.0,100.0,null,"s-1","","","","","",false,"unmapped_property","conclusions",""],["doi:10.70675/ebdc61bfz91bbz46dfza64fz0138f4aa01c4","Ti-5Al-2Sn-2Zr-4Mo-4Cr","coïncidence des courbes expérimentales et numériques",0.5,0.0,1.0,null,"%","","","","","",false,"unmapped_property","conclusions",""],["doi:10.70675/ebdc61bfz91bbz46dfza64fz0138f4aa01c4","Ti-5Al-2Sn-2Zr-4Mo-4Cr","valeur de C",0.05,0.05,0.05,null,"","","","","","10 s−1",false,"unmapped_property","conclusions",""],["doi:10.70675/ebdc61bfz91bbz46dfza64fz0138f4aa01c4","Ti-5Al-2Sn-2Zr-4Mo-4Cr","début de la plasticité",0.0,0.0,0.0,null,"","","","","","1 s−1",false,"unmapped_property","conclusions",""],["doi:10.70675/ebdc61bfz91bbz46dfza64fz0138f4aa01c4","Ti-5Al-2Sn-2Zr-4Mo-4Cr","début de la plasticité",0.0,0.0,0.0,null,"","","","","","10 s−1",false,"unmapped_property","conclusions",""],["doi:10.70675/efb82a7ez9210z470az9813z385cfdc218a9","","work-hardening rate that reaches a maximum value around 2000 MPa",2000.0,null,null,null,"MPa","room temperature","","","tensile test","",false,"unmapped_property","results",""],["doi:10.70675/f96a1a24zafc3z45d5z857cz0623494f5fd5","Ti-5Al-5Mo-5V-3Cr","standard applied stress uncertainty",16.0,null,null,null,"MPa","","","","","",false,"unmapped_property","results",""],["doi:10.70675/f96a1a24zafc3z45d5z857cz0623494f5fd5","Ti-5Al-5Mo-5V-3Cr","standard DIC stress uncertainty",30.0,null,null,null,"MPa","","","","","",false,"unmapped_property","results",""],["doi:10.70675/f96a1a24zafc3z45d5z857cz0623494f5fd5","Ti-5Al-5Mo-5V-3Cr","standard stress uncertainty",30.0,null,null,null,"MPa","","","","","",false,"unmapped_property","results",""],["doi:10.70675/f96a1a24zafc3z45d5z857cz0623494f5fd5","Ti-5Al-5Mo-5V-3Cr","mean elastic strains evaluated in the α-phase",0.73,null,null,null,"","","","","","",false,"unmapped_property","results",""],["doi:10.70675/f96a1a24zafc3z45d5z857cz0623494f5fd5","Ti-5Al-5Mo-5V-3Cr","deviation for the determination of macroscopic stresses",0.27,null,null,null,"","","","","","",false,"unmapped_property","results",""],["doi:10.70675/f96a1a24zafc3z45d5z857cz0623494f5fd5","Ti-5Al-5Mo-5V-3Cr","Poisson’s ratio",0.35,null,null,null,"","room temperature","","","tensile test","",false,"unmapped_property","results",""],["doi:10.70675/f96a1a24zafc3z45d5z857cz0623494f5fd5","Ti-6Al-4V","mean stress in the α-phase",69.0,null,null,null,"%","","","","","",false,"unmapped_property","results",""],["doi:10.70675/f96a1a24zafc3z45d5z857cz0623494f5fd5","","standard DIC stress uncertainty",30.0,null,null,null,"MPa","","","","","",false,"unmapped_property","results",""],["doi:10.70675/f96a1a24zafc3z45d5z857cz0623494f5fd5","","mean level",13.5,null,null,null,"MPa","","","","","",false,"unmapped_property","results",""],["doi:10.70675/f96a1a24zafc3z45d5z857cz0623494f5fd5","","standard resolution",12.0,null,null,null,"MPa","","","","","",false,"unmapped_property","results",""],["doi:10.70675/f96a1a24zafc3z45d5z857cz0623494f5fd5","","root mean square errors for the stress estimations",45.0,null,null,null,"MPa","","","","","",false,"unmapped_property","results",""],["doi:10.70675/f96a1a24zafc3z45d5z857cz0623494f5fd5","","longitudinal stress uncertainties",6.0,null,null,null,"MPa","","","","","",false,"unmapped_property","results",""],["doi:10.70675/f96a1a24zafc3z45d5z857cz0623494f5fd5","Ti-5Al-5Mo-5V-3Cr","elastic strains in the α-phase",73.0,null,null,null,"%","","","","","",false,"unmapped_property","conclusions",""],["doi:10.70675/f96a1a24zafc3z45d5z857cz0623494f5fd5","Ti-5Al-5Mo-5V-3Cr","1 2S2",11.9,null,null,null,"10-6MPa-1","","","","","",false,"unmapped_property","conclusions",""],["doi:10.70675/f96a1a24zafc3z45d5z857cz0623494f5fd5","Ti-5Al-5Mo-5V-3Cr","1 2S2",14.0,null,null,null,"10-6MPa-1","","","","","",false,"unmapped_property","conclusions",""],["doi:10.70675/f96a1a24zafc3z45d5z857cz0623494f5fd5","Ti-5Al-5Mo-5V-3Cr","contraintes résiduelles",800.0,null,null,null,"MPa","","","","X-ray diffraction","",false,"unmapped_property","conclusions",""],["doi:10.70675/f96a1a24zafc3z45d5z857cz0623494f5fd5","Ti-5Al-5Mo-5V-3Cr","contraintes résiduelles",1000.0,null,null,null,"MPa","","","","X-ray diffraction","",false,"unmapped_property","conclusions",""],["doi:10.70675/f96a1a24zafc3z45d5z857cz0623494f5fd5","","contraintes résiduelles",200.0,null,null,null,"MPa","","","","","",false,"unmapped_property","conclusions",""],["doi:10.70675/f96a1a24zafc3z45d5z857cz0623494f5fd5","","contraintes résiduelles",1050.0,null,null,null,"MPa","","","","","",false,"unmapped_property","conclusions",
