Repository: akhtar07/tisci-explorer

# TiSci Explorer

A read-only, static explorer for **TiSci**, an autonomous research agent for titanium alloys. TiSci reads the
titanium-alloy literature, builds a knowledge graph and a table of measured values, proposes hypotheses where the
graph has gaps, and tests them with DFT (MACE / VASP) and the ICME-lite multiscale chain.

**Live site:** https://akhtar07.github.io/tisci-explorer/

The site has seven sections:

| Section | What it shows |
|---|---|
| Overview | Corpus → graph → facts → hypotheses → verdicts, with the snapshot's counts |
| Worked example | One full loop for W in α-Ti: graph path, hypothesis, novelty check, DFT test, verdict, follow-up, DAMASK |

File: data/facts/porosity.json (part 11 of 17)
27.67 22.86 8.38 Nominal CAD volume (mm) 2079.18 2480.48 2550.91 Error (Nominal, Specimens) 69.40 83.56 130.67 Deviation percentage (%) 3.34 3.37 5.12 Max deviation percentage (%) 4.79 4.26 5.40 Table 6 The porosity calculation and variance Specimen 3D Lattice Infill Pattern Double pyramid lattice with face diagonals Octahedral lattice 2 Mean porosity(specimens) % 75.18 70.39 70.23 Std. porosity(specimens) % 0.37 0.23 0.16 Nominal CAD porosity % 74 69 68.4 Error (Nominal, Specimens) "],["oa:W4297907246","Ti-6Al-4V","Deviation percentage",1.6,null,null,null,"%","","","","","",false,"","conclusions","Volume (mm) 27.67 22.86 8.38 Nominal CAD volume (mm) 2079.18 2480.48 2550.91 Error (Nominal, Specimens) 69.40 83.56 130.67 Deviation percentage (%) 3.34 3.37 5.12 Max deviation percentage (%) 4.79 4.26 5.40 Table 6 The porosity calculation and variance Specimen 3D Lattice Infill Pattern Double pyramid lattice with face diagonals Octahedral lattice 2 Mean porosity(specimens) % 75.18 70.39 70.23 Std. porosity(specimens) % 0.37 0.23 0.16 Nominal CAD porosity % 74 69 68.4 Error (Nominal, Specimens) "],["oa:W4297907246","Ti-6Al-4V","Error (Nominal, Specimens)",1.183,null,null,null,"%","","","","","",false,"","conclusions","Volume (mm) 27.67 22.86 8.38 Nominal CAD volume (mm) 2079.18 2480.48 2550.91 Error (Nominal, Specimens) 69.40 83.56 130.67 Deviation percentage (%) 3.34 3.37 5.12 Max deviation percentage (%) 4.79 4.26 5.40 Table 6 The porosity calculation and variance Specimen 3D Lattice Infill Pattern Double pyramid lattice with face diagonals Octahedral lattice 2 Mean porosity(specimens) % 75.18 70.39 70.23 Std. porosity(specimens) % 0.37 0.23 0.16 Nominal CAD porosity % 74 69 68.4 Error (Nominal, Specimens) "],["oa:W4297907246","Ti-6Al-4V","Max deviation percentage",2.33,null,null,null,"%","","","","","",false,"","conclusions","Volume (mm) 27.67 22.86 8.38 Nominal CAD volume (mm) 2079.18 2480.48 2550.91 Error (Nominal, Specimens) 69.40 83.56 130.67 Deviation percentage (%) 3.34 3.37 5.12 Max deviation percentage (%) 4.79 4.26 5.40 Table 6 The porosity calculation and variance Specimen 3D Lattice Infill Pattern Double pyramid lattice with face diagonals Octahedral lattice 2 Mean porosity(specimens) % 75.18 70.39 70.23 Std. porosity(specimens) % 0.37 0.23 0.16 Nominal CAD porosity % 74 69 68.4 Error (Nominal, Specimens) "],["oa:W4297907246","Ti-6Al-4V","Error (Nominal, Specimens)",1.394,null,null,null,"%","","","","","",false,"","conclusions","Volume (mm) 27.67 22.86 8.38 Nominal CAD volume (mm) 2079.18 2480.48 2550.91 Error (Nominal, Specimens) 69.40 83.56 130.67 Deviation percentage (%) 3.34 3.37 5.12 Max deviation percentage (%) 4.79 4.26 5.40 Table 6 The porosity calculation and variance Specimen 3D Lattice Infill Pattern Double pyramid lattice with face diagonals Octahedral lattice 2 Mean porosity(specimens) % 75.18 70.39 70.23 Std. porosity(specimens) % 0.37 0.23 0.16 Nominal CAD porosity % 74 69 68.4 Error (Nominal, Specimens) "],["oa:W4297907246","Ti-6Al-4V","Mean porosity(specimens)",70.23,null,null,null,"%","","","","","",false,"out_of_range","conclusions","Volume (mm) 27.67 22.86 8.38 Nominal CAD volume (mm) 2079.18 2480.48 2550.91 Error (Nominal, Specimens) 69.40 83.56 130.67 Deviation percentage (%) 3.34 3.37 5.12 Max deviation percentage (%) 4.79 4.26 5.40 Table 6 The porosity calculation and variance Specimen 3D Lattice Infill Pattern Double pyramid lattice with face diagonals Octahedral lattice 2 Mean porosity(specimens) % 75.18 70.39 70.23 Std. porosity(specimens) % 0.37 0.23 0.16 Nominal CAD porosity % 74 69 68.4 Error (Nominal, Specimens) "],["oa:W4297907246","Ti-6Al-4V","Nominal CAD porosity",74.0,null,null,null,"%","","","","","",false,"out_of_range","conclusions","Volume (mm) 27.67 22.86 8.38 Nominal CAD volume (mm) 2079.18 2480.48 2550.91 Error (Nominal, Specimens) 69.40 83.56 130.67 Deviation percentage (%) 3.34 3.37 5.12 Max deviation percentage (%) 4.79 4.26 5.40 Table 6 The porosity calculation and variance Specimen 3D Lattice Infill Pattern Double pyramid lattice with face diagonals Octahedral lattice 2 Mean porosity(specimens) % 75.18 70.39 70.23 Std. porosity(specimens) % 0.37 0.23 0.16 Nominal CAD porosity % 74 69 68.4 Error (Nominal, Specimens) "],["oa:W4300819590","VT6-0.53%H","relative long range area of pores",16.0,16.0,16.0,null,"%","","","","","",false,"","results_discussion",""],["oa:W4300819590","VT6-0.53%H","relative long range area of pores",40.0,40.0,40.0,null,"%","","","","","",false,"","results_discussion",""],["oa:W4300819590","VT6-0.53%H","relative long range area of pores",16.0,16.0,16.0,null,"%","","","","","",false,"","results_discussion",""],["oa:W4301178921","Ti-35Nb-7Zr-5Ta","porosity",0.0,null,null,null,"","","","","","",false,"unit_missing","results_discussion","Nevertheless, samples produced with the CHB strategy presented higher porosity than in the R79 strategy (Figs. 2 and 3), which resulted in a slightly lower yield strength for the CHB strategy."],["oa:W4302951757","","porozite",1.03,null,null,null,"%","","","","","",false,"","abstract","Liu ve arkadaşları saf titanyumun geleneksel sinterlemesi ile ilgili yaptıkları çalışmada [11], 1450 °C’de sinterleme işlemiyle % 1.03 poroziteli yapıya ulaşmışlardır ve çalışmalarında kalıp ömrü de düşünülerek sinterleme işlemi öncesi 300 MPa yük altında presleme yeterli görülmüştür. Çalışmada literatür ile uyumlu olarak presleme basıncı olarak 400 MPa seçilmiştir."],["oa:W4303832693","Cu","porosity",0.05,null,null,null,"","","","","light microscopy","",false,"unit_missing","results_discussion","There is a trend of higher density for the most ductile sprayed materials, Al and Cu, while harder materials resulted in a higher porosity, as seen for Ti6Al4V."],["oa:W4303832693","Ti-6Al-4V","Porosity [%]",14.0,null,null,null,"%","","Traditional","","","",false,"","table","Traditional\t236 ± 32\t14"],["oa:W4303832693","Ti-6Al-4V","porosity",0.1,null,null,null,"","","","","light microscopy","",false,"unit_missing","results_discussion","There is a trend of higher density for the most ductile sprayed materials, Al and Cu, while harder materials resulted in a higher porosity, as seen for Ti6Al4V."],["oa:W4303832693","Ti-6Al-4V","Porosity [%]",28.0,null,null,null,"%","","Metal Knitting","","","",false,"","table","Ti6Al4V\tMetal Knitting\t229 ± 31\t28"],["oa:W4303832693","Al","porosity",0.05,null,null,null,"","","","","light microscopy","",false,"unit_missing","results_discussion","There is a trend of higher density for the most ductile sprayed materials, Al and Cu, while harder materials resulted in a higher porosity, as seen for Ti6Al4V."],["oa:W4307273179","Ti-6Al-4V","Poisson Ration",0.34,null,null,null,"","","","","","",false,"unit_missing","table","Ti-6Al-4V\t4.01\t126\t910\t830\t0.34"],["oa:W4307759403","Nb50Ti/SWCNTs","total porosity",3.0,null,null,null,"%","","FAST-SPS-FCT","","","",false,"","abstract",""],["oa:W4307759403","Nb50Ti","porosity",7.0,null,null,null,"%","","1200°C, 75 MPa for 10 min","","","",false,"","results_discussion",""],["oa:W4307759403","Nb50Ti","total porosity",7.0,null,null,null,"%","","FAST-SPS-FCT","","","",false,"","abstract",""],["oa:W4307759403","Nb50Ti","porosity",7.0,null,null,1.0,"%","","","","","",false,"","results_discussion",""],["oa:W4307759403","Nb50Ti","porosity",3.0,null,null,0.4,"%","","1473 K","","","",false,"","results_discussion",""],["oa:W4307759403","Nb50Ti","porosity",2.8,null,null,null,"%","","1200°C, 75 MPa for 10 min","","","",false,"","results_discussion",""],["oa:W4307759403","Nb50Ti","porosity",23.0,null,null,null,"%","","1200°C, 75 MPa for 10 min","","","",false,"","results_discussion",""],["oa:W4309605559","Ti-6Al-4V","Initial relative density",39.9,null,null,null,"%","","","","","",false,"","table","\tPoisson’s ratio\t0.34\t-"],["oa:W4312082340","Ti-6Al-4V","XRD peaks",0.0,null,null,null,"","","","","","",false,"unit_missing","conclusions","The presence of XRD peaks between 5° and 25° confirmed the presence of nanoparticles within the treated surface."],["oa:W4312140752","","surface porosity",46.0,null,null,null,"%","","","","","",false,"","conclusions","The thickest MAO layer with the addition of Ti3SiC2 particles is 21.42 μm, and the lowest surface porosity with the addition of Ti3AlC2 is 46% lower that of the MAO layer without added particles."],["oa:W4312193801","Ti60","porosity",0.05,null,null,null,"","","920 ºC/105 MPa/2 h","","EDS analysis","",false,"unit_missing","results_discussion","The EDS analysis reveals that the fluctuation range of Zr, Al, Si, and Sn elements is larger than the Nb, Mo, and Ta elements at the HIP processing parameters of 920 ºC/105 MPa/2 h."],["oa:W4312193801","Ti60","porosity",0.02,null,null,null,"","","920 ºC/145 MPa/2 h","","EDS analysis","",false,"unit_missing","results_discussion","But, at the HIP processing parameters of 920 ºC/145 MPa/2 h, which has a higher pressure, the fluctuation range of Zr, Al, Si, Sn, Nb, Mo, and Ta elements is smaller than at the processing parameters of lower pressure, suggesting that high pressure benefits to improve composition uniformity."],["oa:W4313012319","Ti-6Al-4V","porosity",0.15,null,null,null,"%","room temperature","as-built EBM","","optical microscope Zeiss Axio Z1m","",false,"","methods","An optical microscope Zeiss Axio Z1m, with images processed by Axio Vision software, was used to evaluate the resulting porosity."],["oa:W4313012319","Ti-6Al-4V","porosity",2.7,2.5,2.9,0.2,"%","","as-built EBM","","","",false,"","results_discussion","Surface plane x-z y-z x-y Ra (µm) 24.7 ± 1.9 18.0 ± 2.1 4.0 ± 1.3 3.2 Porosity The material porosity is evident as the black circular spots observed in Figure 5, which seem to be formed by vaporisation or gas entrapment during the melting process, primarily with spherical shapes."],["oa:W4313393250","Ti-48Al-2Cr-2Nb","defect ratio",1.5,null,null,null,"%","room temperature","as-built EB-PBF","","microscopy","1.7e-4 s^-1",false,"","methods",""],["oa:W4313393250","Ti-48Al-2Cr-2Nb","porosity derived from the atomization gas trapped in the raw powder (Ar gas pore)",0.5,null,null,null,"%","room temperature","as-built EB-PBF","","microscopy","1.7e-4 s^-1",false,"","methods",""],["oa:W4313636661","Aluminum 6061 alloy","Poisson's ratio",0.33,null,null,null,"","","","","","",false,"unit_missing","methods","Mechanical properties of the materials Parameters Aluminum 6061 alloy Titanium Ti- 6Al-4V alloy Density 2700 kg/𝑚3 4500 kg/𝑚3 Tensile strength 310 MPa 1050 MPa Yield strength 276 MPa 827 MPa Shear strength 207 MPa 550 MPa Fatigue strength 96.5 MPa 510 MPa Elastic modulus 68.9 GPa 114 GPa Poisson's ratio 0.33 0.34 Figure 1."],["oa:W4313636661","Titanium Ti-6Al-4V alloy","Poisson's ratio",0.34,null,null,null,"","","","","","",false,"unit_missing","methods","Mechanical properties of the materials Parameters Aluminum 6061 alloy Titanium Ti- 6Al-4V alloy Density 2700 kg/𝑚3 4500 kg/𝑚3 Tensile strength 310 MPa 1050 MPa Yield strength 276 MPa 827 MPa Shear strength 207 MPa 550 MPa Fatigue strength 96.5 MPa 510 MPa Elastic modulus 68.9 GPa 114 GPa Poisson's ratio 0.33 0.34 Figure 1."],["oa:W4315573352","Ti-0.2C","relative volume",0.75,null,null,null,"%","","as-cast","α + TiC","","",false,"","results_discussion","Finally, the following should be present in the microstructure of the cast Ti-0.2C alloy at room temperature following the sequence of the L→L + β→β + TiC→α + β→α→α + TiC transformations (point 1–6 in ) resulting from the Ti-C equilibrium system: the α phase, which is an interstitial solid solution of carbon in the α-Ti, and the dispersive TiC carbide precipitates with a relative volume estimated at approximately 0.75% based on the lever rule, precipitated from the α phase at below 660 °C due to"],["oa:W4315573352","Ti-0.2C","occupied area fraction",1.51,null,null,null,"%","","as-cast","α + TiC","","",false,"","results_discussion","However, in the real microstructure of the cast Ti-0.2C alloy (a), instead of dispersive TiC carbides, large carbides of irregular shape and more than twice the occupied area fraction of 1.51% () are present."],["oa:W4315573352","Ti-0.2C","fraction of the area occupied by AA carbides",0.42,null,null,null,"%","","solution at 875 °C","","","",false,"","results_discussion","The fraction of the area occupied by AA carbides following a solution decreases from 1.16% to 0.42% ()."],["oa:W4315573352","Ti-0.2C","fraction of the area occupied by AA carbides",1.16,null,null,null,"%","","solution at 875 °C","","","",false,"","results_discussion","The fraction of the area occupied by AA carbides following a solution decreases from 1.16% to 0.42% ()."],["oa:W4317393961","Ti-5Al-2.5Fe","residual porosity",0.0,null,null,null,"","","forged at 950 °C","lamellar","","",false,"unit_missing","discussion","Specifically, hot forging of the Ti-5Al-2.5Fe alloy at a relatively low temperature, 950 °C in this study, leads to the formation of a coarse lamellar microstructure with a small amount of primary α Ti grains still present in the microstructure, which can be regarded as a bimodal microstructure, and the partial closure of the residual porosity left by the sintering process."],["oa:W4317436364","Ti-5Al-2.5Fe","residual pores",8.0,null,null,null,"%","","as-sintered","lamellar","","",false,"","methods","From Figure 1, which shows the microstructure of the as-sintered Ti- 5Al-2.5Fe alloy, it can be seen that the material is characterized by the typical lamellar microstructure of slow-cooled α+β Ti alloys as well as primarily spherical residual pores (approx. 8%)."],["oa:W4317436364","Ti-5Al-2.5Fe","residual porosity",0.0,null,null,null,"","","forged at 950°C","","","",false,"unit_missing","results_discussion","further reduced by the presence of residual porosity, which is more relevant for the Ti-5Al-2.5Fe alloy forged at 950°C."],["oa:W4317686102","Ti–xMn–xNb","porosity",14.55,12.9,16.2,null,"%","","as-pressed","","","",false,"","results","The amount of porosity left by either the pressing (12.9→16.2%) or sintering (5.2→7.8%) of the Ti–xMn–xNb powders blends also increases linearly with the amount of alloying elements added, whereas the densification parameter decreases from 59.3% to 51.8%."],["oa:W4317686102","Ti–xMn–xNb","porosity",6.5,5.2,7.8,null,"%","","sintered","","","",false,"","results","The amount of porosity left by either the pressing (12.9→16.2%) or sintering (5.2→7.8%) of the Ti–xMn–xNb powders blends also increases linearly with the amount of alloying elements added, whereas the densification parameter decreases from 59.3% to 51.8%."],["oa:W4317686102","Ti-Mn-Nb","residual porosity",0.0,0.0,0.0,null,"%","","","","","",false,"","discussion","The Ti–xMn–xNb alloys powder blends were pressed into shaped samples by means of cold uniaxial pressing finding that the density of the alloys increases with the incremental content of Mn and Nb but the amount of residual porosity present in the pressed samples (i.e. green porosity in Fig. 3b) also increases."],["oa:W4317686102","Ti-Mn-Nb","porosity",0.0,0.0,0.0,null,"%","","","","","",false,"","discussion","Figure 3b) shows that the gap between the porosity found in the green and sintered samples is almost constant meanwhile the densification of the alloy decreases with the incremental addition of Mn and Nb."],["oa:W4317951669","Ti-6Al-4V","porosity",2.7,null,null,null,"%","","as-sprayed","","","",false,"","results_discussion","While the values of oxygen content of 0.76% and deposition efﬁciency of 94.3% are expected from the previous tests, it is interesting to note that the as-sprayed porosity of 2.7% and hardness of 261 ± 27 HV100gf are somewhat lower than in the thinner coatings described earlier."],["oa:W4317951669","Ti-6Al-4V","porosity",0.7,null,null,null,"%","","annealed","","","",false,"","results_discussion","Both annealing temperatures induced a signiﬁcant densiﬁcation of the coatings down to 0.7% porosity."],["oa:W4317951669","Ti-6Al-4V","porosity",16.0,null,null,null,"%","","","","","",false,"","results_discussion","Increasing the input power drastically reduces the porosity from 16% in (a) to 8% in (b) down to 0.2% in (c) at the highest power and drives the deposition efﬁciency from * 70% to close to 100%, as summarized in Table 4."],["oa:W4317951669","Ti-6Al-4V","porosity",8.0,null,null,null,"%","","","","","",false,"","results_discussion","Increasing the input power drastically reduces the porosity from 16% in (a) to 8% in (b) down to 0.2% in (c) at the highest power and drives the deposition efﬁciency from * 70% to close to 100%, as summarized in Table 4."],["oa:W4317951669","Ti-6Al-4V","porosity",0.2,null,null,null,"%","","","","","",false,"","results_discussion","Increasing the input power drastically reduces the porosity from 16% in (a) to 8% in (b) down to 0.2% in (c) at the highest power and drives the deposition efﬁciency from * 70% to close to 100%, as summarized in Table 4."],["oa:W4317951669","Ti-6Al-4V","porosity",8.0,null,null,null,"%","","","","","",false,"","results_discussion","However, for the 49 kW condition the overall porosity is reduced from * 8% (Fig. 10b) to below 3.5% (Fig. 12a) and the residual porosity is primarily found in the top layers of the coating."],["oa:W4317951669","Ti-6Al-4V","porosity",3.5,null,null,null,"%","","","","","",false,"","results_discussion","However, for the 49 kW condition the overall porosity is reduced from * 8% (Fig. 10b) to below 3.5% (Fig. 12a) and the residual porosity is primarily found in the top layers of the coating."],["oa:W4317951669","Ti-6Al-4V","porosity",0.8,null,null,null,"%","","beta-annealing","","","",false,"","results_discussion","increase in porosity from 0.2 to 0.8% during b-annealing is likely caused by shrinkage due to phase transformation, while the original pores are likely fully fused."],["oa:W4317951669","Ti-6Al-4V","porosity",0.2,null,null,null,"%","","beta-annealing","","","",false,"","results_discussion","increase in porosity from 0.2 to 0.8% during b-annealing is likely caused by shrinkage due to phase transformation, while the original pores are likely fully fused."],["oa:W4320494652","Ti-1%FA","relatively large pores",0.0,null,null,null,"","","as-built L-PBF","","","",false,"unit_missing","results_discussion","An observation of b shows that the Ti-1%FA samples also contain relatively large pores, albeit in a slightly lower quantity than the CP-Ti samples."],["oa:W4320494652","Ti-2%FA","cold cracks",0.0,null,null,null,"","","as-built L-PBF","","","",false,"unit_missing","results_discussion","The Ti-2%FA samples (c) showed the appearance of many cold cracks as a result of a high residual stress accumulation and a low ductility of the composite material."],["oa:W4320494652","Ti-2%FA","large number of pores",0.0,null,null,null,"","","as-built L-PBF","","","",false,"unit_missing","results_discussion","Consequently, the cross-section of the Ti-2%FA sample contained not only cold cracks, but also a large number of pores."],["oa:W4321126020","Ti-22Al-25Nb","ν",0.301,null,null,null,"","24 °C","","","dynamic (acoustic resonance) method","",false,"unit_missing","methods","Table 3: Elastic modulus, shear modulus and Poisson’s ratio of Ti2AlNb alloy Temperature, T(oC) E(GPa) G(GPa) ν 24 113.2 43.5 0.301 500 103.7 39.5 0.313 600 99.7 37.9 0.315 700 95.0 36.1 0.316 2.3.2 High Temperature Fatigue Tests of Standard Open-Hole Specimens As the operating temperature range of Ti2AlNb alloy subcomponents includes 500°C∼700°C, the standard open-hole specimen was selected for the test, as shown in Fig. 1."],["oa:W4321126020","Ti-22Al-25Nb","ν",0.313,null,null,null,"","500 °C","","","dynamic (acoustic resonance) method","",false,"unit_missing","methods","Table 3: Elastic modulus, shear modulus and Poisson’s ratio of Ti2AlNb alloy Temperature, T(oC) E(GPa) G(GPa) ν 24 113.2 43.5 0.301 500 103.7 39.5 0.313 600 99.7 37.9 0.315 700 95.0 36.1 0.316 2.3.2 High Temperature Fatigue Tests of Standard Open-Hole Specimens As the operating temperature range of Ti2AlNb alloy subcomponents includes 500°C∼700°C, the standard open-hole specimen was selected for the test, as shown in Fig. 1."],["oa:W4321126020","Ti-22Al-25Nb","ν",0.315,null,null,null,"","600 °C","","","dynamic (acoustic resonance) method","",false,"unit_missing","methods","Table 3: Elastic modulus, shear modulus and Poisson’s ratio of Ti2AlNb alloy Temperature, T(oC) E(GPa) G(GPa) ν 24 113.2 43.5 0.301 500 103.7 39.5 0.313 600 99.7 37.9 0.315 700 95.0 36.1 0.316 2.3.2 High Temperature Fatigue Tests of Standard Open-Hole Specimens As the operating temperature range of Ti2AlNb alloy subcomponents includes 500°C∼700°C, the standard open-hole specimen was selected for the test, as shown in Fig. 1."],["oa:W4321126020","Ti-22Al-25Nb","ν",0.316,null,null,null,"","700 °C","","","dynamic (acoustic resonance) method","",false,"unit_missing","methods","Table 3: Elastic modulus, shear modulus and Poisson’s ratio of Ti2AlNb alloy Temperature, T(oC) E(GPa) G(GPa) ν 24 113.2 43.5 0.301 500 103.7 39.5 0.313 600 99.7 37.9 0.315 700 95.0 36.1 0.316 2.3.2 High Temperature Fatigue Tests of Standard Open-Hole Specimens As the operating temperature range of Ti2AlNb alloy subcomponents includes 500°C∼700°C, the standard open-hole specimen was selected for the test, as shown in Fig. 1."],["oa:W4323359930","Ti-6Al-4V","60-70% gözeneklilik oranı",65.0,60.0,70.0,null,"%","","","","","",false,"out_of_range","abstract","Biyolojik açıdan 60-70% gözeneklilik oranı geçirgenlik için önemli, öte yandan 70% üzeri mekanik özellikleri zayıflattığı için tercih edilmemektedir (Vijayavenkataraman et al. 2018)."],["oa:W4323359930","Ti-6Al-4V","70% üzeri",70.0,70.0,null,null,"%","","","","","",false,"out_of_range","abstract","Biyolojik açıdan 60-70% gözeneklilik oranı geçirgenlik için önemli, öte yandan 70% üzeri mekanik özellikleri zayıflattığı için tercih edilmemektedir (Vijayavenkataraman et al. 2018)."],["oa:W4323359930","Ti-6Al-4V","porosity rates",60.0,40.0,80.0,null,"%","","","","","",false,"","abstract","In the study, Ti6Al4V with gyroid pore structure, one of the controlled TPMS lattice structures planned to be produced by laser powder bed fusion technology, was designed with different porosity rates between 40-80%."],["oa:W4327937580","Ti-6Al-4V","porosity",0.15,null,null,null,"%","","","","","",false,"","results_discussion","However, the shaded areas in magniﬁed graphs in Fig. 10(a) and (b) reveal that the microroughness of some samples in groups A and B can be less than 10 lm, and their porosity can reach a minimum level of, or less than, 0.15%."],["oa:W4327937580","Ti-6Al-4V","porosity level",0.53,null,null,null,"%","","","","","",false,"","results_discussion","group C belongs to sample C14 with Ra = 11.2 lm and porosity level of 0.53%."],["oa:W4327937580","Ti-6Al-4V","porosity",0.15,null,null,null,"%","","","","","",false,"","results_discussion","isfy all deﬁned targets of porosity less than 0.15%."],["oa:W4327937580","Ti-6Al-4V","porosity",0.53,null,null,null,"%","","as-built L-PBF","","","",false,"","conclusions","The minimum achievable micro-roughness and porosity in the samples fabricated with laser power 90 W (group C) was 11.2 lm and 0.53%, respectively."],["oa:W4327937580","Ti-6Al-4V","porosity",0.15,null,null,null,"%","","","","","",false,"","results_discussion","Table 4 summarizes all values of Ra and their corresponding porosity level for the samples in groups A and B fabricated within 50 J/mm3 < VED < 100 J/mm3."],["oa:W4327937580","Ti-6Al-4V","porosity",0.15,null,null,null,"%","","as-built L-PBF","","","",false,"","conclusions","In the samples fabricated with laser power 270 and 180 W (groups A and B), when the microroughness Ra £ 10 lm, the expected porosity should be £ 0.15%."],["oa:W4327937580","Ti-6Al-4V","porosity",0.15,null,null,null,"%","","as-built L-PBF","","","",false,"","conclusions","In this study, it has been demonstrated when a laser power of 180 or 270 W is chosen, with hatch spacing beyond the beam spot size 70 lm and energy density range of 50 J/mm3 <VED <100 J/mm3, the Ti6Al4V parts with Ra £ 10 lm and porosity less than 0.15% can be fabricated via the L-PBF process."],["oa:W4327937580","Ti-6Al-4V","porosity",0.5,null,null,null,"%","","as-built L-PBF","","","",false,"","conclusions","The laser power 90 W was not preferable, as the minimum achievable micro-roughness was Ra > 10 lm, with minimum porosity beyond 0.5%."],["oa:W4327938313","Ti-6Al-4V","Poisson's ratio",0.3,null,null,null,"","","","","","",false,"unit_missing","methods","This material exhibits a Young's modulus of 107 GPa, a Poisson's ratio of 0.3, and a density of 4500 kg/m3."],["oa:W4327938313","Ti-6Al-4V","BV/CV ratios",35.0,null,null,null,"%","","","","","",false,"","results","The Hexanoid and V-Octet designs showed significantly high bone ingrowth and achieved steady optimum BV/CV ratios of approximately 27% and 35% respectively."],["oa:W4327938313","Ti-6Al-4V","BV/CV ratios",27.0,null,null,null,"%","","","","","",false,"","results","The Hexanoid and V-Octet designs showed significantly high bone ingrowth and achieved steady optimum BV/CV ratios of approximately 27% and 35% respectively."],["oa:W4361222103","Ti-6Al-4V","amount of spatter generated per build",40.0,null,null,null,"%","","as-built LPBF","","","",false,"","abstract","Increased layer thickness from 30 to 60 µm resulted in ∼40% lower amount of spatter generated per build ."],["oa:W4361222103","Ti-6Al-4V","amount of generated spatter per scanned layer",17.0,null,null,null,"%","","as-built LPBF","","","",false,"","abstract","Increased layer thickness from 30 to 60 µm resulted in ∼17% higher amount of generated spatter per scanned layer ."],["oa:W4362553729","Ti-6Al-4V","coverage rate",64.0,null,null,null,"%","","","","","",false,"out_of_range","results","The coverage rate declined to 36%, and the average thickness of the Al-adhesive transfer layer was 8.5 µm, which is about 10% of the bare blade tip."],["oa:W4362671499","Ti-6Al-4V","porosity",6.8,null,null,null,"times","","EBM obtained","lamellar α+β","","",false,"unit_mismatch","discussion","As expected, the conventionally obtained Ti64 microstructure was composed globular α grains (Fig. 5) while the EBM samples showed lamellar α+β grains (Fig. 6) and increased porosity (6.8 times as many pores than the conventional sample, Table 5)."],["oa:W4362671499","Ti-6Al-4V","porosity",1.0,null,null,null,"times","","conventionally obtained","globular α","","",false,"unit_mismatch","discussion","As expected, the conventionally obtained Ti64 microstructure was composed globular α grains (Fig. 5) while the EBM samples showed lamellar α+β grains (Fig. 6) and increased porosity (6.8 times as many pores than the conventional sample, Table 5)."],["oa:W4362671499","ETi64","Pore % of total area",0.0412,null,null,null,"%","","","","","",false,"","results","Sample Pore average length [μm] Pore average area [μm2] Pores per area [pores/μm2] Pore % of total area Ti64 10.05 56.65 0.239E-06 0.00136% ETi64 17.74 253.49 1.626E-06 0.04121% P."],["oa:W4362671499","Ti-6Al-4V","Pore % of total area",0.0014,null,null,null,"%","","","","","",false,"","results","Sample Pore average length [μm] Pore average area [μm2] Pores per area [pores/μm2] Pore % of total area Ti64 10.05 56.65 0.239E-06 0.00136% ETi64 17.74 253.49 1.626E-06 0.04121% P."],["oa:W4362700202","Ti21S","undersizing of the pore size",2.0,null,null,null,"%","","","","","",false,"","results_discussion","A maximum undersizing of the pore size of 5% and 2% and of the ligament of 4% and 3% was detected in TPMS-FGPS 2.5 and TPMS-FGPS 4.0, respectively, confirming the excellent overall quality of the AM process."],["oa:W4362700202","Ti21S","pore size",64.0,null,null,null,"%","","","","","",false,"out_of_range","results_discussion","For the ligament size, a maximum variation of 16% (TPMS-FGPS 2.5) and 9% (TPMS-FGPS 4.0) was observed, while for the pore size, it raised to 66% (TPMS-FGPS 2.5) and 64% (TPMS-FGPS 4.0), respectively. highlights the surface irregularities, roughness, and unmelted powders on the ligament surfaces in both TPMS-FGPSs."],["oa:W4362700202","Ti21S","pore size",66.0,null,null,null,"%","","","","","",false,"out_of_range","results_discussion","For the ligament size, a maximum variation of 16% (TPMS-FGPS 2.5) and 9% (TPMS-FGPS 4.0) was observed, while for the pore size, it raised to 66% (TPMS-FGPS 2.5) and 64% (TPMS-FGPS 4.0), respectively. highlights the surface irregularities, roughness, and unmelted powders on the ligament surfaces in both TPMS-FGPSs."],["oa:W4362700202","Ti21S","undersizing of the pore size",5.0,null,null,null,"%","","","","","",false,"","results_discussion","A maximum undersizing of the pore size of 5% and 2% and of the ligament of 4% and 3% was detected in TPMS-FGPS 2.5 and TPMS-FGPS 4.0, respectively, confirming the excellent overall quality of the AM process."],["oa:W4366210280","Ti-6Al-4V","volume fraction of porosity",0.1,null,null,null,"%","","post ISEPT","","","",false,"","results","Fig. 10 a Measured grain size in relation to number of ISEPT passes, b volume fraction of porosity after successive ISEPT passes at the strip core, and c the Vickers hardness of the off-the-shelve Ti- 6Al-4 V, feed stock powder, as cold sprayed Ti-6Al-4 V, and post ISEPT passes Fig. 11 Oxygen and nitrogen content of the Ti-6Al-4 V feed stock powder, as-CSAM structure, and after six ISEPT passes 4307 The International Journal of Advanced Manufacturing Technology (2023) 126:4297–4316"],["oa:W4366210280","CSAM Ti-6Al-4V","volume fraction of RSB",1.0,null,null,null,"%","","","","","",false,"","results","The volume fraction of RSB was significantly reduced from 4.9% after the first ISEPT pass to less than 1% in the second pass (Fig. 14)."],["oa:W4367322740","Ti35Nb7Zr5Ta","porosity",0.5,null,null,null,"","","sintered","","image analysis","",false,"unit_missing","results_discussion","Fig. 3c shows the expected shape of the frequency of the pores distribution; however, if the second histogram (Fig. 3d) that reports the distribution of the pores area as the sum of the total area occupied by pores having equivalent diameters in a given interval [56] is examined in detail, it is clearly seen that 50% of porosity is due to pores with diameters in the range 50e200 mm, values that are suitable for implant cellular ingrowth [31]."],["oa:W4367322740","Ti35Nb7Zr5Ta","porosity",0.5,null,null,null,"","","sintered","","Archimedes test","",false,"unit_missing","results_discussion","After sintering, Archimedes tests were performed to measure porosity, also determined by IA from images acquired with an optical microscope and scanning electron microscope (Fig. 3)."],["oa:W4367852338","Ti-6Al-4V","nominal porosity",0.0,null,null,null,"","","as-built DED","","SEM","",false,"unit_missing","results","Figure 16 is a SEM micrograph showing small pores within the 25 mm sample."],["oa:W4376275421","Ti30Ta5Zn","porosity",0.12,null,null,null,"%","","","","","",false,"","results_discussion","For comparison, the highest porosity for Mg-containing alloys was 1.09 and 0.52% for Ti40Ta3Mg and Ti30Ta3Mg, respectively, whereas for Zncontaining alloys, it was 0.14 and 0.12% for Ti30Ta3Zn and Ti30Ta5Zn, respectively."],["oa:W4376275421","Ti30Ta3Zn","porosity",0.14,null,null,null,"%","","","","","",false,"","results_discussion","For comparison, the highest porosity for Mg-containing alloys was 1.09 and 0.52% for Ti40Ta3Mg and Ti30Ta3Mg, respectively, whereas for Zncontaining alloys, it was 0.14 and 0.12% for Ti30Ta3Zn and Ti30Ta5Zn, respectively."],["oa:W4376275421","Ti40Ta3Mg","porosity",1.09,null,null,null,"%","","","","","",false,"","results_discussion","For comparison, the highest porosity for Mg-containing alloys was 1.09 and 0.52% for Ti40Ta3Mg and Ti30Ta3Mg, respectively, whereas for Zncontaining alloys, it was 0.14 and 0.12% for Ti30Ta3Zn and Ti30Ta5Zn, respectively."],["oa:W4376275421","Ti30Ta3Mg","porosity",0.52,null,null,null,"%","","","","","",false,"","results_discussion","For comparison, the highest porosity for Mg-containing alloys was 1.09 and 0.52% for Ti40Ta3Mg and Ti30Ta3Mg, respectively, whereas for Zncontaining alloys, it was 0.14 and 0.12% for Ti30Ta3Zn and Ti30Ta5Zn, respectively."],["oa:W4376275421","","porosity",1.0,null,null,null,"%","","","","","",false,"","results_discussion","With chosen hot-pressing parameters, it was possible to produce bulk samples with minimal porosity up to about 1% (Fig. 6)."],["oa:W4376648854","Ti-6Al-4V","residual porosity",0.289,0.077,0.501,null,"%","","","","X-ray tomography","",false,"","results","Kasperovich and Hausman [31] measured the porosity with an X-ray tomography resolution of 1.2 µm/voxel, and reported a residual porosity between 0.077% and 0.501% depending on the printing parameters."],["oa:W4376648854","Ti-6Al-4V","porosity",5.4,5.4,5.4,null,"µm","","as-built","","","",false,"unit_mismatch","results","Only porosities with dimensions larger than 5.4 µm diameter were detected."],["oa:W4376648854","Ti-6Al-4V","porosity",5.4,5.4,5.4,null,"µm","","as-built","","","",false,"unit_mismatch","results","Only porosities with dimensions larger than 5.4 µm diameter were detected."],["oa:W4376648854","Ti-6Al-4V","porosity",1.0,1.0,1.0,null,"%","","as-built","","","",false,"","results","From the comparison of both measurement techniques, only about 1% and 6% of the total porosity volume were smaller than 5.4 µm diameter in the as-built horizontal and vertical building orientation, respectively."],["oa:W4376648854","Ti-6Al-4V","porosity",6.0,6.0,6.0,null,"%","","as-built","","","",false,"","results","From the comparison of both measurement techniques, only about 1% and 6% of the total porosity volume were smaller than 5.4 µm diameter in the as-built horizontal and vertical building orientation, respectively."],["oa:W4376648854","Ti-6Al-4V","porosity",68.0,68.0,68.0,null,"%","","polished","","","",false,"out_of_range","results","The share of these small pores in the polished condition increased up to about 68% and 40% in the horizontal and vertical building orientation, respectively."],["oa:W4376648854","Ti-6Al-4V","porosity",40.0,40.0,40.0,null,"%","","polished","","","",false,"","results","The share of these small pores in the polished condition increased up to about 68% and 40% in the horizontal and vertical building orientation, respectively."],["oa:W4377024527","LPBF-Ti-6Al-4V","porosity level P1",0.1,null,null,null,"%","","","","","",false,"","methods",""],["oa:W4377024527","LPBF-Ti-6Al-4V","porosity level P0",0.0,null,null,null,"%","","HIP treatment","","","",false,"","methods",""],["oa:W4377024527","LPBF-Ti-6Al-4V","porosity level P2",1.0,null,null,null,"%","","chessboard scanning strategy, inter-layer rotation of 15°","","","",false,"","methods",""],["oa:W4378799302","Ti-5Al-5Mo-5V-3Cr","porosity",0.0,0.0,0.0,null,"","","as-pressed HP","lamellar","","",false,"unit_missing","results_discussion","SEM observations (Fig. 2a) confirmed only a small amount of spherical residual porosity."],["oa:W4378799302","Ti-5Al-5Mo-5V-3Cr","porosity",10.0,null,null,null,"%","","cold pressing process and followed by sintering","","","",false,"","conclusions","The main conclusions of this study can be summarized as follows: 1) The production method based on the powder metallurgy technology, which assumed to use as starting materials of relatively cheap elemental powders and properly designed processes of mixing and hot pressing, leads to obtain material with high density as well as with no significant cracks or structural defects, while Ti-5Al-5Mo-5V-3Cr compact produced by cold pressing process and followed by sintering has about 10% higher value of "],["oa:W4380489347","Ti-6Al-4V","Relative proportion of pores",2.0,null,null,null,"%","","SPF 920°C","","","",false,"","results_discussion","State Grain size, μm Relative proportion of pores, % Temperature, °С 20 800 850 920 800 850 920 1 5.2 5.9 6.4 7.4 6.2 2.6 2.0 2 5.1 6.1 6.2 8.4 5.7 3.1 2.7 3 3.3 4.8 6.2 7.2 4.6 3.9 3.2 4 5.6 7.5 7.8 8.6 7.8 3.1 2.3 5 4.2 5.6 6.4 7.1 8.5 5.3 1.8 Table 4."],["oa:W4380489347","Ti-6Al-4V","Relative proportion of pores",1.0,null,null,null,"%","","SPF 800°C","","","",false,"","results_discussion","State Grain size, μm Relative proportion of pores, % Temperature, °С 20 800 850 920 800 850 920 1 5.2 5.9 6.4 7.4 6.2 2.6 2.0 2 5.1 6.1 6.2 8.4 5.7 3.1 2.7 3 3.3 4.8 6.2 7.2 4.6 3.9 3.2 4 5.6 7.5 7.8 8.6 7.8 3.1 2.3 5 4.2 5.6 6.4 7.1 8.5 5.3 1.8 Table 4."],["oa:W4380489347","Ti-6Al-4V","Relative proportion of pores",2.6,null,null,null,"%","","SPF 850°C","","","",false,"","results_discussion","State Grain size, μm Relative proportion of pores, % Temperature, °С 20 800 850 920 800 850 920 1 5.2 5.9 6.4 7.4 6.2 2.6 2.0 2 5.1 6.1 6.2 8.4 5.7 3.1 2.7 3 3.3 4.8 6.2 7.2 4.6 3.9 3.2 4 5.6 7.5 7.8 8.6 7.8 3.1 2.3 5 4.2 5.6 6.4 7.1 8.5 5.3 1.8 Table 4."],["oa:W4382762980","","relative aluminium loss",14.5,4.0,25.0,null,"%","","","","","",false,"","methods",""],["oa:W4382762980","","relative aluminum loss values",14.5,4.0,25.0,null,"%","","","","","",false,"","conclusions",""],["oa:W4382762980","","parameter value",14.5,4.0,25.0,null,"%","","","","","",false,"","methods",""],["oa:W4382762980","","relative aluminium loss",14.5,4.0,25.0,null,"%","","","","","",false,"","abstract",""],["oa:W4382982172","MK-Ti6Al4V","porosity",21.0,16.0,26.0,5.0,"%","","as-sprayed","","","",false,"","results_discussion","Comparing the T- and MK-Ti6Al4V deposits, a similar flattening ratio was found, but a much higher porosity resulted with the MK method (14 ± 4% vs. 21 ± 5%, respectively) pointing out that the modification of the spraying angle caused a lack of deformation at impact, and bonding in the interface was hindered []."],["oa:W4382982172","Ti-6Al-4V","porosity value",14.0,null,null,4.0,"%","","as-deposited","","ImageJ (ASTM E2109-01(2014))","",false,"","results_discussion","In general, all the deposits produced following the traditional spraying strategy exhibited a very dense microstructure, with the exception of T-Ti6Al4V that showed a microstructure with a high porosity value of 14 ± 4%."],["oa:W4382982172","T-Ti6Al4V","porosity",14.0,10.0,18.0,4.0,"%","","as-sprayed","","","",false,"","results_discussion","Comparing the T- and MK-Ti6Al4V deposits, a similar flattening ratio was found, but a much higher porosity resulted with the MK method (14 ± 4% vs. 21 ± 5%, respectively) pointing out that the modification of the spraying angle caused a lack of deformation at impact, and bonding in the interface was hindered []."],["oa:W4383104231","Ti-6Al-4V","porosity ratio",0.0055,0.0015,0.0095,0.004,"","","","","in-situ X-ray microtomography","",false,"unit_missing","results","The measured average near-fracture porosity ratio was f*=5.5 × 10-3 ±0.004."],["oa:W4383104231","Ti-6Al-4V","fracture porosity ratio",0.005,null,null,null,"","","","","numerical simulation","",true,"unit_missing","results","The numerically identified fracture porosity ratio for DELEM (G ∗= 5 × 10-3) applied in geometries B, C and D is found in very good agreement with the UGent [3] and ULiège experimental findings, also close to 5 × 10-3, whereas an overestimation of the computed G ∗ value (5.31 × 10-2) seems present in geometry A measured by UCLouvain (see Table 2)."],["oa:W4383104231","Ti-6Al-4V","porosity ratio",0.005,null,null,null,"","","","","tensile test","",false,"unit_missing","results","In quasi-static tensile tests performed on sheets, an average porosity ratio of f*≈5.0 × 10-3 was found within the first 100 μm zone from the fracture location, whereas a similar analysis performed on a round tensile bar (similar to geometry A) exhibited a porosity ratio up to f* = 2.0 × 10-2."],["oa:W4383104231","Ti-6Al-4V","porosity ratio",0.02,null,null,null,"","","","","tensile test","",false,"unit_missing","results","In quasi-static tensile tests performed on sheets, an average porosity ratio of f*≈5.0 × 10-3 was found within the first 100 μm zone from the fracture
