Repository: akhtar07/tisci-explorer

# TiSci Explorer

A read-only, static explorer for **TiSci**, an autonomous research agent for titanium alloys. TiSci reads the
titanium-alloy literature, builds a knowledge graph and a table of measured values, proposes hypotheses where the
graph has gaps, and tests them with DFT (MACE / VASP) and the ICME-lite multiscale chain.

**Live site:** https://akhtar07.github.io/tisci-explorer/

The site has seven sections:

| Section | What it shows |
|---|---|
| Overview | Corpus → graph → facts → hypotheses → verdicts, with the snapshot's counts |
| Worked example | One full loop for W in α-Ti: graph path, hypothesis, novelty check, DFT test, verdict, follow-up, DAMASK |

File: data/facts/surface_roughness.json (part 11 of 35)
"","conclusions",""],["oa:W3022317484","Ti-6Al-4V","Ra",0.08,null,null,null,"µm","","","","","",false,"","conclusions",""],["oa:W3022317484","Ti-6Al-4V","Sz",12.5,10.0,15.0,null,"µm","","","","","",false,"","conclusions",""],["oa:W3022317484","Ti-6Al-4V","Ra",0.035,null,null,null,"µm","","poli-miroir","","","",false,"","conclusions",""],["oa:W3022317484","Ti-6Al-4V","Sa",15.0,10.0,20.0,null,"µm","","","","","",false,"","conclusions",""],["oa:W3022317484","Ti-6Al-4V","Sa",20.1,null,null,null,"µm","","","","","",false,"","conclusions",""],["oa:W3022317484","Ti-6Al-4V","Ra",11.0,null,null,null,"µm","","brut SLM","","","",false,"","conclusions",""],["oa:W3022317484","Ti-6Al-4V","Ra",5.0,null,null,null,"µm","","","","","",false,"","conclusions",""],["oa:W3022672069","","high compressive residual stress of TC4 treated by UNSM",200.0,null,null,null,"µm","","","","","",false,"","results_discussion","It is reported that the high compressive residual stress of TC4 which is treated by UNSM rapidly decreases from the depth of 50 μm to 200 μm []."],["oa:W3022672069","","residual stresses below the depth of 20 μm",20.0,null,null,null,"µm","","","","","",false,"","results_discussion","For the TLM specimens subjected to ultrasonic surface impact, the residual stresses below the depth of 20 μm were measured. lists the residual stress measurement results."],["oa:W3022672069","","high compressive residual stress of TC4 treated by UNSM",50.0,null,null,null,"µm","","","","","",false,"","results_discussion","It is reported that the high compressive residual stress of TC4 which is treated by UNSM rapidly decreases from the depth of 50 μm to 200 μm []."],["oa:W3024267133","Ti-6Al-4V","Ra",1.665,1.31,2.02,null,"µm","","","","","",false,"","conclusions","Based on the theoretical analyses and experimental research, the following conclusions were obtained: The roughness parameter Ra was the range of 1.31 - 2.02 μm and corresponded to finishing and semi finishingmachining.Ra was mainly dependent on the pulse time.Furthermore,the increase of pulse time increased the amount of eroded material in a single pulse, thus leading to higher roughness."],["oa:W3024839984","Ti-6Al-4V","δd",188.0,null,null,22.0,"µm","","as-built EBM","","","",false,"","results","When the depth of the surface defect of the as-built specimen δd was measured by the fractured surface using SEM, it was 206 ± 43 µm for the DMLS specimen and 188 ± 22 µm for the EBM specimen."],["oa:W3024839984","Ti-6Al-4V","Rz",116.1,null,null,9.9,"µm","","as-built EBM","","","",false,"","results","As shown in b, the Rz of the as-built specimen was 56.5 ± 2.7 µm for the DMLS specimen and 116.1 ± 9.9 µm for the EBM specimen."],["oa:W3024839984","AM Ti6Al4V","Rz",56.5,53.8,59.2,2.7,"µm","","as-built DMLS","","","",false,"","results","The Ra and Rz of the as-built DMLS specimen are 11.7 ± 1.0 µm and 56.5 ± 2.7 µm, respectively and those of the EBM specimen are 19.3 ± 1.3 µm and 116.1 ± 9.9 µm, respectively."],["oa:W3024839984","AM Ti6Al4V","Ra",11.7,10.7,12.7,1.0,"µm","","as-built DMLS","","","",false,"","results","The Ra and Rz of the as-built DMLS specimen are 11.7 ± 1.0 µm and 56.5 ± 2.7 µm, respectively and those of the EBM specimen are 19.3 ± 1.3 µm and 116.1 ± 9.9 µm, respectively."],["oa:W3024839984","Ti-6Al-4V","Rz",56.5,null,null,2.7,"µm","","as-built DMLS","","","",false,"","results","As shown in b, the Rz of the as-built specimen was 56.5 ± 2.7 µm for the DMLS specimen and 116.1 ± 9.9 µm for the EBM specimen."],["oa:W3024839984","AM Ti6Al4V","Rz",116.1,106.2,126.0,9.9,"µm","","as-built EBM","","","",false,"","results","The Ra and Rz of the as-built DMLS specimen are 11.7 ± 1.0 µm and 56.5 ± 2.7 µm, respectively and those of the EBM specimen are 19.3 ± 1.3 µm and 116.1 ± 9.9 µm, respectively."],["oa:W3024839984","AM Ti6Al4V","Ra",19.3,18.0,20.6,1.3,"µm","","as-built EBM","","","",false,"","results","The Ra and Rz of the as-built DMLS specimen are 11.7 ± 1.0 µm and 56.5 ± 2.7 µm, respectively and those of the EBM specimen are 19.3 ± 1.3 µm and 116.1 ± 9.9 µm, respectively."],["oa:W3024839984","Ti-6Al-4V","δd",206.0,null,null,43.0,"µm","","as-built DMLS","","","",false,"out_of_range","results","When the depth of the surface defect of the as-built specimen δd was measured by the fractured surface using SEM, it was 206 ± 43 µm for the DMLS specimen and 188 ± 22 µm for the EBM specimen."],["oa:W3025673399","Ti_ald","Ra",0.08,null,null,0.01,"µm","","","","","",false,"","results","No Name Ra, [μm] 1 Ti_is 0.40 ± 0.10 2 Ti_sg 0.10 ± 0.03 3 Ti_ald 0.08 ± 0.01 3.4."],["oa:W3025673399","Ti-6Al-7Nb","Ra",0.09,0.08,0.1,null,"µm","","","","","",false,"","results","The value of the Ra parameter for both samples group after surface modification were similar and were in the range from 0.08 to 0.10 μm."],["oa:W3025673399","Ti_sg","Ra",0.1,null,null,0.03,"µm","","","","","",false,"","results","No Name Ra, [μm] 1 Ti_is 0.40 ± 0.10 2 Ti_sg 0.10 ± 0.03 3 Ti_ald 0.08 ± 0.01 3.4."],["oa:W3025673399","Ti_is","Ra",0.4,null,null,0.1,"µm","","","","","",false,"","results","No Name Ra, [μm] 1 Ti_is 0.40 ± 0.10 2 Ti_sg 0.10 ± 0.03 3 Ti_ald 0.08 ± 0.01 3.4."],["oa:W3025673399","Ti-6Al-7Nb","surface roughness parameter",0.4,null,null,0.1,"µm","room temperature","","","profilometric method","",false,"","results","The higher value of surface roughness parameter were obtained for the samples in initial state Ti_is and the mean value was an approximately Ra = 0.40 ± 0.10 μm."],["oa:W3027320338","GM","Ra",1.29,null,null,0.05,"µm","","PEO + PADA","","","",false,"","results","Formation of the polymer (PADA) layer on the previously anodized GM alloy caused that Ra slightly increased up to 1.29 μm ± 0.05."],["oa:W3027320338","GM","Ra",0.61,null,null,0.02,"µm","","","","","",false,"","results","The average roughness coefficient (Ra) value of the untreated GM surface was 0.61 μm ± 0.02."],["oa:W3027320338","GM","Ra",1.24,null,null,0.35,"µm","","PEO treated","","","",false,"","results","After PEO treatment, the Ra of the anodized GM surface increased to 1.24 μm ± 0.35 for the GM-PEO surface."],["oa:W3027320338","GM","Ra",1.53,null,null,0.26,"µm","","PEO + PADA + AMX","","","",false,"","results","The Ra values of GM surfaces with hybrid layers containing antibiotics were measured with values of 1.53 μm ± 0.26 for GM-PADA_AMX, 1.92 μm ± 0.28 for GM-PADA_VANCO, and 2.06 ± 0.36 μm for GM-PADA_CEF, which was the highest observed value."],["oa:W3027320338","GM","Ra",1.92,null,null,0.28,"µm","","PEO + PADA + VANCO","","","",false,"","results","The Ra values of GM surfaces with hybrid layers containing antibiotics were measured with values of 1.53 μm ± 0.26 for GM-PADA_AMX, 1.92 μm ± 0.28 for GM-PADA_VANCO, and 2.06 ± 0.36 μm for GM-PADA_CEF, which was the highest observed value."],["oa:W3027320338","GM","Ra",2.06,null,null,0.36,"µm","","PEO + PADA + CEF","","","",false,"","results","The Ra values of GM surfaces with hybrid layers containing antibiotics were measured with values of 1.53 μm ± 0.26 for GM-PADA_AMX, 1.92 μm ± 0.28 for GM-PADA_VANCO, and 2.06 ± 0.36 μm for GM-PADA_CEF, which was the highest observed value."],["oa:W3027456581","Ti-6Al-4V","Ra",9.8,null,null,1.1,"µm","","HIP","","contact stylus arm","",false,"","methods","AS BUILT SP SP+CASE LP HIP Ra (µm) 11.71.0 4.62.4 2.70.3 10.21.9 9.81.1 Rt (µm) 97.511.8 38.618.6 19.73.4 89.215.3 77.912.3"],["oa:W3027456581","Ti-6Al-4V","Rt",97.5,null,null,11.8,"µm","","as-built SLM","","contact stylus arm","",false,"","methods","AS BUILT SP SP+CASE LP HIP Ra (µm) 11.71.0 4.62.4 2.70.3 10.21.9 9.81.1 Rt (µm) 97.511.8 38.618.6 19.73.4 89.215.3 77.912.3"],["oa:W3027456581","Ti-6Al-4V","Ra",10.2,null,null,1.9,"µm","","laser peened","","contact stylus arm","",false,"","methods","AS BUILT SP SP+CASE LP HIP Ra (µm) 11.71.0 4.62.4 2.70.3 10.21.9 9.81.1 Rt (µm) 97.511.8 38.618.6 19.73.4 89.215.3 77.912.3"],["oa:W3027456581","Ti-6Al-4V","Rt",89.2,null,null,15.3,"µm","","laser peened","","contact stylus arm","",false,"","methods","AS BUILT SP SP+CASE LP HIP Ra (µm) 11.71.0 4.62.4 2.70.3 10.21.9 9.81.1 Rt (µm) 97.511.8 38.618.6 19.73.4 89.215.3 77.912.3"],["oa:W3027456581","Ti-6Al-4V","Ra",2.7,null,null,0.3,"µm","","SP+CASE","","contact stylus arm","",false,"","methods","AS BUILT SP SP+CASE LP HIP Ra (µm) 11.71.0 4.62.4 2.70.3 10.21.9 9.81.1 Rt (µm) 97.511.8 38.618.6 19.73.4 89.215.3 77.912.3"],["oa:W3027456581","Ti-6Al-4V","Rt",77.9,null,null,12.3,"µm","","HIP","","contact stylus arm","",false,"","methods","AS BUILT SP SP+CASE LP HIP Ra (µm) 11.71.0 4.62.4 2.70.3 10.21.9 9.81.1 Rt (µm) 97.511.8 38.618.6 19.73.4 89.215.3 77.912.3"],["oa:W3027456581","Ti-6Al-4V","Rt",38.6,null,null,18.6,"µm","","shot peened","","contact stylus arm","",false,"","methods","AS BUILT SP SP+CASE LP HIP Ra (µm) 11.71.0 4.62.4 2.70.3 10.21.9 9.81.1 Rt (µm) 97.511.8 38.618.6 19.73.4 89.215.3 77.912.3"],["oa:W3027456581","Ti-6Al-4V","Rt",19.7,null,null,3.4,"µm","","SP+CASE","","contact stylus arm","",false,"","methods","AS BUILT SP SP+CASE LP HIP Ra (µm) 11.71.0 4.62.4 2.70.3 10.21.9 9.81.1 Rt (µm) 97.511.8 38.618.6 19.73.4 89.215.3 77.912.3"],["oa:W3027456581","Ti-6Al-4V","Ra",11.7,null,null,1.0,"µm","","as-built SLM","","contact stylus arm","",false,"","methods","AS BUILT SP SP+CASE LP HIP Ra (µm) 11.71.0 4.62.4 2.70.3 10.21.9 9.81.1 Rt (µm) 97.511.8 38.618.6 19.73.4 89.215.3 77.912.3"],["oa:W3027456581","Ti-6Al-4V","Ra",4.6,null,null,2.4,"µm","","shot peened","","contact stylus arm","",false,"","methods","AS BUILT SP SP+CASE LP HIP Ra (µm) 11.71.0 4.62.4 2.70.3 10.21.9 9.81.1 Rt (µm) 97.511.8 38.618.6 19.73.4 89.215.3 77.912.3"],["oa:W3031006624","Ti-6Al-4V","Ra",1.2,null,null,null,"µm","","","","Mitutoyo SJ 401","",false,"","results_discussion","Surface roughness values obtained after experiments with media prepared with three different abrasive concentrations and 400 abrasive mesh size are shown in Figure 7."],["oa:W3031006624","Ti-6Al-4V","Ra",0.8,null,null,null,"µm","","","","Mitutoyo SJ 401","",false,"","results_discussion","Three Ra values were taken from the surface of Ti-6Al-4V samples."],["oa:W3031006624","Ti-6Al-4V","Ra",0.0,null,null,null,"","","","","AFM","",false,"unit_missing","results_discussion","Figure 9 shows a graphic of Ra values taken from Ti-6Al-4V surfaces, where experiments were carried out with 180 abrasive mesh size."],["oa:W3031006624","Ti-6Al-4V","Ra",0.6,null,null,null,"µm","","","","Mitutoyo SJ 401","",false,"","results_discussion","As a result of the studies, the best surface quality of different media types was obtained with the media prepared with 180 abrasive mesh size and 60% abrasive concentration."],["oa:W3034191792","CP-Ti Grade 2","Rz",49.5,null,null,null,"µm","","","","","",false,"","results_discussion","23 Table 6: Surface roughness parameters of the studied samples Relative error below 0.1% Pore size (μm) Ra (μm) Rq (μm) Rz (μm) Ry (μm) 100 ‒ 200 5.6 2.4 20.5 20.5 30 vol. % 355 ‒ 500 17.4 4.2 49.5 49.5 100 ‒ 200 4.1 2.0 11.9 11.9 60 vol. % 355 ‒ 500 30.4 5.5 46.9 47.0 Figure 9 shows the variation of the penetration depth when the incremental load was applied, evaluating the influence of the coating composition (BG 45S5 monolithic vs. BG 45S5 – BG 1393 bilayer) and the pore size of the c.p."],["oa:W3034191792","CP-Ti Grade 2","Rz",11.9,null,null,null,"µm","","","","","",false,"","results_discussion","23 Table 6: Surface roughness parameters of the studied samples Relative error below 0.1% Pore size (μm) Ra (μm) Rq (μm) Rz (μm) Ry (μm) 100 ‒ 200 5.6 2.4 20.5 20.5 30 vol. % 355 ‒ 500 17.4 4.2 49.5 49.5 100 ‒ 200 4.1 2.0 11.9 11.9 60 vol. % 355 ‒ 500 30.4 5.5 46.9 47.0 Figure 9 shows the variation of the penetration depth when the incremental load was applied, evaluating the influence of the coating composition (BG 45S5 monolithic vs. BG 45S5 – BG 1393 bilayer) and the pore size of the c.p."],["oa:W3034191792","CP-Ti Grade 2","Ry",20.5,null,null,null,"µm","","","","","",false,"","results_discussion","23 Table 6: Surface roughness parameters of the studied samples Relative error below 0.1% Pore size (μm) Ra (μm) Rq (μm) Rz (μm) Ry (μm) 100 ‒ 200 5.6 2.4 20.5 20.5 30 vol. % 355 ‒ 500 17.4 4.2 49.5 49.5 100 ‒ 200 4.1 2.0 11.9 11.9 60 vol. % 355 ‒ 500 30.4 5.5 46.9 47.0 Figure 9 shows the variation of the penetration depth when the incremental load was applied, evaluating the influence of the coating composition (BG 45S5 monolithic vs. BG 45S5 – BG 1393 bilayer) and the pore size of the c.p."],["oa:W3034191792","CP-Ti Grade 2","Rq",4.2,null,null,null,"µm","","","","","",false,"","results_discussion","23 Table 6: Surface roughness parameters of the studied samples Relative error below 0.1% Pore size (μm) Ra (μm) Rq (μm) Rz (μm) Ry (μm) 100 ‒ 200 5.6 2.4 20.5 20.5 30 vol. % 355 ‒ 500 17.4 4.2 49.5 49.5 100 ‒ 200 4.1 2.0 11.9 11.9 60 vol. % 355 ‒ 500 30.4 5.5 46.9 47.0 Figure 9 shows the variation of the penetration depth when the incremental load was applied, evaluating the influence of the coating composition (BG 45S5 monolithic vs. BG 45S5 – BG 1393 bilayer) and the pore size of the c.p."],["oa:W3034191792","CP-Ti Grade 2","Ry",11.9,null,null,null,"µm","","","","","",false,"","results_discussion","23 Table 6: Surface roughness parameters of the studied samples Relative error below 0.1% Pore size (μm) Ra (μm) Rq (μm) Rz (μm) Ry (μm) 100 ‒ 200 5.6 2.4 20.5 20.5 30 vol. % 355 ‒ 500 17.4 4.2 49.5 49.5 100 ‒ 200 4.1 2.0 11.9 11.9 60 vol. % 355 ‒ 500 30.4 5.5 46.9 47.0 Figure 9 shows the variation of the penetration depth when the incremental load was applied, evaluating the influence of the coating composition (BG 45S5 monolithic vs. BG 45S5 – BG 1393 bilayer) and the pore size of the c.p."],["oa:W3034191792","CP-Ti Grade 2","Rq",5.5,null,null,null,"µm","","","","","",false,"","results_discussion","23 Table 6: Surface roughness parameters of the studied samples Relative error below 0.1% Pore size (μm) Ra (μm) Rq (μm) Rz (μm) Ry (μm) 100 ‒ 200 5.6 2.4 20.5 20.5 30 vol. % 355 ‒ 500 17.4 4.2 49.5 49.5 100 ‒ 200 4.1 2.0 11.9 11.9 60 vol. % 355 ‒ 500 30.4 5.5 46.9 47.0 Figure 9 shows the variation of the penetration depth when the incremental load was applied, evaluating the influence of the coating composition (BG 45S5 monolithic vs. BG 45S5 – BG 1393 bilayer) and the pore size of the c.p."],["oa:W3034191792","CP-Ti Grade 2","Ry",47.0,null,null,null,"µm","","","","","",false,"","results_discussion","23 Table 6: Surface roughness parameters of the studied samples Relative error below 0.1% Pore size (μm) Ra (μm) Rq (μm) Rz (μm) Ry (μm) 100 ‒ 200 5.6 2.4 20.5 20.5 30 vol. % 355 ‒ 500 17.4 4.2 49.5 49.5 100 ‒ 200 4.1 2.0 11.9 11.9 60 vol. % 355 ‒ 500 30.4 5.5 46.9 47.0 Figure 9 shows the variation of the penetration depth when the incremental load was applied, evaluating the influence of the coating composition (BG 45S5 monolithic vs. BG 45S5 – BG 1393 bilayer) and the pore size of the c.p."],["oa:W3034191792","CP-Ti Grade 2","Ra",17.4,null,null,null,"µm","","","","","",false,"","results_discussion","23 Table 6: Surface roughness parameters of the studied samples Relative error below 0.1% Pore size (μm) Ra (μm) Rq (μm) Rz (μm) Ry (μm) 100 ‒ 200 5.6 2.4 20.5 20.5 30 vol. % 355 ‒ 500 17.4 4.2 49.5 49.5 100 ‒ 200 4.1 2.0 11.9 11.9 60 vol. % 355 ‒ 500 30.4 5.5 46.9 47.0 Figure 9 shows the variation of the penetration depth when the incremental load was applied, evaluating the influence of the coating composition (BG 45S5 monolithic vs. BG 45S5 – BG 1393 bilayer) and the pore size of the c.p."],["oa:W3034191792","CP-Ti Grade 2","Rq",2.4,null,null,null,"µm","","","","","",false,"","results_discussion","23 Table 6: Surface roughness parameters of the studied samples Relative error below 0.1% Pore size (μm) Ra (μm) Rq (μm) Rz (μm) Ry (μm) 100 ‒ 200 5.6 2.4 20.5 20.5 30 vol. % 355 ‒ 500 17.4 4.2 49.5 49.5 100 ‒ 200 4.1 2.0 11.9 11.9 60 vol. % 355 ‒ 500 30.4 5.5 46.9 47.0 Figure 9 shows the variation of the penetration depth when the incremental load was applied, evaluating the influence of the coating composition (BG 45S5 monolithic vs. BG 45S5 – BG 1393 bilayer) and the pore size of the c.p."],["oa:W3034191792","CP-Ti Grade 2","Rz",46.9,null,null,null,"µm","","","","","",false,"","results_discussion","23 Table 6: Surface roughness parameters of the studied samples Relative error below 0.1% Pore size (μm) Ra (μm) Rq (μm) Rz (μm) Ry (μm) 100 ‒ 200 5.6 2.4 20.5 20.5 30 vol. % 355 ‒ 500 17.4 4.2 49.5 49.5 100 ‒ 200 4.1 2.0 11.9 11.9 60 vol. % 355 ‒ 500 30.4 5.5 46.9 47.0 Figure 9 shows the variation of the penetration depth when the incremental load was applied, evaluating the influence of the coating composition (BG 45S5 monolithic vs. BG 45S5 – BG 1393 bilayer) and the pore size of the c.p."],["oa:W3034191792","CP-Ti Grade 2","Ry",49.5,null,null,null,"µm","","","","","",false,"","results_discussion","23 Table 6: Surface roughness parameters of the studied samples Relative error below 0.1% Pore size (μm) Ra (μm) Rq (μm) Rz (μm) Ry (μm) 100 ‒ 200 5.6 2.4 20.5 20.5 30 vol. % 355 ‒ 500 17.4 4.2 49.5 49.5 100 ‒ 200 4.1 2.0 11.9 11.9 60 vol. % 355 ‒ 500 30.4 5.5 46.9 47.0 Figure 9 shows the variation of the penetration depth when the incremental load was applied, evaluating the influence of the coating composition (BG 45S5 monolithic vs. BG 45S5 – BG 1393 bilayer) and the pore size of the c.p."],["oa:W3034191792","CP-Ti Grade 2","Ra",4.1,null,null,null,"µm","","","","","",false,"","results_discussion","23 Table 6: Surface roughness parameters of the studied samples Relative error below 0.1% Pore size (μm) Ra (μm) Rq (μm) Rz (μm) Ry (μm) 100 ‒ 200 5.6 2.4 20.5 20.5 30 vol. % 355 ‒ 500 17.4 4.2 49.5 49.5 100 ‒ 200 4.1 2.0 11.9 11.9 60 vol. % 355 ‒ 500 30.4 5.5 46.9 47.0 Figure 9 shows the variation of the penetration depth when the incremental load was applied, evaluating the influence of the coating composition (BG 45S5 monolithic vs. BG 45S5 – BG 1393 bilayer) and the pore size of the c.p."],["oa:W3034191792","CP-Ti Grade 2","Rq",2.0,null,null,null,"µm","","","","","",false,"","results_discussion","23 Table 6: Surface roughness parameters of the studied samples Relative error below 0.1% Pore size (μm) Ra (μm) Rq (μm) Rz (μm) Ry (μm) 100 ‒ 200 5.6 2.4 20.5 20.5 30 vol. % 355 ‒ 500 17.4 4.2 49.5 49.5 100 ‒ 200 4.1 2.0 11.9 11.9 60 vol. % 355 ‒ 500 30.4 5.5 46.9 47.0 Figure 9 shows the variation of the penetration depth when the incremental load was applied, evaluating the influence of the coating composition (BG 45S5 monolithic vs. BG 45S5 – BG 1393 bilayer) and the pore size of the c.p."],["oa:W3034191792","CP-Ti Grade 2","Ra",30.4,null,null,null,"µm","","","","","",false,"","results_discussion","23 Table 6: Surface roughness parameters of the studied samples Relative error below 0.1% Pore size (μm) Ra (μm) Rq (μm) Rz (μm) Ry (μm) 100 ‒ 200 5.6 2.4 20.5 20.5 30 vol. % 355 ‒ 500 17.4 4.2 49.5 49.5 100 ‒ 200 4.1 2.0 11.9 11.9 60 vol. % 355 ‒ 500 30.4 5.5 46.9 47.0 Figure 9 shows the variation of the penetration depth when the incremental load was applied, evaluating the influence of the coating composition (BG 45S5 monolithic vs. BG 45S5 – BG 1393 bilayer) and the pore size of the c.p."],["oa:W3034191792","CP-Ti Grade 2","Rz",20.5,null,null,null,"µm","","","","","",false,"","results_discussion","23 Table 6: Surface roughness parameters of the studied samples Relative error below 0.1% Pore size (μm) Ra (μm) Rq (μm) Rz (μm) Ry (μm) 100 ‒ 200 5.6 2.4 20.5 20.5 30 vol. % 355 ‒ 500 17.4 4.2 49.5 49.5 100 ‒ 200 4.1 2.0 11.9 11.9 60 vol. % 355 ‒ 500 30.4 5.5 46.9 47.0 Figure 9 shows the variation of the penetration depth when the incremental load was applied, evaluating the influence of the coating composition (BG 45S5 monolithic vs. BG 45S5 – BG 1393 bilayer) and the pore size of the c.p."],["oa:W3034191792","CP-Ti Grade 2","Ra",5.6,null,null,null,"µm","","","","","",false,"","results_discussion","23 Table 6: Surface roughness parameters of the studied samples Relative error below 0.1% Pore size (μm) Ra (μm) Rq (μm) Rz (μm) Ry (μm) 100 ‒ 200 5.6 2.4 20.5 20.5 30 vol. % 355 ‒ 500 17.4 4.2 49.5 49.5 100 ‒ 200 4.1 2.0 11.9 11.9 60 vol. % 355 ‒ 500 30.4 5.5 46.9 47.0 Figure 9 shows the variation of the penetration depth when the incremental load was applied, evaluating the influence of the coating composition (BG 45S5 monolithic vs. BG 45S5 – BG 1393 bilayer) and the pore size of the c.p."],["oa:W3036054784","Ti-6Al-4V","surface roughness",0.0,null,null,null,"","","","","","",false,"unit_missing","results","Compare to the previous study [25], the high speed and laser power results in an increased surface roughness."],["oa:W3036054784","Ti-6Al-4V","surface roughness",0.0,null,null,null,"","","","","","",false,"unit_missing","results","Low laser power (sample ID: 1, 4, 9) was found to result in lower surface roughness."],["oa:W3036054784","Ti-6Al-4V","average arithmetical mean height Ra",0.0,null,null,null,"","","","","","",false,"unit_missing","results","Surface roughness The average arithmetical mean height Ra is shown in Fig. 4."],["oa:W3036152917","Ti-6Al-4V","Sa",12.2,null,null,0.5,"µm","","as-built SLM","","","",false,"","results_discussion","This surface treatment led to a signiﬁcant decrease in Sa from 12.2 ± 0.5 in the as-fabricated samples to 6.6 ± 0.3 µm after etching."],["oa:W3036152917","Ti-6Al-4V","Sa",6.6,null,null,0.3,"µm","","chemically etched","","","",false,"","results_discussion","This surface treatment led to a signiﬁcant decrease in Sa from 12.2 ± 0.5 in the as-fabricated samples to 6.6 ± 0.3 µm after etching."],["oa:W3036334578","Ti-6Al-4V","Ra",0.78,null,null,null,"µm","","","","3D laser scanning microscope","",false,"","results_discussion","Fig. 9 Resulting surface roughness for slot milling (top) and peripheral milling (bottom) with different vibration amplitudes for LVAM and LTVAM Al = 4 μm, the surface roughness decreased for both LVAM and LTVAM from Ra = 0.9 to 0.78 μm and 0.75 μm, respectively."],["oa:W3036334578","Ti-6Al-4V","Ra",0.75,null,null,null,"µm","","","","3D laser scanning microscope","",false,"","results_discussion","Fig. 9 Resulting surface roughness for slot milling (top) and peripheral milling (bottom) with different vibration amplitudes for LVAM and LTVAM Al = 4 μm, the surface roughness decreased for both LVAM and LTVAM from Ra = 0.9 to 0.78 μm and 0.75 μm, respectively."],["oa:W3036874740","Ti-6Al-4V","surface roughness",3.5,3.0,4.0,null,"µm","","","","","",false,"","methods",""],["oa:W3037107762","CP-Ti Grade 2","Ra",0.187,null,null,0.024,"µm","","","","","",false,"","results","The highest values of surface roughness parameters were obtained for the samples with CrN layer M2 and the mean value was 187 ± 24 nm."],["oa:W3037107762","CP-Ti Grade 2","Ra",0.042,null,null,0.009,"µm","","","","","",false,"","results","The lowest value of surface roughness was obtained for the Grade_TiN sample group and the mean value of Ra parameter was 42 ± 9 nm ()."],["oa:W3037107762","CP-Ti Grade 2","groove depth",1.5,null,null,0.21,"µm","","","","","",false,"","results","The groove depth for the samples with CrN layer (M4) was approximately 1.5 ± 0.21 µm ()."],["oa:W3037107762","CP-Ti Grade 2","Ra",0.084,null,null,0.014,"µm","room temperature","","","AFM","",false,"","results","The mean value of the Ra parameter for the M1 samples group, obtained by the AFM method for 25 × 25 µm was an approximately 84 ± 14 nm ()."],["oa:W3037456341","Ti-6Al-4V","Sa",0.06,null,null,0.005,"µm","","","","","",false,"","results_discussion","The differences in surface topography are reflected by the resulting average area surface roughness, whereby Sa for the reference is 0.06 ± 0.005 µm and for the structured surface amounts to 0.69 ± 0.09 µm."],["oa:W3037456341","Ti-6Al-4V","Sa",0.69,null,null,0.09,"µm","","","","","",false,"","results_discussion","The differences in surface topography are reflected by the resulting average area surface roughness, whereby Sa for the reference is 0.06 ± 0.005 µm and for the structured surface amounts to 0.69 ± 0.09 µm."],["oa:W3037456341","Ti-6Al-4V","average area surface roughness",0.06,null,null,0.005,"µm","20 °C","","","confocal laser scanning microscope","",false,"","methods","The resulting average area surface roughness of the samples were Sa 0.06 ± 0.005 µm."],["oa:W3040066054","O–Ti2AlNb","Ra",1.21,null,null,null,"µm","","","","","",false,"","results_discussion","The values of the Arithmetical Mean Roughness Ra and Rz measured on the surface of specimens were obtained as follows: Ra = 1.21 µm and Rz = 6.86 µm."],["oa:W3040066054","O–Ti2AlNb","Rz",6.86,null,null,null,"µm","","","","","",false,"","results_discussion","The values of the Arithmetical Mean Roughness Ra and Rz measured on the surface of specimens were obtained as follows: Ra = 1.21 µm and Rz = 6.86 µm."],["oa:W3040066054","O–Ti2AlNb","Ra",0.32,null,null,null,"","","","","","",false,"unit_missing","results_discussion","If we change the surface roughness from Ra = 1.25 to Ra = 0.32, we increase the fatigue life of the element up to three times."],["oa:W3040776781","Ti-6Al-4V","arithmetic roughness",10.42,10.42,10.42,0.33,"µm","","as-built SLM","","focus variation microscopy","",false,"","methods",""],["oa:W3040776781","Ti-6Al-4V","arithmetic roughness",8.99,8.99,8.99,0.2,"µm","","as-built SLM","","focus variation microscopy","",false,"","methods",""],["oa:W3040776781","Ti-6Al-4V","arithmetic roughness",0.89,0.89,0.89,0.15,"µm","","machined","","focus variation microscopy","",false,"","methods",""],["oa:W3040776781","Ti-6Al-4V","arithmetic roughness",7.48,7.48,7.48,0.57,"µm","","as-built SLM","","focus variation microscopy","",false,"","methods",""],["oa:W3040776781","Ti-6Al-4V","arithmetic roughness",8.95,7.48,10.42,1.47,"µm","","as-built SLM","","focus variation microscopy","",false,"","methods",""],["oa:W3044029989","Ti-6Al-4V","Ra",30.0,23.0,37.0,null,"µm","","","","","",false,"","results",""],["oa:W3044029989","Ti-6Al-4V","Rz",16.5,12.0,21.0,null,"µm","","","","","",false,"","results",""],["oa:W3044029989","b1","Rz",119.5,112.0,127.0,null,"µm","","","","","",false,"","discussion",""],["oa:W3044029989","Ti-6Al-4V","roughness",32.0,27.0,37.0,null,"µm","","","","profilometry","",false,"","discussion",""],["oa:W3044029989","Ti-6Al-4V","Ra",7.4,null,null,null,"µm","","","","","",false,"","discussion",""],["oa:W3044029989","Ti-6Al-4V","Rz",13.0,null,null,null,"µm","","","","","",false,"","discussion",""],["oa:W3044029989","Ti-6Al-4V","Rz",121.5,94.0,149.0,null,"µm","","","","","",false,"","results",""],["oa:W3044029989","Ti-6Al-4V","Ra",30.0,23.0,37.0,null,"µm","","","","","",false,"","results",""],["oa:W3044029989","Ti-6Al-4V","Ra",30.0,23.0,37.0,null,"µm","","","","","",false,"","results",""],["oa:W3044758078","CP-Ti Grade 2","surface roughness",0.055,0.02,0.09,null,"µm","","","","","",false,"","results_discussion","By estimation, the pore sizes of dual porous structures ranged from ~80 to ~650 μm, as shown in while the surface roughness was from ~20 to ~90 nm, as shown in ."],["oa:W3045132733","Ti-13Nb-13Zr","Ra",0.032,null,null,0.01,"µm","","EO1 + EO2","","","",false,"","results","Sample Ra Parameter (nm) Ti–13Nb–13Zr 25 ± 5 EO1 5 ± 2 EO2 36 ± 11 EO1 + EO2 32 ± 10 The chemical composition of the layers determined by EDS measurements is demonstrated in Table 3."],["oa:W3045132733","Ti-13Nb-13Zr","Ra",0.036,null,null,0.011,"µm","","EO2","","","",false,"","results","Sample Ra Parameter (nm) Ti–13Nb–13Zr 25 ± 5 EO1 5 ± 2 EO2 36 ± 11 EO1 + EO2 32 ± 10 The chemical composition of the layers determined by EDS measurements is demonstrated in Table 3."],["oa:W3045132733","Ti-13Nb-13Zr","Ra",5.0,null,null,2.0,"µm","","EO1","","","",false,"unit_suspect","results","Sample Ra Parameter (nm) Ti–13Nb–13Zr 25 ± 5 EO1 5 ± 2 EO2 36 ± 11 EO1 + EO2 32 ± 10 The chemical composition of the layers determined by EDS measurements is demonstrated in Table 3."],["oa:W3045132733","Ti-13Nb-13Zr","Ra",0.025,null,null,0.005,"µm","","","","","",false,"","results","Sample Ra Parameter (nm) Ti–13Nb–13Zr 25 ± 5 EO1 5 ± 2 EO2 36 ± 11 EO1 + EO2 32 ± 10 The chemical composition of the layers determined by EDS measurements is demonstrated in Table 3."],["oa:W3046076616","Ti-6Al-4V","Sa",11.75,11.75,11.75,null,"µm","","","","","",false,"","results","In this case, the use of contour lines reduced the arithmetic mean roughness Sa by a factor of ~2."],["oa:W3046076616","Ti-6Al-4V","Sa",0.0,null,null,null,"","","","","confocal microscopy","",false,"unit_missing","methods","Two diﬀerent roughness properties—the arithmetic mean height Sa and the maximum height Sz—were calculated according to DIN EN ISO 25178-2:2012-09 [49] using the ConfoMap 7 (ZEISS AG, Oberkochen, Germany) software."],["oa:W3046076616","Ti-6Al-4V","Sa",14.2,14.2,14.2,null,"µm","","","","","",false,"","results","Materials 2020, 13, 3348 9 of 24 The surface roughness Sa and Sz (Figure 6b) was slightly reduced when the inner volume was scanned before the outer contour vectors."],["oa:W3046076616","Ti-6Al-4V","Sa",6.3,null,null,null,"µm","","","","","",false,"","results","As a result, the surface roughness was reduced to Sa = 6.3 µm and Sz = 67.5 µm (Figure 12a)."],["oa:W3046076616","Ti-6Al-4V","Sz",67.5,null,null,null,"µm","","","","","",false,"","results","As a result, the surface roughness was reduced to Sa = 6.3 µm and Sz = 67.5 µm (Figure 12a)."],["oa:W3046076616","Ti-6Al-4V","Sa",13.0,null,null,null,"µm","","","","","",false,"","results","At PCL = 300 W and 1575 mm/s, the lowest surface roughness Sa ≈13 µm, in this study, was achieved."],["oa:W3046076616","Ti-6Al-4V","Sz",0.0,null,null,null,"","","","","confocal microscopy","",false,"unit_missing","methods","Two diﬀerent roughness properties—the arithmetic mean height Sa and the maximum height Sz—were calculated according to DIN EN ISO 25178-2:2012-09 [49] using the ConfoMap 7 (ZEISS AG, Oberkochen, Germany) software."],["oa:W3046076616","Ti-6Al-4V","Sa",18.85,18.85,18.85,null,"µm","","","","","",false,"","results","The same decreasing trend was observed for the roughness (Figure 9b; Sa: From 23.5 to 14.2 µm), whereas the stresses σzz in build direction (Figure 9c) showed an increase from 507 to 625 MPa."],["oa:W3046395203","Ti-6Al-4V","Rp",0.805,null,null,null,"µm","","","","","",false,"","table","Mean Value\t0.275\t1.544\t0.805\t1.898\t11.880\t5.585"],["oa:W3046395203","Ti-6Al-4V","Roundness",19.0,null,null,null,"µm","","","","","",false,"","table","Mean Value\t5.994\t0.009\t5.949\t0.019"],["oa:W3046395203","Ti-6Al-4V","Rz",1.544,null,null,null,"µm","","","","","",false,"","table","Mean Value\t0.275\t1.544\t0.805\t1.898\t11.880\t5.585"],["oa:W3046395203","Ti-6Al-4V","Rp",5.585,null,null,null,"µm","","","","","",false,"","table","Mean Value\t0.275\t1.544\t0.805\t1.898\t11.880\t5.585"],["oa:W3046395203","Ti-6Al-4V","Rz",11.88,null,null,null,"µm","","","","","",false,"","table","Mean Value\t0.275\t1.544\t0.805\t1.898\t11.880\t5.585"],["oa:W3046395203","Ti-6Al-4V","Ra value",0.32,null,null,null,"µm","","","","","",false,"","methods","It gives the parameter Ra value of the specimen working part equal to 0.32 μm."],["oa:W3046395203","Ti-6Al-4V","Ra",1.898,null,null,null,"µm","","","","","",false,"unit_suspect","table","Mean Value\t0.275\t1.544\t0.805\t1.898\t11.880\t5.585"],["oa:W3046395203","Ti-6Al-4V","Roundness",9.0,null,null,null,"µm","","","","","",false,"","table","Mean Value\t5.994\t0.009\t5.949\t0.019"],["oa:W3046395203","Ti-6Al-4V","Ra",0.275,null,null,null,"µm","","","","","",false,"","table","Mean Value\t0.275\t1.544\t0.805\t1.898\t11.880\t5.585"],["oa:W3048407515","Ti-6Al-4V","surface roughness",36.6,null,null,null,"%","","","","Sdr","",false,"unit_mismatch","results_discussion","3.5 Surface roughness The surface roughness of single-bead thin walls (~ 150 μm thick) was quantified using developed interfacial area ratio Sdr."],["oa:W3049563382","Ti-6Al-4V","surface roughness",5.0,null,null,null,"µm","","","","","",false,"","conclusions","The surface roughness reduction was linear with the treatment time when the sample was rotated at 4800 rpm, and the final average roughness was about 5 μm."],["oa:W3049563382","Ti-6Al-4V","Ra",1.0,null,null,null,"","","","","","",false,"unit_missing","conclusions","The smoothening effect was amplified by increasing the sample rotational speed to 6000 rpm, with Ra equal to 1 μm. & The increase of speed inside AFB was not beneficial in terms of fatigue life."],["oa:W3082289425","Ti-6Al-4V","Ssk",-0.14,-1.05,0.49,0.26,"","","","","","",false,"unit_missing","table","Ssk\t−0.14\t−1.05\t0.49\t0.26"],["oa:W3082289425","Ti-6Al-4V","Sq",0.69,0.39,1.57,0.37,"µm","","","","","",false,"","table","Sq (µm)\t0.69\t0.39\t1.57\t0.37"],["oa:W3082289425","Ti-6Al-4V","Sku",4.35,2.68,15.3,2.22,"","","","","","",false,"unit_missing","table","Sku\t4.35\t2.68\t15.30\t2.22"],["oa:W3082740502","Ti-35Nb-7Zr-5Ta","Ra",0.4,null,null,0.03,"µm","","HF M 160","","","",false,"unit_suspect","table","HF M 160\t0.12 ± 0.01 Ba\t0.40 ± 0.03 Abc"],["oa:W3082740502","Ti-6Al-4V","Ra",0.16,null,null,0.03,"µm","","Control-","","","",false,"unit_suspect","table","Control-\t0.16 ± 0.03 Ba\t0.27 ± 0.03 Ad"],["oa:W3082740502","Ti-35Nb-7Zr-5Ta","Ra",0.27,null,null,null,"µm","","HF M730","","","",false,"","results","Among the treatments, the TNZT HF M730 group had the highest Ra value within the TNZT group, while the control− had a value of 0.27 (see )."],["oa:W3082740502","Ti-35Nb-7Zr-5Ta","Ra",0.43,null,null,0.03,"µm","","HF M 760","","","",false,"unit_suspect","table","HF M 760\t0.12 ± 0.02 Ba\t0.43 ± 0.03 Ab"],["oa:W3082740502","Ti-6Al-4V","Ra",0.13,null,null,0.01,"µm","","HF M 730","","","",false,"unit_suspect","table","HF M 730\t0.13 ± 0.01 Ba\t0.51 ± 0.01 Aa"],["oa:W3082740502","Ti-6Al-4V","Ra",0.12,null,null,0.02,"µm","","HF M 760","","","",false,"unit_suspect","table","HF M 760\t0.12 ± 0.02 Ba\t0.43 ± 0.03 Ab"],["oa:W3082740502","Ti-35Nb-7Zr-5Ta","Ra",0.43,null,null,0.02,"µm","","HF M130","","","",false,"unit_suspect","table","HF M130\t0.13 ± 0.01 Ba\t0.43 ± 0.02 Ab"],["oa:W3082740502","Ti-6Al-4V","Ra",0.12,null,null,0.01,"µm","","HF M 160","","","",false,"unit_suspect","table","HF M 160\t0.12 ± 0.01 Ba\t0.40 ± 0.03 Abc"],["oa:W3082740502","Ti-35Nb-7Zr-5Ta","Ra",0.51,null,null,0.01,"µm","","HF M 730","","","",false,"unit_suspect","table","HF M 730\t0.13 ± 0.01 Ba\t0.51 ± 0.01 Aa"],["oa:W3082740502","Ti-6Al-4V","Ra",0.14,null,null,0.0,"µm","","Control+","","","",false,"unit_suspect","table","Control+\t0.14 ± 0.00 Ba\t0.35 ± 0.06 Ac"],["oa:W3082740502","Ti-35Nb-7Zr-5Ta","Ra",0.27,null,null,0.03,"µm","","Control-","","","",false,"unit_suspect","table","Control-\t0.16 ± 0.03 Ba\t0.27 ± 0.03 Ad"],["oa:W3082740502","Ti-35Nb-7Zr-5Ta","Ra",0.35,null,null,0.06,"µm","","Control+","","","",false,"unit_suspect","table","Control+\t0.14 ± 0.00 Ba\t0.35 ± 0.06 Ac"],["oa:W3082740502","Ti-6Al-4V","Ra",0.13,null,null,0.01,"µm","","HF M130","","","",false,"unit_suspect","table","HF M130\t0.13 ± 0.01 Ba\t0.43 ± 0.02 Ab"],["oa:W3084370905","Ti-6Al-4V","surface roughness",2.15,null,null,null,"µm","","","","","",false,"","results_discussion",""],["oa:W3086772863","Ti-6Al-4V","mean roughness",1.24,null,null,null,"µm","","EDT processed","","","",false,"","results_discussion","The maximum mean roughness of 1.240 μm (trial 17) was depicted at parametric settings of 4 A current, 45 μs pulse-on-time, 60 μs pulse-off-time, and 50V of voltage in MWCNTs mixed dielectric medium."],["oa:W3086772863","Ti-6Al-4V","roughness value (Ra)",0.001,null,null,null,"µm","","","","stylus method","",false,"out_of_range","methods","For determining the roughness of EDT surface, stylus method was employed to find the roughness value (Ra) with a profile resolution of 12 nm, and range of 80 μm having resolution of 0.001 μm."],["oa:W3087106546","Ti-6Al-4V","Roughness Ra,real",18.7,null,null,12.6,"µm","","as-processed LENS","","","",false,"","table","Ti-6Al-4V\t18.7 ± 12.6\t26.21 ± 4.00\t4.425 ± 0.020\t382.3 ± 11.1"],["oa:W3087106546","Ti-6Al-4V","surface roughness",1.2,null,null,null,"µm","","","","white light interferometry","",false,"","conclusions","A fairly good match with values obtained from white light interferometry is shown. - The surface roughness of the inner walls of bores was particularly poor. - Surface roughness, density of partially melted powder particles, and the content of bulk defects increased slightly from 17-4 PH stainless steel to Ti-6Al-4V, but then significantly increased in Al 4047. - The attempt to repair a housing made of cast AA3xx aluminum with Al 4047 failed due to considerable overbuilding and misalignment. - P"],["oa:W3087106546","Ti-6Al-4V","mean Ra value",10.5,10.0,12.0,null,"N","","as-built","","","",false,"unit_mismatch","results","The mean Ra value for the titanium fitting () was between N9 and N12."],["oa:W3087106546","Ti-6Al-4V","surface roughness",0.0,null,null,null,"","","","","","",false,"unit_missing","discussion","Both the surface roughness and the level of porosity were higher than in the case of the 17-4 PH steel."],["oa:W3087106546","17-4 PH steel","Roughness Ra,real",15.2,null,null,8.7,"µm","","as-processed LENS","","","",false,"","table","17-4 PH steel\t15.2 ± 8.7\t16.00 ± 1.26\t7.816 ± 0.240\t400.1 ± 46.6"],["oa:W3087106546","17-4 PH stainless steel","surface roughness",0.8,null,null,null,"µm","","","","white light interferometry","",false,"","conclusions","A fairly good match with values obtained from white light interferometry is shown. - The surface roughness of the inner walls of bores was particularly poor. - Surface roughness, density of partially melted powder particles, and the content of bulk defects increased slightly from 17-4 PH stainless steel to Ti-6Al-4V, but then significantly increased in Al 4047. - The attempt to repair a housing made of cast AA3xx aluminum with Al 4047 failed due to considerable overbuilding and misalignment. - P"],["oa:W3087106546","Al 4047","surface roughness",2.5,null,null,null,"µm","","","","white light interferometry","",false,"","conclusions","A fairly good match with values obtained from white light interferometry is shown. - The surface roughness of the inner walls of bores was particularly poor. - Surface roughness, density of partially melted powder particles, and the content of bulk defects increased slightly from 17-4 PH stainless steel to Ti-6Al-4V, but then significantly increased in Al 4047. - The attempt to repair a housing made of cast AA3xx aluminum with Al 4047 failed due to considerable overbuilding and misalignment. - P"],["oa:W3087106546","Al 4047","Roughness Ra,real",22.9,null,null,12.1,"µm","","as-processed LENS","","","",false,"","table","Al 4047\t22.9 ± 12.1\t27.71 ± 8.95\t2.649 ± 0.110\t89.5 ± 9.9"],["oa:W3087106546","Ti-6Al-4V","Roughness Ra",26.21,null,null,4.0,"µm","","as-processed LENS","","","",false,"","table","Ti-6Al-4V\t18.7 ± 12.6\t26.21 ± 4.00\t4.425 ± 0.020\t382.3 ± 11.1"],["oa:W3087106546","17-4 PH steel","Roughness Ra",16.0,null,null,1.26,"µm","","as-processed LENS","","","",false,"","table","17-4 PH steel\t15.2 ± 8.7\t16.00 ± 1.26\t7.816 ± 0.240\t400.1 ± 46.6"],["oa:W3087106546","Al 4047","Roughness Ra",27.71,null,null,8.95,"µm","","as-processed LENS","","","",false,"","table","Al 4047\t22.9 ± 12.1\t27.71 ± 8.95\t2.649 ± 0.110\t89.5 ± 9.9"],["oa:W3087575836","Ti-6Al-4V","side roughness",1.2,null,null,null,"µm","","","","stylus profilometry","",false,"","methods",""],["oa:W3087575836","Ti-6Al-4V","surface roughness",1.2,null,null,null,"µm","","","","stylus profilometry","",false,"","methods",""],["oa:W3089422216","Ti-6Al-4V","Rmax",87.8,null,null,null,"µm","","UNSM-800C","","","",false,"","results_discussion","The maximum peak-to-valley roughness height (Rmax) of the wear track was about 226.3, 131.6 and 87.8 μm for the as-SLM, UNSM-25C and UNSM-800C samples, while no remarkable distinct in wear track width was observed due to the same contact pressure, respectively."],
