Repository: akhtar07/tisci-explorer

# TiSci Explorer

A read-only, static explorer for **TiSci**, an autonomous research agent for titanium alloys. TiSci reads the
titanium-alloy literature, builds a knowledge graph and a table of measured values, proposes hypotheses where the
graph has gaps, and tests them with DFT (MACE / VASP) and the ICME-lite multiscale chain.

**Live site:** https://akhtar07.github.io/tisci-explorer/

The site has seven sections:

| Section | What it shows |
|---|---|
| Overview | Corpus → graph → facts → hypotheses → verdicts, with the snapshot's counts |
| Worked example | One full loop for W in α-Ti: graph path, hypothesis, novelty check, DFT test, verdict, follow-up, DAMASK |

File: data/facts/yield_strength.json (part 11 of 51)
2","Dynamic Uniaxial Yield Strength",471.0,null,null,null,"MPa","","","","","",false,"","conclusions",""],["ia:DTIC_ADA057373","CP-Ti Grade 2","Dynamic Uniaxial Yield Strength",540.0,null,null,null,"MPa","","","","","",false,"","conclusions",""],["ia:DTIC_ADA057373","CP-Ti Grade 2","Dynamic Uniaxial Yield Strength",671.0,null,null,null,"MPa","","","","","",false,"","conclusions",""],["ia:DTIC_ADA058619","Ti-6Al-4V","yield strength",700.5,null,null,15.8,"MN/m2","room temperature","980°C/2 hrs, cooled at 560°C/hr to 760°C/WQ","","tensile test","",false,"unit_mismatch","results",""],["ia:DTIC_ADA058619","Ti-6Al-4V","yield strength",83.0,null,null,null,"MN/m2","","","","","",false,"unit_mismatch","results",""],["ia:DTIC_ADA058619","Ti-6Al-4V","tensile yield strength",40.0,null,null,null,"%","","","","","",false,"unit_mismatch","discussion",""],["ia:DTIC_ADA058619","Ti-6Al-4V","alloy yield strength",20.6,null,null,null,"MN/m2","","","","","",false,"unit_mismatch","discussion",""],["ia:DTIC_ADA058619","Ti-6Al-4V","yield strength",124.0,null,null,null,"MN/m2","","","","","",false,"unit_mismatch","discussion",""],["ia:DTIC_ADA058619","Ti-6Al-4V","°~~",792.8971,null,null,null,"MPa","","","","","",false,"","other",""],["ia:DTIC_ADA058619","Ti-6Al-4V","~~~",710.16,null,null,null,"MPa","","","","","",false,"","other",""],["ia:DTIC_ADA063404","","yield strength",0.85,null,null,null,"MPa/°c","121 °C","Condition 1 (RA)","","","",false,"unit_mismatch","results",""],["ia:DTIC_ADA063404","","yield strength",1.1,null,null,null,"MPa/°c","316 °C","Condition 5 (βQ)","","","",false,"unit_mismatch","results",""],["ia:DTIC_ADA063404","","yield strength",5.9,null,null,null,"%","250 °F","Condition 1 (RA)","","","",false,"unit_mismatch","results",""],["ia:DTIC_ADA063404","","yield strength",32.8,null,null,null,"%","600 °F","Condition 1 (RA)","","","",false,"unit_mismatch","results",""],["ia:DTIC_ADA063404","","yield strength",7.5,null,null,null,"%","250 °F","Condition 7 (STOA)","","","",false,"unit_mismatch","results",""],["ia:DTIC_ADA063404","","yield strength",26.8,null,null,null,"%","600 °F","Condition 7 (STOA)","","","",false,"unit_mismatch","results",""],["ia:DTIC_ADA067785","","TYS",828.0,828.0,828.0,null,"MPa","","","","","",false,"","results",""],["ia:DTIC_ADA067785","","yield strength",900.0,null,null,null,"MPa","room temperature","","","tensile test","",false,"unit_suspect","results",""],["ia:DTIC_ADA067785","","yield strength",900.0,null,null,null,"MPa","room temperature","","","tensile test","",false,"unit_suspect","results",""],["ia:DTIC_ADA067785","","strength",241.3165,null,null,null,"MPa","","","","","",false,"","results",""],["ia:DTIC_ADA067785","","strength",723.9495,null,null,null,"MPa","","","","","",false,"","results",""],["ia:DTIC_ADA067785","Ti-6Al-4V","TYS",920.4501,null,null,null,"MPa","","rolled from 1,800°F","","","",false,"","results",""],["ia:DTIC_ADA067785","Ti-6Al-4V","TYS",968.0239,null,null,null,"MPa","","rolled from 1,750°F","","","",false,"","results",""],["ia:DTIC_ADA067785","Ti-6Al-4V","TYS",975.6081,null,null,null,"MPa","","rolled from 1,625°F","","","",false,"","results",""],["ia:DTIC_ADA067785","Ti-6Al-4V","TYS",1059.7242,null,null,null,"MPa","","rolled from 1,800°F","","","",false,"","results",""],["ia:DTIC_ADA067785","Ti-6Al-4V","TYS",959.7502,null,null,null,"MPa","","rolled from 1,750°F","","","",false,"","results",""],["ia:DTIC_ADA067785","Ti-6Al-4V","TYS",1083.8558,null,null,null,"MPa","","rolled from 1,625°F","","","",false,"","results",""],["ia:DTIC_ADA068810","Ti-6Al-4V","yield strength",700.5,null,null,15.8,"MN/m2","room temperature","","","tensile test","",false,"unit_mismatch","results",""],["ia:DTIC_ADA068810","Ti-6Al-4V","yield strength",83.0,null,null,null,"MN/m2","","","","","",false,"unit_mismatch","results",""],["ia:DTIC_ADA070745","Ti-8Al-1Mo-1V","yield strength",700.0,null,null,null,"MPa","","","","","",false,"","discussion",""],["ia:DTIC_ADA070747","Ti-15V-3Cr-3Sn-3Al","YS (ksi)",792.8971,null,792.8971,null,"MPa","","as welded","","","",false,"","conclusions",""],["ia:DTIC_ADA070747","Ti-15V-3Cr-3Sn-3Al","YS (ksi)",1034.2135,null,null,null,"MPa","","as welded and aged","","","",false,"","conclusions",""],["ia:DTIC_ADA070994","Ti-6Al-4V","yield strength",880.0,null,null,null,"MN/m2","room temperature","annealed at 925°C followed by air cooling","","","",false,"unit_mismatch","discussion",""],["ia:DTIC_ADA078039","SM-415","Fty",861.8446,null,null,null,"MPa","","annealed at 1300F, 2 hours, air cooled","250x microstructure of prolongation from keel spliceformers","","",false,"","conclusions",""],["ia:DTIC_ADA078039","Ti-6Al-4V","Fty",875.6341,868.7394,882.5289,null,"MPa","room temperature","HIP+annealed","","tensile test","",false,"","conclusions",""],["ia:DTIC_ADA078039","Ti-5Al-2Sn-2Zr-4Mo-4Cr","strengths",0.0,null,null,null,"","","duplex STA 1475/1175°F","","","",false,"unit_missing","results",""],["ia:DTIC_ADA078039","","127 ksi Fty",875.6341,null,null,null,"MPa","","","","","",false,"","conclusions",""],["ia:DTIC_ADA078039","SM-412","Fty",861.8446,null,null,null,"MPa","","annealed at 1300F, 2 hours, air cooled","250x microstructure of prolongation from keel spliceformers","","",false,"","conclusions",""],["ia:DTIC_ADA078039","","ksi",1160.3876,null,null,null,"MPa","","Coo1 +1475°F,4hrs,WQ +1175°F,8hrs A.C.","","","",false,"","results",""],["ia:DTIC_ADA078039","Ti-6Al-4V","yield strength",620.5281,null,null,null,"MPa","","mill anneal","","","",false,"","results",""],["ia:DTIC_ADA078039","SM-411","Fty",799791.812,null,null,null,"MPa","","","","","",false,"out_of_range","conclusions",""],["ia:DTIC_ADA078039","Ti-6Al-4V","YS",958.3712,null,null,null,"MPa","","HIP+anneal","","","",false,"","results",""],["ia:DTIC_ADA078039","SM-415","Fty",841.1604,null,null,null,"MPa","","","","","",false,"","conclusions",""],["ia:DTIC_ADA078039","Ti-6Al-4V","YS",934.929,null,null,null,"MPa","","HIP+anneal","","","",false,"","results",""],["ia:DTIC_ADA078039","Ti-6Al-4V","mechanical property requirements",0.0,null,null,null,"","","HIP + annealed","","","",false,"unit_missing","results",""],["ia:DTIC_ADA078039","","ksi",1147.977,null,null,null,"MPa","","Coo1 +1475°F,4hrs,WQ +1175°F,8hrs A.C.","","","",false,"","results",""],["ia:DTIC_ADA078039","Ti-6Al-4V","yield strength",861.8446,null,null,null,"MPa","","beta anneal","","","",false,"","results",""],["ia:DTIC_ADA078039","Ti-5Al-2Sn-2Zr-4Mo-4Cr","strengths",0.0,null,null,null,"","","as-HIP","beta-HIP","","",false,"unit_missing","results",""],["ia:DTIC_ADA078039","","E1",1019.7346,null,null,null,"MPa","750°F","","","","",false,"","results",""],["ia:DTIC_ADA078039","Ti-6Al-4V","YS",958.3712,null,null,null,"MPa","","HIP+anneal","","","",false,"","results",""],["ia:DTIC_ADA078593","Ti-6Al-4V","Percent (PoSt-HIP) (ksi)",901.1447,null,null,null,"MPa","room temperature","post-HIP","","tensile test","",false,"","abstract",""],["ia:DTIC_ADA079806","Ti-6Al-4V","yield stress",850.0,850.0,900.0,null,"MPa","room temperature","","","tensile test","",false,"","abstract",""],["ia:DTIC_ADA086511","Ti-10,2,3","yield strength",1269.0,null,null,null,"MPa","","STA","","","",false,"","results_discussion",""],["ia:DTIC_ADA086511","Ti-10,2,3","yield strength",1344.0,null,null,null,"MPa","","STA","","","",false,"","results_discussion",""],["ia:DTIC_ADA087100","Ti-811","axial yield stress ay",850.0,null,null,null,"MPa","room temperature","927°C/2h","martensitic α'","compression test","2.5e-4 sec-1",false,"","results",""],["ia:DTIC_ADA087100","Ti-811","axial yield stress ay",750.0,null,null,null,"MPa","room temperature","843°C/2h","lamellar","compression test","2.5e-4 sec-1",false,"","results",""],["ia:DTIC_ADA087100","Ti-811","axial yield stress ay",700.0,null,null,null,"MPa","room temperature","760°C/2h","lamellar","compression test","2.5e-4 sec-1",false,"","results",""],["ia:DTIC_ADA090561","Ti-6Al-4V","oy",861.0,null,null,null,"MPa","","","","","",false,"","results_discussion",""],["ia:DTIC_ADA090561","Ti-6Al-4V","yield stress",860.0,null,null,null,"MPa","room temperature","forged","","","",false,"","results_discussion",""],["ia:DTIC_ADA092788","","estimated yield strength",937.687,null,null,null,"MPa","","","","","",false,"","results",""],["ia:DTIC_ADA092788","","compressive yield stress",937.687,null,null,null,"MPa","","","","","",false,"","results",""],["ia:DTIC_ADA092788","","compressive yield strength",806.6866,null,null,null,"MPa","","","","","",true,"","results",""],["ia:DTIC_ADA092788","","compressive yield strength",958.3712,null,null,null,"MPa","","","","","",false,"","results",""],["ia:DTIC_ADA093965","Ti-10V-2Fe-3Al","stress",250.0,null,null,null,"MPa","room temperature","S-ST","","tensile test","0.00055 sec-1",false,"","results",""],["ia:DTIC_ADA093966","Ti-10V-2Fe-3Al","yield stress",1445.0,1445.0,1445.0,null,"MPa","","air aged, 1 hr","","","",false,"","results",""],["ia:DTIC_ADA093966","Ti-10V-2Fe-3Al","yield stress",1202.0,1202.0,1202.0,null,"MPa","","salt bath aged","","","",false,"","results",""],["ia:DTIC_ADA093966","Ti-10V-2Fe-3Al","yield stress",1190.0,1030.0,1350.0,null,"MPa","","","","","",false,"","results",""],["ia:DTIC_ADA093966","Ti-10V-2Fe-3Al","yield stress",1370.0,1370.0,1370.0,null,"MPa","","","","","",false,"","results",""],["ia:DTIC_ADA093966","Ti-10V-2Fe-3Al","yield stress",1884.5,1800.0,2000.0,null,"MPa","","","","","",false,"unit_suspect","results",""],["ia:DTIC_ADA095720","Ti-6Al-4V","Flow stress, o (ksi)",99.974,null,null,null,"MPa","","","","","",false,"","conclusions",""],["ia:DTIC_ADA095720","Ti-6Al-4V","flow stress",99.974,null,null,null,"MPa","871 °C","normal-textured","","cone-forming test","",false,"","conclusions",""],["ia:DTIC_ADA095720","Ti-6Al-4V","flow stress",99.974,null,null,null,"MPa","","normal-textured","","incremental strain-rate test","",false,"","conclusions",""],["ia:DTIC_ADA095720","Ti-6Al-4V","Flow stress, o (MPa)",88.0,null,null,null,"MPa","871°C","normal-textured regular-grade","","cone-forming tests","10^0 s-1",false,"","conclusions",""],["ia:DTIC_ADA095720","Ti-6Al-4V","flow stress",850.0,null,null,null,"MPa","850 °C","","","","1e-5 s-1",false,"","conclusions",""],["ia:DTIC_ADA095720","Ti-6Al-4V","true-stress",1000.0,null,null,null,"MPa","875 °C","regular-grade","","tensile test","",false,"","conclusions",""],["ia:DTIC_ADA095720","Ti-6Al-4V","flow stress",850.0,null,null,null,"MPa","850 °C","","","","1e-5 s-1",false,"","conclusions",""],["ia:DTIC_ADA095720","Ti-6Al-4V","flow stress",875.0,null,null,null,"MPa","875 °C","","","","1e-5 s-1",false,"","conclusions",""],["ia:DTIC_ADA095720","Ti-6Al-4V","flow stress",875.0,null,null,null,"MPa","875 °C","","","","1e-5 s-1",false,"","conclusions",""],["ia:DTIC_ADA095720","Ti-6Al-4V","0.2% offset yield stress",704.0,null,null,null,"MPa","704 °C","704°C/1h + air cool","","tensile test","",false,"","conclusions",""],["ia:DTIC_ADA095720","Ti-6Al-4V","flow stress",100.0,null,null,null,"MPa","807 °C","normal-textured","","cone-forming test","",false,"","conclusions",""],["ia:DTIC_ADA095720","Ti-3Al-2.5V","Flow stress",100.0,null,null,null,"MPa","800 °C","","","","10^-5 s-1",false,"","conclusions",""],["ia:DTIC_ADA095720","Ti-6Al-4V","flow stress",907.0,null,null,null,"MPa","907 °C","","","","1e-5 s-1",false,"","conclusions",""],["ia:DTIC_ADA095720","Ti-6Al-4V","flow stress",120.0,null,null,null,"MPa","870 °C","","","incremental strain-rate test","10^-4 s-1",false,"","conclusions",""],["ia:DTIC_ADA095720","Ti-3Al-2.5V","flow stress",800.0,null,null,null,"MPa","800-875°C","primary alpha = 87 vol%","","","10^-3 to 10 s^-1",false,"","conclusions",""],["ia:DTIC_ADA095720","Ti-6Al-4V","flow stress",99.974,null,null,null,"MPa","807 °C","normal-textured","","cone-forming test","",false,"","conclusions",""],["ia:DTIC_ADA095720","Ti-6Al-4V","true-stress",800.0,null,null,null,"MPa","875 °C","regular-grade","","tensile test","",false,"","conclusions",""],["ia:DTIC_ADA095720","Ti-6Al-4V","Flow strens",24.1,null,null,null,"MPa","room temperature","Regular-Grade","","","10-3g-1",false,"out_of_range","conclusions",""],["ia:DTIC_ADA095720","Ti-3Al-2.5V","flow stress",100.0,null,null,null,"MPa","870 °C","","","incremental strain-rate test","10^-4 s-1",false,"","conclusions",""],["ia:DTIC_ADA095720","Ti-3Al-2.5V","flow stress",85.0,null,null,null,"MPa","950 °C","","","incremental strain-rate test","10^-4 s-1",false,"","conclusions",""],["ia:DTIC_ADA095720","Ti-8Al-1Mo-1V","flow stress",150.0,null,null,null,"MPa","870 °C","","","incremental strain-rate test","10^-4 s-1",false,"","conclusions",""],["ia:DTIC_ADA095720","Ti-3Al-2.5V","Flow stress",57.0,null,null,null,"MPa","877°C","","","incremental strain-rate tests","R2",false,"","conclusions",""],["ia:DTIC_ADA095720","Ti-6Al-4V","flow stress",87.0,null,null,null,"MPa","920 °C","","","incremental strain-rate test","10^-4 s-1",false,"","conclusions",""],["ia:DTIC_ADA095720","Ti-8Al-1Mo-1V","flow stress",90.0,null,null,null,"MPa","907 °C","","","incremental strain-rate test","10^-4 s-1",false,"","conclusions",""],["ia:DTIC_ADA095720","Ti-6Al-4V","flow stress",99.974,null,null,null,"MPa","871 °C","normal-textured","","cone-forming test","",false,"","conclusions",""],["ia:DTIC_ADA095720","Ti-6Al-4V","Flow stress, o (MPa)",88.0,null,null,null,"MPa","907°C","normal-textured regular-grade","","cone-forming tests","10^0 s-1",false,"","conclusions",""],["ia:DTIC_ADA095720","Ti-8Al-1Mo-1V","short-time tensile strength",0.0,null,null,null,"","elevated temperature","","","","",false,"unit_missing","conclusions",""],["ia:DTIC_ADA095720","Ti-6Al-4V","0.2% offset yield stress",841.0,null,null,null,"MPa","room temperature","annealed at 927°C for 1 h, furnace cooled","","tensile test","",false,"","conclusions",""],["ia:DTIC_ADA095720","Ti-6Al-4V","0.2% offset yield strength",838.0,null,null,null,"MPa","room temperature","as-fabricated","","tensile test","10-3 s-1",false,"","conclusions",""],["ia:DTIC_ADA095720","Ti-6Al-4V","flow stress",100.0,null,null,null,"MPa","871 °C","normal-textured","","cone-forming test","",false,"","conclusions",""],["ia:DTIC_ADA095720","Ti-3Al-2.5V","Flow stress",80.0,null,null,null,"MPa","840 °C","","","","10^-5 s-1",false,"","conclusions",""],["ia:DTIC_ADA095720","Ti-6Al-4V","Flow stress, o (MPa)",100.0,null,null,null,"MPa","","","","","",false,"","conclusions",""],["ia:DTIC_ADA095720","Ti-6Al-4V","flow stress",907.0,null,null,null,"MPa","907 °C","","","","1e-5 s-1",false,"","conclusions",""],["ia:DTIC_ADA095720","Ti-6Al-4V","flow stress",860.0,null,null,null,"MPa","860 °C","","","","1e-5 s-1",false,"","conclusions",""],["ia:DTIC_ADA095720","Ti-6Al-4V","0.2 percent offset yield strength",850.0,850.0,900.0,null,"MPa","room temperature","4x cross roll at 843°C","","","",false,"","conclusions",""],["ia:DTIC_ADA095720","Ti-3Al-2.5V","Flow stress",60.0,null,null,null,"MPa","875 °C","","","","10^-5 s-1",false,"","conclusions",""],["ia:DTIC_ADA095720","ELI-grade Ti-6Al-4V","Flow stress, o (ksi)",79.9792,null,null,null,"MPa","","","","","",false,"","conclusions",""],["ia:DTIC_ADA095720","ELI-grade Ti-6Al-4V","Flow stress, o (MPa)",80.0,null,null,null,"MPa","","","","","",false,"","conclusions",""],["ia:DTIC_ADA095720","Ti-6Al-4V","Yield stross",850.0,null,null,null,"MPa","room temperature","as-received","","tensile test","",false,"","conclusions",""],["ia:DTIC_ADA095720","Ti-6Al-4V","flow stress",850.0,null,null,null,"MPa","850 °C","","","","1e-6 s-1",false,"","conclusions",""],["ia:DTIC_ADA095720","Ti-6Al-4V","flow stress",100.0,null,null,null,"MPa","871 °C","normal-textured","","cone-forming test","",false,"","conclusions",""],["ia:DTIC_ADA095720","Ti-6Al-4V","Yield stross",850.0,null,null,null,"MPa","room temperature","superplastically-formed","","tensile test","",false,"","conclusions",""],["ia:DTIC_ADA095720","Ti-6Al-4V","flow stress",100.0,null,null,null,"MPa","","normal-textured","","incremental strain-rate test","",false,"","conclusions",""],["ia:DTIC_ADA095720","Ti-6Al-4V","flow stress",875.0,null,null,null,"MPa","875 °C","","","","1e-6 s-1",false,"","conclusions",""],["ia:DTIC_ADA095720","Ti-3Al-2.5V","Flow stress",87.0,null,null,null,"MPa","877°C","","","incremental strain-rate tests","R3",false,"","conclusions",""],["ia:DTIC_ADA095720","Ti-3Al-2.5V","Flow stress",67.0,null,null,null,"MPa","877°C","","","incremental strain-rate tests","R2",false,"","conclusions",""],["ia:DTIC_ADA095720","Ti-3Al-2.5V","Flow stress",87.0,null,null,null,"MPa","877°C","","","cone-forming tests","R1",false,"","conclusions",""],["ia:DTIC_ADA095720","Ti-6Al-4V","Flow strees",48.3,null,null,null,"MPa","850°C","ELI-Grade","","","10-3g-1",false,"out_of_range","conclusions",""],["ia:DTIC_ADA095720","Ti-6Al-4V","flow stress",875.0,null,null,null,"MPa","875 °C","","","","1e-5 s-1",false,"","conclusions",""],["ia:DTIC_ADA109676","8-1-1 titanium","Yield Strength",1034.2135,null,null,null,"MPa","","","","","",false,"","methods",""],["ia:DTIC_ADA109676","4130 steel","Yield Strength",413.6854,null,null,null,"MPa","","annealed","","","",false,"","methods",""],["ia:DTIC_ADA109676","7075-T651 aluminum","Yield Strength",503.3173,null,null,null,"MPa","","","","","",false,"","methods",""],["ia:DTIC_ADA109676","4130 steel","Yield Strength",799.7918,null,null,null,"MPa","","heat-treated","","","",false,"","methods",""],["ia:DTIC_ADA115274","Ti-6Al-4V","static yield stress",80.0,null,null,null,"pct","","","","","",false,"unit_mismatch","discussion",""],["ia:DTIC_ADA115274","A1-2024-T4","static yield stress",310.0,null,null,null,"MPa","","","","","",false,"","results",""],["ia:DTIC_ADA115274","Al-2024-T4","Yield Stress",276.0,null,null,null,"MPa","room temperature","","","tensile test","0.013 min⁻¹",false,"","results",""],["ia:DTIC_ADA115409","Ti-6Al-4V","yield stress",1.25,null,null,null,"%","","","","","",false,"unit_mismatch","results",""],["ia:DTIC_ADA115409","Ti-6Al-4V","yield stress",0.05,null,null,null,"","","","","","",false,"unit_missing","discussion",""],["ia:DTIC_ADA117155","","0.2% yield strength",876.0,null,null,null,"MPa","","","","","",false,"","abstract",""],["ia:DTIC_ADA117155","Ti-4.5Al-5Mo-1.5Cr","yield strength",965.266,null,null,null,"MPa","","solution treated at 830°C, aged 4 h at 593°C","","calculated using Eq. (11)","",true,"","conclusions",""],["ia:DTIC_ADA117155","","0.2% yield strength",855.0,null,null,null,"MPa","","","","","",false,"","abstract",""],["ia:DTIC_ADA117155","Ti-4.5Al-5Mo-1.5Cr","0.2% yield strength",980.0,null,null,null,"MPa","room temperature","solution treated at 830°C and aged 24 hours at 510°C","","","",false,"","abstract",""],["ia:DTIC_ADA128721","a-titanium","yield strength",400.0,null,null,null,"MNm-2","room temperature","","","","",false,"unit_mismatch","methods",""],["ia:DTIC_ADA128721","Ti-6Al-4V","yield strength",850.0,null,null,null,"MNm-2","room temperature","mill annealed","","","",false,"unit_mismatch","methods",""],["ia:DTIC_ADA128996","Ti-6Al-4V","yield strength",420.0,null,null,null,"MPa","","","","","",false,"","methods",""],["ia:DTIC_ADA128996","Ti-6Al-4V","yield strength",370.0,null,null,null,"MPa","","","","","",false,"","methods",""],["ia:DTIC_ADA128996","Ti-6Al-4V","yield strength",200.0,null,null,null,"MPa","","","","","",false,"","methods",""],["ia:DTIC_ADA128996","Ti-6Al-4V","yield strength",400.0,null,null,null,"MPa","","","","","",false,"","methods",""],["ia:DTIC_ADA130944","Ti-6Al-4V","0.20 yield stress",950.0,950.0,1000.0,null,"MPa","room temperature","hydrovac processed","equiaxed α","","",false,"","methods",""],["ia:DTIC_ADA130944","Ti-6Al-2Sn-4Zr-2Mo","0.20 yield stress",1050.0,1050.0,1100.0,null,"MPa","room temperature","hydrovac processed","duplex-annealed","","",false,"","methods",""],["ia:DTIC_ADA130944","Ti-6Al-2Sn-4Zr-2Mo","0.20 yield stress",850.0,850.0,900.0,null,"MPa","room temperature","as-received","duplex-annealed","","",false,"","methods",""],["ia:DTIC_ADA130944","Ti-6Al-2Sn-4Zr-2Mo","yield strength",18.8,null,null,null,"MPa","800 °C","duplex-annealed","","","",false,"out_of_range","methods",""],["ia:DTIC_ADA130944","Ti-6Al-2Sn-4Zr-2Mo","yield strength",18.8,null,null,null,"MPa","800 °C","duplex-annealed","","","",false,"out_of_range","methods",""],["ia:DTIC_ADA130944","Ti-6Al-4V","yield strength",1.8,null,null,null,"MPa","760 °C","equiaxed α","","tensile test","",false,"out_of_range","methods",""],["ia:DTIC_ADA130944","Ti-6Al-4V","0.20 yield stress",850.0,850.0,900.0,null,"MPa","room temperature","as-received","equiaxed α","","",false,"","methods",""],["ia:DTIC_ADA133947","Ti-6Al-4V","yield strength",862.0,null,null,null,"MPa","","RA","","","",false,"","results",""],["ia:DTIC_ADA133947","Ti-6Al-4V","equivalent flow stress",0.0,null,null,null,"","","","equiaxed α + β","","",false,"unit_missing","conclusions",""],["ia:DTIC_ADA133947","Base + 2Ni","flow stress",0.0,null,null,null,"","815 °C","","","","",false,"unit_missing","conclusions",""],["ia:DTIC_ADA133947","Base + 2Co","flow stress",0.0,null,null,null,"","815 °C","","","","",false,"unit_missing","conclusions",""],["ia:DTIC_ADA133947","Base + 2Fe","flow stress",0.0,null,null,null,"","815 °C","","","","",false,"unit_missing","conclusions",""],["ia:DTIC_ADA133947","Base alloy","flow stress",0.0,null,null,null,"","927 °C","","","","",false,"unit_missing","conclusions",""],["ia:DTIC_ADA133947","Ti-6Al-4V","flow stress",0.0,null,null,null,"","815 °C","","","","",false,"unit_missing","abstract",""],["ia:DTIC_ADA133947","Base alloy","flow stress",0.0,null,null,null,"","815 °C","","","","",false,"unit_missing","conclusions",""],["ia:DTIC_ADA140263","","flow stress of α",350.0,null,null,null,"MPa","","","","","",false,"","discussion",""],["ia:DTIC_ADA140263","","flow stress of β",909.0,null,null,null,"MPa","","","","","",false,"","discussion",""],["ia:DTIC_ADA145824","Ti-4.5Al-5Mo-1.5Cr","yield strength",642.0,337.0,947.0,null,"MPa","","","","","",false,"","abstract",""],["ia:DTIC_ADA145824","Ti-6Al-4V","yield strength",642.0,337.0,947.0,null,"MPa","","","","","",false,"","abstract",""],["ia:DTIC_ADA148670","Ti","yield strength",850.0,850.0,900.0,null,"MPa","","","","","",false,"","methods",""],["ia:DTIC_ADA148670","Ti","yield stress",0.0,null,null,null,"","","","","","",false,"unit_missing","methods",""],["ia:DTIC_ADA150418","Ti-6Al-4V","yield stress",825.0,null,null,null,"MPa","","","","","",false,"","discussion",""],["ia:DTIC_ADA150418","Ti-6Al-4V","yield stress",825.0,null,null,null,"MPa","","","","","",false,"","discussion",""],["ia:DTIC_ADA150418","Ti-6Al-4V","yield stress",310.0,null,null,null,"MPa","","","","","",false,"","discussion",""],["ia:DTIC_ADA159322","Ti-6Al-4V","σy",2290.0,null,null,null,"MPa","","","","","",false,"out_of_range","methods",""],["ia:DTIC_ADA159532","Ti-6Al-2Nb-1Ta-0.8Mo","yield strength",0.0,null,null,null,"B","","","","","",false,"unit_mismatch","results_discussion",""],["ia:DTIC_ADA159532","W11","yield stress",0.0,null,null,null,"","298K","","","","",false,"unit_missing","results_discussion",""],["ia:DTIC_ADA159532","W12","yield stress",0.0,null,null,null,"","298K","","","","",false,"unit_missing","results_discussion",""],["ia:DTIC_ADA159532","W15","yield stress",0.0,null,null,null,"","298K","","","","",false,"unit_missing","results_discussion",""],["ia:DTIC_ADA164693","Ti-6Mo-4Zr-2Sn","yield",673.0,null,null,null,"MPa","","solution heat treated and quenched","equiaxed α","","",false,"","methods",""],["ia:DTIC_ADA173778","Ti-4.5Al-5Mo-1.5Cr","strengths",158.0,null,null,null,"MPa","room temperature","annealed at 1300°F (705°C)","","tensile test","",false,"","methods",""],["ia:DTIC_ADA173778","Ti-4.5Al-5Mo-1.5Cr","difference between longitudinal and transverse yield strengths",207.0,null,null,null,"MPa","room temperature","","","tensile test","",false,"","methods",""],["ia:DTIC_ADA173778","Ti-4.5Al-5Mo-1.5Cr","strengths",138.0,null,null,null,"MPa","room temperature","annealed at 1500°F (815°C)","","tensile test","",false,"","methods",""],["ia:DTIC_ADA176640","Ti-6Al-4V","yield strength",434.3,434.3,434.3,null,"MPa","800 °F","","","","",false,"","results_discussion",""],["ia:DTIC_ADA176640","Ti-6Al-4V","yield strength",846.5,846.5,846.5,null,"MPa","room temperature","","","","",false,"","results_discussion",""],["ia:DTIC_ADA184286","CP-Ti Grade 2","yield strength",80.0,null,null,null,"%","","","","","",false,"unit_mismatch","results_discussion",""],["ia:DTIC_ADA190793","Ti","yield stress",10.0,null,null,null,"%","room temperature","","","","",false,"unit_mismatch","results_discussion",""],["ia:DTIC_ADA190793","","yield stress",0.0,null,null,null,"","","","","","",false,"unit_missing","results_discussion",""],["ia:DTIC_ADA190793","Ti-1O","yield stress",0.0,null,null,null,"","","","","","",false,"unit_missing","results_discussion",""],["ia:DTIC_ADA190793","","yield stress",0.0,null,null,null,"","room temperature","","","","",false,"unit_missing","results_discussion",""],["ia:DTIC_ADA193420","Ti-6Al-4V","YIELD STRENGTH (KSI)",965.266,null,null,null,"MPa","","annealed","","","",false,"","conclusions",""],["ia:DTIC_ADA196834","Ti-3Al-2.5V","little or no ductility loss",0.0,null,null,null,"","","","","","",false,"unit_missing","methods",""],["ia:DTIC_ADA196834","CP-Ti Grade 2","little or no ductility loss",0.0,null,null,null,"","","","","","",false,"unit_missing","methods",""],["ia:DTIC_ADA202652","Ti-6Al-4V","yield strength",1158.0,null,null,null,"MPa","","","","","",false,"","methods",""],["ia:DTIC_ADA209355","6-6-2","0.2% offset yield strength",47.0,null,null,null,"%","","","","","",false,"unit_mismatch","results_discussion",""],["ia:DTIC_ADA209355","6-6-2","yield strength",903.2132,null,null,null,"MPa","","","","","",false,"","results_discussion",""],["ia:DTIC_ADA209355","6-6-2","tensile yield strength",35.0,null,null,null,"%","","","","","",false,"unit_mismatch","conclusions",""],["ia:DTIC_ADA218149","Ti-24Al-17Nb-1Mo","YS",800.0,800.0,800.0,null,"MPa","room temperature","forged + salt quenched","","tensile test","",false,"","results_discussion",""],["ia:DTIC_ADA218149","Ti-24Al-17Nb-1Mo","69-100 MPa (10-15 ksi) less strong",85.0,69.0,100.0,null,"MPa","room temperature","","","","",false,"","results_discussion",""],["ia:DTIC_ADA218149","Ti-24Al-17Nb-0.5Mo","138-207 MPa (20-30 ksi) lower in strength",172.5,138.0,207.0,null,"MPa","room temperature","solution treated below beta transus + quenched","","","",false,"","results_discussion",""],["ia:DTIC_ADA218149","Ti-24Al-17Nb-0.5Mo","strength differential became only about 69 MPa (10 ksi)",69.0,69.0,69.0,null,"MPa","","","","","",false,"","results_discussion",""],["ia:DTIC_ADA218149","Alloy 19","strength",1000.0,null,null,null,"MPa","higher temperatures","","","","",false,"","results_discussion",""],["ia:DTIC_ADA218149","Ti-4Mo-1O","yield strength",690.0,null,null,null,"MPa","650 °C","forged, air cooled","","tensile test","",false,"","results_discussion",""],["ia:DTIC_ADA218149","Alloy 15","high strength levels",0.0,null,null,null,"","","","","","",false,"unit_missing","results_discussion",""],["ia:DTIC_ADA218149","Alloy 19","strength",1000.0,null,null,null,"MPa","room temperature","","","","",false,"","results_discussion",""],["ia:DTIC_ADA218149","Alloy 15","most potent strengthener was molybdenum",0.0,null,null,null,"","","","","","",false,"unit_missing","results_discussion",""],["ia:DTIC_ADA218149","Ti3Al","yield strength",140.0,null,null,null,"MPa","","","","","",false,"","results_discussion",""],["ia:DTIC_ADA218149","Ti-4Mo-1O","0.2% Yield Str.",1040.0,null,null,null,"MPa","room temperature","salt quenched","","tensile test","",false,"","results_discussion",""],["ia:DTIC_ADA220714","Ti-8AI(s)","ay",673.0,null,null,15.6,"MPa","673 K","","","tensile test","",false,"","results",""],["ia:DTIC_ADA220714","Ti-8AI(a)","ay",753.0,null,null,14.8,"MPa","673 K","","","tensile test","",false,"","results",""],["ia:DTIC_ADA220714","Ti-4Al","yield strength",850.0,850.0,850.0,null,"MPa","room temperature","solution-treated","","tensile test","",false,"","discussion",""],["ia:DTIC_ADA220714","Ti-8Al","yield strength",1000.0,1000.0,1000.0,null,"MPa","room temperature","solution-treated","","tensile test","",false,"","discussion",""],["ia:DTIC_ADA220714","Ti-8Al","yield strength",1100.0,1100.0,1100.0,null,"MPa","room temperature","aged","","tensile test","",false,"","discussion",""],["ia:DTIC_ADA220714","Ti-8Al","yield strength",1000.0,1000.0,1000.0,null,"MPa","room temperature","","","tensile test","",false,"","discussion",""],["ia:DTIC_ADA220714","Ti-8Al","yield strength",850.0,850.0,850.0,null,"MPa","room temperature","","","tensile test","",false,"","discussion",""],["ia:DTIC_ADA220714","Ti-4Al","yield strength",850.0,850.0,850.0,null,"MPa","room temperature","","","tensile test","",false,"","discussion",""],["ia:DTIC_ADA227353","","649",649.0,null,null,null,"","649 °C","","","",".01",false,"unit_missing","conclusions",""],["ia:DTIC_ADA227353","","69.9",69.9,null,null,null,"","649 °C","","","",".02",false,"unit_missing","conclusions",""],["ia:DTIC_ADA227353","","55.9",55.9,null,null,null,"","649 °C","","","",".19",false,"unit_missing","conclusions",""],["ia:DTIC_ADA227353","","34.9",34.9,null,null,null,"","649 °C","","","","2.5",false,"unit_missing","conclusions",""],["ia:DTIC_ADA227353","","48.9",48.9,null,null,null,"","760 °C","","","",".28",false,"unit_missing","conclusions",""],["ia:DTIC_ADA227353","","27.9",27.9,null,null,null,"","871 °C","","","",".02",false,"unit_missing","conclusions",""],["ia:DTIC_ADA227353","","21.0",21.0,null,null,null,"","871 °C","","","",".62",false,"unit_missing","conclusions",""],["ia:DTIC_ADA227353","","14.0",14.0,null,null,null,"","871 °C","","","",".13",false,"unit_missing","conclusions",""],["ia:DTIC_ADA227353","","55.9 MPa",55.9,null,null,null,"MPa","","","","","",false,"","conclusions",""],["ia:DTIC_ADA227353","","69.9 MPa",69.9,null,null,null,"MPa","","","","","",false,"","conclusions",""],["ia:DTIC_ADA227353","","34.9 MPa",34.9,null,null,null,"MPa","","","","","",false,"out_of_range","conclusions",""],["ia:DTIC_ADA258884","Ti-25%Al-10%Nb-3%V-1%Mo","yield strength",1000.0,null,null,null,"MPa","room temperature","Heat Treatment C","","tensile test","8.33 X 10-5 mm/mm",false,"","conclusions",""],["ia:DTIC_ADA258884","Ti-25Al-10Nb-3V-1Mo","yield strength",223.0,null,null,null,"MPa","room temperature","heat treatment A","","","",false,"","methods",""],["ia:DTIC_ADA258884","Ti-25Al-10Nb-3V-1Mo","yield strength",380.0,null,null,null,"MPa","room temperature","heat treatment B","","","",false,"","methods",""],["ia:DTIC_ADA258884","Ti-25Al-10Nb-3V-1Mo","yield strength",310.0,null,null,null,"MPa","room temperature","heat treatment C","","","",false,"","methods",""],["ia:DTIC_ADA258884","Ti-25%Al-10%Nb-3%V-1%Mo","yield strength",700.0,700.0,700.0,null,"MPa","room temperature","Heat Treatment C","fine transformed microstructure containing primary oX2 particles","tensile test","8.33x10-5 mm/mm/s",false,"","results",""],["ia:DTIC_ADA262232","Ti-23-11","temperature dependence of the yield stress for the Ti-23- 11 alloy from -196\"C to 650\"C",0.0,null,null,null,"","room temperature","","","tensile test","",false,"unit_missing","results_discussion",""],["ia:DTIC_ADA262232","Ti-23Nb-11Al","yield stress",700.0,600.0,800.0,null,"MPa","-196°C","","","","",false,"","results_discussion",""],["ia:DTIC_ADA262232","Ti-23-11","yield stress",700.0,700.0,700.0,null,"MPa","600°C","aged 2 hrs at 675°C","","","",false,"","results_discussion",""],["ia:DTIC_ADA262232","Ti-23Nb-11Al","yield strength",0.0,0.0,0.0,null,"","> -550°C","","","","",false,"unit_missing","results_discussion",""],["ia:DTIC_ADA262232","Ti-23-11","yield strength",700.0,700.0,700.0,null,"MPa","600°C","aged 2 hrs at 675°C","","","",false,"","results_discussion",""],["ia:DTIC_ADA262232","Ti-23Nb-11Al","yield strength",500.0,400.0,600.0,null,"MPa","600°C","","","","",false,"","results_discussion",""],["ia:DTIC_ADA262232","Ti-23Nb-11Al","yield stresses",-1700.0,null,null,null,"MPa","","Solution-Treated + Age 575°C/6hr","","","",false,"out_of_range","results_discussion",""],["ia:DTIC_ADA263095","Ti-25Al-10Nb-3B-1Mo","YS",942.0,null,null,null,"MPa","room temperature","","","tensile test","",false,"","methods",""],["ia:DTIC_ADA263095","Ti-25Al-10Nb-3B-1Mo","YS",759.0,null,null,null,"MPa","room temperature","","","tensile test","",false,"","methods",""],["ia:DTIC_ADA263095","Ti-25Al-10Nb-3B-1Mo","YS",745.0,null,null,null,"MPa","room temperature","","","tensile test","",false,"","methods",""],["ia:DTIC_ADA263095","Ti-25Al-10Nb-3B-1Mo","yield strength",-175.0,-210.0,-140.0,null,"MPa","","","","","",false,"out_of_range","methods",""],["ia:DTIC_ADA263095","Ti-24-11","yield strength",0.0,null,null,null,"","","","","","",false,"unit_missing","discussion",""],["ia:DTIC_ADA263095","Ti-25-10-3-1","yield strength",50.0,null,null,null,"%","","","","","",false,"unit_mismatch","discussion",""],["ia:DTIC_ADA263095","Ti-25Al-10Nb-3B-1Mo","yield strength",0.0,null,null,null,"","","","","","",false,"unit_missing","discussion",""],["ia:DTIC_ADA263095","Ti-25Al-10Nb-3B-1Mo","YS",745.0,null,null,null,"MPa","room temperature","","","tensile test","",false,"","discussion",""],["ia:DTIC_ADA263095","Ti-25-10-3-1","yield stress",1200.0,null,null,null,"MPa","540 °C","forged","fine Widmanstätten","tensile test","",false,"","discussion",""],["ia:DTIC_ADA263095","Ti-25-10-3-1","yield stress",1200.0,null,null,null,"MPa","540 °C","forged","coarse Widmanstätten","tensile test","",false,"","discussion",""],["ia:DTIC_ADA263095","Ti-25Al-10Nb-3B-1Mo","yield stress",220000000.0,null,null,null,"Pa","450 °C","","","","",false,"unit_mismatch","discussion",""],["ia:DTIC_ADA263095","Ti-25Al-10Nb-3B-1Mo","yield stress",290000000.0,null,null,null,"Pa","550 °C","","","","",false,"unit_mismatch","discussion",""],["ia:DTIC_ADA263095","Ti-25Al-10Nb-3B-1Mo","yield stress",260000000.0,null,null,null,"Pa","650 °C","","","","",false,"unit_mismatch","discussion",""],["ia:DTIC_ADA263095","Ti-25Al-10Nb-3B-1Mo","yield stress",180000000.0,null,null,null,"Pa","750 °C","","","","",false,"unit_mismatch","discussion",""],["ia:DTIC_ADA263095","Ti-25Al-10Nb-3B-1Mo","yield strength",0.0,null,null,null,"","450 °C","","","","",false,"unit_missing","discussion",""],["ia:DTIC_ADA267764","Nb-6 wt.% Al","yield strength was estimated to be",220.0,null,null,null,"MPa","","hot-pressed","equiaxed","Vickers hardness-based estimation","",true,"","results_discussion",""],["ia:DTIC_ADA267764","Nb-7 wt.% Al","estimated yield strength",177.0,null,null,null,"MPa","","aged 1400°C, 24 h","lamellar","estimation","",true,"","results_discussion",""],["ia:DTIC_ADA267764","Nb3Al","estimated yield strength",274.0,null,null,null,"MPa","","monolithic","","estimation","",true,"","results_discussion",""],["ia:DTIC_ADA272998","Ti-45Al-2B-2Mn-2V","yield strength",610.0,570.0,650.0,null,"MPa","room temperature","fully lamellar","lamellar","","",false,"","conclusions",""],["ia:DTIC_ADA278875","Ti-24-11","0.2% YS",639.0,null,null,null,"MPa","","","","","",false,"","results",""],["ia:DTIC_ADA278875","Ti-25-17-1","0.2% YS",998.0,null,null,null,"MPa","","","","","",false,"","results",""],["ia:DTIC_ADA282404","beta-21S Ti","interfacial frictional stress",312.0,null,null,null,"MPa","","","","","",false,"","results_discussion",""],["ia:DTIC_ADA282404","beta-21S Ti","interfacial frictional stress",312.0,null,null,null,"MPa","","","","","",false,"","conclusions",""],["ia:DTIC_ADA286162","Ti-6Al-4V","compressive flow stress",1000.0,1000.0,1000.0,null,"MPa","700 °C","","","","",false,"","abstract",""],["ia:DTIC_ADA286162","Ti-6Al-4V","compressive flow stress",415.0,415.0,415.0,null,"MPa","185 °C","","","","",false,"","abstract",""],["ia:DTIC_ADA302322","Ti-6Al-4V","Yield (ksi) 0.2%",917.0027,null,null,null,"MPa","","mill-annealed solution-treated and 1450°F, 15 minutes aged","","","",false,"","methods",""],["ia:DTIC_ADA302322","Ti-6Al-4V","Yield (ksi) 0.02%",854.9499,null,null,null,"MPa","","mill-annealed solution-treated and 1450°F, 15 minutes aged","","","",false,"","methods",""],["ia:DTIC_ADA302322","Ti-6Al-4V","Proportional limit (ksi)",792.8971,null,null,null,"MPa","","mill-annealed solution-treated and 1450°F, 15 minutes aged","","","",false,"","methods",""],["ia:DTIC_ADA302322","Ti-6Al-4V","Oys",103.4214,null,null,null,"MPa","","","","","",false,"","methods",""],["ia:DTIC_ADA302322","Ti-6Al-4V","Oys",103.4214,null,null,null,"MPa","","","","","",false,"","methods",""],["ia:DTIC_ADA302322","Ti-6Al-4V","Oys",103.4214,null,null,null,"MPa","","","","","",false,"","methods",""],["ia:DTIC_ADA302322","Ti-6Al-4V","Oys",103.4214,null,null,null,"MPa","","","","","",false,"","methods",""],["ia:DTIC_ADA302322","Ti-6Al-4V","bulk yield point (0.002 offset)",103.4214,null,null,null,"MPa","","","","","",false,"","methods",""],["ia:DTIC_ADA302322","Ti-6Al-4V","proportionality limit stress",34.4738,null,null,null,"MPa","","","","","",false,"out_of_range","methods",""],["ia:DTIC_ADA302322","Ti-6Al-4V","Oys",103.4214,null,null,null,"MPa","","","","","",false,"","methods",""],["ia:DTIC_ADA302322","Ti-6Al-4V",".0ys",103.4214,null,null,null,"MPa","","","","","",false,"","methods",""],["ia:DTIC_ADA302322","Ti-6Al-4V","Oys",103.4214,null,null,null,"MPa","","","","","",false,"","methods",""],["ia:DTIC_ADA302322","Ti-6Al-4V","Oys",103.4214,null,null,null,"MPa","","","","","",false,"","methods",""],["ia:DTIC_ADA302322","Ti-6Al-4V","Oys.",103.4214,null,null,null,"MPa","","","","","",false,"","methods",""],["ia:DTIC_ADA302322","Ti-6Al-4V","Oys",103.4214,null,null,null,"MPa","","","","","",false,"","methods",""],["ia:DTIC_ADA302322","Ti-6Al-4V","yield point spread",34.4738,null,null,null,"MPa","","","","","",false,"out_of_range","methods",""],["ia:DTIC_ADA302322","Ti-6Al-4V","Oys",103.4214,null,null,null,"MPa","","","","","",false,"","methods",""],["ia:DTIC_ADA302322","Ti-6Al-4V","Oys",103.4214,null,null,null,"MPa","","","","","",false,"","methods",""],["ia:DTIC_ADA302322","Ti-6Al-4V","Oys",103.4214,null,null,null,"MPa","","","","","",false,"","methods",""],["ia:DTIC_ADA302322","Ti-6Al-4V","Oys",103.4214,null,null,null,"MPa","","","","","",false,"","methods",""],["ia:DTIC_ADA302322","Ti-6Al-4V","Oyh",137.8951,null,null,null,"MPa","","","","","",false,"","methods",""],["ia:DTIC_ADA302322","Ti-6Al-4V","Oys",103.4214,null,null,null,"MPa","","","","","",false,"","methods",""],["ia:DTIC_ADA302322","Ti-6Al-4V","Oyn",137.8951,null,null,null,"MPa","","","","","",false,"","methods",""],["ia:DTIC_ADA302322","Ti-6Al-4V","Oyn",137.8951,null,null,null,"MPa","","","","","",false,"","methods",""],["ia:DTIC_ADA302322","Ti-6Al-4V","yield stress",289.5798,null,null,null,"MPa","","","","","",false,"","methods",""],["ia:DTIC_ADA302322","Ti-6Al-4V","yield point",289.5798,null,null,null,"MPa","","","","","",false,"","methods",""],["ia:DTIC_ADA302322","Ti-6Al-4V","yield point",220.6322,null,null,null,"MPa","","","","","",false,"","methods",""],["ia:DTIC_ADA302322","Ti-6Al-4V","yield point",351.6326,null,null,null,"MPa","","","","","",false,"","methods",""],["ia:DTIC_ADA302322","Ti-6Al-4V","oα",-110.3161,null,null,null,"MPa","","","","","",true,"out_of_range","methods",""],["ia:DTIC_ADA302322","Ti-6Al-4V","oα",-28.2685,null,null,null,"MPa","","","","","",true,"out_of_range","methods",""],["ia:DTIC_ADA302322","Ti-6Al-4V","yield point",98.595,null,null,null,"MPa","","","","","",false,"","results",""],["ia:DTIC_ADA302322","Ti-6Al-4V","yield of the soft grains",165.4742,null,null,null,"MPa","","","","","",false,"","results",""],["ia:DTIC_ADA302322","Ti-6Al-4V","0b",288.8903,null,null,null,"MPa","","","","","",false,"","results",""],["ia:DTIC_ADA302322","Ti-6Al-4V","0",689.4757,null,null,null,"MPa","","","","","",false,"","results",""],["ia:DTIC_ADA302322","Ti-6Al-4V","0",288.2008,null,null,null,"MPa","","","","","",false,"","results",""],["ia:DTIC_ADA302322","Ti-6Al-4V","0",299.9219,null,null,null,"MPa","","","","","",false,"","results",""],["ia:DTIC_ADA302322","Ti-6Al-4V","Oys",220.6322,null,null,null,"MPa","","","","","",false,"","results",""],["ia:DTIC_ADA302322",
