Repository: akhtar07/tisci-explorer

# TiSci Explorer

A read-only, static explorer for **TiSci**, an autonomous research agent for titanium alloys. TiSci reads the
titanium-alloy literature, builds a knowledge graph and a table of measured values, proposes hypotheses where the
graph has gaps, and tests them with DFT (MACE / VASP) and the ICME-lite multiscale chain.

**Live site:** https://akhtar07.github.io/tisci-explorer/

The site has seven sections:

| Section | What it shows |
|---|---|
| Overview | Corpus → graph → facts → hypotheses → verdicts, with the snapshot's counts |
| Worked example | One full loop for W in α-Ti: graph path, hypothesis, novelty check, DFT test, verdict, follow-up, DAMASK |

File: data/facts/youngs_modulus.json (part 11 of 33)
0.6% Note: Average values with standard deviation of three tested specimens."],["oa:W2582581347","Ti-6Al-4V","elastic modulus of compressive strength",3.362,null,null,2.62,"GPa","","as-sintered","","","",false,"out_of_range","abstract",""],["oa:W2585028610","Ti-6Al-4V","Young’s modulus",145.0,null,null,null,"GPa","","oxynitrided at 750 °C, 1 Pa N2","","","",false,"","results_discussion","The average hardness was 7 GPa and Young’s modulus was 145 GPa."],["oa:W2587133522","Ti-6Al-4V","elastic modulus",110.3,99.0,121.6,null,"GPa","","as-built SLM","","finite-element analysis","",true,"","results","The derived elastic modulus Emod varies from 99 to 121.6 GPa, and the yield limit σy ranges from 664 to 802 MPa."],["oa:W2588406726","Ti-Mo-Nb-Sn","elastic modulus",73.0,null,null,null,"GPa","room temperature","solution-treated at 1273 K for 1 h + quenched in ice water","","strain gauge","",false,"","results_discussion","The elastic modulus carefully measured using strain gauge is approximately equal to 73 GPa, which 1.6% higher than ultrasonic wave measurement."],["oa:W2588406726","Ti-Mo-Nb-Sn","Young’s modulus",0.0,null,null,null,"","","","","","",false,"unit_missing","results_discussion","From Table 2, it can be noted that with alloying additions of Sn and Nb in Ti-Mo system, the yield stress, the ultimate compressive stress and elongation increased while lower Young’s modulus"],["oa:W2588406726","Ti-Mo-Nb-Sn","elastic modulus",7.5,null,null,null,"","","","","","",false,"unit_missing","conclusions","It also improved the elastic modulus, while yield strength to modulus value remains high ~7.5."],["oa:W2588996732","Ti-27.5Nb","modulus",65.0,null,null,4.0,"GPa","","","","","",false,"","results_discussion",""],["oa:W2588996732","Ti-Nb-Zr-Ta-(0-2at.%)O","Young’s modulus",56.0,null,null,null,"GPa","","","","","",false,"","results_discussion",""],["oa:W2588996732","Ti-Nb-Zr-Ta-(0-2at.%)O","Young’s modulus",90.0,null,null,null,"GPa","","","","","",false,"","results_discussion",""],["oa:W2589370005","Ti-6Al-4V","effective elastic modulus",20.8,null,null,null,"GPa","","","","","",false,"out_of_range","results","Static compression indicated an effective elastic modulus of 20.8 and 10.5 GPa for the Gen 1 and Gen 2 implants, respectively."],["oa:W2589370005","Ti-6Al-4V","effective elastic modulus",10.5,null,null,null,"GPa","","","","","",false,"out_of_range","results","Static compression indicated an effective elastic modulus of 20.8 and 10.5 GPa for the Gen 1 and Gen 2 implants, respectively."],["oa:W2589370005","Ti-6Al-4V","predicted moduli",17.6,null,null,null,"GPa","","","","CPFEM prediction","",true,"out_of_range","results","Predicted moduli for the Gen 1 and Gen 2 implant were 17.6 and 13.6 GPa, respectively."],["oa:W2589370005","Ti-6Al-4V","predicted moduli",13.6,null,null,null,"GPa","","","","CPFEM prediction","",true,"out_of_range","results","Predicted moduli for the Gen 1 and Gen 2 implant were 17.6 and 13.6 GPa, respectively."],["oa:W2589370005","Ti-6Al-4V","effective elastic modulus",15.5,10.0,21.0,null,"GPa","","","","","",false,"out_of_range","discussion","Overall porosities between 54 and 76% were found to result in an effective elastic modulus equivalent to cortical bone."],["oa:W2591439218","","Young's modulus",48.0,null,null,null,"GPa","","solution-treated","","","",false,"","results_discussion",""],["oa:W2591439218","","incipient elastic modulus",54.0,null,null,null,"GPa","","cold rolled","","tensile test","",false,"","results_discussion",""],["oa:W2591439218","","elastic modulus",54.0,null,null,null,"GPa","","short-time aging (0.6 ks)","","tensile test","",false,"","results_discussion",""],["oa:W2591439218","Ti-26Nb","elastic modulus",68.0,null,null,null,"GPa","room temperature","CR/573K-7.2ks/WQ","hyperdeformed β phase + (α + ω) nanoprecipitates","tensile test","",false,"","results_discussion",""],["oa:W2591439218","Ti-26Nb","E",54.0,null,null,3.0,"GPa","","CR","","","",false,"","results_discussion",""],["oa:W2591439218","Ti-26Nb","E",45.0,null,null,null,"GPa","","CR/573K-0.6ks/WQ","","","",false,"","results_discussion",""],["oa:W2591439218","Ti-26Nb","E",68.0,null,null,null,"GPa","","CR/573K-7.2ks/WQ","","","",false,"","results_discussion",""],["oa:W2591439218","Ti-26Nb","E",48.0,null,null,null,"GPa","","CR/ST/WQ","","","",false,"","results_discussion",""],["oa:W2591439218","Ti-26Nb","Young's modulus",54.0,null,null,null,"GPa","","CR/ST/WQ","β+α\"","","",false,"","conclusions",""],["oa:W2591439218","Ti-26Nb","Young's modulus",48.0,null,null,null,"GPa","","ST","single β phase","","",false,"","conclusions",""],["oa:W2591439218","Ti-26Nb","Young's modulus",54.0,null,null,null,"GPa","","CR/573K‐7.2ks/WQ","intragranular (ω+α)","quasi-static tensile test","",false,"","conclusions",""],["oa:W2595483637","TiAl + 30 vol% TiB2","Elastic Modulus",2783.0,null,null,null,"GPa","room temperature","","","","",false,"out_of_range","conclusions",""],["oa:W2595483637","TiAl + 40 vol% TiB2","Elastic Modulus",3000.0,null,null,null,"GPa","room temperature","","","","",false,"out_of_range","conclusions",""],["oa:W2595483637","","E,",201.5,null,null,null,"GPa","","","","CPFEM prediction","",true,"out_of_range","discussion",""],["oa:W2595483637","","E,,",215.4,null,null,null,"GPa","","","","CPFEM prediction","",true,"out_of_range","discussion",""],["oa:W2595483637","","E",208.0,null,null,null,"GPa","","","","CPFEM prediction","",true,"out_of_range","discussion",""],["oa:W2595483637","CPLR","elastic moduli",119.5,105.0,134.0,null,"GPa","","","","tensile test","",false,"","discussion",""],["oa:W2595483637","FPLR","elastic moduli",119.5,105.0,134.0,null,"GPa","","","","tensile test","",false,"","discussion",""],["oa:W2595483637","CPHR","elastic moduli",119.5,105.0,134.0,null,"GPa","","","","tensile test","",false,"","discussion",""],["oa:W2595850526","Ti-6Al-4V","module d’élasticité",115.0,110.0,120.0,null,"GPa","room temperature","forged, solution treated, stress-relieved","bimodal","","",false,"","conclusions",""],["oa:W2600467405","TiB2","Reduced Elastic Modulus (GPa)",363.6,null,null,76.4,"GPa","","","","","",false,"out_of_range","methods",""],["oa:W2601962705","Ti-6Al-4V","elastic modulus",110.0,null,null,null,"GPa","25 ± 3 °C","as-built EBM","","nanoindentation","",false,"","methods",""],["oa:W2601962705","Ti-6Al-4V","Elastic Modulus",123.43,null,null,null,"GPa","","EBM-z","","","",false,"","results_discussion",""],["oa:W2601962705","Ti-6Al-4V","Elastic Modulus",106.05,null,null,null,"GPa","","EBM-x","","","",false,"","results_discussion",""],["oa:W2601962705","Ti-6Al-4V","Elastic Modulus",130.79,null,null,null,"GPa","","EBM-z","","","",false,"","results_discussion",""],["oa:W2601962705","Ti-6Al-4V","Elastic Modulus",116.76,null,null,null,"GPa","","EBM-x","","","",false,"","results_discussion",""],["oa:W2601962705","Ti-6Al-4V","Elastic Modulus",115.327,null,null,null,"GPa","","","","nanoindentation","",false,"","results_discussion",""],["oa:W2601962705","Ti-6Al-4V","Elastic Modulus",129.71,null,null,null,"GPa","","","","nanoindentation","",false,"","results_discussion",""],["oa:W2602415897","CP-Ti Grade 2","elastic modulus",115.0,null,null,null,"GPa","","","","tensile test","",false,"","results_discussion",""],["oa:W2602415897","CP-Ti Grade 2","elastic modulus",108.0,null,null,null,"GPa","","","","tensile test","",false,"","results_discussion",""],["oa:W2602415897","CP-Ti Grade 2","modulus of elasticity",115.0,null,null,null,"GPa","","","","tensile test","",false,"","results_discussion",""],["oa:W2602415897","CP-Ti Grade 2","modulus of elasticity",108.0,null,null,null,"GPa","","","","tensile test","",false,"","results_discussion",""],["oa:W2602415897","Ti-6Al-4V","Elastic Modulus",126.0,null,null,null,"GPa","","annealed","","","",false,"","results_discussion",""],["oa:W2602415897","Ti-6Al-4V","Elastic Modulus",137.0,null,null,null,"GPa","","annealed","","","",false,"","results_discussion",""],["oa:W2603700293","Ti-5-5-5-3","elastic modulus",200.0,200.0,200.0,0.0,"GPa","room temperature","","","tensile test","",false,"","results_discussion",""],["oa:W2605193038","CP-Ti Grade 2","Módulo elástico Tração",105.0,null,null,null,"GPa","","","","","",false,"","abstract",""],["oa:W2605193038","Ti-6Al-4V","rigidez",133.0,null,null,null,"GPa","","nitreted","","","",true,"","abstract",""],["oa:W2605736792","beta Ti","Reduced Young’s modulus Er",63.87,null,null,null,"GPa","","untreated","","","",false,"","results_discussion",""],["oa:W2605736792","beta Ti","Reduced Young’s modulus Er",171.24,null,null,null,"GPa","","treated","","","",false,"","results_discussion",""],["oa:W2613054462","Ti-6Al-4V","Young’s modulus",114.0,null,null,null,"GPa","room temperature","as-built SLM, stress relief annealed 670°C/5h","","tensile test","0.0114 mm/mm/min",false,"","methods","The specimens were tested with a crosshead speed control method, with an applied speed of 0.0114 mm/mm/min to determine the Young’s modulus and yield strength, until a strain value of 0.02."],["oa:W2613967455","","E",138.0,null,null,null,"GPa","300 K","","","","",false,"","discussion","E = 138 GPa v = 0.36 α = 0.8 ξ0 = 0.046 χ = 1.11 v* = 20 Å, T = 300 K ν = = − −∆ − ( ) t s exp 324 G kBT 0 1 0 1 τ = = Ω 414 MPa kBT 0 2 Table 1."],["oa:W2613967455","","Ed",92.1,null,null,null,"GPa","room temperature","","","nano-indentation","",false,"","discussion","Em and Ed are measured by the nano-indentation to be 136.2, and 92.1 GPa, respectively."],["oa:W2613967455","","Ec",88.7,null,null,null,"GPa","","","","CPFEM prediction","",true,"","discussion","The Ec is correspondingly calculated to be 88.7 GPa."],["oa:W2615262860","Ti-6Al-4V","Eit",216.1,null,null,19.1,"GPa","","","","nanoindentation","",false,"out_of_range","results_discussion",""],["oa:W2615262860","CS","Eit",216.1,null,null,19.1,"GPa","","","","nanoindentation","",false,"out_of_range","results_discussion",""],["oa:W2615262860","CD1","Eit",150.0,null,null,36.8,"GPa","","","","nanoindentation","",false,"","results_discussion",""],["oa:W2615262860","Ti-6Al-4V","Eit",198.9,null,null,null,"GPa","","","","nanoindentation","",false,"","results_discussion",""],["oa:W2615262860","Ti-6Al-4V","Eit",186.8,null,null,null,"GPa","","","","nanoindentation","",false,"","results_discussion",""],["oa:W2615262860","CoNiCrAlY","Eit",155.0,null,null,21.1,"GPa","","as-sprayed","","nanoindentation","",false,"","results_discussion",""],["oa:W2615262860","CoNiCrAlY","Eit",155.0,null,null,null,"GPa","","as-sprayed","","nanoindentation","",false,"","conclusions",""],["oa:W2624907557","","Module d’élasticité (MPa)",110.0,null,null,null,"GPa","","","","","",false,"","conclusions",""],["oa:W2624907557","","Module d’élasticité en traction : 110000 MPa",110.0,null,null,null,"GPa","","","","","",false,"","conclusions",""],["oa:W2624907557","","Module d’élasticité en compression : 95000 MPa",95.0,null,null,null,"GPa","","","","","",false,"","conclusions",""],["oa:W2625242501","Ti","Young’s modulus",105.0,null,null,null,"GPa","","","","","",false,"","methods","The used material parameters correspond to titanium (Young’s modulus E = 105 GPa, density ρ = 4940 kg/m3, Poisson’s ratio ν = 0.33)."],["oa:W2628243383","Ti-12Mo","Young’s modulus",85.0,null,null,5.0,"GPa","room temperature","as-quenched","","tensile test","",false,"","methods",""],["oa:W2628243383","Ti-12Mo","Young’s modulus",85.0,75.0,95.0,null,"GPa","room temperature","as-quenched","","tensile test","",false,"","methods",""],["oa:W2628243383","Ti-12Mo","Ehkl",40.0,null,null,null,"GPa","","","","","",false,"","results_discussion",""],["oa:W2628243383","Ti-12Mo","Ehkl",110.0,null,null,null,"GPa","","","","","",false,"","results_discussion",""],["oa:W2628243383","Ti-12Mo","interpolated value",115.0,null,null,null,"GPa","","","","","",false,"","results_discussion",""],["oa:W2628243383","Ti-12Mo","slope",50.0,null,null,null,"GPa","","","","","",false,"","results_discussion",""],["oa:W2628243383","Ti-12Mo","interpolated Young Modulus",115.0,null,null,null,"GPa","","","","","",false,"","results_discussion",""],["oa:W2628243383","Ti-12Mo","C11",125.0,null,null,null,"GPa","","","","","",true,"","discussion",""],["oa:W2628243383","Ti-12Mo","Young’s modulus",82.0,null,null,null,"GPa","","","","crystal plasticity simulations","",true,"","discussion",""],["oa:W2628243383","Ti-12Mo","Young’s modulus",78.0,null,null,null,"GPa","","","","crystal plasticity simulations","",true,"","discussion",""],["oa:W2628243383","Ti-12Mo","E211",72.0,null,null,null,"GPa","","","","CPFEM prediction","",true,"","discussion",""],["oa:W2628243383","Ti-12Mo","Eβ",80.0,null,null,null,"GPa","","","","Hooke’s law","",false,"","discussion",""],["oa:W2674700728","CP-Ti Grade 2","s0",0.22,null,null,null,"GPa","","","","Hall–Petch fit","",true,"out_of_range","discussion",""],["oa:W2734909461","","módulo de elasticidade",110.0,null,null,null,"GPa","","","","","",false,"","abstract",""],["oa:W2735774735","CP-Ti Grade 2","Modulus of Elasticity",103.0,null,null,null,"GPa","","","","nanoindentation","",false,"","methods",""],["oa:W2735774735","Ti-6Al-4V","elastic moduli",0.0,null,null,null,"","","as-built EBM","","","",false,"unit_missing","results_discussion",""],["oa:W2735774735","Ti-6Al-4V","elastic modulus",0.0,null,null,null,"","","mill-annealed","","","",false,"unit_missing","conclusions",""],["oa:W2735774735","Ti-6Al-4V","elastic modulus",0.0,null,null,null,"","","mill-annealed","","","",false,"unit_missing","conclusions",""],["oa:W2736254560","γ-TiAl","elastic modulus",196.0,null,null,null,"GPa","","","","nanoindentation","",false,"","results",""],["oa:W2736413871","Ti-6Al-4V","Young’s Modulus",120.0,null,null,null,"GPa","","","","CPFEM prediction","",true,"","methods","Idealised elastic-plastic modelling (with a Young’s Modulus of 120 GPa and a yield stress of 1 GPa, followed by perfectly plastic deformation) was conducted."],["oa:W2737047317","I-casted HT BMG","elastic modulus",94.0,null,null,null,"GPa","room temperature","","","uniaxial compressive test","5×10–4·s–1",false,"","results_discussion","Strain-stress curve of the I-casted HT BMG clearly exhibits a higher compressive strength for 1990MPa, lower elastic modulus for 94 GPa and plastic deformation for 7% in longitudinal Fig. 1."],["oa:W2737047317","Ti-based BMG","elastic modulus",94.0,null,null,null,"GPa","","","","","",false,"","conclusions","It summarizes as following: (1) The Ti-based BMG has compressive strength for 1990MPa, elastic modulus for 94 GPa and plastic deformation for 7% in longitudinal variation."],["oa:W2739032862","Ti-6Al-4V","Young’s Modulus",113.8,null,null,null,"GPa","","","","","",false,"","table","Young’s Modulus\t113.8 GPa"],["oa:W2739552541","CP-Ti Grade 2","indentation modulus",110.0,null,null,null,"GPa","room temperature","annealed 800°C/2h","","nanoindentation","0.05 /s",false,"","results",""],["oa:W2739552541","CP-Ti Grade 2","expected indentation modulus",110.0,null,null,null,"GPa","room temperature","annealed 800°C/2h","","CPFEM prediction","",true,"","results",""],["oa:W2739552541","CP-Ti Grade 2","Young’s modulus",125.0,110.0,175.0,null,"GPa","","","","nanoindentation","",false,"","discussion",""],["oa:W2739552541","CP-Ti Grade 2","Indentation modulus",140.0,null,null,null,"GPa","","annealed at ~1025°C for 2 hours, slowly cooled (0.1°C/min) to 950°C where it was held for 1 hour","","nanoindentation","",false,"","results",""],["oa:W2739552541","CP-Ti Grade 2","Indentation modulus",105.0,null,null,null,"GPa","","annealed at ~1025°C for 2 hours, slowly cooled (0.1°C/min) to 950°C where it was held for 1 hour","","nanoindentation","",false,"","results",""],["oa:W2739552541","CP-Ti Grade 2","Indentation modulus",132.5,115.0,150.0,null,"GPa","","annealed at ~1025°C for 2 hours, slowly cooled (0.1°C/min) to 950°C where it was held for 1 hour","","nanoindentation","",false,"","results",""],["oa:W2739552541","","elastic sample moduli",189.0,null,null,null,"GPa","","","","spherical indentation","",false,"","discussion",""],["oa:W2739552541","","elastic sample moduli",155.0,null,null,null,"GPa","","","","spherical indentation","",false,"","discussion",""],["oa:W2739552541","","elastic sample moduli",150.0,null,null,null,"GPa","","","","spherical indentation","",false,"","discussion",""],["oa:W2739552541","Ti-6Al-4V","indentation modulus",110.0,null,null,null,"GPa","","β-annealed","","nanoindentation","",false,"","methods",""],["oa:W2739552541","Ti-6Al-4V","indentation modulus",110.0,null,null,null,"GPa","","","α-β","nanoindentation","",false,"","results",""],["oa:W2739552541","Ti-6Al-4V","expected indentation modulus (Eind FEM)",110.0,null,null,null,"GPa","","","","CPFEM prediction","",true,"","results",""],["oa:W2739552541","Ti-6Al-4V","indentation modulus",118.5,117.0,120.0,null,"GPa","","annealed","","nanoindentation","",false,"","discussion",""],["oa:W2739552541","Ti-6Al-4V","indentation modulus",133.5,133.5,133.5,null,"GPa","","annealed","","nanoindentation","",false,"","discussion",""],["oa:W2739552541","β-Ti-6Al-4V","Young’s modulus",102.5,100.0,105.0,null,"GPa","","annealed","","","",false,"","discussion",""],["oa:W2739552541","Ti-6Al-4V","Young’s modulus",114.0,114.0,114.0,null,"GPa","","","","","",false,"","discussion",""],["oa:W2739552541","CP-Ti Grade 2","Young’s modulus",105.0,105.0,105.0,null,"GPa","","","","","",false,"","discussion",""],["oa:W2739552541","Ti18 BASCA","indentation modulus",105.0,null,null,null,"GPa","","","","nanoindentation","",false,"","results_discussion",""],["oa:W2739552541","Ti-6Al-4V","indentation modulus",110.0,null,null,null,"GPa","","","","nanoindentation","",false,"","results_discussion",""],["oa:W2739552541","Ti-6Al-4V","elastic modulus",124.0,null,null,null,"GPa","","β-annealed","","nanoindentation","",false,"","results_discussion",""],["oa:W2739552541","Ti-6Al-4V","elastic modulus",131.0,null,null,null,"GPa","","β-annealed","","nanoindentation","",false,"","results_discussion",""],["oa:W2739552541","Ti-6Al-4V","E",123.8,null,null,null,"GPa","","","","nanoindentation","",false,"","results_discussion",""],["oa:W2739552541","Ti-6Al-4V","E",131.2,null,null,null,"GPa","","","","nanoindentation","",false,"","results_discussion",""],["oa:W2739552541","Ti-6Al-4V","E",126.0,null,null,null,"GPa","","","","CPFEM prediction","",true,"","results_discussion",""],["oa:W2743291032","Ti-6Al-4V","modulo de elasticidade",124.0,null,null,null,"GPa","","","","","",false,"","abstract",""],["oa:W2743291032","CP-Ti Grade 2","modulo de elasticidade",103.0,null,null,null,"GPa","","","","","",false,"","abstract",""],["oa:W2743388586","Ti-811","Young’s modulus",120.0,null,null,null,"GPa","20 ◦C","","","","",false,"","methods","Weld World (2017) 61:1211–1223 1217 Table 6 Ti-811 and Ti-64 material properties at 20 ◦C Conductivity Specific heat Density Yield stress Thermal expansion Young’s modulus (J/m ◦C s) (J/Kg ◦C) (Kg/m3) (MPa) coefficient (10−6 ◦C−1) (GPa) Ti-811 0.006 502 4370 930 8.5 120 Ti-64 0.007 540 4420 900 8.5 113.8 After the plate cooled down to 20 ◦C, the heating process for the repair pass was simulated using a 2D Gaussian distribution of the heat power, chosen for the reduced number of parameters to be "],["oa:W2743388586","Ti-6Al-4V","Young’s modulus",113.8,null,null,null,"GPa","20 ◦C","","","","",false,"","methods","Weld World (2017) 61:1211–1223 1217 Table 6 Ti-811 and Ti-64 material properties at 20 ◦C Conductivity Specific heat Density Yield stress Thermal expansion Young’s modulus (J/m ◦C s) (J/Kg ◦C) (Kg/m3) (MPa) coefficient (10−6 ◦C−1) (GPa) Ti-811 0.006 502 4370 930 8.5 120 Ti-64 0.007 540 4420 900 8.5 113.8 After the plate cooled down to 20 ◦C, the heating process for the repair pass was simulated using a 2D Gaussian distribution of the heat power, chosen for the reduced number of parameters to be "],["oa:W2747202951","Ti-6Al-4V","Young’s modulus",110.0,null,null,null,"GPa","","","","","",false,"","methods",""],["oa:W2747202951","TNS stem","Young’s modulus",66.55,51.0,82.1,null,"GPa","","","","","",true,"","results",""],["oa:W2747202951","TNS stem","axial stiffness",585.4,null,null,null,"N/mm","","","","FE analysis and experiment","",false,"unit_mismatch","results",""],["oa:W2747861521","CP-Ti Grade 2","elastic modulus",95.0,85.0,105.0,null,"Pa","room temperature","cast","","tensile test","",false,"unit_mismatch","discussion","Casted titanium has reportedly exhibited adequate mechanical properties, with tensile strength ~370 MPa–550 MPa, elastic modulus ~85 Pa–105 Pa, and elongation ~13%–20% [–]."],["oa:W2750973101","Ti-6Al-4V","Young’s Modulus",110.0,null,null,null,"GPa","570 °C","annealed","","","",false,"","discussion",""],["oa:W2750973101","Ti-6Al-4V","Young’s Modulus",115.0,null,null,null,"GPa","room temperature","annealed","","","",false,"","discussion",""],["oa:W2755805569","SiC/A-70 Ti","modulus of elasticity",2.4,null,null,null,"GPa","room temperature","","","","",false,"out_of_range","conclusions",""],["oa:W2755805569","stainless steel","modulus of elasticity",2.1,null,null,null,"GPa","room temperature","","","","",false,"out_of_range","conclusions",""],["oa:W2755805569","titanium","modulus of elasticity",1.2,null,null,null,"GPa","room temperature","","","","",false,"out_of_range","conclusions",""],["oa:W2755805569","SiC/Ti composite (36 vol% SiC in A-40 Ti)","modulus of elasticity",2.41,null,null,null,"GPa","room temperature","","","sonic modulus of elasticity test","",false,"out_of_range","results_discussion",""],["oa:W2755805569","SiC/Ti composite (36 vol% SiC in A-40 Ti)","modulus of elasticity",1.95,null,null,null,"GPa","870 K (1110 °F)","","","sonic modulus of elasticity test","",false,"out_of_range","results_discussion",""],["oa:W2755805569","","modulus of elasticity",1.0,null,null,null,"GPa","810 K","","","","",true,"out_of_range","results_discussion",""],["oa:W2755805569","","modulus of elasticity",95.0,null,null,null,"GPa","","","","","",false,"","results_discussion",""],["oa:W2755805569","","modulus of elasticity",2.0,null,null,null,"GPa","","","","","",false,"out_of_range","results_discussion",""],["oa:W2755805569","SiC/A-40 Ti","modulus of elasticity",2.4,null,null,null,"GPa","room temperature","","","","",false,"out_of_range","conclusions",""],["oa:W2755805569","stainless steel","modulus of elasticity",2.05,null,null,null,"GPa","room temperature","","","","",false,"out_of_range","conclusions",""],["oa:W2755805569","A-75 unalloyed titanium","modulus of elasticity",1.15,null,null,null,"GPa","room temperature","","","","",false,"out_of_range","conclusions",""],["oa:W2755805569","A-70 unalloyed titanium","modulus of elasticity",1.15,null,null,null,"GPa","room temperature","","","","",false,"out_of_range","conclusions",""],["oa:W2755805569","","modulus of elasticity",1.95,null,null,null,"GPa","870 K","","","","",false,"out_of_range","conclusions",""],["oa:W2755805569","SiC/A-70 Ti","modulus of elasticity",48.0,null,null,null,"%higherthantitanium","room temperature","","","","",false,"unit_mismatch","abstract",""],["oa:W2756052879","Ti-6Al-4V","stiffness",77.0,null,null,null,"GPa","","1.5 mm thick layer, 50% porosity","","","",false,"","abstract","Moreover, Designed femoral stem analysis showed the Ti6Al4V stem which is covered with layer of 1.5 mm in thickness and 50% of porosity is as stiff as 77 GPa that is 30% less than the stem without any porosity."],["oa:W2756052879","Ti-6Al-4V","Young's modulus",110.0,null,null,null,"GPa","","","","","",false,"","results_discussion","Young's modulus of titanium alloy is 110 GPa."],["oa:W2756229922","Ti-6Al-4V","Young's modulus",6.0,null,null,null,"GPa","room temperature","1273 K, 30 min+WQ HPT: 6.0 GPa, 10 turns, 1 rpm","martensitic α'","tensile test","1.0 x 10-3 s-1",false,"out_of_range","methods",""],["oa:W2756229922","Ti-6Al-4V","Young's modulus",6.0,null,null,null,"GPa","room temperature","1223 K, 45 min+AQ+873 K, 3 h+FQ HPT: 6.0 GPa, 10 turns, 1 rpm","martensitic α'","tensile test","1.0 x 10-3 s-1",false,"out_of_range","methods",""],["oa:W2761214488","TA3V+5 wt.%TiB2","module de Young",130.0,null,null,null,"GPa","","extruded and thermally treated","","","",false,"","conclusions",""],["oa:W2761214488","TA3V+5 wt.%TiB2","module de Young",155.0,null,null,null,"GPa","","extruded and thermally treated","","","",false,"","conclusions",""],["oa:W2762777332","Ti35Nb10Ta3Fe","elastic modulus",98.0,null,null,null,"GPa","","sintered at 1250 °C","","","",false,"","results_discussion","www.nature.com/scientificreports/ 4 SCIEntIFIC REPorTS | 7: 13618 | DOI:10.1038/s41598-017-13074-z Such a combination of compositional variation along microstructure and the β-Ti phase composition lead to elastic modulus values of 82 to 98 GPa for the P/M samples of the Ti35Nb10Ta and Ti35Nb10Ta3Fe alloys (Table 2), respectively."],["oa:W2762777332","Ti35Nb10Ta","elastic modulus",82.0,null,null,null,"GPa","","sintered at 1250 °C","","","",false,"","results_discussion","www.nature.com/scientificreports/ 4 SCIEntIFIC REPorTS | 7: 13618 | DOI:10.1038/s41598-017-13074-z Such a combination of compositional variation along microstructure and the β-Ti phase composition lead to elastic modulus values of 82 to 98 GPa for the P/M samples of the Ti35Nb10Ta and Ti35Nb10Ta3Fe alloys (Table 2), respectively."],["oa:W2765089331","Ti6Al","Young Modulus (GPa)",115.0,114.6,115.4,0.4,"GPa","","","","","",false,"","results","Table 5.A2.1 Microhardness and Young modulus of the titanium alloys Material Ti6Al Ti7Nb Ti6Al7Nb Microhardness (Hv) 367±4 282±8 330±6 Young Modulus (GPa) 115±0.4 97±0.6 106±0.1"],["oa:W2765089331","Ti-6Al-7Nb","values decrease",105.0,null,null,null,"GPa","","","","","",false,"","discussion","The influence of adding Niobium, a known alloying element used to lower the elastic modulus of metallic biomaterials [15], can be observed as values decrease in the following order: Ti6Al>Ti6Al7Nb>Ti7Nb."],["oa:W2765089331","wrought Ti6Al7Nb","young modulus",110.0,null,null,null,"GPa","","","","","",false,"","conclusions","Potentiostatic tests in AS show an increase of the passive dissolution of the alloy and in acidified saliva the material actively corrodes resulting in three orders of magnitude increase of the registered current in comparison to the fluoride free solution.  Ti6Al7Nb processed by powder metallurgy exhibits similar mechanical properties (hardness and young modulus) as wrought Ti6Al7Nb.  All studied titanium alloys show a high corrosion resistance."],["oa:W2765089331","Ti-6Al-7Nb","Young Modulus (GPa)",106.0,105.9,106.1,0.1,"GPa","","","","","",false,"","results","Table 5.A2.1 Microhardness and Young modulus of the titanium alloys Material Ti6Al Ti7Nb Ti6Al7Nb Microhardness (Hv) 367±4 282±8 330±6 Young Modulus (GPa) 115±0.4 97±0.6 106±0.1"],["oa:W2765089331","Ti-6Al-7Nb","mean value",106.0,null,null,1.0,"GPa","","","","","",false,"","discussion","The mean value of 106±1 was obtained for the Ti6Al7Nb, corresponds to the typical value of 105 GPa of wrought Ti6Al7Nb [17]."],["oa:W2765089331","Ti7Nb","Young Modulus (GPa)",97.0,96.4,97.6,0.6,"GPa","","","","","",false,"","results","Table 5.A2.1 Microhardness and Young modulus of the titanium alloys Material Ti6Al Ti7Nb Ti6Al7Nb Microhardness (Hv) 367±4 282±8 330±6 Young Modulus (GPa) 115±0.4 97±0.6 106±0.1"],["oa:W2765089331","Ti7Nb","young module",45.0,null,null,null,"GPa","","","","","",false,"","discussion","The high ductility associated to the lower young module of Ti7Nb allows to accommodate plastic strains generated at the subsurface of the alloy discarding the possibility of delamination."],["oa:W2765089331","Ti6Al","values decrease",105.0,null,null,null,"GPa","","","","","",false,"","discussion","The influence of adding Niobium, a known alloying element used to lower the elastic modulus of metallic biomaterials [15], can be observed as values decrease in the following order: Ti6Al>Ti6Al7Nb>Ti7Nb."],["oa:W2765089331","Ti-6Al-7Nb","young modulus",110.0,null,null,null,"GPa","","powder metallurgy","","","",false,"","conclusions","Potentiostatic tests in AS show an increase of the passive dissolution of the alloy and in acidified saliva the material actively corrodes resulting in three orders of magnitude increase of the registered current in comparison to the fluoride free solution.  Ti6Al7Nb processed by powder metallurgy exhibits similar mechanical properties (hardness and young modulus) as wrought Ti6Al7Nb.  All studied titanium alloys show a high corrosion resistance."],["oa:W2765089331","Ti7Nb","values decrease",105.0,null,null,null,"GPa","","","","","",false,"","discussion","The influence of adding Niobium, a known alloying element used to lower the elastic modulus of metallic biomaterials [15], can be observed as values decrease in the following order: Ti6Al>Ti6Al7Nb>Ti7Nb."],["oa:W2767118871","pure Ti","Young’s modulus",108.0,null,null,null,"GPa","room temperature","","","","",false,"","results_discussion","It is evident that relatively high major Fig. 6 Geometries which require establishing FLD by using SPIF. a Cone. b Pyramid Table 2 Material properties and GTN model parameters of pure Ti Yield stress Ultimate tensile stress Young’s modulus Poisson’s ratio Density fo q1 q2 fN εN SN fc ff 232.49 MPa 363 MPa 108 GPa 0.34 4505 kg/m3 0.00138 1.5 1 0.017 0.3 0.1 0.2593 0.3025 Int J Adv Manuf Technol (2018) 95:625–641 631"],["oa:W2767624653","Ti-Nb (binary)","Young’s moduli",74.0,65.0,83.0,null,"GPa","","","","","",false,"","results","The present alloys exhibit yield strengths and Young’s moduli between 400̶ 660 MPa and 65̶ 83 GPa, respectively, and can be plastically deformed to more than 20%4, 5, 23."],["oa:W2769701162","Ti-13Zr","Young's modulus",105.0,null,null,null,"GPa","","","","ultrasound method","",false,"","methods","In each proximal metaphysis, two identically shaped implants were inserted (3.5 × 8 mm, 1.5 mm polished neck, internal connection, Essential cone, Klockner), with one of them manufactured using TAV and the other using a Ti-13Zr binary alloy with 105 GPa Young's modulus (within the range of the results obtained using the previous ultrasonic mechanical characterisation test for Ti-15Zr), resulting in a total sample of 48 implants (24 TAV and 24 Ti-13Zr implants)."],["oa:W2769701162","Ti-15Zr","Young's modulus, E",104.7,null,null,2.1,"GPa","","","","","",false,"","table","(2)\t104.7 ± 2.1\t0.333 ± 0.003"],["oa:W2769701162","Ti-15Zr","Young's modulus",103.7,null,null,null,"GPa","","","","ultrasound method","",false,"","methods","The properties of all the materials used in the finite element model were extracted from the literature and are shown in , except for Young's modulus (103.7 GPa) and the Poisson coefficient (0.334) of the Ti-15Zr implant, whose values were taken from the previous test using the arithmetic mean of the results from both samples."],["oa:W2769701162","Ti-15Zr","Young's modulus, E (GPa)",103.7,null,null,null,"GPa","","","","","",false,"","table","Ti-15Zr\tImplant\t103.7\t0.334\t"],["oa:W2769701162","Ti-15Zr","Young's modulus, E",102.0,null,null,0.6,"GPa","","","","","",false,"","table","(1)\t102 ± 0.6\t0.335 ± 0.001"],["oa:W2769701162","Ti-15Zr","Young's modulus",103.0,null,null,null,"GPa","","","","ultrasound method","",false,"","abstract","Young's modulus of the Roxolid© implant was around 103 GPa, and the Poisson coefficient was around 0.33."],["oa:W2771818832","Ti-35Nb-4Sn","módulo de elasticidade",40.0,null,null,null,"GPa","","","","","",false,"","front",""],["oa:W2771818832","Ti-Nb-Sn","baixo módulo de elasticidade",60.0,null,null,null,"GPa","","laminação a frio + tratamento térmico de envelhecimento","martensitic α","","",false,"","front",""],["oa:W2771818832","Ti-5Sn","módulo de elasticidade",50.7,null,null,null,"GPa","","","","","",false,"","front",""],["oa:W2771818832","TiNbSn","Módulo de elasticidade E/GPa",60.0,60.0,null,null,"GPa","","","","","",false,"","front",""],["oa:W2771818832","TiNbSn","Módulo de elasticidade E/GPa",60.0,60.0,null,null,"GPa","","","","","",false,"","front",""],["oa:W2776425512","Ti-15Nb-0.35Si","elastic modulus",55.0,null,null,null,"GPa","","","","","",false,"","front",""],["oa:W2776425512","Ti-15Nb-0.55Si","elastic modulus",50.0,null,null,null,"GPa","","","","","",false,"","front",""],["oa:W2776425512","Ti-35Nb-0.35Si","elastic modulus",52.0,null,null,null,"GPa","","","","","",false,"","front",""],["oa:W2776425512","Ti-35Nb-0.55Si","elastic modulus",48.0,null,null,null,"GPa","","","","","",false,"","front",""],["oa:W2776425512","Ti-40Nb-0.35Si","elastic modulus",60.0,null,null,null,"GPa","","","","","",false,"","front",""],["oa:W2776425512","Ti-40Nb-0.55Si","elastic modulus",65.0,null,null,null,"GPa","","","","","",false,"","front",""],["oa:W2776425512","Ti-35Nb-0.35Si","elastic modulus",52.0,null,null,null,"GPa","","","","","",false,"","front",""],["oa:W2776425512","Ti-6Al-4V","módulo de elasticidade",100.0,null,null,null,"GPa","","","","","",false,"","front",""],["oa:W2776425512","Ti-Nb (binary)","módulo de elasticidade",60.0,60.0,60.0,null,"GPa","","water quenched","martensitic α''","","",false,"","front",""],["oa:W2776425512","Ti-Nb (binary)","módulo de elasticidade",60.0,60.0,60.0,null,"GPa","","water quenched","β and metastable β","","",false,"","front",""],["oa:W2776425512","Ti-26Nb","módulo de elasticidade",48.0,48.0,48.0,null,"GPa","","","","","",false,"","front",""],["oa:W2776425512","Ti-15Nb","módulo de elasticidade",98.0,null,null,null,"GPa","","furnace cooled","","","",false,"","front",""],["oa:W2776425512","Ti-55Si-15Nb","módulo de elasticidade",92.0,null,null,null,"GPa","","furnace cooled","","","",false,"","front",""],["oa:W2776425512","Ti-15Nb","módulo de elasticidade",68.0,null,null,null,"GPa","","","","","",false,"","front",""],["oa:W2776425512","Ti-15Nb","módulo de elasticidade",86.0,null,null,null,"GPa","","furnace cooled","","","",false,"","front",""],["oa:W2776425512","Ti-55Si-35Nb","módulo de elasticidade",82.0,null,null,null,"GPa","","air cooled","","","",false,"","front",""],["oa:W2776425512","Ti-35Nb-15Si","módulo de elasticidade",65.0,null,null,null,"GPa","","water cooled","","","",false,"","front",""],["oa:W2776425512","Ti-22Nb-1Si","módulo de elasticidade",65.0,63.0,67.0,2.0,"GPa","","","","","",false,"","front",""],["oa:W2776425512","Ti-40Nb-35Si","módulo de elasticidade",65.0,65.0,65.0,null,"GPa","","forno","","","",false,"","front",""],["oa:W2776425512","Ti-55Si-40Nb","módulo de elasticidade",65.0,65.0,65.0,null,"GPa","","forno","","","",false,"","front",""],["oa:W2776425512","Ti-40Nb","módulo de elasticidade",62.0,62.0,62.0,null,"GPa","","água","","","",false,"","front",""],["oa:W2776425512","Ti-35Nb","módulo de elasticidade",65.0,null,null,null,"GPa","","resfriadas em forno","","","",false,"","front",""],["oa:W2776425512","Ti-35Nb","módulo de elasticidade",65.0,null,null,null,"GPa","","resfriadas em água","","","",false,"","front",""],["oa:W2777558745","Ti-6Al-4V","elastic modulus",110.0,null,null,null,"GPa","","as-built EBM","","","",false,"","methods",""],["oa:W2777558745","Ti-24Nb-4Zr-8Sn","Young's modulus",3.0,null,null,0.2,"GPa","","","","","",false,"out_of_range","methods",""],["oa:W2777558745","Ti-6Al-4V","elastic modulus",15.0,15.0,25.0,null,"GPa","","","","","",false,"out_of_range","methods",""],["oa:W2777558745","Ti-6Al-4V","elastic modulus",2.3,0.1,4.5,null,"GPa","","","","","",false,"out_of_range","methods",""],["oa:W2777558745","Ti-6Al-4V","stiffness",0.3,null,null,null,"GPa","","","","","",false,"out_of_range","methods",""],["oa:W2777558745","Ti-6Al-4V","stiffness",2.2,null,null,null,"GPa","","","","","",false,"out_of_range","methods",""],["oa:W2777558745","Ti-6Al-4V","Young’s modulus",0.0,null,null,null,"","","aging","","","",false,"unit_missing","methods",""],["oa:W2781801883","Ti-6Al-4V","Young modulus",107.0,null,null,null,"GPa","room temperature","","","tensile test","",false,"","results",""],["oa:W2781801883","Ti-6Al-4V","Young modulus",73.0,null,null,null,"GPa","room temperature","","","tensile test","",false,"","results",""],["oa:W2781801883","Ti-6Al-4V","Young modulus",82.3,null,null,null,"GPa","room temperature","","","tensile test","",false,"","results",""],["oa:W2781801883","Ti-6Al-4V","Young modulus",61.0,null,null,null,"GPa","room temperature","","","","",false,"","results",""],["oa:W2781801883","Scalmalloy","Young’s modulus",0.0,null,null,null,"","","","","","",false,"unit_missing","discussion",""],["oa:W2781801883","aluminum alloys","Young’s modulus",0.0,null,null,null,"","room temperature to about 300°C","","","","",false,"unit_missing","discussion",""],["oa:W2782883955","Ti-6Al-4V","Module de Young",114.5,null,null,null,"GPa","room temperature","","","","",false,"","conclusions",""],["oa:W2782883955","Ti6Al4V α+β","module d’élasticité",117.17,null,null,null,"GPa","room temperature","","","acoustic resonance","",false,"","conclusions",""],["oa:W2782883955","Ti6Al4V traité β","module d’élasticité",118.16,null,null,null,"GPa","room temperature","","","acoustic resonance","",false,"","conclusions",""],["oa:W2782883955","Ti54M","module d’élasticité",113.91,null,null,null,"GPa","room temperature","","","acoustic resonance","",false,"","conclusions",""],["oa:W2782986153","Ti-42Nb","Young’s modulus",62.0,null,null,null,"GPa","","as-built SLM","","tensile test","",false,"","discussion","Mechanical testing of the SLM-manufactured β-type Ti-42Nb alloy confirmed the findings of Ozaki et al. [] that the Young’s modulus is about 62 GPa at a concentration of 42 wt % of niobium, which was determined for cast material."],["oa:W2782986153","Ti-6Al-4V","elastic modulus",117.0,115.0,119.0,null,"GPa","","as-built SLM","","tensile test","",false,"","discussion","SLM-printed Ti-6Al-4V, which has been developed as a high-strength alloy for application in aerospace has a markedly higher ultimate strength (1075 MPa in the building direction) and a about 80% higher elastic modulus (115–119 MPa in the building direction) []."],["oa:W2782986153","Ti-42Nb","Young’s Modulus E",0.0,null,null,null,"GPa","room temperature","as-built SLM","","tensile test","0.00025 s−1",false,"out_of_range","methods","Uniaxial tensile test of the Ti-42Nb alloy was carried out until the fracture of the specimens (n = 8, specimen 1–8) occurred; meanwhile, the specimen elongation was recorded by the optical extensometer videoXtens (Zwick GmbH & Co."],["oa:W2782986153","Ti-42Nb","tensile strength",60.0,null,null,null,"GPa","room temperature","as-printed SLM","","tensile test","",false,"","conclusions","Tensile strength test revealed significantly improved elasticity of SLM-printed Ti-42Nb (ca. 60 GPa in tension) when compared to CoCr (235 GPa), CP Ti (ca. 105 GPa) or Ti-6Al-4V (ca. 110 GPa)."],["oa:W2783310308","Ti-6Al-4V","Young's modulus",114.0,null,null,null,"GPa","room temperature","","","tensile test","",false,"","methods","Table 3 Main mechanical properties of TC4 titanium alloy Tensile strength, MPa Yield strength, MPa Young's modulus, GPa Elongation, % 887 830 114 14"],["oa:W2783412896","Ti-6Al-4V","Elastic modulus",110.0,null,null,null,"GPa","","as-built SLM","","","",false,"","methods","The yield strength and ultimate strength of the formed titanium alloy were measured by SANS material testing machine (MTS Shenzhen, China) according to the Table 1 Elastic modulus and Poisson’s ratio of the study materials Material Elastic modulus (MPa) Poisson’s ratio Cortical bone 13,800 0.26 Cancellous bone 345 0.31 Titanium-alloy 110,000 0.3 Fig. 2 a, c The sternum and rib defects in the 3D reconstruction model for cases 1 and 2, respectively. b, d The corresponding customized prostheses des"],["oa:W2783467737","Ti-based metallic glass","elastic modulus",110.0,null,null,null,"GPa","","","","","",false,"","results_discussion","www.nature.com/scientificreports/ 5 SCiENtiFiC REPOrTs | (2018) 8:801 | DOI:10.1038/s41598-018-19190-8 ν = − a F d E 3 16 (1 ) (2) i 2 3 where v, E and d are the Poisson’s ratio (0.33), elastic modulus (110 GPa) and average diameter (20 μm) of the MGPs, respectively."],["oa:W2783827195","","Young’s modulus",1.0,null,null,null,"","","",
