Repository: akhtar07/tisci-explorer

# TiSci Explorer

A read-only, static explorer for **TiSci**, an autonomous research agent for titanium alloys. TiSci reads the
titanium-alloy literature, builds a knowledge graph and a table of measured values, proposes hypotheses where the
graph has gaps, and tests them with DFT (MACE / VASP) and the ICME-lite multiscale chain.

**Live site:** https://akhtar07.github.io/tisci-explorer/

The site has seven sections:

| Section | What it shows |
|---|---|
| Overview | Corpus → graph → facts → hypotheses → verdicts, with the snapshot's counts |
| Worked example | One full loop for W in α-Ti: graph path, hypothesis, novelty check, DFT test, verdict, follow-up, DAMASK |

File: data/facts/elongation.json (part 12 of 38)
"%","","","","","",false,"","results",""],["oa:W165629646","HDH Ti","average elongation to fracture",7.5,null,null,null,"%","","as-sintered","","","",false,"","abstract",""],["oa:W165629646","HDH Ti","ductility",0.0,null,null,null,"","","as-forged","","","",false,"unit_missing","abstract",""],["oa:W165629646","HDH Ti","ductility",0.0,null,null,null,"","","as-forged + annealed","","","",false,"unit_missing","abstract",""],["oa:W165629646","Ti-6Al-4V","EL",10.0,10.0,10.0,null,"%","room temperature","as-sintered","","tensile test","",false,"","conclusions",""],["oa:W165629646","Ti-6Al-4V","elongation to fracture",30.0,null,null,null,"%","below 850 °C","","","compressive test","10-3 s-1",false,"","methods",""],["oa:W165629646","Ti-6Al-4V","elongation to fracture",0.0,null,null,null,"","","as-sintered","","tensile test","",false,"unit_missing","discussion",""],["oa:W165629646","Ti","elongation to fracture",0.0,null,null,null,"","","as-sintered","","","",false,"unit_missing","discussion",""],["oa:W165629646","Ti-6Al-4V","elongation to fracture",6.2,null,null,null,"%","","as-forged HDH","","","",false,"","discussion",""],["oa:W165629646","HDH Ti","elongation to fracture",25.6,null,null,null,"%","","annealed","equiaxed α","","",false,"","discussion",""],["oa:W165629646","Ti-6Al-4V","elongation to fracture",7.2,null,null,null,"%","room temperature","solution and aging","","tensile test","",false,"","discussion",""],["oa:W165629646","Ti-6Al-4V","average elongation to fracture",3.4,null,null,null,"%","room temperature","forged","","tensile test","",false,"","discussion",""],["oa:W165629646","Ti-6Al-4V","ductility",3.4,null,null,null,"%","room temperature","forged","","tensile test","",false,"","discussion",""],["oa:W165629646","HDH Ti-6Al-4V","elongation to fracture",0.0,null,null,null,"%","room temperature","as-sintered","","tensile test","",false,"","conclusions",""],["oa:W165629646","GA Ti-6Al-4V","elongation to fracture",0.0,null,null,null,"%","room temperature","as-sintered","","tensile test","",false,"","conclusions",""],["oa:W165629646","HDH Ti","elongation to fracture",12.0,null,null,null,"%","room temperature","as-forged","equiaxed α","tensile test","",false,"","conclusions",""],["oa:W165629646","HDH Ti","elongation to fracture",22.4,null,null,null,"%","room temperature","as-forged","equiaxed α","tensile test","",false,"","conclusions",""],["oa:W165629646","HDH Ti","elongation to fracture",19.5,null,null,null,"%","room temperature","as-forged","equiaxed α","tensile test","",false,"","conclusions",""],["oa:W165629646","Ti-6Al-4V","elongation to fracture",25.6,null,null,null,"%","","annealed","","","",false,"","conclusions",""],["oa:W165629646","Ti-6Al-4V","elongation to fracture",6.2,null,null,null,"%","","as-forged","coarse α/β matrix with primary α lamellar structure","","",false,"","conclusions",""],["oa:W165629646","Ti-6Al-4V","elongation to fracture",7.2,null,null,null,"%","","solution and aging","equiaxed microstructure with acicular α","","",false,"","conclusions",""],["oa:W165629646","Ti-6Al-4V","elongation to fracture",12.5,null,null,null,"%","","recrystallization annealed","fully equiaxed α grains","","",false,"","conclusions",""],["oa:W165629646","Ti-6Al-4V","tensile elongation to fracture",9.3,null,null,null,"%","","as-forged","α acicular structure","","",false,"","conclusions",""],["oa:W165629646","Ti-6Al-4V","elongation to fracture",14.3,null,null,null,"%","","duplex annealed","coarse α lamellar","","",false,"","conclusions",""],["oa:W165629646","Ti-6Al-4V","elongation to fracture",9.9,null,null,null,"%","","solution and aging","α acicular","","",false,"","conclusions",""],["oa:W165629646","Ti-6Al-4V","elongation to fracture",15.1,null,null,null,"%","","recrystallization annealed","equiaxed α/β matrix","","",false,"","conclusions",""],["oa:W165629646","Ti-6Al-4V","elongation to fracture",3.4,null,null,null,"%","","as-forged","","","",false,"","conclusions",""],["oa:W165905959","gamma titanium aluminides","total elongation",0.46,null,null,null,"%","","","","","",false,"","abstract",""],["oa:W165905959","gamma titanium aluminides","total elongation",0.46,null,null,null,"%","","","","","",false,"","conclusions",""],["oa:W1692895874","","elong.",22.0,null,null,null,"%","","O+ce condition","","","",false,"","results",""],["oa:W1692895874","","elong._",14.0,null,null,null,"%","","all-g condition","","","",false,"","results",""],["oa:W1692895874","","elong.",0.0,null,null,null,"%","","0+ w condition","","","",false,"","results",""],["oa:W1692895874","","elong.",5.0,null,null,null,"%","","solution treated at 950°C","","","",false,"","results",""],["oa:W1692895874","","elong.",1.2,null,null,null,"%","","solution treated at 600°C/W.Q.","","","",false,"","results",""],["oa:W171448774","Ti-5Al-2.5Sn","elongation",-3.0,null,null,null,"%","","","","","",false,"out_of_range","methods",""],["oa:W171448774","Ti-5Al-2.5Sn","elongation",-6.0,null,null,null,"%","","","","","",false,"out_of_range","methods",""],["oa:W171448774","Ti-5Al-2.5Sn","elongation",4.0,null,null,null,"%","","","","","",false,"","methods",""],["oa:W171448774","Ti-5Al-2.5Sn","ductility values",0.0,null,null,null,"","","","","","",true,"unit_missing","methods",""],["oa:W183358678","Ti-6Al-4V","allongement à rupture",2.0,null,null,null,"%","","ZF","","","",false,"","conclusions",""],["oa:W1834755198","Ti-8Al-1Mo-1V","elongation",2.0,null,null,null,"%","room temperature","","","tensile test","10^/min",false,"","results_discussion",""],["oa:W1834755198","Ti-8Al-1Mo-1V","elongation",8.2,null,null,null,"%","room temperature","","","tensile test","10^/min",false,"","results_discussion",""],["oa:W1834755198","Ti-8Al-1Mo-1V","plastic elongation",8.5,8.0,9.0,null,"%","room temperature","","","tensile test","10^/min",false,"","results_discussion",""],["oa:W1842009911","Ti-5111","elongation",0.0,null,null,null,"","room temperature","FSW","","","",false,"unit_missing","results_discussion",""],["oa:W1842009911","Ti-6Al-4V","elongation",0.0,null,null,null,"","room temperature","FSW","","","",false,"unit_missing","results_discussion",""],["oa:W1842009911","Ti-5111","failure strain",0.0,null,null,null,"","","FSW","","micro-tensile","",false,"unit_missing","results_discussion",""],["oa:W1852387626","Ti-6Al-4V","ductility",5.0,null,null,null,"%","room temperature","as-built SLM","martensitic α'","tensile test","",false,"","abstract","In the as-built condition, LaserCused Ti-6Al-4V displays superior strength and hardness as a result of a martensitic microstructure, and a poorer performance in ductility."],["oa:W1865739194","Ti-6Al-4V","A",12.0,null,null,null,"%","room temperature","","","tensile test","",false,"","results_discussion",""],["oa:W1894253458","SSAT350","déformation plastique maximale",0.12,null,null,null,"","room temperature","","","tensile test","0,08mm/s",false,"unit_missing","conclusions",""],["oa:W1894253458","T40","déformation plastique maximale",0.25,null,null,null,"","room temperature","","","tensile test","0,8mm/s",false,"unit_missing","conclusions",""],["oa:W1914646443","Ti-6Al-4V","elongation",2.0,null,null,null,"%","room temperature","welded","","tensile test","",false,"","abstract",""],["oa:W1914646443","Ti-5553 to Ti-5553","elongation",3.0,null,null,null,"%","room temperature","welded","","tensile test","",false,"","abstract",""],["oa:W1914646443","Ti-5Al-5Mo-5V-3Cr","elongation",10.0,null,null,null,"%","room temperature","electron beam welded","","Aramis system","",false,"","abstract",""],["oa:W1914646443","Ti-5Al-5Mo-5V-3Cr","elongation",12.0,null,null,null,"%","","","","","",false,"","results",""],["oa:W1914646443","Ti-6Al-4V","elongation",12.0,null,null,null,"%","","","","","",false,"","results",""],["oa:W1914646443","CP-Ti Grade 2","elongation",28.0,null,null,null,"%","","","","","",false,"","results",""],["oa:W1914646443","CP-Ti Grade 2","elongation",20.0,null,null,null,"%","room temperature","","","tensile test","",false,"","discussion",""],["oa:W1914646443","","ductility",90.0,null,null,null,"%","room temperature","","","tensile test","",false,"out_of_range","discussion",""],["oa:W1914646443","","ductility",90.0,null,null,null,"%","room temperature","","","tensile test","",false,"out_of_range","discussion",""],["oa:W1914646443","Ti-5Al-5Mo-5V-3Cr","elongation",0.0,null,null,null,"","","","","","",false,"unit_missing","conclusions",""],["oa:W1914646443","Ti-5Al-5Mo-5V-3Cr","elongation",0.0,null,null,null,"","","","","","",false,"unit_missing","conclusions",""],["oa:W1964987145","Ti-6Al-4V","Elongation (%)",925.0,860.0,990.0,null,"%","","","","","",false,"out_of_range","methods",""],["oa:W1965782085","Ti-6Al-4V","ductility",2.0,null,null,null,"%","","","","","",false,"","results_discussion",""],["oa:W1965782085","Ti-6Al-4V","=",14.3,null,null,null,"%","room temperature","","","tensile test","",false,"","conclusions",""],["oa:W1966925764","Ti-22Nb-2O","fracture strain",9.5,null,null,null,"%","room temperature","solution-treated at 1173 K for 1.8 ks","","tensile test","",false,"","results_discussion",""],["oa:W1966925764","Ti-22Nb","fracture strain",40.0,null,null,null,"%","room temperature","solution-treated at 1173 K for 1.8 ks","","tensile test","",false,"","results_discussion",""],["oa:W1966925764","Ti-22Nb-0.5O","max Tot",4.0,null,null,null,"%","room temperature","solution treated at 1173 K for 1.8 ks","","tensile test","",false,"","results_discussion",""],["oa:W1966925764","Ti-22Nb","max Tot",3.0,null,null,null,"%","room temperature","solution treated at 1173 K for 1.8 ks","","tensile test","",false,"","results_discussion",""],["oa:W1966925764","Ti-22Nb-1.5O","maximum total recovery strain",3.0,null,null,null,"%","","","","","",false,"","conclusions",""],["oa:W1971962107","MIM-Ti64","ductility",0.0,null,null,null,"","","","","","",false,"unit_missing","results_discussion",""],["oa:W1973255119","Ti-11.3Mn","e/a",0.0,null,null,null,"","","","","","",false,"unit_missing","results_discussion",""],["oa:W1973255119","Ti-15Cr","e/a",0.0,null,null,null,"","","","","","",false,"unit_missing","results_discussion",""],["oa:W1973704993","Ti-35.5Nb-5.7Ta","A30",9.4,null,null,null,"%","","thermal treatment A","","tensile test","",false,"","results_discussion",""],["oa:W1973704993","Ti-35.5Nb-5.7Ta","A30",11.9,null,null,null,"%","","thermal treatment B","","tensile test","",false,"","results_discussion",""],["oa:W1973704993","Ti-35.5Nb-5.7Ta","A30",4.65,null,null,null,"%","","thermal treatment C","","tensile test","",false,"","results_discussion",""],["oa:W1973704993","Ti-35.5Nb-5.7Ta","Ag",3.57,null,null,null,"%","","C (500 °C)","","","",false,"","results_discussion",""],["oa:W1973704993","Ti-35.5Nb-5.7Ta","A30",4.65,null,null,null,"%","","C (500 °C)","","","",false,"","results_discussion",""],["oa:W1973704993","Ti-35.5Nb-5.7Ta","Ag",5.52,null,null,null,"%","","B","","","",false,"","results_discussion",""],["oa:W1973704993","Ti-35.5Nb-5.7Ta","A30",11.91,null,null,null,"%","","B","","","",false,"","results_discussion",""],["oa:W1973704993","Ti-35.5Nb-5.7Ta","Ag",4.73,null,null,null,"%","","E","","","",false,"","results_discussion",""],["oa:W1973704993","Ti-35.5Nb-5.7Ta","A30",9.41,null,null,null,"%","","E","","","",false,"","results_discussion",""],["oa:W1976381624","CP-Ti Grade 2","ductility (i.e., elongation to failure)",14.3,10.0,18.6,null,"%","room temperature","","","tensile test","10^-3 s^-1",false,"","results_discussion","It is noteworthy, despite a narrow distribution of measured microhardness values for diﬀerent samples (in the 237–249 HV interval as presented in Table II), that the variations in measured tensile YS, UTS, and ductility (i.e., elongation to failure) were notably large as presented in Table III."],["oa:W1976381624","CP-Ti Grade 2","ductility",18.6,18.6,18.6,null,"%","room temperature","","","tensile test","10^-3 s^-1",false,"","results_discussion","Not surprisingly, a higher applied pressure (80 MPa) improved the strength and ductility of samples due to the attained higher density and improved interparticle bonding."],["oa:W1976381624","CP-Ti Grade 2","elongation to failure",30.0,null,null,null,"%","room temperature","cryomilled","","tensile test","",false,"","results_discussion","Elongation to failure values ~30 pct were measured for samples with high strength (e.g., #4 and #5)."],["oa:W1980110786","TiMMCs with NDs","deformation properties",1.5,null,null,null,"%","","HT at 1400°C","","","",false,"","results_discussion","Despite their low flexural strength obtained after 1400ºC HT, these composites exhibited deformation properties up to 1.5%."],["oa:W1987651776","Ti-45Nb","fracture strain",21.7,null,null,null,"%","","","","","",false,"","results_discussion","It is worth noting that the fracture strain of HE5 sample has only slightly changed from 23 to 21.7 %, despite the fact that SPD materials generally exhibit reduced ductility [37]."],["oa:W1988012930","","elongation",5.6,null,null,null,"%","","","","","",false,"","results",""],["oa:W1990254187","Ti-6Al-7Nb","sample elongation",17.0,null,null,null,"%","","aged at 450°C, cooled in oil","","","",false,"","results_discussion","This decrease of strength properties (UTS and YS) is accompanied with the sample elongation increase (from 15.5% to 17% and from 14.7% to 17%, respectively)."],["oa:W1990254187","Ti-6Al-7Nb","sample elongation",17.0,null,null,null,"%","","aged at 650°C, cooled in oil","","","",false,"","results_discussion","This decrease of strength properties (UTS and YS) is accompanied with the sample elongation increase (from 15.5% to 17% and from 14.7% to 17%, respectively)."],["oa:W1994141432","Ti-24Nb-0.5N","total recovery strain",2.0,null,null,null,"%","","","","","",false,"","results",""],["oa:W1994141432","Ti-24Nb-0.5O","total recovery strain",2.2,null,null,null,"%","","","","","",false,"","results",""],["oa:W1994475391","Ti-6Al-2Sn-4Zr-6Mo","total strain at fracture",2.0,null,null,null,"","20 °C","","","tensile test","10−4 s−1",false,"unit_missing","results_discussion",""],["oa:W1994475391","Ti-6Al-2Sn-4Zr-6Mo","uniform strain",11.0,null,null,null,"%","150 °C","","","tensile test","",false,"","results_discussion",""],["oa:W1994679201","Ti-6Al-4V","ductility",10.5,null,null,1.0,"pct","room temperature","annealed at 950 °C followed by furnace cooling","","tensile test","",false,"unit_mismatch","conclusions","After a suitable heat treatment (sample annealed at 950 \u0001C followed by furnace cooling), both strength (UTS ~ 1045 ± 16, YS ~ 959 ± 12 MPa) and ductility (~10.5 ± 1 pct) become higher than ASTM limits for medical implants."],["oa:W1995113835","Ti-30Nb-3Zr-2Ta-0.5O","elongation",7.0,null,null,null,"%","room temperature","cold worked","","tensile test","",false,"","results_discussion",""],["oa:W1995113835","Ti-32Nb-3Zr-2Ta-0.5O","tensile elongation",12.0,null,null,null,"%","room temperature","cold worked","","tensile test","",false,"","results_discussion",""],["oa:W1995113835","Ti-32Nb-3Zr-2Ta-0.5O","Elongation",1.5,null,null,null,"%","room temperature","cold worked, aged at 623 K for 3.6 ks","","tensile test","",false,"","results_discussion",""],["oa:W1995113835","Ti-36Nb-2Ta-3Zr-0.3O","attained elastic strain",2.5,null,null,null,"%","","cold worked and aged at 623 K for 600 s","","","",false,"","results_discussion",""],["oa:W1995113835","Ti-32Nb-3Zr-2Ta-0.5O","attained elastic strain",2.5,null,null,null,"%","","cold worked and aged at 623 K for 600 s","","","",false,"","results_discussion",""],["oa:W1995113835","Ti-32Nb-3Zr-2Ta-0.5O","tensile elongation",12.0,null,null,null,"%","","cold worked and aged at 623 K for 600 s","","","",false,"","conclusions",""],["oa:W1995113835","Ti-32Nb-3Zr-2Ta-0.5O","tensile elongation",10.0,null,null,null,"%","","cold worked and aged at 623 K for 600 s","","","",false,"","conclusions",""],["oa:W1997013954","Ti-48Al-4Cr","creep stain",7.98,null,null,null,"%","800 °C","as-cast","lamellar","","",false,"","discussion","It is evident from the large creep stain (7.98%) exhibited before rupture (figure 3(a)) and dimple like fractured surface after creep-rupture test at 8000C as shown in figure 5."],["oa:W1997570243","Ti-5Al-4V","tensile elongation",2053.0,null,null,null,"%","","","","tensile test","",false,"out_of_range","results_discussion","The tensile elongation of specimen via stepped forming was the largest in these three methods and was 2053% which was signiﬁcantly higher than another two methods."],["oa:W1997616003","LC SS420","elongation",2.9,null,null,null,"%","","austenitized at 1008°C, tempered at 316°C","tempered martensitic α', retained austenitic","tensile test","",false,"","methods",""],["oa:W1997616003","LC SS420","elongation",5.3,null,null,null,"%","","austenitized at 1008°C, tempered at 600°C","","tensile test","",false,"","methods",""],["oa:W1999397071","Ti-8Al-1Mo-1V","elongation",2500.0,null,null,null,"ppm","","","","","",false,"unit_mismatch","results_discussion",""],["oa:W1999397071","Ti-8Al-1Mo-1V","elongation",11.0,null,null,null,"","","","","","",false,"unit_missing","results_discussion",""],["oa:W1999397071","Ti-8Al-1Mo-1V","elongation",9000.0,9000.0,12000.0,null,"ppm","","","","","",false,"unit_mismatch","results_discussion",""],["oa:W1999762317","α–β","Ar",14.5,null,null,5.1,"%","","annealed","","","",false,"","discussion",""],["oa:W1999762317","β","Ar",5.9,null,null,1.7,"%","","annealed","","","",false,"","discussion",""],["oa:W2000636149","CP-Ti Grade 2","forming height",80.0,80.0,80.0,null,"%","","GTA welded, 10mm/sec, truncated electrode","","Erichsen test","",false,"","abstract",""],["oa:W2000636149","CP-Ti Grade 2","forming height",61.0,61.0,61.0,null,"%","","GTA welded, 6mm/sec, truncated electrode","","Erichsen test","",false,"","abstract",""],["oa:W2000636149","CP-Ti Grade 2","elongation",70.0,70.0,70.0,null,"%","","GTA welded, parallel to weld","","tensile test","",false,"","abstract",""],["oa:W2005012187","Ti-6Al-4V","uniform elongations",1.0,null,null,null,"%","","MC","","","",false,"","results",""],["oa:W2005012187","Ti-6Al-4V","uniform elongation",1.0,null,null,null,"%","","MC","","","",false,"","results",""],["oa:W2005012187","Ti-6Al-4V","uniform elongations",1.0,null,null,null,"%","","SMC","","","",false,"","results",""],["oa:W2005012187","Ti-6Al-4V","total elongation",1.0,null,null,null,"","room temperature","MC","","","",false,"unit_missing","results",""],["oa:W2005012187","Ti-6Al-4V","total elongation",1.0,null,null,null,"","room temperature","SMC","","","",false,"unit_missing","results",""],["oa:W2005528295","Ti-15%Sn-4%Nb-2%Ta-0.2%Pd","elongation",10.0,10.0,15.0,null,"%","room temperature","","","","",false,"","methods",""],["oa:W2010141166","Ti-50V-3Al-1Si","5 percent elongation after 100 hours of creep exposure",5.0,null,null,null,"percent","650 °C","as-rolled","","","",false,"unit_mismatch","results_discussion",""],["oa:W2010141166","","about 5 percent elongation after creep exposures",5.0,null,null,null,"percent","","","","","",false,"unit_mismatch","results_discussion",""],["oa:W2010141166","Ti-50V-3Al-1Si","5 percent elongation after 100 hours of creep exposure",5.0,null,null,null,"percent","500 °C","as-rolled","","","",false,"unit_mismatch","results_discussion",""],["oa:W2010141166","","less than 5 percent elongation after creep exposure",5.0,null,null,null,"percent","","","","","",false,"unit_mismatch","results_discussion",""],["oa:W2010910974","","Superplastic elon~ation: 3830/0",3830.0,null,null,null,"%","","","","","",false,"out_of_range","results_discussion",""],["oa:W2010910974","","superplastic elongation of 4500/0 at 1473K",4500.0,null,null,null,"%","1473K","","","","",false,"out_of_range","results_discussion",""],["oa:W2010910974","gamma plus beta microduplex alloy","superplastic elongation",45.0,null,null,null,"%","1473 K","","","","5.4 x 10^-4",false,"","conclusions",""],["oa:W2011759317","CP-Ti Grade 2","ductility",0.0,null,null,null,"","","","","","",false,"unit_missing","conclusions",""],["oa:W2015888867","CP-Ti Grade 2","elongation to failure",20.0,null,null,null,"%","","ECAP-modified","","","",false,"","methods","While tensile ductility had to be partly sacrificed to gain these levels of strength (which are comparable with those for conventional, coarse-grained Ti-6Al-4V alloy), the remaining value of elongation to failure of about 20% is sufficiently high for biomedical applications in sight."],["oa:W2016116326","Ti-6Al-4V","elongation to failure",14.0,null,null,null,"%","","","","tensile test","",false,"","methods",""],["oa:W2016778914","GMPX-D","ductility",0.0,null,null,null,"","room temperature","","","","",false,"unit_missing","results_discussion",""],["oa:W2016778914","TiAl","plastic elongation",2.1,null,null,null,"%","425 °C","","","","",false,"","results_discussion",""],["oa:W2016778914","GMPX-D","ductility",0.0,null,null,null,"","room temperature","","","","",false,"unit_missing","results_discussion",""],["oa:W2016778914","GMPX-E","ductility",0.0,null,null,null,"","room temperature","","","","",false,"unit_missing","results_discussion",""],["oa:W2016778914","TiAl","plastic elongation",1.7,null,null,null,"%","600 °C","","","","",false,"","results_discussion",""],["oa:W2016778914","GMPX-E","ductility",0.0,null,null,null,"","room temperature","","","","",false,"unit_missing","results_discussion",""],["oa:W2017019905","Ti-6Al-4V","% Elongation",21.0,null,null,1.0,"%","","forged, heat treated at 925°C for 2h + 5weeks at 500°C","","","",false,"","results",""],["oa:W2017019905","Ti-6Al-4V","ductility",21.0,null,null,1.0,"%","","forged and heat treated at 925°C for 2h + 5weeks at 500°C","","","",false,"","results",""],["oa:W2017019905","","elongation",10.0,10.0,null,null,"%","","","","","",false,"","discussion",""],["oa:W2017019905","Ti-6Al-4V","% Elongation",20.0,null,null,1.0,"%","","forged and heat treated at 925°C for 2h","","","",false,"","results",""],["oa:W2020073826","VT6S","Elongation",10.7,null,null,null,"%","","as-received","","","",false,"","methods",""],["oa:W2020859533","Ti-2B","elongations",7.6,null,null,null,"%","room temperature","forged","","","",false,"","conclusions",""],["oa:W2020859533","Ti-1.5B","elongations",13.3,null,null,null,"%","room temperature","forged","","","",false,"","conclusions",""],["oa:W2020859533","Ti-2B","elongation",7.6,null,null,null,"%","room temperature","","","tensile test","",false,"","results_discussion",""],["oa:W2020859533","","ductility",0.0,null,null,null,"","400-500 °C","","","tensile test","",false,"unit_missing","results_discussion",""],["oa:W2021110564","Ti–Nb–Zr","maximum elastic strain",3.0,null,null,null,"%","","high-porosity","","","",false,"","discussion",""],["oa:W2023050400","Ti-2Cr-2Nb","ductility",0.23,null,null,null,"%","room temperature","cast, exposed to 800 °C for 200 h","","","",false,"","discussion",""],["oa:W2023050400","Ti-2Cr-2Nb","ductility",0.5,null,null,null,"%","room temperature","exposed to 649 °C for 16 h","","","",false,"","discussion",""],["oa:W2026503570","CP-Ti Grade 2","ductility parameters",0.0,null,null,null,"","","","","","",false,"unit_missing","conclusions",""],["oa:W2028748483","Ti-6Al-4V","tensile elongation",0.0,null,null,null,"","","DSHT","homogeneous","","",false,"unit_missing","conclusions",""],["oa:W2029464772","Ti-6Al-4V","연신률",10.0,null,null,null,"%","room temperature","","","tensile test","",false,"","abstract",""],["oa:W2029464772","Ti-6Al-4V","연신률",50.0,null,null,null,"%","500 °C","","","tensile test","",false,"","abstract",""],["oa:W2029464772","Ti-6Al-4V","연신률",70.0,null,null,null,"%","700 °C","","","tensile test","",false,"","abstract",""],["oa:W2029464772","Ti-6Al-4V","파단 연신률",12.0,null,null,null,"%","room temperature","","","","",false,"","abstract",""],["oa:W2029464772","Ti-6Al-4V","연신률",60.0,null,null,null,"%","600 °C","","","tensile test","",false,"","abstract",""],["oa:W2032791507","Ti-6Al-4V","ductility",1200.0,null,null,null,"","4K","","","","",false,"unit_missing","conclusions",""],["oa:W2034379720","Ti-6Al-4V","Percentage elongation",13.5,null,null,1.0,"%","","annealed 850°C","","","",false,"","results_discussion","Table 5 Percentage elongation as a function of heat treatment schedule for Ti6Al4V Unit: % 650A 750A 850A 950A 1050A Furnace cool 13.6±1.1 13.9±0.4 13.5±1.0 11.8±0.4 10.3±0.6 PM (13.62) -0.15% 2.06% 0.88% -13.61% -24.38%"],["oa:W2034379720","Ti-6Al-4V","Percentage elongation",13.7,null,null,0.2,"%","","water-quenched 750°C","","","",false,"","results_discussion","Unit: % 650Q 750Q 850Q 950Q 1050Q Water quench 13.5±0.7 13.7±0.2 11.7±0.5 9.9±0.2 7.8±0.5 PM (13.62) -0.63% 0.58% -13.85% -27.31% -42.73% *the error bar (±) is standard deviation Microstructures of Nd:YAG welded Ti6Al4V The microstructures of a Nd:YAG welded Ti6Al4V are shown in Fig.3."],["oa:W2034379720","Ti-6Al-4V","Percentage elongation",13.5,null,null,0.7,"%","","water-quenched 650°C","","","",false,"","results_discussion","Unit: % 650Q 750Q 850Q 950Q 1050Q Water quench 13.5±0.7 13.7±0.2 11.7±0.5 9.9±0.2 7.8±0.5 PM (13.62) -0.63% 0.58% -13.85% -27.31% -42.73% *the error bar (±) is standard deviation Microstructures of Nd:YAG welded Ti6Al4V The microstructures of a Nd:YAG welded Ti6Al4V are shown in Fig.3."],["oa:W2034379720","Ti-6Al-4V","Percentage elongation",10.3,null,null,0.6,"%","","annealed 1050°C","","","",false,"","results_discussion","Table 5 Percentage elongation as a function of heat treatment schedule for Ti6Al4V Unit: % 650A 750A 850A 950A 1050A Furnace cool 13.6±1.1 13.9±0.4 13.5±1.0 11.8±0.4 10.3±0.6 PM (13.62) -0.15% 2.06% 0.88% -13.61% -24.38%"],["oa:W2034379720","Ti-6Al-4V","Percentage elongation",13.6,null,null,1.1,"%","","annealed 650°C","","","",false,"","results_discussion","Table 5 Percentage elongation as a function of heat treatment schedule for Ti6Al4V Unit: % 650A 750A 850A 950A 1050A Furnace cool 13.6±1.1 13.9±0.4 13.5±1.0 11.8±0.4 10.3±0.6 PM (13.62) -0.15% 2.06% 0.88% -13.61% -24.38%"],["oa:W2034379720","Ti-6Al-4V","Elongatio n",13.6,null,null,1.7,"%","room temperature","as-received","","tensile test","1 mm min-1",false,"","results_discussion","Table 2 Mechanical properties of parent material as-received Ti6Al4V Hardness (Cross section) / kgmm-2 Hardness (Top surface) / kgmm-2 Young’s Modulus / GPa 0.2% Tensile stress / MPa Maximu m stress / MPa Elongatio n / % 362.5 ± 5.3 367.4 ± 6.9 111.0 ± 3.1 978.2 ± 15.3 1054 ± 4.3 13.6 ± 1.7 *the error bar (±) is standard deviation The Ti6Al4V parent material was heat treated at 650°C, 750°C, 850°C, 950°C and 1050°C for 1 hours followed by furnace-cooling (A) or water-quenching (Q) to investigate"],["oa:W2034379720","Ti-6Al-4V","Percentage elongation",11.8,null,null,0.4,"%","","annealed 950°C","","","",false,"","results_discussion","Table 5 Percentage elongation as a function of heat treatment schedule for Ti6Al4V Unit: % 650A 750A 850A 950A 1050A Furnace cool 13.6±1.1 13.9±0.4 13.5±1.0 11.8±0.4 10.3±0.6 PM (13.62) -0.15% 2.06% 0.88% -13.61% -24.38%"],["oa:W2034379720","Ti-6Al-4V","Percentage elongation",11.7,null,null,0.5,"%","","water-quenched 850°C","","","",false,"","results_discussion","Unit: % 650Q 750Q 850Q 950Q 1050Q Water quench 13.5±0.7 13.7±0.2 11.7±0.5 9.9±0.2 7.8±0.5 PM (13.62) -0.63% 0.58% -13.85% -27.31% -42.73% *the error bar (±) is standard deviation Microstructures of Nd:YAG welded Ti6Al4V The microstructures of a Nd:YAG welded Ti6Al4V are shown in Fig.3."],["oa:W2034379720","Ti-6Al-4V","Percentage elongation",9.9,null,null,0.2,"%","","water-quenched 950°C","","","",false,"","results_discussion","Unit: % 650Q 750Q 850Q 950Q 1050Q Water quench 13.5±0.7 13.7±0.2 11.7±0.5 9.9±0.2 7.8±0.5 PM (13.62) -0.63% 0.58% -13.85% -27.31% -42.73% *the error bar (±) is standard deviation Microstructures of Nd:YAG welded Ti6Al4V The microstructures of a Nd:YAG welded Ti6Al4V are shown in Fig.3."],["oa:W2034379720","Ti-6Al-4V","Percentage elongation",13.9,null,null,0.4,"%","","annealed 750°C","","","",false,"","results_discussion","Table 5 Percentage elongation as a function of heat treatment schedule for Ti6Al4V Unit: % 650A 750A 850A 950A 1050A Furnace cool 13.6±1.1 13.9±0.4 13.5±1.0 11.8±0.4 10.3±0.6 PM (13.62) -0.15% 2.06% 0.88% -13.61% -24.38%"],["oa:W2034379720","Ti-6Al-4V","Percentage elongation",7.8,null,null,0.5,"%","","water-quenched 1050°C","","","",false,"","results_discussion","Unit: % 650Q 750Q 850Q 950Q 1050Q Water quench 13.5±0.7 13.7±0.2 11.7±0.5 9.9±0.2 7.8±0.5 PM (13.62) -0.63% 0.58% -13.85% -27.31% -42.73% *the error bar (±) is standard deviation Microstructures of Nd:YAG welded Ti6Al4V The microstructures of a Nd:YAG welded Ti6Al4V are shown in Fig.3."],["oa:W2037445359","Ti-23Nb-2Zr-1.2O-0.7Ta","elongation",10.0,null,null,null,"%","room temperature","","equiaxed","tensile test","",false,"","results",""],["oa:W2037445359","","elastic deformability",2.5,null,null,null,"%","","cold worked","","","",false,"","results",""],["oa:W2037445359","Ti-23Nb-2Zr-1.2O-0.7Ta","elongation",15.0,null,null,null,"%","room temperature","","equiaxed","tensile test","",false,"","results",""],["oa:W2037445359","Ti-23Nb-2Zr-1.2O-0.7Ta","high elastic deformability",2.5,null,null,null,"%","","after 90% cold working","","","",false,"","conclusions",""],["oa:W2037532532","ST","Elongation",41.6,null,null,null,"%","","","","tensile test","",false,"","results_discussion",""],["oa:W2037532532","DC5","Elongation",21.7,null,null,null,"%","","","","tensile test","",false,"","results_discussion",""],["oa:W2037532532","Ti-29Nb-13Ta-4.6Zr","elongations",21.7,null,null,null,"%","","","","","",false,"","conclusions",""],["oa:W2037532532","aged DC5","Elongation",10.5,null,null,null,"%","","","","tensile test","",false,"","results_discussion",""],["oa:W2037532532","Ti-29Nb-13Ta-4.6Zr","elongation",10.0,null,null,null,"%","","solution treated + aged at 723 K for 259.2 ks","","tensile test","",false,"","methods",""],["oa:W2037532532","Ti-29Nb-13Ta-4.6Zr","elongation",15.0,null,null,null,"%","","solution treated","","tensile test","",false,"","methods",""],["oa:W2037532532","Ti-29Nb-13Ta-4.6Zr","elongation",15.0,null,null,null,"%","","solution treated","","tensile test","",false,"","methods",""],["oa:W2037532532","Ti-29Nb-13Ta-4.6Zr","elongations",10.5,null,null,null,"%","","aged","","","",false,"","conclusions",""],["oa:W2040654255","Ti-6Al-4V","engineering shear strain",0.85,null,null,null,"","","","","DIC","",false,"unit_missing","discussion",""],["oa:W2040654255","Ti-6Al-4V","logarithmic strain",0.38,null,null,null,"","","","","DIC","",false,"unit_missing","discussion",""],["oa:W2040654255","Ti-6Al-4V","local logarithmic shear strain at fracture",0.25,null,null,null,"","","","","DIC","",false,"unit_missing","discussion",""],["oa:W2040654255","Ti-6Al-4V","local logarithmic shear strain at fracture",0.35,null,null,null,"","","","","DIC","",false,"unit_missing","discussion",""],["oa:W2040654255","Ti-6Al-4V","fracture strain",0.1,null,null,null,"","","","","","",false,"unit_missing","discussion",""],["oa:W2042310099","Ti-6Al-4V","εfracture [%]",12.84,null,null,1.36,"%","","STA 850°C/2h + FC","","","",false,"","results",""],["oa:W2042310099","Ti-6Al-4V","ductility",12.84,null,null,1.36,"%","room temperature","post-treated 850°C/2h + furnace cooling","lamellar","tensile test","1 mm/min",false,"","abstract",""],["oa:W2042310099","Ti-6Al-4V","ductility",7.36,null,null,1.32,"%","room temperature","as-built SLM","martensitic α'","tensile test","1 mm/min",false,"","abstract",""],["oa:W2042310099","Ti-6Al-4V","εfracture [%]",7.28,6.16,8.4,1.12,"%","room temperature","as-built SLM","","tensile test","",false,"","results",""],["oa:W2042310099","Ti-6Al-4V","fracture strain",14.06,null,null,2.53,"%","","heat treatment five","","","",false,"","results",""],["oa:W2042310099","Ti-6Al-4V","εfracture [%]",18.37,17.49,19.25,0.88,"%","room temperature","reference","","tensile test","",false,"","results",""],["oa:W2042310099","Ti-6Al-4V","εfracture [%]",5.36,null,null,2.02,"%","","STA 540°C/5h + WQ","","","",false,"","results",""],["oa:W2045143497","Ti-6Al-4V","elongation",2.0,null,null,null,"%","","as-built EBM","","","",false,"","results","The elongations for both the EBM and LBM (SLM) products are low in contrast to wrought Ti-6Al-4V in particular, and the EBM product elongation is only about 2%."],["oa:W2045168235","CP-Ti Grade 2","Emax",3.0,null,null,null,"","","","","","",false,"unit_missing","results_discussion",""],["oa:W2045168235","CP-Ti Grade 2","A%",5.1,null,null,2.1,"%","","as-built SLM","","","",false,"","methods",""],["oa:W2045168235","CP-Ti Grade 2","A%",17.0,null,null,3.0,"%","","as-built SLM","","","",false,"","methods",""],["oa:W2045168235","CP-Ti Grade 2","A%",14.7,null,null,2.9,"%","","as-built SLM","","","",false,"","methods",""],["oa:W2045168235","SLM CP grade 2 Ti","elongation",73.0,null,null,10.0,"%","","as-built SLM","","","",false,"","results_discussion",""],["oa:W2045168235","SLM CP grade 2 Ti","elongation",85.0,null,null,10.0,"%","","as-built SLM","","","",false,"out_of_range","results_discussion",""],["oa:W2045168235","CP-Ti Grade 2","Emax",12.5,null,null,null,"","","","","","",false,"unit_missing","results_discussion",""],["oa:W2045168235","CP-Ti Grade 2","Emax",9.1,null,null,null,"","","","","","",false,"unit_missing","results_discussion",""],["oa:W2045168235","SLM CP grade 2 Ti","elongation",25.0,null,null,10.0,"%","","as-built SLM","","","",false,"","results_discussion",""],["oa:W2045168235","CP-Ti Grade 2","elongation A%",3.0,null,null,null,"%","","","","","",false,"","results_discussion",""],["oa:W204616211","","plastic strain",100.0,null,null,null,"%","","","","compression test","10−4 1/s",false,"out_of_range","results",""],["oa:W2046425719","Ti-45Al-5Nb-0.2B-0.2C","εf",1.4,null,null,null,"%","700 °C","cast","","tensile test","",false,"","methods","Tensile test results performed at room temperature (RT) and at 700 °C: Ti-45Al-5Nb-0.2B-0.2C (at%) alloy processed by MIM, sintered under vacuum."],["oa:W2046425719","Ti-45Al-5Nb-0.2B-0.2C","εf",1.0,null,null,null,"%","700 °C","MIM processed, sintered under vacuum","","tensile test","",false,"","methods","Tensile test results performed at room temperature (RT) and at 700 °C: Ti-45Al-5Nb-0.2B-0.2C (at%) alloy processed by MIM, sintered under vacuum."],["oa:W2046425719","Ti-45Al-5Nb-0.2B-0.2C","εf",0.1,null,null,null,"%","room temperature","cast","","tensile test","",false,"","methods","Tensile test results performed at room temperature (RT) and at 700 °C: Ti-45Al-5Nb-0.2B-0.2C (at%) alloy processed by MIM, sintered under vacuum."],["oa:W2046425719","Ti-45Al-5Nb-0.2B-0.2C","εf",0.2,null,null,null,"%","room temperature","MIM processed, sintered under vacuum","","tensile test","",false,"","methods","Tensile test results performed at room temperature (RT) and at 700 °C: Ti-45Al-5Nb-0.2B-0.2C (at%) alloy processed by MIM, sintered under vacuum."],["oa:W2046425719","Ti-6Al-4V","17",17.0,null,null,null,"%","","HIP 1350°C","","","",false,"","methods","Ti64+HIP 1350 °C 841 937 17 500 Ti64-B 1400 °C 787 902 12 640 ASTM B348 grade 23 n.a. > 760 > 825 > 10 n.a."],["oa:W2046425719","CP-Ti Grade 2","> 10",10.0,10.0,null,null,"%","","","","","",false,"","methods","Ti64+HIP 1350 °C 841 937 17 500 Ti64-B 1400 °C 787 902 12 640 ASTM B348 grade 23 n.a. > 760 > 825 > 10 n.a."],["oa:W2046425719","Ti-6Al-4V","12",12.0,null,null,null,"%","","sintered 1400°C","","","",false,"","methods","Ti64+HIP 1350 °C 841 937 17 500 Ti64-B 1400 °C 787 902 12 640 ASTM B348 grade 23 n.a. > 760 > 825 > 10 n.a."],["oa:W2049888852","Ti-8Al-1Mo-1V","elongation",9.0,9.0,9.0,null,"%","room temperature","duplex annealed","","","",false,"","results_discussion",""],["oa:W2049888852","Ti-8Al-1Mo-1V","elongation",3.0,3.0,3.0,null,"%","room temperature","duplex annealed","","","",false,"","results_discussion",""],["oa:W2051438795","Ti-46Al","ductility",15.0,null,null,null,"%","room temperature","fine grain","equiaxed α","tensile test","",false,"","conclusions",""],["oa:W2051438795","Ti-48Al","tensile properties",40.0,null,null,null,"%","1000 °C","non heat-treated","","tensile test","",false,"","results_discussion",""],["oa:W2051438795","Ti-48Al","tensile properties",100.0,null,null,null,"%","800 °C","non heat-treated","","tensile test","",false,"out_of_range","results_discussion",""],["oa:W2051438795","Ti-48Al","tensile properties",200.0,null,null,null,"%","room temperature","non heat-treated","","tensile test","",false,"out_of_range","results_discussion",""],["oa:W2051438795","Ti-46Al","superplastic elongation",280.0,null,null,null,"%","1150°C","1150°C, 1x10-4s-1","","tension test","1x10-4s-1",false,"out_of_range","results_discussion",""],["oa:W2051438795","Ti-46Al","superplastic elongation",280.0,null,null,null,"%","1100°C","1100°C, 1x10-4s-1","","tension test","1x10-4s-1",false,"out_of_range","results_discussion",""],["oa:W2054812606","Ti-21.8Nb-6Zr","elongation to failure",23.0,23.0,23.0,null,"%","-75 °C","","","","",false,"","discussion","If stress-strain diagrams obtained at -75 and 40oC are directly compared (Fig. 6), one can conclude that the -75oC conditions are superior, and not only in respect to perfect superelasticity observed at that temperature, but also because of a greater difference between the transformation, true yield and ultimate tensile stresses, as well a larger elongation to failure in this case."],["oa:W2054812606","Ti-21.8Nb-6Zr","elongation to failure",12.0,null,null,null,"%","-75 °C","cold rolled e=0.37 + 600°C/30min PDA","polygonized nanosubgrained β","tensile test","",false,"","discussion","From the results of the isothermal tensile testing, testing temperature of T = –75oC corresponds to the perfectly superelastic stress-strain diagrams with the lowest transformation stress and Young’s modulus, and the highest elongation to failure among all the testing temperatures (Fig. 4)."],["oa:W2054812606","Ti-21.8Nb-6Zr","elongation to failure",23.0,23.0,23.0,null,"%","","","","","",false,"","conclusions","This temperature corresponds to a perfect superelastic behavior combined with the highest elongation to failure (23%)."],["oa:W2060104902","Ti-6Al-4V","Elongation",16.0,null,null,null,"%","","","","","",false,"","methods",""],["oa:W2060104902","Ti-6Al-4V","Elongation",11.8,null,null,null,"%","","","","","",false,"","methods",""],["oa:W2060104902","Ti-6Al-4V","Elongation",10.0,null,null,null,"%","","","","","",false,"","methods",""],["oa:W2064687670","pure titanium powder","large elongation",26.0,null,null,null,"%","room temperature","","","tensile test","",false,"","conclusions",""],["oa:W2064687670","","elongation to failure",36.0,34.0,38.0,null,"%","room temperature","","","tensile test","",false,"","results_discussion",""],["oa:W2068106261","CP-Ti Grade 4","elongation",11.0,10.0,12.0,null,"%","","UFG after additional warm straining","equiaxed","","",false,"","methods","Figure 5 demonstrates simultaneous increase of strength from 1230 up to 1430 MPa and elongation from 10 to 12% in UFG samples after additional warm straining compared to the initial processed UFG state."],["oa:W2068106261","UFG Ti","uniform elongation",1.6,null,null,null,"%","room temperature","","","","",false,"","methods","However, tensile characteristics of the samples (total elongation and uniform elongation) were 11 and 1.6% on average, considerably lower than coarsegrained titanium."],["oa:W2068106261","CP-Ti Grade 4","ductility",12.0,12.0,12.0,null,"%","","UFG after additional warm straining","equiaxed","","",false,"","conclusions","There is a possibility to further enhance the strength and ductility of UFG Ti Grade 4 (up to 1420 MPa and 12% correspondingly) by additional warm straining to transform the grains from elongated to equiaxed shapes with mainly high-angle boundaries."],["oa:W2068106261","UFG Ti","total elongation",11.0,null,null,null,"%","room temperature","","","","",false,"","methods","However, tensile characteristics of the samples (total elongation and uniform elongation) were 11 and 1.6% on average, considerably lower than coarsegrained titanium."],["oa:W2068106261","UFG Ti","total elongation",13.0,null,null,
