Repository: akhtar07/tisci-explorer

# TiSci Explorer

A read-only, static explorer for **TiSci**, an autonomous research agent for titanium alloys. TiSci reads the
titanium-alloy literature, builds a knowledge graph and a table of measured values, proposes hypotheses where the
graph has gaps, and tests them with DFT (MACE / VASP) and the ICME-lite multiscale chain.

**Live site:** https://akhtar07.github.io/tisci-explorer/

The site has seven sections:

| Section | What it shows |
|---|---|
| Overview | Corpus → graph → facts → hypotheses → verdicts, with the snapshot's counts |
| Worked example | One full loop for W in α-Ti: graph path, hypothesis, novelty check, DFT test, verdict, follow-up, DAMASK |

File: data/facts/lath_thickness.json (part 12 of 12)
"Hacim merkez kübik yapıya sahip β fazının latis parametresi a=0,332nm ve sıkı paket düzlemi {110} ve sıkı paket yönü 4 tane olan <111> yönleridir (Şekil 2.1) [1]."],["openaire:02c699a91fb44717bb4f6d0966f0fc2e","Ti-6Al-4V","α lamellerinin kalınlığı",5.0,null,null,null,"µm","","","lamellar","","",false,"","conclusions","1˚C/dak soğutma hızlarında α lamellerinin kalınlığı 5 μm iken, 100 ˚C/dak ile soğutulmuş parçalarda bu boyut 0,5 μm‟a düşer."],["openaire:02c699a91fb44717bb4f6d0966f0fc2e","Ti-6Al-4V","α lamellerinin kalınlığı",0.5,null,null,null,"µm","","","lamellar","","",false,"","conclusions","1˚C/dak soğutma hızlarında α lamellerinin kalınlığı 5 μm iken, 100 ˚C/dak ile soğutulmuş parçalarda bu boyut 0,5 μm‟a düşer."],["openaire:135bea47fc644b4a6638555cc5b2b72d","","lamellar widths",0.21,0.21,0.21,0.14,"µm","","","lamellar","","",false,"","results_discussion","The average values of the lamellar widths were 210±140 nm and 160±160 nm for  and 2 phases, respectively."],["openaire:135bea47fc644b4a6638555cc5b2b72d","","lamellar widths",0.16,0.16,0.16,0.16,"µm","","","lamellar","","",false,"","results_discussion","The average values of the lamellar widths were 210±140 nm and 160±160 nm for  and 2 phases, respectively."],["openaire:135bea47fc644b4a6638555cc5b2b72d","","average lamellar thicknesses of the γ and α2 lamellae",0.465,null,null,0.27,"µm","","","","","",false,"","results_discussion","The average lamellar thicknesses of the and 2 lamellae are 465+270 nm and 286+288 nm, respectively."],["openaire:135bea47fc644b4a6638555cc5b2b72d","","average lamellar thicknesses of the γ and α2 lamellae",0.286,null,null,0.288,"µm","","","","","",false,"","results_discussion","The average lamellar thicknesses of the and 2 lamellae are 465+270 nm and 286+288 nm, respectively."],["openaire:135bea47fc644b4a6638555cc5b2b72d","","lamellar spacing of the γ and α2 phases",0.287,null,null,0.133,"µm","","","","","",false,"","results_discussion","The average values of the lamellar spacing of the and 2 phases are 319+339 nm and 287+133 nm, respectively."],["openaire:135bea47fc644b4a6638555cc5b2b72d","CCFC","lamellae spacing",0.21,null,null,null,"µm","","heat treated at 1300 °C during 2 hours and cooled in the furnace","fully lamellar","","",false,"","results_discussion","4.1.3.2 Cast and heat treated microstructures (CCFC) The CCFC material of the present research, which was heat treated at 1300 °C during 2 hours and cooled in the furnace, exhibited a fully lamellar microstructure."],["openaire:135bea47fc644b4a6638555cc5b2b72d","CC","lamellar spacing",0.319,null,null,null,"µm","","","","","",false,"","results_discussion","The average lamellar spacing of the as-cast intermetallic, CC-LPT (=465 nm;  =287 nm) and CC (=319 nm;  =287 nm), are of the order of those reported for cast Ti4522XD intermetallic (=480nm;  =173nm) studied by Seo et al. [248] It is also remarkably that in both phases the lamellar spacing distributions were very wide, with standard deviations close to the average values, as has been previously reported by Cao et al.[253] for fully lamellar TiAl alloys."],["openaire:135bea47fc644b4a6638555cc5b2b72d","CC-LPT","lamellar spacing",0.287,null,null,null,"µm","","","","","",false,"","results_discussion","The average lamellar spacing of the as-cast intermetallic, CC-LPT (=465 nm;  =287 nm) and CC (=319 nm;  =287 nm), are of the order of those reported for cast Ti4522XD intermetallic (=480nm;  =173nm) studied by Seo et al. [248] It is also remarkably that in both phases the lamellar spacing distributions were very wide, with standard deviations close to the average values, as has been previously reported by Cao et al.[253] for fully lamellar TiAl alloys."],["openaire:135bea47fc644b4a6638555cc5b2b72d","","lamellar spacing of the γ and α2 phases",0.319,null,null,0.339,"µm","","","","","",false,"","results_discussion","The average values of the lamellar spacing of the and 2 phases are 319+339 nm and 287+133 nm, respectively."],["openaire:135bea47fc644b4a6638555cc5b2b72d","as-cast intermetallic","lamellar spacing",0.465,null,null,null,"µm","","","","","",false,"","results_discussion","The average lamellar spacing of the as-cast intermetallic, CC-LPT (=465 nm;  =287 nm) and CC (=319 nm;  =287 nm), are of the order of those reported for cast Ti4522XD intermetallic (=480nm;  =173nm) studied by Seo et al. [248] It is also remarkably that in both phases the lamellar spacing distributions were very wide, with standard deviations close to the average values, as has been previously reported by Cao et al.[253] for fully lamellar TiAl alloys."],["openaire:135bea47fc644b4a6638555cc5b2b72d","CCFC","lamellae spacing",0.16,null,null,null,"µm","","heat treated at 1300 °C during 2 hours and cooled in the furnace","fully lamellar","","",false,"","results_discussion","4.1.3.2 Cast and heat treated microstructures (CCFC) The CCFC material of the present research, which was heat treated at 1300 °C during 2 hours and cooled in the furnace, exhibited a fully lamellar microstructure."],["openaire:1e8eb57f26642a2ef98e0416eb3a70d6","Ti-45Al-5Nb-0.75C","thickness",0.02,null,null,null,"µm","","Solution Treated & Annealed, annealed at 800°C for 1054h","","HRTEM","",false,"","methods",""],["openaire:1e8eb57f26642a2ef98e0416eb3a70d6","Ti-45Al-5Nb-0.75C","size",4.0,null,null,null,"µm","","HIPed & Annealed, annealed at 800°C for 24h","","HRTEM","",false,"unit_suspect","methods",""],["openaire:1e8eb57f26642a2ef98e0416eb3a70d6","Ti-45Al-5Nb-0.75C","width",0.012,null,null,null,"µm","","Solution Treated & Annealed, annealed at 800°C for 1054h","","HRTEM","",false,"","methods",""],["openaire:1e8eb57f26642a2ef98e0416eb3a70d6","Ti-45Al-5Nb-0.75C","size",0.04,null,null,null,"µm","","HIPed & Annealed, annealed at 800°C for 24h","","HRTEM","",false,"","methods",""],["openaire:2d6b6c9d4feeace73c6900c2d0f990ca","T40","Diamètre équivalent moyen",0.022,null,null,0.012,"µm","430°C","1,3 dpa 430°C fort flux avec et sans TTh","","","",false,"","conclusions",""],["openaire:2d6b6c9d4feeace73c6900c2d0f990ca","T40","diamètre équivalent moyen",0.01,null,null,null,"µm","300 °C","irradiated 3 dpa, high flux, no TTh","","MET","",false,"","conclusions",""],["openaire:2d6b6c9d4feeace73c6900c2d0f990ca","","épaisseurs d’environ",0.3,0.3,0.3,null,"µm","","","","","",false,"","conclusions",""],["openaire:2d6b6c9d4feeace73c6900c2d0f990ca","Ti-6Al-4V","Diamètre équivalent moyen",9.0,6.0,12.0,3.0,"µm","430°C","430°C, 0,6 dpa, fort flux, sans TTh","","","",false,"unit_suspect","conclusions",""],["openaire:2d6b6c9d4feeace73c6900c2d0f990ca","Ti-6Al-4V","Diamètre équivalent moyen",8.0,6.0,10.0,2.0,"µm","430°C","430°C, 3 dpa, fort flux, sans TTh","","","",false,"unit_suspect","conclusions",""],["openaire:2d6b6c9d4feeace73c6900c2d0f990ca","Ti-6Al-4V","Diamètre équivalent moyen",9.0,6.0,12.0,3.0,"µm","430°C","430°C, 2 dpa, fort flux, avec TTh","","","",false,"unit_suspect","conclusions",""],["openaire:2d6b6c9d4feeace73c6900c2d0f990ca","Ti-6Al-4V","Diamètre équivalent moyen",0.0,0.0,0.0,null,"µm","430°C","430°C, 1,3 dpa, fort flux, avec TTh","","","",false,"out_of_range","conclusions",""],["openaire:2d6b6c9d4feeace73c6900c2d0f990ca","Ti-6Al-4V","Diamètre équivalent moyen",0.0,0.0,0.0,null,"µm","430°C","430°C, 0,6 dpa, fort flux, avec TTh","","","",false,"out_of_range","conclusions",""],["openaire:2d6b6c9d4feeace73c6900c2d0f990ca","Ti-6Al-4V","Taille de précipités (nm)",0.0155,0.0095,0.0215,0.006,"µm","430°C","430°C, 1.3 dpa, fort flux, avec 2h de TTh précédant l'irradiation","","MET analysis","",false,"","conclusions",""],["openaire:2d6b6c9d4feeace73c6900c2d0f990ca","Ti-6Al-4V","Taille de précipités (nm)",0.016,0.009,0.023,0.007,"µm","430°C","430°C, 0.6 dpa, fort flux, sans TTh précédant l'irradiation","","MET analysis","",false,"","conclusions",""],["openaire:2d6b6c9d4feeace73c6900c2d0f990ca","","paramètre de maille (a)",0.303,0.303,0.303,null,"µm","","","","","",false,"unit_suspect","conclusions",""],["openaire:2d6b6c9d4feeace73c6900c2d0f990ca","Ti-6Al-4V","Taille de précipités (nm)",0.02,0.016,0.024,0.004,"µm","430°C","430°C, 0.6 dpa, fort flux, avec 2h40 de TTh précédant l'irradiation","","MET analysis","",false,"","conclusions",""],["openaire:2d6b6c9d4feeace73c6900c2d0f990ca","Ti-6Al-4V","largeur des lattes",0.4,0.3,0.5,null,"µm","","as-received","lath","SEM","",false,"","conclusions",""],["openaire:2d6b6c9d4feeace73c6900c2d0f990ca","Ti-6Al-4V","Taille des précipités (nm)",0.0102,0.0049,0.0155,0.0053,"µm","430°C","irradiated at 3 dpa, high flux, 430°C","","SAT","",false,"","conclusions",""],["openaire:2d6b6c9d4feeace73c6900c2d0f990ca","T40","Diamètre équivalent moyen",0.018,null,null,0.01,"µm","430°C","2 dpa 430°C fort flux avec TTh","","","",false,"","conclusions",""],["openaire:2d6b6c9d4feeace73c6900c2d0f990ca","T40","Diamètre équivalent moyen",0.035,null,null,0.02,"µm","430°C","0,6 dpa 430°C faible flux","","","",false,"","conclusions",""],["openaire:2d6b6c9d4feeace73c6900c2d0f990ca","T40","Diamètre équivalent moyen",0.017,null,null,0.008,"µm","430°C","3 dpa 430°C fort flux","","","",false,"","conclusions",""],["openaire:2d6b6c9d4feeace73c6900c2d0f990ca","T40","Diamètre équivalent moyen",9.0,null,null,2.0,"µm","300°C","irradiated at 300°C, 0.6 dpa, low flux","","MET","",false,"unit_suspect","conclusions",""],["openaire:2d6b6c9d4feeace73c6900c2d0f990ca","T40","Diamètre équivalent moyen",7.0,null,null,2.0,"µm","300°C","irradiated at 300°C, 0.6 dpa, high flux","","MET","",false,"unit_suspect","conclusions",""],["openaire:2d6b6c9d4feeace73c6900c2d0f990ca","T40","Diamètre équivalent moyen",9.0,null,null,3.0,"µm","300°C","irradiated at 300°C, 3 dpa, high flux","","MET","",false,"unit_suspect","conclusions",""],["openaire:2d6b6c9d4feeace73c6900c2d0f990ca","","estimée",0.1,null,null,null,"µm","","","","","",false,"","conclusions",""],["openaire:2d6b6c9d4feeace73c6900c2d0f990ca","","paramètre de maille moyen de la phase β",0.322,0.319,0.325,null,"µm","","","","","",false,"unit_suspect","conclusions",""],["openaire:2d6b6c9d4feeace73c6900c2d0f990ca","T40","diamètre équivalent moyen",0.016,null,null,null,"µm","430 °C","irradiated 3 dpa, high flux, no TTh","","MET","",false,"","conclusions",""],["openaire:2d6b6c9d4feeace73c6900c2d0f990ca","Ti-6Al-4V","Taille de précipités (nm)",0.019,0.012,0.026,0.007,"µm","430°C","430°C, 2 dpa, fort flux, avec 1h de TTh précédant l'irradiation","","MET analysis","",false,"","conclusions",""],["openaire:30194c84b497a9dd211ef9d86185001a","Ti-6Al-4V","α lamel kalınlığı",1.5,1.0,2.0,null,"µm","","as-built SLM","Widmanstätten (α + β)","","",false,"","abstract",""],["openaire:30194c84b497a9dd211ef9d86185001a","Ti-6Al-4V","α lamel kalınlığı",0.53,null,null,null,"µm","room temperature","as-built SLM","bimodal","","",false,"","abstract",""],["openaire:30194c84b497a9dd211ef9d86185001a","Ti-6Al-4V","α lamel kalınlığı",1.24,null,null,null,"µm","room temperature","as-built SLM","bimodal","","",false,"","abstract",""],["openaire:3a498c4387292198c9fed3207ed1fa13","Mo-3.5 at.% B","width of Mo2B phase",0.1,null,null,null,"µm","","as-built LPBF","fine cellular subgrain","","",false,"","conclusions",""],["openaire:4a6943e0b794a92d0aa62d8bc36e8a27","Ti-6Al-4V","épaisseur de ce dernier",0.8,null,null,0.2,"µm","","as-received","","","",false,"","conclusions",""],["openaire:4ab8071855022a60617e93a2814c4ce1","CP-Ti Grade 2","celični parametri a",0.295,null,null,null,"µm","25 °C","","","","",false,"unit_suspect","abstract",""],["openaire:4ab8071855022a60617e93a2814c4ce1","CP-Ti Grade 2","celični parametri c",0.468,null,null,null,"µm","25 °C","","","","",false,"unit_suspect","abstract",""],["openaire:4bf3d14cb3cbf0eecf9778ecbc5594af","Ti-6Al-4V","tamaño de precipitado",0.12,0.03,0.21,null,"µm","","","","","",false,"","abstract",""],["openaire:4dd8bed212729902eca77ac5b53737c0","Ti-6Al-4V","lamelles α d’environ 2µm de largeur",2.0,null,null,null,"µm","","","lamellar","","",false,"","conclusions",""],["openaire:4dd8bed212729902eca77ac5b53737c0","Ti-6Al-4V","largeur des lamelles α",2.0,null,null,null,"µm","","","lamellar","","",false,"","conclusions",""],["openaire:4dd8bed212729902eca77ac5b53737c0","Ti-6Al-4V","lamelles α d’environ 2µm de largeur",2.0,null,null,null,"µm","","as-built SLM","lamellar","","",false,"","conclusions",""],["openaire:7787665bfe328ff86aa44129d98b983d","Ti-6Al-4V","β",27.15,null,null,null,"","","","","","",false,"unit_missing","conclusions",""],["openaire:77e529223f55e2dff759f2a67a37c399","Ti-6Al-4V","average width",1.9,null,null,null,"µm","","","","","",false,"","results",""],["openaire:77e529223f55e2dff759f2a67a37c399","Ti-6Al-4V","average width",2.9,null,null,null,"µm","","as-built","lamellar","","",false,"","results",""],["openaire:77e529223f55e2dff759f2a67a37c399","Ti-6Al-4V","average width of α lamellae",2.9,2.7,3.1,0.2,"µm","","heat-treated 950°C/1h + air cooling","lamellar","","",false,"","results",""],["openaire:77e529223f55e2dff759f2a67a37c399","Ti-6Al-4V","α lamellae width",1.8,1.6,2.0,0.2,"µm","","as-built","lamellar","","",false,"","results",""],["openaire:77e529223f55e2dff759f2a67a37c399","Ti-6Al-4V","α lamellae thickness",0.15,0.1,0.2,null,"µm","","920°C - 2h - WQ + 1h at 500°C","lamellar","TEM","",false,"","results",""],["openaire:77e529223f55e2dff759f2a67a37c399","Ti-6Al-4V","secondary α lamellae size",0.25,null,null,null,"µm","","920°C - 2h - WQ + 1h at 700°C","lamellar","TEM","",false,"","results",""],["openaire:7860c9509a301acc9c667d323df7f2a7","","average length of TiB",7.9,null,null,null,"µm","","","","","",false,"","part 7","TiB has an average length of 7.9 µm after heat treatment, while TiC 2.6 µm."],["openaire:7860c9509a301acc9c667d323df7f2a7","","TiC",2.6,null,null,null,"µm","","","","","",false,"","part 7","TiB has an average length of 7.9 µm after heat treatment, while TiC 2.6 µm."],["openaire:7860c9509a301acc9c667d323df7f2a7","","size of TiC",0.2,0.2,4.0,null,"µm","","","","","",false,"","part 7","The size of TiC ranges from less than 200 nm to more than 4 µm."],["openaire:7a1bb54e72ba09956f08aee18bece3da","Ti-6Al-4V","diameter",1.5,null,null,null,"µm","","SLM-fabricated","","","",false,"","results_discussion",""],["openaire:874e890a2bb7411a07678859f825c8e2","Ti-5Al-5Mo-5V-3Cr","αs iğnemsi yapılı",0.125,0.1,0.15,null,"µm","","","bimodal","","",false,"","abstract","Taneler sınırlarında bulunan iğnemsi yapılı αs 1-3 μm boyunda ve 100-150nm genişliğindedir."],["openaire:955ee039c744ff40f4180defc1c46a2f","Ti-6Al-4V","α platelets thickness",10.0,10.0,10.0,null,"µm","","","","","",false,"","conclusions",""],["openaire:a346a5c0b8943cb8d2b129fdac1ae95f","Ti-6Al-4V","taille moyenne des plaquettes α",2.3,null,null,null,"µm","","SLM HIP","lamellar","","",false,"","discussion",""],["openaire:b31b69410dac1a483176eed2cbb500cd","B1++C","Lamellenabstand λ",0.14,null,null,null,"µm","","","lamellar","","",false,"","part 2","Die kohlenstoffhaltige Legierung B1++C weist einen mittleren Lamellenabstand λ von 140 nm und die kohlenstofffreie Legierung B1oC einen Wert von 170 nm auf, wobei es in beiden Fällen keinen signifikanten Größenunterschied zwischen den drei analysierten Bereichen im Turbinenrad gibt, siehe Abbildung 4.7a."],["openaire:b31b69410dac1a483176eed2cbb500cd","B1oC","Lamellenabstand λ",0.17,null,null,null,"µm","","","lamellar","","",false,"","part 2","Die kohlenstoffhaltige Legierung B1++C weist einen mittleren Lamellenabstand λ von 140 nm und die kohlenstofffreie Legierung B1oC einen Wert von 170 nm auf, wobei es in beiden Fällen keinen signifikanten Größenunterschied zwischen den drei analysierten Bereichen im Turbinenrad gibt, siehe Abbildung 4.7a."],["openaire:b31b69410dac1a483176eed2cbb500cd","B2++C","Lamellenabstand λ",0.18,null,null,null,"µm","","","lamellar","","",false,"","part 2","Der über das gesamte Turbinenrad gemittelte Lamellenabstand λ ist mit 180 nm verglichen mit der Legierung B1++C ebenfalls im ähnlichen Größenbereich."],["openaire:b31b69410dac1a483176eed2cbb500cd","","Lamellenbreite",0.2,null,null,null,"µm","","","lamellar","","",false,"","part 2","Die Lamellenbreite in der Schaufelanbindung und in der Turbinenradmitte beträgt ca. 200 nm, die Koloniegröße in der Schaufelmitte ist mit 140 µm im Vergleich zur Schaufelanbindung mit 240 µm um etwa 100 µm kleiner, vgl."],["openaire:b31b69410dac1a483176eed2cbb500cd","","Lamellenabstand",0.0,null,null,null,"","","","","","",false,"unit_missing","part 2","Der bei einer Küvettentemperatur von 600 °C hergestellte Abguss zeigt auch im Falle des Lamellenabstandes eine etwas feinere Struktur."],["openaire:bc465d11f6623612054495d6451b17e5","Ti-6Al-4V","α1–martenzit yapıların yoğunlukta olduğu görülmektedir",0.6,0.2,1.0,null,"µm","","as-built SLM","martensitic α'","","",false,"","abstract",""],["openaire:bc465d11f6623612054495d6451b17e5","Ti-6Al-4V","α yapılarının uzunluk ve genişlikleri",0.75,0.5,1.0,null,"µm","","","equiaxed α","","",false,"","abstract",""],["openaire:de19faae47fd1644c05ec3b9df0b7858","Ti-6Al-4V","Epaisseur des lattes",6.8,null,null,null,"µm","","lamellar coarse","lamellar","","",false,"","conclusions",""],["openaire:de19faae47fd1644c05ec3b9df0b7858","Ti-6Al-4V","Epaisseur des lattes",0.7,null,null,null,"µm","","lamellar fine","lamellar","","",false,"","conclusions",""],["openaire:de19faae47fd1644c05ec3b9df0b7858","Ti-6Al-4V","Epaisseur des lattes",0.7,null,null,null,"µm","","duplex","bimodal","","",false,"","conclusions",""],["openaire:f15ebe42f43a67b2f580965fe9f80bbe","","Lamellenbreite",1.0,null,null,null,"µm","","","lamellar","","",false,"","abstract",""],["openaire:f15ebe42f43a67b2f580965fe9f80bbe","","Lamellenbreite",1.0,null,null,null,"µm","","","lamellar","","",false,"","abstract",""],["openaire:f99497747faf5607c06d3d4a9735ccaa","Ti-6Al-4V","L (nm)",15.0,null,null,null,"µm","","5°C/min","lamellar","SEM","",false,"","conclusions",""],["openaire:f99497747faf5607c06d3d4a9735ccaa","Ti-6Al-4V","L (nm)",0.78,null,null,null,"µm","","60°C/min","lamellar","SEM","",false,"","conclusions",""],["openaire:f99497747faf5607c06d3d4a9735ccaa","Ti-6Al-4V","L (nm)",0.44,null,null,null,"µm","","200°C/min","lamellar","SEM","",false,"","conclusions",""],["openaire:fcfa293fc216ee079e57d9547e84db7b","Ti-6Al-4V","taille de la lamelle α",1.1,0.7,1.5,null,"µm","","","lamellar","","",false,"","conclusions",""],["openaire:fcfa293fc216ee079e57d9547e84db7b","Ti-6Al-4V","ligaments",5.5,0.0,11.0,null,"µm","","","","","",false,"","conclusions",""],["openaire:ff4ae403648b54cc2608665d9aef88ea","Ti-6Al-4V","lath width",1.75,0.5,3.0,null,"µm","","","","","",false,"","methods",""],["pmc:PMC11205078","Ti-6Al-4V","average length of the β-phase laths",1.8,null,null,0.7,"µm","","as-built","","","",false,"","results_discussion","It was found that the average length and median of the β-phase laths in the as-built alloy were 1.8 ± 0.7 µm and 1.5 µm, respectively, while for the HIP alloy they were 18.4 ± 7.5 µm and 17.5 µm, respectively (i.e., ~10 times greater)."],["pmc:PMC11205078","Ti-6Al-4V","median of the β-phase laths",1.5,null,null,null,"µm","","as-built","","","",false,"","results_discussion","It was found that the average length and median of the β-phase laths in the as-built alloy were 1.8 ± 0.7 µm and 1.5 µm, respectively, while for the HIP alloy they were 18.4 ± 7.5 µm and 17.5 µm, respectively (i.e., ~10 times greater)."],["pmc:PMC11205078","Ti-6Al-4V","average length of the β-phase laths",18.4,null,null,7.5,"µm","","HIP","","","",false,"","results_discussion","It was found that the average length and median of the β-phase laths in the as-built alloy were 1.8 ± 0.7 µm and 1.5 µm, respectively, while for the HIP alloy they were 18.4 ± 7.5 µm and 17.5 µm, respectively (i.e., ~10 times greater)."],["pmc:PMC11205078","Ti-6Al-4V","median of the β-phase laths",17.5,null,null,null,"µm","","HIP","","","",false,"","results_discussion","It was found that the average length and median of the β-phase laths in the as-built alloy were 1.8 ± 0.7 µm and 1.5 µm, respectively, while for the HIP alloy they were 18.4 ± 7.5 µm and 17.5 µm, respectively (i.e., ~10 times greater)."],["pmc:PMC11205078","Ti-6Al-4V","average width of the β phase",0.28,null,null,0.13,"µm","","as-built","","","",false,"","results_discussion","The average width and median values of the β phase in the as-built alloy were 0.28 ± 0.13 µm and 0.25 µm, respectively; in the HIP alloy they were 0.41 ± 0.07 µm and 0.42 µm, respectively; and in the HT alloy they were 1.25 ± 0.37 µm and 1.16 µm, respectively."],["pmc:PMC11205078","Ti-6Al-4V","median of the β phase",0.25,null,null,null,"µm","","as-built","","","",false,"","results_discussion","The average width and median values of the β phase in the as-built alloy were 0.28 ± 0.13 µm and 0.25 µm, respectively; in the HIP alloy they were 0.41 ± 0.07 µm and 0.42 µm, respectively; and in the HT alloy they were 1.25 ± 0.37 µm and 1.16 µm, respectively."],["pmc:PMC11205078","Ti-6Al-4V","average width of the β phase",0.41,null,null,0.07,"µm","","HIP","","","",false,"","results_discussion","The average width and median values of the β phase in the as-built alloy were 0.28 ± 0.13 µm and 0.25 µm, respectively; in the HIP alloy they were 0.41 ± 0.07 µm and 0.42 µm, respectively; and in the HT alloy they were 1.25 ± 0.37 µm and 1.16 µm, respectively."],["pmc:PMC11205078","Ti-6Al-4V","median of the β phase",0.42,null,null,null,"µm","","HIP","","","",false,"","results_discussion","The average width and median values of the β phase in the as-built alloy were 0.28 ± 0.13 µm and 0.25 µm, respectively; in the HIP alloy they were 0.41 ± 0.07 µm and 0.42 µm, respectively; and in the HT alloy they were 1.25 ± 0.37 µm and 1.16 µm, respectively."],["pmc:PMC11205078","Ti-6Al-4V","average width of the β phase",1.25,null,null,0.37,"µm","","HT","","","",false,"","results_discussion","The average width and median values of the β phase in the as-built alloy were 0.28 ± 0.13 µm and 0.25 µm, respectively; in the HIP alloy they were 0.41 ± 0.07 µm and 0.42 µm, respectively; and in the HT alloy they were 1.25 ± 0.37 µm and 1.16 µm, respectively."],["pmc:PMC11205078","Ti-6Al-4V","median of the β phase",1.16,null,null,null,"µm","","HT","","","",false,"","results_discussion","The average width and median values of the β phase in the as-built alloy were 0.28 ± 0.13 µm and 0.25 µm, respectively; in the HIP alloy they were 0.41 ± 0.07 µm and 0.42 µm, respectively; and in the HT alloy they were 1.25 ± 0.37 µm and 1.16 µm, respectively."],["zenodo:1131063","TiAl6V4","length",195.5,147.5,243.5,null,"µm","","as-built SLM","","","",false,"out_of_range","results_discussion","It was also observed in Fig. 5 (a) that the associated length, width and depth increased from 147.5 µm×116.2 µm×36.4 µm to 243.5 µm×183.4 µm×86.0 µm, respectively."],["zenodo:1131063","TiAl6V4","width",150.3,116.2,183.4,null,"µm","","as-built SLM","","","",false,"out_of_range","results_discussion","It was also observed in Fig. 5 (a) that the associated length, width and depth increased from 147.5 µm×116.2 µm×36.4 µm to 243.5 µm×183.4 µm×86.0 µm, respectively."],["zenodo:1131063","TiAl6V4","depth",61.2,36.4,86.0,null,"µm","","as-built SLM","","","",false,"out_of_range","results_discussion","It was also observed in Fig. 5 (a) that the associated length, width and depth increased from 147.5 µm×116.2 µm×36.4 µm to 243.5 µm×183.4 µm×86.0 µm, respectively."],["zenodo:1131063","TiAl6V4","length",182.6,157.0,208.2,null,"µm","","as-built SLM","","","",false,"out_of_range","results_discussion","When the scanning speed was increased from 100 to 400 mm/s at a fixed laser power of 95 W, the length of the melt pool decreased from 208.2 to 157.0 µm."],["zenodo:1131063","TiAl6V4","width",141.85,115.6,168.1,null,"µm","","as-built SLM","","","",false,"out_of_range","results_discussion","Besides, the associated width/depth reduced from 168.1/73.3 µm to 115.6/35.4 µm."],["zenodo:1131063","TiAl6V4","depth",54.35,35.4,73.3,null,"µm","","as-built SLM","","","",false,"out_of_range","results_discussion","Besides, the associated width/depth reduced from 168.1/73.3 µm to 115.6/35.4 µm."],["zenodo:1131063","TiAl6V4","length",195.5,147.5,243.5,null,"µm","","as-built SLM","","","",false,"out_of_range","conclusions","The dimensions of length, width and depth of melt pool increased from 147.5, 116.2 and 36.5 μm to 243.5, 183.4 and 86.0 μm, respectively, as the laser power raised from 75 W to 150 W."],["zenodo:1131063","TiAl6V4","width",150.3,116.2,183.4,null,"µm","","as-built SLM","","","",false,"out_of_range","conclusions","The dimensions of length, width and depth of melt pool increased from 147.5, 116.2 and 36.5 μm to 243.5, 183.4 and 86.0 μm, respectively, as the laser power raised from 75 W to 150 W."],["zenodo:1131063","TiAl6V4","depth",61.25,36.5,86.0,null,"µm","","as-built SLM","","","",false,"out_of_range","conclusions","The dimensions of length, width and depth of melt pool increased from 147.5, 116.2 and 36.5 μm to 243.5, 183.4 and 86.0 μm, respectively, as the laser power raised from 75 W to 150 W."],["zenodo:1131063","TiAl6V4","length",182.6,157.0,208.2,null,"µm","","as-built SLM","","","",false,"out_of_range","conclusions","Alternatively, the scanning speed elevated from 100 to 400 mm/s, the length, width and depth of melt pool reduced from 208.2 µm×168.1 µm×73.3 µm to 157.0 µm× 115.6 µm× 35.4 µm, respectively."],["zenodo:1131063","TiAl6V4","width",141.85,115.6,168.1,null,"µm","","as-built SLM","","","",false,"out_of_range","conclusions","Alternatively, the scanning speed elevated from 100 to 400 mm/s, the length, width and depth of melt pool reduced from 208.2 µm×168.1 µm×73.3 µm to 157.0 µm× 115.6 µm× 35.4 µm, respectively."],["zenodo:1131063","TiAl6V4","depth",54.35,35.4,73.3,null,"µm","","as-built SLM","","","",false,"out_of_range","conclusions","Alternatively, the scanning speed elevated from 100 to 400 mm/s, the length, width and depth of melt pool reduced from 208.2 µm×168.1 µm×73.3 µm to 157.0 µm× 115.6 µm× 35.4 µm, respectively."],["zenodo:15416806","Ti-6Al-4V","average length of 10 µm",10.0,null,null,null,"µm","","","","","",false,"","results_discussion","The TiB comprised of 10±1 vol.% and the majority of the TiB (~8.5 vol.%) is present as eutectic needles with an average length of 10 µm and an"],["zenodo:15416806","Ti-6Al-4V","average length of 0.5 µm",0.5,null,null,null,"µm","","","","","",false,"","results_discussion","Careful examination of the microstructure at high magnifications revealed the presence of submicron size whiskers of TiB of about 1.5 vol.% with an average length of 0.5 µm and aspect ratio of 10."],["zenodo:15432905","(TiB+TiC)/Ti6Al4V","TiB fibers are about ~15μm in length and ~3μm in width",3.0,null,null,null,"µm","","","TiB fibers","","",false,"","results_discussion","The size of the equiaxed α phase is about 8~10μm in diameter, TiB fibers are about ~15μm in length and ~3μm in width, TiC particles are about 15μm in diameter with an irregular shape."],["zenodo:15432905","Ti-6Al-4V","length of TiB fibers",12.0,null,null,null,"µm","","ECAP 4 passes","","","",false,"","results_discussion","Simultaneously, the length of TiB fibers decreased heavily when the billets were deformed by ECAP, which was around 12μm in length when the ECAP process finished."],["zenodo:15432905","Ti-6Al-4V","thickness of α phases",0.6,null,null,null,"µm","","ECAP 4 passes","acicular α","","",false,"","results_discussion","Meanwhile, lots of nearly acicular α phases with thickness of about 0.6μm were observed in the transformed β phase, which could be fractured easily in the following high strains, result in much more ultrafine grains in nanoscale."],["zenodo:15432905","Ti-6Al-4V","TiC particle size",5.0,null,null,null,"µm","","ECAP 4 passes","","","",false,"","conclusions","After 4 ECAP passes, the TiC particle size decreased from ~15 μm to ~5μm, and the average length of TiB fibers decreased from ~15 μm to 5μm."],["zenodo:15432905","Ti-6Al-4V","length of TiB fibers",5.0,null,null,null,"µm","","ECAP 4 passes","","","",false,"","conclusions","After 4 ECAP passes, the TiC particle size decreased from ~15 μm to ~5μm, and the average length of TiB fibers decreased from ~15 μm to 5μm."],["zenodo:15446161","Ti-6Al-4V","TiB fiber length",5.0,null,null,null,"µm","","ECAP processed after 4 passes","","","",false,"","conclusions","After 4 ECAP passes, the TiC particle size decreased from ~15 μm to ~5μm, the average length of TiB fibers decreased from ~15 μm to 5μm."],["zenodo:15446161","Ti-6Al-4V","width of TiB fibers",3.0,null,null,null,"µm","","","","","",false,"","results_discussion","The size of the equiaxed α phase is about 8~10μm in diameter, TiB fibers is about ~15μm in length and width of ~3μm, TiC particle is about 15μm in diameter with an irregular shape."],["zenodo:15446161","Ti-6Al-4V","thickness of nearly acicular α phases",0.6,null,null,null,"µm","","","acicular α","","",false,"","results_discussion","Meanwhile, lots of nearly acicular α phases with thickness of about 0.6μm were observed in the transformed β phase, which could be fractured easily in the following high strains, resulting much more ultrafine grains in nanoscale."],["zenodo:17590093","Ti-6Al-4V","average width of α laths",1.7,null,null,0.2,"µm","","950°C solution","basket-weave","","",false,"","results_discussion","3.2 Effect of Solution Treatment on Alloy Microstructure As shown in Figure 4a, after solution treatment at 950°C, the acicular α' martensite in the as-fabricated TC4 alloy began to decompose, but the transformation was incomplete, leaving some fine residual α' phase."],["zenodo:17590093","Ti-6Al-4V","lath width",4.1,null,null,0.3,"µm","","990°C solution treatment","bimodal","","",false,"","results_discussion","Under this condition, the α phase exhibited an average grain size of approximately 5.2±0.4 μm, and the lath width increased to 4.1±0.3 μm."],["zenodo:17590093","Ti-6Al-4V","width of the primary α phase",0.039,null,null,0.002,"µm","","980°C solution treatment","bimodal","","",false,"","results_discussion","the width of the primary α phase was locally reduced to approximately 0.039±0.002 μm."],["zenodo:17590093","SLM-TC4","width of a phase at birth",0.049,0.046,0.052,0.003,"µm","500°C","990°C solution + 500°C aging","acicular secondary α in β matrix","SEM observation","",false,"","results_discussion","SEM observations, as shown in Figure 6a, reveal that at this aging temperature, the secondary α phase precipitated within the β matrix is predominantly fine and acicular, with an average width of approximately 0.049±0.003 μm, and is uniformly distributed throughout the β matrix."],["zenodo:17590093","SLM-TC4","average width",0.078,0.073,0.083,0.005,"µm","550°C","990°C solution + 550°C aging","coarsened secondary α","SEM observation","",false,"","results_discussion","The accelerated atomic diffusion rate at this temperature causes coarsening of the secondary α phase, increasing its average width to 0.078±0.005 μm."],["zenodo:5644942","","lath_thickness",3.1,null,null,null,"µm","","","","","",false,"","results_discussion","However, this value decreases to 3.1 μm when the time is increased to 10 seconds."]]}
