Repository: akhtar07/tisci-explorer

# TiSci Explorer

A read-only, static explorer for **TiSci**, an autonomous research agent for titanium alloys. TiSci reads the
titanium-alloy literature, builds a knowledge graph and a table of measured values, proposes hypotheses where the
graph has gaps, and tests them with DFT (MACE / VASP) and the ICME-lite multiscale chain.

**Live site:** https://akhtar07.github.io/tisci-explorer/

The site has seven sections:

| Section | What it shows |
|---|---|
| Overview | Corpus → graph → facts → hypotheses → verdicts, with the snapshot's counts |
| Worked example | One full loop for W in α-Ti: graph path, hypothesis, novelty check, DFT test, verdict, follow-up, DAMASK |

File: data/facts/other.json (part 12 of 112)
""],["doi:10.70675/f96a1a24zafc3z45d5z857cz0623494f5fd5","","contraintes en coin",500.0,null,null,null,"MPa","","","","","",false,"unmapped_property","conclusions",""],["doi:10.70675/f96a1a24zafc3z45d5z857cz0623494f5fd5","Ti-6Al-4V","∆KI",4.7,null,null,null,"MPapm","","","","","",false,"unmapped_property","conclusions",""],["doi:10.70675/f96a1a24zafc3z45d5z857cz0623494f5fd5","Ti-6Al-4V","∆KI",5.2,null,null,null,"MPapm","","","","","",false,"unmapped_property","conclusions",""],["doi:10.70675/f96a1a24zafc3z45d5z857cz0623494f5fd5","Ti-6Al-4V","∆KIseuil",5.0,null,null,null,"MPapm","","","","","",false,"unmapped_property","conclusions",""],["doi:10.70675/f96a1a24zafc3z45d5z857cz0623494f5fd5","Ti-5Al-5Mo-5V-3Cr","∆KIseuil",5.0,null,null,null,"MPapm","","","","Nasgro","",true,"unmapped_property","conclusions",""],["doi:10.70675/f96a1a24zafc3z45d5z857cz0623494f5fd5","","∆KI",10.0,null,null,null,"MPapm","","","","","",false,"unmapped_property","conclusions",""],["doi:10.70675/f96a1a24zafc3z45d5z857cz0623494f5fd5","","zone plastique",10.0,null,null,null,"µm","","","","","",false,"unmapped_property","conclusions",""],["doi:10.70675/f96a1a24zafc3z45d5z857cz0623494f5fd5","","zone plastique",25.0,null,null,null,"µm","","","","","",false,"unmapped_property","conclusions",""],["doi:10.70675/f96a1a24zafc3z45d5z857cz0623494f5fd5","","contrainte",1000.0,null,null,null,"MPa","","","","","",false,"unmapped_property","conclusions",""],["doi:10.70675/f96a1a24zafc3z45d5z857cz0623494f5fd5","Ti-5Al-5Mo-5V-3Cr","contrainte maximale",0.4,null,null,null,"u.a.","","as-built","","","",false,"unmapped_property","conclusions",""],["doi:10.70675/f96a1a24zafc3z45d5z857cz0623494f5fd5","Ti-5Al-5Mo-5V-3Cr","contrainte maximale",0.45,null,null,null,"u.a.","","as-built","","","",false,"unmapped_property","conclusions",""],["doi:10.70675/f96a1a24zafc3z45d5z857cz0623494f5fd5","Ti-5Al-5Mo-5V-3Cr","contrainte maximale",0.4,null,null,null,"u.a.","","as-built","","","",false,"unmapped_property","conclusions",""],["doi:10.70675/f96a1a24zafc3z45d5z857cz0623494f5fd5","Ti-5Al-5Mo-5V-3Cr","contrainte maximale",0.45,null,null,null,"u.a.","","as-built","","","",false,"unmapped_property","conclusions",""],["doi:10.70675/f96a1a24zafc3z45d5z857cz0623494f5fd5","Ti-5Al-5Mo-5V-3Cr","contrainte maximale",0.42,null,null,null,"u.a.","","as-built","","","",false,"unmapped_property","conclusions",""],["doi:10.70675/f96a1a24zafc3z45d5z857cz0623494f5fd5","Ti-5Al-5Mo-5V-3Cr","profondeur de défaut",60.0,null,null,null,"µm","","as-built","","","",false,"unmapped_property","conclusions",""],["doi:10.70675/f96a1a24zafc3z45d5z857cz0623494f5fd5","Ti-5Al-5Mo-5V-3Cr","profondeur de défaut",75.0,null,null,null,"µm","","as-built","","","",false,"unmapped_property","conclusions",""],["doi:10.70675/f96a1a24zafc3z45d5z857cz0623494f5fd5","Ti-5Al-5Mo-5V-3Cr","profondeur de défaut",65.0,null,null,null,"µm","","as-built","","","",false,"unmapped_property","conclusions",""],["doi:10.70675/f96a1a24zafc3z45d5z857cz0623494f5fd5","","length",25.0,null,null,null,"µm","","","","","",false,"unmapped_property","conclusions",""],["doi:10.7273/000006302","","density",97.2,97.2,97.2,null,"%","","","","","",false,"unmapped_property","abstract",""],["doi:10.7273/000006302","","density",89.3,89.3,89.3,null,"%","","","","","",false,"unmapped_property","abstract",""],["doi:10.7273/000006302","","density",75.0,75.0,75.0,null,"%","","","","","",false,"unmapped_property","abstract",""],["doi:10.7273/000006302","","Ca2+ concentrations",0.0,0.0,0.0,null,"","","","","","",false,"unmapped_property","abstract",""],["doi:10.7273/000006302","","cell-size of 670 µm is optimal",670.0,null,null,null,"µm","","","","","",false,"unmapped_property","discussion",""],["doi:10.7273/000006302","","pore size of 632 and 650 µm",641.0,null,null,null,"µm","","","","","",false,"unmapped_property","discussion",""],["doi:10.7273/000006302","","cell-size of 740 µm is high for pore-bridging by bacterial cells",740.0,null,null,null,"µm","","C740","","","",false,"unmapped_property","discussion",""],["doi:10.7273/000006302","","coating thickness of ~1 mm",1.0,null,null,null,"mm","","","","","",false,"unmapped_property","discussion",""],["doi:10.7273/000006302","","cell-sizes in this study typically range from 500 to 800 µm",650.0,500.0,800.0,null,"µm","","","","","",false,"unmapped_property","discussion",""],["doi:10.7273/000006302","Ti-6Al-4V","viscosity",4.42,null,null,null,"mPa-s","1777 °C","","","","",false,"unmapped_property","results_discussion",""],["doi:10.7273/000006302","Ti6Al4V-D","maximum shear strength",853.0,null,null,null,"MPa","","","","","",false,"unmapped_property","results",""],["doi:10.7273/000006302","Ti3Al2V-D","maximum shear strength",705.0,null,null,null,"MPa","","","","","",false,"unmapped_property","results",""],["doi:10.7273/000006302","Ti6Al4V-P20","shear strengths",640.0,null,null,null,"MPa","","","","","",false,"unmapped_property","results",""],["doi:10.7273/000006302","Ti3Al2V-P20","shear strengths",516.0,null,null,null,"MPa","","","","","",false,"unmapped_property","results",""],["doi:10.7273/000006302","Ti6Al4V-P40","shear strength values",330.0,null,null,null,"MPa","","","","","",false,"unmapped_property","results",""],["doi:10.7273/000006302","Ti3Al2V-P40","shear strength values",267.0,null,null,null,"MPa","","","","","",false,"unmapped_property","results",""],["doi:10.7498/aps.74.20250738","NbTaTiZr","stress",10.8,null,null,null,"GPa","300 K","","","uniaxial compression","109 s–1",false,"unmapped_property","results_discussion",""],["hal:hal-01186469","Ti-6Al-4V","rupture time",135.0,null,null,null,"h","450 °C","","","","",false,"unmapped_property","results",""],["hal:hal-01186469","Ti-6Al-4V","rupture time",180.0,null,null,null,"h","600 °C","","","","",false,"unmapped_property","results",""],["hal:hal-01186469","Ti-6Al-4V","activation energy",319.0,null,null,null,"kJ/mol","500–600 °C","","","","",false,"unmapped_property","results",""],["hal:hal-01186469","Ti-6Al-4V","activation energy",251.0,null,null,null,"kJ/mol","450 °C","","","","",false,"unmapped_property","results",""],["hal:hal-01186469","Ti-6Al-4V","activation energy",267.0,null,null,null,"kJ/mol","450 °C","","","","",false,"unmapped_property","results",""],["hal:hal-01186469","Ti-6Al-4V","activation energy",300.0,null,null,null,"kJ/mol","450 °C","","","","",false,"unmapped_property","results",""],["hal:hal-01186469","Ti-6Al-4V","activation energy",309.0,null,null,null,"kJ/mol","450 °C","","","","",false,"unmapped_property","results",""],["hal:hal-01186469","Ti-6Al-4V","activation energy",320.0,null,null,null,"kJ/mol","450 °C","","","","",false,"unmapped_property","results",""],["hal:hal-01186469","Ti-6Al-4V","activation energy",326.0,null,null,null,"kJ/mol","450 °C","","","","",false,"unmapped_property","results",""],["hal:hal-02279968","Ti-6Al-4V","strain rate",14000.0,3000.0,25000.0,null,"s-1","","","","direct-impact Hopkinson device","",false,"unmapped_property","conclusions",""],["hal:hal-02353927","Ti-6Al-4V","DRX starting temperature",1160.0,null,null,null,"K","","","","","",false,"unmapped_property","results_discussion",""],["hal:hal-02353927","Ti-6Al-4V","martensite start",160.0,160.0,160.0,null,"°C/s","","","martensitic α'","","",false,"unmapped_property","results_discussion",""],["hal:hal-03446120","Ti-6Al-4V","limite à rupture",15.0,null,null,null,"%","","as-built SLM","","","",false,"unmapped_property","conclusions",""],["hal:hal-05573390","Ti-6Al-4V","ultimate stress",853.0,null,null,14.7,"%","","","","","",false,"unmapped_property","results",""],["hal:pastel-00002127","Ti-6Al-4V","effort de coupe",39.0,null,null,null,"%","","","","machining test","",false,"unmapped_property","conclusions",""],["hal:pastel-00002127","Ti-6Al-4V","température moyenne de la couche à usiner",400.0,null,null,null,"°C","","","","simulation","",true,"unmapped_property","conclusions",""],["hal:pastel-00002127","Ti-6Al-4V","différence de température à la sortie de cette zone",300.0,null,null,null,"°C","","","","simulation","",true,"unmapped_property","conclusions",""],["hal:pastel-00002127","Ti-6Al-4V","différence de température moyenne de la zone de contact outil / copeau",200.0,null,null,null,"°C","","","","simulation","",true,"unmapped_property","conclusions",""],["hal:pastel-00002127","Ti-6Al-4V","dureté",22.0,null,null,null,"HRc","","","","","",false,"unmapped_property","methods",""],["hal:pastel-00002127","Ti-6Al-4V","dureté",57.0,null,null,null,"HRc","","","","","",false,"unmapped_property","methods",""],["hal:pastel-00002127","Ti-6Al-4V","Masse volumique",4.42,null,null,null,"g.cm-1","","","","","",false,"unmapped_property","methods",""],["hal:pastel-00002127","Ti-6Al-4V","Ténacité (Ti6Al4V lamellaire)",50.0,40.0,60.0,null,"MPa.m-0.5","","","","","",false,"unmapped_property","methods",""],["hal:pastel-00002127","Ti-6Al-4V","Ténacité (Ti6Al4V équiaxe)",80.0,70.0,90.0,null,"MPa.m-0.5","","","","","",false,"unmapped_property","methods",""],["hal:pastel-00002127","Ti-6Al-4V","dureté du matériau",355.0,null,null,null,"HV20","","","","","",false,"unmapped_property","methods",""],["hal:pastel-00004274","Ti-6Al-4V","Φmoyen",12.0,null,null,null,"A","","","","","",false,"unmapped_property","discussion",""],["hal:pastel-00004274","Ti-6Al-4V","Φmoyen",14.0,null,null,null,"A","","","","","",false,"unmapped_property","discussion",""],["hal:pastel-00004274","Ti-6Al-4V","chargements choisis",320.0,null,null,null,"MPa","","","","","",false,"unmapped_property","discussion",""],["hal:pastel-00004274","Ti-6Al-4V","chargements choisis",380.0,null,null,null,"MPa","","","","","",false,"unmapped_property","discussion",""],["hal:pastel-00004274","Ti-6Al-4V","fréquence",0.5,null,null,null,"Hz","","","","","",false,"unmapped_property","discussion",""],["hal:pastel-00004274","Ti-6Al-4V","fréquence",10.0,null,null,null,"Hz","","","","","",false,"unmapped_property","discussion",""],["hal:pastel-00004274","Ti-6Al-4V","relaxation de contraintes résiduelles",0.0,null,null,null,"","","","","","",false,"unmapped_property","discussion",""],["hal:tel-00003487","","Conductivité thermique à 20°C (J/m.s.°C)",16.7,null,null,null,"J/m.s.°C","20 °C","","","","",false,"unmapped_property","conclusions",""],["hal:tel-00003487","","Coefficient de dilatation (m/°C)",0.0,null,null,null,"m/°C","","","","","",false,"unmapped_property","conclusions",""],["hal:tel-00003487","","Pliage",10.0,null,null,null,"T","","","","","",false,"unmapped_property","conclusions",""],["hal:tel-00003634","Ti6Al4V/SiC","rupture de filaments",105.0,70.0,140.0,null,"MPa","","","","","",false,"unmapped_property","conclusions",""],["hal:tel-00003634","Ti6Al4V/SiC","grains ont tendance à grossir",900.0,900.0,900.0,null,"°C","","","","","",false,"unmapped_property","discussion",""],["hal:tel-00003634","Ti6Al4V/SiCf","rupture de filament",50.0,50.0,50.0,null,"MPa","800°C","","","","2 h",false,"unmapped_property","discussion",""],["hal:tel-00003634","","Densité (%)",97.34,null,null,null,"%","","600°C, 200 MPa, 30 min, < 44 µm","","","",false,"unmapped_property","conclusions",""],["hal:tel-00003634","","Densité (%)",97.67,null,null,null,"%","","600°C, 200 MPa, 1 hour, < 44 µm","","","",false,"unmapped_property","conclusions",""],["hal:tel-00003634","","Densité (%)",97.58,null,null,null,"%","","650°C, 200 MPa, 30 min, < 44 µm","","","",false,"unmapped_property","conclusions",""],["hal:tel-00003634","","Densité (%)",97.74,null,null,null,"%","","650°C, 200 MPa, 1 hour, < 44 µm","","","",false,"unmapped_property","conclusions",""],["hal:tel-00003634","","Densité (%)",97.76,null,null,null,"%","","700°C, 200 MPa, 30 min, < 44 µm","","","",false,"unmapped_property","conclusions",""],["hal:tel-00003634","","Densité (%)",97.76,null,null,null,"%","","700°C, 200 MPa, 1 hour, < 44 µm","","","",false,"unmapped_property","conclusions",""],["hal:tel-00003634","","Densité expérimentale (%)",97.34,null,null,null,"%","600 °C","600°C, 200 MPa, 30 min, < 44 µm","","","",false,"unmapped_property","conclusions",""],["hal:tel-00003634","","Densité expérimentale (%)",97.67,null,null,null,"%","600 °C","600°C, 200 MPa, 1 heure, < 44 µm","","","",false,"unmapped_property","conclusions",""],["hal:tel-00003634","","Densité expérimentale (%)",97.58,null,null,null,"%","650 °C","650°C, 200 MPa, 30 min, < 44 µm","","","",false,"unmapped_property","conclusions",""],["hal:tel-00003634","","Densité expérimentale (%)",97.74,null,null,null,"%","650 °C","650°C, 200 MPa, 1 heure, < 44 µm","","","",false,"unmapped_property","conclusions",""],["hal:tel-00003634","","Densité expérimentale (%)",97.76,null,null,null,"%","700 °C","700°C, 200 MPa, 30 min, < 44 µm","","","",false,"unmapped_property","conclusions",""],["hal:tel-00003634","","Densité expérimentale (%)",97.76,null,null,null,"%","700 °C","700°C, 200 MPa, 1 heure, < 44 µm","","","",false,"unmapped_property","conclusions",""],["hal:tel-00003634","","Densité expérimentale (%)",98.99,null,null,null,"%","650 °C","650°C, 350 MPa, 45 min, 32-50 µm","","","",false,"unmapped_property","conclusions",""],["hal:tel-00003634","","Densité expérimentale (%)",97.47,null,null,null,"%","600 °C","600°C, 200 MPa, 30 min, 0-10 µm","","","",false,"unmapped_property","conclusions",""],["hal:tel-00003634","","Densité expérimentale (%)",96.54,null,null,null,"%","600 °C","600°C, 200 MPa, 30 min, 10-32 µm","","","",false,"unmapped_property","conclusions",""],["hal:tel-00003634","","Densité expérimentale (%)",97.19,null,null,null,"%","600 °C","600°C, 200 MPa, 30 min, 32-44 µm","","","",false,"unmapped_property","conclusions",""],["hal:tel-00003634","","Densité expérimentale (%)",98.25,null,null,null,"%","600 °C","600°C, 200 MPa, 30 min, 50-74 µm","","","",false,"unmapped_property","conclusions",""],["hal:tel-00003634","","Densité expérimentale (%)",98.89,null,null,null,"%","600 °C","600°C, 200 MPa, 30 min, 100-149 µm","","","",false,"unmapped_property","conclusions",""],["hal:tel-00003634","","K",0.0,null,null,null,"MPa-n","","","","","",false,"unmapped_property","conclusions",""],["hal:tel-00005732","TiAl-based","vitesse de refroidissement",8.0,null,null,null,"°C/min","","cooled at 8°C/min","","","",false,"unmapped_property","conclusions",""],["hal:tel-00005732","TiAl-based","vitesse de refroidissement",60.0,null,null,null,"°C/min","","cooled at 60°C/min","","","",false,"unmapped_property","conclusions",""],["hal:tel-00005732","TiAl-based","vitesse de refroidissement",100.0,null,null,null,"°C/min","","cooled at 100°C/min","","","",false,"unmapped_property","conclusions",""],["hal:tel-00005732","TiAl-based","k'y",0.05,null,null,null,"MPa√m","","","lamellar","","",false,"unmapped_property","conclusions",""],["hal:tel-00005732","TiAl-based","k'y",0.041,null,null,null,"MPa√m","","","lamellar","","",false,"unmapped_property","conclusions",""],["hal:tel-00005732","TiAl-based","k'y",0.04,null,null,null,"MPa√m","","","lamellar","","",false,"unmapped_property","conclusions",""],["hal:tel-00005732","TiAl-based","k'y",0.04,null,null,null,"MPa√m","","","lamellar","","",false,"unmapped_property","conclusions",""],["hal:tel-00005732","TiAl-based","ky",2.38,2.38,2.38,null,"MPa√m","","","","","",false,"unmapped_property","conclusions",""],["hal:tel-00005732","TiAl-based","ténacité",500.0,null,null,null,"µm","","","lamellar","","",false,"unmapped_property","conclusions",""],["hal:tel-00005732","TiAl-based","ténacité",500.0,null,null,null,"µm","","","lamellar","","",false,"unmapped_property","conclusions",""],["hal:tel-00005732","TiAl-based","résistance",50.0,null,null,null,"%","","","lamellar","","",false,"unmapped_property","conclusions",""],["hal:tel-00125834","","e11",2.0,null,null,0.01,"GPa/Bohr2","","","","","",true,"unmapped_property","conclusions",""],["hal:tel-00125834","","e11",1.95,null,null,0.03,"GPa/Bohr2","","","","","",true,"unmapped_property","conclusions",""],["hal:tel-00125834","","d",6.18,null,null,0.2,"GPa/Bohr","","","","","",true,"unmapped_property","conclusions",""],["hal:tel-00125834","","d",6.08,null,null,0.1,"GPa/Bohr","","","","","",true,"unmapped_property","conclusions",""],["hal:tel-00428968","Ti 6242-Si","X",400.0,null,null,null,"MPa","","","","","",false,"unmapped_property","conclusions",""],["hal:tel-00428968","Ti 6242-Si","contrainte visqueuse",100.0,null,null,null,"MPa","room temperature","","","","",false,"unmapped_property","conclusions",""],["hal:tel-00428968","Ti 6242-Si","contrainte visqueuse",100.0,null,null,null,"MPa","","","","","",false,"unmapped_property","conclusions",""],["hal:tel-00466425","Ti-6Al-4V","Ro",800.0,800.0,800.0,null,"MPa","","","","","",false,"unmapped_property","conclusions",""],["hal:tel-00466425","Ti-6Al-4V","Q",-240.0,-240.0,-240.0,null,"MPa","","","","","",false,"unmapped_property","conclusions",""],["hal:tel-00665845","Ti-6Al-4V","Conductivité thermique",21.9,null,null,null,"W/(m.K)","","","","","",false,"unmapped_property","conclusions",""],["hal:tel-00665845","Ti-6Al-4V","oxygène",0.2,null,null,null,"%","","","","","",false,"unmapped_property","conclusions",""],["hal:tel-00665845","Ti-6Al-4V","largeur de trace d’usure",200.0,null,null,null,"µm","","non irradié","","tribological test","",false,"unmapped_property","conclusions",""],["hal:tel-00665845","Ti-6Al-4V","largeur de la trace d’usure",130.0,null,null,null,"µm","","","","tribological test","",false,"unmapped_property","conclusions",""],["hal:tel-00806691","Ti-6Al-4V","température d’ébullition",3285.0,null,null,null,"°C","","","","","",false,"unmapped_property","conclusions",""],["hal:tel-00806691","Ti-6Al-4V","masse volumique",4424.0,null,null,55.0,"kg.m-3","20°C","","","","",false,"unmapped_property","conclusions",""],["hal:tel-00806691","Ti-6Al-4V","coefficient thermocapillaire",-0.0003,null,null,null,"N.m-1.K-1","","","","","",false,"unmapped_property","conclusions",""],["hal:tel-00806691","Ti-6Al-4V","masse volumique",4420.0,null,null,null,"kg.m-3","20°C","","","","",false,"unmapped_property","conclusions",""],["hal:tel-00806691","Ti-6Al-4V","diamètre du jet de poudre",3.4,null,null,null,"mm","","","","","",false,"unmapped_property","conclusions",""],["hal:tel-00806691","Ti-6Al-4V","diamètre du jet de poudre",4.4,null,null,0.4,"mm","","","","","",false,"unmapped_property","conclusions",""],["hal:tel-00806691","","L0",2.74,null,null,null,"mm","","","","","",true,"unmapped_property","conclusions",""],["hal:tel-00806691","","H0",0.45,null,null,null,"mm","","","","","",true,"unmapped_property","conclusions",""],["hal:tel-00806691","","Δh",0.19,null,null,null,"mm","","","","","",true,"unmapped_property","conclusions",""],["hal:tel-00806691","Ti-6Al-4V","Conductivité thermique λ (W.m-1.K-1)",20.0,null,null,null,"W.m-1.K-1","","","","","",false,"unmapped_property","conclusions",""],["hal:tel-00806691","Ti-6Al-4V","Masse volumique ρ (kg.m-3)",4200.0,null,null,null,"kg.m-3","","","","","",false,"unmapped_property","conclusions",""],["hal:tel-00806691","Ti-6Al-4V","Chaleur spécifique cp (J.kg-1.K-1)",750.0,null,null,null,"J.kg-1.K-1","","","","","",false,"unmapped_property","conclusions",""],["hal:tel-00806691","Ti-6Al-4V","Diffusivité thermique a (m2.s-1)",0.0,null,null,null,"m2.s-1","","","","","",false,"unmapped_property","conclusions",""],["hal:tel-00806691","Ti-6Al-4V","Tension superficielle γf (N.m-1)",15.0,null,null,null,"N.m-1","","","","","",false,"unmapped_property","conclusions",""],["hal:tel-00806691","Ti-6Al-4V","vitesse moyenne en surface",0.42,null,null,null,"m.s-1","","","","","",true,"unmapped_property","conclusions",""],["hal:tel-00806691","Ti-6Al-4V","vitesse moyenne en surface",0.63,null,null,null,"m.s-1","","","","","",false,"unmapped_property","conclusions",""],["hal:tel-01137807","CP-Ti Grade 2","Déformation vraie de fluage",138.0,null,null,null,"MPa","","","","","",false,"unmapped_property","conclusions",""],["hal:tel-01748686","Ti-5Al-2Sn-2Zr-4Mo-4Cr","fraction massique de phase Q",47.0,null,null,null,"%m","","maintien à 748°C pendant 3 heures","","","",false,"unmapped_property","conclusions",""],["hal:tel-01748686","Ti-5Al-2Sn-2Zr-4Mo-4Cr","taux final de phase Q mesuré à température ambiante",56.0,null,null,null,"%m","","maintien à 748°C pendant 3 heures","","","",false,"unmapped_property","conclusions",""],["hal:tel-01748686","","aq",0.0,null,null,null,"K-1","700 °C to 300 °C","","","","",false,"unmapped_property","conclusions",""],["hal:tel-01748686","","aq",0.0001,null,null,null,"K-1","825 °C to 690 °C","","","","",false,"unmapped_property","conclusions",""],["hal:tel-01748686","","ap",0.0,null,null,null,"K-1","920 °C to 748 °C","","","","",false,"unmapped_property","conclusions",""],["hal:tel-01748686","","ap",0.0,null,null,null,"K-1","485 °C to 25 °C","","","","",false,"unmapped_property","conclusions",""],["hal:tel-01748686","","ag",0.0003,null,null,0.0001,"A","400 °C","","","","",false,"unmapped_property","conclusions",""],["hal:tel-01748686","","ag",0.0003,null,null,0.0001,"A","400 °C","","","","",false,"unmapped_property","conclusions",""],["hal:tel-01748686","","ag",0.0003,null,null,0.0001,"A","400 °C","","","","",false,"unmapped_property","conclusions",""],["hal:tel-01748686","","largeur a mi-hauteur",0.0335,null,null,null,"°","920°C à 780°C","","","","",false,"unmapped_property","conclusions",""],["hal:tel-01748686","","fraction massique de phases (o\" + Q)",55.0,null,null,null,"%m","640 °C","","","","",false,"unmapped_property","conclusions",""],["hal:tel-01748686","","fraction massique de phase transformée",65.0,null,null,null,"%m","640 °C","","","","",false,"unmapped_property","conclusions",""],["hal:tel-01748686","","fraction massique de phases transformees",79.0,null,null,null,"%m","495 °C","","","","",false,"unmapped_property","conclusions",""],["hal:tel-01748686","","fraction de phase transformée finale",69.0,null,null,null,"%m","520 °C","","","","",false,"unmapped_property","conclusions",""],["hal:tel-01748686","Ti-5Al-2Sn-2Zr-4Mo-4Cr","vitesse de chauffage",0.7,null,null,null,"°C/s","","","","","",false,"unmapped_property","conclusions",""],["hal:tel-01748686","Ti-5Al-2Sn-2Zr-4Mo-4Cr","vitesse de chauffage",3.5,null,null,null,"°C/s","","","","","",false,"unmapped_property","conclusions",""],["hal:tel-01748686","Ti-5Al-2Sn-2Zr-4Mo-4Cr","température de début de transformation",433.0,null,null,null,"°C","","revenu 640°C","","","",false,"unmapped_property","conclusions",""],["hal:tel-01748686","","coefficient de dilatation thermique",13.0,null,null,null,"10-6K-1","","","","","",false,"unmapped_property","conclusions",""],["hal:tel-01748686","","pente",5.0,null,null,null,"10-6K-1","","","","","",false,"unmapped_property","conclusions",""],["hal:tel-01748686","","parametre aα",0.6,null,null,null,"%","424°C","","","","",false,"unmapped_property","conclusions",""],["hal:tel-01748686","Ti-5Al-2Sn-2Zr-4Mo-4Cr","DureteHV30",550.0,null,null,null,"HV30","","isothermal holding at 520°C","","","",false,"unmapped_property","conclusions",""],["hal:tel-01748686","Ti-5Al-2Sn-2Zr-4Mo-4Cr","DureteHV30",450.0,null,null,null,"HV30","","isothermal holding at 570°C","","","",false,"unmapped_property","conclusions",""],["hal:tel-01748686","Ti-5Al-2Sn-2Zr-4Mo-4Cr","dureté",550.0,null,null,null,"HV30","","isothermal treatment at low temperatures","fine precipitates","","",false,"unmapped_property","conclusions",""],["hal:tel-01748686","Ti-5Al-2Sn-2Zr-4Mo-4Cr","ca",0.0,null,null,null,"m","620°C","isothermal holding at 620°C","","","",false,"unmapped_property","conclusions",""],["hal:tel-01748686","Ti-5Al-2Sn-2Zr-4Mo-4Cr","aa",0.0,null,null,null,"m","620°C","isothermal holding at 620°C","","","",false,"unmapped_property","conclusions",""],["hal:tel-01749004","","distributions de tailles des grains",15.0,null,null,null,"%","","","equiaxed","","",false,"unmapped_property","conclusions",""],["hal:tel-01749004","","plus gros grains",55.0,null,null,null,"%","","","","","",false,"unmapped_property","conclusions",""],["hal:tel-01749004","","plus gros grains",70.0,null,null,null,"%","","","","","",false,"unmapped_property","conclusions",""],["hal:tel-01749004","","plus gros grains",80.0,null,null,null,"%","","","","","",false,"unmapped_property","conclusions",""],["hal:tel-01749065","CP-Ti Grade 2","contrainte théorique",500.0,null,null,null,"MPa","","","","","",false,"unmapped_property","conclusions",""],["hal:tel-01749065","CP-Ti Grade 2","contrainte maximale",501.26,null,null,null,"MPa","","","","","",false,"unmapped_property","conclusions",""],["hal:tel-01749065","CP-Ti Grade 2","contrainte minimale",498.25,null,null,null,"MPa","","","","","",false,"unmapped_property","conclusions",""],["hal:tel-01749065","CP-Ti Grade 2","contrainte maximale",200.0,null,null,null,"MPa","","","","","",false,"unmapped_property","conclusions",""],["hal:tel-01749065","CP-Ti Grade 2","contrainte maximale",500.0,null,null,null,"MPa","","","","","",false,"unmapped_property","conclusions",""],["hal:tel-01749065","CP-Ti Grade 2","section utile théorique",14.3,null,null,null,"mm2","","","","","",false,"unmapped_property","conclusions",""],["hal:tel-01749279","Ti-5Al-5Mo-5V-3Cr","précipités lamellaires αs",0.0,null,null,null,"","460–750°C","","lamellar","","",false,"unmapped_property","conclusions",""],["hal:tel-01749279","Ti-5Al-5Mo-5V-3Cr","dissolution des nodules αP",0.0,null,null,null,"","760–847°C","","","","",false,"unmapped_property","conclusions",""],["hal:tel-01749279","Ti-5Al-5Mo-5V-3Cr","températures de maintien",0.0,300.0,800.0,null,"°C","","","","","",false,"unmapped_property","conclusions",""],["hal:tel-01749279","Ti-5Al-5Mo-5V-3Cr","courbes en C",0.0,null,null,null,"","325°C, 425°C, 575°C, 700°C","","","","",false,"unmapped_property","conclusions",""],["hal:tel-01749279","Ti-5Al-5Mo-5V-3Cr","morphologie αGB",0.0,null,null,null,"","800°C","maintien isotherme 800°C","alphaGB","","",false,"unmapped_property","conclusions",""],["hal:tel-01749279","Ti-5Al-5Mo-5V-3Cr","morphologie αWGB",0.0,null,null,null,"","750°C","maintien isotherme 750°C","alphaWGB","","",false,"unmapped_property","conclusions",""],["hal:tel-01749279","Ti-5Al-5Mo-5V-3Cr","fraction maximale de phase α",57.0,null,null,null,"%m","","","","","",false,"unmapped_property","conclusions",""],["hal:tel-01749279","Ti-5Al-5Mo-5V-3Cr","fraction massique de phase α",42.0,null,null,null,"%m","700°C","","","","",false,"unmapped_property","conclusions",""],["hal:tel-01749279","Ti-5Al-5Mo-5V-3Cr","fraction massique de phase α",57.0,null,null,null,"%m","500°C","","","","",false,"unmapped_property","conclusions",""],["hal:tel-01749279","Ti-5Al-5Mo-5V-3Cr","amplitude de variation de aβ",0.9,null,null,null,"%","410 °C","","","","",false,"unmapped_property","discussion",""],["hal:tel-01749279","Ti-5Al-5Mo-5V-3Cr","coeﬃcients de dilatation",0.0,null,null,null,"K-1","","","","","",false,"unmapped_property","discussion",""],["hal:tel-01749279","Ti-5Al-5Mo-5V-3Cr","´evolution lin´eaire",0.0,null,null,null,"K-1","300°C to 550°C","","","","",false,"unmapped_property","discussion",""],["hal:tel-01749279","Ti-5Al-5Mo-5V-3Cr","pentes",0.0,null,null,null,"K-1","","","","","",false,"unmapped_property","discussion",""],["hal:tel-01749279","Ti-5Al-5Mo-5V-3Cr","pentes",0.0,null,null,null,"K-1","","","","","",false,"unmapped_property","discussion",""],["hal:tel-01749279","Ti-5Al-5Mo-5V-3Cr","pentes",0.0,null,null,null,"K-1","","","","","",false,"unmapped_property","discussion",""],["hal:tel-01749279","Ti-5Al-5Mo-5V-3Cr","niveaux de coeﬃcient de dilatation",0.0,null,null,null,"K-1","","","","","",false,"unmapped_property","discussion",""],["hal:tel-01749279","Ti-5Al-5Mo-5V-3Cr","niveaux de coeﬃcient de dilatation",0.0,null,null,null,"K-1","","","","","",false,"unmapped_property","discussion",""],["hal:tel-01749279","Ti-5Al-5Mo-5V-3Cr","niveaux de coeﬃcient de dilatation",0.0,null,null,null,"K-1","","","","","",false,"unmapped_property","discussion",""],["hal:tel-01749279","Ti-5Al-5Mo-5V-3Cr","fraction de phase α",0.56,null,null,null,"%m","","","bimodal","","",false,"unmapped_property","discussion",""],["hal:tel-01749279","Ti-5Al-5Mo-5V-3Cr","fraction de phase α",0.17,null,null,null,"%m","","","","","",false,"unmapped_property","discussion",""],["hal:tel-01749279","Ti-5Al-5Mo-5V-3Cr","fraction de phase α",0.15,null,null,null,"%m","","","","","",false,"unmapped_property","discussion",""],["hal:tel-01749279","Ti-5Al-5Mo-5V-3Cr","fraction massique de phase α",51.5,46.0,57.0,null,"%m","","","","","",false,"unmapped_property","discussion",""],["hal:tel-01749279","Ti-5Al-5Mo-5V-3Cr","volume moyen",0.6,null,null,null,"µm3","","","","","",false,"unmapped_property","conclusions",""],["hal:tel-01749279","Ti-5Al-5Mo-5V-3Cr","volume moyen",0.14,null,null,null,"µm3","","refroidi à 0,2°C/s depuis le domaine monophasé β","","","",false,"unmapped_property","conclusions",""],["hal:tel-01749279","Ti-5Al-5Mo-5V-3Cr","Eel",180.0,null,null,null,"MJ/m3","","","","","",false,"unmapped_property","conclusions",""],["hal:tel-01749279","Ti-5Al-5Mo-5V-3Cr","Eel",9.0,null,null,null,"MJ/m3","","","","","",false,"unmapped_property","conclusions",""],["hal:tel-01749279","Ti-5Al-5Mo-5V-3Cr","Eel",67.0,null,null,null,"MJ/m3","550 °C","","","","",false,"unmapped_property","conclusions",""],["hal:tel-01749279","Ti-5Al-5Mo-5V-3Cr","Eel",5.0,null,null,null,"MJ/m3","750 °C","","","","",false,"unmapped_property","conclusions",""],["hal:tel-01749279","Ti-5Al-5Mo-5V-3Cr","volume du pr´ecipit´e",0.0,null,null,null,"µm3","","","","","",true,"unmapped_property","conclusions",""],["hal:tel-01749279","Ti-5Al-5Mo-5V-3Cr","rapports d’aspect et ´energie ´elastique",0.25,null,null,null,"","","","","","",true,"unmapped_property","conclusions",""],["hal:tel-01749279","Ti-5Al-5Mo-5V-3Cr","rapports d’aspect et ´energie ´elastique",0.24,null,null,null,"","","","","","",true,"unmapped_property","conclusions",""],["hal:tel-01749279","Ti-5Al-5Mo-5V-3Cr","rapports d’aspect et ´energie ´elastique",2.0,null,null,null,"","","","","","",true,"unmapped_property","conclusions",""],["hal:tel-01749279","Ti-5Al-5Mo-5V-3Cr","rapports d’aspect et ´energie ´elastique",1.8,null,null,null,"","","","","","",true,"unmapped_property","conclusions",""],["hal:tel-01749279","Ti-5Al-5Mo-5V-3Cr","rapports d’aspect et ´energie ´elastique",0.0,null,null,null,"J","","","","","",true,"unmapped_property","conclusions",""],["hal:tel-01749279","Ti-5Al-5Mo-5V-3Cr","rapports d’aspect et ´energie ´elastique",0.0,null,null,null,"J","","","","","",true,"unmapped_property","conclusions",""],["hal:tel-01749279","Ti-5Al-5Mo-5V-3Cr","rayon initial",2.13,null,null,null,"nm","","","","","",true,"unmapped_property","conclusions",""],["hal:tel-01749279","Ti-5Al-5Mo-5V-3Cr","Dureté (HV30)",366.0,null,null,null,"HV30","","","","","",false,"unmapped_property","conclusions",""],["hal:tel-01749279","Ti-5Al-5Mo-5V-3Cr","Dureté (HV30)",401.0,null,null,null,"HV30","","","","","",false,"unmapped_property","conclusions",""],["hal:tel-01749279","Ti-5Al-5Mo-5V-3Cr","Dureté (HV30)",424.0,null,null,null,"HV30","","","","","",false,"unmapped_property","conclusions",""],["hal:tel-01749279","Ti-5Al-5Mo-5V-3Cr","Vit. de chauﬀ.",3.0,null,null,null,"°C/s","","","","","",false,"unmapped_property","conclusions",""],["hal:tel-01749447","Ti-5Al-3Mo-3V-2Zr-2Cr-1Nb-1Fe","slope of the first straight line ... time is about 18000s",18000.0,null,null,null,"s","","","","JMAK function","",false,"unmapped_property","methods",""],["hal:tel-01749447","Ti-5Al-3Mo-3V-2Zr-2Cr-1Nb-1Fe","slope of the second straight line ... time is about 40000s",40000.0,null,null,null,"s","","","","JMAK function","",false,"unmapped_property","methods",""],["hal:tel-01749447","Ti-5Al-3Mo-3V-2Zr-2Cr-1Nb-1Fe","α amount",41.0,null,null,null,"vol.%","","aged 4h at 500°C, 42% deformation","","XRD","",false,"unmapped_property","methods",""],["hal:tel-01749447","Ti-5Al-3Mo-3V-2Zr-2Cr-1Nb-1Fe","α amount",32.0,null,null,null,"vol.%","","aged 4h at 500°C, 53% deformation","","XRD","",false,"unmapped_property","methods",""],["hal:tel-01749447","Ti-5Al-3Mo-3V-2Zr-2Cr-1Nb-1Fe","α amount",58.0,null,null,null,"vol.%","","un-deformed","","XRD","",false,"unmapped_property","methods",""],["hal:tel-01749447","Ti-5Al-3Mo-3V-2Zr-2Cr-1Nb-1Fe","Volume fraction of α phase (vol.%)",41.0,null,null,null,"vol.%","","aged 4h at 500°C, 42% deformation, heating rate 10oC/s","","XRD","",false,"unmapped_property","methods",""],["hal:tel-01749447","Ti-5Al-3Mo-3V-2Zr-2Cr-1Nb-1Fe","Volume fraction of α phase (vol.%)",32.0,null,null,null,"vol.%","","aged 4h at 500°C, 53% deformation, heating rate 10oC/s","","XRD","",false,"unmapped_property","methods",""],["hal:tel-01749447","Ti-5Al-3Mo-3V-2Zr-2Cr-1Nb-1Fe","Volume fraction of α phase (vol.%)",58.0,null,null,null,"vol.%","","un-deformed, heating rate 10oC/s","","XRD","",false,"unmapped_property","methods",""],["hal:tel-01749447","Ti-5Al-3Mo-3V-2Zr-2Cr-1Nb-1Fe","Volume fraction of α phase (vol.%)",33.0,null,null,null,"vol.%","","aged 4h at 500°C, 42% deformation, heating rate 0.1oC/s","","XRD","",false,"unmapped_property","methods",""],["hal:tel-01749447","Ti-5Al-3Mo-3V-2Zr-2Cr-1Nb-1Fe","Volume fraction of α phase (vol.%)",30.0,null,null,null,"vol.%","","aged 4h at 500°C, 53% deformation, heating rate 0.1oC/s","","XRD","",false,"unmapped_property","methods",""],["hal:tel-01749447","Ti-5Al-3Mo-3V-2Zr-2Cr-1Nb-1Fe","Volume fraction of α phase (vol.%)",53.0,null,null,null,"vol.%","","un-deformed, heating rate 0.1oC/s","","XRD","",false,"unmapped_property","methods",""],["hal:tel-01749795","Ti-11.5Mo-6Zr-4.5Sn","module sécant en décharge",50.0,null,null,null,"%","","","","","",false,"unmapped_property","other",""],["hal:tel-01749978","Ti-5Al-2Sn-2Zr-4Mo-4Cr","paramètre de maille aβ",3.235,3.22,3.25,null,"Å","600–825°C","","","X-ray diffraction","",false,"unmapped_property","conclusions",""],["hal:tel-01749978","Ti-5Al-2Sn-2Zr-4Mo-4Cr","paramètre de maille aα",2.93,2.93,2.93,null,"Å","room temperature","","","X-ray diffraction","",false,"unmapped_property","conclusions",""],["hal:tel-01749978","Ti-5Al-2Sn-2Zr-4Mo-4Cr","paramètre de maille cα",4.68,4.68,4.68,null,"Å","room temperature","","","X-ray diffraction","",false,"unmapped_property","conclusions",""],["hal:tel-01749978","Ti-5Al-2Sn-2Zr-4Mo-4Cr","paramètre de maille aα",2.93,2.93,2.93,null,"Å","550–600°C","","","X-ray diffraction","",false,"unmapped_property","conclusions",""],["hal:tel-01749978","Ti-5Al-2Sn-2Zr-4Mo-4Cr","paramètre de maille cα",4.68,4.68,4.68,null,"Å","550–600°C","","","X-ray diffraction","",false,"unmapped_property","conclusions",""],["hal:tel-01749978","Ti-5Al-2Sn-2Zr-4Mo-4Cr","durée pour l’épaississement",260.0,null,null,null,"s","700°C","","","","",true,"unmapped_property","conclusions",""],["hal:tel-01749978","Ti-5Al-2Sn-2Zr-4Mo-4Cr","densité",4650.0,null,null,1.2,"kg.m-3","","","","","",false,"unmapped_property","conclusions",""],["hal:tel-01749978","Ti-5Al-2Sn-2Zr-4Mo-4Cr","coefficients",0.0,null,null,null,"K-1","","","","","",false,"unmapped_property","conclusions",""],["hal:tel-01749978","Ti-5Al-2Sn-2Zr-4Mo-4Cr","coefficients",0.0,null,null,null,"K-1","","","","","",false,"unmapped_property","conclusions",""],["hal:tel-01749978","Ti-5Al-2Sn-2Zr-4Mo-4Cr","masse volumique",4650.0,null,null,null,"kg.m-3","20°C","","","","",false,"unmapped_property","conclusions",""],["hal:tel-01749978","Ti-5Al-2Sn-2Zr-4Mo-4Cr","masse volumique",4520.0,null,null,null,"kg.m-3","920°C","","","","",false,"unmapped_property","conclusions",""],["hal:tel-01749978","Ti-5Al-2Sn-2Zr-4Mo-4Cr","chaleur spécifique",548.0,null,null,null,"J.kg-1.K-1","27°C","","","DSC","",false,"unmapped_property","conclusions",""],["hal:tel-01749978","Ti-5Al-2Sn-2Zr-4Mo-4Cr","chaleur spécifique",712.0,null,null,null,"J.kg-1.K-1","constant","","","","",false,"unmapped_property","conclusions",""],["hal:tel-01749978","Ti-5Al-2Sn-2Zr-4Mo-4Cr","chaleur spécifique",525.0,null,null,null,"J.kg-1.K-1","room temperature","","","","",false,"unmapped_property","conclusions",""],["hal:tel-01749978","Ti-5Al-2Sn-2Zr-4Mo-4Cr","chaleur spécifique",640.0,null,null,null,"J.kg-1.K-1","500°C","","","","",false,"unmapped_property","conclusions",""],["hal:tel-01749978","Ti-5Al-2Sn-2Zr-4Mo-4Cr","diffusivité thermique",4.0,null,null,null,"W.m-2.K-1","20°C","","","Flash","",false,"unmapped_property","conclusions",""],["hal:tel-01749978","Ti-5Al-2Sn-2Zr-4Mo-4Cr","diffusivité thermique",18.0,null,null,null,"W.m-2.K-1","1000°C","","","Flash","",false,"unmapped_property","conclusions",""],["hal:tel-01749978","Ti-5Al-2Sn-2Zr-4Mo-4Cr","diffusivité thermique",4.0,null,null,null,"W.m-2.K-1","20°C","","","Flash","",false,"unmapped_property","conclusions",""],["hal:tel-01749978","Ti-5Al-2Sn-2Zr-4Mo-4Cr","diffusivité thermique",18.0,null,null,null,"W.m-2.K-1","1000°C","","","Flash","",false,"unmapped_property","conclusions",""],["hal:tel-01749978","Ti-5Al-2Sn-2Zr-4Mo-4Cr","conductivité thermique",7.0,null,null,null,"W.m-2.K-1","20°C","","","","",false,"unmapped_property","conclusions",""],["hal:tel-01749978","Ti-5Al-2Sn-2Zr-4Mo-4Cr","conductivité thermique",22.0,null,null,null,"W.m-2.K-1","880°C","","","","",false,"unmapped_property","conclusions",""],["hal:tel-01749978","Ti-5Al-2Sn-2Zr-4Mo-4Cr","conductivité thermique",4.0,null,null,null,"W.m-2.K-1","880°C","","","","",false,"unmapped_property","conclusions",""],["hal:tel-01749978","Ti-5Al-2Sn-2Zr-4Mo-4Cr","conductivité thermique",18.0,null,null,null,"W.m-2.K-1","980°C","","","","",false,"unmapped_property","conclusions",""],["hal:tel-01751100","","aa (Â)",3.2603,3.2599,3.2607,0.0003,"Å","790 °C","","","","",false,"unmapped_property","conclusions",""],["hal:tel-01751100","","ca (Â)",4.6908,4.6886,4.6913,0.0004,"Å","790 °C","","","","",false,"unmapped_property","conclusions",""],["hal:tel-01751100","","aa (Â)",3.2606,3.25,3.2611,0.0004,"Å","750 °C","","","","",false,"unmapped_property","conclusions",""],["hal:tel-01751100","","ca (Â)",4.69,4.6894,4.6907,0.0004,"Å","750 °C","","","","",false,"unmapped_property","conclusions",""],["hal:tel-01751100","","aa (Â)",3.25,3.237,3.2616,0.0005,"Å","600 °C","","","","",false,"unmapped_property","conclusions",""],["hal:tel-01751100","","ca (Â)",4.675,4.6678,4.682,0.0008,"Å","600 °C","","","","",false,"unmapped_property","conclusions",""],["hal:tel-01751571","Ti-5Al-2Sn-2Zr-4Mo-4Cr","traitement thermique",920.0,null,null,null,"°C","","solution treatment 920°C/30min","single-phase β","","",false,"unmapped_property","conclusions",""],["hal:tel-01751571","Ti-5Al-2Sn-2Zr-4Mo-4Cr","diamètre",3.0,null,null,null,"mm","","","","","",false,"unmapped_property","conclusions",""],["hal:tel-01751571","Ti-5Al-2Sn-2Zr-4Mo-4Cr","refroidissement rapide",20.0,null,null,null,"°C/s","","","","","",false,"unmapped_property","conclusions",""],["hal:tel-01751571","Ti-5Al-2Sn-2Zr-4Mo-4Cr","déformation maximale",35.0,null,null,null,"%","","","","tensile test","",false,"unmapped_property","conclusions",""],["hal:tel-01751571","Ti-5Al-2Sn-2Zr-4Mo-4Cr","35%",35.0,null,null,null,"%","","","","","",false,"unmapped_property","conclusions",""],["hal:tel-01752400","Ti-6Al-4V","sensibilité à la vitesse de déformation",340.0,null,null,null,"MPa/décade","room temperature","","Widmanstätten","tensile test","104 s−1",false,"unmapped_property","conclusions",""],["hal:tel-01752400","Ti-6Al-4V","influence sur le comportement à grande vitesse de déformation",-0.875,null,null,null,"MPa/K","","","Widmanstätten","","2.103 s−1",false,"unmapped_property","conclusions",""],["hal:tel-01752400","Ti-6Al-4V","tension d'écaillage",4550.0,3900.0,5200.0,null,"MPa","","","Widmanstätten","impact test","",false,"unmapped_property","conclusions",""],["hal:tel-01752400","Ti-6Al-4V","sensibilité de cette contrainte à la température",-0.86,null,null,null,"MPa/K","","","Widmanstätten","","",false,"unmapped_property","conclusions",""],["hal:tel-01752400","Ti-6Al-4V","contrainte locale critique",4500.0,null,null,null,"MPa","","","Widmanstätten","CPFEM prediction","",true,"unmapped_property","conclusions",""],["hal:tel-01752531","Ti-46.5Al","coefficient",0.42,null,null,null,"MPa.K-1","20 to 600 °C","","","","",false,"unmapped_property","conclusions",""],
