Repository: akhtar07/tisci-explorer

# TiSci Explorer

A read-only, static explorer for **TiSci**, an autonomous research agent for titanium alloys. TiSci reads the
titanium-alloy literature, builds a knowledge graph and a table of measured values, proposes hypotheses where the
graph has gaps, and tests them with DFT (MACE / VASP) and the ICME-lite multiscale chain.

**Live site:** https://akhtar07.github.io/tisci-explorer/

The site has seven sections:

| Section | What it shows |
|---|---|
| Overview | Corpus → graph → facts → hypotheses → verdicts, with the snapshot's counts |
| Worked example | One full loop for W in α-Ti: graph path, hypothesis, novelty check, DFT test, verdict, follow-up, DAMASK |

File: data/facts/porosity.json (part 12 of 17)
location, whereas a similar analysis performed on a round tensile bar (similar to geometry A) exhibited a porosity ratio up to f* = 2.0 × 10-2."],["oa:W4383227267","Ti-42Nb","material porosity",5.6,null,null,null,"%","","","bimodal","","",false,"","methods","Resulting material porosity and density for the tested specimens were calculated earlier in [] and are equal to 5.6% and 5.31 g/cm3, respectively."],["oa:W4383818022","Ti-1023","Fe content deviation",5.77,3.4,9.3,null,"%","","homogenization HT at 1100 °C/12h","","","",false,"","results_discussion","When the homogenization HT temperature is increased to 1100 °C, the Fe content deviations in the ingot are 3.4%, 4.6% and 9.3%, respectively, which are slightly improved compared to before HT."],["oa:W4383818022","Ti-1023","Fe content deviation",2.1,0.4,3.8,null,"%","","homogenization HT at 1200 °C/12h","","","",false,"","results_discussion","After 12 h of homogenization HT at 1200 °C, the Fe content deviations in the ingot reaches 0.4–3.8%, and the distribution uniformity of the Fe content is further improved with the increase in temperature, as shown in ."],["oa:W4383818022","Ti-1023","Fe content deviation",8.55,3.8,13.3,null,"%","","before HT","","","",false,"","results_discussion","For the samples before HT, according to the statistical results of 36 pairs of Fe contents in the grain boundary and in the center of 12 grains, it can be seen that there is a difference of 3.8–13.3% between the Fe content in the grain center and the grain boundary."],["oa:W4383818022","Ti-1023","Fe content deviation",7.7,5.7,12.8,null,"%","","homogenization HT at 1050 °C/12h","","","",false,"","results_discussion","The results show that after homogenization HT at 1050 °C for 12 h, the Fe content deviations in the Ti-1023 ingot are 5.7%, 12.8% and 5.6%, respectively, which are not significantly lower than before HT."],["oa:W4383818022","Ti-1023","Fe content deviation",4.0,null,null,null,"%","","homogenization HT 1150–1200 °C/12 h","","","",false,"","conclusions","Fe content can achieve complete uniformity within the grain of Ti-1023 after homogenization HT at 1200 °C for 12 h.Homogenization HT of Ti-1023 at 1150 °C to 1200 °C for 12 h can reduce the Fe content deviation from about 10% to less than 4%."],["oa:W4383818022","Ti-1023","Fe content deviation",4.0,2.6,5.0,null,"%","","homogenization HT at 1150 °C/12h","","","",false,"","results_discussion","When the homogenization HT temperature is increased to 1150 °C, the Fe content deviations in the ingot are 2.6%, 3.8% and 5.0%, respectively."],["oa:W4383911788","Ti-2.5Al","porosity",9.65,8.5,10.8,null,"%","","","","","",false,"","results","Materials 2023, 16, 4917 6 of 11 In terms of porosity, the amount of pores present in both the green (12.2 →15.3%) and sintered (8.5 →10.8%) samples increases as the amount of alloying elements increases."],["oa:W4383911788","Ti-2.5Al","porosity",13.75,12.2,15.3,null,"%","","","","","",false,"","results","Materials 2023, 16, 4917 6 of 11 In terms of porosity, the amount of pores present in both the green (12.2 →15.3%) and sintered (8.5 →10.8%) samples increases as the amount of alloying elements increases."],["oa:W4383911788","Ti-2.5Al","residual porosity",0.0,null,null,null,"","","","","","",false,"unit_missing","discussion","Although the green and sintered densities increase with the amount of alloying elements (Figure 4a), it is also found that the amount of residual porosity increases (Figure 4b)."],["oa:W4383911788","Ti-10Mn-2.5Al","Porosity (%)",9.0,null,null,null,"%","","","","","",false,"","discussion","400 600 800 1000 1200 1400 0 3 6 9 12 15 YS (MPa) Elongation (%) This study Ti-(1-14)Mn - S Ti-(1-10)Mn - F Ti-13Mn - CD Ti-2Al-2Mn - W Mn content (a) 500 700 900 1100 1300 1500 150 200 250 300 350 400 450 UTS (MPa) Hardness (HV30) This study Ti-(1-14)Mn - S Ti-(1-10)Mn - F Ti-13Mn - CD Mn content (b) 500 700 900 1100 1300 1500 0 3 6 9 12 15 UTS (MPa) Porosity (%) This study Ti-(1-14)Mn - S Ti-(1-10)Mn - F Ti-13Mn - CD Ti-2Al-2Mn - W c) 0 3 6 9 12 15 0 3 6 9 12 15 Elongation [%] Alloying element"],["oa:W4383911788","Ti-5Mn-2.5Al","Porosity (%)",6.0,null,null,null,"%","","","","","",false,"","discussion","400 600 800 1000 1200 1400 0 3 6 9 12 15 YS (MPa) Elongation (%) This study Ti-(1-14)Mn - S Ti-(1-10)Mn - F Ti-13Mn - CD Ti-2Al-2Mn - W Mn content (a) 500 700 900 1100 1300 1500 150 200 250 300 350 400 450 UTS (MPa) Hardness (HV30) This study Ti-(1-14)Mn - S Ti-(1-10)Mn - F Ti-13Mn - CD Mn content (b) 500 700 900 1100 1300 1500 0 3 6 9 12 15 UTS (MPa) Porosity (%) This study Ti-(1-14)Mn - S Ti-(1-10)Mn - F Ti-13Mn - CD Ti-2Al-2Mn - W c) 0 3 6 9 12 15 0 3 6 9 12 15 Elongation [%] Alloying element"],["oa:W4383911788","Ti-2.5Al-1Mn","Porosity (%)",3.0,null,null,null,"%","","","","","",false,"","discussion","400 600 800 1000 1200 1400 0 3 6 9 12 15 YS (MPa) Elongation (%) This study Ti-(1-14)Mn - S Ti-(1-10)Mn - F Ti-13Mn - CD Ti-2Al-2Mn - W Mn content (a) 500 700 900 1100 1300 1500 150 200 250 300 350 400 450 UTS (MPa) Hardness (HV30) This study Ti-(1-14)Mn - S Ti-(1-10)Mn - F Ti-13Mn - CD Mn content (b) 500 700 900 1100 1300 1500 0 3 6 9 12 15 UTS (MPa) Porosity (%) This study Ti-(1-14)Mn - S Ti-(1-10)Mn - F Ti-13Mn - CD Ti-2Al-2Mn - W c) 0 3 6 9 12 15 0 3 6 9 12 15 Elongation [%] Alloying element"],["oa:W4385629431","Ti-6Al-4V","pores",0.17,null,null,null,"%","","as-built L-PBF","","X-ray tomography","",false,"","results_discussion","These results agree with X-ray tomography analysis, shown in Figure 3, where the sample built using 244 W showed the higher number of pores (0.17%) in comparison with the other conditions."],["oa:W4386003040","Ti-6Al-4V","pores measuring less than 1.67 μm",0.0,null,null,null,"","","PBF-EB","","","",false,"unit_missing","results","The pattern of pore sizes in the coating on the PBF-EB substrate shows a higher concentration of small pores measuring less than 1.67 μm at 600 s (c)."],["oa:W4386003040","Ti-6Al-4V","pores smaller than 1 mm",0.0,null,null,null,"","","PBF-EB","","","",false,"unit_missing","results","As the process advances to 240 s, the coating on the PBF-EB substrate predominantly exhibits pores smaller than 1 mm ( c2 and a)."],["oa:W4386003040","Ti-6Al-4V","porosity",0.0,null,null,null,"","","PBF-EB","","","",false,"unit_missing","abstract","The PBF-EB coatings had lower porosity because they contained fewer pores larger than 1 μm."],["oa:W4386003040","Ti-6Al-4V","porosity",0.0,null,null,null,"","","wrought","","","",false,"unit_missing","abstract","After 1000 s of PEO, the coatings formed on the wrought substrates exhibited higher porosity and larger pores (>1 μm) compared to those produced on the PBF-EB specimens."],["oa:W4386003040","Ti-6Al-4V","pores ranging from 2 to 5 μm",0.0,null,null,null,"","","wrought","","","",false,"unit_missing","results","In contrast, the coating on the wrought substrate exhibits the presence of larger pore sizes ranging from 2 to 5 μm (d)."],["oa:W4386003040","Ti-6Al-4V","small-sized pores below 1 μm",0.0,null,null,null,"","","","","","",false,"unit_missing","results","Nevertheless, both coatings exhibit the persistence of small-sized pores below 1 μm (e and f)."],["oa:W4386003040","Ti-6Al-4V","pores larger than 1 μm",0.0,null,null,null,"","","","","","",false,"unit_missing","results","The increase in porosity observed at 240 s could be attributed to the presence of pores smaller than 1 μm, whereas by 1000 s, the porosity is mostly caused by pores larger than 1 μm."],["oa:W4386003040","Ti-6Al-4V","pores smaller than 1 μm",0.0,null,null,null,"","","","","","",false,"unit_missing","results","The increase in porosity observed at 240 s could be attributed to the presence of pores smaller than 1 μm, whereas by 1000 s, the porosity is mostly caused by pores larger than 1 μm."],["oa:W4386030209","Ti-6Al-4V","porosity",0.35,null,null,null,"%","","as-built SLM","","","",false,"","results_discussion","Upon analysing the results, the average measured values of the porosity and top and side surface roughness were determined to be 99.65%, 2.8 μm, and 4.29 μm, respectively."],["oa:W4386030209","Ti-6Al-4V","porosity level",1.0,null,null,null,"%","","as-built SLM","","","",false,"","results_discussion","However, it is important to note that beyond the optimum energy density level, which corresponds to the peak relative density, the graph demonstrates a scattering of relative density values that exceed the optimal porosity level, reaching as high as 140 J/mm3."],["oa:W4386030209","Ti-6Al-4V","voids or cavities",1.0,null,null,null,"%","","as-built SLM","","","",false,"","results_discussion","These keyholes are voids or cavities that negatively impact the material density, resulting in a decrease in the relative density of Ti6Al4V samples."],["oa:W4386199520","Ti-6Al-4V","volume fraction of LOF defects",0.0002,null,null,null,"","","","","X-ray CT","",true,"unit_missing","results_discussion","J Mater Sci (2023) 58:13398–13421 Extrapolating from the X-ray CT data, considering the resolution of the technique (anything < 432 μm3 is not resolvable3) and working on the assumption that almost all lack-of-fusion porosity is limited to the edges of the sample with only a few exceptions (as observed from optical micrographs and mosaics such as Fig. 1), the volume fraction of LOF defects in the full build (15 mm × 15 mm × 25 mm) would be close to 1.51 × 10–4 (0.0151%) distributed in approximat"],["oa:W4386216573","Ti-6Al-4V","porosity",4.21,null,null,null,"%","","","","","",false,"","conclusions","Page 12/20 significantly with the amount of defocusing, and the highest porosity in the weld was 4.21% when the amount of defocusing was − 2mm."],["oa:W4386216573","Ti-6Al-4V","porosity rate",0.0,null,null,null,"","","","","","",false,"unit_missing","results_discussion","The porosity rate dropped steeply when the amount of defocusing changed from 2mm to 4mm, and − 4mm to -6mm, and the decline of more than 80%."],["oa:W4386216573","Ti-6Al-4V","porosity",0.0,null,null,null,"%","","","","","",false,"","conclusions","The porosity rate was reduced to 0 when the amount of defocusing was 6mm."],["oa:W4386216573","Ti-6Al-4V","porosity",4.21,null,null,null,"%","","","","","",false,"","results_discussion","The highest porosity in the weld was 4.21% when the amount of defocusing was − 2mm."],["oa:W4386216573","Ti-6Al-4V","porosity",2.97,null,null,null,"%","","","","X-ray inspection","",false,"","results_discussion","The porosity of the F-1 weld joint was 2.97%."],["oa:W4386216573","Ti-6Al-4V","porosity rate",0.0,null,null,null,"","","","","","",false,"unit_missing","results_discussion","With the increase of the defocusing amount, the overall trend of the porosity rate was decreased, but the porosity rate rose significantly when the amount of defocusing changed from 0mm to -2mm."],["oa:W4386216573","Ti-6Al-4V","porosity",0.842,null,null,null,"%","","","","","",false,"","conclusions","The porosity decreased more than 80% when the amount of defocusing was 4mm and − 6mm."],["oa:W4386216573","Ti-6Al-4V","porosity",4.21,null,null,null,"%","","","","","",false,"","abstract","And the highest porosity in the weld was 4.21% when the defocusing amount was − 2 mm."],["oa:W4386284706","Ti-6Al-4V","Poisson’s Ratio",0.34,null,null,null,"","","","","","",false,"unit_missing","table","4440\t110\t860\t905\t30\t7.995\t0.34"],["oa:W4386284706","Ti-6Al-4V","Individual",0.2,0.2,0.2,null,"%","","","","","",false,"","table","5.5–6.8\t3.5–4.5\tRest\t0.30\t0.10\t0.05\t0.015\t0.20\t0.10\t0.40"],["oa:W4386514657","CP-Ti Grade 1","porosity",0.09,null,null,null,"%","","as-built LPBF","","","",false,"","results","The highest measured porosity (single image) was approximately 0.09%."],["oa:W4386514657","CP-Ti Grade 1","porosity",6.0,null,null,null,"%","","as-built LPBF","","","",true,"","results","Regarding the specimen, which was omitted during regression analysis, the response surface predicts a porosity of only approximately 6%."],["oa:W4386514657","CP-Ti Grade 1","porosity",0.01,null,null,null,"%","","as-built LPBF","","","",false,"","results","This is supported by specimens of the Doehlert design; for example, despite the great difference in the energy density of 71 J/ mm3 (laser power, scanning speed, and hatch distance of 200 W, 1,050 mm/s, and 90 μm, respectively) when compared to 195 J/ mm3 (laser power, scanning speed, and hatch distance of approximately 307 W, 1,050 mm/s, and 50 μm, respectively), both specimens exhibit very low porosity of only approximately 0.01% and 0.02% with an empirical standard deviation of approximately "],["oa:W4386514657","CP-Ti Grade 2","porosity",0.01,0.01,47.0,null,"%","room temperature","as-built LPBF","","","",false,"","results","3.1 LPBF of CP titanium 3.1.1 Process parameter optimization The 13 specimens printed as part of the Doehlert design exhibit an average porosity between approximately 0.01% and 47%."],["oa:W4386514657","CP-Ti Grade 1","porosity",0.02,null,null,null,"%","","as-built LPBF","","","",false,"","results","This is supported by specimens of the Doehlert design; for example, despite the great difference in the energy density of 71 J/ mm3 (laser power, scanning speed, and hatch distance of 200 W, 1,050 mm/s, and 90 μm, respectively) when compared to 195 J/ mm3 (laser power, scanning speed, and hatch distance of approximately 307 W, 1,050 mm/s, and 50 μm, respectively), both specimens exhibit very low porosity of only approximately 0.01% and 0.02% with an empirical standard deviation of approximately "],["oa:W4386514657","CP-Ti Grade 1","porosity",0.0,null,null,null,"%","","as-built LPBF","","computed tomography","",false,"","results","Few other pores were located close to the specimen’s surface with one pore exhibiting a comparable size of roughly 100 µm."],["oa:W4386514657","CP-Ti Grade 1","porosity",0.0,null,null,null,"%","","as-built LPBF","","computed tomography","",false,"","results","A different, conical sample processed with the same settings and studied tentatively via computed tomography showed ﬁve recognizable pores within the sample’s volume with a maximum size of roughly 30 µm."],["oa:W4386514657","CP-Ti Grade 1","porosity",0.02,null,null,null,"%","","as-built LPBF","","","",false,"","results","During subsequent veriﬁcation of the established set of optimized volume process parameters using, additionally, a rotating scanning pattern (see Section 2.2, which can lead, among other possible inﬂuences on properties or microstructure to lower porosity (Thijs et al., 2010)), an average porosity of approximately 0.02% was measured."],["oa:W4386514657","CP-Ti Grade 2","porosity",47.0,47.0,47.0,null,"%","room temperature","as-built LPBF","","","",false,"","results","The highest residual is particularly present for the specimen exhibiting the highest measured porosity of approximately 47%, which was LPBF processed with the lowest energy density of approximately 10 J/mm3."],["oa:W4386996619","Ti-6Al-4V","Poisson’s ratio",0.0,null,null,null,"","","as-built EBM","","ultrasonic wave velocity","",true,"unit_missing","results_discussion","Both longitudinal and shear waveforms were collected from the raster and random samples, from which, along with the density and thickness measurements of the samples tested, the elastic modulus, Poisson’s ratio, shear modulus, and bulk modulus can be calculated using Equations (1)–(4)."],["oa:W4386996619","Random","Poisson’s Ratio",0.32,null,null,null,"","","","","ultrasonic testing","",false,"unit_missing","table","Random\t4380\t6120\t3150\t115.0\t0.320\t43.5\t106.4"],["oa:W4386996619","Raster","Poisson’s Ratio",0.325,null,null,null,"","","","","ultrasonic testing","",false,"unit_missing","table","Raster\t4420\t6220\t3170\t117.6\t0.325\t44.4\t111.9"],["oa:W4387115077","Ti-46Al-8Nb-2.5V","volume fraction of the β0 phase",6.2,null,null,null,"%","","annealed at 900 °C for 30 min","","","",false,"","conclusions","The volume fractions of the α2 phase, the γ phase, and the β0 phase are 51.7%, 39.0%, and 9.3%, respectively;When the hot-compression samples are annealed at 900 °C for 30 min, evident phase transformations occur, and the volume fraction of the α2 phase and the β0 phase decrease to 4.6% and 6.2%, respectively."],["oa:W4387160792","Ti-6Al-4V","porosity",0.02,0.02,0.02,null,"%","","","","","",false,"","results_discussion","This was substantially higher than the level of porosity observed in the bulk alloy regions, which averaged less than 0.02% for all samples."],["oa:W4387160792","Ti-6Al-4V","porosity",0.08,0.08,0.08,null,"%","","as-built SLM","","","",false,"","abstract","Also observed was an increased level of porosity (up to 0.08%) in the overhang print alloy, compared with the corresponding <0.02% in the alloy bulk."],["oa:W4387160792","Ti-6Al-4V","porosity",0.05,0.02,0.08,null,"%","","as-built SLM","","","",false,"","conclusions","Overhang porosity ranged from 0.02 to 0.08%, while that within the bulk alloy was 0.02%."],["oa:W4387160792","Ti-6Al-4V","porosity",0.02,null,null,null,"%","","as-built SLM","","","",false,"","results_discussion","Based on the results from this DOE, the parameters from test condition 11 produced overhang structures with low porosity, 0.02%, and relatively low Ra roughness, 17.8 µm, as well as forming a relatively homogenous overhang morphology."],["oa:W4387160792","Ti-6Al-4V","porosity",0.02,0.02,0.02,null,"%","","as-built SLM","","","",false,"","abstract","Also observed was an increased level of porosity (up to 0.08%) in the overhang print alloy, compared with the corresponding <0.02% in the alloy bulk."],["oa:W4387160792","Ti-6Al-4V","porosity",0.02,0.02,0.02,null,"%","","as-built SLM","","","",false,"","conclusions","Overhang porosity ranged from 0.02 to 0.08%, while that within the bulk alloy was 0.02%."],["oa:W4387160792","Ti-6Al-4V","volume fraction",2.1,null,null,null,"%","","as-built SLM","","","",false,"","results_discussion","The sample produced using parameter set 11 also had relatively low porosity, 2.1% volume fraction, compared to other samples."],["oa:W4387160792","Ti-6Al-4V","porosity",0.08,0.08,0.08,null,"%","","","","","",false,"","results_discussion","Page 7/17 Increased porosity was observed in the print layers immediately above the overhang, up to 0.08% volume fraction."],["oa:W4387332405","Ti-6Al-4V","Poisson Ratio",0.34,null,null,null,"","","","","","",false,"unit_missing","table","Ti6Al4V\t110\t0.34\t4400"],["oa:W4387999857","Ti-15Mo-5In","functional porosity control",0.03,null,null,null,"Pa","","press and sintered","predominantly β","","",false,"unit_mismatch","methods","Sintering was performed at 0.03 Pa in two cycles: (a) heating at 10 °C/min and holding temperature at 780 °C for 60 min and (b) heating at 7 °C/min and holding temperature at 1300 °C for 180 min."],["oa:W4388267637","","volume fraction of precipitates",1.5,1.0,2.0,null,"%","","","","","",false,"","results","The precipitates had a size of 80–100 nm and an elliptical shape, and their volume fraction was estimated to be 1–2%."],["oa:W4389392923","Ti-6Al-4V","porosity",50.0,null,null,null,"%","","","","","",false,"","methods",""],["oa:W4389398784","Ti-6Al-4V","porosity-diameter",116.0,null,null,null,"","","","","","",false,"unit_missing","discussion","However, as shown in Table 3, the porosity-diameter for EBM-specimens had a standard deviation of 116, thus containing signiﬁcant scatter and uncertainty."],["oa:W4389549104","Ti-6Al-4V","Porosity",25.0,null,null,null,"%","","","","","",false,"","methods","Finally, the porosity of the prepared sample was calculated using the following equation:(5)Φs=1−mair×ρwatermair−mwater×ρmaterial×100% where:Φs—Porosity of the sample;mair—Weight of the sample in air;mwater—Weight of the sample in water;ρwater—Density of water;ρmaterial—Density of compact Ti–6Al–4V."],["oa:W4389549104","Ti-6Al-4V","Porosity",45.0,null,null,null,"%","","","","","",false,"","methods","Finally, the porosity of the prepared sample was calculated using the following equation:(5)Φs=1−mair×ρwatermair−mwater×ρmaterial×100% where:Φs—Porosity of the sample;mair—Weight of the sample in air;mwater—Weight of the sample in water;ρwater—Density of water;ρmaterial—Density of compact Ti–6Al–4V."],["oa:W4389549104","Ti-6Al-4V","Porosity",65.0,null,null,null,"%","","","","","",false,"out_of_range","methods","Finally, the porosity of the prepared sample was calculated using the following equation:(5)Φs=1−mair×ρwatermair−mwater×ρmaterial×100% where:Φs—Porosity of the sample;mair—Weight of the sample in air;mwater—Weight of the sample in water;ρwater—Density of water;ρmaterial—Density of compact Ti–6Al–4V."],["oa:W4389549104","Ti-6Al-4V","Porosity",85.0,null,null,null,"%","","","","","",false,"out_of_range","methods","Finally, the porosity of the prepared sample was calculated using the following equation:(5)Φs=1−mair×ρwatermair−mwater×ρmaterial×100% where:Φs—Porosity of the sample;mair—Weight of the sample in air;mwater—Weight of the sample in water;ρwater—Density of water;ρmaterial—Density of compact Ti–6Al–4V."],["oa:W4389781894","Ti-6Al-4V","volume fraction of TiFe intermetallic compound",2.4,null,null,null,"%","","as-built SLM","","","",false,"","results","In addition, there is a diffraction peak at 2θ = 42.4° at the end of the weld, which corresponds to the TiFe intermetallic compound with the volume fraction 2.4% (Fig. 10b, curve 3, Table 4)."],["oa:W4389913724","AM Ti-6Al-4V","porosity",0.05,null,null,null,"%","","","","","",false,"","methods","The Young’s modulus 𝐸, Poisson’s ratio ν, yield stress 𝑅𝑝0.2 and tensile strength of AM Ti-6Al-4V are 121 GPa, 0.308, 1012 MPa and 1059 MPa, respectively [33]."],["oa:W4390320176","Ti-6Al-4V","porosity",68.0,null,null,null,"%","","as-built SLM","","","",false,"out_of_range","methods","The porosity and pore sizes of all scaffolds were set at 68 % and 800 μm, respectively, based on the previous experiments [,]."],["oa:W4390320176","Ti-6Al-4V","porosity",68.0,null,null,null,"%","","as-built SLM","","","",false,"out_of_range","methods","The porosity and pore sizes of all scaffolds were set at 68 % and 800 μm, respectively, based on the previous experiments [,]."],["oa:W4390320176","Ti-6Al-4V","Poisson's ratio",0.34,null,null,null,"","","","","","",false,"unit_missing","methods","The Elastic modulus and Poisson's ratio of TC4 were set to 110 GPa and 0.34, respectively."],["oa:W4390320176","Ti-6Al-4V","Porosity (%)",67.23,null,null,null,"%","","","","","",false,"out_of_range","table","Gyroid\t68.70\t67.23\t10.08\t11.30"],["oa:W4390320176","Ti-6Al-4V","Porosity (%)",69.84,null,null,null,"%","","","","","",false,"out_of_range","table","I-WP\t68.52\t69.84\t7.29\t7.80"],["oa:W4390320176","Ti-6Al-4V","Porosity (%)",64.37,null,null,null,"%","","","","","",false,"out_of_range","table","Diamond\t66.13\t64.37\t7.77\t8.59"],["oa:W4390320176","Ti-6Al-4V","Porosity (%)",70.87,null,null,null,"%","","","","","",false,"out_of_range","table","Voronoi\t69.44\t70.87\t9.36\t9.43"],["oa:W4390650301","Ti-14Nb","porosity level",0.1,null,null,null,"volpct","","","","","",false,"unit_mismatch","results","It is noteworthy that the developed sintering procedure led to the production of nearly fully dense alloys, with a porosity level below 0.1 vol pct."],["oa:W4391024131","Ti-6Al-4V","number of dimples",70.0,70.0,70.0,null,"","","","","","",false,"unit_missing","results","In c, the numbers and average size of dimples are different from the previous observations: with an Fp of 10 J/cm2 and scanning speeds of 1400 mm/s, 70 dimples were observed, which was much more than in the original TC4 under the same observation conditions, and the average size of dimples decreased significantly."],["oa:W4391179707","Ti-6Al-4V","porosity",100.0,null,null,null,"%","","","","","",false,"out_of_range","results_discussion","According to Fig. 14, lowering the LH to 60 µm increased the density, increased the fusion between layers, and reduced the porosity compared to the 70 µm LH version."],["oa:W4391213858","Ti-6Al-4V","Poison's ratio ) )",0.34,null,null,null,"","room temperature","","","FE simulation","",true,"unit_missing","methods","Page 8/23 Table 1 Parameter values and equations used in the FE simulation Elastic Properties Elastic modulus ( ) Shear modulus ( ) Poison's ratio ) ) 0.34 Thermoplastic & creep properties Temperature ( ) Flow stress ( ) Creep exponent Dorn’s constant ( ) 750 3.20 850 2.80 950 2.94 Ultrasonic constants Vibration amplitude Ultrasonic frequency Ti-6Al-4V density Sound speed 25 4430 4987 Contact/Friction condition Coefficient of Friction Model"],["oa:W4391237953","Ti-6Al-4V","porosity",20.0,20.0,20.0,null,"%","","","","","",false,"","results_discussion","In this study, highly porous Ti6Al4V foams with porosity in the range of 20 – 80 %, were produced by powder metallurgy based on space holder technique."],["oa:W4391237953","Ti-6Al-4V","porosity",30.0,30.0,30.0,null,"%","","","","","",false,"","results_discussion","In this study, highly porous Ti6Al4V foams with porosity in the range of 20 – 80 %, were produced by powder metallurgy based on space holder technique."],["oa:W4391237953","Ti-6Al-4V","porosity",40.0,40.0,40.0,null,"%","","","","","",false,"","results_discussion","In this study, highly porous Ti6Al4V foams with porosity in the range of 20 – 80 %, were produced by powder metallurgy based on space holder technique."],["oa:W4391237953","Ti-6Al-4V","porosity",60.0,60.0,60.0,null,"%","","","","","",false,"","results_discussion","In this study, highly porous Ti6Al4V foams with porosity in the range of 20 – 80 %, were produced by powder metallurgy based on space holder technique."],["oa:W4391237953","Ti-6Al-4V","porosity",70.0,70.0,70.0,null,"%","","","","","",false,"out_of_range","results_discussion","In this study, highly porous Ti6Al4V foams with porosity in the range of 20 – 80 %, were produced by powder metallurgy based on space holder technique."],["oa:W4391237953","Ti-6Al-4V","porosity",80.0,80.0,80.0,null,"%","","","","","",false,"out_of_range","results_discussion","In this study, highly porous Ti6Al4V foams with porosity in the range of 20 – 80 %, were produced by powder metallurgy based on space holder technique."],["oa:W4391448066","Ti-6Al-4V","porosity",19.43,null,null,0.5,"%","","","","","",false,"","results","Indeed, the most porous thin wall was obtained with BS0 (0/100), duty cycle 50%, laser power 100 W and scan speed 1500 mm/s and had a porosity of 19.43 ± 0.5%."],["oa:W4391602120","Ti-6Al-4V","second skin of few µm",0.0,null,null,null,"","","","","","",false,"unit_missing","conclusions",""],["oa:W4392109976","Ti-6Al-4V","porosity",4.21,null,null,null,"%","","","","","",false,"","abstract","And the highest porosity in the weld was 4.21% when the defocusing amount was − 2 mm."],["oa:W4392109976","Ti-6Al-4V","porosity",2.97,null,null,null,"%","","","","X-ray inspection","",false,"","results_discussion","The porosity of the F-1 weld joint was 2.97%."],["oa:W4392109976","Ti-6Al-4V","porosity",4.21,null,null,null,"%","","","","","",false,"","conclusions","Page 12/20 significantly with the amount of defocusing, and the highest porosity in the weld was 4.21% when the amount of defocusing was − 2mm."],["oa:W4392109976","Ti-6Al-4V","porosity",0.842,null,null,null,"%","","","","","",false,"","conclusions","The porosity decreased more than 80% when the amount of defocusing was 4mm and − 6mm."],["oa:W4392109976","Ti-6Al-4V","porosity",0.0,null,null,null,"%","","","","","",false,"","conclusions","The porosity rate was reduced to 0 when the amount of defocusing was 6mm."],["oa:W4392166211","CP-Ti Grade 2","porosity rate",0.1,null,null,null,"%","","as-built SLM","","","",false,"","results_discussion","A minimal porosity rate, wherein the porous area constituted less than 0.1% of the total area, was observed under eight conditions."],["oa:W4392166211","CP-Ti Grade 2","porosity",0.1,null,null,null,"%","","as-built SLM","","","",false,"","results_discussion","To ensure high relative density, low porosity, and high precision in micropillar fabrication, the optimal PBF conditions were determined as follows: a laser power of 85 W, a scan speed of 226 mm/s, and a volumetric energy density of 125 J/mm3."],["oa:W4392173058","Ti10Nb_c1200","Porosity (vol%)",1.72,null,null,0.41,"vol%","","warm compacted, sintered at 1200 °C","","","",false,"unit_mismatch","results_discussion","Sample Porosity (vol%) Microhardness (HV) Dynamic Young’s Modulus (GPa) Compressive Yield Strength (MPa) Ti10Nb_c1200 1.72 ± 0.41 468.8 ± 66.4 37.2 ± 2.2 1014.6 ± 54.6 Ti16Nb_c1200 1.76 ± 0.52 549.2 ± 95.5 49.1 ± 0.2 1100.9 ± 27.4 Ti22Nb_c1200 1.83 ± 0.59 420.6 ± 187.8 51.8 ± 3.1 975.26 ± 54.0 Figure 5."],["oa:W4392173058","Ti16Nb_c1200","Porosity (vol%)",1.76,null,null,0.52,"vol%","","warm compacted, sintered at 1200 °C","","","",false,"unit_mismatch","results_discussion","Sample Porosity (vol%) Microhardness (HV) Dynamic Young’s Modulus (GPa) Compressive Yield Strength (MPa) Ti10Nb_c1200 1.72 ± 0.41 468.8 ± 66.4 37.2 ± 2.2 1014.6 ± 54.6 Ti16Nb_c1200 1.76 ± 0.52 549.2 ± 95.5 49.1 ± 0.2 1100.9 ± 27.4 Ti22Nb_c1200 1.83 ± 0.59 420.6 ± 187.8 51.8 ± 3.1 975.26 ± 54.0 Figure 5."],["oa:W4392173058","Ti22Nb_c1200","Porosity (vol%)",1.83,null,null,0.59,"vol%","","warm compacted, sintered at 1200 °C","","","",false,"unit_mismatch","results_discussion","Sample Porosity (vol%) Microhardness (HV) Dynamic Young’s Modulus (GPa) Compressive Yield Strength (MPa) Ti10Nb_c1200 1.72 ± 0.41 468.8 ± 66.4 37.2 ± 2.2 1014.6 ± 54.6 Ti16Nb_c1200 1.76 ± 0.52 549.2 ± 95.5 49.1 ± 0.2 1100.9 ± 27.4 Ti22Nb_c1200 1.83 ± 0.59 420.6 ± 187.8 51.8 ± 3.1 975.26 ± 54.0 Figure 5."],["oa:W4392278130","Ti-6Al-4V","ν",0.286,null,null,null,"","","","","","",false,"unit_missing","methods",""],["oa:W4392352774","Ti-6Al-4V","nombre de porosités",2.0,null,null,null,"","","","","","",false,"unit_missing","conclusions",""],["oa:W4392352774","Ti-6Al-4V","taux de porosité",0.1,null,null,null,"%","","","","","",false,"","conclusions",""],["oa:W4392352774","Ti-6Al-4V","taux de porosité",0.15,null,null,null,"%","","","","","",false,"","conclusions",""],["oa:W4392388200","Ti-6Al-4V","Stair-like configuration fraction",10.9,null,null,7.6,"%","","","","","",false,"","table","Stair-like configuration fraction (%)\t6.3\t4.6\t25.4\t14.8\t17.6\t7.2\t7.7\t3.9\t10.9\t7.6"],["oa:W4392440676","Ti-6Al-4V","taux de pores",0.1,null,null,null,"%","","","","","",false,"","conclusions",""],["oa:W4392440676","Ti-6Al-4V","taux de pores",0.1,null,null,null,"%","","shot-peened","equiaxed","","",false,"","conclusions",""],["oa:W4392440676","Ti-6Al-4V","porosité",2.0,null,null,null,"%","","as-built SLM","equiaxed","","",false,"","conclusions",""],["oa:W4392440676","Ti-6Al-4V","taux de pores",2.0,null,null,null,"%","","as-built SLM","lamellar","","",false,"","conclusions",""],["oa:W4392440676","Ti-6Al-4V","taux de pores",2.5,null,null,null,"%","","","","","",false,"","conclusions",""],["oa:W4392503701","Ti-6Al-4V","Poisson’s Ratio",0.34,null,null,null,"","","","","","",false,"unit_missing","methods","The mechanical parameters of Ti-6Al-4V titanium alloy Tensile strength (MPa) Yield Strength (MPa) Hardness (VHN) Young’s Modulus (GPa at 20 ◦C) Poisson’s Ratio 1230 1060 315 113.8 0.34 After the completion of the frictional tests, the worn specimens underwent a 30-minute cleaning process with acetone followed by drying."],["oa:W4392536418","","fraction massique de particules de WC",89.0,null,null,null,"%","","","","","",false,"out_of_range","conclusions",""],["oa:W4392633705","Ti-6Al-4V","f0",0.0,null,null,null,"","","","","","",false,"unit_missing","results_discussion","In summary, the analysis presented in Fig. 12 reveals that the parameter (f0), representing the initial porosity of the material, has a dominant influence on fracture displacement."],["oa:W4392802882","Ti-6Al-4V","porosity",6.7,null,null,null,"%","","as-received","","","",false,"","methods","Prior to surface treatment, the porosity level was 6.7% and significantly reduced to 1.4% after LA-UNSM treatment."],["oa:W4392802882","Ti-6Al-4V","porosity",1.4,null,null,null,"%","","LA-UNSM processed","","","",false,"","methods","Prior to surface treatment, the porosity level was 6.7% and significantly reduced to 1.4% after LA-UNSM treatment."],["oa:W4392804774","Ti39Nb","porosity",0.001,null,null,null,"%","","","","","",false,"","conclusions","For Ti39Nb alloy, it decreased from 0,04 % to 0,001 %, and for Ti grade II, it decreased from 0,10 % to 0,02 %."],["oa:W4392804774","Ti grade II","porosity",0.02,null,null,null,"%","","","","","",false,"","conclusions","For Ti39Nb alloy, it decreased from 0,04 % to 0,001 %, and for Ti grade II, it decreased from 0,10 % to 0,02 %."],["oa:W4392915262","WC/Co cemented carbide","Poisson’s Ratio",0.23,null,null,null,"","","","","","",false,"unit_missing","table","WC/Co cemented carbide\t50\t12,500\t0.23\t530\t6.2\t165"],["oa:W4393063670","Ti-2.6Zr-2.5Al","grain boundaries",1.6,1.4,1.8,null,"%","","","","","",false,"","other",""],["oa:W4393988817","","porosity",1.7,null,null,null,"%","","as-built SLM","","Archimedes method","",false,"","methods",""],["oa:W4394028852","Ti-5Al-2Sn-2Zr-4Mo-4Cr","ν",4.0,null,null,null,"","","","","","",false,"unit_missing","conclusions",""],["oa:W4394790343","CPTi","volume fraction",5.0,null,null,null,"%","","","","","",false,"","methods",""],["oa:W4394790343","Ti-6Al-4V","volume fraction",1.0,null,null,null,"%","","","","","",false,"","methods",""],["oa:W4394852445","Ti-6Al-4V","porosity",0.17,null,null,null,"%","","","","","",false,"","results_discussion",""],["oa:W4394852445","Ti-6Al-4V","porosity",0.06,null,null,null,"%","","","","","",false,"","results_discussion",""],["oa:W4394852445","Ti-6Al-4V","porosity",0.09,null,null,null,"%","","","","","",false,"","results_discussion",""],["oa:W4395671841","Ti-6Al-4V","percentage surface coverage",21.48,null,null,null,"%","","","","","",false,"","results","The resulting average value of mean values of percentage surface coverage for laser untreated samples was 21.48%."],["oa:W4396707437","Ti-48Al-2Cr-2Nb","Poisson ratio",0.22,0.22,0.32,null,"","room temperature","as-deposited","","","",false,"unit_missing","table","Poisson ratio\t0.22\t0.22\t0.22\t0.32\t0.32\t0.32"],["oa:W4396762409","ZTC4 Ti alloy","porosity",0.94,null,null,null,"%","","","","","",false,"","results_discussion","The riser has a volume of 26,584.07 mm3, the volume of pores is 249.58 mm3, and the porosity is 0.94%."],["oa:W4396762409","ZTC4","Liquid Shrinkage Degree",0.0,null,null,null,"","","","","","",false,"unit_missing","table","0.13\t335.62\t1650\t1600\t0.65\t1.4\t0.04476\t2.2102 × 10−5"],["oa:W4396762409","ZTC4 Ti alloy","porosity",1.199,null,null,null,"%","","","","CT","",false,"","results_discussion","A piece of the casting channel is cut for testing by the CT (Computed Tomography) statistics; the volume of the casting channel is 10,954.08 mm3, the volume of pores is 131.36 mm3, and the porosity is 1.199%."],["oa:W4396781553","Ti-6Al-4V","porosity volume fraction",1.185,0.75,1.62,null,"%","","as-built LPBF","","X-ray CT","",false,"","results",""],["oa:W4398769874","Ti-6Al-4V","percentage of grains with diameters smaller than 1 μm",26.62,null,null,null,"%","","","","","",false,"","results_discussion","The percentage of grains with diameters smaller than 1 μm are 26.62%, 31.74%, and 36.05%, respectively."],["oa:W4398769874","Ti-6Al-4V","percentage of grains with diameters smaller than 1 μm",36.05,null,null,null,"%","","","","","",false,"","results_discussion","The percentage of grains with diameters smaller than 1 μm are 26.62%, 31.74%, and 36.05%, respectively."],["oa:W4398769874","Ti-6Al-4V","percentage of grains with diameters smaller than 1 μm",31.74,null,null,null,"%","","","","","",false,"","results_discussion","The percentage of grains with diameters smaller than 1 μm are 26.62%, 31.74%, and 36.05%, respectively."],["oa:W4399550175","Ti-13Nb-13Zr","concentration",15.0,null,null,null,"%","","","","","",false,"","abstract","For both Cp-Ti and Ti-13Zr-13Nb, the obtained thickness and removal area (adhesion) were 58,5 µm and 11,45 %, respectively, and 69,5µm and 9,33 %, respectively."],["oa:W4399550175","CP-Ti Grade 2","concentration",10.0,null,null,null,"%","","","","","",false,"","abstract","For both Cp-Ti and Ti-13Zr-13Nb, the obtained thickness and removal area (adhesion) were 58,5 µm and 11,45 %, respectively, and 69,5µm and 9,33 %, respectively."],["oa:W4399621570","Ti-44Al-6Nb-1.2Cr","volume fraction of γ-phase",1.2,null,null,null,"%","","","γ-phase","","",false,"","results_discussion","Moreover, d0.01 mainly con tained the basket-weave-structured α2 phase and small γ-phase regions (<1 μm) distributed in the β phase."],["oa:W4399621570","Ti-44Al-6Nb-1.2Cr","volume fraction of γ-phase",0.0,null,null,null,"%","","","γ-phase","","",false,"","results_discussion","As the hatch spacing increased from 0.01 to 0.06 mm, the volume fraction of the β phase decreased from 19.4% to 0.2%, while those of the α2 and γ phases increased from 79.4% to 99.8% and decreased from 1.2% to 0%, respectively."],["oa:W4399954534","Tool","Poisson’s Ratio",0.31,null,null,null,"","","","","","",false,"unit_missing","table","Tool\t650\t0.31\t14,450\t280\t75"],["oa:W4399954534","Sheet metal","Poisson’s Ratio",0.37,null,null,null,"","","","","","",false,"unit_missing","table","Sheet metal\t105\t0.37\t4500\t520\t19.9"],["oa:W4400098826","Ti-6Al-4V","%Porosity",22.25,null,null,null,"%","","","","","",false,"","results","Surface characteristics of IM pin after in-vitro analysis Materials Surface characteristics 17-4-PH-SS Ni-625 Ti-6Al-4V SEM image EDS analysis %Porosity 35.57% 23.69% 22.25% Grain size No. 2.5 6 7"],["oa:W4400209198","CpTi G4","porosity",31.0,31.0,31.0,1.0,"%","","","","computer porosity testing method","",false,"","results_discussion","The porosity of the oxide layer on the Cp TiG4 surface obtained after 2 h of anodization is 31(1)% (a), after 18 h of anodization 48(4)% (b), after 24 h of anodization 54(4)% (c), and after 48 h of anodization 57(3)% (d)."],["oa:W4400209198","CpTi G4","porosity",48.0,48.0,48.0,4.0,"%","","","","computer porosity testing method","",false,"","results_discussion","The porosity of the oxide layer on the Cp TiG4 surface obtained after 2 h of anodization is 31(1)% (a), after 18 h of anodization 48(4)% (b), after 24 h of anodization 54(4)% (c), and after 48 h of anodization 57(3)% (d)."],["oa:W4400209198","CpTi G4","porosity",54.0,54.0,54.0,4.0,"%","","","","computer porosity testing method","",false,"","results_discussion","The porosity of the oxide layer on the Cp TiG4 surface obtained after 2 h of anodization is 31(1)% (a), after 18 h of anodization 48(4)% (b), after 24 h of anodization 54(4)% (c), and after 48 h of anodization 57(3)% (d)."],["oa:W4400209198","CpTi G4","porosity",57.0,57.0,57.0,3.0,"%","","","","computer porosity testing method","",false,"","results_discussion","The porosity of the oxide layer on the Cp TiG4 surface obtained after 2 h of anodization is 31(1)% (a), after 18 h of anodization 48(4)% (b), after 24 h of anodization 54(4)% (c), and after 48 h of anodization 57(3)% (d)."],["oa:W4400365743","Ti-6Al-4V","melt pool width increase",32.9,null,null,null,"%","","as-built SLM","","","",false,"","results","Upon comparing the melt pool dimensions of the topmost layer under 0 and 300 s delays, a rise of approximately 32.9% in the melt pool width and around 32.7% in the melt pool length was evident in the instances of the shortest delay, attributed to heat accumulation, relative to the case of a 300 s delay."],["oa:W4400365743","Ti-6Al-4V","melt pool length increase",32.7,null,null,null,"%","","as-built SLM","","","",false,"","results","Upon comparing the melt pool dimensions of the topmost layer under 0 and 300 s delays, a rise of approximately 32.9% in the melt pool width and around 32.7% in the melt pool length was evident in the instances of the shortest delay, attributed to heat accumulation, relative to the case
