Repository: akhtar07/tisci-explorer

# TiSci Explorer

A read-only, static explorer for **TiSci**, an autonomous research agent for titanium alloys. TiSci reads the
titanium-alloy literature, builds a knowledge graph and a table of measured values, proposes hypotheses where the
graph has gaps, and tests them with DFT (MACE / VASP) and the ICME-lite multiscale chain.

**Live site:** https://akhtar07.github.io/tisci-explorer/

The site has seven sections:

| Section | What it shows |
|---|---|
| Overview | Corpus → graph → facts → hypotheses → verdicts, with the snapshot's counts |
| Worked example | One full loop for W in α-Ti: graph path, hypothesis, novelty check, DFT test, verdict, follow-up, DAMASK |

File: data/facts/surface_roughness.json (part 12 of 35)
["oa:W3089422216","Ti-6Al-4V","surface roughness (Ra)",1.237,null,null,null,"µm","","UNSM at 800°C","","","",false,"","results_discussion","The roughness of the UNSM-800C sample was 1.237 μm, which is about 7–8 times smoother than that of the as-SLM sample, but it is still rougher than UNSM-25C sample."],["oa:W3089422216","Ti-6Al-4V","surface roughness",0.0,null,null,null,"","","UNSM-800C","","","",false,"unit_missing","results_discussion","Surface roughness (a) and hardness (b) of the as-SLM, UNSM-25C and UNSM-800C samples."],["oa:W3089422216","Ti-6Al-4V","roughness",3.058,null,null,null,"µm","","UNSM-800C","","","",false,"","conclusions","The as-SLM sample had a roughness of about 9.541 μm, which was drastically reduced up to 0.892 and 3.058 μm after UNSM at 25 and 800°C."],["oa:W3089422216","Ti-6Al-4V","roughness",9.541,null,null,null,"µm","","as-built SLM","","","",false,"","conclusions","The as-SLM sample had a roughness of about 9.541 μm, which was drastically reduced up to 0.892 and 3.058 μm after UNSM at 25 and 800°C."],["oa:W3089422216","Ti-6Al-4V","Rmax",226.3,null,null,null,"µm","","as-built SLM","","","",false,"out_of_range","results_discussion","The maximum peak-to-valley roughness height (Rmax) of the wear track was about 226.3, 131.6 and 87.8 μm for the as-SLM, UNSM-25C and UNSM-800C samples, while no remarkable distinct in wear track width was observed due to the same contact pressure, respectively."],["oa:W3089422216","Ti-6Al-4V","surface roughness",0.0,null,null,null,"","","as-SLM","","","",false,"unit_missing","results_discussion","Surface roughness (a) and hardness (b) of the as-SLM, UNSM-25C and UNSM-800C samples."],["oa:W3089422216","Ti-6Al-4V","surface roughness (Ra)",9.541,null,null,null,"µm","","as-built SLM","","","",false,"","results_discussion","The as-SLM sample had a roughness of about 9.541 μm, while it was drastically reduced up to 0.892 μm after UNSM at 25°C as shown in Figure 3(a)."],["oa:W3089422216","Ti-6Al-4V","Rmax",131.6,null,null,null,"µm","","UNSM-25C","","","",false,"","results_discussion","The maximum peak-to-valley roughness height (Rmax) of the wear track was about 226.3, 131.6 and 87.8 μm for the as-SLM, UNSM-25C and UNSM-800C samples, while no remarkable distinct in wear track width was observed due to the same contact pressure, respectively."],["oa:W3089422216","Ti-6Al-4V","surface roughness",0.0,null,null,null,"","","UNSM-25C","","","",false,"unit_missing","results_discussion","Surface roughness (a) and hardness (b) of the as-SLM, UNSM-25C and UNSM-800C samples."],["oa:W3089422216","Ti-6Al-4V","roughness",0.892,null,null,null,"µm","","UNSM-25C","","","",false,"","conclusions","The as-SLM sample had a roughness of about 9.541 μm, which was drastically reduced up to 0.892 and 3.058 μm after UNSM at 25 and 800°C."],["oa:W3093722503","Ti-6Al-4V","Nanotube/Nanopore Diameter",0.052,null,null,null,"µm","","","","","",false,"","table","Nanotube/Nanopore Diameter [nm]\t48\t27\t52\t41\t37\t25"],["oa:W3093722503","Ti 99.5%","Nanotube/Nanopore Diameter",0.027,null,null,null,"µm","","","","","",false,"","table","Nanotube/Nanopore Diameter [nm]\t48\t27\t52\t41\t37\t25"],["oa:W3093722503","Ti-6Al-7Nb","Nanotube/Nanopore Diameter",0.048,null,null,null,"µm","","","","","",false,"","table","Nanotube/Nanopore Diameter [nm]\t48\t27\t52\t41\t37\t25"],["oa:W3093796124","Ti-43.5Al-4Nb-1Mo-0.1B","Rz",1.62,null,null,null,"µm","room temperature","","","","",false,"","methods","The surface roughness of the tested specimens exhibited an Ra value of 0.20 µm and a Rz value of 1.62 µm."],["oa:W3093796124","Ti-43.5Al-4Nb-1Mo-0.1B","Ra",0.2,null,null,null,"µm","room temperature","","","","",false,"","methods","The surface roughness of the tested specimens exhibited an Ra value of 0.20 µm and a Rz value of 1.62 µm."],["oa:W3093899144","CP-Ti Grade 2","surface roughness (Ra)",1.06,null,null,0.232,"µm","","","","AFM","",false,"","results_discussion","AFM characterization of this sample showed a surface area of 1447 μm2 and an average value of surface roughness (Ra) of 1060 ± 232 nm."],["oa:W3093899144","CP-Ti Grade 2","Ra",1.4,1.0,1.8,null,"µm","","","","","",false,"","results_discussion","In general, the four surface modifications used in this work produced micro-roughness surfaces (Ra) on the titanium, in levels between 1.0 μm and 1.8 μm."],["oa:W3093899144","CP-Ti Grade 2","Ra",1.8,1.0,1.8,null,"µm","","","","","",false,"","results_discussion","The AEPTTT surface (Figures 3C and 4C) showed the highest values of Ra and Rmax (Figure 5), which could be associated with the increase of the oxide layer thickness during the thermochemical treatment."],["oa:W3093899144","CP-Ti Grade 2","Rmax",1.8,1.0,1.8,null,"µm","","","","","",false,"","results_discussion","The AEPTTT surface (Figures 3C and 4C) showed the highest values of Ra and Rmax (Figure 5), which could be associated with the increase of the oxide layer thickness during the thermochemical treatment."],["oa:W3093899144","CP-Ti Grade 2","surface roughness (Ra)",1.4,1.0,1.8,null,"µm","","","","","",false,"","conclusions","The resulting surfaces showed surface roughness (Ra) values between 1.0 μm and 1.8 μm."],["oa:W3094283262","Ti-6Al-4V","spot size",50.0,null,null,null,"µm","","","","","",false,"","methods","The spot size was regulated to 50 µm, according to the 1/e2classical definition that was also adopted by Xiang et al. in ."],["oa:W3096977538","Ti-6Al-4V","roughness",0.065,null,null,0.003,"µm","","","","","",false,"","methods","A model for creating relief formations on the surface of titanium alloy Ti6Al4V, which were polished to a roughness s = 0.065 ± 0.003 μm and treated with a laser, was considered in this article [,]."],["oa:W3098093581","CP-Ti Grade 2","surface roughness",0.3,null,null,null,"µm","room temperature","MDF","","Alicona 3D profilometer","",false,"","methods","The typical surface roughness was measured to be 0.3 lm by Alicona 3D proﬁlometer."],["oa:W3099769370","Pure Ti","surface roughness",3.4,null,null,null,"µmRa","","as-built SLS","","","",false,"unit_mismatch","conclusions","(3) In both metals, the surface roughness of the surface of the building direction of SLS-molded specimens (Ti-6Al-4V: 5.04 µmRa, Pure Ti: 5.91 µmRa) was larger than other building direction (Ti-6Al-4V: 3.65 µmRa, Pure Ti: 3.40 µmRa)."],["oa:W3099769370","Pure Ti","surface roughness",5.91,null,null,null,"µmRa","","as-built SLS","","","",false,"unit_mismatch","conclusions","(3) In both metals, the surface roughness of the surface of the building direction of SLS-molded specimens (Ti-6Al-4V: 5.04 µmRa, Pure Ti: 5.91 µmRa) was larger than other building direction (Ti-6Al-4V: 3.65 µmRa, Pure Ti: 3.40 µmRa)."],["oa:W3099769370","Ti-6Al-4V","surface roughness",8.75,null,null,null,"µmRa","","cast","","","",false,"unit_mismatch","conclusions","The value was smaller than that of the cast specimens (Ti-6Al-4V: 8.75 µmRa, Pure Ti: 7.71 µmRa)."],["oa:W3099769370","Pure Ti","surface roughness",7.71,null,null,null,"µmRa","","cast","","","",false,"unit_mismatch","conclusions","The value was smaller than that of the cast specimens (Ti-6Al-4V: 8.75 µmRa, Pure Ti: 7.71 µmRa)."],["oa:W3099769370","Ti-6Al-4V","surface roughness",5.04,null,null,null,"µmRa","","as-built SLS","","","",false,"unit_mismatch","conclusions","(3) In both metals, the surface roughness of the surface of the building direction of SLS-molded specimens (Ti-6Al-4V: 5.04 µmRa, Pure Ti: 5.91 µmRa) was larger than other building direction (Ti-6Al-4V: 3.65 µmRa, Pure Ti: 3.40 µmRa)."],["oa:W3099769370","Ti-6Al-4V","surface roughness",3.65,null,null,null,"µmRa","","as-built SLS","","","",false,"unit_mismatch","conclusions","(3) In both metals, the surface roughness of the surface of the building direction of SLS-molded specimens (Ti-6Al-4V: 5.04 µmRa, Pure Ti: 5.91 µmRa) was larger than other building direction (Ti-6Al-4V: 3.65 µmRa, Pure Ti: 3.40 µmRa)."],["oa:W3100618224","Ti-2Fe-0.1B","thickness of the passivation film",2.23,null,null,null,"µm","","ECAP","","","",false,"unit_suspect","results_discussion","Simultaneously, the thickness of the passivation film increased from 1.97 nm in the hot-rolled state to 2.23 nm after the ECAP deformation."],["oa:W3100618224","Ti-2Fe-0.1B","thickness of the passivation film",1.97,null,null,null,"µm","","hot-rolled","","","",false,"unit_suspect","results_discussion","Simultaneously, the thickness of the passivation film increased from 1.97 nm in the hot-rolled state to 2.23 nm after the ECAP deformation."],["oa:W3101988783","Ti-6Al-4V","Ra",18.0,null,null,2.0,"µm","","as-built","","","",false,"","methods","The as-built samples had a roughness of Ra=18±2.0 m and Rz=102±9.6 m."],["oa:W3101988783","Ti-6Al-4V","Rz",34.0,null,null,4.8,"µm","","shot peened","","","",false,"","methods","After shot peening, the surface roughness had been improved: Ra = 5±0.8 m and Rz = 34±4.8 m."],["oa:W3101988783","Ti-6Al-4V","Rz",102.0,null,null,9.6,"µm","","as-built","","","",false,"","methods","The as-built samples had a roughness of Ra=18±2.0 m and Rz=102±9.6 m."],["oa:W3101988783","Ti-6Al-4V","Ra",5.0,null,null,0.8,"µm","","shot peened","","","",false,"","methods","After shot peening, the surface roughness had been improved: Ra = 5±0.8 m and Rz = 34±4.8 m."],["oa:W3103682838","","Ra values",0.0,null,null,null,"","","as-finished","","non-contact three-dimensional (3D) Surface Profilometer","",false,"unit_missing","methods","Further, the Ra values of the as-finished work surfaces have been calculated by using a non-contact three-dimensional (3D) Surface Profilometer (Talysurf CCI Lite, Leicester, UK) that uses a white light interferometer equipped with the TalyMap Platinum 6.0."],["oa:W3103682838","β-phase Ti-Nb-Ta-Zr","Ra",0.04,null,null,null,"µm","","MRF-AF processed","","","",false,"","results_discussion","Further, in the case of ‘Ra’, it has been found that the surface roughness of the MRF-AF processed β-phase Ti-Nb-Ta-Zr alloy reduced by increasing the CIP process parametric level from 35 to 40%vol. This is due to the fact that, with an increase in the CIP level to 40%vol., the magnetic flux density of the abrasive tool has increased, resulting in an increase in the cutting strength of the abrasive finishing tool."],["oa:W3103682838","β-phase Ti-Nb-Ta-Zr","maximum heights of the peaks",0.155,0.15,0.16,null,"µm","","MRF-AF processed","","","",false,"","results_discussion","Furthermore, it can be seen that, in the case of 900 rpm, the maximum heights of the peaks on the processed surfaces ranged from 150–160 nm."],["oa:W3103682838","","Ra",4.63,null,null,null,"µm","","","","","",true,"unit_suspect","table","MR (g)\t105.8\t103.7\t2.1"],["oa:W3103682838","","Ra",4.67,null,null,null,"µm","","","","","",false,"unit_suspect","table","Ra (nm)\t4.63\t4.67\t0.04"],["oa:W3103722795","bulk non-modified Ti23Zr25Nb","Rt",12.72,null,null,null,"µm","","","","","",false,"","results_discussion","Ra, Rt, and Rz are equal to 0.56, 12.72, and 8.06 μm for the bulk non-modified sample, respectively ()."],["oa:W3103722795","bulk non-modified Ti23Zr25Nb","Rz",8.06,null,null,null,"µm","","","","","",false,"","results_discussion","Ra, Rt, and Rz are equal to 0.56, 12.72, and 8.06 μm for the bulk non-modified sample, respectively ()."],["oa:W3103722795","Ti23Zr25Nb","Ra",0.56,null,null,0.11,"µm","","polished","","","",false,"","table","B0—polished\t0.56 ± 0.11\t12.72 ± 1.33\t8.06 ± 0.83"],["oa:W3103722795","Ti23Zr25Nb","Rt",12.72,null,null,1.33,"µm","","polished","","","",false,"","table","B0—polished\t0.56 ± 0.11\t12.72 ± 1.33\t8.06 ± 0.83"],["oa:W3103722795","Ti23Zr25Nb","Rz",8.06,null,null,0.83,"µm","","polished","","","",false,"","table","B0—polished\t0.56 ± 0.11\t12.72 ± 1.33\t8.06 ± 0.83"],["oa:W3103722795","Ti23Zr25Nb","Ra",5.58,null,null,0.14,"µm","","B1*","","","",false,"","table","B1*\t5.58 ± 0.14\t39.08 ± 7.02\t30.33 ± 4.38"],["oa:W3103722795","Ti23Zr25Nb","Rt",39.08,null,null,7.02,"µm","","B1*","","","",false,"","table","B1*\t5.58 ± 0.14\t39.08 ± 7.02\t30.33 ± 4.38"],["oa:W3103722795","bulk non-modified Ti23Zr25Nb","Ra",0.56,null,null,null,"µm","","","","","",false,"","results_discussion","Ra, Rt, and Rz are equal to 0.56, 12.72, and 8.06 μm for the bulk non-modified sample, respectively ()."],["oa:W3103722795","Ti23Zr25Nb","Rz",30.33,null,null,4.38,"µm","","B1*","","","",false,"","table","B1*\t5.58 ± 0.14\t39.08 ± 7.02\t30.33 ± 4.38"],["oa:W3103722795","Ti23Zr25Nb","Ra",3.42,null,null,1.04,"µm","","B1","","","",false,"","table","B1\t3.42 ± 1.04\t27.36 ± 7.67\t19.14 ± 4.98"],["oa:W3103722795","Ti23Zr25Nb","Rt",27.36,null,null,7.67,"µm","","B1","","","",false,"","table","B1\t3.42 ± 1.04\t27.36 ± 7.67\t19.14 ± 4.98"],["oa:W3103722795","Ti23Zr25Nb","Rz",19.14,null,null,4.98,"µm","","B1","","","",false,"","table","B1\t3.42 ± 1.04\t27.36 ± 7.67\t19.14 ± 4.98"],["oa:W3108152236","Ti-6Al-4V","surface roughness",14.0,null,null,null,"","","as-printed","","","",false,"unit_missing","results",""],["oa:W3110944673","Ti-6Al-4V","roughness",0.8,null,null,null,"µm","","","","","",false,"","results_discussion","In addition, the roughness of GNPs-Ti64 nanocomposite are affected by the GNPs reinforcement ratio, and decreases with increasing the GNPs ratio from 0.6 wt.% to 1.2 wt.%."],["oa:W3112819375","Ti-6Al-4V","Surface Roughness",0.77,null,null,null,"µm","","","","","",false,"","table","1\t0.243\t313\t0.188\t0.77\t0.837\t−8.7"],["oa:W3112819375","Ti-6Al-4V","Surface Roughness",0.98,null,null,null,"µm","","","","","",false,"","table","3\t0.137\t62.5\t0.237\t0.98\t1.04\t−6.1"],["oa:W3112819375","Ti-6Al-4V","Predicted",0.686,null,null,null,"µm","","","","","",true,"","table","2\t0.209\t284.2\t0.162\t0.76\t0.686\t9.7"],["oa:W3112819375","Ti-6Al-4V","Surface Roughness",0.76,null,null,null,"µm","","","","","",false,"","table","2\t0.209\t284.2\t0.162\t0.76\t0.686\t9.7"],["oa:W3112819375","Ti-6Al-4V","Predicted",0.837,null,null,null,"µm","","","","","",true,"","table","1\t0.243\t313\t0.188\t0.77\t0.837\t−8.7"],["oa:W3112819375","Ti-6Al-4V","Ra",0.4,null,null,null,"µm","","","","","",false,"","results_discussion","HSM can attain a high MRR reaching 15.2 × 103 mm3/min with a smoother surface of Ra = 0.4 µm, see for cutting conditions (feed rate = 0.225 mm/rev, cutting speed = 300 m/min, and depth of cut = 0.225 mm); whereas, in the case of conventional machining, minimum surface roughness of Ra = 0.5 µm was achieved for cutting parameters (feed rate = 0.10 mm/rev, cutting speed = 100 m/min, and depth of cut = 0.20 mm) that lead to a low MRR of 2 × 103 mm3/min."],["oa:W3112819375","Ti-6Al-4V","Predicted",1.04,null,null,null,"µm","","","","","",true,"","table","3\t0.137\t62.5\t0.237\t0.98\t1.04\t−6.1"],["oa:W3112819375","Ti-6Al-4V","Predicted",0.409,null,null,null,"µm","","","","","",true,"","table","3\t0.195\t340\t0.205\t0.47\t0.409\t12.9"],["oa:W3112819375","Ti-6Al-4V","Ra",0.5,null,null,null,"µm","","","","","",false,"","results_discussion","HSM can attain a high MRR reaching 15.2 × 103 mm3/min with a smoother surface of Ra = 0.4 µm, see for cutting conditions (feed rate = 0.225 mm/rev, cutting speed = 300 m/min, and depth of cut = 0.225 mm); whereas, in the case of conventional machining, minimum surface roughness of Ra = 0.5 µm was achieved for cutting parameters (feed rate = 0.10 mm/rev, cutting speed = 100 m/min, and depth of cut = 0.20 mm) that lead to a low MRR of 2 × 103 mm3/min."],["oa:W3112819375","Ti-6Al-4V","Surface Roughness",0.57,null,null,null,"µm","","","","","",false,"","table","1\t0.1\t150\t0.195\t0.57\t0.52\t8.7"],["oa:W3112819375","Ti-6Al-4V","Predicted",0.52,null,null,null,"µm","","","","","",true,"","table","1\t0.1\t150\t0.195\t0.57\t0.52\t8.7"],["oa:W3112819375","Ti-6Al-4V","Surface Roughness",1.1,null,null,null,"µm","","","","","",false,"","table","2\t0.165\t90\t0.18\t1.1\t0.98\t10.9"],["oa:W3112819375","Ti-6Al-4V","Predicted",0.98,null,null,null,"µm","","","","","",true,"","table","2\t0.165\t90\t0.18\t1.1\t0.98\t10.9"],["oa:W3112819375","Ti-6Al-4V","Surface Roughness",0.47,null,null,null,"µm","","","","","",false,"","table","3\t0.195\t340\t0.205\t0.47\t0.409\t12.9"],["oa:W3118111446","","surface roughness",0.5,0.5,0.5,null,"µm","","","","","",false,"","results_discussion","Comparing the original surface with the surface roughness of about 0.50 μm after polishing, the surfaces are smoothened."],["oa:W3118111446","TLM","surface roughness",0.175,0.1,0.25,null,"µm","","","","","",false,"","results_discussion","The surface roughness values of TC4 and TLM are 0.10 μm to 0.25 μm, separately."],["oa:W3118111446","Ti-6Al-4V","surface roughness",0.175,0.1,0.25,null,"µm","","","","","",false,"","results_discussion","The surface roughness values of TC4 and TLM are 0.10 μm to 0.25 μm, separately."],["oa:W3118153278","Ti-0.5Nb","thickness",12.9,null,null,null,"µm","500 °C","","","","",false,"","results_discussion","As the test temperature reached 500 °C and 600 °C, the tribo-oxide layer thickness increased to 12.9 µm and 33.8 µm, respectively, and both of the tribo-oxide layers became very compact and continuously distributed [(Figs. 11(c) and (e)]."],["oa:W3118153278","Ti-0.5Nb","thickness",33.8,null,null,null,"µm","600 °C","","","","",false,"","results_discussion","As the test temperature reached 500 °C and 600 °C, the tribo-oxide layer thickness increased to 12.9 µm and 33.8 µm, respectively, and both of the tribo-oxide layers became very compact and continuously distributed [(Figs. 11(c) and (e)]."],["oa:W3118153278","Ti-0.5Nb","thickness",10.8,null,null,null,"µm","25 °C","","","","",false,"","results_discussion","As the test temperature reached 500 °C and 600 °C, the tribo-oxide layer thickness increased to 12.9 µm and 33.8 µm, respectively, and both of the tribo-oxide layers became very compact and continuously distributed [(Figs. 11(c) and (e)]."],["oa:W3118809858","Ti-6Al-4V","Sv",1.7,null,null,null,"µm","","","","","",false,"","table","Sv (µm)\t5.8\t2.18\t1.7\t9.8\t1.5\t1.6"],["oa:W3118809858","Ti-6Al-4V","Sv",9.8,null,null,null,"µm","","","","","",false,"","table","Sv (µm)\t5.8\t2.18\t1.7\t9.8\t1.5\t1.6"],["oa:W3118809858","Ti-6Al-4V","Sv",1.5,null,null,null,"µm","","","","","",false,"","table","Sv (µm)\t5.8\t2.18\t1.7\t9.8\t1.5\t1.6"],["oa:W3118809858","Ti-6Al-4V","Sv",1.6,null,null,null,"µm","","","","","",false,"","table","Sv (µm)\t5.8\t2.18\t1.7\t9.8\t1.5\t1.6"],["oa:W3118809858","Ti-6Al-4V","Sp",2.9,null,null,null,"µm","","","","","",false,"","table","Sp (µm)\t2.9\t3.8\t2.1\t9.1\t3.26\t2.7"],["oa:W3118809858","Ti-6Al-4V","Ra",3.27,null,null,null,"µm","","","","","",false,"","table","Ra (µm)\t6.5\t3.9\t2.8\t10\t3.5\t3.27"],["oa:W3118809858","Ti-6Al-4V","Ra",3.5,null,null,null,"µm","","","","","",false,"","table","Ra (µm)\t6.5\t3.9\t2.8\t10\t3.5\t3.27"],["oa:W3118809858","Ti-6Al-4V","Ra",10.0,null,null,null,"µm","","","","","",false,"","table","Ra (µm)\t6.5\t3.9\t2.8\t10\t3.5\t3.27"],["oa:W3118809858","Ti-6Al-4V","Ra",2.8,null,null,null,"µm","","","","","",false,"","table","Ra (µm)\t6.5\t3.9\t2.8\t10\t3.5\t3.27"],["oa:W3118809858","Ti-6Al-4V","Ra",3.9,null,null,null,"µm","","","","","",false,"","table","Ra (µm)\t6.5\t3.9\t2.8\t10\t3.5\t3.27"],["oa:W3118809858","Ti-6Al-4V","Ra",6.5,null,null,null,"µm","","","","","",false,"","table","Ra (µm)\t6.5\t3.9\t2.8\t10\t3.5\t3.27"],["oa:W3118809858","Ti-6Al-4V","Ra",24.9,null,null,null,"µm","","","","","",false,"","discussion","Studies on surface roughness of EBM implants identified Ra = 24.9 μm as the upper limit value for positive effects on cell proliferation and differentiation []."],["oa:W3118809858","Ti-6Al-4V","Sv",2.18,null,null,null,"µm","","","","","",false,"","table","Sv (µm)\t5.8\t2.18\t1.7\t9.8\t1.5\t1.6"],["oa:W3118809858","Ti-6Al-4V","Sp",3.8,null,null,null,"µm","","","","","",false,"","table","Sp (µm)\t2.9\t3.8\t2.1\t9.1\t3.26\t2.7"],["oa:W3118809858","Ti-6Al-4V","Sp",2.1,null,null,null,"µm","","","","","",false,"","table","Sp (µm)\t2.9\t3.8\t2.1\t9.1\t3.26\t2.7"],["oa:W3118809858","Ti-6Al-4V","Sv",5.8,null,null,null,"µm","","","","","",false,"","table","Sv (µm)\t5.8\t2.18\t1.7\t9.8\t1.5\t1.6"],["oa:W3118809858","Ti-6Al-4V","Sp",2.7,null,null,null,"µm","","","","","",false,"","table","Sp (µm)\t2.9\t3.8\t2.1\t9.1\t3.26\t2.7"],["oa:W3118809858","Ti-6Al-4V","Sp",9.1,null,null,null,"µm","","","","","",false,"","table","Sp (µm)\t2.9\t3.8\t2.1\t9.1\t3.26\t2.7"],["oa:W3118809858","Ti-6Al-4V","Sp",3.26,null,null,null,"µm","","","","","",false,"","table","Sp (µm)\t2.9\t3.8\t2.1\t9.1\t3.26\t2.7"],["oa:W3118816850","Ti+10wt%(Ti,Mo)C/C","Roughness (nm)",0.0227,null,null,0.0138,"µm","","","","","",false,"","table","Ti+10wt%(Ti,Mo)C/C\t22.67\t13.78"],["oa:W3118816850","Ti-6Al-4V","roughness",0.1,null,null,null,"µm","","","","","",false,"","results_discussion","The lowest roughness values were found for Ti-6Al-4V alloy and the Ti + 10 wt %(Ti,Mo)C/C composite, the highest values were observed for Ti + 20 wt %(Ti,Mo)C/C due to surface porosity."],["oa:W3118816850","Ti+10wt%(Ti,Mo)C","Roughness (nm)",0.045,null,null,0.0323,"µm","","","","","",false,"","table","Ti+10wt%(Ti,Mo)C\t45.03\t32.33"],["oa:W3118816850","","average roughness (Ra)",5.0,null,null,null,"µm","room temperature","","","3D confocal laser scanning microscope","",false,"unit_suspect","methods","An average roughness (Ra) was calculated from a randomly selected surface area of 200 × 200 µm2 with 5 nm resolution in z-direction."],["oa:W3118816850","Ti + 10 wt % (Ti,Mo)C/C","roughness",0.1,null,null,null,"µm","","","","","",false,"","results_discussion","The lowest roughness values were found for Ti-6Al-4V alloy and the Ti + 10 wt %(Ti,Mo)C/C composite, the highest values were observed for Ti + 20 wt %(Ti,Mo)C/C due to surface porosity."],["oa:W3118816850","Ti + 20 wt % (Ti,Mo)C/C","roughness",0.1,null,null,null,"µm","","","","","",false,"","results_discussion","The lowest roughness values were found for Ti-6Al-4V alloy and the Ti + 10 wt %(Ti,Mo)C/C composite, the highest values were observed for Ti + 20 wt %(Ti,Mo)C/C due to surface porosity."],["oa:W3118816850","Ti + 10 wt % (Ti,Mo)C/C","roughness",0.1,null,null,null,"µm","","","","","",false,"","results_discussion","Except for the porous specimen of the Ti + 20 wt %(Ti,Mo)C/C composite, the surface of the other materials was characterized by a roughness below 100 nm."],["oa:W3118816850","Ti + 20 wt % (Ti,Mo)C/C","roughness",0.1,null,null,null,"µm","","","","","",false,"","results_discussion","Except for the porous specimen of the Ti + 20 wt %(Ti,Mo)C/C composite, the surface of the other materials was characterized by a roughness below 100 nm."],["oa:W3118816850","Ti-6Al-4V","roughness",0.1,null,null,null,"µm","","","","","",false,"","results_discussion","Except for the porous specimen of the Ti + 20 wt %(Ti,Mo)C/C composite, the surface of the other materials was characterized by a roughness below 100 nm."],["oa:W3118816850","Ti + 10 wt % (Ti,Mo)C","roughness",0.1,null,null,null,"µm","","","","","",false,"","results_discussion","Except for the porous specimen of the Ti + 20 wt %(Ti,Mo)C/C composite, the surface of the other materials was characterized by a roughness below 100 nm."],["oa:W3118816850","Ti + 20 wt % (Ti,Mo)C","roughness",0.1,null,null,null,"µm","","","","","",false,"","results_discussion","Except for the porous specimen of the Ti + 20 wt %(Ti,Mo)C/C composite, the surface of the other materials was characterized by a roughness below 100 nm."],["oa:W3118816850","Ti + 20 wt %(Ti,Mo)C","Roughness (nm)",0.0515,null,null,0.0213,"µm","","","","","",false,"","table","Ti + 20 wt %(Ti,Mo)C\t51.45\t21.29"],["oa:W3118816850","CP-Ti Grade 2","Roughness (nm)",0.0716,null,null,0.0389,"µm","","","","","",false,"","table","cp-Ti\t71.55\t38.90"],["oa:W3118816850","Ti-6Al-4V","Roughness (nm)",0.0232,null,null,0.0175,"µm","","","","","",false,"","table","Ti-6Al-4V\t23.18\t17.52"],["oa:W3118816850","Ti + 20 wt %(Ti,Mo)C/C","Roughness (nm)",0.2133,null,null,0.2039,"µm","","","","","",false,"","table","Ti + 20 wt %(Ti,Mo)C/C\t213.27\t203.95"],["oa:W3120843721","","Ra",260.0,260.0,300.0,null,"V","","","","","",false,"unit_mismatch","front","From the obtained dependences, it appears that with the increase in operating voltage in the analyzed range (from 260 to 300V), reduction of the achievable values of the surface roughness parameter Ra is provided."],["oa:W3120899142","","surface roughness (Ra)",0.11,null,null,0.037,"µm","","","","","",false,"","results",""],["oa:W3122795440","Ti-6Al-4V","Amplitude, μm",8.3,5.0,11.6,null,"µm","","","","","",false,"","table","Amplitude, μm\t5\t11.6"],["oa:W3126268920","Ti-6Al-4V","Rz",8.7894,null,null,1.6472,"µm","","hole drilled","","","",false,"","table","Rz (µm)\t8.7894\t±1.6472"],["oa:W3126268920","Ti-6Al-4V","Ra",8.448,null,null,1.2577,"µm","","internal surface of thread","","","",false,"","table","Internal surface of thread\tRa [µm]\t8.448\t±1.2577"],["oa:W3126268920","Ti-6Al-4V","Dp",88.356,null,null,9.2594,"µm","","internal surface of thread","","","",false,"","table","Dp [µm]\t88.356\t±9.2594"],["oa:W3126268920","Ti-6Al-4V","Ry",51.121,null,null,2.597,"µm","","hole as manufactured","","","",false,"","table","Ry (µm)\t51.121\t±2.597"],["oa:W3126268920","Ti-6Al-4V","Ra",6.9825,null,null,1.2576,"µm","","hole as manufactured","","","",false,"","table","Hole as manufactured\tRa (µm)\t6.9825\t±1.2576"],["oa:W3126268920","Ti-6Al-4V","Rz",42.442,null,null,2.548,"µm","","hole as manufactured","","","",false,"","table","Rz [µm]\t42.442\t±2.548"],["oa:W3126268920","Ti-6Al-4V","Dp",7.862,null,null,1.6566,"µm","","hole as manufactured","","","",false,"","table","Dp [µm]\t7.862\t±1.6566"],["oa:W3126268920","Ti-6Al-4V","Rz",52.251,null,null,2.45,"µm","","internal surface of thread","","","",false,"","table","Rz [µm]\t52.251\t±2.450"],["oa:W3126268920","Ti-6Al-4V","Ry",71.335,null,null,2.499,"µm","","internal surface of thread","","","",false,"","table","Ry [µm]\t71.335\t±2.499"],["oa:W3126268920","Ti-6Al-4V","Dp",18.361,null,null,8.6816,"µm","","hole drilled","","","",false,"","table","Dp (µm)\t18.361\t±8.6816"],["oa:W3126268920","Ti-6Al-4V","Ry",8.9417,null,null,1.6472,"µm","","hole drilled","","","",false,"","table","Ry (µm)\t8.9417\t±1.6472"],["oa:W3126268920","Ti-6Al-4V","Ra",0.9781,null,null,0.1117,"µm","","hole drilled","","","",false,"","table","Hole drilled\tRa (µm)\t0.9781\t±0.1117"],["oa:W3126268920","Ti-6Al-4V","Dp",46.325,null,null,3.2594,"µm","","as-built SLM","","","",false,"","table","Dp (µm)\t46.325\t±3.2594"],["oa:W3126268920","Ti-6Al-4V","Rz",1.1897,null,null,0.0895,"µm","","as-built SLM","","","",false,"","table","Rz (µm)\t1.1897\t±0.0895"],["oa:W3126268920","Ti-6Al-4V","Ry",1.4451,null,null,0.1236,"µm","","as-built SLM","","","",false,"","table","Ry (µm)\t1.4451\t±0.1236"],["oa:W3126268920","Ti-6Al-4V","Ra",0.1665,null,null,0.0228,"µm","","as-built SLM","","","",false,"","table","As AM (without hole)\tRa (µm)\t0.1665\t±0.0228"],["oa:W3126605413","","average roughness",1.2,null,null,null,"µm","","","","","",false,"unit_suspect","conclusions","All the thin films were homogenously thick and very smooth, with a maximum average roughness of 1.2 nm."],["oa:W3127672986","Ti-6Al-4V","Ra",0.0,null,null,null,"","","","","","",false,"unit_missing","results","Surface Roughness of the Holes presents the Ra measurements of the drilled holes for the 12 experimental runs."],["oa:W3127672986","Ti-6Al-4V","Ra",0.0,null,null,null,"","","","","","",false,"unit_missing","results","Secondly, for CFRP, dry drilling yields far worse Ra results than the cryogenic cooling based options whereas its results are comparable with those of the continuous cooling mode for Ti-6Al-4V drilling."],["oa:W3127672986","Ti-6Al-4V","Ra",0.0,null,null,null,"","","","","","",false,"unit_missing","results","Thirdly, the high level of cutting speed yields lower values of Ra for all the material-cooling combinations except Ti-6Al-4V–continuous cooling combination."],["oa:W3127672986","Ti-6Al-4V","Ra",0.0,null,null,null,"","","","","","",false,"unit_missing","results","The supply of LN2 in a continuous mode does reduce the magnitude of tool wear causing improvements in surface roughness of the drilled holes."],["oa:W3127672986","Ti-6Al-4V","surface roughness",0.0,null,null,null,"","","","","","",false,"unit_missing","conclusions","On the contrary, it underperforms in this regard in Ti-6Al-4V drilling owing to the higher shear strength of the titanium alloy and a much slower and coolant-less cutting process. - Application of the novel cryogenic technique yields lowers thrust force and specific cutting energy consumption in comparison to the continuous mode of cooling due to avoidance of work strengthening caused by the cryogenic fluid’s impact on the work material. - The between-the-holes cooling technique also leads to im"],["oa:W3130196009","Ti-6Al-4V","Ra values",0.0,null,null,null,"","","","","","",false,"unit_missing","results","Nevertheless, no statistically signiﬁcant differences were found between the Ra values of the AE and AECT surfaces (p > 0.005)."],["oa:W3133847851","","Ra",0.18,null,null,null,"µm","","","","","",false,"","conclusions","It can be mentioned here that the minimum surface roughness Ra = 0.18 was achieved for the input parameter set of nose radius = 0.8 mm, cutting speed = 80 m/min, depth of cut = 0.1 mm, feed rate = 0.05 mm/rev, and coolant flow rate = 2 L/min."],["oa:W3135248997","Ti-45Nb","Ra",0.0317,null,null,0.0037,"µm","","HPT processed","","","",false,"","results",""],["oa:W3135248997","Ti-45Nb","Ra",0.0364,null,null,0.0048,"µm","","as-built","","","",false,"","results",""],["oa:W3135539228","Ti-6Al-4V","surface roughness",2.4,2.4,2.4,0.04,"µm","105 °C","","","","",false,"","results_discussion",""],["oa:W3135539228","Ti-6Al-4V","surface roughness",6.7,6.7,6.7,0.7,"µm","145 °C","","","","",false,"","results_discussion",""],["oa:W3135539228","Ti-6Al-4V","surface roughness",2.4,2.36,2.44,0.04,"µm","","","","","",false,"","conclusions",""],["oa:W3140589794","Ti-6Al-7Nb","surface roughness",0.0,null,null,null,"","","","","","",false,"unit_missing","conclusions","The lowest surface roughness was obtained in coatings with 3 wt.% GNS additives."],["oa:W3143756946","Ti-6Al-4V","spreading distance",25.0,null,null,null,"µm","23 °C","","","","",false,"unit_suspect","results_discussion","It is seen that the capillary flow of water in the created material is very fast, and spreading distance reaches 25 mm in 2450 ms. b presents the plot of spreading distance in the initial stages of water spreading in the time domain 0 < t < 100 ms, where one can see that the spreading distance achieves large values of about 6 and 11 mm at 45 and 100 ms respectively, demonstrating strong capillary action of the created material."],["oa:W3143756946","Ti-6Al-4V","spreading distance",6.0,null,null,null,"µm","","","","","",false,"unit_suspect","results_discussion","It is seen that the capillary flow of water in the created material is very fast, and spreading distance reaches 25 mm in 2450 ms. b presents the plot of spreading distance in the initial stages of water spreading in the time domain 0 < t < 100 ms, where one can see that the spreading distance achieves large values of about 6 and 11 mm at 45 and 100 ms respectively, demonstrating strong capillary action of the created material."],["oa:W3143756946","Ti-6Al-4V","spreading distance",11.0,null,null,null,"µm","","","","","",false,"unit_suspect","results_discussion","It is seen that the capillary flow of water in the created material is very fast, and spreading distance reaches 25 mm in 2450 ms. b presents the plot of spreading distance in the initial stages of water spreading in the time domain 0 < t < 100 ms, where one can see that the spreading distance achieves large values of about 6 and 11 mm at 45 and 100 ms respectively, demonstrating strong capillary action of the created material."],["oa:W3147114752","Ti-6Al-4V","surface roughness",0.82,0.49,1.15,null,"µm","","","","","",false,"","results_discussion","Generally, Ra ranged from 0.49 to 1.15 μm with the cutting length for different cutting speeds."],["oa:W3147114752","Ti-6Al-4V","Surface roughness (μm)",0.52,null,null,null,"µm","","","","","",false,"","results","Experiment Surface roughness (μm) Tool wear (μm) 1 0.52 30 2 0.51 29 3 0.54 31 Av."],["oa:W3147114752","Ti-6Al-4V","surface roughness",0.48,null,null,null,"µm","","","","","",true,"","results_discussion","At this setting, the surface roughness and tool wear are predicted to be 0.48 μm and 30 μm, respectively."],["oa:W3147114752","Ti-6Al-4V","surface roughness",0.52,null,null,null,"µm","","","","","",false,"","results_discussion","As shown, the average values of the three samples’ surface roughness and tool wear were 0.52 μm and 30 μm, respectively."],["oa:W3147130212","Ti-6Al-4V","roughness",33.0,null,null,null,"µm","","as-built EBM","","contact profilometer","",false,"","methods",""],["oa:W3151903181","Ti-6Al-4V","average roughness",1.08,null,null,null,"µm","","","","","",false,"","results_discussion","The average roughness was similar for both PEO samples; however, a clear increase was observed with respect to the reference sample from 0.05 μm on the reference sample to 1.18 and 1.08 μm for the samples oxidized for PEO and PEO–Ca/P specimens, respectively."],["oa:W3151903181","Ti-6Al-4V","average roughness",1.18,null,null,null,"µm","","","","","",false,"","results_discussion","The average roughness was similar for both PEO samples; however, a clear increase was observed with respect to the reference sample from 0.05 μm on the reference sample to 1.18 and 1.08 μm for the samples oxidized for PEO and PEO–Ca/P specimens, respectively."],["oa:W3151903181","Ti-6Al-4V","root mean square roughness",0.306,null,null,null,"µm","","","","","",false,"","results_discussion","The root mean square roughness of the PEO sample was approximately 306 nm, whereas the roughness of the PEO–Ca/P sample was approximately 257 nm."],["oa:W3151903181","Ti-6Al-4V","roughness",0.257,null,null,null,"µm","","","","","",false,"","results_discussion","The root mean square roughness of the PEO sample was approximately 306 nm, whereas the roughness of the PEO–Ca/P sample was approximately 257 nm."],["oa:W3153530394","Ti-100N","Sq",6.359,null,null,0.109,"µm","","","","","",false,"","results_discussion",""],["oa:W3153530394","Ti-1600N","Sq",0.944,null,null,0.2,"µm","","","","","",false,"","results_discussion",""],["oa:W3153530394","Ti-100N","Sq",2.534,null,null,null,"µm","","","","","",false,"","results_discussion",""],["oa:W3153530394","Ti-400N","root mean square roughness (Sq)",0.0,null,null,null,"","","","","optical profilometer","",false,"unit_missing","results_discussion",""],["oa:W3153530394","Ti-400N","average roughness (Sa)",0.0,null,null,null,"","","","","optical profilometer","",false,"unit_missing","results_discussion",""],["oa:W3153530394","Ti-100N","surface roughness",0.8,null,null,null,"µm","","as-processed","","optical profilometer","",false,"","methods",""],["oa:W3153530394","Ti-400N","surface roughness",0.7,null,null,null,"µm","","as-processed","","optical profilometer","",false,"","methods",""],["oa:W3153530394","Ti-1600N","surface roughness",0.6,null,null,null,"µm","","as-processed","","optical profilometer","",false,"","methods",""],["oa:W3153530394","Ti-75N","surface roughness",0.9,null,null,null,"µm","","as-processed","","optical profilometer","",false,"","methods",""],["oa:W3153530394","Ti-50N","surface roughness",0.8,null,null,null,"µm","","as-processed","","optical profilometer","",false,"","methods",""],["oa:W3153530394","Ti-20N","surface roughness",0.7,null,null,null,"µm","","as-processed","","optical profilometer","",false,"","methods",""],["oa:W3153530394","Ti-0N","surface roughness",0.6,null,null,null,"µm","","as-processed","","optical profilometer","",false,"","methods",""],["oa:W3153530394","Ti-400N","Sq",2.534,null,null,0.668,"µm","","","","","",false,"","results_discussion",""],["oa:W3156598271","Ti-6Al-4V","Ra",0.8,null,null,null,"µm","","","","","",false,"","methods","Measurement showed that their Ra values were above 0.8 µm."],["oa:W3156598271","Ti-6Al-4V","Ra",0.0,null,null,null,"","","","","","",false,"unit_missing","methods","Measurement shows that its surface roughness (Ra) was 0."],["oa:W3156598271","Ti-6Al-4V","Ra",0.0,null,null,null,"","","","","","",false,"unit_missing","methods","The diameter and density of discharge pits on the machined surface of copper-tungsten electrode (Fig. 10c) are highly noticeable; the surface roughness (Ra) is 0."],["oa:W3156598271","Ti-6Al-4V","Ra",0.0,null,null,null,"","","","","","",false,"unit_missing","methods","As can be seen from Fig. 10 above, the machined surface of brass electrode (Fig. 10a) contains slender cracks, a surface roughness (Ra) of 0."],["oa:W3156598271","Ti-6Al-4V","Ra",0.205,null,null,null,"µm","","","","","",false,"","methods","205 µm)."],["oa:W3156598271","Ti-6Al-4V","Ra",0.203,null,null,null,"µm","","","","","",false,"","methods","203 µm), which was similar to the surface quality of workpiece machined with copper electrode (Ra = 0."],["oa:W3156598271","Ti-6Al-4V","Ra",0.383,null,null,null,"µm","","","","","",false,"","methods","383 µm), and coppertungsten electrode (Ra = 0."],["oa:W3156598271","Ti-6Al-4V","Ra",0.401,null,null,null,"µm","","","","","",false,"","methods","Among them, the surface roughness of workpiece machined with tungsten electrode was the largest (Ra = 0.401 µm), followed by brass electrode (Ra = 0."],["oa:W3157900900","Ti-6Al-4V","Ra",1.4,null,null,null,"µm","","as-built SLM","","","",false,"","results","This topography had an average roughness parameter of Ra = 1.4 μm in both directions."],["oa:W3157900900","Ti-6Al-4V","Ra",2.1,null,null,null,"µm","","as-built SLM","","","",false,"","results","Topography B had an average roughness parameter of Ra = 1.93 μm in the longitudinal direction and Ra = 2.1 μm in the transverse direction."],["oa:W3157900900","Ti-6Al-4V","Ra",2.79,null,null,null,"µm","","as-built SLM","","","",false,"","results","The topography with the highest surface roughness (structure A) had an average roughness parameter of Ra = 2.32 μm in the longitudinal direction (the direction parallel to the last path of laser beam patterning) and Ra = 2.79 μm in the transverse direction (the direction perpendicular to the last path of laser beam patterning)."],["oa:W3157900900","Ti-6Al-4V","Ra",2.32,null,null,null,"µm","","as-built SLM","","","",false,"","results","The topography with the highest surface roughness (structure A) had an average roughness parameter of Ra = 2.32 μm in the longitudinal direction (the direction parallel to the last path of laser beam patterning) and Ra = 2.79 μm in the transverse direction (the direction perpendicular to the last path of laser beam patterning)."],["oa:W3157900900","Ti-6Al-4V","Ra",1.93,null,null,null,"µm","","as-built SLM","","","",false,"","results","Topography B had an average roughness parameter of Ra = 1.93 μm in the longitudinal direction and Ra = 2.1 μm in the transverse direction."],["oa:W3158023125","Ti-6Al-4V","surface roughness",5.0,2.0,7.0,null,"µm","","","","confocal laser scanning microscopy","",false,"","results_discussion",""],["oa:W3160848760","Ti-6Al-4V","depth of the depressions",12.0,null,null,null,"µm","","","","","",true,"","methods","Correspondingly, the numerical prediction with the depth of about 26 μm, 12 μm and 13 μm."],["oa:W3160848760","Ti-6Al-4V","depth of the depressions",14.0,null,null,null,"µm","","","","","",false,"","methods","Additionally, it can be observed that the experimental depth of the depressions for Models 1, 2 and 3 are about 24 μm, 14 μm and 15 μm at 1 mm of the polished surface."],["oa:W3160848760","Ti-6Al-4V","molten pool depths",15.0,null,null,null,"µm","","","","","",false,"","conclusions","It was revealed that the short lifetime of the molten pool is the main reason why the surface bumps are not completely eliminated. - (4)The numerical prediction of the depressions for Models 1, 2 and 3 are approximate 26
