Repository: akhtar07/tisci-explorer

# TiSci Explorer

A read-only, static explorer for **TiSci**, an autonomous research agent for titanium alloys. TiSci reads the
titanium-alloy literature, builds a knowledge graph and a table of measured values, proposes hypotheses where the
graph has gaps, and tests them with DFT (MACE / VASP) and the ICME-lite multiscale chain.

**Live site:** https://akhtar07.github.io/tisci-explorer/

The site has seven sections:

| Section | What it shows |
|---|---|
| Overview | Corpus → graph → facts → hypotheses → verdicts, with the snapshot's counts |
| Worked example | One full loop for W in α-Ti: graph path, hypothesis, novelty check, DFT test, verdict, follow-up, DAMASK |

File: data/facts/yield_strength.json (part 12 of 51)
"Ti-6Al-4V","Oyn",351.6326,null,null,null,"MPa","","","","","",false,"","results",""],["ia:DTIC_ADA302322","Ti-6Al-4V","yield point",910.1079,null,null,null,"MPa","","","","","",false,"","results",""],["ia:DTIC_ADA302322","Ti-6Al-4V","proportional limit",792.8971,null,null,null,"MPa","","","","","",false,"","results",""],["ia:DTIC_ADA302322","Ti-6Al-4V","bulk yield point",861.8446,null,null,null,"MPa","","","","","",false,"","results",""],["ia:DTIC_ADA302322","Ti-6Al-4V","Oys",75.8423,null,null,null,"MPa","","","","","",false,"","results",""],["ia:DTIC_ADA302322","Ti-6Al-4V","Oyh",106.8687,null,null,null,"MPa","","","","","",false,"","results",""],["ia:DTIC_ADA302322","Ti-6Al-4V","Oys",406.7907,null,null,null,"MPa","","","","","",false,"","results",""],["ia:DTIC_ADA302322","Ti-6Al-4V","Oys",406.7907,null,null,null,"MPa","","","","","",false,"","results",""],["ia:DTIC_ADA303693","","yield strength",1916.7424,null,null,null,"MPa","","","","","",false,"","conclusions",""],["ia:DTIC_ADA303693","","yield strength",272000.0,null,null,null,"psi","","aged at 7500°F for 25 hours","","","",false,"unit_mismatch","conclusions",""],["ia:DTIC_ADA311161","Ti-48Al-2Cr-2Nb","0.2% yield strength in compression",440.0,null,null,null,"MPa","","uncharged","","","",false,"","methods",""],["ia:DTIC_ADA311161","Ti-48Al-2Cr-2Nb","0.2% yield strength in compression",735.0,null,null,null,"MPa","","charged at 7 MPa","","","",false,"","methods",""],["ia:DTIC_ADA311161","Ti-48Al-2Cr-2Nb","0.2% yield strength in compression",740.0,null,null,null,"MPa","","charged at 13.8 MPa","","","",false,"","methods",""],["ia:DTIC_ADA320017","Ti-15V-3Cr-3Sn-3Al","Yield stress",1455.0,null,null,null,"MPa","","","","","",false,"","conclusions",""],["ia:DTIC_ADA320017","Ti-15V-3Cr-3Sn-3Al","oy",87.6,null,null,null,"MPa","","","","","",false,"","conclusions",""],["ia:DTIC_ADA320017","Ti-15V-3Cr-3Sn-3Al","876 MPa",876.0,null,null,null,"MPa","","","","","",false,"","conclusions",""],["ia:DTIC_ADA320765","","yield strength",414.0,null,null,null,"MPa","room temperature","","","tensile test","0.051 mm/min",false,"","methods",""],["ia:DTIC_ADA320765","Ti-24-11","Yield",243.0,null,null,null,"MPa","550 °C","HIP consolidated foils","","tensile test","0.051 mm/min",false,"","methods",""],["ia:DTIC_ADA320765","Ti-24-11","MP: 0",1429.3,null,null,null,"","room temperature","Matrix Only","","tensile test","0.051 mm/min",false,"unit_missing","methods",""],["ia:DTIC_ADA320765","SCS6/Ti-24-11","strength to the 'break'",48.0,null,null,null,"MPa","650 °C","","","tensile test","",false,"out_of_range","methods",""],["ia:DTIC_ADA320765","SCS6/Ti-24-11","Break Point Stress",21.686,null,null,null,"MPa","room temperature","","","tensile test","0.051 mm/min",false,"out_of_range","methods",""],["ia:DTIC_ADA320765","SCS6/Ti-24-11","Break Point",17.154,null,null,null,"MPa","room temperature","thermally cycled 100 times to 650°C","","tensile test","0.051 mm/min",false,"out_of_range","methods",""],["ia:DTIC_ADA320765","SCS6/Ti-24-11","Shear yield strength",208.0,null,null,null,"MPa","","","","","",false,"","methods",""],["ia:DTIC_ADA320765","SCS6/Ti-24-11","0.2% YS",206.0,null,null,null,"MPa","room temperature","","","Losipescu shear strength test","",false,"","methods",""],["ia:DTIC_ADA320765","SCS6/Ti-24-11","0.2%YS",210.0,null,null,null,"MPa","room temperature","","","Losipescu shear strength test","",false,"","methods",""],["ia:DTIC_ADA320765","","yield point",395.0,null,null,null,"MPa","room temperature","","","","",false,"","methods",""],["ia:DTIC_ADA320765","","yield point",395.0,null,null,null,"MPa","room temperature","","","","",false,"","methods",""],["ia:DTIC_ADA320765","","yield point",395.0,null,null,null,"MPa","room temperature","","","","",false,"","methods",""],["ia:DTIC_ADA320765","","Stress",825.0,null,null,null,"MPa","650 °C","","","","",false,"","results",""],["ia:DTIC_ADA321190","Alloy 718","yield strengths",1300.0,null,null,null,"MPa","","STDA","","","",false,"","other",""],["ia:DTIC_ADA321190","Alloy 718","yield strengths",840.0,null,null,null,"MPa","","STA","","","",false,"","other",""],["ia:DTIC_ADA321190","","oys",1050.0,null,null,null,"MPa","","ST/CW/A","","","",true,"","methods",""],["ia:DTIC_ADA322637","CP-Ti Grade 2","Yield Strength",344.0,null,null,null,"MPa","room temperature","as-received","","","",false,"","methods",""],["ia:DTIC_ADA322637","CP-Ti Grade 2","Yield Strength",352.0,null,null,null,"MPa","room temperature","anneal/furnace cool","","","",false,"","methods",""],["ia:DTIC_ADA322637","CP-Ti Grade 2","Yield Strength",524.0,null,null,null,"MPa","room temperature","anneal/water quench","","","",false,"","methods",""],["ia:DTIC_ADA322637","CP-Ti Grade 3","Yield Strength",489.0,null,null,null,"MPa","room temperature","as-received","","","",false,"","methods",""],["ia:DTIC_ADA326557","Ti-6Al-4V","0.2% Offset Yield Strength",944.0,null,null,null,"MPa","room temperature","annealed","","tensile test","",false,"","methods",""],["ia:DTIC_ADA326557","Ti-6Al-4V","0.2% Offset Yield Strength",896.0,null,null,null,"MPa","room temperature","annealed","","tensile test","",false,"","methods",""],["ia:DTIC_ADA334640","α Ti-Mn alloy","0.2% YS",262.0,null,null,null,"MPa","room temperature","large grained","","tensile test","",false,"","methods",""],["ia:DTIC_ADA334640","α Ti-Mn alloy","creep tests were conducted at 95% of the YS which was 249 MPa",249.0,null,null,null,"MPa","","large grained","","","",false,"","methods",""],["ia:DTIC_ADA334640","β Ti-13.0Mn","yield strength of 940 MPa",940.0,null,null,null,"MPa","room temperature","","","tensile test","",false,"","methods",""],["ia:DTIC_ADA334640","β Ti-14.8V","YS",790.0,null,null,null,"MPa","room temperature","","","tensile test","",false,"","methods",""],["ia:DTIC_ADA334640","α-β Ti-6.o0Mn","yielded at",623.0,null,null,null,"MPa","room temperature","Widmanstatten microstructure","Widmanstatten","tensile test","",false,"","methods",""],["ia:DTIC_ADA334640","","YS",95.0,null,null,null,"%","","","","","",false,"unit_mismatch","methods",""],["ia:DTIC_ADA334640","Ti-13Mn","YS",940.0,null,null,null,"MPa","","heat treated for 200 h at 963 K and water quenched","","tensile test","3.28 x 10^-5 per second",false,"","methods",""],["ia:DTIC_ADA334640","Ti-V β","0.2%YS",790.0,null,null,null,"MPa","298K","","","","3.28e-05 per second",false,"","methods",""],["ia:DTIC_ADA337559","Ti-27Nb-23Al","YS",675.0,null,null,null,"MPa","","sub-transus","","compression test","",false,"","conclusions",""],["ia:DTIC_ADA337559","Ti-38Nb-12Al","YS",391.0,null,null,null,"MPa","650 °C","","","tensile test","",false,"","conclusions",""],["ia:DTIC_ADA337559","Ti-25Al-17Nb","YS",400.0,null,null,null,"MPa","650 °C","","","tensile test","",false,"","conclusions",""],["ia:DTIC_ADA337559","Ti-27Nb-23Al","0.2% YS",388.0,null,null,null,"MPa","650 °C","1090°C/0.5h/WQ/650°C/112h/WQ","","tensile test","",false,"","conclusions",""],["ia:DTIC_ADA337559","Ti-27Nb-23Al","0.2% YS",675.0,null,null,null,"MPa","650 °C","875°C/24h/WQ/650°C/218h/WQ","","tensile test","",false,"","conclusions",""],["ia:DTIC_ADA337559","Ti-38Nb-12Al","0.2% YS",391.0,null,null,null,"MPa","650 °C","900°C/5h/WQ/650°C/62h/WQ","","tensile test","",false,"","conclusions",""],["ia:DTIC_ADA337559","Ti-25Al-24Nb","yield strengths",694.0,null,null,null,"MPa","room temperature","fully-O, heat-treated at 875°C","","","",false,"","conclusions",""],["ia:DTIC_ADA337559","O+B2 microstructure","YS",1125.0,null,null,null,"MPa","room temperature","","","","",false,"","conclusions",""],["ia:DTIC_ADA337559","O+B2 microstructure","yield strength",800.0,null,null,null,"MPa","room temperature","","","","",false,"","conclusions",""],["ia:DTIC_ADA337559","Ti-25Al-24Nb","yield strength",1250.0,null,null,null,"MPa","room temperature","fully-O + B2","","finite element model","",true,"","conclusions",""],["ia:DTIC_ADA337559","Ti-38Nb-12Al","yield strength",737.0,665.0,809.0,null,"MPa","room temperature","900°C/5h/WQ/650°C/55h/WQ","","tensile test","",false,"","conclusions",""],["ia:DTIC_ADA337559","Ti-38Nb-12Al","YS",1005.0,1005.0,1005.0,null,"MPa","room temperature","","","tensile test","",false,"","conclusions",""],["ia:DTIC_ADA337559","Ti2AiNb","high strength",0.0,null,null,null,"","","","O-phase laths","","",false,"unit_missing","conclusions",""],["ia:DTIC_ADA337559","","YS",800.0,800.0,1125.0,null,"MPa","room temperature","","","","",false,"","conclusions",""],["ia:DTIC_ADA337559","","YS",550.0,null,null,null,"MPa","room temperature","","B-dominated","","",false,"","conclusions",""],["ia:DTIC_ADA337559","","strengths",1125.0,1125.0,null,null,"MPa","room temperature","","optimal O+BCC","","",true,"","conclusions",""],["ia:DTIC_ADA337559","Ti-27Nb-23Al","650°C yield strengths",0.0,null,null,null,"","650 °C","","","","",false,"unit_missing","conclusions",""],["ia:DTIC_ADA337559","Ti-27Nb-23Al","creep transition stress to the 650°C YS",0.5,0.47,0.53,null,"","650 °C","","","","",false,"unit_missing","conclusions",""],["ia:DTIC_ADA337559","Ti-38Nb-12Al","creep transition stress to the 650°C YS",0.365,0.35,0.38,null,"","650 °C","","","","",false,"unit_missing","conclusions",""],["ia:DTIC_ADA337559","Ti-27Nb-23Al","650°C yield strength",0.0,null,null,null,"","650°C","","","","",false,"unit_missing","conclusions",""],["ia:DTIC_ADA337559","Ti-38Nb-12Al","650°C yield strength",0.0,null,null,null,"","650°C","","","","",false,"unit_missing","conclusions",""],["ia:DTIC_ADA337559","Timetal?21S","650°C yield strength",0.0,null,null,null,"","650°C","","α platelets in β grains","","",false,"unit_missing","conclusions",""],["ia:DTIC_ADA337559","O+B Ti-12Al-38Nb","650°C yield strength",0.0,null,null,null,"","650°C","","","","",false,"unit_missing","conclusions",""],["ia:DTIC_ADA344914","Ti-6Al-4V","0.2 % proof stress",1123.0,null,null,null,"K","","","","","",false,"unit_mismatch","results",""],["ia:DTIC_ADA350183","Ti-6%A1","a",772.0,null,null,null,"MPa","","a anneal/slow cooled","","","",false,"","results",""],["ia:DTIC_ADA350183","Ti-6Al-2Sn-4Zr-2Mo","a",978.0,null,null,null,"MPa","","lath","","","",false,"","results",""],["ia:DTIC_ADA350183","Ti-6%A1","a",772.0,null,null,null,"MPa","","a anneal/water quench","","","",false,"","results",""],["ia:DTIC_ADA350183","Ti-6Al-2Sn-4Zr-2Mo","a",0.191,null,null,null,"","","colony microstructure","colony","","",false,"unit_missing","results",""],["ia:DTIC_ADA352738","Ti-15Mo-3Nb-3Al-0.2Si","yield stress",1447.899,null,null,null,"MPa","","","","","",false,"","conclusions",""],["ia:DTIC_ADA352738","","yield stress",965.266,965.266,1241.0563,null,"MPa","","","","","",false,"","conclusions",""],["ia:DTIC_ADA352738","Ti-6Al-4V","yield stress",1034.2135,null,null,null,"MPa","","","","","",false,"","conclusions",""],["ia:DTIC_ADA352738","","yield stress",2.0,2.0,4.0,null,"","up to about 1000°F","","","","",false,"unit_missing","conclusions",""],["ia:DTIC_ADA352738","A387","yield stress",1.0,1.0,1.0,null,"","up to about 1200°F","","","","",false,"unit_missing","conclusions",""],["ia:DTIC_ADA380266","Ti-6Al-4V","yield strength",0.0,null,null,null,"","","","","","",false,"unit_missing","abstract",""],["ia:DTIC_ADA380266","Ti-6Al-4V","yield strength",0.0,null,null,null,"","","16 hours, 482°C","","","",false,"unit_missing","abstract",""],["ia:DTIC_ADA380266","Ti-6Al-4V","yield strength",883.0,null,null,null,"MPa","","","","","",false,"","abstract",""],["ia:DTIC_ADA380347","","YS",0.0,null,null,null,"","","","","","",false,"unit_missing","methods",""],["ia:DTIC_ADA380347","","YS",221.0,null,null,null,"MPa","","815°C/8hr","","","",false,"","methods",""],["ia:DTIC_ADA382831","","yield strength",85000.0,null,null,null,"psi","","","","","",false,"unit_mismatch","methods",""],["ia:DTIC_ADA382831","","yield strength",142000.0,null,null,null,"psi","","","","","",false,"unit_mismatch","methods",""],["ia:DTIC_ADA382831","","Yield strength, 0.2% offset",69500.0,32000.0,107000.0,null,"psi","","","","","",false,"unit_mismatch","discussion",""],["ia:DTIC_ADA382831","","tensile properties",886.5,850.0,923.0,null,"MPa","room temperature","","","tensile test","",false,"","methods",""],["ia:DTIC_ADA382831","","0.1% Yield strength",78800.0,null,null,null,"psi","room temperature","","","tensile test","",false,"unit_mismatch","methods",""],["ia:DTIC_ADA382831","","0.2% Yield strength",84900.0,null,null,null,"psi","room temperature","","","tensile test","",false,"unit_mismatch","methods",""],["ia:DTIC_ADA382904","SCS-6/Timetal-21S","residual stress",166.0,null,null,null,"MPa","25 °C","","","","",true,"","abstract",""],["ia:DTIC_ADA382904","SCS-6/Timetal-21S","residual stress",160.0,null,null,null,"MPa","25 °C","","","interactive experimental/mathematical technique","0.05 °C/sec",false,"","abstract",""],["ia:DTIC_ADA382904","SCS-6/Timetal-21S","residual stress",174.0,null,null,null,"MPa","25 °C","","","interactive experimental/mathematical technique","0.5 °C/sec",false,"","abstract",""],["ia:DTIC_ADA382904","SCS-6/Ti-15-3","residual stress",198.0,null,null,null,"MPa","","","","","0.5 °C/sec",true,"","abstract",""],["ia:DTIC_ADA382904","SCS-6/Ti-15-3","residual stress",130.0,null,null,30.0,"MPa","","","","X-ray diffraction","",false,"","abstract",""],["ia:DTIC_ADA382904","Timetal-21S","S. of the bridging fibers",795.0,720.0,870.0,null,"MPa","","","","","",false,"","abstract",""],["ia:DTIC_ADA382904","Ti-15Mo-3Nb-3Al-0.2Si","10 Hz. for example. is determined as",760.0,null,null,null,"MPa","","","","","",false,"","abstract",""],["ia:DTIC_ADA382904","Timetal-21S","yield strength, Oy",0.0,null,null,null,"","300–900 °C","","","","",false,"unit_missing","abstract",""],["ia:DTIC_ADA383689","Ti-22Al-27Nb","tensile yield strengths",0.0,null,null,null,"","","","","","",false,"unit_missing","conclusions",""],["ia:DTIC_ADA384307","Ti-6Al-4V","Yieldstrength",963.0,null,null,null,"MPa","","mill annealed","equiaxed","","",false,"","methods",""],["ia:DTIC_ADA384307","STOA","Yield strength",935.0,null,null,null,"MPa","","treated for 75 minutes at 932°C in an air atmosphere and air-cooled","","","",false,"","methods",""],["ia:DTIC_ADA384817","Ti-CP, grade 2","Yield Strength, ksi",634.3176,null,null,null,"MPa","","","","tensile test","",false,"","results_discussion",""],["ia:DTIC_ADA384817","Ti-CP grade 2","yield strength",0.0,null,null,null,"","","weldment","","","",false,"unit_missing","conclusions",""],["ia:DTIC_ADA386527","Ti-6Al-4V","Ya",1090.0,null,null,null,"MPa","","","","equation (12)","",false,"","results",""],["ia:DTIC_ADA386527","Ti-6Al-4V","stress level",20000.0,null,null,null,"MPa","","","","","",false,"out_of_range","conclusions",""],["ia:DTIC_ADA386527","Ti-6Al-4V","Hugoniot Elastic Limit (HEL)",2500.0,2000.0,3000.0,null,"MPa","","","","","",false,"out_of_range","conclusions",""],["ia:DTIC_ADA387132","","yield strength",1013.5293,null,null,null,"MPa","","","","","",false,"","abstract",""],["ia:DTIC_ADA388174","hard alpha Ti","flow stress",1000.0,null,null,null,"MPa","1750°F","","","plane strain compression test","1 s-1",false,"unit_suspect","other",""],["ia:DTIC_ADA388174","hard alpha Ti","flow stress",1000.0,null,null,null,"MPa","1750°F","","","plane strain compression test","0.01 s-1",false,"unit_suspect","other",""],["ia:DTIC_ADA388174","Ti-6Al-4V","Disk Yield Strength",1016.9767,999.7398,1034.2135,null,"MPa","room temperature","","","","",false,"","results",""],["ia:DTIC_ADA388174","Ti-6Al-4V","Forging Yield Strength",966.3002,961.1291,971.4713,null,"MPa","room temperature","","","","",false,"","results",""],["ia:DTIC_ADA393455","Ti-6Al-4V","0.2% Proof Stress Min.",0.0,null,null,null,"","room temperature","","","","",false,"unit_missing","discussion",""],["ia:DTIC_ADA393455","Ti-6Al-4V","Yield Strength",874.0,null,null,null,"MPa","","","","","",false,"","discussion",""],["ia:DTIC_ADA397712","Ti-CP, Grade 2","yield strength",345.0,null,null,null,"MPa","room temperature","","","tensile test","",false,"","results_discussion",""],["ia:DTIC_ADA397712","Ti-CP, Grade 4","yield strength",480.0,null,null,null,"MPa","room temperature","","","tensile test","",false,"","results_discussion",""],["ia:DTIC_ADA397712","Ti-CP, Grade 2","yield strength",360.0,null,null,null,"MPa","room temperature","","","tensile test","",false,"","results_discussion",""],["ia:DTIC_ADA400002","5A1-2.5Sn-Ti","yield strength 0YB",94200.0,null,null,null,"psi","-320 °F","","","","",false,"unit_mismatch","methods",""],["ia:DTIC_ADA400002","5A1-2.5Sn-Ti","yield strength 0YB",78100.0,null,null,null,"psi","room temperature","","","","",false,"unit_mismatch","methods",""],["ia:DTIC_ADA400002","5A1-2.5Sn-Ti","yield strength OYB",78100.0,null,null,null,"psi","room temperature","","","","",false,"unit_mismatch","methods",""],["ia:DTIC_ADA400002","5A1-2.5Sn-Ti","yield strength 0YB",252000.0,null,null,null,"psi","-423 °F","","","","",false,"unit_mismatch","methods",""],["ia:DTIC_ADA400002","5A1-2.5Sn-Ti","yield strength OYB",222000.0,null,null,null,"psi","-320 °F","","","","",false,"unit_mismatch","methods",""],["ia:DTIC_ADA400002","7075-T6 Al","yield strength oyB",75000.0,null,null,null,"psi","","","","","",false,"unit_mismatch","methods",""],["ia:DTIC_ADA400002","2024-T3 Al","yield strength OyB",42000.0,null,null,null,"psi","","","","","",false,"unit_mismatch","methods",""],["ia:DTIC_ADA401223","Ti-6Al-4V","yield stress, σy",1003.0,null,null,null,"MPa","","","","","",false,"","methods",""],["ia:DTIC_ADA402563","Ti-6Al-4V","Dynamic Yield Stress",858.0,null,null,null,"MPa","room temperature","","","","10 s⁻¹",false,"","methods",""],["ia:DTIC_ADA416859","","0。",1062.0,null,null,null,"MPa","","","","","",false,"","conclusions",""],["ia:DTIC_ADA423542","gamma titanium aluminides","yield stress",315.0,null,null,null,"MPa","","","","","",false,"","conclusions",""],["ia:DTIC_ADA426375","Ti-6Al-4V","YS",1350.0,null,null,null,"MPa","room temperature","as-built SMC","","tensile test","",false,"","conclusions",""],["ia:DTIC_ADA426375","Ti-6Al-4V","YS",1335.0,null,null,null,"MPa","room temperature","as-built SMC","","tensile test","",false,"","conclusions",""],["ia:DTIC_ADA426420","Ti-6Al-4V","yield strength",1.1,null,null,null,"relative","","","","","",false,"unit_mismatch","conclusions",""],["ia:DTIC_ADA426420","Ti-6Al-4V","cyclic yield strength",75.0,null,null,null,"%","200 °C","","","","",false,"unit_mismatch","conclusions",""],["ia:DTIC_ADA427173","Ti-6Al-4V","yield strength",753.0,null,null,null,"MPa","room temperature","","","tensile test","",false,"","conclusions",""],["ia:DTIC_ADA427173","Ti-6Al-4V","σY",750.0,null,null,null,"MPa","","","","","",false,"","conclusions",""],["ia:DTIC_ADA428866","Ti-6Al-4V","flow stress",1000.0,null,null,null,"MPa","room temperature","transformed","lamellar","","≥10⁻²",false,"","methods",""],["ia:DTIC_ADA428866","Ti-6Al-4V","flow stress",800.0,null,null,null,"MPa","room temperature","transformed","lamellar","","≤10⁻⁴",false,"","methods",""],["ia:DTIC_ADA428866","Ti-6Al-4V","stress",250.0,null,null,null,"MPa","715°C","transformed","lamellar","load-relaxation test","10⁻⁴",false,"","methods",""],["ia:DTIC_ADA428866","Ti-6Al-4V","stress",200.0,null,null,null,"MPa","815°C","transformed","lamellar","load-relaxation test","10⁻⁴",false,"","methods",""],["ia:DTIC_ADA428866","Ti-6Al-4V","stress",150.0,null,null,null,"MPa","715°C","transformed","lamellar","load-relaxation test","10⁻³",false,"","methods",""],["ia:DTIC_ADA428866","Ti-6Al-4V","stress",100.0,null,null,null,"MPa","815°C","transformed","lamellar","load-relaxation test","10⁻³",false,"","methods",""],["ia:DTIC_ADA428866","Ti-6Al-4V","stress",50.0,null,null,null,"MPa","900°C","transformed","lamellar","load-relaxation test","10⁻³",false,"","methods",""],["ia:DTIC_ADA428866","Ti-6Al-4V","stress",1000000.0,null,null,null,"MPa","room temperature","transformed","lamellar","load-relaxation test","≤10-4",false,"out_of_range","methods",""],["ia:DTIC_ADA428866","Ti-6Al-4V","stress",2000000.0,null,null,null,"MPa","room temperature","transformed","lamellar","load-relaxation test","≥10-2",false,"out_of_range","methods",""],["ia:DTIC_ADA428866","Ti-6Al-4V","△ flow stress",114.0,null,null,null,"MPa","815°C","","1μm","","10-1/sec",false,"","methods",""],["ia:DTIC_ADA428866","Ti-6Al-4V","△ flow stress",98.0,null,null,null,"MPa","815°C","","4μm","","10-1/sec",false,"","methods",""],["ia:DTIC_ADA428866","Ti-6Al-4V","△ flow stress",84.0,null,null,null,"MPa","815°C","","8μm","","10-1/sec",false,"","methods",""],["ia:DTIC_ADA428866","Ti-6Al-4V","△ flow stress",51.0,null,null,null,"MPa","room temperature","","1μm","","10-1/sec",false,"","methods",""],["ia:DTIC_ADA428866","Ti-6Al-4V","△ flow stress",36.0,null,null,null,"MPa","room temperature","","4μm","","10-1/sec",false,"out_of_range","methods",""],["ia:DTIC_ADA428866","Ti-6Al-4V","△ flow stress",41.0,null,null,null,"MPa","room temperature","","8μm","","10-1/sec",false,"out_of_range","methods",""],["ia:DTIC_ADA428866","Ti-6Al-4V","peak stress",0.0,null,null,null,"","","","1μm","","10'′/sec",false,"unit_missing","methods",""],["ia:DTIC_ADA428866","Ti-6Al-4V","peak stress",0.0,null,null,null,"","","","1μm","","10^/sec",false,"unit_missing","methods",""],["ia:DTIC_ADA428866","Ti-6Al-4V","flow stress",1.2,null,null,null,"","715°C to 900°C","","lamellar","load relaxation test","",false,"unit_missing","conclusions",""],["ia:DTIC_ADA428866","Ti-6Al-4V","flow stress",1.2,null,null,null,"","","","lamellar","load relaxation test","",false,"unit_missing","conclusions",""],["ia:DTIC_ADA430186","Ti-6Al-4V","yield strength",930.0,null,null,null,"MPa","","","","","",false,"","methods",""],["ia:DTIC_ADA430238","Ti-5111","yield strength",900.0,null,null,null,"MPa","room temperature","hot-rolled, annealed at 955°C/1h + air cooled","bimodal","tensile test","10-3/s",false,"","results_discussion",""],["ia:DTIC_ADA430238","Ti-5111","YS",820.0,null,null,null,"MPa","room temperature","P3-annealed and rapidly cooled","","tensile test","",false,"","results_discussion",""],["ia:DTIC_ADA430238","Ti-5111","YS",783.0,null,null,null,"MPa","room temperature","vacuum anneal","","tensile test","",false,"","results_discussion",""],["ia:DTIC_ADA430238","Ti-11V-5Al","YS",753.0,null,null,null,"MPa","","hot-rolled and annealed","","","",false,"","results_discussion",""],["ia:DTIC_ADA430238","Ti-11V-5Al","YS",728.0,null,null,null,"MPa","","hot-rolled and annealed","","","",false,"","results_discussion",""],["ia:DTIC_ADA430238","Ti-11V-5Al","YS",751.0,null,null,null,"MPa","","casting A: 843 °C vacuum anneal","","","",false,"","results_discussion",""],["ia:DTIC_ADA430238","Ti-11V-5Al","YS",756.0,null,null,null,"MPa","","casting B: 1010 °C P-anneal","","","",false,"","results_discussion",""],["ia:DTIC_ADA433602","VT6 (Ti-6Al-4V)","yield stress",1420.0,null,null,null,"MPa","","","ultrafine-grained","","",false,"","abstract",""],["ia:DTIC_ADA433602","Ti-6Al-4V","increasing of strength characteristics of YS",20.0,null,null,null,"%","","ECAP","UFG","tensile test","",false,"unit_mismatch","abstract",""],["ia:DTIC_ADA433602","Ti-6Al-4V","YS",900.0,null,null,null,"MPa","","initial (as received)","","","",false,"","abstract",""],["ia:DTIC_ADA433602","Ti-6Al-4V","YS",1110.0,null,null,null,"MPa","","1 + ECAP at 700 °С, 13 passes","platelet","","",false,"","abstract",""],["ia:DTIC_ADA433602","Ti-6Al-4V","YS",1100.0,null,null,null,"MPa","","2 + upsetting at 650 °С – 1 hour","","","",false,"","abstract",""],["ia:DTIC_ADA433602","Ti-6Al-4V","YS",1420.0,null,null,null,"MPa","","2 + upsetting at 600 °С, ε = 55%)","","","",false,"","abstract",""],["ia:DTIC_ADA433602","VT-6","yield stress",1130.0,null,null,null,"MPa","room temperature","ECAP 4 passes at 850°C + annealing 800°C/2h + ECAP 8 passes at 700°C","","tensile test","",false,"","abstract",""],["ia:DTIC_ADA433602","VT6 (Ti6-Al-4V)","yield stress (YS)",1420.0,null,null,null,"MPa","","after subsequent upsetting at 600 °C","UFG","","",false,"","conclusions",""],["ia:DTIC_ADA433602","Ti-6Al-4V","yield stress",1420.0,null,null,null,"MPa","","","ultrafine-grained","","",false,"","conclusions",""],["ia:DTIC_ADA433602","Ti-6Al-4V","YS",850.0,null,null,null,"МPа","","","","","",false,"unit_mismatch","results",""],["ia:DTIC_ADA444511","Ti-6Al-4V","approaching the alloy yield strength",690.0,null,null,null,"MPa","","LPB processed","","","",false,"","abstract",""],["ia:DTIC_ADA444511","Ti-6Al-4V","throughthickness compression",-550.0,-690.0,-410.0,null,"MPa","","","","","",false,"out_of_range","methods",""],["ia:DTIC_ADA444511","Ti-6Al-4V","compression",-723.0,-757.0,-689.0,null,"MPa","","","","","",false,"out_of_range","methods",""],["ia:DTIC_ADA444511","Ti-6Al-4V","interior compression",-447.0,-550.0,-344.0,null,"MPa","","","","","",false,"out_of_range","methods",""],["ia:DTIC_ADA444511","Ti-6Al-4V","compression on the vanes",-344.0,null,null,null,"MPa","","","","","",false,"out_of_range","methods",""],["ia:DTIC_ADA444511","Ti-6Al-4V","0.2% yield strength",965.0,null,null,null,"MPa","","","","","",false,"","methods",""],["ia:DTIC_ADA444511","Ti-6Al-4V","residual stress",-690.0,null,null,null,"MPa","room temperature","","","residual stress measurement","",true,"out_of_range","results_discussion",""],["ia:DTIC_ADA444609","Ti-6Al-4V","0.2% yield strength",965.0,null,null,null,"MPa","","","","","",false,"","abstract",""],["ia:DTIC_ADA444609","Ti-6Al-4V","yield strength",895.0,null,null,null,"MPa","","as-received","","","",false,"","results_discussion",""],["ia:DTIC_ADA447005","Ti-6Al-4V","yield strength",1013.6,null,null,null,"MPa","","","","","",false,"","abstract",""],["ia:DTIC_ADA447005","Ti-6Al-4V","yield strength",1013.6,null,null,null,"MPa","","","","","",false,"","abstract",""],["ia:DTIC_ADA447005","Ti-6Al-4V","yield strength",930.7922,null,null,null,"MPa","","vacuum annealed at 1300F for 2 hr","","","",false,"","methods",""],["ia:DTIC_ADA447005","Ti-6Al-4V","Y.S.",1000.0,null,null,null,"MPa","","shot peened (8-9A)","","","",false,"","results_discussion",""],["ia:DTIC_ADA447005","Ti-6Al-4V","Y.S.",1000.0,null,null,null,"MPa","","LPB","","","",false,"","results_discussion",""],["ia:DTIC_ADA447005","Ti-6Al-4V","YIELD STRENGTH (MPa)",1000.0,null,null,null,"MPa","","shot peened (8-9A)","","","",false,"","results_discussion",""],["ia:DTIC_ADA447005","Ti-6Al-4V","YIELD STRENGTH (MPa)",1000.0,null,null,null,"MPa","","LPB","","","",false,"","results_discussion",""],["ia:DTIC_ADA455948","Ti-6Al-4V","σy",0.0,null,null,null,"","","cast and HIPed","","","",false,"unit_missing","results_discussion",""],["ia:DTIC_ADA455948","Ti-6Al-4V","yield",850.0,850.0,900.0,null,"MPa","","as-cast","","","",false,"","conclusions",""],["ia:DTIC_ADA456830","Ti-6Al-4V","yield strength ( y σ )",930.0,null,null,null,"MPa","","","","","",false,"","conclusions",""],["ia:DTIC_ADA457784","Ti-6Al-4V","yield strength",930.0,null,null,null,"MPa","","","","","",false,"","methods",""],["ia:DTIC_ADA464195","Ti-6Al-4V","Tensile Yield Strength (MPa)",745.0,null,null,null,"MPa","","","","","",false,"","results_discussion",""],["ia:DTIC_ADA464195","Ti-6Al-4V","Tensile Yield Strength (MPa)",621.0,null,null,null,"MPa","","","","","",false,"","results_discussion",""],["ia:DTIC_ADA464564","Ti-6Al-4V","YS",1170.0,null,null,null,"MPa","","rolled","","","",false,"","conclusions",""],["ia:DTIC_ADA464564","Ti64-1.55B","YS",1020.0,null,null,null,"MPa","","as-cast","","tensile test","",false,"","conclusions",""],["ia:DTIC_ADA469178","monolithic","Yield Strength",870.4,null,null,13.7,"MPa","","","","","",false,"","results",""],["ia:DTIC_ADA469178","Weld+HIP","Yield Strength",830.0,null,null,11.0,"MPa","","","","","",false,"","results",""],["ia:DTIC_ADA469178","DB+HIP","Yield Strength",754.1,null,null,12.9,"MPa","","","","","",false,"","results",""],["ia:DTIC_ADA469178","Braze+HIP","Yield Strength",761.0,null,null,8.2,"MPa","","","","","",false,"","results",""],["ia:DTIC_ADA469178","Braze only","Yield Strength",751.1,null,null,53.4,"MPa","","","","","",false,"","results",""],["ia:DTIC_ADA469178","Ti-6Al-4V","yield strength",627.0,null,null,null,"MPa","","as-received","equiaxed","","",false,"","results",""],["ia:DTIC_ADA469178","Ti-6Al-4V","yield strength",600.0,null,null,null,"MPa","","after braze cycle","","","",false,"","results",""],["ia:DTIC_ADA469178","Ti-6Al-4V","strength",0.0,null,null,null,"","","HIP 900°C 2h","","","",false,"unit_missing","discussion",""],["ia:DTIC_ADA469178","","yield strength",-13.0,null,null,null,"%","","","","","",false,"unit_mismatch","discussion",""],["ia:DTIC_ADA469178","","yield strength",-13.0,null,null,null,"%","","","","","",false,"unit_mismatch","discussion",""],["ia:DTIC_ADA469178","","yield strength",-4.3,null,null,null,"%","","","","","",false,"unit_mismatch","discussion",""],["ia:DTIC_ADA470788","Ti-10V-2Fe-3Al","yield strengths",1172.0,null,null,null,"MPa","","","","","",false,"","methods",""],["ia:DTIC_ADA473093","Ti-6Al-4V","Green Strength, MPa",110.0,null,null,null,"MPa","","","","","",false,"","methods",""],["ia:DTIC_ADA473093","Ti-6Al-4V","Green Strength, MPa",102.0,null,null,null,"MPa","","","","","",false,"","methods",""],["ia:DTIC_ADA473093","Ti-6Al-4V","Green Strength, MPa",480.0,null,null,null,"MPa","","","","","",false,"","methods",""],["ia:DTIC_ADA473093","Ti-6Al-4V","Green Strength, MPa",747.0,null,null,null,"MPa","","","","","",false,"","methods",""],["ia:DTIC_ADA473093","Ti-6Al-4V","green strengths",750.0,null,null,null,"MPa","","","","","",false,"","conclusions",""],["ia:DTIC_ADA477358","Ti-6Al-4V","2.6",2.6,null,null,null,"MPa","750 °C","coarser grained","","","100 s-1",false,"out_of_range","methods",""],["ia:DTIC_ADA477358","Ti-6Al-4V","2.4",2.4,null,null,null,"MPa","750 °C","coarse grained","","","100 s-1",false,"out_of_range","methods",""],["ia:DTIC_ADA477358","Ti-6Al-4V","2.6",2.6,null,null,null,"MPa","850 °C","coarser grained","","","100 s-1",false,"out_of_range","methods",""],["ia:DTIC_ADA477358","Ti-6Al-4V","2.4",2.4,null,null,null,"MPa","850 °C","coarse grained","","","100 s-1",false,"out_of_range","methods",""],["ia:DTIC_ADA477358","Ti-6Al-4V","true stress",500.0,null,null,null,"MPa","850°C","β, preform","","compressive test","0.0003 s⁻¹",false,"","methods",""],["ia:DTIC_ADA477358","Ti-6Al-4V","true stress",400.0,null,null,null,"MPa","850°C","(α+β), preform","","compressive test","0.0003 s⁻¹",false,"","methods",""],["ia:DTIC_ADA477358","Ti-6Al-4V","true stress",585.0,null,null,null,"MPa","1000°C","β, preform","","compressive test","0.0003 s⁻¹",false,"","methods",""],["ia:DTIC_ADA477358","Ti-6Al-4V","true stress",550.0,null,null,null,"MPa","1000°C","(α+β), preform","","compressive test","0.0003 s⁻¹",false,"","methods",""],["ia:DTIC_ADA477358","Ti-6Al-4V","true stress",80.0,null,null,null,"MPa","1100°C","β, preform","","compressive test","0.0003 s⁻¹",false,"","methods",""],["ia:DTIC_ADA477358","Ti-6Al-4V","true stress",60.0,null,null,null,"MPa","1100°C","(α+β), preform","","compressive test","0.0003 s⁻¹",false,"","methods",""],["ia:DTIC_ADA489287","Ti-6Al-4V","0.2 % offset yield stress",930.0,null,null,null,"MPa","room temperature","solution treated and overaged at 932°C for 75 min, fan cooled, mill annealed at 704°C for 2 h","bimodal","tensile test","",false,"","methods",""],["ia:DTIC_ADA489304","gamma titanium aluminide","yield stress",240.0,null,null,null,"MPa","room temperature","","","micro-compression","8nm/s",false,"","abstract",""],["ia:DTIC_ADA489304","gamma titanium aluminide","yield stress",220.0,null,null,null,"MPa","room temperature","","","micro-compression","8nm/s",false,"","abstract",""],["ia:DTIC_ADA489304","gamma titanium aluminide","yield stress",180.0,null,null,null,"MPa","room temperature","","","micro-compression","8nm/s",false,"","abstract",""],["ia:DTIC_ADA489304","gamma titanium aluminide","average yield stress",90.0,null,null,null,"MPa","room temperature","","","micro-compression","8nm/s",false,"","abstract",""],["ia:DTIC_ADA489304","gamma titanium aluminide","average yield stress",35.0,null,null,null,"MPa","room temperature","","","micro-compression","8nm/s",false,"out_of_range","abstract",""],["ia:DTIC_ADA490769","Ti-6Al-4V","yield strength",0.0,null,null,null,"","815°C","as-grown single colony","","tensile test","",false,"unit_missing","results_discussion",""],["ia:DTIC_ADA495075","CP-Ti Grade 2","initial yield stress",175.0,null,null,null,"MPa","room temperature","","","uniaxial compression","",false,"","methods",""],["ia:DTIC_ADA495075","high-purity α-titanium","Yield",208.0,null,null,null,"MPa","","","","","",false,"","methods",""],["ia:DTIC_ADA495075","high-purity α-titanium","Yield",245.0,null,null,null,"MPa","","","","","",false,"","methods",""],["ia:DTIC_ADA495075","high-purity α-titanium","Yield",261.0,null,null,null,"MPa","","","","","",false,"","methods",""],["ia:DTIC_ADA495075","high-purity α-titanium","Yield",273.0,null,null,null,"MPa","","","","","",false,"","methods",""],["ia:DTIC_ADA495075","high-purity α-titanium","Yield",284.0,null,null,null,"MPa","","","","","",false,"","methods",""],["ia:DTIC_ADA495075","high-purity α-titanium","Yield",317.0,null,null,null,"MPa","","","","","",false,"","methods",""],["ia:DTIC_ADA495075","high-purity α-titanium","Yield",370.0,null,null,null,"MPa","","","","","",false,"","methods",""],["ia:DTIC_ADA495075","high-purity α-titanium","Yield",389.0,null,null,null,"MPa","","","","","",false,"","methods",""],["ia:DTIC_ADA495119","Niobium","stresses experienced",429.0,null,null,null,"MPa","400 °C","","","","",false,"","results",""],["ia:DTIC_ADA495119","Haynes 188","stress experienced",451.0,null,null,null,"MPa","900 °C","","","","",false,"","results",""],["ia:DTIC_ADA502789","Ti-6Al-4V","yield strength",930.0,null,null,null,"MPa","room temperature","","","tensile test","",false,"","methods",""],["ia:DTIC_ADA502898","Ti-6Al-4V","initial yield strengths",0.0,null,null,null,"","775 °C","","ultrafine","tensile test","10-4 s-1",false,"unit_missing","results_discussion",""],["ia:DTIC_ADA502898","Ti-6Al-4V","initial yield strengths",0.0,null,null,null,"","815 °C","","ultrafine","tensile test","10-4 s-1",false,"unit_missing","results_discussion",""],["ia:DTIC_ADA502898","Ti-6Al-4V","initial yield strengths",0.0,null,null,null,"","775 °C","","ultrafine","tensile test","10-3 s-1",false,"unit_missing","results_discussion",""],["ia:DTIC_ADA502898","Ti-6Al-4V","initial yield strengths",0.0,null,null,null,"","815 °C","","ultrafine","tensile test","10-3 s-1",false,"unit_missing","results_discussion",""],["ia:DTIC_ADA502898","Ti-6Al-4V","initial yield strengths",1000.0,null,null,null,"MPa","775 °C","Sheet B","","tensile test","10-4 s-1",false,"","results_discussion",""],["ia:DTIC_ADA502898","Ti-6Al-4V","initial yield strengths",1000.0,null,null,null,"MPa","815 °C","Sheet B","","tensile test","10-4 s-1",false,"","results_discussion",""],["ia:DTIC_ADA502898","Ti-6Al-4V","flow stresses",1000.0,null,null,null,"MPa","775 °C","Sheet B","","tensile test","10-3 s-1",false,"","results_discussion",""],["ia:DTIC_ADA502898","Ti-6Al-4V","flow stresses",1000.0,null,null,null,"MPa","815 °C","Sheet B","","tensile test","10-3 s-1",false,"","results_discussion",""],["ia:DTIC_ADA504012","PM Ti-6Al-4V","Tensile Strength, Yield",902.0,880.0,924.0,null,"MPa","","as-sintered","","","",false,"","results",""],["ia:DTIC_ADA506877","Ti-1B","Yield strength",1000.0,null,null,null,"MPa","room temperature","extruded","","tensile test","",false,"","abstract",""],["ia:DTIC_ADA506877","Ti-1B","tensile modulus and strength",1200.0,null,null,null,"MPa","room temperature","extruded","","tensile test","",false,"","abstract",""],["ia:DTIC_ADA519189","Ti-6Al-4V","tensile yield strength (O.06% offset)",1000.0,950.0,1050.0,null,"MPa","room temperature","","","tensile test","",false,"","methods",""],["ia:DTIC_ADA519189","Ti-6Al-4V","yield strength",800.0,750.0,850.0,null,"MPa","room temperature","","","tensile test","",false,"","methods",""],["ia:DTIC_ADA519189","TMC","0.06% off-set yield strengths",0.0,null,null,null,"MPa","room temperature","","","","",false,"out_of_range","methods",""],["ia:DTIC_ADA519189","Ti-6Al-4V","0.06 % Offset Yield Strength, ksi",0.0,null,null,null,"MPa","room temperature","Sheet","","","",false,"out_of_range","methods",""],["ia:DTIC_ADA519189","SCS-6/Ti-6AI-4V","compressive yield strengths (CYS)",0.0,null,null,null,"","","","","","",false,"unit_missing","methods",""],["ia:DTIC_ADA519189","SCS-6/Ti-6AI-4V","compressive yield strengths (CYS)",0.0,null,null,null,"","","","","","",false,"unit_missing","methods",""],["ia:DTIC_ADA519189","Ti-6Al-4V","0.06% Offset Yield Strength",500.0,null,null,null,"MPa","70F","","","","",false,"unit_suspect","methods",""],["ia:DTIC_ADA519189","Ti-6Al-4V","0.06% Offset Yield Strength",500.0,null,null,null,"MPa","400F","","","","",false,"unit_suspect","methods",""],["ia:DTIC_ADA519189","Ti-6Al-4V","0.06% Offset Yield Strength",500.0,null,null,null,"MPa","600F","","","","",false,"unit_suspect","methods",""],["ia:DTIC_ADA519189","Ti-6Al-4V","0.2% Offset Yield Strength",500.0,null,null,null,"MPa","70F","","","","",false,"unit_suspect","methods",""],["ia:DTIC_ADA519189","Ti-6Al-4V","0.2% Offset Yield Strength",500.0,null,null,null,"MPa","400F","","","","",false,"unit_suspect","methods",""],["ia:DTIC_ADA519189","Ti-6Al-4V","0.2% Offset Yield Strength",500.0,null,null,null,"MPa","600F","","","","",false,"unit_suspect","methods",""],["ia:DTIC_ADA519189","Ti-6Al-4V","0.2 % Offset Shear Yield Strength",275.7903,null,null,null,"MPa","70F","","","","",false,"","methods",""],["ia:DTIC_ADA519189","Ti-6Al-4V","0.2 % Offset Shear Yield Strength",275.7903,null,null,null,"MPa","400F","","","","",false,"","methods",""],["ia:DTIC_ADA519189","Ti-6Al-4V","0.2 % Offset Shear Yield Strength",275.7903,null,null,null,"MPa","600F","","","","",false,"","methods",""],["ia:DTIC_ADA519189","TMC","0.2% compressive yield strength",489.0,null,null,null,"MPa","room temperature","","","","",false,"unit_suspect","conclusions",""],["ia:DTIC_ADA519189","TMC","0.2% longitudinal compression strengths",489.0,null,null,null,"MPa","room temperature","","","","",false,"unit_suspect","conclusions",""],["ia:DTIC_ADA519189","Ti-6Al-4V","shear yield strength",850.0,850.0,850.0,null,"MPa","room temperature","","","shear test","",false,"","conclusions",""],["ia:DTIC_ADA519189","Ti-6Al-4V","yield strength",838.766,null,null,null,"MPa","room temperature","","","tensile test","70",false,"","other",""],["ia:DTIC_ADA519189","Ti-6Al-4V","yield strength",24.423,null,null,null,"MPa","room temperature","","","tensile test","70",false,"out_of_range","other",""],["ia:DTIC_ADA519189","Ti-6Al-4V","yield strength",300.232,null,null,null,"MPa","room temperature","","","tensile test","70",false,"","other",""],["ia:DTIC_ADA519189","Ti-6Al-4V","yield strength",107.738,null,null,null,"MPa","600 °C","","","tensile test","600",false,"","other",""],["ia:DTIC_ADA519189","Ti-6Al-4V","yield strength",470.327,null,null,null,"MPa","600 °C","","","tensile test","600",false,"","other",""],["ia:DTIC_ADA522274","Ti-6Al-4V","0.2% offset yield stress",930.0,null,null,null,"MPa","","solution treated and overaged at 932°C for 75 min, fan cooled, and mill annealed at 704°C for 2 hr","bimodal","","",false,"","methods",""],["ia:DTIC_ADA524339","CP-Ti Grade 2","yield strength",470.0,null,null,null,"MPa","","LRHT-treated (100% heated above Tβ) + final aging","","","",false,"","results_discussion",""],["ia:DTIC_ADA524339","","higher strength",0.0,null,null,null,"","","LRHT 4.0 sec","martensitic","","",false,"unit_missing","results_discussion",""],["ia:DTIC_ADA524339","","balance of tensile strength",0.0,null,null,null,"","","100% LRHT + aging","","","",false,"unit_missing","results_discussion",""],["ia:DTIC_ADA524339","Ti-6Al-4V","YS, MPa",867.0,null,null,null,"MPa","room temperature","initial, annealed 1050°C, 1h/FC","lamellar","tensile test","",false,"","results_discussion",""],["ia:DTIC_ADA524339","Ti-6Al-4V","YS, MPa",1190.0,null,null,null,"MPa","room temperature","+ LRHT: 4kWt, 5 sec/WQ: +550°C, 6h","","tensile test","",false,"","results_discussion",""],["ia:DTIC_ADA524339","Ti-6Al-4V","YS, MPa",
