Repository: akhtar07/tisci-explorer

# TiSci Explorer

A read-only, static explorer for **TiSci**, an autonomous research agent for titanium alloys. TiSci reads the
titanium-alloy literature, builds a knowledge graph and a table of measured values, proposes hypotheses where the
graph has gaps, and tests them with DFT (MACE / VASP) and the ICME-lite multiscale chain.

**Live site:** https://akhtar07.github.io/tisci-explorer/

The site has seven sections:

| Section | What it shows |
|---|---|
| Overview | Corpus → graph → facts → hypotheses → verdicts, with the snapshot's counts |
| Worked example | One full loop for W in α-Ti: graph path, hypothesis, novelty check, DFT test, verdict, follow-up, DAMASK |

File: data/facts/youngs_modulus.json (part 12 of 33)
"","","",false,"unit_missing","methods",""],["oa:W2783827195","Ti-6242S","ܧ݈ܽ ݐ݅ܿ ݉ ݋݀ݑ݈ݑݏ",0.0,null,null,null,"","","","","","",false,"unit_missing","discussion",""],["oa:W2783943878","","Young's modulus",47.0,null,null,null,"GPa","","bias -63 V","","nanoindentation","",false,"","results",""],["oa:W2783943878","","Young's modulus",89.0,null,null,null,"GPa","","bias -148 V","","nanoindentation","",false,"","results",""],["oa:W2783943878","","Young’s modulus",47.0,null,null,null,"GPa","","","","","",false,"","results",""],["oa:W2783943878","","Young’s modulus",63.0,null,null,null,"GPa","","","","","",false,"","discussion",""],["oa:W2783943878","","Young’s modulus",47.0,null,null,null,"GPa","","","","","",false,"","discussion",""],["oa:W2783943878","","Young´s modulus",47.0,null,null,null,"GPa","","","","","",false,"","conclusions",""],["oa:W2783977925","CP-Ti-50A","Young’s modulus",95.0,null,null,null,"GPa","","","","","",false,"","results","Despite the higher initial elastic modulus (& 119 GPa), the highest level of degradation in Young’s modulus (& 20%) is measured for the samples at 90\u0003 to the RD compared to those of the samples at 0\u0003 and 45\u0003 to the RD."],["oa:W2783977925","CP-Ti-50A","Young’s modulus",91.0,null,null,null,"GPa","","","","","",false,"","results","The lowest level of degradation in Young’s modulus is measured for the samples at 0\u0003 to the RD with almost 13GPa reduction from the initial measured value of 104GPa (i.e. & 12%)."],["oa:W2783977925","CP-Ti-50A","Young’s modulus",95.0,null,null,null,"GPa","","","","","",false,"","results","All directions exhibited a substantial decrease in Young’s modulus by plastic deformation and reached almost a similar value of 95GPa after & 0.2 true plastic strain (Fig. 8)."],["oa:W2783977925","CP-Ti-50A","Young’s modulus",105.0,null,null,null,"GPa","","","","","0.01 s⁻¹",false,"","results","The unloading curve for loop 1 (see Fig. 9a) follows the straight Young’s modulus (& 105GPa) line on unloading down to just below 200 MPa stress and then deviates from the elastic recovery line by an additional nonlinear recovery."],["oa:W2783977925","CP-Ti-50A","Initial modulus",104.7,null,null,null,"GPa","","","","","0.01 s-1",false,"","results","This (a) (b) 0 50 100 150 200 250 300 350 400 450 Stress (MPa) Strain Degrada\u0002on in modulus due to plas\u0002c deforma\u0002on Anelas\u0002c Strain Recovery Ini\u0002al modulus 104.7 GPa 0 50 100 150 200 250 300 350 400 450 0.046 0.048 0.05 0.052 0.214 0.216 0.218 0.22 0.222 Stress (MPa) Strain Ini\u0002al modulus A B C Degraded Modulus Springback Figure 9 Typical views of the strain recovery behaviour on unloading from different levels of plastic deformation for a sample at 0\u0003 to the RD tested under strain rate of 0.01"],["oa:W2783977925","CP-Ti50A","Young’s elastic modulus",0.0,null,null,null,"%degradation","","","","","",false,"unit_mismatch","conclusions","In this study, detailed analyses of degradation in Young’s elastic modulus and anelastic strain recovery as functions of plastic deformation, along with anisotropic mechanical behaviours in a commercially pure titanium type CP-Ti50A, were investigated."],["oa:W2785169693","Ti-6Al-4V","E",32.0,null,null,null,"GPa","","","","","",false,"","conclusions",""],["oa:W2785169693","Ti-6Al-4V","E",66.6,null,null,null,"GPa","","","","","",false,"","conclusions",""],["oa:W2785169693","Ti-6Al-4V","E",66.6,null,null,null,"GPa","","","","nanoindentation","1×10-3s-1",false,"","conclusions",""],["oa:W2785169693","Ti-6Al-4V","E",50.0,null,null,null,"GPa","","","","nanoindentation","0.67×10-3s-1",false,"","conclusions",""],["oa:W2785169693","Ti-6Al-4V","E",33.0,null,null,null,"GPa","","","","nanoindentation","0.67×10-3s-1",false,"","conclusions",""],["oa:W2785169693","Ti-6Al-4V","elastic moduli",110.0,null,null,null,"GPa","","","","","",false,"","conclusions",""],["oa:W2787568635","Ti-6Al-4V","Elastic modulus",110.0,null,null,null,"GPa","room temperature","mill-annealed","","","",false,"","abstract",""],["oa:W2787568635","Ti-6Al-4V","Elastic modulus",112.0,null,null,null,"GPa","room temperature","EBM","","","",false,"","abstract",""],["oa:W2787568635","Ti-6Al-4V","Elastic modulus",114.0,null,null,null,"GPa","room temperature","SLM","","","",false,"","abstract",""],["oa:W2790761961","Ti-6Al-4V","stiffness",5.84,null,null,0.2,"GPa","","as-printed","","quasi-static tensile test","",false,"out_of_range","results_discussion","Their stiffness was 5.84 ± 0.20 GPa, yield stress 70.18 ± 5.95 MPa, ultimate tensile stress 123.46 ± 1.50 MPa and fracture strain 6.70 ± 0.38%."],["oa:W2790761961","Ti-6Al-4V","stiffness",5.55,null,null,0.05,"GPa","","as-printed","","low frequency cyclic test","",false,"out_of_range","results_discussion","A linear fit of the low frequency cyclic test data gives a stiffness of 5.55 ± 0.05 GPa, which is very similar to the result from the quasi-static tensile test (5.84 ± 0.20 GPa)."],["oa:W2791252726","Ti-6Al-4V","E",110.0,null,null,null,"GPa","","","","","",false,"","methods","The behavior is assumed to be elastic isotrop with E = 110 GPa and ν = 0.34."],["oa:W2791747671","Ti-6Al-4V","E",110.0,null,null,null,"GPa","room temperature","annealed at 650°C for 1.5h","","","",false,"","methods","Mechanical properties of Ti- 6Al-4V under room temperature were determined to be E=110GPa, σs=912MPa and σb= 931MPa, respectively."],["oa:W2792646657","Ti-24Nb-4Zr-8Sn","49 GPa",49.0,null,null,null,"GPa","","","","","",false,"","methods","Two kinds of pedicle screw were manufactured by medical instrument company (Chunlizhengda Co., Beijing, China) by using titanium alloy Ti-24Nb-4Zr-8Sn (49 GPa) or Ti-6A1-4V (110 GPa)."],["oa:W2792646657","Ti-6Al-4V","110 GPa",110.0,null,null,null,"GPa","","","","","",false,"","methods","Two kinds of pedicle screw were manufactured by medical instrument company (Chunlizhengda Co., Beijing, China) by using titanium alloy Ti-24Nb-4Zr-8Sn (49 GPa) or Ti-6A1-4V (110 GPa)."],["oa:W2792646657","Ti-6Al-4V","110 GPa",110.0,null,null,null,"GPa","","rigid internal fixation system","","","",false,"","methods","In this experiment, the modulus of rigid internal Ti-6A1-4V fixation system is 110 GPa, and the modulus of the Ti-24Nb-4Zr-8Sn elastic internal fixation system is about 70 GPa [], and the elastic modulus of the lumbar vertebrae is 19.2 GPa []."],["oa:W2792646657","Ti-24Nb-4Zr-8Sn","about 70 GPa",70.0,null,null,null,"GPa","","elastic internal fixation system","","","",false,"","methods","In this experiment, the modulus of rigid internal Ti-6A1-4V fixation system is 110 GPa, and the modulus of the Ti-24Nb-4Zr-8Sn elastic internal fixation system is about 70 GPa [], and the elastic modulus of the lumbar vertebrae is 19.2 GPa []."],["oa:W2792646657","","19.2 GPa",19.2,null,null,null,"GPa","","","","","",false,"out_of_range","methods","In this experiment, the modulus of rigid internal Ti-6A1-4V fixation system is 110 GPa, and the modulus of the Ti-24Nb-4Zr-8Sn elastic internal fixation system is about 70 GPa [], and the elastic modulus of the lumbar vertebrae is 19.2 GPa []."],["oa:W2793583487","Ti-6Al-4V","elastic moduli",15.0,null,null,null,"GPa","","","","","",false,"out_of_range","results","As mentioned above, it has been shown that Ti-6Al-4V samples with 23–32% porosities have elastic moduli in the same range of cortical bone."],["oa:W2795205272","Ti-35.4Zr-28Nb","elastic modulus",50.8,46.9,54.7,3.9,"GPa","","PM-fabricated at 1550 °C","","compression test","",false,"","abstract","The PM-fabricated Ti-28Nb-35.4Zr alloy by ball-milled powders at 1550 °C can achieve a wide range of mechanical properties, with a compressive yield strength of 1058 ± 35.1 MPa, elastic modulus of 50.8 ± 3.9 GPa, and hardness of 65.8 ± 1.5 HRA."],["oa:W2795205272","Ti-35.4Zr-28Nb","elastic modulus",50.8,null,null,3.9,"GPa","","sintered at 1550 °C","","","",false,"","results_discussion","The hardness of the alloy sintered at 1550 °C reaches 65.8 ± 1.5 HRA (a) while the elastic modulus and compressive yield strength is 50.8 ± 3.9 GPa and 1058 ± 35.1 MPa (b), respectively."],["oa:W2795205272","Ti-35.4Zr-28Nb","elastic modulus",19.8,15.6,24.0,null,"GPa","","sintered at 1500 °C","","","",false,"out_of_range","results_discussion","The hardness, compressive yield strength and elastic modulus of the Ti-28Nb-35.4Zr alloy fabricated atomized powder generally increase with an increase in the sintering temperature, which were in the range of 27.3–39.2 HRA, 273–332 MPa and 15.6–24.0 GPa, respectively."],["oa:W2795205272","Ti-35.4Zr-28Nb","elastic modulus",50.8,46.9,54.7,3.9,"GPa","","sintered at 1550 °C","single β phase","","",false,"","conclusions","The alloy fabricated by milled powders at 1550 °C is characterized by the single β phase. - (2)The alloys fabricated by the ball-milled powder at 1550 °C can achieve a high mechanical properties with the compressive yield strength of 1058 ± 35.1 MPa, the elastic modulus of 50.8 ± 3.9 GP, and the hardness of 65.8 ± 1.5 HRA."],["oa:W2795359949","Con","elastic modulus",126.23,null,null,19.48,"GPa","","","","","",false,"","results","The elastic modulus of the Con is 126.23±19.48 GPa."],["oa:W2795359949","FSP","elastic modulus",116.86,null,null,16.61,"GPa","","","","","",false,"","results","After FSP, the elastic modulus of the FSP group (116.86±16.61 GPa) decreased and that of the TC4/Zn MMNC surface further decreased with the addition of Zn particles."],["oa:W2795359949","Zn-I-FSP","elastic modulus",106.93,null,null,18.99,"GPa","","","","","",false,"","results","The elastic moduli of the Zn-I-FSP and Zn-II-FSP groups are 106.93±18.99 and 107.21±22.43 GPa, respectively ()."],["oa:W2795359949","Zn-II-FSP","elastic modulus",107.21,null,null,22.43,"GPa","","","","","",false,"","results","The elastic moduli of the Zn-I-FSP and Zn-II-FSP groups are 106.93±18.99 and 107.21±22.43 GPa, respectively ()."],["oa:W2795359949","Ti-6Al-4V","elastic modulus",1.0,null,null,null,"","","FSP/Zn MMNC","","","",false,"unit_missing","discussion","After adding Zn into the TC4 alloy, although the size of the β region increased, more β phase may simultaneously form, which may be why FSP/Zn MMNC has a lower elastic modulus than the FSP group."],["oa:W2795359949","Con","Elastic modulus (GPa)",126.23,null,null,19.48,"GPa","","","","","",false,"","table","Con\t126.23±19.48\t344.6±15.52"],["oa:W2795359949","FSP","Elastic modulus (GPa)",116.86,null,null,16.61,"GPa","","","","","",false,"","table","FSP\t116.86±16.61\t395.5±29.44"],["oa:W2795359949","Zn-I-FSP","Elastic modulus (GPa)",106.93,null,null,18.99,"GPa","","","","","",false,"","table","Zn-I-FSP\t106.93±18.99\t375.7±13.00"],["oa:W2795359949","Zn-II-FSP","Elastic modulus (GPa)",107.21,null,null,22.43,"GPa","","","","","",false,"","table","Zn-II-FSP\t107.21±22.43\t389.3±26.81"],["oa:W2796171468","Ti-5Al-5Mo-5V-3Cr","module d'Young",70.5,66.0,75.0,null,"GPa","","","","","",false,"","conclusions",""],["oa:W2796171468","Ti-5Al-5Mo-5V-3Cr","modules d'Young",111.0,null,null,null,"GPa","","water-quenched from β phase stability domain","","","",false,"","conclusions",""],["oa:W2796171468","Ti-5Al-5Mo-5V-3Cr","modules d'Young",114.0,null,null,null,"GPa","","water-quenched from β phase stability domain","","","",false,"","conclusions",""],["oa:W2796171468","Ti-5Al-5Mo-5V-3Cr","module d'Young",116.0,null,null,null,"GPa","room temperature","","","tensile test","10-2s-1",false,"","conclusions",""],["oa:W2796171468","Ti-5Al-5Mo-5V-3Cr","Modules d'Young",112.0,null,null,null,"GPa","","","","","",false,"","conclusions",""],["oa:W2796171468","Ti-5Al-5Mo-5V-3Cr","module d'Young",111.0,null,null,null,"GPa","room temperature","","","tensile test","10-2s-1",false,"","conclusions",""],["oa:W2796171468","Ti-5Al-5Mo-5V-3Cr","Modules d'Young",114.0,null,null,null,"GPa","","","","","",false,"","conclusions",""],["oa:W2796171468","Ti-5Al-5Mo-5V-3Cr","Modules d'Young",111.0,null,null,null,"GPa","","","","","",false,"","conclusions",""],["oa:W2796171468","Ti-5Al-5Mo-5V-3Cr","modules d'Young",111.0,null,null,null,"GPa","","water-quenched from β phase stability domain","","","",false,"","conclusions",""],["oa:W2800457681","Ti-6Al-4V","E",113.0,null,null,0.678,"GPa","room temperature","","","tensile test","",false,"","table","113,000 (678)\t0.342 (0.016)\t1035 (7.5)\t1058 (4.3)"],["oa:W2801161326","Ti-6Al-4V","E0",115.0,null,null,null,"GPa","","","","","",false,"","methods","Axial strain (ε11) distribution determined using the DIC method at (a) quasi-static and (b) dynamic loading conditions for a specimen subjected to uniaxial tension along rolling (RD), 45° to the RD (45D), and transverse (TD) directions TABLE 3 RK constitutive model parameters determined for the Ti6Al4V titanium alloy determined on the basis of experimental data Bo (MPa) v (−) no (−) D2 (−) ε0 (−) σ0 * (MPa) m* (−) D1 (−) χ (MPa) α (s−1) ε· min (s−1) ε· max (s−1) 1230 −0.01 0.04 −0.01 0.01 210 0."],["oa:W2801956677","Ti35Nb4Sn","elastic moduli",6.05,2.8,9.3,null,"GPa","","","","","",false,"out_of_range","discussion","Specimens manufactured with particles (U) used as a porogen agent yielded elastic moduli values in the range (2.4-9.3 GPa), more speciﬁcally (2.4-8.6 GPa) for the smaller pore sizes and (2.8- 9.3 GPa) for the large sizes."],["oa:W2801956677","Ti35Nb4Sn","elastic moduli",5.5,2.4,8.6,null,"GPa","","","","","",false,"out_of_range","discussion","Specimens manufactured with particles (U) used as a porogen agent yielded elastic moduli values in the range (2.4-9.3 GPa), more speciﬁcally (2.4-8.6 GPa) for the smaller pore sizes and (2.8- 9.3 GPa) for the large sizes."],["oa:W2801956677","Ti35Nb4Sn","elastic moduli",6.85,3.1,10.6,null,"GPa","","","","","",false,"out_of_range","discussion","(3.1-10.6 GPa)."],["oa:W2801956677","Ti35Nb4Sn","elastic moduli",5.5,2.4,9.3,null,"GPa","","","","","",false,"out_of_range","discussion","Specimens manufactured with particles (U) used as a porogen agent yielded elastic moduli values in the range (2.4-9.3 GPa), more speciﬁcally (2.4-8.6 GPa) for the smaller pore sizes and (2.8- 9.3 GPa) for the large sizes."],["oa:W2802525938","Ti-12Mo-8Nb","Young's modulus (YM)",110.0,null,null,null,"GPa","room temperature","hot swaged, annealed at 950°C/1h and water quenched","","ultrasonic pulse method","",false,"","methods","The Young's modulus (YM) was determined by ultrasonicpulse method according to the ASTM E 494-95 standard27."],["oa:W2802525938","Ti-12Mo-8Nb","Young's modulus",55.0,null,null,null,"GPa","","hot swaged, annealed at 950°C/1h and water quenched","equiaxed β","","",false,"","results_discussion","Table 2 indicates that Ti-13Mo- 12Nb, Ti-10Mo-20Nb and Ti-12Mo-8Nb alloys present a reduction in Young's modulus of, respectively, 21%, 24% and 35% in comparison with Ti-6Al-4V alloy."],["oa:W2802525938","Ti-12Mo-8Nb","YM (GPa)",91.0,null,null,0.53,"GPa","","hot swaged + annealed 1h at 950°C","","","",false,"","results_discussion","Alloy YM (GPa) H (HV) YS (MPa) UTS (MPa) HV to YM ratio EL (%) Ref. Ti-6Al-4V 140 ± 3.7 337 ± 16 930 966 2.40 14.2 22 Ti-13Mo-12Nb (hot swaged + aged 4h at 500°C) 110 ± 2.6 - 981 1111 - 6.3 22 Ti-10Mo-20Nb (hot swaged + aged 4h at 500°C) 106.1 ± 1.3 245 ± 10 - - 2.31 - 24 Ti-12Mo-8Nb (hot swaged + annealed 1h at 950°C) 91 ± 0.53 275 ± 9 528 716 3.03 33 This work Figure 4."],["oa:W2802936142","Ti-6Al-4V","Module d’élasticité à 20°C (GPa)",110.0,null,null,null,"GPa","20°C","annealed","","","",false,"","conclusions",""],["oa:W2804250896","","elastic modulus",171.0,null,null,null,"GPa","","","","","",false,"","abstract","When compared with pure HA coating enhanced hardness (from 2.5 to 5.8 GPa), elastic modulus (from 110 to 171 GPa), and fracture toughness (from 0.7 to 2.2 MPa·m1/2) elicited a reduced wear rate from 55.3 × 10−5 mm3·N−1·m−1 to 2.1 × 10−5 mm3·N−1·m−1 in HA-CNT-CeO2-Ag."],["oa:W2804250896","HA","elastic modulus",110.0,null,null,null,"GPa","","","","rule of mixture","",true,"","results","Furthermore, the elastic modulus of the composite coatings was estimated by the rule of mixture, wherein, 110 GPa for pure HA, 165.3 GPa for HA-4C, 170.9 GPa for HA-4C-5Ce, and 171.4 GPa for HA-4C-5Ce-5Ag, again following the similar trend reported in the literature [,]."],["oa:W2804250896","HA-4C","elastic modulus",165.3,null,null,null,"GPa","","","","rule of mixture","",true,"","results","Furthermore, the elastic modulus of the composite coatings was estimated by the rule of mixture, wherein, 110 GPa for pure HA, 165.3 GPa for HA-4C, 170.9 GPa for HA-4C-5Ce, and 171.4 GPa for HA-4C-5Ce-5Ag, again following the similar trend reported in the literature [,]."],["oa:W2804250896","HA-4C-5Ce","elastic modulus",170.9,null,null,null,"GPa","","","","rule of mixture","",true,"","results","Furthermore, the elastic modulus of the composite coatings was estimated by the rule of mixture, wherein, 110 GPa for pure HA, 165.3 GPa for HA-4C, 170.9 GPa for HA-4C-5Ce, and 171.4 GPa for HA-4C-5Ce-5Ag, again following the similar trend reported in the literature [,]."],["oa:W2804250896","HA-4C-5Ce-5Ag","elastic modulus",171.4,null,null,null,"GPa","","","","rule of mixture","",true,"","results","Furthermore, the elastic modulus of the composite coatings was estimated by the rule of mixture, wherein, 110 GPa for pure HA, 165.3 GPa for HA-4C, 170.9 GPa for HA-4C-5Ce, and 171.4 GPa for HA-4C-5Ce-5Ag, again following the similar trend reported in the literature [,]."],["oa:W2804250896","HA","E",82.72,null,null,null,"","","","","","",false,"unit_missing","table","Hydroxyapatite\tHA\t1.88 ± 0.88\t44\t0.68"],["oa:W2804250896","HA-4C","E",165.11,null,null,null,"","","","","","",false,"unit_missing","table","Hydroxyapatite-CNT\tHA-4C\t3.95 ± 0.96\t41.8\t0.89"],["oa:W2804250896","HA-4C-5Ce","E",170.98,null,null,null,"","","","","","",false,"unit_missing","table","Hydroxyapatite-CNT-CeO2\tHA-4C-5Ce\t4.13 ± 0.54\t41.4\t1.12"],["oa:W2804250896","HA-4C-5Ce-5Ag","E",171.6,null,null,null,"","","","","","",false,"unit_missing","table","Hydroxyapatite-CNT-CeO2-Ag\tHA-4C-5Ce-5Ag\t5.85 ± 0.85\t29.3\t2.12"],["oa:W2804934607","Ti-6Al-4V","elastic modulus",12870.0,12870.0,12870.0,null,"GPa","","","","","",false,"out_of_range","results","Descriptive statistics revealed that Ti-6Al-4V alloy showed the highest elastic modulus (12,87GPa), while Ti-35Nb experimental alloy showed the lowest mean (7,7GPa) (see Fig 5A)."],["oa:W2804934607","Ti-35Nb","elastic modulus",7700.0,7700.0,7700.0,null,"GPa","","","","","",false,"out_of_range","results","Descriptive statistics revealed that Ti-6Al-4V alloy showed the highest elastic modulus (12,87GPa), while Ti-35Nb experimental alloy showed the lowest mean (7,7GPa) (see Fig 5A)."],["oa:W2804934607","CP-Ti Grade 2","elastic modulus",12010.0,12010.0,12010.0,null,"GPa","","","","","",false,"out_of_range","results","CpTi, Ti-13Nb-13Zr and Ti-35Nb-7Zr-5Ta alloys exhibited intermediary values: 12,01GPa, 11,76GPa and 9,21GPa, respectively."],["oa:W2804934607","Ti-13Nb-13Zr","elastic modulus",11760.0,11760.0,11760.0,null,"GPa","","","","","",false,"out_of_range","results","CpTi, Ti-13Nb-13Zr and Ti-35Nb-7Zr-5Ta alloys exhibited intermediary values: 12,01GPa, 11,76GPa and 9,21GPa, respectively."],["oa:W2804934607","Ti-35Nb-7Zr-5Ta","elastic modulus",9210.0,9210.0,9210.0,null,"GPa","","","","","",false,"out_of_range","results","CpTi, Ti-13Nb-13Zr and Ti-35Nb-7Zr-5Ta alloys exhibited intermediary values: 12,01GPa, 11,76GPa and 9,21GPa, respectively."],["oa:W2805505773","Ti-26Nb","module d’élasticité",55.0,null,null,null,"GPa","","ST","","","",false,"","conclusions",""],["oa:W2805505773","Ti-26Nb","module d’élasticité",55.0,null,null,null,"GPa","","in situ SLM _ sphérique","","","",false,"","conclusions",""],["oa:W2805505773","Ti-26Nb","module d’élasticité",55.0,null,null,null,"GPa","","in situ SLM _ non sphérique","","","",false,"","conclusions",""],["oa:W2805505773","Ti-26Nb","module d’élasticités",58.0,null,null,null,"GPa","","in situ SLM","","","",false,"","conclusions",""],["oa:W2805505773","Ti-26Nb","module d’élasticités",55.0,null,null,null,"GPa","","ST","","","",false,"","conclusions",""],["oa:W2805505773","Ti-26Nb","module de Young",70.6,null,null,0.9,"GPa","","","","","",false,"","conclusions",""],["oa:W2805505773","Ti-26Nb","module de Young",70.6,null,null,0.9,"GPa","","","","","",false,"","conclusions",""],["oa:W2805505773","Ti-26Nb","module de Young",80.2,null,null,0.5,"GPa","","","","","",false,"","conclusions",""],["oa:W2807207263","Ti-24Nb-4Zr-8Sn","uniaxial tensile elastic modulus",45.0,null,null,null,"GPa","","","","","",false,"","discussion","According to the previous reports by the co-authors of this study, the Ti2448 alloy, which possesses a low uniaxial tensile elastic modulus of approximately 45 GPa13,14, has properties that are beneficial for biomedical applications."],["oa:W2807207263","Ti-24Nb-4Zr-8Sn","uniaxial tensile elastic modulus",45.0,null,null,null,"GPa","","","","","",false,"","discussion","Therefore, the Ti2448 alloy with or without anodization treatment still had a uniaxial tensile elastic modulus of approximately 45 GPa."],["oa:W2807207263","Ti-24Nb-4Zr-8Sn","uniaxial tensile elastic modulus",45.0,null,null,null,"GPa","","","","","",false,"","conclusions","Using a simple and rapid electrochemical anodization treatment, a unique hybrid surface oxide layer, featuring a mesoporous outer section and a dense inner section, can be successfully produced on the surface of the newly developed β-type Ti-24Nb-4Zr-8Sn (Ti2448) alloy with a low uniaxial tensile elastic modulus of ~45 GPa."],["oa:W2807737883","single colony alpha/beta Titanium Alloys","Young's Modulus",0.0,null,null,null,"","room temperature","","","compression test","",false,"unit_missing","methods",""],["oa:W2807970422","CP-Ti Grade 2","Modulo de Young",103.0,null,null,null,"GPa","","","","","",false,"","abstract",""],["oa:W2807970422","Ti-alloy","Modulo de Young",124.0,null,null,null,"GPa","","","","","",false,"","abstract",""],["oa:W2807970422","Ti","Modulo de Young",102.7,null,null,null,"GPa","","","","","",false,"","abstract",""],["oa:W2809637729","Ti","Young’s modulus",100.0,null,null,null,"GPa","","","equiaxed α","","",false,"","discussion",""],["oa:W2809637729","Ti","Young’s modulus",145.0,null,null,null,"GPa","","","equiaxed α","","",false,"","discussion",""],["oa:W2809786675","7Al","Young's modulus",0.0,null,null,null,"","","solution treated at 1173 K for 1 h and then quenched into ice water","","","",true,"unit_missing","results_discussion","Consequently, it is expected that the 7Al alloy single crystal exhibits the low Young's modulus Fig. 4."],["oa:W2810450505","","Eα",109.0,null,null,null,"GPa","","","","","",false,"","methods",""],["oa:W2810450505","","Young’s modulus",109.0,null,null,null,"GPa","","","","","",false,"","methods",""],["oa:W2810450505","Ti-5Al-5Mo-5V-3Cr","Young’s modulus",115.0,null,null,null,"GPa","room temperature","","","tensile test","",false,"","results",""],["oa:W2810450505","","Young’s modulus",109.0,null,null,null,"GPa","","","","","",false,"","results",""],["oa:W2810603094","Ti-6Al-4V","Young's modulus",146.5,null,null,null,"GPa","","quenched at 850°C","martensitic α'","","",false,"","results_discussion","The elastic modulus of α' phase after quenching at 850ºC in the Z-axis direction was 146.5GPa, the value was 107GPa in the X-axis and Y-axis direction, and the difference value (D-value) was 39.5GPa (Fig. 3 (a1~a2))."],["oa:W2810603094","Ti-6Al-4V","Compressive elastic modulus",16.7,null,null,null,"GPa","","950°C/1h+WQ","","","",false,"out_of_range","results_discussion","Heat treatment process Tensile elastic modulus (Gpa) Compressive elastic modulus (Gpa) |D-value| (Gpa) 850ºC/1h+WQ 13.46 17.42 3.96 900ºC/1h+WQ 17.30 14.16 3.14 950ºC/1h+WQ 18.80 16.70 2.10"],["oa:W2810603094","Ti-6Al-4V","Tensile elastic modulus",13.46,null,null,null,"GPa","","850°C/1h+WQ","","","",false,"out_of_range","results_discussion","Heat treatment process Tensile elastic modulus (Gpa) Compressive elastic modulus (Gpa) |D-value| (Gpa) 850ºC/1h+WQ 13.46 17.42 3.96 900ºC/1h+WQ 17.30 14.16 3.14 950ºC/1h+WQ 18.80 16.70 2.10"],["oa:W2810603094","Ti-6Al-4V","Compressive elastic modulus",17.42,null,null,null,"GPa","","850°C/1h+WQ","","","",false,"out_of_range","results_discussion","Heat treatment process Tensile elastic modulus (Gpa) Compressive elastic modulus (Gpa) |D-value| (Gpa) 850ºC/1h+WQ 13.46 17.42 3.96 900ºC/1h+WQ 17.30 14.16 3.14 950ºC/1h+WQ 18.80 16.70 2.10"],["oa:W2810603094","Ti-6Al-4V","Compressive elastic modulus",14.16,null,null,null,"GPa","","900°C/1h+WQ","","","",false,"out_of_range","results_discussion","Heat treatment process Tensile elastic modulus (Gpa) Compressive elastic modulus (Gpa) |D-value| (Gpa) 850ºC/1h+WQ 13.46 17.42 3.96 900ºC/1h+WQ 17.30 14.16 3.14 950ºC/1h+WQ 18.80 16.70 2.10"],["oa:W2810603094","Ti-6Al-4V","Young's modulus",107.0,null,null,null,"GPa","","quenched at 850°C","martensitic α'","","",false,"","results_discussion","The elastic modulus of α' phase after quenching at 850ºC in the Z-axis direction was 146.5GPa, the value was 107GPa in the X-axis and Y-axis direction, and the difference value (D-value) was 39.5GPa (Fig. 3 (a1~a2))."],["oa:W2810603094","Ti-6Al-4V","Young's modulus",114.9,null,null,null,"GPa","","quenched at 900°C","martensitic α'","","",false,"","results_discussion","Phase KV KR K GV GR G E ν G/K AG α'(850ºC/1h+WQ) 107.8 107.8 107.8 43.3 42.2 42.8 113.3 0.325 0.397 1.3% α'(900ºC/1h+WQ) 106.5 106.5 106.5 44.0 43.0 43.5 114.9 0.320 0.408 1.1% α'(950ºC/1h+WQ) 110.2 110.2 110.2 46.1 45.4 45.8 120.6 0.318 0.415 0.8% The D-value between the Z-axis and the X-axis and Y-axis directions at 900ºC and 950ºC was 36.1GPa (Fig. 3 (b1~b2)) and 29.2GPa (Fig. 3 (c1~c2)), respectively."],["oa:W2810603094","Ti-6Al-4V","Tensile elastic modulus",17.3,null,null,null,"GPa","","900°C/1h+WQ","","","",false,"out_of_range","results_discussion","Heat treatment process Tensile elastic modulus (Gpa) Compressive elastic modulus (Gpa) |D-value| (Gpa) 850ºC/1h+WQ 13.46 17.42 3.96 900ºC/1h+WQ 17.30 14.16 3.14 950ºC/1h+WQ 18.80 16.70 2.10"],["oa:W2810603094","Ti-6Al-4V","Young's modulus",120.6,null,null,null,"GPa","","quenched at 950°C","martensitic α'","","",false,"","results_discussion","Phase KV KR K GV GR G E ν G/K AG α'(850ºC/1h+WQ) 107.8 107.8 107.8 43.3 42.2 42.8 113.3 0.325 0.397 1.3% α'(900ºC/1h+WQ) 106.5 106.5 106.5 44.0 43.0 43.5 114.9 0.320 0.408 1.1% α'(950ºC/1h+WQ) 110.2 110.2 110.2 46.1 45.4 45.8 120.6 0.318 0.415 0.8% The D-value between the Z-axis and the X-axis and Y-axis directions at 900ºC and 950ºC was 36.1GPa (Fig. 3 (b1~b2)) and 29.2GPa (Fig. 3 (c1~c2)), respectively."],["oa:W2810603094","Ti-6Al-4V","Tensile elastic modulus",18.8,null,null,null,"GPa","","950°C/1h+WQ","","","",false,"out_of_range","results_discussion","Heat treatment process Tensile elastic modulus (Gpa) Compressive elastic modulus (Gpa) |D-value| (Gpa) 850ºC/1h+WQ 13.46 17.42 3.96 900ºC/1h+WQ 17.30 14.16 3.14 950ºC/1h+WQ 18.80 16.70 2.10"],["oa:W2810693692","Ti-6Al-4V","elastic Young’s modulus",106.0,null,null,null,"GPa","room temperature","as-built LPBF","","tensile test","",false,"","results_discussion",""],["oa:W2810693692","Ti-6Al-4V","elastic modulus",104.8,null,null,null,"GPa","","","","FEA simulation","",true,"","methods",""],["oa:W2810693692","Ti-6Al-4V","EFEA (MPa)",81.348,null,null,null,"GPa","","","","","",true,"unit_suspect","methods",""],["oa:W2810693692","Ti-6Al-4V","EAna (MPa)",79.065,null,null,null,"GPa","","","","","",true,"unit_suspect","methods",""],["oa:W2810693692","Ti-6Al-4V","elastic Young’s modulus",115.0,null,null,null,"GPa","room temperature","as-built LPBF","","tensile test","",false,"","results_discussion",""],["oa:W2810693692","Ti-6Al-4V","Eexp (MPa)",78.49,null,null,1.34,"GPa","","","","","",false,"unit_suspect","methods",""],["oa:W2885700369","Ti-6Al-4V","Modulus of elasticity tension (GPa)",350.0,330.0,370.0,null,"GPa","","","","","",false,"out_of_range","methods","Tensile strength (MPa) 0.2% Proof stress (MPa) Density (g/cm3) Elongation 5D (%) 960 ± 1270 885 4.42 8 Reduction of area (%) Modulus of elasticity tension (GPa) Hardness (Hv) Thermal conductivity (W/mK) 25 100–130 330–370 7 Table 2."],["oa:W2886709938","Ti-13Nb-12Mo","módulo de elasticidade",84.0,null,null,null,"GPa","25°C","1000°C/24h + water quenched + cold forged to 55% reduction","","","",false,"","abstract","Em relação às propriedades mecânicas da liga nesta condição, o módulo de elasticidade e a dureza da liga foi de aproximadamente 84 GPa e 320 HV, respectivamente."],["oa:W2891197136","Ti-29Nb-13Ta-4.6Zr","elastic moduli",49.0,null,null,null,"GPa","","","","","",false,"","results","CoCrMo alloy (240 GPa), 316 L (210 GPa), TAV (112 GPa), and cp-Ti (105 GPa) exhibited higher elastic moduli than bone and TNTZ (49 GPa)."],["oa:W2891197136","CoCrMo","elastic moduli",240.0,null,null,null,"GPa","","","","","",false,"out_of_range","results","CoCrMo alloy (240 GPa), 316 L (210 GPa), TAV (112 GPa), and cp-Ti (105 GPa) exhibited higher elastic moduli than bone and TNTZ (49 GPa)."],["oa:W2891197136","CP-Ti Grade 2","elastic moduli",105.0,null,null,null,"GPa","","","","","",false,"","results","CoCrMo alloy (240 GPa), 316 L (210 GPa), TAV (112 GPa), and cp-Ti (105 GPa) exhibited higher elastic moduli than bone and TNTZ (49 GPa)."],["oa:W2891197136","TAV","elastic moduli",112.0,null,null,null,"GPa","","","","","",false,"","results","CoCrMo alloy (240 GPa), 316 L (210 GPa), TAV (112 GPa), and cp-Ti (105 GPa) exhibited higher elastic moduli than bone and TNTZ (49 GPa)."],["oa:W2891197136","Ti-28Ta-11Nb-8Zr","elastic modulus",49.0,null,null,null,"GPa","","","","","",false,"","conclusions","Our own developed Ti-28Ta-11Nb-8Zr (TNTZ) alloy system exhibited a bone-mimetic elastic modulus of 49 GPa, preventing the stress shielding effect that commonly appears in the commercial cp-Ti and other implants, as well as the ideal permissible strain."],["oa:W2891197136","316 L","elastic moduli",210.0,null,null,null,"GPa","","","","","",false,"out_of_range","results","CoCrMo alloy (240 GPa), 316 L (210 GPa), TAV (112 GPa), and cp-Ti (105 GPa) exhibited higher elastic moduli than bone and TNTZ (49 GPa)."],["oa:W2892152091","Ti-6Al-4V","elastic modulus",20.0,20.0,20.0,null,"GPa","","as-built SLM","","","",false,"out_of_range","results_discussion","Previous work with larger lattices built using the same material process parameters showed that the experimental elastic modulus values were 10 and 20 GPa for 50% density lattice structures of two designs, diagonal and rhombic, respectively []."],["oa:W2892152091","Ti-6Al-4V","elastic modulus",10.0,10.0,10.0,null,"GPa","","as-built SLM","","","",false,"out_of_range","results_discussion","Previous work with larger lattices built using the same material process parameters showed that the experimental elastic modulus values were 10 and 20 GPa for 50% density lattice structures of two designs, diagonal and rhombic, respectively []."],["oa:W2892506737","AISI 1038","Young’s Modulus",211.0,null,null,null,"GPa","","","","","",false,"out_of_range","methods","Property Value Density 7.84 g/cm3 Young’s Modulus 211 GPa Poisson’s Modulus 0.29 Yield strength 416 MPa Self-hardening coeﬃcient 0.19 extracted."],["oa:W2892506737","Ti-6Al-4V","Young’s Modulus",110.0,null,null,null,"GPa","","","","","",false,"","methods","Property Value Density 4.4 g/cm3 Young’s Modulus 110 GPa Poisson’s Modulus 0.32 Yield strength 870 MPa Self-hardening coeﬃcient 0.3 As the historic of the material is unknown, the structure of the alloy along with its hardness were determine in a preliminary phase."],["oa:W2893633486","Ti-8Al-1Er","v",0.36,null,null,null,"","","as-deposited","","","",false,"unit_missing","other",""],["oa:W2893943115","Ti-6Al-4V","Young’s modulus",114.0,null,null,null,"GPa","","920 °C / 2 h + water quenching","martensitic α'","","",false,"","discussion",""],["oa:W2895547505","Ti-6Al-4V","modulus of elasticity",114.0,null,null,null,"GPa","","","","FE model","",false,"","methods","Aerospace Specification Metals, Inc.) was performed to obtain the stress results: modulus of elasticity E = 114 GPa; Poisson’s ratio ʋ = 0.342."],["oa:W2896727272","Ti-6Al-4V","elastic modulus",112.0,null,null,null,"GPa","","as-built LENS","","nanoindentation","",false,"","methods",""],["oa:W2896727272","Ti-6Al-4V","elastic modulus",126.0,null,null,null,"GPa","","as-built DED","","nanoindentation","",false,"","methods",""],["oa:W2896727272","Ti-6Al-4V","elastic modulus",2.0,null,null,null,"GPa","","as-built DED","","nanoindentation","",false,"out_of_range","methods",""],["oa:W2896727272","Ti-6Al-4V","elastic modulus",153.0,null,null,null,"GPa","","as-built DED","","nanoindentation","",false,"","methods",""],["oa:W2896727272","Ti-6Al-4V","elastic modulus",12.0,null,null,null,"GPa","","as-built DED","","nanoindentation","",false,"out_of_range","methods",""],["oa:W2896727272","Ti-6Al-4V","elastic modulus",146.0,null,null,null,"GPa","","as-built LENS","","nanoindentation","",false,"","methods",""],["oa:W2896727272","Ti-6Al-4V","elastic modulus",0.0,null,null,null,"GPa","","as-built DED","","nanoindentation","",false,"out_of_range","methods",""],["oa:W2896727272","Ti-6Al-4V","Elastic Modulus",145.0,100.0,170.0,null,"GPa","room temperature","as-built DED","","nanoindentation","",false,"","discussion",""],["oa:W2896727272","Ti-6Al-4V","elastic modulus",119.0,null,null,null,"GPa","","as-built LENS","","nanoindentation","",false,"","methods",""],["oa:W2896727272","Ti-6Al-4V","elastic modulus",27.0,null,null,null,"GPa","","as-built DED","","nanoindentation","",false,"out_of_range","methods",""],["oa:W2896727272","Ti-6Al-4V","elastic modulus",120.7,null,null,null,"GPa","","","","nanoindentation","",false,"","methods",""],["oa:W2896727272","Ti-6Al-4V","elastic modulus",126.3,null,null,null,"GPa","","","","nanoindentation","",false,"","methods",""],["oa:W2897957257","Ti-6Al-4V","elastic modulus",113.0,null,null,null,"GPa","","","","","",true,"","discussion","Assuming a solid titanium structure would have an elastic modulus of 8 113 GPa, by varying the lattice geometry through an increase in volume fraction it is 9 predicted the modulus of the lattice structures could be designed to match the 10 variation in cortical bone."],["oa:W2897957257","Ti-6Al-4V","quasi-elastic modulus",0.0017,0.0009,0.0024,0.0002,"GPa","","","","","",false,"out_of_range","discussion","The results of this study found that the quasi-elastic modulus of the 2 investigated lattices ranged from 0.92 ± 0.18 to 2.42 ± 0.09 MPa."],["oa:W2897957257","Ti-6Al-4V","elastic modulus",4.0,2.0,6.0,null,"GPa","","","","","",false,"out_of_range","discussion","These results are 3 within the range of those presented elsewhere: 2-6 GPa, with strut and pore 4 diameters of 400 µm and 650 µm, and relative density of 0.3 (26); and 0.5-1.5 GPa, 5 with 0.4 mm and 0.6 mm strut and pore diameter, and relative density 14% (27)."],["oa:W2897957257","Ti-6Al-4V","elastic modulus",1.0,0.5,1.5,null,"GPa","","","","","",false,"out_of_range","discussion","These results are 3 within the range of those presented elsewhere: 2-6 GPa, with strut and pore 4 diameters of 400 µm and 650 µm, and relative density of 0.3 (26); and 0.5-1.5 GPa, 5 with 0.4 mm and 0.6 mm strut and pore diameter, and relative density 14% (27)."],["oa:W2897957257","Ti-6Al-4V","elastic modulus",113.0,null,null,null,"GPa","","","","","",false,"","discussion","The 18 elastic modulus of cortical and cancellous bone varies from 3 to 30 GPa and 0.02 to 19 0.3 GPa, respectively (23, 24), whereas the elastic modulus of Ti-6Al-4V is 20 significantly greater at 113 GPa (13)."],["oa:W2898924750","Ti-6Al-4V","elastic modulus",1.76,null,null,null,"GPa","","","","","",false,"out_of_range","results","Therefore, samples with a porosity as high as approximately 75.37%, and an elastic modulus of approximately 1.76 GPa were successfully fabricated."],["oa:W2898924750","Ti-6Al-4V","Elastic modulus",3.31,null,null,0.3,"GPa","","50% porosity","","","",false,"out_of_range","table","Elastic modulus (GPa)\t108.33 ± 4.57\t3.31 ± 0.30\t1.76 ± 0.24\tF = 1594.241, P < 0.001"],["oa:W2898924750","Ti-6Al-4V","elastic modulus",1.76,null,null,null,"GPa","","","","","",false,"out_of_range","discussion","In this study, the 75% porosity samples had a high compressive strength of approximately 98.2 MPa, which is close to that of cortical bone, the elastic modulus was approximately 1.76 GPa, which is close to that of cancellous bone."],["oa:W2898924750","Ti-6Al-4V","Elastic modulus",108.33,null,null,4.57,"GPa","","dense","","","",false,"","table","Elastic modulus (GPa)\t108.33 ± 4.57\t3.31 ± 0.30\t1.76 ± 0.24\tF = 1594.241, P < 0.001"],["oa:W2898924750","Ti-6Al-4V","Elastic modulus",1.76,null,null,0.24,"GPa","","75% porosity","","","",false,"out_of_range","table","Elastic modulus (GPa)\t108.33 ± 4.57\t3.31 ± 0.30\t1.76 ± 0.24\tF = 1594.241, P < 0.001"],["oa:W2902186195","Ti-6Al-4V","modulus of elasticity (E*)",8.4,null,null,null,"GPa","room temperature","","","tensile test","",false,"out_of_range","abstract",""],["oa:W2902186195","Ti-6Al-4V","modulus of elasticity",114.0,null,null,null,"GPa","","","","","",false,"","methods",""],["oa:W2902186195","Ti-6Al-4V","modulus of elasticity",3.7,null,null,null,"GPa","","","","compressive mechanical testing","",false,"out_of_range","methods",""],["oa:W2902186195","Ti-6Al-4V","modulus of elasticity",8.4,null,null,null,"GPa","","","","","",false,"out_of_range","methods",""],["oa:W2902186195","Ti-6Al-4V","Modulus of elasticity",8.4,null,null,null,"GPa","","","","","",false,"out_of_range","methods",""],["oa:W2902186195","Ti-6Al-4V","stiffness",31.0,null,null,null,"%","room temperature","","","static testing","",false,"unit_mismatch","abstract",""],["oa:W2902186195","Ti-6Al-4V","apparents de 8.4 GPa",8.4,null,null,null,"GPa","","","","","",false,"out_of_range","discussion",""],["oa:W2902381023","Ti-6Al-4V","ES",114.8,null,null,32.5,"GPa","","","","tensile test","",false,"","results_discussion","The properties of the solid material, ES=114.8±32.5 GPa, σS=1029±38.7 MPa, are obtained by tensile test with standard tensile specimens according to the ISO 6892-1:2009 standard []."],["oa:W2902381023","BT30","Elastic ModulusEL",2.4511,null,null,0.0339,"GPa","","","","","",false,"out_of_range","table","BT30\t2451.1 ± 33.9\t121.09 ± 1.79\t134.93 ± 1.79"],["oa:W2902381023","TA15","Elastic ModulusEL",1.2303,null,null,0.0101,"GPa","","","","","",false,"out_of_range","table","BT20\t1230.3 ± 10.1\t54.25 ± 0.54\t59.62 ± 0.94"],["oa:W2902381023","Ti-6Al-4V","elastic modulus",30.55,18.9,42.2,null,"%","room temperature","as-built SLM, heat-treated 650°C/2h","","tensile test","1 mm/min",false,"unit_mismatch","abstract","The results demonstrated that local geometric features changed the volume and stress distributions, revealing that the TPMS-based samples were superior to the CAD-based ones, with elastic modulus, yield strength and compression strength increasing in the ranges of 18.9–42.2%, 19.2–29.5%, and 2–36.6%, respectively."],["oa:W2902381023","BT10","Elastic ModulusEL",0.2847,null,null,0.0139,"GPa","","","","","",false,"out_of_range","table","BT10\t284.7 ± 13.9\t11.55 ± 0.04\t13.14 ± 0.24"],["oa:W2902381023","B20","Elastic ModulusEL",0.8733,null,null,0.0154,"GPa","","","","","",false,"out_of_range","table","B20\t873.3 ± 15.4\t41.97 ± 0.42\t47.23 ± 0.85"],["oa:W2902381023","B30","Elastic ModulusEL",1.9044,null,null,0.0599,"GPa","","","","","",false,"out_of_range","table","B30\t1904.4 ± 59.9\t97.14 ± 0.57\t98.77 ± 1.30"],["oa:W2902381023","B10","Elastic ModulusEL",0.2246,null,null,0.0031,"GPa","","","","","",false,"out_of_range","table","B10\t224.6 ± 3.1\t9.68 ± 0.32\t12.87 ± 0.26"],["oa:W2902381023","Ti-6Al-4V","elastic modulus",30.55,18.9,42.2,null,"%","","as-built SLM","","","",false,"unit_mismatch","conclusions","The distinctive volume and stress distributions of struts rendered the TPMS-based BCC lattice structures superior to CAD-based ones, as the elastic modulus, yield strength, and
