Repository: akhtar07/tisci-explorer

# TiSci Explorer

A read-only, static explorer for **TiSci**, an autonomous research agent for titanium alloys. TiSci reads the
titanium-alloy literature, builds a knowledge graph and a table of measured values, proposes hypotheses where the
graph has gaps, and tests them with DFT (MACE / VASP) and the ICME-lite multiscale chain.

**Live site:** https://akhtar07.github.io/tisci-explorer/

The site has seven sections:

| Section | What it shows |
|---|---|
| Overview | Corpus → graph → facts → hypotheses → verdicts, with the snapshot's counts |
| Worked example | One full loop for W in α-Ti: graph path, hypothesis, novelty check, DFT test, verdict, follow-up, DAMASK |

File: data/facts/elongation.json (part 13 of 38)
null,"%","room temperature","annealed at 350 °C for 6 h","","","",false,"","methods","Based on experimental data, the best combination of strength and ductility was found to be achieved after annealing at 350 \u0002C for 1–6 h."],["oa:W2068106261","UFG Ti","uniform deformation",5.1,null,null,null,"%","room temperature","annealed at 350 °C for 6 h","","","",false,"","methods","Based on experimental data, the best combination of strength and ductility was found to be achieved after annealing at 350 \u0002C for 1–6 h."],["oa:W2069130335","Ti-6Al-4V","large elongations to failure more than 250%",250.0,250.0,null,null,"%","","a0-UFG","","","",false,"out_of_range","results_discussion",""],["oa:W2069838592","Ti-6Al-4V","Elongation",17.0,null,null,null,"%","","1203 K, 3.6 ks (1 hr), AC → 978 K, 7.2 ks (2 hrs), AC","","","",false,"","methods",""],["oa:W2073531808","Ti-12Mo","uniform elongation",0.38,null,null,null,"","room temperature","solution treated and water quenched, then recrystallized and water quenched","","tensile test","",false,"unit_missing","abstract",""],["oa:W2073531808","Ti-12Mo","uniform elongation",0.4,null,null,null,"","room temperature","solution treated and water quenched, then recrystallized and water quenched","","tensile test","",false,"unit_missing","results",""],["oa:W2076626093","Co-29Cr-6Mo","elongation",3.6,null,null,null,"%","","as-fabricated EBM (z)","equiaxed fcc","","",false,"","results_discussion","After HIP and anneal, these carbide columns dissolve, forming an equiaxed fcc grain structure containing {111} coherent annealing twins and a notable density of intrinsic stacking faults as shown for comparison in Figures and . shows the hardness and tensile properties for the ASTM-F75 standard and the as-fabricated EBM (z) component (cylindrical standard built in the z-axis direction perpendicular to the additive layers)."],["oa:W2076626093","Co-29Cr-6Mo","elongation",10.0,null,null,null,"%","","EBM (z) + HIP","","","",false,"","results_discussion","However, the HIPed and annealed EBM (z) component (EBM (z) + HIP) has a higher hardness, tensile yield stress (YS), ultimate tensile stress (UTS), and a much greater elongation than the ASTM-F75 standard."],["oa:W2076749619","Ti-4.5Al-3V-2Mo-2Fe","elongation",17.0,null,null,null,"%","room temperature","as-received","","tensile test","",false,"","methods",""],["oa:W2078737429","Ti-5Al-5Mo-5V-3Cr","ductility",8.0,null,null,null,"%","","","","tensile test","",false,"","conclusions",""],["oa:W2078737429","Ti-6Al-4V","ductility",12.0,null,null,null,"%","","","","tensile test","",false,"","conclusions",""],["oa:W2079589947","Ti-1023","ductility",15.0,15.0,15.0,null,"%","room temperature","near-β forging","","tensile test","",false,"","methods","The excellent combination of strength, ductility, and toughness can be obtained in near-β Ti-1023 alloy by a large deformation in near-β forging [25]."],["oa:W2079589947","Ti-1023","Elongation (%)",7.0,4.0,10.0,null,"%","room temperature","","","tensile test","",false,"","results_discussion","2.6~3.4 9.0~11 1.6~2.2 <0.05 <0.05 <0.015 <0.005 <0.13 Table 2 Physical properties of Ti-1023 at room temperature Tensile strength (Mpa) Yield strength (Mpa) Elastic modulus (GPa) Elongation (%) Hardness (HV) Fracture toughness (MPa· ﬃﬃﬃm p ) 1,005 1,105 106 4~10 ~375 ≥60 Table 3 Cutting conditions for the experimental work Tool average flank wear (VB) (mm) 0, 0.1, 0.2, 0.35 Cutting speed Vc (m min−1) 20, 40, 60, 80, 100, 200, 300 Depth of cut (mm) 1 Feed rate (mm tooth−1) 0.08 Int J Adv Manuf T"],["oa:W2082876648","P-Ti","elongation",26.5,null,null,null,"%","room temperature","","","tensile test","",false,"","methods",""],["oa:W2082876648","OFC","elongations",14.05,13.5,14.6,null,"%","room temperature","","","tensile test","",false,"","methods",""],["oa:W2083046270","TLM","Z/%",12.42,null,null,null,"%","","","","","",false,"","methods",""],["oa:W2083294689","Ti-6Al-4V","strain at failure",15.0,15.0,15.0,null,"%","room temperature","","","tensile test","",false,"","conclusions",""],["oa:W2083294689","Ti-6Al-4V","strain at failure",9.7,3.0,16.4,null,"%","room temperature","","","tensile test","",false,"","results",""],["oa:W2083294689","Ti-6Al-4V","strain at failure",5.0,5.0,5.0,null,"%","room temperature","","","tensile test","",false,"","conclusions",""],["oa:W2084512311","Ti-15Zr-4Nb-4Ta","T.E.",0.0,null,null,null,"","","","","high-temperature tensile test","",false,"unit_missing","results_discussion","To compare the hot forgeabilities of the Ti-15Zr-4Nb-4Ta and Ti-6Al-4V alloys, a high-temperature tensile test and three types of Gleeble test (one tensile Gleeble and two compressive Gleeble tests) were conducted. shows the effects of test temperature on the high-temperature mechanical properties (σ0.2%PS, σmax, T.E. and R.A.) of Ti-15Zr-4Nb-4Ta alloy B."],["oa:W2084512311","Ti-15Zr-4Nb-4Ta","T.E.",0.0,null,null,null,"","above 500 °C","","","","",false,"unit_missing","results_discussion","The T.E. of the Ti-15Zr-4Nb-4Ta alloy markedly increased with increasing test temperature above 500 °C."],["oa:W2084512311","Ti-15Zr-4Nb-4Ta","excellent ductility",0.0,null,null,null,"","","forged at Tβ-(30 to 50) °C","","","",false,"unit_missing","conclusions","The Ti-15Zr-4Nb-4Ta alloy billet forged at Tβ-(30 to 50) °C exhibited high strength and excellent ductility."],["oa:W2085592999","Ti-15V-3Cr-3Sn-3Al","E1 (%)",11.0,null,null,null,"%","room temperature","Solution Treatment (ST): 800°C x 20min Water Quenching Aging (OA): 500°C x 100h Air Cooling","","tensile test","",false,"","abstract",""],["oa:W2085592999","Ti-15V-3Cr-3Sn-3Al","Total",12.0,null,null,null,"%","room temperature","","","tensile test","10^3 to 10^4 /s",false,"","abstract",""],["oa:W2087655529","Ti-6Al-4V","elongation at failure",6.0,null,null,null,"%","room temperature","as-built","","tensile test","",false,"","results",""],["oa:W2087655529","Ti-6Al-4V","elongation at fracture",0.0,null,null,null,"","room temperature","HT 890°C","","tensile test","",false,"unit_missing","results",""],["oa:W208787446","CP-Ti Grade 2","elongation to failure",23.0,null,null,null,"%","","HPT processed, 10 revolutions","","tensile test","",false,"","results",""],["oa:W208787446","CP-Ti Grade 2","elongation to failure",40.0,null,null,null,"%","","as-received","","tensile test","",false,"","results",""],["oa:W208787446","Ti-6Al-4V","elongation to failure",14.0,null,null,null,"%","","","","","",false,"","results",""],["oa:W208787446","Ti","Elongation to failure, %",40.0,null,null,null,"%","","as-received","","","",false,"","results",""],["oa:W208787446","Ti","Elongation to failure, %",27.0,null,null,null,"%","","HPT + annealing","","","",false,"","results",""],["oa:W208787446","Ti","Elongation to failure, %",23.0,null,null,null,"%","","HPT 10 turns","","","",false,"","results",""],["oa:W208787446","Ti-6Al-4V","Elongation to failure, %",14.0,null,null,null,"%","","","","","",false,"","results",""],["oa:W208787446","CP-Ti Grade 2","δ %",17.0,7.0,27.0,null,"%","","ECAP + rolling","","","",false,"","discussion",""],["oa:W208787446","Ti","elongation to failure",40.0,null,null,null,"%","","as-received","","tensile test","",false,"","methods",""],["oa:W208787446","Ti","elongation to failure",23.0,null,null,null,"%","","HPT","","tensile test","",false,"","methods",""],["oa:W208787446","Ti-6Al-4V","elongation to failure",14.0,null,null,null,"%","","","","","",false,"","methods",""],["oa:W208787446","Ti-6Al-4V","elongation to failure",14.0,null,null,null,"%","","","","tensile test","",false,"","methods",""],["oa:W2088299660","Ti-6Al-4V","elongation to fracture",3.5,3.0,4.0,null,"%","room temperature","P&S","","tensile test","",false,"","results_discussion",""],["oa:W2088299660","Ti32-PA","elongation to fracture",15.0,null,null,null,"%","room temperature","P&S","","tensile test","",false,"","results_discussion",""],["oa:W2088299660","Ti32-MA","elongation to fracture",15.0,null,null,null,"%","room temperature","P&S","","tensile test","",false,"","results_discussion",""],["oa:W2090898814","extruded Ti/TiCs composite by using 3.0wt.% CNTs/zwitterionic solution","elongation",0.0,null,null,null,"","","","","","",false,"unit_missing","results_discussion",""],["oa:W2091300956","Ti-13Nb-13Zr","Deformação",0.1,0.08,0.12,null,"","room temperature","annealed at 1000°C/1h + water quenched + aged at 400°C/3h","","tensile test","",false,"unit_missing","abstract","0,00 0,02 0,04 0,06 0,08 0,10 0,12 0 200 400 600 800 1000 Envelhecidas a 400°C/3h Após Recozimento 1000°C/1h Após Recozimento 900°C/30 min Tensão (MPa) D f ã ( / )"],["oa:W2091300956","Ti-13Nb-13Zr","Deformação",0.08,0.06,0.1,null,"","room temperature","annealed at 900°C/30min + water quenched + aged at 400°C/3h","","tensile test","",false,"unit_missing","abstract","0,00 0,02 0,04 0,06 0,08 0,10 0,12 0 200 400 600 800 1000 Envelhecidas a 400°C/3h Após Recozimento 1000°C/1h Após Recozimento 900°C/30 min Tensão (MPa) D f ã ( / )"],["oa:W2093834524","Ti-6Al-4V","local total elongation",0.4,null,null,null,"%","","","","","6.10-5 s-1",false,"","results_discussion",""],["oa:W2095520014","CP-Ti Grade 2","Elongation",20.0,null,null,null,"%","","","","","",false,"","methods","Titanium alloy type N C H O Fe Yield stress N/mm2 Tensile strenght N/mm2 Elongation CP 2 0.03 0.10 0.01 0.25 0.30 275 345 20% CP 4 0.05 0.10 0.01 0.40 0.50 485 550 15% Copyright © 2012 SciRes."],["oa:W2095520014","CP-Ti Grade 4","Elongation",15.0,null,null,null,"%","","","","","",false,"","methods","Titanium alloy type N C H O Fe Yield stress N/mm2 Tensile strenght N/mm2 Elongation CP 2 0.03 0.10 0.01 0.25 0.30 275 345 20% CP 4 0.05 0.10 0.01 0.40 0.50 485 550 15% Copyright © 2012 SciRes."],["oa:W2099574849","","εeq (Experimental value)",2.2,null,null,null,"%","","","","","",false,"","discussion","Element N Element L Element B εeq (Experimental value) 2.2% 1.6% 4.6% εeq (numerical value) 0.01% 0.3% 2.2% εeq (optimized numerical value) 2.0% 1.9% 4.0% 6"],["oa:W2099574849","","εeq (Experimental value)",1.6,null,null,null,"%","","","","","",false,"","discussion","Element N Element L Element B εeq (Experimental value) 2.2% 1.6% 4.6% εeq (numerical value) 0.01% 0.3% 2.2% εeq (optimized numerical value) 2.0% 1.9% 4.0% 6"],["oa:W2099574849","","εeq (Experimental value)",4.6,null,null,null,"%","","","","","",false,"","discussion","Element N Element L Element B εeq (Experimental value) 2.2% 1.6% 4.6% εeq (numerical value) 0.01% 0.3% 2.2% εeq (optimized numerical value) 2.0% 1.9% 4.0% 6"],["oa:W2099574849","","εeq (numerical value)",0.01,null,null,null,"%","","","","","",true,"","discussion","Element N Element L Element B εeq (Experimental value) 2.2% 1.6% 4.6% εeq (numerical value) 0.01% 0.3% 2.2% εeq (optimized numerical value) 2.0% 1.9% 4.0% 6"],["oa:W2099574849","","εeq (numerical value)",0.3,null,null,null,"%","","","","","",true,"","discussion","Element N Element L Element B εeq (Experimental value) 2.2% 1.6% 4.6% εeq (numerical value) 0.01% 0.3% 2.2% εeq (optimized numerical value) 2.0% 1.9% 4.0% 6"],["oa:W2099574849","","εeq (numerical value)",2.2,null,null,null,"%","","","","","",true,"","discussion","Element N Element L Element B εeq (Experimental value) 2.2% 1.6% 4.6% εeq (numerical value) 0.01% 0.3% 2.2% εeq (optimized numerical value) 2.0% 1.9% 4.0% 6"],["oa:W2099574849","","εeq (optimized numerical value)",2.0,null,null,null,"%","","","","","",true,"","discussion","Element N Element L Element B εeq (Experimental value) 2.2% 1.6% 4.6% εeq (numerical value) 0.01% 0.3% 2.2% εeq (optimized numerical value) 2.0% 1.9% 4.0% 6"],["oa:W2099574849","","εeq (optimized numerical value)",1.9,null,null,null,"%","","","","","",true,"","discussion","Element N Element L Element B εeq (Experimental value) 2.2% 1.6% 4.6% εeq (numerical value) 0.01% 0.3% 2.2% εeq (optimized numerical value) 2.0% 1.9% 4.0% 6"],["oa:W2099574849","","εeq (optimized numerical value)",4.0,null,null,null,"%","","","","","",true,"","discussion","Element N Element L Element B εeq (Experimental value) 2.2% 1.6% 4.6% εeq (numerical value) 0.01% 0.3% 2.2% εeq (optimized numerical value) 2.0% 1.9% 4.0% 6"],["oa:W2102228017","TiAl6V4","fracture strain",0.74,null,null,null,"","","","","","",false,"unit_missing","results",""],["oa:W2102228017","TiAl6V4","elongation",0.43,null,null,null,"","","","","","",false,"unit_missing","results",""],["oa:W2105050964","Ti-29Nb-13Ta-4.6Zr","residual strain",0.017,null,null,null,"%","room temperature","TNTZ95%","","tensile test","8.33e-2 s^-1",false,"","results_discussion",""],["oa:W2105050964","Ti-29Nb-13Ta-4.6Zr","residual strain",0.002,null,null,null,"%","room temperature","TNTZ95%","","tensile test","8.33e-2 s^-1",false,"","results_discussion",""],["oa:W2105050964","TNTZB","pseudoelastic strain",2.8,null,null,null,"%","room temperature","","","tensile test","",false,"","results_discussion",""],["oa:W2105050964","TNTZ673 K","pseudoelastic strain",1.3,null,null,null,"%","room temperature","","","tensile test","",false,"","results_discussion",""],["oa:W2105050964","TNTZ983 K","pseudoelastic strain",2.0,null,null,null,"%","room temperature","","","tensile test","",false,"","results_discussion",""],["oa:W2105050964","TNTZ1043 K","pseudoelastic strain",1.3,null,null,null,"%","room temperature","","","tensile test","",false,"","results_discussion",""],["oa:W2105050964","TNTZ1073 K","pseudoelastic strain",2.8,null,null,null,"%","room temperature","","","tensile test","",false,"","results_discussion",""],["oa:W2105050964","Ti-29Nb-13Ta-4.6Zr","εme",1.5,null,null,null,"%","room temperature","0.01 ks","","tensile test","",false,"","results_discussion",""],["oa:W2105050964","Ti-29Nb-13Ta-4.6Zr","εme",2.0,null,null,null,"%","room temperature","0.06 ks","","tensile test","",false,"","results_discussion",""],["oa:W2105050964","Ti-29Nb-13Ta-4.6Zr","εme",2.5,null,null,null,"%","room temperature","0.6 ks","","tensile test","",false,"","results_discussion",""],["oa:W2105050964","Ti-29Nb-13Ta-4.6Zr","εme",1.5,null,null,null,"%","room temperature","1.2 ks","","tensile test","",false,"","results_discussion",""],["oa:W2105050964","Ti-29Nb-13Ta-4.6Zr","εme",1.5,null,null,null,"%","room temperature","1.8 ks","","tensile test","",false,"","results_discussion",""],["oa:W2105050964","Ti-29Nb-13Ta-4.6Zr","εme",2.3,null,null,null,"%","room temperature","0.01 ks","","tensile test","",false,"","results_discussion",""],["oa:W2105050964","Ti-29Nb-13Ta-4.6Zr","εme",2.3,null,null,null,"%","room temperature","0.06 ks","","tensile test","",false,"","results_discussion",""],["oa:W2105050964","Ti-29Nb-13Ta-4.6Zr","εme",2.0,null,null,null,"%","room temperature","75%","","tensile test","",false,"","results_discussion",""],["oa:W2105050964","Ti-29Nb-13Ta-4.6Zr","εme",2.0,null,null,null,"%","room temperature","85%","","tensile test","",false,"","results_discussion",""],["oa:W2105050964","Ti-29Nb-13Ta-4.6Zr","total pseudoelastic strain",2.8,null,null,null,"%","","cold rolling reduction ratio of 95%, second solution temperature of 1073 K, second solution treatment time of 0.3 ks","","","",false,"","conclusions",""],["oa:W2105238322","Ti-Nb (binary)","elongation",10.0,9.0,11.0,null,"%","room temperature","arc-melted","","tensile test","",false,"","results_discussion","From an investigation which analyzed the influence of Nb addition on the mechanical properties of arc-melted Ti-Nb binary alloys [44], it is known that the tensile strength slightly increases from around 700 MPa to 750 MPa with Nb content ranging from 12 wt.% to 22 wt.%, but the elongation decreases from around 11 % to 9 % at the same time."],["oa:W2105238322","CP-Ti Grade 2","elongation",14.0,10.0,18.0,null,"%","room temperature","as-HIPed","","tensile test","",false,"","results_discussion","The elongation of the as-HIPed CP-Ti exhibited an increase of approximately 40 % compared to that of the as-sintered CP-Ti, which is in agreement with Bourcier finding [46] that even a porosity less than 5 % in CP-Ti can lead to a significant decrease of ductility."],["oa:W2105238322","CP-Ti Grade 2","elongation",10.0,10.0,10.0,null,"%","room temperature","as-sintered","","tensile test","",false,"","results_discussion","The elongation of the as-HIPed CP-Ti exhibited an increase of approximately 40 % compared to that of the as-sintered CP-Ti, which is in agreement with Bourcier finding [46] that even a porosity less than 5 % in CP-Ti can lead to a significant decrease of ductility."],["oa:W2109647575","Ti6Al4V+10Mo","elongation",20.1,null,null,2.0,"%","room temperature","","","tensile test","5x10-3 s-1",false,"","results",""],["oa:W2109647575","Ti-6Al-4V","elongation",7.3,null,null,1.1,"%","room temperature","","","tensile test","5x10-3 s-1",false,"","results",""],["oa:W2109647575","Ti-6Al-4V","elongation",11.3,null,null,1.1,"%","room temperature","SLM, P = 42 W, v = 225 m/s, h = 74 µm","","tensile test","5x10-3 s-1",false,"","results",""],["oa:W2109647575","Ti-15Mo-5Zr-3Al","elongation",20.0,null,null,null,"%","room temperature","solution treated in β field","","tensile test","5x10-3 s-1",false,"","results",""],["oa:W2109647575","Ti-6Al-4V","εfrac",20.1,null,null,null,"%","room temperature","as-built SLM","","tensile test","",false,"","conclusions",""],["oa:W2113373112","Ti-29Nb-13Ta-4.6Zr","ductility",0.0,null,null,null,"","","proper heat treatment or thermomechanical treatment","","","",true,"unit_missing","results_discussion",""],["oa:W2113373112","Ti-29Nb-13Ta-4.6Zr","ductility",0.0,null,null,null,"","","aged after solution treatment at 573–673 K","ω phase precipitates or both ω and α phases precipitates in β phase","","",false,"unit_missing","conclusions",""],["oa:W2120337599","TNTZ25","elongation",41.8,null,null,null,"%","","","","","",false,"","results_discussion",""],["oa:W2120337599","TNTZ20","ε",14.5,null,null,null,"%","","","","","",false,"","results_discussion",""],["oa:W2120337599","TNTZ30","ε",22.3,null,null,null,"%","","","","","",false,"","results_discussion",""],["oa:W2120337599","TNTZ35","ε",24.0,null,null,null,"%","","","","","",false,"","results_discussion",""],["oa:W2122788097","CP-Ti Grade 2","uniform elongation",4.5,null,null,null,"%","room temperature","ARB processed by 6 cycles and then annealed","","tensile test","",false,"","results",""],["oa:W2122788097","CP-Ti Grade 2","total elongation",0.0,null,null,null,"%","room temperature","ARB processed by 6 cycles and then annealed","","tensile test","",false,"","results",""],["oa:W2122788097","CP-Ti Grade 2","uniform elongation",0.0,null,null,null,"%","room temperature","ARB processed by 6 cycles and then annealed","","tensile test","",false,"","results",""],["oa:W2122788097","CP-Ti Grade 2","total elongation",0.0,null,null,null,"%","room temperature","ARB processed by 6 cycles and then annealed","","tensile test","",false,"","results",""],["oa:W2122788097","CP-Ti Grade 2","elongation",40.0,null,null,null,"%","room temperature","annealed at various temperatures for 1.8 ks","","tensile test","",false,"","discussion",""],["oa:W2122788097","CP-Ti Grade 2","total elongation",35.0,null,null,null,"%","room temperature","annealed at various temperatures for 1.8 ks","","tensile test","",false,"","discussion",""],["oa:W2122788097","CP-Ti Grade 2","uniform elongation",15.0,null,null,null,"%","room temperature","annealed at various temperatures for 1.8 ks","","tensile test","",false,"","discussion",""],["oa:W2135035617","TNTZCR","elongation",15.2,null,null,null,"%","295 K","","","tensile test","8.33e-6 m/s",false,"","results_discussion",""],["oa:W2140092127","Ti-6Al-4V","uniform elongation",7.89,null,null,null,"%","room temperature","cold-rolled and annealed","","tensile test","0.00067s−1",false,"","methods","From left to right: Young modulus, yield stress, tensile strength, uniform elongation, ultimate elongation, absorbed energy at uniform and ultimate strain and area reduction E S y0.2% S u Elu Elmax Uu U f q (MPa) (MPa) (MPa) (%) (%) (J/mm3) (J/mm3) (%) Mean Value 117910 990 1035 7.89 11.78 70 94 23.12 Error (%) 2.62 0.61 0.72 6.95 10.81 7.85 16.20 1.13 Table 2."],["oa:W2140092127","Ti-6Al-4V","ultimate elongation",11.78,null,null,null,"%","room temperature","cold-rolled and annealed","","tensile test","0.00067s−1",false,"","methods","From left to right: Young modulus, yield stress, tensile strength, uniform elongation, ultimate elongation, absorbed energy at uniform and ultimate strain and area reduction E S y0.2% S u Elu Elmax Uu U f q (MPa) (MPa) (MPa) (%) (%) (J/mm3) (J/mm3) (%) Mean Value 117910 990 1035 7.89 11.78 70 94 23.12 Error (%) 2.62 0.61 0.72 6.95 10.81 7.85 16.20 1.13 Table 2."],["oa:W2141247688","Ti-6Al-4V","ductility",17.5,14.0,21.0,null,"%","room temperature","as-built SLM","","tensile test","0.5 mm min−1",false,"","abstract",""],["oa:W2141247688","Ti-6Al-4V","ductility",8.5,6.0,11.0,null,"%","room temperature","as-built SLM","","tensile test","0.5 mm min−1",false,"","abstract",""],["oa:W2141247688","Ti-6Al-4V","ductility",5.1,null,null,null,"%","room temperature","","","tensile test","",false,"","results",""],["oa:W2141247688","Ti-6Al-4V","ductility",19.1,null,null,null,"%","room temperature","","","tensile test","",false,"","results",""],["oa:W2141247688","Ti-6Al-4V","ductility",12.5,null,null,null,"%","room temperature","","","tensile test","",false,"","results",""],["oa:W2141247688","Ti-6Al-4V","ductility",0.0,null,null,null,"","","heat treated at 1040 °C","","","",false,"unit_missing","results",""],["oa:W2141247688","Ti-6Al-4V","ductility",17.5,14.0,21.0,null,"%","","","","","",false,"","conclusions",""],["oa:W2141247688","Ti-6Al-4V","ductility",7.5,5.0,10.0,null,"%","","","","","",false,"","conclusions",""],["oa:W2149201137","Ti-6Al-4V","Elongation (%)",10.0,null,null,null,"%","room temperature","","","","",false,"","methods","Table 2: The mechanical properties of Titanium Alloy Ti-6Al-4V Ultimate tensile Elongation Elastic modulus Hardness strength (MPa) (%) (GPa) (HV0.5) 897 10 114 320"],["oa:W2150950116","α-Ti-1.6V","Elongation (%)",3.0,null,null,null,"%","298K","","","tensile test","10-1 /s",false,"","methods",""],["oa:W2150950116","α-Ti-1.6V","Elongation (%)",3.0,null,null,null,"%","298K","","","tensile test","10-2 /s",false,"","methods",""],["oa:W2150950116","α-Ti-1.6V","Elongation (%)",3.0,null,null,null,"%","298K","","","tensile test","10-4 /s",false,"","methods",""],["oa:W2150950116","α-Ti-1.6V","Elongation (%)",3.0,null,null,null,"%","298K","","","tensile test","10-6 /s",false,"","methods",""],["oa:W2150950116","Ti-4.3V","total strain",0.9,null,null,null,"%","ambient temperature","","","","",false,"","results",""],["oa:W2150950116","Ti-4.3V","total plastic strain",0.86,null,null,null,"%","ambient temperature","","Widmanstätten","","",false,"","results",""],["oa:W2162156376","Ti-1023","Strain to failure",49.0,null,null,null,"%","","as-received","","","",false,"","methods",""],["oa:W2162156376","Ti-1023","Strain to failure",35.0,null,null,null,"%","","Sample A","","","",false,"","methods",""],["oa:W2162156376","Ti-1023","Strain to failure",47.0,null,null,null,"%","","Sample B","","","",false,"","methods",""],["oa:W2162156376","Ti-1023","Strain to failure",37.0,null,null,null,"%","","Sample C","","","",false,"","methods",""],["oa:W2170297841","Ti-29Nb-13Ta-4.6Zr","elongation",15.0,5.0,25.0,null,"%","","","","","",false,"","results_discussion",""],["oa:W2170297841","Ti-29Nb-13Ta-4.6Zr","elongation",15.0,5.0,25.0,null,"%","","solutionized","","","",false,"","conclusions",""],["oa:W2170297841","Ti-29Nb-13Ta-4.6Zr","elongation",15.0,5.0,25.0,null,"%","","aged at 723 K for 259.2 ks","","","",false,"","conclusions",""],["oa:W2170297841","Ti-29Nb-13Ta-4.6Zr","elongation",15.0,5.0,25.0,null,"%","","","","","",false,"","conclusions",""],["oa:W2170590254","Ti-Nb (binary)","Elongation",14.0,10.0,42.0,null,"%","","","","","",false,"","results_discussion",""],["oa:W2170590254","Ti-40%Nb","% elongation",13.0,null,null,null,"%","room temperature","","","tensile test","",false,"","conclusions",""],["oa:W2171026931","Ti-13Nb-13Zr","elongation to fracture",52.0,52.0,52.0,null,"GPa","","forged","martensitic α'","","",false,"unit_mismatch","results_discussion","These changes are accompanied by an increase in the ductility, measured through the elongation to fracture, and a decrease of the elastic modulus to 60 GPa of the 52 GPa."],["oa:W2171026931","Ti-13Nb-13Zr","increasing of the ductility",87.0,87.0,87.0,null,"%","","forged","martensitic α'","","",false,"out_of_range","conclusions","The increasing of the ductility, show that Table 1, is associated which the transformation of the β to α prime (α’) martensite after water quenching."],["oa:W2181664748","CP-Ti Grade 2","elongation",26.0,null,null,null,"%","room temperature","","","tensile test","",false,"","abstract",""],["oa:W2181664748","Sample C","elongation",26.0,null,null,null,"%","room temperature","","","tensile test","5 × 10-4 /s",false,"","results",""],["oa:W2181664748","CP-Ti Grade 2","elongation",26.0,null,null,null,"%","","","","tensile test","",false,"","discussion",""],["oa:W2181664748","CP-Ti Grade 2","elongation",26.0,null,null,null,"%","room temperature","warm compaction","","tensile test","",false,"","conclusions",""],["oa:W2184988899","Ti-6Al-4V","strain to failure",3.64,null,null,1.2,"%","room temperature","as-built SLM","","tensile test","1 mm/min",false,"","results",""],["oa:W2184988899","Ti-6Al-4V","strain to failure",4.58,null,null,0.78,"%","room temperature","as-built SLM","","tensile test","1 mm/min",false,"","results",""],["oa:W2184988899","Ti-6Al-4V","strain to failure",1.48,null,null,0.57,"%","room temperature","as-built","","tensile test","",false,"","results",""],["oa:W2184988899","Ti-6Al-4V","strains to failure",8.8,null,null,null,"%","room temperature","as-built","","tensile test","",false,"","results",""],["oa:W2184988899","Ti-6Al-4V","strains to failure",7.1,null,null,null,"%","room temperature","as-built","","tensile test","",false,"","results",""],["oa:W2184988899","Ti-6Al-4V","strain to failure",2.0,null,null,null,"%","room temperature","as-built","","tensile test","",false,"","results",""],["oa:W2184988899","Ti6Al4V-Melt-70mm","strain to failure",6.2,null,null,null,"%","room temperature","as-built","","tensile test","",false,"","results",""],["oa:W2184988899","Ti-6Al-4V","strain to failure",1.0,null,null,null,"%","","furnace cooled","","","",false,"","results",""],["oa:W2184988899","Ti-6Al-4V","strain to failure",2.0,null,null,null,"%","","furnace cooled","","","",false,"","results",""],["oa:W2187856331","TMC","elongation",18.7,null,null,null,"%","ambient temperature","extruded","","tensile test","",false,"","abstract",""],["oa:W2187856331","COMP7","elongation",18.7,null,null,null,"%","room temperature","","","tensile test","5.0×10-4 /s",false,"","results_discussion",""],["oa:W2187856331","CP-Ti Grade 2","elongation",18.7,null,null,null,"%","","","","","",false,"","conclusions",""],["oa:W2197557082","CP-Ti Grade 4","ductility",0.0,null,null,null,"","","","","","",false,"unit_missing","conclusions",""],["oa:W2197557082","CP-Ti Grade 2","ductility",0.0,null,null,null,"","","","","","",false,"unit_missing","conclusions",""],["oa:W2197557082","CP-Ti Grade 4","ductility",0.0,null,null,null,"","","","","","",false,"unit_missing","conclusions",""],["oa:W2208250437","Ti-6Al-4V","Strain to failure (%)",7.33,6.15,10.57,null,"%","","","","","",false,"","methods",""],["oa:W2228474587","","strain",2.0,null,null,null,"%","","","","","",false,"","results","The samples with higher tensile load also have the maximum strain with the maximum present on the sample CMT 4 with a strain close to 2 %."],["oa:W2228474587","","ductility",8.5,null,null,null,"%","","","","","",false,"","results","The mechanical properties reported by this study are a maximum tensile strength of 318 MPa with a ductility of 8.5 % and 234 MPa with a Fig. 14 Scattered IMCs close to stainless steel SEM backscattered image and phases investigated (a) and scattered IMC phases close to Ti (b) Table 5 Elemental composition in weight percentage from the phases identified in Fig. 14 Si Ti V Cr Fe Ni Cu Mo A 10.34 6.48 0.00 17.19 56.03 3.56 6.42 0.00 B 11.27 16.54 1.19 8.87 43.91 2.70 9.87 5.65 C 11.85 27.95 1.43 7."],["oa:W2228474587","","3.6 % elongation",3.6,null,null,null,"%","","","","","",false,"","results","3.6 % elongation, respectively."],["oa:W2255520123","Ti-6Al-4V","elongation",4.0,4.0,4.0,null,"%","","as-built SLM","martensitic α'","","",false,"","discussion",""],["oa:W2255520123","Ti-6Al-4V","elongation",10.5,10.0,11.0,null,"%","","recrystallization anneal","equiaxed α","","",false,"","discussion",""],["oa:W2255904181","Ti-6Al-4V","A",13.6,12.3,14.9,1.3,"%","room temperature","stress relieved 650°C/3h","lamellar","tensile test","",false,"","results_discussion","Heat treatment Rp0.2 (MPa) Rm (MPa) A (%) 650°C 1076 ± 14 1189 ± 16 13.6 ± 1.3 920°C @ 1000 bar 907 ± 4 1022 ± 5 17.7 ± 0.8 FIGURE 1 | Microstructure of laser additive manufactured Ti–6Al–4V in stress-relieved (A,B) and hot-isostatic-pressed (C,D) condition."],["oa:W2255904181","Ti-6Al-4V","A",17.7,16.9,18.5,0.8,"%","room temperature","HIP 920°C/1000bar/2h","lamellar","tensile test","",false,"","results_discussion","Heat treatment Rp0.2 (MPa) Rm (MPa) A (%) 650°C 1076 ± 14 1189 ± 16 13.6 ± 1.3 920°C @ 1000 bar 907 ± 4 1022 ± 5 17.7 ± 0.8 FIGURE 1 | Microstructure of laser additive manufactured Ti–6Al–4V in stress-relieved (A,B) and hot-isostatic-pressed (C,D) condition."],["oa:W2277152869","Ti-24Nb-4Zr-8Sn","elongation at rupture",10.0,null,null,null,"%","room temperature","ST","","tensile test","",false,"","methods",""],["oa:W2278729500","CP-Ti Grade 2","relative elongation",10.0,20.0,0.0,null,"%","","","","","",false,"","methods","The growth of strength properties corresponds to the decrease of relative elongation from 20% to a level close to 0%."],["oa:W2278729500","CP-Ti Grade 2","elongation",6.0,5.0,7.0,null,"%","","","","","",false,"","methods","The elongation reached values 5 – 7% at the oxygen content of more than 0.1%."],["oa:W2278729500","CP-Ti Grade 2","Relative elongation δ",25.0,null,null,null,"%","","as-cast","","","",false,"","methods","Relative elongation δ, % as-cast 0.053 430 325 25 deformed 0.053 640 595 16 as-cast 0.22 645 575 11 deformed 0.22 840 775 10"],["oa:W2278729500","CP-Ti Grade 2","Relative elongation δ",16.0,null,null,null,"%","","deformed","","","",false,"","methods","Relative elongation δ, % as-cast 0.053 430 325 25 deformed 0.053 640 595 16 as-cast 0.22 645 575 11 deformed 0.22 840 775 10"],["oa:W2278729500","CP-Ti Grade 2","Relative elongation δ",11.0,null,null,null,"%","","as-cast","","","",false,"","methods","Relative elongation δ, % as-cast 0.053 430 325 25 deformed 0.053 640 595 16 as-cast 0.22 645 575 11 deformed 0.22 840 775 10"],["oa:W2278729500","CP-Ti Grade 2","Relative elongation δ",10.0,null,null,null,"%","","deformed","","","",false,"","methods","Relative elongation δ, % as-cast 0.053 430 325 25 deformed 0.053 640 595 16 as-cast 0.22 645 575 11 deformed 0.22 840 775 10"],["oa:W2279791786","HP80","emax",6.3,null,null,0.7,"%","","","","","",false,"","results",""],["oa:W2279791786","LP10","emax",20.9,null,null,null,"%","","","","","",false,"","results",""],["oa:W2284473731","","Elongation %",29.375,25.75,33.0,null,"%","room temperature","","","tensile test","0.0001/sec",false,"","conclusions",""],["oa:W2285416880","Ti-18","tensile ductility",1020.0,null,null,null,"MPa","","STA","","","",false,"unit_mismatch","conclusions",""],["oa:W2287077258","Ti-20Nb","elongation",40.0,null,null,null,"%","room temperature","solution treated at 1173 K for 1.8 ks","","tensile test","1:67 × 10⁻⁴ s⁻¹",false,"","results_discussion",""],["oa:W2289576801","Ti-6Al-4V","maximum strain",11.3,null,null,null,"%","","","","","",false,"","conclusions",""],["oa:W2289576801","Ti-6Al-4V","maximum strain",33.7,null,null,null,"%","","","","","",false,"","conclusions",""],["oa:W2289576801","Ti-6Al-4V","Elongation (%)",12.2,null,null,null,"%","430 °C","","","tensile test","",false,"","conclusions",""],["oa:W2289576801","Ti-6Al-4V","Elongation (%)",36.5,null,null,null,"%","650 °C","","","tensile test","",false,"","conclusions",""],["oa:W2289576801","Ti-6Al-4V","Elongation (%)",18.5,null,null,null,"%","room temperature","","","tensile test","",false,"","conclusions",""],["oa:W2289576801","Ti-6Al-4V","Elongation",11.2,null,null,null,"%","room temperature","","","tensile test","",false,"","conclusions",""],["oa:W2289576801","Ti-6Al-4V","ductility",0.0,null,null,null,"","538–760 °C","","","","",false,"unit_missing","conclusions",""],["oa:W2289576801","Ti-6Al-4V","ductility",0.0,null,null,null,"","438–871 °C","","","","1 mm/s",false,"unit_missing","conclusions",""],["oa:W2289576801","Ti-6Al-4V","ductility",0.0,null,null,null,"","","","","","",false,"unit_missing","conclusions",""],["oa:W2289576801","Ti-6Al-4V","ductility",0.0,null,null,null,"","","equiaxed microstructure of alpha and transformed beta","equiaxed α","","",false,"unit_missing","conclusions",""],["oa:W2296114212","Ti-6Al-4V","Strain %",1.13,null,null,null,"%","room temperature","as-built","","tensile test","",false,"","part 3","Build Orientation Yield Strength MPa (ksi) Ultimate Strength MPa (ksi) Strain % E MPa (psi) TX 1002.15 (145.35) 1023.9 (148.5) 1.13 97,216 (14.1 × 106) TY 981.81 (142.40) 1018.3 (147.7) 1.30 97,216 (14.1 × 106) TZ 868.05 (125.90) 872.9 (126.6) 0.98 95,148 (13.8 × 106) The strain % in Z orientation is considerably lower than X and Y orientations."],["oa:W2296114212","Ti-6Al-4V","Strain %",1.3,null,null,null,"%","room temperature","as-built","","tensile test","",false,"","part 3","Build Orientation Yield Strength MPa (ksi) Ultimate Strength MPa (ksi) Strain % E MPa (psi) TX 1002.15 (145.35) 1023.9 (148.5) 1.13 97,216 (14.1 × 106) TY 981.81 (142.40) 1018.3 (147.7) 1.30 97,216 (14.1 × 106) TZ 868.05 (125.90) 872.9 (126.6) 0.98 95,148 (13.8 × 106) The strain % in Z orientation is considerably lower than X and Y orientations."],["oa:W2296114212","Ti-6Al-4V","Strain %",0.98,null,null,null,"%","room temperature","as-built","","tensile test","",false,"","part 3","Build Orientation Yield Strength MPa (ksi) Ultimate Strength MPa (ksi) Strain % E MPa (psi) TX 1002.15 (145.35) 1023.9 (148.5) 1.13 97,216 (14.1 × 106) TY 981.81 (142.40) 1018.3 (147.7) 1.30 97,216 (14.1 × 106) TZ 868.05 (125.90) 872.9 (126.6) 0.98 95,148 (13.8 × 106) The strain % in Z orientation is considerably lower than X and Y orientations."],["oa:W2299832385","Ti","Percent Elongation",23.5,17.0,30.0,null,"%","","","","","",false,"","results",""],["oa:W2299832385","Ti-6Al-4V","Minimum % elongation",8.0,8.0,8.0,null,"%","","","","","",false,"","results",""],["oa:W2299832385","Ti-6Al-7Nb","Min 12%",12.0,12.0,12.0,null,"%","","","","","",false,"","results",""],["oa:W2315213228","Ti62Nb12.2Fe13.6Co6.4Al5.8","plastic strain",15.5,null,null,null,"%","room temperature","semi-solid sintered","bimodal","compressive test","5 × 10−4 s−1",false,"","results_discussion","In contrast, the sample with bimodal microstructure prepared by semi-solid sintering has ultrahigh yield strength of 1790 MPa as well as large plastic strain of 15.5%."],["oa:W2318987443","VT1-0","δ",8.0,7.0,9.0,null,"%","room temperature","","","tensile test","",false,"","conclusions",""],["oa:W2325210128","","nominal strain to failure",5.0,4.0,6.0,null,"%","room temperature","","","tensile test","",false,"","results","The nominal strain to failure of all the specimens, regardless of the STA condition was approximately in the 4–6% range."],["oa:W2325210128","Ti-1Al-8V-5Fe","% elongation",5.0,4.0,6.0,null,"%","room temperature","STA 1,300 °F/1h + 900 °F/2h","","tensile test","10^-3 s^-1",false,"","discussion","Also due to the uniformity of grain boundary a precipitates the % elongation of the alloy remained at 4–6% irrespective of the solution treatment temperature."],["oa:W2325210128","Ti-1Al-8V-5Fe","% elongation",5.0,4.0,6.0,null,"%","room temperature","STA 1,375 °F/1h + 900 °F/2h","","tensile test","10^-3 s^-1",false,"","discussion","Also due to the uniformity of grain boundary a precipitates the % elongation of the alloy remained at 4–6% irrespective of the solution treatment temperature."],["oa:W2325210128","Ti-1Al-8V-5Fe","% elongation",5.0,4.0,6.0,null,"%","room temperature","STA 1,450 °F/1h + 900 °F/2h","","tensile test","10^-3 s^-1",false,"","discussion","Also due to the uniformity of grain boundary a precipitates the % elongation of the alloy remained at 4–6% irrespective of the solution treatment temperature."],["oa:W2339637153","Ti-4Zr-2Mo-2Sn","elongation (%)",10.0,null,null,null,"%","","","","","",false,"","discussion",""],["oa:W2339637153","Ti-4V","elongation (%)",15.0,null,null,null,"%","","","","","",false,"","discussion",""],["oa:W2339637153","Copper","elongation (%)",55.0,null,null,null,"%","","","","","",false,"","discussion",""],["oa:W2339637153","Niobium","elongation (%)",25.0,null,null,null,"%","","","","","",false,"","discussion",""],["oa:W2339637153","Alloy 718","elongation (%)",20.0,null,null,null,"%","","","","","",false,"","discussion",""],["oa:W2341847434","Ti-6Al-4V","strain",100.0,null,null,null,"%","873 K","annealed","","tensile test","1.0×10-4 s-1",false,"out_of_range","methods",""],["oa:W2341847434","Ti-6Al-4V","strain",100.0,null,null,null,"%","873 K","annealed","","tensile test","5.0×10-3 s-1",false,"out_of_range","methods",""],["oa:W2341847434","Ti-6Al-4V","elongation",790.0,null,null,null,"%","873 K","HPT processed, 20 turns","","tensile test","10-4 s-1",false,"out_of_range","methods",""],["oa:W2341847434","Ti-6Al-4V","elongation",790.0,null,null,null,"%","873 K","HPT processed","","tensile test","10-3−10-4 s-1",false,"out_of_range","discussion",""],["oa:W2341847434","Ti-6Al-4V","total elongation",790.0,null,null,null,"%","873K","","","","1.0×10-4 s-1",false,"out_of_range","conclusions",""],["oa:W2343299653","Ti94Ag3Pd3","tensile elongation",10.0,null,null,null,"%","room temperature","as-cast","","tensile test","",false,"","results","The as-cast Ti94Ag3Pd3 alloy had a relatively high tensile strength and ductility (Fig. 1a): across several samples, its average tensile stress was ~850 MPa and its tensile elongation was ~10% (Table 1)."],["oa:W2343299653","Ti94Ag6","ductility",30.0,null,null,null,"%","room temperature","as-cast","","tensile test","",false,"","results","The ductility of Ti94Ag6 was quite high (> 30%), but its strength was only ~460 MPa, close to that of pure Ti31 (Table 1)."],["oa:W2343299653","Ti94Ag3Fe3","tensile elongation",0.5,null,null,null,"%","room temperature","as-cast","","tensile test","",false,"","results","For the Ti94Ag3Fe3 alloy, its tensile strength was ~1060 MPa, but its tensile elongation was only 0.5% (Table 1)."],["oa:W2343299653","Ti94Ag3Pd3","elongation",10.0,null,null,null,"%","room temperature","as-cast","","tensile test","",false,"","results","Its tensile strength (~850 MPa) and elongation (~10%) are relatively high for α -Ti low alloys."],["oa:W2343299653","Ti94Ag3Pd3","plastic elongation",27.0,null,null,null,"%","room temperature","rolled at 1023 K in air","","tensile test","",false,"","discussion","After ordinary rolling at 1023 K in air, its tensile strength and plastic elongation increased to 920 MPa and 27%, respectively."],["oa:W2346883345","CP-Ti Grade 2","Elong. %",12.0,null,null,4.0,"%","room temperature","as-extruded","equiaxed","tensile test","",false,"","methods",""],["oa:W2346883345","CP-Ti Grade 2","Elong. %",6.0,null,null,2.0,"%","room temperature","as-extruded","equiaxed","tensile test","",false,"","methods",""],["oa:W2387773153","Ti-6Al-2Sn-4Zr-6Mo","A%",10.0,null,null,null,"%","","forged at ε = 0.4, cooled at 0.35°C.s⁻¹","","","",false,"","discussion",""],["oa:W2387773153","Ti-6Al-2Sn-4Zr-6Mo","A%",15.0,null,null,null,"%","","forged at ε = 0.4, cooled at 0.7°C.s⁻¹","","","",false,"","discussion",""],["oa:W239166644","Ti-6Al-4V","45%",45.0,null,null,null,"%","","annealed substrate for 1 h at 850°C","","","",false,"","other",""],
