Repository: akhtar07/tisci-explorer

# TiSci Explorer

A read-only, static explorer for **TiSci**, an autonomous research agent for titanium alloys. TiSci reads the
titanium-alloy literature, builds a knowledge graph and a table of measured values, proposes hypotheses where the
graph has gaps, and tests them with DFT (MACE / VASP) and the ICME-lite multiscale chain.

**Live site:** https://akhtar07.github.io/tisci-explorer/

The site has seven sections:

| Section | What it shows |
|---|---|
| Overview | Corpus → graph → facts → hypotheses → verdicts, with the snapshot's counts |
| Worked example | One full loop for W in α-Ti: graph path, hypothesis, novelty check, DFT test, verdict, follow-up, DAMASK |

File: data/facts/other.json (part 13 of 112)
["hal:tel-01752531","Ti-46.5Al","densité de dislocations",286.0,null,null,null,"10^10m^-2","20 °C","quasistatic compression 5 % 20 °C","","","quasistatic",false,"unmapped_property","conclusions",""],["hal:tel-01752531","Ti-46.5Al","densité de dislocations",27.0,null,null,null,"10^10m^-2","450 °C","quasistatic compression 5 % 450 °C","","","quasistatic",false,"unmapped_property","conclusions",""],["hal:tel-01752531","Ti-46.5Al","densité de dislocations",7.0,null,null,null,"10^10m^-2","20 °C","dynamic compression 20 °C","","","2.2e3 s-1",false,"unmapped_property","conclusions",""],["hal:tel-01752531","Ti-46.5Al","densité de dislocations",2.0,null,null,null,"10^10m^-2","400 °C","dynamic compression 400 °C","","","2.2e3 s-1",false,"unmapped_property","conclusions",""],["hal:tel-01754510","TiAl","Phase γ",4.0,null,null,null,"%","","","","","",false,"unmapped_property","conclusions",""],["hal:tel-01754510","TiAl","fβ",1.0,null,null,null,"%","","","","","",false,"unmapped_property","results",""],["hal:tel-01754510","TiAl","fγ",3.0,null,null,null,"%","","","","","",false,"unmapped_property","results",""],["hal:tel-01754510","TiAl","nanolamellar transformation st rich interdendritic regions at 675°C the the dendrite cores",675.0,675.0,675.0,null,"°C","","","","","",false,"unmapped_property","results",""],["hal:tel-01754510","TiAl","sum of contributions",6.4,null,null,null,"107J/m3","","","","","",false,"unmapped_property","discussion",""],["hal:tel-01754510","TiAl","ωdef",1.4,null,null,null,"107J/m3","","","","","",false,"unmapped_property","discussion",""],["hal:tel-01775393","Ti-6Al-4V","β-Phase",32.0,null,null,null,"%","800 °C","as-rolled","equiaxed α","","",false,"unmapped_property","conclusions",""],["hal:tel-01775393","Ti-6Al-4V","β-Phase",33.0,null,null,null,"%","","as-rolled","bimodal","","",false,"unmapped_property","conclusions",""],["hal:tel-01775393","Ti-6Al-4V","Streckgrenze Oo.2%",0.001,null,null,null,"s-1","","as-rolled","","","10⁻³ s⁻¹",false,"unmapped_property","conclusions",""],["hal:tel-01775393","Ti-6Al-4V","Streckgrenze Oo.2%",1.0,null,null,null,"s-1","","as-rolled","","","1 s⁻¹",false,"unmapped_property","conclusions",""],["hal:tel-01775393","Ti-6Al-4V","thermisches Plateau",300.0,null,null,null,"°C","","as-rolled","","","",false,"unmapped_property","conclusions",""],["hal:tel-01775393","Ti-6Al-4V","thermisches Plateau",500.0,null,null,null,"°C","","as-rolled","","","",false,"unmapped_property","conclusions",""],["hal:tel-01775393","Ti-6Al-4V","Verfestigungskoeffizient",0.0,null,null,null,"","300–500 °C","as-rolled","","","",false,"unmapped_property","conclusions",""],["hal:tel-01775770","Beta-Cez","taux",8.0,null,null,null,"%","","","","","",false,"unmapped_property","conclusions",""],["hal:tel-01775770","Beta-Cez","échantillon supplémentaire",5.0,null,null,null,"%","","TN870","","","",false,"unmapped_property","conclusions",""],["hal:tel-01777160","Ti-20V","taille de grain",40.0,null,null,null,"microns","600 °C","hot rolled 80% at 600°C","","","",false,"unmapped_property","conclusions",""],["hal:tel-01798093","","δ1",0.25,null,null,null,"%","","","","","",false,"unmapped_property","conclusions",""],["hal:tel-01798093","","δ2",0.25,null,null,null,"%","","","","","",false,"unmapped_property","conclusions",""],["hal:tel-01798093","","δ3",0.4,null,null,null,"%","","","","","",false,"unmapped_property","conclusions",""],["hal:tel-01913928","Ti-48Al-2W-0.08B","vitesse minimum de fluage",0.0,null,null,null,"s-1","700 °C","","","","",false,"unmapped_property","conclusions",""],["hal:tel-01913928","Ti-48Al-2W-0.08B","résistance exceptionnelle en traction",950.0,null,null,null,"°C","950 °C","","","tensile test","",false,"unmapped_property","conclusions",""],["hal:tel-02094994","","diamètre",25.0,20.0,30.0,null,"µm","","","","optical microscopy","",false,"unmapped_property","conclusions",""],["hal:tel-02094994","","D50",37.5,35.0,40.0,null,"µm","","","","optical microscopy","",false,"unmapped_property","conclusions",""],["hal:tel-02094994","Ti-Nb (binary)","diamètre",20.0,10.0,30.0,null,"µm","","","","optical microscopy","",false,"unmapped_property","conclusions",""],["hal:tel-02094994","Ti-Nb (binary)","diamètre",30.0,20.0,40.0,null,"µm","","","","optical microscopy","",false,"unmapped_property","conclusions",""],["hal:tel-02094994","Ti-Nb (binary)","Paramètre de maille de la phase β (Å)",3.27,null,null,null,"Å","","","","","",false,"unmapped_property","conclusions",""],["hal:tel-02094994","Ti64-Mo","phase β est stabilisée dès 25% Mo",25.0,null,null,null,"%","","","","","",false,"unmapped_property","conclusions",""],["hal:tel-02094994","Ti-Nb (binary)","phase β est stabilisée dès 25% Nb",25.0,null,null,null,"%","","","","","",false,"unmapped_property","conclusions",""],["hal:tel-02094994","","phase β est stable dès 10%",10.0,null,null,null,"%","","","","","",false,"unmapped_property","conclusions",""],["hal:tel-02094994","Ti-Nb (binary)","phase β est stable dès 30% Nb",30.0,null,null,null,"%","","","","","",false,"unmapped_property","conclusions",""],["hal:tel-02094994","Ti64-Mo","la phase β devient majoritaire",25.0,null,null,null,"%","","25% Mo","","","",false,"unmapped_property","conclusions",""],["hal:tel-02094994","","diminution de la résistance mécanique",0.0,null,null,null,"","","","","","",false,"unmapped_property","conclusions",""],["hal:tel-02094994","","intérêt du secteur biomédical",0.0,null,null,null,"","","","","","",false,"unmapped_property","conclusions",""],["hal:tel-02094994","","rupture dans le domaine élastique",0.0,null,null,null,"","","","","tensile test","",false,"unmapped_property","conclusions",""],["hal:tel-02094994","","manque de liaison métallurgique",0.0,null,null,null,"","","","","","",false,"unmapped_property","conclusions",""],["hal:tel-02094994","","composition chimique varie par palier de 25%",0.0,null,null,null,"","","","","","",false,"unmapped_property","conclusions",""],["hal:tel-02094994","","comportement différent",0.0,null,null,null,"","","","","","",false,"unmapped_property","conclusions",""],["hal:tel-02094994","Ti-6Al-4V","microdureté",378.0,null,null,null,"HV0,5","","","","","",false,"unmapped_property","conclusions",""],["hal:tel-02094994","Ti-6Al-4V","microstructure",0.0,null,null,null,"","","","dendritic","","",false,"unmapped_property","conclusions",""],["hal:tel-02094994","Ti-Mo (binary)","microstructure",0.0,null,null,null,"","","","dendritic","","",false,"unmapped_property","conclusions",""],["hal:tel-02094994","Ti-6Al-4V","phase β stabilization",0.0,null,null,null,"","","","","","",false,"unmapped_property","conclusions",""],["hal:tel-02094994","Ti-Mo (binary)","phase β stabilization",0.0,null,null,null,"","","","","","",false,"unmapped_property","conclusions",""],["hal:tel-02094994","","microstructure",0.0,null,null,null,"","","","martensitic α'","","",false,"unmapped_property","conclusions",""],["hal:tel-02094994","","microstructure",0.0,null,null,null,"","","","beta","","",false,"unmapped_property","conclusions",""],["hal:tel-02094994","","microstructure",0.0,null,null,null,"","","","equiaxed","","",false,"unmapped_property","conclusions",""],["hal:tel-02131198","Ti-6Al-4V","conductivité thermique",7.3,null,null,null,"W/mK","","","","","",false,"unmapped_property","conclusions",""],["hal:tel-02131198","Ti-6Al-4V","conductivité thermique",2.0,null,null,null,"W/mK","","","","","",false,"unmapped_property","conclusions",""],["hal:tel-02131198","Ti-6Al-4V","déformation",300.0,null,null,null,"%","","","","","",false,"unmapped_property","conclusions",""],["hal:tel-02131198","Ti-6Al-4V","déformation",100.0,null,null,null,"%","","","","","",false,"unmapped_property","conclusions",""],["hal:tel-02131198","Ti-6Al-4V","déformation",200.0,null,null,null,"%","","","","","",false,"unmapped_property","conclusions",""],["hal:tel-02131198","Ti-6Al-4V","λ",7.3,null,null,null,"W/mK","","","","","",false,"unmapped_property","conclusions",""],["hal:tel-02131198","Ti-6Al-4V","λ",7.3,null,null,null,"W/mK","","","","","",false,"unmapped_property","conclusions",""],["hal:tel-02131198","Ti-6Al-4V","λ",2.0,null,null,null,"W/mK","","","","","",false,"unmapped_property","conclusions",""],["hal:tel-02131198","Ti-6Al-4V","λ",2.0,null,null,null,"W/mK","","","","","",false,"unmapped_property","conclusions",""],["hal:tel-02131198","Ti-6Al-4V","λ",7.3,null,null,null,"W/mK","","","","","",false,"unmapped_property","conclusions",""],["hal:tel-02131198","Ti-6Al-4V","λ",7.3,null,null,null,"W/mK","","","","","",false,"unmapped_property","conclusions",""],["hal:tel-02131198","Ti-6Al-4V","λ",7.3,null,null,null,"W/mK","","","","","",false,"unmapped_property","conclusions",""],["hal:tel-02131198","Ti-6Al-4V","λ",7.3,null,null,null,"W/mK","","","","","",false,"unmapped_property","conclusions",""],["hal:tel-02131198","Ti-6Al-4V","λ",2.0,null,null,null,"W/mK","","","","","",false,"unmapped_property","conclusions",""],["hal:tel-02131198","Ti-6Al-4V","λ",2.0,null,null,null,"W/mK","","","","","",false,"unmapped_property","conclusions",""],["hal:tel-02131198","Ti-6Al-4V","λ",7.3,null,null,null,"W/mK","","","","","",false,"unmapped_property","conclusions",""],["hal:tel-02131198","Ti-6Al-4V","λ",7.3,null,null,null,"W/mK","","","","","",false,"unmapped_property","conclusions",""],["hal:tel-02131198","Ti-6Al-4V","vitesse de déformation maximale",40000.0,null,null,null,"s-1","","","","","",false,"unmapped_property","conclusions",""],["hal:tel-02131198","Ti-6Al-4V","vitesse de déformation moyenne",13000.0,null,null,null,"s-1","","","","","",false,"unmapped_property","conclusions",""],["hal:tel-02131198","Ti-6Al-4V","vitesse de déformation",1.0,null,null,null,"s-1","500 °C","","","","1s-1",false,"unmapped_property","conclusions",""],["hal:tel-02131198","Ti-6Al-4V","vitesse de déformation",1000.0,null,null,null,"s-1","500 °C","","","","103s-1",false,"unmapped_property","conclusions",""],["hal:tel-02131198","Ti-6Al-4V","vitesse de déformation",100000.0,null,null,null,"s-1","500 °C","","","","105s-1",false,"unmapped_property","conclusions",""],["hal:tel-02131198","Ti-6Al-4V","vitesse de déformation",1000.0,null,null,null,"s-1","25 °C","","","","",false,"unmapped_property","conclusions",""],["hal:tel-02131198","Ti-6Al-4V","vitesse de déformation",1000.0,null,null,null,"s-1","500 °C","","","","",false,"unmapped_property","conclusions",""],["hal:tel-02131198","Ti-6Al-4V","vitesse de déformation",1000.0,null,null,null,"s-1","800 °C","","","","",false,"unmapped_property","conclusions",""],["hal:tel-02131198","Ti-6Al-4V","vitesse de déformation",60000.0,null,null,null,"s-1","","","","","",false,"unmapped_property","conclusions",""],["hal:tel-02131198","Ti-6Al-4V","vitesse de déformation",18000.0,null,null,null,"s-1","","","","","",false,"unmapped_property","conclusions",""],["hal:tel-02291113","","contrainte de Von Mises",2000.0,null,null,null,"MPa","","","","CPFEM prediction","",true,"unmapped_property","conclusions",""],["hal:tel-02291113","","contrainte de Von Mises",3000.0,null,null,null,"MPa","","","","CPFEM prediction","",true,"unmapped_property","conclusions",""],["hal:tel-02499543","Ti-5Al-2Sn-2Zr-4Mo-4Cr","paramètres de maille a α, c α et a β",1.04,null,null,null,"10^-5K^-1","20–370 °C","","","","",false,"unmapped_property","conclusions",""],["hal:tel-02499543","Ti-5Al-2Sn-2Zr-4Mo-4Cr","coefficients de dilatation",1.04,null,null,null,"10^-5K^-1","20–370 °C","","","","",false,"unmapped_property","conclusions",""],["hal:tel-02499543","Ti-5Al-2Sn-2Zr-4Mo-4Cr","coefficients de dilatation",1.1,null,null,null,"10^-5K^-1","20–370 °C","","","","",false,"unmapped_property","conclusions",""],["hal:tel-02499543","Ti-5Al-2Sn-2Zr-4Mo-4Cr","coefficients de dilatation",1.09,null,null,null,"10^-5K^-1","20–370 °C","","","","",false,"unmapped_property","conclusions",""],["hal:tel-02499543","Ti-5Al-2Sn-2Zr-4Mo-4Cr","fraction volumique de grains primaire",35.0,33.0,37.0,2.0,"%","","revenu 1 °C.s⁻¹ à 620 °C","Colonies 35%","","",false,"unmapped_property","conclusions",""],["hal:tel-02499543","Ti-5Al-2Sn-2Zr-4Mo-4Cr","fraction volumique de grains secondaire",30.0,26.0,34.0,4.0,"%","","revenu 1 °C.s⁻¹ à 620 °C","Colonies 35%","","",false,"unmapped_property","conclusions",""],["hal:tel-02499543","Ti-5Al-2Sn-2Zr-4Mo-4Cr","fraction volumique de grains primaire",47.0,45.0,49.0,2.0,"%","","revenu 1 °C.s⁻¹ à 620 °C","Intragranulaire 35%","","",false,"unmapped_property","conclusions",""],["hal:tel-02499543","Ti-5Al-2Sn-2Zr-4Mo-4Cr","fraction volumique de grains secondaire",17.0,13.0,21.0,4.0,"%","","revenu 1 °C.s⁻¹ à 620 °C","Intragranulaire 35%","","",false,"unmapped_property","conclusions",""],["hal:tel-02499543","Ti-5Al-2Sn-2Zr-4Mo-4Cr","fraction volumique de grains primaire",52.0,50.0,54.0,2.0,"%","","revenu 1 °C.s⁻¹ à 620 °C","Intragranulaire 45%","","",false,"unmapped_property","conclusions",""],["hal:tel-02499543","Ti-5Al-2Sn-2Zr-4Mo-4Cr","fraction volumique de grains secondaire",12.0,8.0,16.0,4.0,"%","","revenu 1 °C.s⁻¹ à 620 °C","Intragranulaire 45%","","",false,"unmapped_property","conclusions",""],["hal:tel-02499543","Ti-5Al-2Sn-2Zr-4Mo-4Cr","dureté",35.0,null,null,null,"%","","","intragranular","","",false,"unmapped_property","discussion",""],["hal:tel-02499543","Ti-5Al-2Sn-2Zr-4Mo-4Cr","limite d'élasticité",3.5,null,null,null,"%","","","","tensile test","2 mm.min-1",false,"unmapped_property","conclusions",""],["hal:tel-02499543","Ti-5Al-2Sn-2Zr-4Mo-4Cr","contrainte maximale",7.0,null,null,null,"%","","","","tensile test","2 mm.min-1",false,"unmapped_property","conclusions",""],["hal:tel-02499543","Ti-5Al-2Sn-2Zr-4Mo-4Cr","limite d'élasticité",3.0,null,null,null,"%","","","colonies 35%","","",false,"unmapped_property","conclusions",""],["hal:tel-02499543","Ti-5Al-2Sn-2Zr-4Mo-4Cr","contrainte maximale",5.0,null,null,null,"%","","","colonies 35%","","",false,"unmapped_property","conclusions",""],["hal:tel-02499543","Ti-5Al-2Sn-2Zr-4Mo-4Cr","limite d'élasticité",4.0,null,null,null,"%","","","intragranulaire 45%","","",false,"unmapped_property","conclusions",""],["hal:tel-02499543","Ti-5Al-2Sn-2Zr-4Mo-4Cr","contrainte maximale",5.0,null,null,null,"%","","","intragranulaire 45%","","",false,"unmapped_property","conclusions",""],["hal:tel-02499543","Ti-5Al-2Sn-2Zr-4Mo-4Cr","limite d'élasticité",6.0,null,null,null,"%","","","intragranulaire 45%","","",false,"unmapped_property","conclusions",""],["hal:tel-02499543","Ti-5Al-2Sn-2Zr-4Mo-4Cr","contrainte maximale",9.0,null,null,null,"%","","","intragranulaire 45%","","",false,"unmapped_property","conclusions",""],["hal:tel-02499543","Ti-5Al-2Sn-2Zr-4Mo-4Cr","écart",20.0,null,null,null,"MPa","","","","","",false,"unmapped_property","conclusions",""],["hal:tel-02499543","Ti-5Al-2Sn-2Zr-4Mo-4Cr","Rpo,2",5.0,null,null,null,"%","","","intragranular 35%","","",false,"unmapped_property","conclusions",""],["hal:tel-02499543","Ti-5Al-2Sn-2Zr-4Mo-4Cr","Rm",5.0,null,null,null,"%","","","intragranular 35%","","",false,"unmapped_property","conclusions",""],["hal:tel-02499543","Ti-5Al-2Sn-2Zr-4Mo-4Cr","limite d'élasticité",100.0,null,null,null,"%","","non vieilli","","","",false,"unmapped_property","conclusions",""],["hal:tel-02499543","Ti-5Al-2Sn-2Zr-4Mo-4Cr","limite d'élasticité",100.0,null,null,null,"%","","vieilli 1000 h à 400 °C","colonies 35%","","",false,"unmapped_property","conclusions",""],["hal:tel-02499543","Ti-5Al-2Sn-2Zr-4Mo-4Cr","teneurs des éléments solutés",3.7,null,null,null,"%","","","standard","","",false,"unmapped_property","discussion",""],["hal:tel-02499543","Ti-5Al-2Sn-2Zr-4Mo-4Cr","teneurs des éléments solutés",4.1,null,null,null,"%","","","standard","","",false,"unmapped_property","discussion",""],["hal:tel-02499543","Ti-5Al-2Sn-2Zr-4Mo-4Cr","teneurs",3.7,null,null,null,"%","","","standard","","",false,"unmapped_property","discussion",""],["hal:tel-02499543","Ti-5Al-2Sn-2Zr-4Mo-4Cr","teneurs",4.1,null,null,null,"%","","","standard","","",false,"unmapped_property","discussion",""],["hal:tel-02499543","Ti-5Al-2Sn-2Zr-4Mo-4Cr","Colonies",35.0,null,null,null,"%","","revenu à 620 °C, vitesse de chauffage de 1 °C.s⁻¹","","","",false,"unmapped_property","conclusions",""],["hal:tel-02499543","Ti-5Al-2Sn-2Zr-4Mo-4Cr","Intragranulaire",35.0,null,null,null,"%","","revenu à 620 °C, vitesse de chauffage de 1 °C.s⁻¹","","","",false,"unmapped_property","conclusions",""],["hal:tel-02558288","Ti-6Al-4V","Moyenne des contraintes dans V",37.5,37.5,37.5,null,"MPa","","","","","",false,"unmapped_property","conclusions",""],["hal:tel-02558288","Ti-6Al-4V","Max",37.5,37.5,37.5,null,"MPa","","","","","",false,"unmapped_property","conclusions",""],["hal:tel-02558288","Ti-6Al-4V","Min",0.0,0.0,0.0,null,"MPa","","","","","",false,"unmapped_property","conclusions",""],["hal:tel-02558288","Ti-6Al-4V","contrainte moyenne",3.94,3.94,3.94,null,"MPa","","","","","",false,"unmapped_property","conclusions",""],["hal:tel-02558288","Ti-6Al-4V","contrainte moyenne",4.76,4.76,4.76,null,"MPa","","","","","",false,"unmapped_property","conclusions",""],["hal:tel-02558288","Ti-6Al-4V","première fréquence propre",743.0,null,null,null,"Hz","","","","expérimentale","",false,"unmapped_property","conclusions",""],["hal:tel-02558288","Ti-6Al-4V","première fréquence propre",1459.0,null,null,null,"Hz","","","","expérimentale","",false,"unmapped_property","conclusions",""],["hal:tel-02558288","Ti-6Al-4V","première fréquence propre",2780.0,null,null,null,"Hz","","","","expérimentale","",false,"unmapped_property","conclusions",""],["hal:tel-02558288","Ti-6Al-4V","première fréquence propre",4601.0,null,null,null,"Hz","","","","expérimentale","",false,"unmapped_property","conclusions",""],["hal:tel-02559513","Ti-5Al-2Sn-2Zr-4Mo-4Cr","vitesse d'allongement",23.0,null,null,null,"nm/s","810°C","isothermal transformation at 810°C","","","",true,"unmapped_property","conclusions",""],["hal:tel-02559513","Ti-5Al-2Sn-2Zr-4Mo-4Cr","vitesse d'épaississement",4.8,null,null,null,"nm/s","810°C","isothermal transformation at 810°C","","","",true,"unmapped_property","conclusions",""],["hal:tel-03023834","Ti-6Al-4V","Lankford coefficients",0.0,null,null,null,"","25 °C","","","","1e-3 s-1",false,"unmapped_property","methods",""],["hal:tel-03023834","Ti-6Al-4V","isotropic and kinematic contributions",0.0,null,null,null,"","25 °C","","","","5e-4 s-1",false,"unmapped_property","methods",""],["hal:tel-03117797","Ti-6Al-4V","usure",1.5,null,null,null,"mm3","","","","","",false,"unmapped_property","conclusions",""],["hal:tel-03117797","Ti6Al4V + CoCrAlYSiBN","usure",1.0,null,null,null,"mm3","","","","","",false,"unmapped_property","conclusions",""],["hal:tel-03117797","Ti6Al4V + CuNiIn","usure",0.5,null,null,null,"mm3","","","","","",false,"unmapped_property","conclusions",""],["hal:tel-03117797","Ti6Al4V + MAO","usure",2.5,null,null,null,"mm3","","","","","",false,"unmapped_property","conclusions",""],["hal:tel-03176365","","résistance à la fatigue",8.0,8.0,8.0,null,"%","","SMAT cryogenic vs SMAT ambient","","","",false,"unmapped_property","conclusions",""],["hal:tel-03176365","","résistance en fatigue",8.0,null,null,null,"%","","SMAT-CT","","","",false,"unmapped_property","discussion",""],["hal:tel-03176365","","résistance en fatigue",8.0,null,null,null,"%","","SMAT-CT","","","",false,"unmapped_property","conclusions",""],["hal:tel-03176365","2024","dureté",13.0,null,null,null,"%","","S10+A","","","",false,"unmapped_property","discussion",""],["hal:tel-03176365","2024","dureté",27.0,null,null,null,"%","","A+S10","","","",false,"unmapped_property","discussion",""],["hal:tel-03176365","","contraintes",25.0,null,null,null,"%","","A+S","","","",false,"unmapped_property","discussion",""],["hal:tel-03176365","","amplitude de contrainte",40.0,null,null,null,"%","","","","","",false,"unmapped_property","discussion",""],["hal:tel-03176365","","contrainte",30.0,null,null,null,"%","","","","","",false,"unmapped_property","discussion",""],["hal:tel-03335527","CP-Ti Grade 2","volume strain",21.0,null,null,null,"%","","","","","",false,"unmapped_property","methods",""],["hal:tel-03335527","CP-Ti Grade 2","misfit strain",-6.0,null,null,null,"%","","","","","",false,"unmapped_property","methods",""],["hal:tel-03335527","CP-Ti Grade 2","misfit strain",5.5,null,null,null,"%","","","","","",false,"unmapped_property","methods",""],["hal:tel-03335527","CP-Ti Grade 2","misfit strain",21.8,null,null,null,"%","","","","","",false,"unmapped_property","methods",""],["hal:tel-03335527","CP-Ti Grade 2","maximum load cell",1.0,null,null,null,"kN","","annealed at 800 °C for 3 h","","tensile test","200 μm/min",false,"unmapped_property","methods",""],["hal:tel-03702758","Ti-5Al-5Mo-5V-3Cr","FWHM du pic de diﬀraction {200}β",0.015,null,null,null,"rad","","continuous cooling at 0.05°C/s","","","",true,"unmapped_property","conclusions",""],["hal:tel-03702758","Natis 1","teneur en oxygène",0.16,null,null,null,"%","","","","","",false,"unmapped_property","conclusions",""],["hal:tel-03702758","Natis 1","teneur en oxygène",0.22,null,null,null,"%","","","","","",false,"unmapped_property","conclusions",""],["hal:tel-03702758","","ajout ﬁctif d’oxygène",0.06,null,null,null,"%","","","","","",false,"unmapped_property","conclusions",""],["hal:tel-03702758","Ti-5Al-5Mo-5V-3Cr","teneur massique en oxygène à ajouter",0.06,null,null,null,"%","","","","","",false,"unmapped_property","conclusions",""],["hal:tel-03702758","Natis 2","teneur massique en oxygène à ajouter",0.01,null,null,null,"%","","","","","",false,"unmapped_property","conclusions",""],["hal:tel-03702758","Ti-5Al-5Mo-5V-3Cr","αT",0.0,null,null,null,"K-1","room temperature to 450°C","","","","",false,"unmapped_property","conclusions",""],["hal:tel-03702758","Natis 1","αT",0.0,null,null,null,"K-1","room temperature to 450°C","","","","",false,"unmapped_property","conclusions",""],["hal:tel-03702758","Natis 2","αT",0.0,null,null,null,"K-1","room temperature to 450°C","","","","",false,"unmapped_property","conclusions",""],["hal:tel-03702758","Ti-5Al-5Mo-5V-3Cr","αT",0.0001,null,null,null,"K-1","620–820°C","","","regression","",false,"unmapped_property","conclusions",""],["hal:tel-03702758","Ti-5Al-5Mo-5V-3Cr","αT",0.0,null,null,null,"K-1","820–900°C","","","regression","",false,"unmapped_property","conclusions",""],["hal:tel-03702758","","R2",0.95,null,null,null,"","","","","","",false,"unmapped_property","conclusions",""],["hal:tel-03702758","Ti-5Al-5Mo-5V-3Cr","comparaison calcul/expérience",0.0,null,null,null,"","","","","","",true,"unmapped_property","conclusions",""],["hal:tel-03702758","Ti-5Al-5Mo-5V-3Cr","morphologie",0.0,null,null,null,"","750°C","","αGB + αWGB","","",true,"unmapped_property","conclusions",""],["hal:tel-03702758","","vitesses de refroidissement",0.01,null,null,null,"°C/s","","","","","",false,"unmapped_property","conclusions",""],["hal:tel-03702758","","vitesses de refroidissement",0.75,null,null,null,"°C/s","","","","","",false,"unmapped_property","conclusions",""],["hal:tel-03702758","Ti-5Al-5Mo-5V-3Cr","amplitude maximale de variation relative de la résistivité électrique",4.0,null,null,null,"%","","","","","",false,"unmapped_property","conclusions",""],["hal:tel-03702758","Natis 1","épaisseur de la couche de phase αcase",105.0,null,null,null,"µm","","","","","",false,"unmapped_property","conclusions",""],["hal:tel-03702758","Natis 2","épaisseur de la couche de phase αcase",170.0,null,null,null,"µm","","","","","",false,"unmapped_property","conclusions",""],["hal:tel-03702758","Natis 2","temps passé à chaud entre la température de mise en solution et 830°C",133.3,null,null,null,"","","","","","",false,"unmapped_property","conclusions",""],["hal:tel-03702758","Natis 2","volume de l’échantillon contenant de la phase αcase avant l’augmentation significative de la résistivité électrique",23.0,null,null,null,"%","","","","","",false,"unmapped_property","conclusions",""],["hal:tel-03702758","Natis 1","volume de l’échantillon contenant de la phase αcase avant l’augmentation significative de la résistivité électrique",11.0,null,null,null,"%","","","","","",false,"unmapped_property","conclusions",""],["hal:tel-03702758","","plage de température où se forme la phase métastable ωath",500.0,500.0,25.0,null,"°C","","","","","",false,"unmapped_property","conclusions",""],["hal:tel-03702758","Ti-5Al-5Mo-5V-3Cr","macro-dureté Vickers",400.0,null,null,null,"HV30","","","","","",false,"unmapped_property","conclusions",""],["hal:tel-03702758","Natis 1","macro-dureté Vickers",425.0,null,null,null,"HV30","","","","","",false,"unmapped_property","conclusions",""],["hal:tel-03702758","Natis 2","macro-dureté Vickers",425.0,null,null,null,"HV30","","","","","",false,"unmapped_property","conclusions",""],["hal:tel-03702758","Ti-5Al-5Mo-5V-3Cr","macro-dureté Vickers",400.0,null,null,null,"HV30","","","","","",false,"unmapped_property","conclusions",""],["hal:tel-03702758","Natis 1","macro-dureté Vickers",425.0,null,null,null,"HV30","","","","","",false,"unmapped_property","conclusions",""],["hal:tel-03702758","Natis 2","macro-dureté Vickers",425.0,null,null,null,"HV30","","","","","",false,"unmapped_property","conclusions",""],["hal:tel-03702758","Ti-5Al-5Mo-5V-3Cr","coeﬃcient de contraction thermique αTβ",1.1,null,null,null,"10-5K-1","","","","","",false,"unmapped_property","conclusions",""],["hal:tel-03702758","Ti-5Al-5Mo-5V-3Cr","coeﬃcient de contraction thermique αTα",0.0,null,null,null,"K-1","","","","","",false,"unmapped_property","conclusions",""],["hal:tel-03702758","Ti-5Al-5Mo-5V-3Cr","αTβ",0.0,null,null,null,"K-1","","","","","",false,"unmapped_property","conclusions",""],["hal:tel-03702758","Ti-5Al-5Mo-5V-3Cr","αTβ",0.0,null,null,null,"K-1","","","","","",false,"unmapped_property","conclusions",""],["hal:tel-03702758","Ti-5Al-5Mo-5V-3Cr","coeﬃcient de contraction thermique",0.0,null,null,null,"K-1","","","","","",false,"unmapped_property","conclusions",""],["hal:tel-03702758","Ti-5Al-5Mo-5V-3Cr","αTα",0.0,null,null,null,"K-1","","","","","",false,"unmapped_property","conclusions",""],["hal:tel-03702758","Ti-5Al-5Mo-5V-3Cr","δaβ",-0.62,null,null,null,"%","650°C","isothermal hold at 650°C","","calculation","",true,"unmapped_property","conclusions",""],["hal:tel-03702758","Ti-5Al-5Mo-5V-3Cr","δaβ",-0.73,null,null,null,"%","650°C","isothermal hold at 650°C","","in situ DRXHE","",false,"unmapped_property","conclusions",""],["hal:tel-03702758","Natis 1","ραpn",5.3,null,null,0.1,"#×10-2/µm2","","nodules 700°C","","","",false,"unmapped_property","conclusions",""],["hal:tel-03702758","Natis 1","fαpn",40.5,null,null,1.5,"%mass.","","nodules 700°C","","","",false,"unmapped_property","conclusions",""],["hal:tel-03702758","Natis 2","ραpn",41.0,null,null,4.4,"#×10-2/µm2","","nodules 700°C","","","",false,"unmapped_property","conclusions",""],["hal:tel-03702758","Natis 2","fαpn",44.0,null,null,2.5,"%mass.","","nodules 700°C","","","",false,"unmapped_property","conclusions",""],["hal:tel-03702758","Natis 1","β",81.5,80.5,82.5,1.0,"%","","nodules 800°C","","DRXHE post mortem","",false,"unmapped_property","conclusions",""],["hal:tel-03702758","Natis 2","β",80.0,79.0,81.0,1.0,"%","","nodules 800°C","","DRXHE post mortem","",false,"unmapped_property","conclusions",""],["hal:tel-03702758","Natis 1","β",55.5,54.5,56.5,1.0,"%","","nodules 700°C","","DRXHE post mortem","",false,"unmapped_property","conclusions",""],["hal:tel-03702758","Natis 2","β",57.0,56.0,58.0,1.0,"%","","nodules 700°C","","DRXHE post mortem","",false,"unmapped_property","conclusions",""],["hal:tel-03702758","","aβ global",3.235,null,null,0.001,"Å","700 °C","","","","",false,"unmapped_property","conclusions",""],["hal:tel-03702758","","aβ global",3.217,null,null,0.001,"Å","700 °C","","","","",false,"unmapped_property","conclusions",""],["hal:tel-03702758","","aβ global",3.239,null,null,0.001,"Å","610 °C","","","","",false,"unmapped_property","conclusions",""],["hal:tel-03702758","","aβ global",3.222,null,null,0.001,"Å","610 °C","","","","",false,"unmapped_property","conclusions",""],["hal:tel-03702758","","aβ global",3.22,null,null,0.001,"Å","610 °C","","","","",false,"unmapped_property","conclusions",""],["hal:tel-03702758","","aβ global",3.242,null,null,0.001,"Å","","","","","",false,"unmapped_property","conclusions",""],["hal:tel-03767643","Ti-6Al-4V","densité",4420.0,null,null,null,"Kg.m-3","","","","","",false,"unmapped_property","conclusions",""],["hal:tel-03767643","Ti-6Al-4V","vitesse de refroidissement",410.0,null,null,null,"°C.s-1","","","","","",false,"unmapped_property","conclusions",""],["hal:tel-03767643","Ti-6Al-4V","vitesse de refroidissement",20.0,null,null,null,"°C.s-1","","","","","",false,"unmapped_property","conclusions",""],["hal:tel-04584739","Ti6244S","al_equivalent",0.55,null,null,null,"%at.","","","","","",false,"unmapped_property","conclusions",""],["hal:tel-04584739","Ti6244S2","al_equivalent",1.1,null,null,null,"%at.","","","","","",false,"unmapped_property","conclusions",""],["hal:tel-04584739","Ti6244SV650","quantité de silicium en solution solide",0.13,null,null,null,"%at.","","","","","",false,"unmapped_property","conclusions",""],["hal:tel-04584739","Ti6244S2V650","quantité de silicium en solution solide",0.22,null,null,null,"%at.","","","","","",false,"unmapped_property","conclusions",""],["hal:tel-04584739","","limite de solubilité",0.18,null,null,null,"%at.","","","","","",false,"unmapped_property","conclusions",""],["hal:tel-04584739","Ti6244S","quantité de silicium",0.1,null,null,null,"%at.","","","","","",false,"unmapped_property","conclusions",""],["hal:tel-04584739","Ti6244S2","quantité de silicium",0.65,null,null,null,"%at.","","","","","",false,"unmapped_property","conclusions",""],["hal:tel-04584739","","quantité de silicium égale dans les phases α et β",0.16,null,null,null,"%at.","","","","","",false,"unmapped_property","conclusions",""],["hal:tel-04584739","","teneur en silicium",0.1,null,null,null,"%mass.","","","","","",false,"unmapped_property","conclusions",""],["hal:tel-04584739","","limite de solubilité",0.1,null,null,null,"%mass.","","","","","",false,"unmapped_property","conclusions",""],["hal:tel-04584739","","limite de solubilité",0.16,null,null,null,"%at.","","","","","",false,"unmapped_property","conclusions",""],["hal:tel-04584739","","solubilité maximale du Si dans α",0.45,null,null,null,"%","","","","","",false,"unmapped_property","conclusions",""],["hal:tel-04584739","","solubilité maximale du Si dans β",3.0,null,null,null,"%","","","","","",false,"unmapped_property","conclusions",""],["hal:tel-04584739","","limite de solubilité des phases α et β",0.16,null,null,null,"%at.","","","","","",false,"unmapped_property","conclusions",""],["hal:tel-04584739","Ti6244S2","limite d'élasticité (Rp0,2)",10.0,null,null,null,"%","20 °C","as-received","","tensile test","2×10−4 s−1",false,"unmapped_property","conclusions",""],["hal:tel-04584739","Ti6244S2","résistance mécanique (Rm)",10.0,null,null,null,"%","20 °C","as-received","","tensile test","2×10−4 s−1",false,"unmapped_property","conclusions",""],["hal:tel-04584739","Ti6244S2","limite d'élasticité",10.0,null,null,null,"%","650 °C","as-received","","tensile test","2×10−4 s−1",false,"unmapped_property","conclusions",""],["hal:tel-04584739","Ti6244S","limite d'élasticité",3.0,null,null,null,"%","20 °C","as-received","","tensile test","2×10−4 s−1",false,"unmapped_property","conclusions",""],["hal:tel-04584739","Ti6244S","résistance mécanique",3.0,null,null,null,"%","20 °C","as-received","","tensile test","2×10−4 s−1",false,"unmapped_property","conclusions",""],["hal:tel-04584739","Ti6244S","limite d'élasticité",3.0,null,null,null,"%","650 °C","as-received","","tensile test","2×10−4 s−1",false,"unmapped_property","conclusions",""],["hal:tel-04584739","Ti6244S2","limite d'élasticité",5.0,null,null,null,"%","20 °C","as-received","","tensile test","2×10−4 s−1",false,"unmapped_property","conclusions",""],["hal:tel-04584739","Ti6244S2","résistance mécanique",5.0,null,null,null,"%","20 °C","as-received","","tensile test","2×10−4 s−1",false,"unmapped_property","conclusions",""],["hal:tel-04584739","Ti6244S","limite d'élasticité",5.0,null,null,null,"%","650 °C","as-received","","tensile test","2×10−4 s−1",false,"unmapped_property","conclusions",""],["hal:tel-04584739","Ti-6Al-2Sn-4Zr-2Mo","vitesse de fluage",0.0,null,null,null,"s-1","500 °C","","","creep test","",false,"unmapped_property","discussion",""],["hal:tel-04584739","Ti6242S2","vitesse de fluage",0.0,null,null,null,"s-1","500 °C","","","creep test","",false,"unmapped_property","discussion",""],["hal:tel-04584739","Ti-6Al-2Sn-4Zr-2Mo","vitesse de déformation",0.0,null,null,null,"s-1","650 °C","","","creep test","",false,"unmapped_property","discussion",""],["hal:tel-04584739","Ti6242S2","vitesse de déformation",0.0,null,null,null,"s-1","650 °C","","","creep test","",false,"unmapped_property","discussion",""],["hal:tel-04584739","","silicon content",0.16,null,null,null,"%atomique","","","","","",false,"unmapped_property","conclusions",""],["hal:tel-04608024","T35 (Grade 1)","essais de formabilité",1.0,1.0,1.0,null,"mm","","","","","",false,"unmapped_property","conclusions",""],["hal:tel-04608024","T40","tôles",0.8,0.8,0.8,null,"mm","","","","","",false,"unmapped_property","methods",""],["hal:tel-04700286","TA3V","LAGB",36.2,36.2,36.2,7.3,"%","","as-initial","","","",false,"unmapped_property","conclusions",""],["hal:tel-04700286","TA3V","fraction de phase β",5.1,5.1,5.1,0.2,"%","","as-initial","","ImageJ post-processing","",false,"unmapped_property","conclusions",""],["hal:tel-04700286","TA3V","fraction de phase β",0.04,0.04,0.04,null,"%","","as-initial","","EBSD analysis","",false,"unmapped_property","conclusions",""],["hal:tel-04700286","TA3V","IT",3.5,3.5,3.5,null,"","","as-initial","","","",false,"unmapped_property","conclusions",""],["hal:tel-04700286","TA3V","IT",3.55,3.55,3.55,null,"","","as-initial","","","",false,"unmapped_property","conclusions",""],["hal:tel-04700286","TA3V","LAGB",33.1,33.1,33.1,1.8,"%","","as-initial","","","",false,"unmapped_property","conclusions",""],["hal:tel-04700286","","fraction of grain with diameter > 10 µm",24.5,null,null,null,"%","","","","","",false,"unmapped_property","conclusions",""],["hal:tel-04700286","","fraction of grain with diameter < 2 µm",23.0,null,null,null,"%","","875 °C 0.5 h","","","",false,"unmapped_property","conclusions",""],["hal:tel-04700286","","fraction of grain with GOS > 1°",6.0,null,null,null,"%","","","","","",false,"unmapped_property","conclusions",""],["hal:tel-04700286","TA3V","diamètre des grains",3.7,3.1,4.3,0.6,"%","","annealed (3 h at 875 °C)","equiaxed","","",false,"unmapped_property","conclusions",""],["hal:tel-04700286","TA3V","quantité de grains avec un GOS > 1◦",0.9,0.7,1.1,0.2,"%","","annealed (3 h at 875 °C)","","","",false,"unmapped_property","conclusions",""],["hal:tel-04700286","TA3V","Rm",17.8,null,null,null,"%","room temperature","75% DL + 875°C/3h","","tensile test","",false,"unmapped_property","conclusions",""],["hal:tel-04700286","TA3V","Rm",25.4,null,null,null,"%","room temperature","75% DT + 875°C/3h","","tensile test","",false,"unmapped_property","conclusions",""],["hal:tel-04935503","TNM TiAl","Al (% at)",41.1,null,null,0.33,"%at","","","","","",false,"unmapped_property","methods",""],["hal:tel-04935503","TNM TiAl","Mo (% at)",1.9,null,null,0.03,"%at","","","","","",false,"unmapped_property","methods",""],["hal:tel-04935503","TNM TiAl","B (% at)",0.0,null,null,null,"%at","","","","","",false,"unmapped_property","methods",""],["hal:tel-04935503","TNM TiAl","β",52.4,null,null,0.3,"%at","","","","","",false,"unmapped_property","methods",""],["hal:tel-04935503","TNM TiAl","γ in β (lamellae)",50.6,null,null,0.37,"%at","","","","","",false,"unmapped_property","methods",""],["hal:tel-05519365","Ti-6Al-4V","´ecart-type en contrainte",16.6,null,null,null,"MPa","","","","","",false,"unmapped_property","conclusions",""],["hal:tel-05519365","Ti-6Al-4V","taille de la macrofissure",18.0,null,null,null,"mm","","","","","",false,"unmapped_property","conclusions",""],["hal:tel-05519365","Ti-6Al-4V","taille de la macrofissure",3.5,3.0,4.0,null,"mm","","","","","",false,"unmapped_property","conclusions",""],["hal:tel-05519365","Ti-6Al-4V","pas choisi",15.0,null,null,null,"MPa","","","","","",false,"unmapped_property","conclusions",""],["hal:tel-05519365","Ti-6Al-4V","m´ethode de l’escalier",28.0,null,null,null,"MPa","","","","","",false,"unmapped_property","conclusions",""],["hal:tel-05519365","Ti-6Al-4V","´ecart-type",34.0,null,null,null,"MPa","","","","","",false,"unmapped_property","conclusions",""],["hal:tel-05519365","Ti-6Al-4V","´ecart-type en contrainte",8.5,null,null,null,"MPa","","","","","",false,"unmapped_property","conclusions",""],["hal:tel-05519365","Ti-6Al-4V","dur´ees de vie",450.0,null,null,null,"MPa","","","","","",false,"unmapped_property","conclusions",""],["hal:tel-05519365","Ti-6Al-4V","σ∗",563.0,null,null,null,"MPa","","","","","",true,"unmapped_property","conclusions",""],["hal:tel-05519365","Ti-6Al-4V","Dur´ees de vie",700.0,null,null,null,"MPa","","","","","",false,"unmapped_property","conclusions",""],["hal:tel-05703609","Ti-6Al-4V","2a",165.0,null,null,null,"µm","","","","fatigue crack propagation","",false,"unmapped_property","methods",""],["hal:tel-05703609","Ti-6Al-4V","maximum standard deviation",3.4,null,null,3.4,"MPa","","","","","",false,"unmapped_property","methods",""],["hal:tel-05703609","Ti-6Al-4V","stress drop",5400000.0,null,null,null,"cycles","","","","","",false,"unmapped_property","methods",""],["hal:tel-05703609","Ti-6Al-4V","stress drop",5400000.0,null,null,null,"cycles","","","","","",false,"unmapped_property","methods",""],["hal:tel-05703609","Ti-6Al-4V","dimensions",120.0,null,null,null,"mm","","","","","",false,"unmapped_property","methods",""],["hal:tel-05703609","Ti-6Al-4V","heat treatment",730.0,null,null,null,"°C","","","","","",false,"unmapped_property","methods",""],["hal:tel-05703609","Ti-6Al-4V","heat treatment",940.0,null,null,null,"°C","","","","","",false,"unmapped_property","methods",""],["hal:tel-05703609","Ti-6Al-4V","heat treatment",650.0,null,null,null,"°C","","","","","",false,"unmapped_property","methods",""],["hal:tel-05703609","Ti-6Al-4V","roughness parameters",3.0,null,null,null,"","","","","ASTM F3624-23","",false,"unmapped_property","methods",""],["hal:tel-05703609","Ti-6Al-4V","maximum temperature increase",5.0,null,null,null,"°C","","","","thermal observation","",false,"unmapped_property","methods",""],["hal:tel-05703609","Ti-6Al-4V","crack propagation length",125.0,100.0,150.0,null,"µm","","as-built SLM","","","",false,"unmapped_property","methods",""],["hal:tel-05703609","Ti-6Al-4V","crack propagation length",50.0,50.0,50.0,null,"µm","","as-built SLM","","","",false,"unmapped_property","methods",""],["hal:tel-05703609","Ti-6Al-4V","crack propagation length",50.0,50.0,50.0,null,"µm","","as-built SLM","","","",false,"unmapped_property","methods",""],["hal:tel-05703609","Ti-6Al-4V","crack propagation length",50.0,50.0,50.0,null,"µm","","as-built SLM","","","",false,"unmapped_property","methods",""],["hal:tel-05703609","Ti-6Al-4V","size",232.0,90.0,400.0,null,"µm","","as-built SLM","","","",false,"unmapped_property","results_discussion",""],["hal:tel-05703609","Ti-6Al-4V","√area",232.0,null,null,null,"µm","","as-built SLM","","","",false,"unmapped_property","results_discussion",""],["hal:tel-05703609","Ti-6Al-4V","√area",130.0,50.0,260.0,null,"µm","","chemically etched","","","",false,"unmapped_property","results_discussion",""],["hal:tel-05703609","Ti-6Al-4V","√area",72.0,25.0,150.0,null,"µm","","mirror polished","","","",false,"unmapped_property","results_discussion",""],["hal:tel-05703609","Ti-6Al-4V","√area",217.0,27.0,407.0,null,"µm","","","","","",false,"unmapped_property","results_discussion",""],["hal:tel-05703609","L-PBF Ti-6Al-4V","√area",93.0,null,null,null,"µm","","as-built SLM","","","",false,"unmapped_property","discussion",""],["hal:tel-05703609","L-PBF Ti-6Al-4V","√area",407.0,null,
