Repository: akhtar07/tisci-explorer

# TiSci Explorer

A read-only, static explorer for **TiSci**, an autonomous research agent for titanium alloys. TiSci reads the
titanium-alloy literature, builds a knowledge graph and a table of measured values, proposes hypotheses where the
graph has gaps, and tests them with DFT (MACE / VASP) and the ICME-lite multiscale chain.

**Live site:** https://akhtar07.github.io/tisci-explorer/

The site has seven sections:

| Section | What it shows |
|---|---|
| Overview | Corpus → graph → facts → hypotheses → verdicts, with the snapshot's counts |
| Worked example | One full loop for W in α-Ti: graph path, hypothesis, novelty check, DFT test, verdict, follow-up, DAMASK |

File: data/facts/porosity.json (part 13 of 17)
of a 300 s delay."],["oa:W4400366093","Ti-6Al-4V","porosity",0.53,null,null,null,"%","","as-built SLM","","","",false,"","results","The porosity of the as-built Ti6Al4V alloy (0.53%) is higher than that of the as-cast Ti6Al4V alloy (0.35%)."],["oa:W4400366093","Ti-6Al-4V","porosity",0.35,null,null,null,"%","","as-cast","","","",false,"","results","The porosity of the as-built Ti6Al4V alloy (0.53%) is higher than that of the as-cast Ti6Al4V alloy (0.35%)."],["oa:W4400366093","Ti-6Al-4V","porosity",0.1,null,null,null,"","","as-built","martensitic α'","","",false,"unit_missing","conclusions","Furthermore, LPBF-processed Ti6Al4V alloy possesses a higher porosity than cast Ti6Al4V alloy.(2)Compared to the as-cast Ti6Al4V alloy, LPBF-processed Ti6Al4V alloy has worse corrosion resistance, especially the pitting corrosion resistance."],["oa:W4400975773","Ti-5Al-5Mo-5V-3Cr","porosity",1.0,null,null,null,"%","","as-built SLM","","","",false,"","abstract","Based on comparison with the reported density for the die-cast alloy, the specimens were 99–100% dense with ca. 1% porosity."],["oa:W4400975773","Ti-5Al-5Mo-5V-3Cr","porosity",1.0,null,null,null,"%","","","","","",false,"","results","This value is slightly lower than the density reported for the fully dense die-cast alloy of 4.65 g/cm3., Therefore, the SLM alloys are near fully dense, with an estimated porosity of ∼1%."],["oa:W4400975773","Ti-5Al-5Mo-5V-3Cr","porosity",1.0,null,null,null,"%","","","","","",false,"","results","The presence of the micropores is consistent with the ∼1% estimated porosity."],["oa:W4400975773","Ti-5Al-5Mo-5V-3Cr","porosity",1.0,null,null,null,"%","","","","","",false,"","discussion","A ca. 1% porosity is estimated for these SLM alloys, although some of the pores seen in the electron micrographs are likely introduced during the smut-go deoxidation treatment."],["oa:W4401030333","Ti-6Al-4V","porosity",93.0,null,null,null,"%","","","","","",true,"out_of_range","discussion","However, despite the higher elastic modulus of the FG elliptic with 93% porosity, the different volumes of unit cells led to the slipping of three layers over each other."],["oa:W4401108570","Ti-6Al-4V","porosity",48.9,null,null,null,"%","","","","","",false,"","results_discussion","The sieve analysis shows that 7.1% of the Ti-6Al-4V particles fabricated with 2 wt% PCA for 180 min of the milling are over 125 µm, while the Ti-6Al-4V particles below 40 µm are 48.9% of the powder mass."],["oa:W4401108570","Ti-6Al-4V","8.3% of the Ti-6Al-4V particles ... are over 125 µm",8.3,null,null,null,"%","","","","","",false,"","results_discussion","On the other hand, 8.3% of the Ti-6Al-4V particles fabricated with 2 wt% PCA for 120 min of the milling are over 125 µm, while the Ti-6Al-4V particles below 40 µm are 27.2% of the powder mass."],["oa:W4401108570","Ti-6Al-4V","particles over 125 µm",4.24,null,null,null,"%","","","","","",false,"","conclusions","(3) The sieve analysis shows that 4.24% of the Ti-6Al-4V particles fabricated with 0.5 wt% PCA for 120 min of milling are over 125 µm, while the Ti-6Al-4V particles below 40 µm are 26.5% of the powder mass."],["oa:W4401108570","Ti-6Al-4V","porosity",7.1,null,null,null,"%","","","","","",false,"","results_discussion","The sieve analysis shows that 7.1% of the Ti-6Al-4V particles fabricated with 2 wt% PCA for 180 min of the milling are over 125 µm, while the Ti-6Al-4V particles below 40 µm are 48.9% of the powder mass."],["oa:W4401108570","Ti-6Al-4V","4.2% of the Ti-6Al-4V particles ... are over 125 µm",4.2,null,null,null,"%","","","","","",false,"","results_discussion","According to the results of the sieve analysis, 4.2% of the Ti-6Al-4V particles fabricated with 0.5 wt% PCA for 120 min of milling are over 125 µm, while the Ti-6Al-4V particles below 40 µm are 26.5% of the powder mass."],["oa:W4401108570","Ti-6Al-4V","particles over 125 µm",4.23,null,null,null,"%","","","","","",false,"","conclusions","For 1 wt% PCA, these values are 4.23% and 29.8%, respectively."],["oa:W4401108570","Ti-6Al-4V","percentage of particles below 40 µm",14.3,null,null,null,"%","","milled for 60 min with 1 wt% PCA","","sieve analysis","",false,"","results_discussion","For 1 wt% PCA, these values are 57.1% and 14.3%, respectively."],["oa:W4401108570","Ti-6Al-4V","Ti-6Al-4V particles below 40 µm are 76% of the powder mass",76.0,null,null,null,"%","","","","","",false,"out_of_range","results_discussion","According to the results of the sieve analysis, 0.31% of the Ti-6Al-4V particles fabricated with 0.5 wt% PCA for 180 min of milling are over 125 µm, while the Ti-6Al-4V particles below 40 µm are 76% of the powder mass."],["oa:W4401108570","Ti-6Al-4V","particles below 40 µm",29.8,null,null,null,"%","","","","","",false,"","conclusions","For 1 wt% PCA, these values are 4.23% and 29.8%, respectively."],["oa:W4401108570","Ti-6Al-4V","0.31% of the Ti-6Al-4V particles ... are over 125 µm",0.31,null,null,null,"%","","","","","",false,"","results_discussion","According to the results of the sieve analysis, 0.31% of the Ti-6Al-4V particles fabricated with 0.5 wt% PCA for 180 min of milling are over 125 µm, while the Ti-6Al-4V particles below 40 µm are 76% of the powder mass."],["oa:W4401108570","Ti-6Al-4V","percentage of particles over 125 µm",24.1,null,null,null,"%","","milled for 60 min with 2 wt% PCA","","sieve analysis","",false,"","results_discussion","The sieve analysis shows that 24.1% of the Ti-6Al-4V particles fabricated with 2 wt% PCA for 60 min of milling are over 125 µm, while the Ti- 6Al-4Vparticles below40µmare36.2%of thepowder mass."],["oa:W4401108570","Ti-6Al-4V","porosity",93.6,null,null,null,"%","","","","","",false,"out_of_range","results_discussion","According to the results of the sieve analysis, 0.06% of the Ti-6Al-4V particles fabricated with 0.5 wt% PCA for 240 min of milling are over 125 µm, while the Ti-6Al-4V particles below 40 µm are 93.6% of the powder mass."],["oa:W4401108570","Ti-6Al-4V","porosity",0.06,null,null,null,"%","","","","","",false,"","results_discussion","According to the results of the sieve analysis, 0.06% of the Ti-6Al-4V particles fabricated with 0.5 wt% PCA for 240 min of milling are over 125 µm, while the Ti-6Al-4V particles below 40 µm are 93.6% of the powder mass."],["oa:W4401108570","Ti-6Al-4V","Ti-6Al-4V particles below 40 µm are 26.5% of the powder mass",26.5,null,null,null,"%","","","","","",false,"","results_discussion","According to the results of the sieve analysis, 4.2% of the Ti-6Al-4V particles fabricated with 0.5 wt% PCA for 120 min of milling are over 125 µm, while the Ti-6Al-4V particles below 40 µm are 26.5% of the powder mass."],["oa:W4401108570","Ti-6Al-4V","4.2% of the Ti-6Al-4V particles ... are over 125 µm",4.2,null,null,null,"%","","","","","",false,"","results_discussion","For 1 wt% PCA, these values are 4.2% and 29.8%, respectively."],["oa:W4401108570","Ti-6Al-4V","Ti-6Al-4V particles below 40 µm are 29.8% of the powder mass",29.8,null,null,null,"%","","","","","",false,"","results_discussion","For 1 wt% PCA, these values are 4.2% and 29.8%, respectively."],["oa:W4401108570","Ti-6Al-4V","particles below 40 µm",48.9,null,null,null,"%","","","","","",false,"","conclusions","On the other hand, 7.1% of the Ti-6Al-4V particles fabricated with 2 wt% PCA for 180 min of the milling are over 125 µm, while the Ti-6Al-4V particles below 40 µm are 48.9% of the powder mass."],["oa:W4401108570","Ti-6Al-4V","particles over 125 µm",7.1,null,null,null,"%","","","","","",false,"","conclusions","On the other hand, 7.1% of the Ti-6Al-4V particles fabricated with 2 wt% PCA for 180 min of the milling are over 125 µm, while the Ti-6Al-4V particles below 40 µm are 48.9% of the powder mass."],["oa:W4401108570","Ti-6Al-4V","Ti-6Al-4V particles below 40 µm are 27.2% of the powder mass",27.2,null,null,null,"%","","","","","",false,"","results_discussion","On the other hand, 8.3% of the Ti-6Al-4V particles fabricated with 2 wt% PCA for 120 min of the milling are over 125 µm, while the Ti-6Al-4V particles below 40 µm are 27.2% of the powder mass."],["oa:W4401108570","Ti-6Al-4V","percentage of particles below 40 µm",36.2,null,null,null,"%","","milled for 60 min with 2 wt% PCA","","sieve analysis","",false,"","results_discussion","The sieve analysis shows that 24.1% of the Ti-6Al-4V particles fabricated with 2 wt% PCA for 60 min of milling are over 125 µm, while the Ti- 6Al-4Vparticles below40µmare36.2%of thepowder mass."],["oa:W4401108570","Ti-6Al-4V","percentage of particles over 125 µm",43.0,null,null,null,"%","","milled for 60 min with 0.5 wt% PCA","","sieve analysis","",false,"","results_discussion","According to the results of the sieve analysis, 43% of the Ti-6Al-4V particles fabricated with 0.5 wt% PCA for 60 min of milling are over 125 µm, while the Ti-6Al-4V particles below 40 µm are 17.1% of the powder mass."],["oa:W4401108570","Ti-6Al-4V","percentage of particles below 40 µm",17.1,null,null,null,"%","","milled for 60 min with 0.5 wt% PCA","","sieve analysis","",false,"","results_discussion","According to the results of the sieve analysis, 43% of the Ti-6Al-4V particles fabricated with 0.5 wt% PCA for 60 min of milling are over 125 µm, while the Ti-6Al-4V particles below 40 µm are 17.1% of the powder mass."],["oa:W4401108570","Ti-6Al-4V","percentage of particles over 125 µm",57.1,null,null,null,"%","","milled for 60 min with 1 wt% PCA","","sieve analysis","",false,"","results_discussion","For 1 wt% PCA, these values are 57.1% and 14.3%, respectively."],["oa:W4401108570","Ti-6Al-4V","particles below 40 µm",26.5,null,null,null,"%","","","","","",false,"","conclusions","(3) The sieve analysis shows that 4.24% of the Ti-6Al-4V particles fabricated with 0.5 wt% PCA for 120 min of milling are over 125 µm, while the Ti-6Al-4V particles below 40 µm are 26.5% of the powder mass."],["oa:W4401246275","Ti-6Al-4V","2D porosity",4.1,null,null,null,"%","","as-sintered binder jetting","","image analysis","",false,"","results_discussion","About 87 pores were measured, with an average equivalent diameter of 18 µm and a 2D porosity—which is defined as the total area of pores divided by the total area analyzed—of 4.1%."],["oa:W4401246275","Ti-6Al-4V","residual porosity after sintering",4.0,null,null,null,"%","","as-built BJ","","","",false,"","conclusions","This was primarily due to the high residual porosity after sintering (around 4%) and residual oxygen from binder remnants after debinding, which formed oxygen-enriched dispersed titanium particles in the material matrix."],["oa:W4401536615","Ti-6Al-4V","Poisson’s ratio",0.34,null,null,null,"","","","","","",false,"unit_missing","methods","ε(ϕT) = εxx + εyy 2 + εxx −εyy 2 cos(2ϕT) (6) Residual stresses distributed over the measurement grid on the four-point bent titanium alloy bar were calculated using the planar stress assumption in the Cartesian coordinate system using Equation (7), with Young’s modulus (E) and Poisson’s ratio (v) set to 115 GPa and 0.34 [110]."],["oa:W4401806209","Ti-6Al-4V","Porosity, %",6.79,6.79,6.79,0.11,"%","","as-built DMLS","","","",false,"","results_discussion","Power, W Scan speed, mm/s Porosity, % 1 150 500 3.07 ± 0.07 2 750 3.41 ± 0.07 3 1000 5.48 ± 0.09 4 1250 6.79 ± 0.11 5 200 3.28 ± 0.06 6 250 3.09 ± 0.07 7 300 2.58 ± 0.06 Journal of Materials Engineering and Performance Volume 33(22) November 2024—12811"],["oa:W4401806209","Ti-6Al-4V","Porosity, %",5.48,5.48,5.48,0.09,"%","","as-built DMLS","","","",false,"","results_discussion","Power, W Scan speed, mm/s Porosity, % 1 150 500 3.07 ± 0.07 2 750 3.41 ± 0.07 3 1000 5.48 ± 0.09 4 1250 6.79 ± 0.11 5 200 3.28 ± 0.06 6 250 3.09 ± 0.07 7 300 2.58 ± 0.06 Journal of Materials Engineering and Performance Volume 33(22) November 2024—12811"],["oa:W4401806209","Ti-6Al-4V","Porosity, %",3.41,3.41,3.41,0.07,"%","","as-built DMLS","","","",false,"","results_discussion","Power, W Scan speed, mm/s Porosity, % 1 150 500 3.07 ± 0.07 2 750 3.41 ± 0.07 3 1000 5.48 ± 0.09 4 1250 6.79 ± 0.11 5 200 3.28 ± 0.06 6 250 3.09 ± 0.07 7 300 2.58 ± 0.06 Journal of Materials Engineering and Performance Volume 33(22) November 2024—12811"],["oa:W4401806209","Ti-6Al-4V","Porosity, %",3.28,3.28,3.28,0.06,"%","","as-built DMLS","","","",false,"","results_discussion","Power, W Scan speed, mm/s Porosity, % 1 150 500 3.07 ± 0.07 2 750 3.41 ± 0.07 3 1000 5.48 ± 0.09 4 1250 6.79 ± 0.11 5 200 3.28 ± 0.06 6 250 3.09 ± 0.07 7 300 2.58 ± 0.06 Journal of Materials Engineering and Performance Volume 33(22) November 2024—12811"],["oa:W4401806209","Ti-6Al-4V","Porosity, %",3.09,3.09,3.09,0.07,"%","","as-built DMLS","","","",false,"","results_discussion","Power, W Scan speed, mm/s Porosity, % 1 150 500 3.07 ± 0.07 2 750 3.41 ± 0.07 3 1000 5.48 ± 0.09 4 1250 6.79 ± 0.11 5 200 3.28 ± 0.06 6 250 3.09 ± 0.07 7 300 2.58 ± 0.06 Journal of Materials Engineering and Performance Volume 33(22) November 2024—12811"],["oa:W4401806209","Ti-6Al-4V","Porosity, %",3.07,3.07,3.07,0.07,"%","","as-built DMLS","","","",false,"","results_discussion","Power, W Scan speed, mm/s Porosity, % 1 150 500 3.07 ± 0.07 2 750 3.41 ± 0.07 3 1000 5.48 ± 0.09 4 1250 6.79 ± 0.11 5 200 3.28 ± 0.06 6 250 3.09 ± 0.07 7 300 2.58 ± 0.06 Journal of Materials Engineering and Performance Volume 33(22) November 2024—12811"],["oa:W4401806209","Ti-6Al-4V","Porosity, %",2.58,2.58,2.58,0.06,"%","","as-built DMLS","","","",false,"","results_discussion","Power, W Scan speed, mm/s Porosity, % 1 150 500 3.07 ± 0.07 2 750 3.41 ± 0.07 3 1000 5.48 ± 0.09 4 1250 6.79 ± 0.11 5 200 3.28 ± 0.06 6 250 3.09 ± 0.07 7 300 2.58 ± 0.06 Journal of Materials Engineering and Performance Volume 33(22) November 2024—12811"],["oa:W4401909867","Ti-6Al-4V","porosity (%)",1.43,null,null,null,"%","","as-built DMLS, annealed 800°C/2h","","","",false,"","abstract","Additionally, the DMLSproduced Ti6Al4V alloy in SBF has the lowest corrosion rate of 3.44 x10− 4 mm per year and exhibits the highest polarization resistance (Rp) of 3364 Ω.cm2 due to the formation of a stable passive film."],["oa:W4401997056","CP-Ti Grade 2","ν",0.32,null,null,null,"","","","","","",false,"unit_missing","table","ν\t0.32\tH\t0.015\tMelting Point\t1668 °C"],["oa:W4402335448","Ti-10V-2Fe-3Al","porosity",0.001,null,null,null,"","","","","","",false,"unit_missing","methods","The initial porosity 𝑓0 of the void cell is equal to 0.001 (0.1%), in keeping with previous void studies on Ti-1023 [10], [34]."],["oa:W4402462452","Ti-6Al-4V","PO",71.9,null,null,null,"%","","","","","",false,"out_of_range","table","P29\t29\t0.015\t45.6\t71.9\t3.6\t108.1"],["oa:W4402462452","Ti-6Al-4V","PO",23.1,null,null,null,"%","","","","","",false,"","table","P51\t51\t0.041\t4.3\t23.1\t1.3\t22.5"],["oa:W4402462452","Ti-6Al-4V","PO",70.0,null,null,null,"%","","","","","",false,"out_of_range","table","P34\t34\t0.016\t36.2\t70\t3.3\t84.4"],["oa:W4402532544","CP-Ti Grade 1","irregularities in the microstructure",1.0,null,null,null,"","","","","","",false,"unit_missing","discussion","Additionally, these smaller B4C fragments tend to agglomerate and create irregularities in the microstructure of the material, causing some porosity and, consequently, lowering the mechanical properties."],["oa:W4402532544","T2A2B20","volumetric composition of the ceramic reinforcement",10.0,null,null,null,"%","","","","","",false,"","results_discussion","The volumetric composition of the ceramic reinforcement in T2A2B20 is 10 % lower than in the other TMCs reinforced with TiAl, allowing these phases to form more freely at the cost of a reduced formation of in-situ secondary phases of B4C."],["oa:W4402532544","CP-Ti Grade 1","porosity",4.93,null,null,null,"%","","","","","",false,"","discussion","This implies that T1A1B30 presents a really low porosity, which is always convenient."],["oa:W4402532544","T1S1B30","volumetric composition of B4C",10.0,null,null,null,"%","","","","","",false,"","results_discussion","They differ from each other in the volumetric composition of B4C by 10 %, being higher in T1S1B30, as can be denoted from the images."],["oa:W4402666292","Ti-6Al-4V","volume fraction",10.0,null,null,null,"%","","","","","",false,"","table","pore size (μm)\t1620\t1450\t1200\t1000\t720"],["oa:W4402666292","Ti-6Al-4V","volume fraction",20.0,null,null,null,"%","","","","","",false,"","table","pore size (μm)\t1620\t1450\t1200\t1000\t720"],["oa:W4402666292","Ti6Al4V-SLM","Poisson's ratio",0.3,null,null,null,"","","","","literature","",false,"unit_missing","methods","The Ti6Al4V-SLM material properties used include a Young's modulus of 122,000 MPa, a Poisson's ratio of 0.3, a density of 4.4 × 10⁻³ g/mm³, and a yield strength of 1062 MPa."],["oa:W4402666292","Ti-6Al-4V","volume fraction",30.0,null,null,null,"%","","","","","",false,"","table","pore size (μm)\t1620\t1450\t1200\t1000\t720"],["oa:W4402666292","Ti-6Al-4V","volume fraction",70.0,null,null,null,"%","","","","","",false,"out_of_range","table","pore size (μm)\t1620\t1450\t1200\t1000\t720"],["oa:W4402666292","Ti-6Al-4V","volume fraction",50.0,null,null,null,"%","","","","","",false,"","table","pore size (μm)\t1620\t1450\t1200\t1000\t720"],["oa:W4402943455","Ti-6Al-4V","open porosity",2.37,null,null,null,"%","","as-built SLM","","Archimede's method","",false,"","results_discussion","The blade's overall relative density, as determined by Archimede's method gives 93.45% of densification, with 2.37% open porosity and 4.17% closed porosity."],["oa:W4402943455","Ti-6Al-4V","closed porosity",4.17,null,null,null,"%","","as-built SLM","","Archimede's method","",false,"","results_discussion","The blade's overall relative density, as determined by Archimede's method gives 93.45% of densification, with 2.37% open porosity and 4.17% closed porosity."],["oa:W4402943455","","higher porosity",600.0,null,null,null,"µm","","","","","",false,"unit_mismatch","conclusions","This cycle resulted in the formation of a 600 µm skin with higher porosity on the blade and increased hardness in the blade core."],["oa:W4403130490","Ti-6Al-4V","Average CAD porosity",70.0,null,null,null,"%","","as-built","","","",false,"out_of_range","methods","The average CAD porosity values were 90%, 80%, and 70% for sample_05, sample_07, and sample_09, respectively."],["oa:W4403130490","Ti-6Al-4V","Average CAD porosity",80.0,null,null,null,"%","","as-built","","","",false,"out_of_range","methods","The average CAD porosity values were 90%, 80%, and 70% for sample_05, sample_07, and sample_09, respectively."],["oa:W4403130490","Ti-6Al-4V","Average CAD porosity",90.0,null,null,null,"%","","as-built","","","",false,"out_of_range","methods","The average CAD porosity values were 90%, 80%, and 70% for sample_05, sample_07, and sample_09, respectively."],["oa:W4403192241","Ti-6Al-4V","porosity",60.0,null,null,null,"%","","","","","",false,"","results_discussion","When the structure is transformed into an STL model, each layer is given different rod diameter sizes, which are 0.165 mm, 0.245 mm, 0.315 mm, and 0.385 mm from inside to outside, and the corresponding porosity is 90%, 80%, 70%, and 60%, respectively."],["oa:W4403192241","Ti-6Al-4V","porosity",75.0,60.0,90.0,null,"%","","","","simulation","",true,"out_of_range","conclusions","The results show that the compressive performance trend of the three structures is similar to the simulation, and the TO-B structure has the highest compressive strength and energy absorption.The fluid dynamics simulation of the porous structure was carried out, and the permeability coefficients of the three structures with 60~90% porosity were between 3.19 × 10−9 m2~15.3 × 10−9 m2, which all met the permeability requirements of human trabecular bone.The properties (compressive strength, torsion"],["oa:W4403192241","Ti-6Al-4V","porosity",75.0,60.0,90.0,null,"%","","","","","",false,"out_of_range","conclusions","The porosity is 90%, 80%, 70%, and 60%, respectively, from the inside to the outside so as to realize the optimal design of the femoral stem."],["oa:W4403432433","","porosity",5.0,null,null,null,"%","","","","","",false,"","results_discussion","For the MAO coating obtained in the electrolyte with 2 g L−1 Cu particles, its porosity decreases to approximately 5%, and the maximum pore is about 12 μm."],["oa:W4403432433","","porosity",7.0,null,null,null,"%","","","","","",false,"","results_discussion","When the content of Cu particles in the electrolyte is 1 g L−1, the porosity of the coating decreases to approximately 7%, and the maximum pore is about 16 μm."],["oa:W4403432433","","porosity",11.0,null,null,null,"%","","","","","",false,"","results_discussion","The results showed that the porosity of the base MAO coating is approximately 11%, and the maximum pore is about 20 μm."],["oa:W4404277654","10%Hap10%cmc","Porosity [%]",35.0,null,null,null,"%","","","","","",false,"","table","10%Hap10%cmc\t4.250\t35"],["oa:W4404277654","5%Hap5%cmc","Porosity [%]",25.0,null,null,null,"%","","","","","",false,"","table","5%Hap5%cmc\t4.434\t25"],["oa:W4404374483","Ti-6Al-4V","porosity",44.0,44.0,44.0,null,"%","","as-built LB-PBF","","N2 physisorption","",false,"","conclusions","The experimental results demonstrated the possibility to effectively control the porosity of Ti6Al4V parts produced via LB-PBF up to approximately 44%."],["oa:W4404374483","Ti-6Al-4V","porosity",0.0,0.0,0.0,null,"","","as-built LB-PBF","","N2 physisorption","",false,"unit_missing","conclusions","N2 physisorption analysis revealed that the majority of the porosity generated in the samples is closed, and most of the available surface area must be attributed to surface roughness."],["oa:W4404376666","Ti-10V-2Fe-3Al","Poisson′s Ratio",0.35,null,null,null,"","","","","","",false,"unit_missing","table","Ti10V2Fe3Al\t1282[,]\t1220[,]\t110[]\t4–10[]\tHV 430 []\t0.35[,]\t527[]\t9.7 []\t7.0 []"],["oa:W4404466861","Ti-6Al-4V","porosity",2.94,null,null,null,"%","","","","","",false,"","results_discussion","The sample used for these experiments (SOD = 25 mm, PN2 = 50 psi, T = T0) shows good microstructural characteristics: high thickness (2030.4 lm), low porosity (2.94%) (see Fig. S8 in the support information), and high Ti-6Al-4V content, which is reﬂected in a higher amount of the a-Ti (51.3 wt.%) and b-Ti (11.6 wt.%) phases (see Fig. 3a)."],["oa:W4404752199","Ti-6Al-4V","porosity",3.29,null,null,null,"%","","","","","",false,"","results","In the case of the coating sprayed at a lower temperature, the porosity at the top of the coating was 3.29%, while at the bottom it was 0.66%."],["oa:W4404752199","Ti-6Al-4V","amount of the reinforcing TiC phase",3.91,null,null,null,"%","","","","","",false,"","results","In the case of the coating sprayed at 900 \u0003C, the amount of the reinforcing TiC phase was 3.84%, and for the coating obtained at 1100 \u0003C, it was 3.91%, respectively."],["oa:W4404752199","Ti-6Al-4V","porosity",1.04,null,null,null,"%","","","","","",false,"","results","In the case of the coating sprayed at 900 \u0003C, the overall porosity was 1.04%, while spraying at 1100 \u0003C was at the level of 0.72%."],["oa:W4404752199","Ti-6Al-4V","porosity",0.72,null,null,null,"%","","","","","",false,"","results","In the case of the coating sprayed at 900 \u0003C, the overall porosity was 1.04%, while spraying at 1100 \u0003C was at the level of 0.72%."],["oa:W4404752199","Ti-6Al-4V","amount of TiO2",13.5,13.5,13.5,null,"%","","","","","",false,"","results","The weight fraction of TiC in Ti-TiC satellite powder was calculated at 23.5%, while the amount of TiO2 increased from 0.14% up to 13.5%."],["oa:W4404752199","Ti-6Al-4V","amount of the reinforcing TiC phase",3.84,null,null,null,"%","","","","","",false,"","results","In the case of the coating sprayed at 900 \u0003C, the amount of the reinforcing TiC phase was 3.84%, and for the coating obtained at 1100 \u0003C, it was 3.91%, respectively."],["oa:W4404752199","Ti-6Al-4V","weight fraction of TiC",23.5,23.5,23.5,null,"%","","","","","",false,"","results","The weight fraction of TiC in Ti-TiC satellite powder was calculated at 23.5%, while the amount of TiO2 increased from 0.14% up to 13.5%."],["oa:W4404752199","Ti-6Al-4V","porosity",0.6,null,null,null,"%","","","","","",false,"","results","The porosity at the top layer was 1.95%, and for the bottom 0.60% for the coating sprayed at 1100 \u0003C."],["oa:W4404752199","Ti-6Al-4V","porosity",1.95,null,null,null,"%","","","","","",false,"","results","The porosity at the top layer was 1.95%, and for the bottom 0.60% for the coating sprayed at 1100 \u0003C."],["oa:W4404752199","Ti-6Al-4V","porosity",0.66,null,null,null,"%","","","","","",false,"","results","In the case of the coating sprayed at a lower temperature, the porosity at the top of the coating was 3.29%, while at the bottom it was 0.66%."],["oa:W4405705841","Ti-6Al-4V","Total Porosity (%)",11.71,null,null,null,"%","","dense","","","",false,"","table","Ti-6Al-4V dense\t4.73\t7.92\t11.71"],["oa:W4405705841","Ti-6Al-4V","Open Porosity (%)",41.67,null,null,null,"%","","porous","","","",false,"","table","Ti-6Al-4V porous\t41.67\t10.23\t51.90"],["oa:W4405705841","Ti-6Al-4V","Open Porosity (%)",4.73,null,null,null,"%","","dense","","","",false,"","table","Ti-6Al-4V dense\t4.73\t7.92\t11.71"],["oa:W4405705841","Ti-6Al-4V","Total Porosity (%)",51.9,null,null,null,"%","","porous","","","",false,"","table","Ti-6Al-4V porous\t41.67\t10.23\t51.90"],["oa:W4405705841","Ti-6Al-4V","Closed Porosity (%)",7.92,null,null,null,"%","","dense","","","",false,"","table","Ti-6Al-4V dense\t4.73\t7.92\t11.71"],["oa:W4405705841","Ti-6Al-4V","Closed Porosity (%)",10.23,null,null,null,"%","","porous","","","",false,"","table","Ti-6Al-4V porous\t41.67\t10.23\t51.90"],["oa:W4406103821","Ti-46Al","porosity",13.0,null,null,null,"%","","as-cast","","ProCAST software","",true,"","results","As illustrated in Fig. 6(b), when the pouring time extends to 9 s, the simulated porosity in the P3 casting increases significantly to 13%, notably exceeding the porosity levels observed in the P1 and P2 castings."],["oa:W4406103821","P3","porosity",13.0,null,null,null,"%","","as-cast","","","",false,"","results","However, when the pouring time extends to 9 s for the P3 alloy, despite the finer grain size, as evidenced by Fig. 6(b) and Fig. 7(c), the casting porosity reaches 13%, far exceeding the porosity of P1 and P2 castings."],["oa:W4406471803","Ti-6Al-4V","channel volume",21.09,null,null,null,"%","","3D printed","","","",false,"","results","The value of channel volume for the medium size is 21.09%, which is the closest to the intended value; as mentioned above, the printing parameters were set to fill the 80%."],["oa:W4406471803","Ti-6Al-4V","pore volume designed",20.0,null,null,null,"%","","3D printed","","","",false,"","discussion","The pore volume designed for the channels was 20%, which was not reached in all samples."],["oa:W4406471803","Ti-6Al-4V","Channel Volume Fraction (%)",24.77,24.77,24.77,null,"%","","","","","",false,"","table","Large\t49.81\t45.91\t56.44\t22.94\t24.77"],["oa:W4406471803","Ti-6Al-4V","Channel Volume Fraction (%)",15.47,15.47,15.47,null,"%","","","","","",false,"","table","Small\t53.66\t51.41\t66.50\t29.34\t15.47"],["oa:W4406471803","Ti-6Al-4V","Channel Volume Fraction (%)",21.09,21.09,21.09,null,"%","","","","","",false,"","table","Medium\t51.48\t48.54\t64.74\t33.35\t21.09"],["oa:W4406731394","Ti-6Al-4V","porosity",1.04,null,null,null,"%","","","","","",false,"","results_discussion","While the majority of the porosity on a textured surface is concentrated at the outermost layer, it only accounts for 1.04% (54.68% of 1.9%) compared to 1.21% for a sandblasted surface (44.9% of 2.7%)."],["oa:W4406731394","Ti-6Al-4V","porosity",0.0,null,null,null,"%","","","","thresholding in IMAGEJ","",false,"","methods","A total of 14 images were analyzed for porosity detection using thresholding in IMAGEJ, providing porosity percentages."],["oa:W4406731394","Ti-6Al-4V","porosity",2.7,null,null,null,"%","","","","","",false,"","results_discussion","The porosity of a Cr3C2- 25NiCr coating on a sandblasted surface is 2.7%, which is 1.42 times higher than the porosity of a Cr3C2-25NiCr coating on a laser-textured surface (1.9%)."],["oa:W4406731394","Ti-6Al-4V","porosity",1.9,null,null,null,"%","","","","","",false,"","results_discussion","The porosity of a Cr3C2- 25NiCr coating on a sandblasted surface is 2.7%, which is 1.42 times higher than the porosity of a Cr3C2-25NiCr coating on a laser-textured surface (1.9%)."],["oa:W4406731394","Ti-6Al-4V","porosity",0.38,null,null,null,"%","","","","","",false,"","results_discussion","interface of a coated textured surface is 0.38%, accounting for 20% of the total porosity (1.9%)."],["oa:W4406731394","Ti-6Al-4V","porosity",1.21,null,null,null,"%","","","","","",false,"","results_discussion","While the majority of the porosity on a textured surface is concentrated at the outermost layer, it only accounts for 1.04% (54.68% of 1.9%) compared to 1.21% for a sandblasted surface (44.9% of 2.7%)."],["oa:W4406731394","Ti-6Al-4V","porosity",0.54,null,null,null,"%","","","","","",false,"","results_discussion","In comparison, on a coated sandblasted surface, the interface porosity is 0.54%, which also constitutes 20% of the total porosity (2.7%)."],["oa:W4406738980","Ti6242-0.7Y2O3","phase fraction",0.007,null,null,null,"","","","","","",false,"unit_missing","results_discussion","The Y2O3 phase precipitated as a stable phase at low temperatures, with an equilibrium phase fraction of 0.007 (0.7 wt%)."],["oa:W4406904184","Ti-6Al-4V","Oxygen (O)",0.2,null,null,null,"%","","","","","",false,"","methods","The cutting speeds used on a lathe machine were 68, 110, and 125 m/min, combined with feed Table 1: Titanium Alloy’s (Ti-6Al-4V) physical properties Mechanical Properties Values Ultimate Tensile Strength (MPa) 1170 Tensile Strength, Yield (MPa) 1100 Modulus of Elasticity (GPa) 114 Shear Modulus (GPa) 44 Elongation at break (%) 10 Poisson’s Ratio 0.342 Table 2: Titanium Alloy’s (Ti-6Al-4V) chemical composition Elements Content (%) Titanium (Ti) 90 Aluminium (Al) 6 Vanadium (V) 4 Iron (Fe) 0.25 Ox"],["oa:W4407135872","Ti-6Al-4V","porosity",8.75,7.4,10.1,0.88,"%","","","","","",false,"","results","As illustrated in Fig. S2, both the porosity and pore size increase with the increasing sintering temperature: the porosity rises from 7.4 ± 0.88 to 10.1 ± 0.79% (Fig. S2A), and the pore size increases from 5.17 ± 0.48 to 34.41 ± 2.22 µm (Fig. S2B)."],["oa:W4407135872","Ti-6Al-4V","porosity",8.4,10.1,6.7,0.35,"%","","","","","",false,"","results","As shown in Fig. 3B, the porosity decreases from 10.1 ± 0.79 to 6.7 ± 0.35%."],["oa:W4407223042","","porosity",2.06,null,null,null,"%","","","","","",false,"","results_discussion","The porosities of S3 and S4 are not much different from that of S1, which has a porosity of 2.06%, indicating good density."],["oa:W4407223042","","porosity",5.45,null,null,null,"%","","","","","",false,"","results_discussion","The porosity of S5 is considerably increased up to 5.45%, and this factor also contributes to sharp declines in both the strength and plasticity of S5."],["oa:W4407223042","Ti-28Nb-18Al-2Sn","porosity",0.0,null,null,null,"","","cold isostatic pressing + atmospheric pressure sintering","","","",false,"unit_missing","conclusions","Additionally, when Sn content exceeds 2 at.%, the alloy’s porosity increases substantially, leading to the formation of numerous micropores."],["oa:W4407223042","","porosity",1.47,null,null,null,"%","","","","","",false,"","results_discussion","As shown in , the porosity decreases to 1.47% in S2, and the sintered density is the best."],["oa:W4407688571","Ti-6Al-4V","pore volume fraction",0.002,null,null,null,"%","","as-built EB-PBF","","3D X-ray microscopy","",false,"","methods","The pore volume fraction was analyzed using a 3D X-ray microscope (Xradia 515 Versa, Zeiss) operated at 150 kV and a power of 10 W, which achieved a voxel size of 2 µm across a ﬁeld of view of 5 mm."],["oa:W4407772170","Ti-6Al-4V","powder loading",65.0,null,null,null,"%","","","","","",false,"out_of_range","results_discussion","According to the Figure 7, different powder loading levels 63%, 65%, and 67% by weight affect the moulded parts in various ways."],["oa:W4407772170","Ti-6Al-4V","powder loading",63.0,null,null,null,"%","","","","","",false,"out_of_range","results_discussion","According to the Figure 7, different powder loading levels 63%, 65%, and 67% by weight affect the moulded parts in various ways."],["oa:W4407772170","Ti-6Al-4V","powder loading",67.0,null,null,null,"%","","","","","",false,"out_of_range","results_discussion","According to the Figure 7, different powder loading levels 63%, 65%, and 67% by weight affect the moulded parts in various ways."],["oa:W4407845672","Ti-6Al-4V","pore volume fraction",15.0,15.0,30.0,null,"%","","","","","",false,"","results_discussion","All the compacts presented a pore volume fraction between 15 and 30 a–f, obtaining different levels of densification to perform the infiltration of the Ag."],["oa:W4407845672","Ti-6Al-4V","volume fraction of pores",29.6,null,null,null,"%","","","","","",false,"","results_discussion","The 75–106 µm compact was the one that presented the highest volume fraction of pores with 29.6% as shown in , denoting the previously mentioned."],["oa:W4407986667","Ti-6Al-4V","porosity",50.0,50.0,50.0,null,"µm","","","","","",false,"unit_mismatch","results_discussion",""],["oa:W4408374326","Ti-6Al-4V","porosity",0.0,null,null,null,"","","electropolished 15 V, 2 cm","","","",false,"unit_missing","results","Although the surface morphologies of the 15/2 EP group displayed lower surface roughness with comparatively smooth and homogeneous surface qualities, all groups showed porosity on the electropolish surfaces, regardless of EP condition."],["oa:W4408534170","","porosity",1.6,1.6,1.6,null,"mm3","","","","","",false,"unit_mismatch","results","Within the FZ, larger porosities were identified with volumes of 1.32 mm3, 1.6 mm3, and 1.91 mm3, alongside smaller porosities with an average volume of 0.04 ± 0.03 mm3."],["oa:W4408534170","","porosity",1.32,1.32,1.32,null,"mm3","","","","","",false,"unit_mismatch","results","Within the FZ, larger porosities were identified with volumes of 1.32 mm3, 1.6 mm3, and 1.91 mm3, alongside smaller porosities with an average volume of 0.04 ± 0.03 mm3."],["oa:W4408534170","","porosity",1.91,1.91,1.91,null,"mm3","","","","","",false,"unit_mismatch","results","Within the FZ, larger porosities were identified with volumes of 1.32 mm3, 1.6 mm3, and 1.91 mm3, alongside smaller porosities with an average volume of 0.04 ± 0.03 mm3."],["oa:W4408534170","","porosity",0.04,0.04,0.04,0.03,"mm3","","","","","",false,"unit_mismatch","results","Within the FZ, larger porosities were identified with volumes of 1.32 mm3, 1.6 mm3, and 1.91 mm3, alongside smaller porosities with an average volume of 0.04 ± 0.03 mm3."],["oa:W4409352884","Ti-25Nb-8Sn-4Ta","porosity",0.0571,null,null,null,"J/mm3","37 °C","as-built SLM","","","",false,"unit_mismatch","methods","3D samples were printed from the alloy powder with a declared composition of 25% wt. Nb, 4% wt. Ta, 8% wt. Sn and Ti balanced (Advanced Metal Powders s.r.o. ) on a Trumpf TruPrint 1000 printer (200 W fibre laser, 55 μm beam diameter), laser power was 160 W and scan speed 1100 mm/s, hatch distance 0.08 mm, energy: 57.1 J/mm3."],["oa:W4409352884","Ti-25Nb-8Sn-4Ta","porosity",16.17,15.29,17.05,0.88,"%","","","","","",false,"","results_discussion","The porosity of the printed samples was 16.17 ± 0.88%."],["oa:W4409352884","Ti-25Nb-8Sn-4Ta","porosity",0.05,null,null,null,"","37 °C","","","image analysis","",false,"unit_missing","methods","Porosity was determined by image analysis of polished cross-sections using SEM micrographs and threshold segmentation in ImageJ 1.54p software [27]."],["oa:W4409440065","WNbMoTaV RHEA","percentage of unfused alloy powder",19.3,null,null,null,"%","","3.3 kW","","","",false,"","conclusions","The percentage of unfused alloy powder coated with laser powers of 3.3 kW, 3.5 kW, and 3.7 kW was 19.3%, 11.2%, and 7.8%, respectively, and the dilution rates were 22.04%, 26.90%, and 32.27%, respectively."],["oa:W4409440065","WNbMoTaV RHEA","percentage of unfused alloy powder",11.2,null,null,null,"%","","3.5 kW","","","",false,"","conclusions","The percentage of unfused alloy powder coated with laser powers of 3.3 kW, 3.5 kW, and 3.7 kW was 19.3%, 11.2%, and 7.8%, respectively, and the dilution rates were 22.04%, 26.90%, and 32.27%, respectively."],["oa:W4409440065","WNbMoTaV RHEA","percentage of unfused alloy powder",7.8,null,null,null,"%","","3.7 kW","","","",false,"","conclusions","The percentage of unfused alloy powder coated with laser powers of 3.3 kW, 3.5 kW, and 3.7 kW was 19.3%, 11.2%, and 7.8%, respectively, and the dilution rates were 22.04%, 26.90%, and 32.27%, respectively."],["oa:W4409535419","Ti","ν",0.342,null,null,null,"","","","","","",false,"unit_missing","table","Ti\t4.428\t113.00\t0.342\t1098.00\t1092.00\t0.014\t1.10\t0.93\t1878.00"],["oa:W4409893131","Ti-6Al-4V","alpha case removal",50.0,null,null,null,"%","","","","","",false,"","results","Meanwhile, at the faster feedrates of 80 and 90 mm/min, removal of alpha case appeared to be limited to approximately 50% of the surface, which was likely due to reduction in treatment intensity at the faster feedrates."],["oa:W4409893131","Ti-6Al-4V","alpha case removal",50.0,null,null,null,"%","","","","","",false,"","discussion","However, at the faster feedrates of 80 and 90 mm/min, removal of alpha case appeared to be limited to approximately 50% of the surface, which was likely due to reduction in treatment intensity at the faster feedrates."],["oa:W4409893131","Ti-6Al-4V","alpha case removal",90.0,null,null,null,"%","","","","","",false,"out_of_range","results","For lower feedrates of 60 and 70 mm/min, the alpha case was removed from approximately 90% of the S1 surface."],["oa:W4409893131","Ti-6Al-4V","alpha case removal",90.0,null,null,null,"%","","","","optical microscopy","",false,"out_of_range","discussion","Optical microscopy confirmed that the majority (approximately 90%) of the alpha case was removed on the S1 surface that was treated with feedrates of 60 and 70 mm/min."],["oa:W4410319601","Ti-6Al-4V","porosity percentage",0.0,null,null,null,"%","","","","Image J","",false,"","methods","Average pore size and porosity percentage were estimated using Image J. Phase composition of the produced coatings was also analyzed by Phillips X’ Pert X-Ray Diffraction Method (XRD) using Cu Kα radiation (λ=1.54Å, 40kV, 30mA)."],["oa:W4410369230","Ti-6Al-4V","porosity",0.0003,null,null,null,"%","","","","","",false,"","results_discussion","This represents a porosity of 0.0003%, which implies relative density of Ti-6Al-4V at 99.9997%."],["oa:W4410369230","Ti-6Al-4V","porosity",0.05,null,null,null,"%","","","","","",false,"","results_discussion","Kasperovich [] demonstrated that the porosity of additively manufactured parts can be significantly reduced with well-optimized process parameters to a residual porosity of <0.05%, which makes the effect of porosity on corrosion resistance negligible."],["oa:W4410369230","Ti-6Al-4V","porosity",0.0003,null,null,null,"%","","as-built SLM","","micro-CT","",false,"","conclusions","The structure of all samples was dense and homogeneous.The porosity detected by the micro-CT is 0.0003%."],["oa:W4410398153","Ti-6Al-4V","porosity",0.0,null,null,null,"%","","as-built SLM","","simulation","",true,"","results_discussion","The depth of the molten track in the simulation model is 52.9 µm, and the melt depth of the single track measured in the actual experiment is about 54.4 µm. c–h shows the results of the double-track simulation, which are in good agreement with the experimental results shown in a."],["oa:W4410398153","Ti-6Al-4V","porosity",0.0,null,null,null,"%","","as-built SLM","","simulation","",true,"","results_discussion",
