Repository: akhtar07/tisci-explorer

# TiSci Explorer

A read-only, static explorer for **TiSci**, an autonomous research agent for titanium alloys. TiSci reads the
titanium-alloy literature, builds a knowledge graph and a table of measured values, proposes hypotheses where the
graph has gaps, and tests them with DFT (MACE / VASP) and the ICME-lite multiscale chain.

**Live site:** https://akhtar07.github.io/tisci-explorer/

The site has seven sections:

| Section | What it shows |
|---|---|
| Overview | Corpus → graph → facts → hypotheses → verdicts, with the snapshot's counts |
| Worked example | One full loop for W in α-Ti: graph path, hypothesis, novelty check, DFT test, verdict, follow-up, DAMASK |

File: data/facts/surface_roughness.json (part 13 of 35)
μm, 12 μm and 13 μm at about 1 mm on the polished surface."],["oa:W3160848760","Ti-6Al-4V","molten pool depths",14.0,null,null,null,"µm","","","","","",false,"","conclusions","It was revealed that the short lifetime of the molten pool is the main reason why the surface bumps are not completely eliminated. - (4)The numerical prediction of the depressions for Models 1, 2 and 3 are approximate 26 μm, 12 μm and 13 μm at about 1 mm on the polished surface."],["oa:W3160848760","Ti-6Al-4V","molten pool depths",24.0,null,null,null,"µm","","","","","",false,"","conclusions","It was revealed that the short lifetime of the molten pool is the main reason why the surface bumps are not completely eliminated. - (4)The numerical prediction of the depressions for Models 1, 2 and 3 are approximate 26 μm, 12 μm and 13 μm at about 1 mm on the polished surface."],["oa:W3160848760","Ti-6Al-4V","depth of the depressions",26.0,null,null,null,"µm","","","","","",true,"","methods","Correspondingly, the numerical prediction with the depth of about 26 μm, 12 μm and 13 μm."],["oa:W3160848760","Ti-6Al-4V","depth of the depressions",13.0,null,null,null,"µm","","","","","",true,"","methods","Correspondingly, the numerical prediction with the depth of about 26 μm, 12 μm and 13 μm."],["oa:W3160848760","Ti-6Al-4V","depth of the depressions",15.0,null,null,null,"µm","","","","","",false,"","methods","Additionally, it can be observed that the experimental depth of the depressions for Models 1, 2 and 3 are about 24 μm, 14 μm and 15 μm at 1 mm of the polished surface."],["oa:W3160848760","Ti-6Al-4V","depth of the depressions",24.0,null,null,null,"µm","","","","","",false,"","methods","Additionally, it can be observed that the experimental depth of the depressions for Models 1, 2 and 3 are about 24 μm, 14 μm and 15 μm at 1 mm of the polished surface."],["oa:W3161529285","Ti-6Al-4V","roughness",200.0,null,null,null,"µm","","","","","",false,"","methods",""],["oa:W3161673861","Ti-6Al-4V","Ra",100.0,null,null,null,"µm","","as-built SLM","","","",false,"","results","Sample ∆Kth (MPa√ m) Paris Law Constants C units: (m/cycle)/(MPa√m) m Transitional ΔKT (MPa √m) Kcl (MPa√m) ∆Keff,th (MPa√ m) Kcl/Kmax Ra (μm) Hypo- transitional Region Hyper- transitional Region mB CB mA CA ASB X-Z 2.8 3.8 6.3 ×10 -12 2.3 2.8 × 10 -10 11.7"],["oa:W3163447985","Ti-6Al-4V","Sa",0.23,null,null,null,"µm","","as-received","","optical measuring tool","",false,"","methods","The basic parameters of surface roughness include: the average height of the area selected Sa = 0.23 μm, maximum height of the area selected Sz = 2.03 μm, spatial total height St = 2.24 μm, maximum peak height of the area selected Sp = 1.14 μm, maximum valley depth of the area selected Sv = 1.10 μm."],["oa:W3163447985","Ti-6Al-4V","Sp",1.14,null,null,null,"µm","","as-received","","optical measuring tool","",false,"","methods","The basic parameters of surface roughness include: the average height of the area selected Sa = 0.23 μm, maximum height of the area selected Sz = 2.03 μm, spatial total height St = 2.24 μm, maximum peak height of the area selected Sp = 1.14 μm, maximum valley depth of the area selected Sv = 1.10 μm."],["oa:W3163447985","Ti-6Al-4V","Sv",1.1,null,null,null,"µm","","as-received","","optical measuring tool","",false,"","methods","The basic parameters of surface roughness include: the average height of the area selected Sa = 0.23 μm, maximum height of the area selected Sz = 2.03 μm, spatial total height St = 2.24 μm, maximum peak height of the area selected Sp = 1.14 μm, maximum valley depth of the area selected Sv = 1.10 μm."],["oa:W3163447985","Ti-6Al-4V","Ra",0.32,null,null,null,"µm","","","","","",false,"","methods","An average surface roughness of the set of rollers that was used for the test was Ra = 0.32 μm."],["oa:W3163447985","Ti-6Al-4V","Sz",2.03,null,null,null,"µm","","as-received","","optical measuring tool","",false,"","methods","The basic parameters of surface roughness include: the average height of the area selected Sa = 0.23 μm, maximum height of the area selected Sz = 2.03 μm, spatial total height St = 2.24 μm, maximum peak height of the area selected Sp = 1.14 μm, maximum valley depth of the area selected Sv = 1.10 μm."],["oa:W3163447985","Ti-6Al-4V","St",2.24,null,null,null,"µm","","as-received","","optical measuring tool","",false,"","methods","The basic parameters of surface roughness include: the average height of the area selected Sa = 0.23 μm, maximum height of the area selected Sz = 2.03 μm, spatial total height St = 2.24 μm, maximum peak height of the area selected Sp = 1.14 μm, maximum valley depth of the area selected Sv = 1.10 μm."],["oa:W3163886687","DLC","Ra",0.092,null,null,0.005,"µm","","corroded","","","",false,"","results_discussion","Sample Corrosion Rate (Å/min) Surface Roughness Ra (nm) DLC 434 ± 26 100 ± 6 (non-corroded) 92 ± 5 (corroded) SiOx-DLC 2.4 ± 0.6 69 ± 6 (non-corroded) 57 ± 5 (corroded) Figure 1."],["oa:W3163886687","SiOx-DLC","Ra",0.057,null,null,0.005,"µm","","corroded","","","",false,"","results_discussion","Sample Corrosion Rate (Å/min) Surface Roughness Ra (nm) DLC 434 ± 26 100 ± 6 (non-corroded) 92 ± 5 (corroded) SiOx-DLC 2.4 ± 0.6 69 ± 6 (non-corroded) 57 ± 5 (corroded) Figure 1."],["oa:W3164283126","","roughness",0.023,0.01,0.036,null,"µm","","","","","",false,"","conclusions","45(175):570-581, abril-junio de 2021 The highest roughness is observed for the power of 170W with a range of 10-36nm for the three temperatures."],["oa:W3164283126","","resolution",0.056,null,null,null,"µm","","","","profilometry","",false,"","methods","The thickness measurement was done on a DEKTAK 150 profilometer with 1500 μm sweep in the ridges and valleys with duration of 60 s, applying a force of 2.50 g and a resolution of 0.056 μm per sample."],["oa:W3164283126","","roughness value",0.027,0.015,0.039,null,"µm","","","","nanoindentation","",false,"","results_discussion","The roughness value increases considerably, which is in the range of 15-39nm for a power of 170W, from 10-36nm for 150W and 7-25nm for 130W."],["oa:W3164283126","","roughness value",0.016,0.007,0.025,null,"µm","","","","nanoindentation","",false,"","results_discussion","The roughness value increases considerably, which is in the range of 15-39nm for a power of 170W, from 10-36nm for 150W and 7-25nm for 130W."],["oa:W3164283126","","roughness value",0.023,0.01,0.036,null,"µm","","","","nanoindentation","",false,"","results_discussion","The roughness value increases considerably, which is in the range of 15-39nm for a power of 170W, from 10-36nm for 150W and 7-25nm for 130W."],["oa:W3166463527","Ti-6Al-4V","surface roughness",6.595,5.84,7.35,null,"µm","","AR500","","","",false,"","results_discussion","As seen in , the highest hardness and roughness values were obtained for scanning frequency of 500 Hz (indicated from now on as AR500)."],["oa:W3166463527","Ti-6Al-4V","Ra, (μm)",1.97,null,null,0.045,"µm","","electron beam treated, f=500 Hz, ν=2 cm/s","","","",false,"","table","1 cm/s\t384.2 ± 4.98\t500 Hz\t405.4 ± 4.66\t1.97 ± 0.045"],["oa:W3166463527","Ti-6Al-4V","Ra, (μm)",1.89,null,null,0.046,"µm","","electron beam treated, f=650 Hz, ν=2 cm/s","","","",false,"","table","1.5 cm/s\t434.6 ± 4.62\t650 Hz\t392.8 ± 6.08\t1.89 ± 0.046"],["oa:W3166463527","Ti-6Al-4V","Ra, (μm)",1.74,null,null,0.051,"µm","","electron beam treated, f=750 Hz, ν=2 cm/s","","","",false,"","table","2 cm/s\t521 ± 5.67\t750 Hz\t400.2 ± 0.73\t1.74 ± 0.051"],["oa:W3166463527","Ti-6Al-4V","Ra, (μm)",1.58,null,null,0.05,"µm","","electron beam treated, f=850 Hz, ν=2 cm/s","","","",false,"","table","2.5 cm/s\t307.4 ± 1.83\t850 Hz\t387.5 ± 9.33\t1.58 ± 0.050"],["oa:W3166463527","Ti-6Al-4V","Ra",1.135,1.07,1.2,null,"µm","","as-built EBM","","","",false,"","results_discussion","Moreover, the measured surface roughness was comparatively low (Ra 1.07–1.20 μm)."],["oa:W3166463527","Ti-6Al-4V","Sq",0.793,null,null,0.2,"µm","","","","","",false,"","table","Coated AR\t50 × 50\t0.624 ± 0.1\t0.793 ± 0.2\t0.479\t5.736 ± 1.0"],["oa:W3166463527","Ti-6Al-4V","Sa",1.726,null,null,0.3,"µm","","","","","",false,"","table","Coated AR500\t50 × 50\t1.726 ± 0.3\t1.982 ± 0.3\t0.018\t8.789 ± 2.3"],["oa:W3166463527","Ti-6Al-4V","Rz",5.84,5.67,6.01,0.17,"µm","","AR850","","","",false,"","results_discussion","Nonetheless, the average maximum peak-to-valley (Rz) values were equal to 5.84 ± 0.17 μm and 7.35 ± 0.21 μm, respectively."],["oa:W3166463527","Ti-6Al-4V","Sa",1.08,null,null,0.2,"µm","","","","","",false,"","table","Coated AR850\t50 × 50\t1.080 ± 0.2\t1.284 ± 0.1\t−0.346\t7.693 ± 1.9"],["oa:W3166463527","Ti-6Al-4V","Sq",1.284,null,null,0.1,"µm","","","","","",false,"","table","Coated AR850\t50 × 50\t1.080 ± 0.2\t1.284 ± 0.1\t−0.346\t7.693 ± 1.9"],["oa:W3166463527","Ti-6Al-4V","Ra, (μm)",0.14,null,null,0.004,"µm","","as-polished","","","",false,"","table","0.5 cm/s\t364 ± 4.94\tUnterated (polished)\t323 ± 5.62\t0.14 ± 0.004"],["oa:W3166463527","Ti-6Al-4V","mean roughness (Sa)",2.0,null,null,null,"","","","","","",false,"unit_missing","results_discussion","The mean roughness (Sa) is over 2 times higher for the EBM-coated sample."],["oa:W3166463527","Ti-6Al-4V","Sa",0.62,null,null,null,"µm","","mechanically polished (AR)","","","",false,"","abstract","EBM transformed the α + β Ti6Al4V mixed structure into a single α’-martensite phase. Тhe gradient TiN/TiO2 films deposited on mechanically polished (AR) and EBM (AR500 and AR850) alloys share the same surface chemistry and composition (almost stoichiometric TiN, anatase and rutile in different ratios) but exhibit different topographies (Sa equal to approximately 0.62, 1.73, and 1.08 μm, respectively) over areas of 50 × 50 μm."],["oa:W3166463527","AR850","Ra",1.58,null,null,null,"µm","","","","","",false,"","results_discussion","The highest surface roughness (1.97 μm) and average hardness (405.4 HV0.2) were measured for AR500 samples followed by AR850 where the hardness was almost 387.5 HV0.2 whereas the Ra was equal to 1.58 μm."],["oa:W3166463527","AR500","surface roughness",1.97,null,null,null,"µm","","","","","",false,"","results_discussion","The highest surface roughness (1.97 μm) and average hardness (405.4 HV0.2) were measured for AR500 samples followed by AR850 where the hardness was almost 387.5 HV0.2 whereas the Ra was equal to 1.58 μm."],["oa:W3166463527","Ti-6Al-4V","Rz",7.35,7.14,7.56,0.21,"µm","","AR500","","","",false,"","results_discussion","Nonetheless, the average maximum peak-to-valley (Rz) values were equal to 5.84 ± 0.17 μm and 7.35 ± 0.21 μm, respectively."],["oa:W3166463527","Ti-6Al-4V","surface roughness",6.595,5.84,7.35,null,"µm","","AR850","","","",false,"","results_discussion","Because of the small difference in Ra values for AR500 and Ti6Al4V modified at a scanning frequency of 650 and 750 Hz, the other samples chosen for the next examinations were those treated with f = 850 Hz (indicated as AR850)."],["oa:W3166463527","Ti-6Al-4V","Sq",1.982,null,null,0.3,"µm","","","","","",false,"","table","Coated AR500\t50 × 50\t1.726 ± 0.3\t1.982 ± 0.3\t0.018\t8.789 ± 2.3"],["oa:W3166463527","Ti-6Al-4V","Sa",1.08,null,null,null,"µm","","EBM AR850","martensitic α'","","",false,"","abstract","EBM transformed the α + β Ti6Al4V mixed structure into a single α’-martensite phase. Тhe gradient TiN/TiO2 films deposited on mechanically polished (AR) and EBM (AR500 and AR850) alloys share the same surface chemistry and composition (almost stoichiometric TiN, anatase and rutile in different ratios) but exhibit different topographies (Sa equal to approximately 0.62, 1.73, and 1.08 μm, respectively) over areas of 50 × 50 μm."],["oa:W3166463527","Ti-6Al-4V","Sa",1.73,null,null,null,"µm","","EBM AR500","martensitic α'","","",false,"","abstract","EBM transformed the α + β Ti6Al4V mixed structure into a single α’-martensite phase. Тhe gradient TiN/TiO2 films deposited on mechanically polished (AR) and EBM (AR500 and AR850) alloys share the same surface chemistry and composition (almost stoichiometric TiN, anatase and rutile in different ratios) but exhibit different topographies (Sa equal to approximately 0.62, 1.73, and 1.08 μm, respectively) over areas of 50 × 50 μm."],["oa:W3166463527","Ti-6Al-4V","Sa",0.624,null,null,0.1,"µm","","","","","",false,"","table","Coated AR\t50 × 50\t0.624 ± 0.1\t0.793 ± 0.2\t0.479\t5.736 ± 1.0"],["oa:W3169326377","Ti-6Al-4V","surface roughness",1.28,null,null,null,"µm","","","","","",false,"","results_discussion","The average surface roughness parameters have been measured as 0.94μm (Ra), 1.28μm (Rq), and 6.73μm (Rz)."],["oa:W3169326377","Ti-6Al-4V","surface roughness",6.73,null,null,null,"µm","","","","","",false,"","results_discussion","The average surface roughness parameters have been measured as 0.94μm (Ra), 1.28μm (Rq), and 6.73μm (Rz)."],["oa:W3169326377","Ti-6Al-4V","surface roughness",0.94,null,null,null,"µm","","","","","",false,"","results_discussion","The average surface roughness parameters have been measured as 0.94μm (Ra), 1.28μm (Rq), and 6.73μm (Rz)."],["oa:W3170518298","Ti-6Al-4V","structure height",1.23,null,null,null,"µm","","","","","",false,"","results","The maximum structure height hmax = 1.23 µm was generated at vscan = 100 mm/s and λ = 0.15 mm."],["oa:W3170518298","Ti-6Al-4V","structure height",3.07,null,null,null,"µm","","","","","",false,"","results","The largest structure height was produced at vscan = 500 mm/s and λ = 0.3 mm (h = 3.07 µm)."],["oa:W3170518298","Ti-6Al-4V","structure height",0.69,null,null,null,"µm","","","","","",false,"","results","The maximum structure height is achieved at wavelength λ = 0.2 mm for scan speeds of vscan = 400 mm/s (h = 0.79 µm) and vscan = 500 mm/s (and h = 0.69 µm)."],["oa:W3170518298","Ti-6Al-4V","structure height",0.79,null,null,null,"µm","","","","","",false,"","results","The maximum structure height is achieved at wavelength λ = 0.2 mm for scan speeds of vscan = 400 mm/s (h = 0.79 µm) and vscan = 500 mm/s (and h = 0.69 µm)."],["oa:W3170518298","Ti-6Al-4V","structure height",0.87,null,null,null,"µm","","","","","",false,"","results","The maximum structure height at a scan speed of vscan = 300 mm/s was generated at the wavelength λ = 0.15 mm and is approx. 0.87 µm."],["oa:W3170518298","Ti-6Al-4V","structure height",1.03,null,null,null,"µm","","","","","",false,"","results","The structure height is h = 0.92 µm at λ = 0.1 mm and h = 1.03 µm at λ = 0.2 mm."],["oa:W3170518298","Ti-6Al-4V","structure height",0.92,null,null,null,"µm","","","","","",false,"","results","The structure height is h = 0.92 µm at λ = 0.1 mm and h = 1.03 µm at λ = 0.2 mm."],["oa:W3170518298","Ti-6Al-4V","structure height",1.1,null,null,null,"µm","","","","","",false,"","results","At vscan = 200 mm/s, the maximum structure height was h = 1.1 µm, also at a wavelength of λ = 0.15 mm."],["oa:W3170518298","Ti-6Al-4V","structure height",0.9,null,null,null,"µm","","","","","",false,"","results","The respective structure height achieved at twice and three times the laser beam diameter was approx. 0.84 and 0.9 µm, respectively."],["oa:W3170518298","Ti-6Al-4V","structure height",0.84,null,null,null,"µm","","","","","",false,"","results","The respective structure height achieved at twice and three times the laser beam diameter was approx. 0.84 and 0.9 µm, respectively."],["oa:W3170518298","Ti-6Al-4V","structure height",3.17,null,null,null,"µm","","","","","",false,"","results","A maximum structure height of approx. 3.17 µm was achieved at a scan speed of vscan = 500 mm/s and a wavelength of λ = 0.3 mm."],["oa:W3171615214","2 × 06_CE","Pa",16.4,null,null,2.7,"µm","","CE","","","",false,"","table","Pa, µm\t36.6 ± 3.1\t30.8 ± 3.5\t38.3 ± 4.6\t16.4 ± 2.7"],["oa:W3171615214","2 × 04","Pa",36.6,null,null,3.1,"µm","","as-built","","","",false,"","table","Pa, µm\t36.6 ± 3.1\t30.8 ± 3.5\t38.3 ± 4.6\t16.4 ± 2.7"],["oa:W3171615214","2 × 06","Pa",38.3,null,null,4.6,"µm","","as-built","","","",false,"","table","Pa, µm\t36.6 ± 3.1\t30.8 ± 3.5\t38.3 ± 4.6\t16.4 ± 2.7"],["oa:W3171615214","2 × 04_CE","Pa",30.8,null,null,3.5,"µm","","CE","","","",false,"","table","Pa, µm\t36.6 ± 3.1\t30.8 ± 3.5\t38.3 ± 4.6\t16.4 ± 2.7"],["oa:W3171749123","MP","Ra",0.027,null,null,0.003,"µm","","","","","",false,"","table","MP\t0.027 ± 0.003\t82 ± 2"],["oa:W3171749123","EB10","Ra",0.179,null,null,0.033,"µm","","","","","",false,"","table","EB10\t0.179 ± 0.033\t82 ± 6"],["oa:W3171749123","EB30","Ra",0.243,null,null,0.009,"µm","","","","","",false,"","table","EB30\t0.243 ± 0.009\t95 ± 5"],["oa:W3171749123","EB10HT","Ra",0.35,null,null,0.07,"µm","","","","","",false,"","table","EB10HT\t0.350 ± 0.070\t93 ± 3"],["oa:W3172346595","Ti-6Al-4V","Ra",1.79,null,null,null,"µm","","","","","",false,"","results",""],["oa:W3172346595","Ti-6Al-4V","Ra",12.5,null,null,null,"µm","","","","interferometry","",false,"","results",""],["oa:W3172346595","Ti-6Al-4V","Sa",14.41,null,null,null,"µm","","","","interferometry","",false,"","results",""],["oa:W3172346595","Ti-6Al-4V","Ra",1.75,null,null,null,"µm","","","","","",false,"","results",""],["oa:W3173531705","Ti-6Al-4V","Svk",0.0,null,null,null,"","","","","","",false,"unit_missing","methods","Focusing on the difference between the UVT-100 and UVT-200 samples, it can be seen that the former was characterized by both higher peaks (Spk) and deeper valleys (Svk) together with higher surface roughness Sa."],["oa:W3173531705","Ti-6Al-4V","Sa",0.0,null,null,null,"","","","","","",false,"unit_missing","methods","Focusing on the difference between the UVT-100 and UVT-200 samples, it can be seen that the former was characterized by both higher peaks (Spk) and deeper valleys (Svk) together with higher surface roughness Sa."],["oa:W3173531705","Ti-6Al-4V","Sa",0.0,null,null,null,"","","","","","",false,"unit_missing","methods","After wear testing, the smooth surface was subjected to a drastic increase in Sa (see Fig. 7b and c), as a consequence of the presence of wear particles that tended to get trapped between the mating surfaces resulting in a third-body wear mechanism, thus provoking the surface roughness increase."],["oa:W3173531705","UVT-100","roughness",0.0,null,null,null,"","","","","","",false,"unit_missing","methods","From these considerations, it can be concluded that, just after a month, the smooth surface changed completely its characteristics, achieving roughness values comparable to those of the UVT-100 and UVT-200 Fig. 6."],["oa:W3173531705","UVT-200","roughness",0.0,null,null,null,"","","","","","",false,"unit_missing","methods","From these considerations, it can be concluded that, just after a month, the smooth surface changed completely its characteristics, achieving roughness values comparable to those of the UVT-100 and UVT-200 Fig. 6."],["oa:W3173531705","Ti-6Al-4V","Spk",0.0,null,null,null,"","","","","","",false,"unit_missing","methods","Focusing on the difference between the UVT-100 and UVT-200 samples, it can be seen that the former was characterized by both higher peaks (Spk) and deeper valleys (Svk) together with higher surface roughness Sa."],["oa:W3173715003","Ti-6Al-4V","Sa",0.43,null,null,null,"µm","","","","","",false,"","methods","The surface roughness of the countersamples was Sa = 0.43 μm."],["oa:W3173715003","Ti-6Al-4V","Sku",2.91,null,null,null,"","","annealed","","Alicona InfiniteFocus G4","",false,"unit_missing","methods","The surface roughness parameters of the as-received surface () are as follows: Sa = 1.13 μm, Sz = 9.48 μm, Sp = 4.88 μm, Sv = 4.60 μm, Ssk = 0.16 μm and Sku = 2.91 μm."],["oa:W3173715003","Ti-6Al-4V","Ssk",0.16,null,null,null,"µm","","annealed","","Alicona InfiniteFocus G4","",false,"","methods","The surface roughness parameters of the as-received surface () are as follows: Sa = 1.13 μm, Sz = 9.48 μm, Sp = 4.88 μm, Sv = 4.60 μm, Ssk = 0.16 μm and Sku = 2.91 μm."],["oa:W3173715003","Ti-6Al-4V","Sv",4.6,null,null,null,"µm","","annealed","","Alicona InfiniteFocus G4","",false,"","methods","The surface roughness parameters of the as-received surface () are as follows: Sa = 1.13 μm, Sz = 9.48 μm, Sp = 4.88 μm, Sv = 4.60 μm, Ssk = 0.16 μm and Sku = 2.91 μm."],["oa:W3173715003","Ti-6Al-4V","Sp",4.88,null,null,null,"µm","","annealed","","Alicona InfiniteFocus G4","",false,"","methods","The surface roughness parameters of the as-received surface () are as follows: Sa = 1.13 μm, Sz = 9.48 μm, Sp = 4.88 μm, Sv = 4.60 μm, Ssk = 0.16 μm and Sku = 2.91 μm."],["oa:W3173715003","Ti-6Al-4V","Sz",9.48,null,null,null,"µm","","annealed","","Alicona InfiniteFocus G4","",false,"","methods","The surface roughness parameters of the as-received surface () are as follows: Sa = 1.13 μm, Sz = 9.48 μm, Sp = 4.88 μm, Sv = 4.60 μm, Ssk = 0.16 μm and Sku = 2.91 μm."],["oa:W3173715003","Ti-6Al-4V","Sa",1.13,null,null,null,"µm","","annealed","","Alicona InfiniteFocus G4","",false,"","methods","The surface roughness parameters of the as-received surface () are as follows: Sa = 1.13 μm, Sz = 9.48 μm, Sp = 4.88 μm, Sv = 4.60 μm, Ssk = 0.16 μm and Sku = 2.91 μm."],["oa:W3174016613","Ti-6Al-4V","surface roughness",70.0,46.0,130.0,null,"µm","","as-built EBM","","","",false,"","results_discussion","For EBM, surface roughness has been reported to be around 46 µm [], 70 µm [], and up to 130 µm []."],["oa:W3174016613","Ti-6Al-4V","surface roughness",17.5,10.0,25.0,null,"µm","","","","","",false,"","results_discussion","Froes [] suggested that SLM parts may have surface roughness of about 10–25 µm, while EBM could be as high as 50 µm which is as rough as sand casting products."],["oa:W3174016613","Ti-6Al-4V","surface roughness",50.0,50.0,50.0,null,"µm","","","","","",false,"","results_discussion","Froes [] suggested that SLM parts may have surface roughness of about 10–25 µm, while EBM could be as high as 50 µm which is as rough as sand casting products."],["oa:W3174016613","Ti-6Al-4V","surface roughness",35.0,30.0,40.0,null,"µm","","as-built SLM","","","",false,"","results_discussion","A number of articles reported similar surface roughness for SLM, e.g., 30–40 [,]."],["oa:W3174016613","Ti-6Al-4V","surface roughness",20.5,18.0,23.0,null,"µm","","as-built EBM","","","",false,"","results_discussion","Comparing the roughness of the AM samples in these experiments with other reports, they were smoother than those reported by others as described below. shows the surface roughness of the samples in this investigation was 6–8 μm, 18–23 μm and 0.45–0.6 μm for SLM, EBM and wrought samples, respectively."],["oa:W3174016613","Ti-6Al-4V","surface roughness",7.0,6.0,8.0,null,"µm","","as-built SLM","","","",false,"","results_discussion","Comparing the roughness of the AM samples in these experiments with other reports, they were smoother than those reported by others as described below. shows the surface roughness of the samples in this investigation was 6–8 μm, 18–23 μm and 0.45–0.6 μm for SLM, EBM and wrought samples, respectively."],["oa:W3174016613","Ti-6Al-4V","Ra",15.0,null,null,null,"µm","","as-built SLM","","","",false,"","methods","Surface Roughness Surface roughness, Ra, was measured according to layer direction using Taylor Hobson Ultra 2006 version software."],["oa:W3174016613","Ti-6Al-4V","surface roughness",0.525,0.45,0.6,null,"µm","","wrought","","","",false,"","results_discussion","Comparing the roughness of the AM samples in these experiments with other reports, they were smoother than those reported by others as described below. shows the surface roughness of the samples in this investigation was 6–8 μm, 18–23 μm and 0.45–0.6 μm for SLM, EBM and wrought samples, respectively."],["oa:W3174533184","","Inclined-measure",0.35,null,null,0.022,"µm","","","","","",false,"unit_suspect","table","F-4\t0.35 ± 0.022\t0.27 ± 0.003\t0.25"],["oa:W3174533184","","Build direction-measure",0.27,null,null,0.003,"µm","","","","","",false,"unit_suspect","table","F-4\t0.35 ± 0.022\t0.27 ± 0.003\t0.25"],["oa:W3174533184","","Inclined-measure",0.31,null,null,0.031,"µm","","","","","",false,"unit_suspect","table","F-5\t0.31 ± 0.031\t0.19 ± 0.024\t0.2"],["oa:W3174533184","","Inclined-measure",0.36,null,null,0.013,"µm","","","","","",false,"unit_suspect","table","F-3\t0.36 ± 0.013\t0.33 ± 0.005\t0.33"],["oa:W3174533184","","Build direction-measure",0.33,null,null,0.005,"µm","","","","","",false,"unit_suspect","table","F-3\t0.36 ± 0.013\t0.33 ± 0.005\t0.33"],["oa:W3174533184","","Build direction-measure",190.0,null,null,24.0,"µm","","","","","",false,"","table","F-5\t0.31 ± 0.031\t0.19 ± 0.024\t0.2"],["oa:W3174723953","Ti6Al4V-1 at% Cu","Ra",6.0,null,null,null,"µm","","as-built SLM","","","",false,"","results_discussion","Surface roughness of in-situ alloyed Ti6Al4V-1 at% Cu at different hatch distances: (a) Ra and (b) Rz."],["oa:W3174723953","Ti6Al4V-1 at% Cu","Rz",30.0,null,null,null,"µm","","as-built SLM","","","",false,"","results_discussion","Surface roughness of in-situ alloyed Ti6Al4V-1 at% Cu at different hatch distances: (a) Ra and (b) Rz."],["oa:W3174723953","Ti6Al4V-1 at% Cu","Ra",4.2,null,null,null,"µm","","as-built SLM, rescan","","","",false,"","results_discussion","Rescanning lowers, the Ra and Rz value more than 30% (Figure 6)."],["oa:W3174723953","Ti6Al4V-1 at% Cu","Rz",21.0,null,null,null,"µm","","as-built SLM, rescan","","","",false,"","results_discussion","Rescanning lowers, the Ra and Rz value more than 30% (Figure 6)."],["oa:W3175054527","Ag1%","Ra",0.59,null,null,0.03,"","","ground, post-thermal oxidation","","","",false,"unit_missing","results",""],["oa:W3175054527","Ti-6Al-4V","Ra",0.0,null,null,null,"microns","","as-built SLM","","","",false,"unit_mismatch","results",""],["oa:W3175054527","Ti-6Al-4V","dents",3.9,3.9,3.9,0.26,"µm","","","","","",false,"unit_suspect","results",""],["oa:W3175054527","Ti-6Al-4V","Ra",0.94,0.94,0.94,0.05,"µm","","","","","",false,"","results",""],["oa:W3175054527","Ti-6Al-4V","Ra",0.29,0.29,0.29,0.05,"µm","","","","","",false,"","results",""],["oa:W3175054527","Ti-6Al-4V","Ra",4.47,4.47,4.47,3.18,"","","","","","",false,"unit_missing","results",""],["oa:W3175054527","Ag5%","Ra",5.07,5.07,5.07,1.52,"","","","","","",false,"unit_missing","results",""],["oa:W3175054527","Ti-6Al-4V","Ra",6.55,6.55,6.55,4.42,"","","","","","",false,"unit_missing","results",""],["oa:W3175054527","Ti-6Al-4V","Ra",6.62,6.62,6.62,2.54,"","","","","","",false,"unit_missing","results",""],["oa:W3175054527","Ag0.2%","Ra",8.66,null,null,3.05,"","","","","","",false,"unit_missing","results",""],["oa:W3175054527","Ag1%","Ra",8.38,null,null,6.98,"","","","","","",false,"unit_missing","results",""],["oa:W3175054527","Ag0.2%","Ra",11.18,null,null,4.31,"","","","","","",false,"unit_missing","results",""],["oa:W3175054527","Ag1%","Ra",13.72,null,null,13.06,"","","","","","",false,"unit_missing","results",""],["oa:W3175054527","Ag5%","Ra",2.46,null,null,1.02,"","","post-thermal oxidation","","","",false,"unit_missing","results",""],["oa:W3175054527","Ag0.2%","Ra",2.47,null,null,1.15,"","","post-thermal oxidation","","","",false,"unit_missing","results",""],["oa:W3175054527","Ti-6Al-4V","Ra",2.51,null,null,null,"","","post-thermal oxidation","","","",false,"unit_missing","results",""],["oa:W3175054527","Ag1%","Ra",3.53,null,null,2.9,"","","post-thermal oxidation","","","",false,"unit_missing","results",""],["oa:W3175054527","Ag5%","Ra",5.55,null,null,0.6,"","","post-thermal oxidation","","","",false,"unit_missing","results",""],["oa:W3175054527","Ti-6Al-4V","Ra",7.78,null,null,0.96,"","","","","","",false,"unit_missing","results",""],["oa:W3175054527","Ag0.2%","Ra",1.32,null,null,1.51,"","","ground","","","",false,"unit_missing","results",""],["oa:W3175054527","Ag5%","Ra",1.34,null,null,0.76,"","","ground","","","",false,"unit_missing","results",""],["oa:W3175054527","Ag1%","Ra",1.24,null,null,1.22,"","","ground","","","",false,"unit_missing","results",""],["oa:W3175054527","Ti-6Al-4V","Ra",0.65,null,null,0.42,"","","ground","","","",false,"unit_missing","results",""],["oa:W3175054527","Ti-6Al-4V","Ra",1.39,null,null,0.99,"","","","","","",false,"unit_missing","results",""],["oa:W3175054527","Ag0.2%","Ra",2.91,null,null,1.69,"","","","","","",false,"unit_missing","results",""],["oa:W3175054527","Ag1%","Ra",1.49,null,null,0.51,"","","","","","",false,"unit_missing","results",""],["oa:W3175054527","Ag5%","Ra",1.5,null,null,0.81,"","","","","","",false,"unit_missing","results",""],["oa:W3175054527","Ti-6Al-4V","Ra",0.8,null,null,0.58,"","","ground, post-thermal oxidation","","","",false,"unit_missing","results",""],["oa:W3175054527","Ag0.2%","Ra",0.42,null,null,0.02,"","","ground, post-thermal oxidation","","","",false,"unit_missing","results",""],["oa:W3175054527","Ti-6Al-4V","Ra",0.0,null,null,null,"","","as-built SLM","","","",false,"unit_missing","results",""],["oa:W3175054527","Ag5%","Ra",0.97,null,null,0.12,"","","ground, post-thermal oxidation","","","",false,"unit_missing","results",""],["oa:W3175054527","Ti-6Al-4V","Ra",1.64,null,null,1.35,"","","","","","",false,"unit_missing","results",""],["oa:W3175054527","Ag0.2%","Ra",1.58,null,null,0.5,"","","","","","",false,"unit_missing","results",""],["oa:W3175054527","Ag1%","Ra",1.1,null,null,0.24,"","","","","","",false,"unit_missing","results",""],["oa:W3175054527","Ag5%","Ra",2.01,null,null,0.6,"","","","","","",false,"unit_missing","results",""],["oa:W3175054527","Ti-6Al-4V","Ra",33.34,33.34,33.34,2.06,"µm","","","","","",false,"","results",""],["oa:W3175054527","Ti-6Al-4V","Ra",3.9,null,null,0.26,"µm","","as-built SLM","","","",false,"unit_suspect","results",""],["oa:W3175054527","Ti-6Al-4V","Ra",6.6,null,null,0.15,"µm","","as-built SLM","","","",false,"unit_suspect","results",""],["oa:W3175054527","Ti-6Al-4V","Ra",28.25,28.25,28.25,0.77,"µm","","","","","",false,"","results",""],["oa:W3175054527","Ti-6Al-4V","Ra",28.82,28.82,28.82,3.9,"µm","","","","","",false,"","results",""],["oa:W3175054527","Ti-6Al-4V","Ra",12.62,12.62,12.62,0.65,"µm","","","","","",false,"","results",""],["oa:W3175054527","Ti-6Al-4V","Ra",20.48,20.48,20.48,2.85,"µm","","","","","",false,"","results",""],["oa:W3175054527","Ti-6Al-4V","Ra",11.76,11.76,11.76,1.57,"µm","","","","","",false,"","results",""],["oa:W3175054527","Ti-6Al-4V","surface roughness (Ra)",0.171,null,null,0.04,"µm","","as-polished","","","",false,"","results",""],["oa:W3175054527","Ti-6Al-4V","Ra",0.0,null,null,null,"","","as-built SLM","","","",false,"unit_missing","results",""],["oa:W3175054527","Ti-6Al-4V","Ra",19.5,null,null,null,"µm","","","","","",false,"","discussion",""],["oa:W3175054527","Ti-6Al-4V","Ra",15.2,null,null,null,"µm","","","","","",false,"","discussion",""],["oa:W3175054527","Ti-6Al-4V","Ra",8.7,null,null,null,"µm","","","","","",false,"","discussion",""],["oa:W3175054527","Ti-6Al-4V","Ra",12.3,null,null,null,"µm","","","","","",false,"","discussion",""],["oa:W3175054527","Ti-6Al-4V","Ra",7.8,null,null,null,"µm","","","","","",false,"","discussion",""],["oa:W3175054527","Ti-6Al-4V","dip depth",6.6,null,null,0.15,"µm","","","","","",false,"unit_suspect","discussion",""],["oa:W3175054527","Ti-6Al-4V","dip depth",6.6,null,null,0.15,"µm","","","","","",false,"unit_suspect","discussion",""],["oa:W3175054527","Ti-6Al-4V","dip depth",3.9,null,null,0.26,"µm","","","","","",false,"unit_suspect","discussion",""],["oa:W3175054527","Ti-6Al-4V","Ra",12.1,null,null,null,"µm","","","","","",false,"","discussion",""],["oa:W3175054527","Ti-6Al-4V","dip depth",6.6,null,null,null,"µm","","","","","",false,"unit_suspect","discussion",""],["oa:W3175054527","Ti-6Al-4V","dip depth",3.9,null,null,null,"µm","","","","","",false,"unit_suspect","discussion",""],["oa:W3175054527","Ti-6Al-4V","dents",6.6,6.6,6.6,0.15,"µm","","","","","",false,"unit_suspect","results",""],["oa:W3175335064","Ti-6Al-4V","Ra",1.75,null,null,null,"µm","","","","","",false,"","conclusions",""],["oa:W3175335064","Ti-6Al-4V","Ra",1.75,null,null,null,"µm","","","","","",false,"","conclusions",""],["oa:W3175335064","Ti-6Al-4V","Ra",1.75,null,null,null,"µm","","","","","",false,"","conclusions",""],["oa:W3175335064","Ti-6Al-4V","≈2,25 µm",2.25,null,null,null,"µm","","","","","",false,"","conclusions",""],["oa:W3175335064","Ti-6Al-4V","14 nm",0.014,null,null,null,"µm","","bimodal","bimodal","","",false,"","conclusions",""],["oa:W3175335064","Ti-6Al-4V","2217 nm",2.217,null,null,null,"µm","","","","","",false,"","conclusions",""],["oa:W3175335064","Ti-6Al-4V","209 nm pour le FiE",0.209,null,null,null,"µm","","","","","",false,"","conclusions",""],["oa:W3175335064","Ti-6Al-4V","2,25 µm dans la RA à 0,76 µm dans le FiE",2.25,null,null,null,"µm","","","","","",false,"","conclusions",""],["oa:W3175335064","Ti-6Al-4V","2,25 µm dans la RA à 0,76 µm dans le FiE",0.76,null,null,null,"µm","","","","","",false,"","conclusions",""],["oa:W3175335064","Ti-6Al-4V","Ra",1.75,null,null,null,"µm","","","","","",false,"","conclusions",""],["oa:W3175909114","Ti-6Al-4V","Ra",2.56,null,null,null,"µm","","as-built SLM","","AFM","",false,"unit_suspect","results_discussion","Coating techniques Ra (nm) DCMS 2.56 HiPIMS 1.57"],["oa:W3175909114","Ti-6Al-4V","Ra",1.57,null,null,null,"µm","","as-built SLM","","AFM","",false,"unit_suspect","results_discussion","Coating techniques Ra (nm) DCMS 2.56 HiPIMS 1.57"],["oa:W3177605088","CP-Ti Grade 2","Ra",5.2,null,null,null,"µm","","","","Alicona 3D microscope","",false,"","methods",""],["oa:W3177605088","CP-Ti Grade 2","Ra",3.2,null,null,null,"µm","","","","Alicona 3D microscope","",false,"","methods",""],["oa:W3177605088","CP-Ti Grade 2","Ra",0.8,null,null,null,"µm","","","","Alicona 3D microscope","",false,"","methods",""],["oa:W3177605088","Ti-3Al-2.5V","Ra",5.7,null,null,null,"µm","","","","Alicona 3D microscope","",false,"","methods",""],["oa:W3177605088","Ti-3Al-2.5V","Ra",3.8,null,null,null,"µm","","","","Alicona 3D microscope","",false,"","methods",""],["oa:W3177605088","Ti-3Al-2.5V","Ra",2.9,null,null,null,"µm","","","","Alicona 3D microscope","",false,"","methods",""],["oa:W3177605088","Ti-3Al-2.5V","Ra",1.0,null,null,null,"µm","","","","Alicona 3D microscope","",false,"","methods",""],["oa:W3177605088","CP-Ti Grade 2","Ra",2.7,null,null,null,"µm","","","","Alicona 3D microscope","",false,"","methods",""],["oa:W3181161992","Ti-6Al-4V","Ra value",0.08,null,null,0.02,"µm","","","","optical microscopy","",false,"","results",""],["oa:W3181161992","Ti-6Al-4V","Ra value",0.34,null,null,0.03,"µm","","","","optical microscopy","",false,"","results",""],["oa:W3181161992","Ti-6Al-4V","Ra value",0.08,null,null,0.02,"µm","","","","optical microscopy","",false,"","results",""],["oa:W3181161992","Ti-6Al-4V","Ra value",0.08,null,null,0.02,"µm","","polished mirror finish","","","",false,"","results",""],["oa:W3181161992","Ti-6Al-4V","surface roughness",0.08,null,null,null,"µm","","polished mirror finish","","","",false,"","results",""],["oa:W3182276183","Ti-6Al-4V","Sv",103.0,null,null,null,"µm","","","","","",false,"","discussion","Parameter Sp, Rp Sv, Rv Sz, Rz Sa, Ra Sq, Rq Value (μm) 88.1, 63.8 103, 80.4 191, 144.0 33.3, 29.0 40.0, 35.0 Sp (Rp): maximum peak height; Sv (Rv): maximum valley depth; Sz (Rz): maximum peak to valley height; Sa (Ra) arithmetical mean height of the surface; Sq (Rq): root mean square height of the surface. https://doi.org/10.1371/journal.pone.0253786.t002 PLOS ONE Patient-specific implant for oncology patients PLOS ONE | https://doi.org/10.1371/journal.pone.0253786 July 14, 2021 11 / 16"],["oa:W3182276183","Ti-6Al-4V","Sa",1.2,null,null,null,"µm","","as-built","","optical non-contact microscopy","",false,"","results","Surface morphology analysis (i.e., height and amplitude roughness parameters) was performed on the patient-specific prosthesis using optical non-contact microscopy (Table 2)."],["oa:W3182276183","Ti-6Al-4V","Ra",0.9,null,null,null,"µm","","as-built","","optical non-contact microscopy","",false,"","results","Surface morphology analysis (i.e., height and amplitude roughness parameters) was performed on the patient-specific prosthesis using optical non-contact microscopy (Table 2)."],["oa:W3182276183","Ti-6Al-4V","Sp",88.1,null,null,null,"µm","","","","","",false,"","discussion","Parameter Sp, Rp Sv, Rv Sz, Rz Sa, Ra Sq, Rq Value (μm) 88.1, 63.8 103, 80.4 191, 144.0 33.3, 29.0 40.0, 35.0 Sp (Rp): maximum peak height; Sv (Rv): maximum valley depth; Sz (Rz): maximum peak to valley height; Sa (Ra) arithmetical mean height of the surface; Sq (Rq): root mean square height of the surface. https://doi.org/10.1371/journal.pone.0253786.t002 PLOS ONE Patient-specific implant for oncology patients PLOS ONE | https://doi.org/10.1371/journal.pone.0253786 July 14, 2021 11 / 16"],["oa:W3182276183","Ti-6Al-4V","Rp",63.8,null,null,null,"µm","","","","","",false,"","discussion","Parameter Sp, Rp Sv, Rv Sz, Rz Sa, Ra Sq, Rq Value (μm) 88.1, 63.8 103, 80.4 191, 144.0 33.3, 29.0 40.0, 35.0 Sp (Rp): maximum peak height; Sv (Rv): maximum valley depth; Sz (Rz): maximum peak to valley height; Sa (Ra) arithmetical mean height of the surface; Sq (Rq): root mean square height of the surface. https://doi.org/10.1371/journal.pone.0253786.t002 PLOS ONE Patient-specific implant for oncology patients PLOS ONE | https://doi.org/10.1371/journal.pone.0253786 July 14, 2021 11 / 16"],["oa:W3182276183","Ti-6Al-4V","surface roughness",0.0,null,null,null,"","","","","","",false,"unit_missing","methods","A low-pass Gaussian filter with 0.8 mm cut-off frequency was applied to the height stacks to determine the surface roughness."],["oa:W3182276183","Ti-6Al-4V","surface roughness",0.0,null,null,null,"","","","","","",false,"unit_missing","methods","Surface roughness was computed from height maps across cut-off length of 4.5 mm."],["oa:W3182276183","Ti-6Al-4V","Sz",191.0,null,null,null,"µm","","","","","",false,"","discussion","Parameter Sp, Rp Sv, Rv Sz, Rz Sa, Ra Sq, Rq Value (μm) 88.1, 63.8 103, 80.4 191, 144.0 33.3, 29.0 40.0, 35.0 Sp (Rp): maximum peak height; Sv (Rv): maximum valley depth; Sz (Rz): maximum peak to valley height; Sa (Ra) arithmetical mean height of the surface; Sq (Rq): root mean square height of the surface. https://doi.org/10.1371/journal.pone.0253786.t002 PLOS ONE Patient-specific implant for oncology patients PLOS ONE | https://doi.org/10.1371/journal.pone.0253786 July 14, 2021 11 / 16"],["oa:W3182276183","Ti-6Al-4V","Rz",144.0,null,null,null,"µm","","","","","",false,"","discussion","Parameter Sp, Rp Sv, Rv Sz, Rz Sa, Ra Sq, Rq Value (μm) 88.1, 63.8 103, 80.4 191, 144.0 33.3, 29.0 40.0, 35.0 Sp (Rp): maximum peak height; Sv (Rv): maximum valley depth; Sz (Rz): maximum peak to valley height; Sa (Ra) arithmetical mean height of the surface; Sq (Rq): root mean square height of the surface. https://doi.org/10.1371/journal.pone.0253786.t002 PLOS ONE Patient-specific implant for oncology patients PLOS ONE | https://doi.org/10.1371/journal.pone.0253786 July 14, 2021 11 / 16"],["oa:W3182276183","Ti-6Al-4V","Sa",33.3,null,null,null,"µm","","","","","",false,"","discussion","Parameter Sp, Rp Sv, Rv Sz, Rz Sa, Ra Sq, Rq Value (μm) 88.1, 63.8 103, 80.4 191, 144.0 33.3, 29.0 40.0, 35.0 Sp (Rp): maximum peak height; Sv (Rv): maximum valley depth; Sz (Rz): maximum peak to valley height; Sa (Ra) arithmetical mean height of the surface; Sq (Rq): root mean square height of the surface. https://doi.org/10.1371/journal.pone.0253786.t002 PLOS ONE Patient-specific implant for oncology patients PLOS ONE | https://doi.org/10.1371/journal.pone.0253786 July 14, 2021 11 / 16"],["oa:W3182276183","Ti-6Al-4V","Ra",29.0,null,null,null,"µm","","","","","",false,"","discussion","Parameter Sp, Rp Sv, Rv Sz, Rz Sa, Ra Sq, Rq Value (μm) 88.1, 63.8 103, 80.4 191, 144.0 33.3, 29.0 40.0, 35.0 Sp (Rp): maximum peak height; Sv (Rv): maximum valley depth; Sz (Rz): maximum peak to valley height; Sa (Ra) arithmetical mean height of the surface; Sq (Rq): root mean square height of the surface. https://doi.org/10.1371/journal.pone.0253786.t002 PLOS ONE Patient-specific implant for oncology patients PLOS ONE |
