Repository: akhtar07/tisci-explorer

# TiSci Explorer

A read-only, static explorer for **TiSci**, an autonomous research agent for titanium alloys. TiSci reads the
titanium-alloy literature, builds a knowledge graph and a table of measured values, proposes hypotheses where the
graph has gaps, and tests them with DFT (MACE / VASP) and the ICME-lite multiscale chain.

**Live site:** https://akhtar07.github.io/tisci-explorer/

The site has seven sections:

| Section | What it shows |
|---|---|
| Overview | Corpus → graph → facts → hypotheses → verdicts, with the snapshot's counts |
| Worked example | One full loop for W in α-Ti: graph path, hypothesis, novelty check, DFT test, verdict, follow-up, DAMASK |

File: data/facts/yield_strength.json (part 13 of 51)
1182.0,null,null,null,"MPa","room temperature","+ LRHT: 4 kW, 5 sec/WQ(x2) +550°C, 6h","","tensile test","",false,"","results_discussion",""],["ia:DTIC_ADA528701","Ti-6Al-4V","yield strength",1000.0,null,null,null,"MPa","room temperature","as-built SLM","","tensile test","",false,"","abstract",""],["ia:DTIC_ADA528701","Ti-6Al-4V","Yield Strength",1000.0,null,null,null,"MPa","room temperature","mill annealed","","tensile test","",false,"","abstract",""],["ia:DTIC_ADA528701","Ti-6Al-4V","Yield Strength",935.0,910.0,960.0,null,"MPa","room temperature","as built","","tensile test","",false,"","abstract",""],["ia:DTIC_ADA528701","Ti-6Al-4V","decrease in yield strength",376.0,null,null,null,"","","MA","","","",true,"unit_missing","abstract",""],["ia:DTIC_ADA531018","Ti-6Al-4V","Flow Stress",676.0,null,null,null,"MPa","400 °C","","","","0.1s-1",false,"","methods",""],["ia:DTIC_ADA531018","Ti-6Al-4V","Flow Stress",433.27,null,null,null,"MPa","676 °C","","","","0.1s-1",false,"","methods",""],["ia:DTIC_ADA531018","Ti-6Al-4V","Flow Stress",239.39,null,null,null,"MPa","815 °C","","","","0.1s-1",false,"","methods",""],["ia:DTIC_ADA531018","Ti-6Al-4V","Flow Stress",67.844,null,null,null,"MPa","954 °C","","","","0.1s-1",false,"","methods",""],["ia:DTIC_ADA531018","Ti-6Al-4V","Flow Stress",29.785,null,null,null,"MPa","1037 °C","","","","0.1s-1",false,"out_of_range","methods",""],["ia:DTIC_ADA531018","Ti-6Al-4V","Flow Stress",694.0,null,null,null,"MPa","400 °C","","","","1.0s-1",false,"","methods",""],["ia:DTIC_ADA531018","Ti-6Al-4V","Flow Stress",484.49,null,null,null,"MPa","676 °C","","","","1.0s-1",false,"","methods",""],["ia:DTIC_ADA531018","Ti-6Al-4V","Flow Stress",308.54,null,null,null,"MPa","815 °C","","","","1.0s-1",false,"","methods",""],["ia:DTIC_ADA531018","Ti-6Al-4V","Flow Stress",98.595,null,null,null,"MPa","954 °C","","","","1.0s-1",false,"","methods",""],["ia:DTIC_ADA531018","Ti-6Al-4V","Flow Stress",50.125,null,null,null,"MPa","1037 °C","","","","1.0s-1",false,"","methods",""],["ia:DTIC_ADA543233","Ti-7Al","stress-jacks",495.0,395.0,595.0,null,"MPa","","","","","",false,"","abstract",""],["ia:DTIC_ADA543233","Ti-7Al","crystals will have yielded",612.5,595.0,630.0,null,"MPa","","","","","",false,"","abstract",""],["ia:DTIC_ADA546478","CP Ti + 0.3% Y2O3","tensile strength",500.0,null,null,null,"MPa","room temperature","","","tensile test","0.00212 mm/s",false,"","conclusions",""],["ia:DTIC_ADA546478","CP-Ti Grade 2","TYS",131.0,null,null,null,"MPa","room temperature","","","tensile test","",false,"","conclusions",""],["ia:DTIC_ADA548462","Ti-6Al-4V","yield",930.0,null,null,null,"MPa","room temperature","","duplex","tensile test","",false,"","methods",""],["ia:DTIC_ADA553480","CP Ti + 0.3% Y2O3 + 0.5% B","tensile yield strength",33.0,null,null,null,"%","","","","","",false,"unit_mismatch","abstract",""],["ia:DTIC_ADA553480","CP Ti + 0.3% Y2O3 + 0.5% B","tensile yield strength",33.0,null,null,null,"%","","","","","",false,"unit_mismatch","conclusions",""],["ia:DTIC_ADA553480","CP Ti + 0.3% Y2O3 + 0.5% B","tensile yield strength",66.0,null,null,null,"%","","","","","",false,"unit_mismatch","conclusions",""],["ia:DTIC_ADA553480","CP-Ti + 0.3% Y2O3","TYS",225.0,null,null,null,"MPa","room temperature","","","tensile test","0.00212 mm/mm/s",false,"","conclusions",""],["ia:DTIC_ADA553480","CP-Ti + 0.5% B","TYS",355.0,null,null,null,"MPa","room temperature","","","tensile test","0.00212 mm/mm/s",false,"","conclusions",""],["ia:DTIC_ADA565955","UFG Ti-6Al-4V","flow stress",130.0,null,null,null,"MPa","550 °C","","","","2×10-4 s-1",false,"","results_discussion",""],["ia:DTIC_ADA565955","Ti-6Al-4V","flow stress",130.0,null,null,null,"MPa","550 °C","SP deformation at 550°C, optimal strain rate 2×10⁻⁴ s⁻¹","","","2×10⁻⁴ s⁻¹",false,"","conclusions",""],["ia:DTIC_ADA565955","Ti-6Al-4V","flow stress",760.0,null,null,null,"MPa","450 °C","","","","",false,"","discussion",""],["ia:DTIC_ADA565955","Ti-6Al-4V","flow stress",170.0,null,null,null,"MPa","550 °C","","","","",false,"","discussion",""],["ia:DTIC_ADA567638","Ti-6Al-4V","mean value",442.0,null,null,61.5,"MPa","","","","","",false,"","results_discussion",""],["ia:DTIC_ADA567638","Ti-6Al-4V","predicted distribution has a mean of",360.0,null,null,37.0,"MPa","","","","","",true,"","results_discussion",""],["ia:DTIC_ADA567638","Ti-6Al-4V","uniaxial stress necessary to initiate plastic slip was found to be",320.5,null,null,null,"MPa","","","","","",false,"","results_discussion",""],["ia:DTIC_ADA567638","Ti-6Al-4V","EVT predicted distribution has a mean of",290.0,null,null,73.0,"MPa","","","","","",true,"","results_discussion",""],["ia:DTIC_ADA567638","Ti-6Al-4V","MCS Distribution of Plastic Slip Initiation Strength ... mean = ",442.0,null,null,62.0,"MPa","","","","","",false,"","results_discussion",""],["ia:DTIC_ADA567638","Ti-6Al-4V","macroscopic yield strength",900.0,800.0,1000.0,null,"MPa","","","","","",false,"","results_discussion",""],["ia:DTIC_ADA573294","","yield",34.0,null,null,null,"MPa","","","","","",false,"out_of_range","results",""],["ia:DTIC_ADA573294","","apparent yield strength",33.99,null,null,null,"MPa","","","","power law rate equation","",true,"out_of_range","results",""],["ia:DTIC_ADA583146","","mean value",681.0,null,null,null,"MPa","","","","","",false,"","methods",""],["ia:DTIC_ADA583146","","predicted distribution mean",575.0,null,null,null,"MPa","","","","CPFEM prediction","",true,"","methods",""],["ia:DTIC_ADA583146","","sample mean of the uniaxial stress necessary to initiate plastic slip",522.0,null,null,19.0,"MPa","","","","","",false,"","methods",""],["ia:DTIC_ADA583146","","EVT predicted distribution mean",494.0,null,null,8.0,"MPa","","","","","",true,"","methods",""],["ia:DTIC_ADA583146","","Tn",0.0,null,null,null,"","","","","","",false,"unit_missing","methods",""],["ia:DTIC_ADA583146","Ti-6Al-2Sn-4Zr-2Mo","yield strength",915.0,null,null,null,"MPa","","","","constant strain rate simulation","",true,"","conclusions",""],["ia:DTIC_ADA583146","","yield strength",940.0,null,null,null,"MPa","","","","CPFE simulation","",true,"","conclusions",""],["ia:DTIC_ADA583146","","yield strength",936.0,null,null,null,"MPa","","","","CPFE prediction","10-4 s-1",true,"","conclusions",""],["ia:DTIC_ADA583146","","YS",936.0,null,null,null,"MPa","","","","CPFE prediction","",true,"","conclusions",""],["ia:DTIC_ADA583146","","YS",824.0,null,null,null,"MPa","","","","CPFEM prediction","10-4 s-1",true,"","conclusions",""],["ia:DTIC_ADA583146","","YS",855.0,null,null,null,"MPa","","","","CPFEM prediction","10-4 s-1",true,"","conclusions",""],["ia:DTIC_ADA583146","","YS",838.5,null,null,null,"MPa","","","","CPFEM prediction","10-4 s-1",true,"","conclusions",""],["ia:DTIC_ADA583146","","YS",892.9,null,null,null,"MPa","","","","CPFEM prediction","10-4 s-1",true,"","conclusions",""],["ia:DTIC_ADA583146","","YS(MPa)",718.0,null,null,null,"MPa","","","","","",false,"","conclusions",""],["ia:DTIC_ADA583146","","YS(MPa)",1332.0,null,null,null,"MPa","","","","","",false,"","conclusions",""],["ia:DTIC_ADA617714","Ti-6Al-4V","YS",900.0,null,null,null,"MPa","room temperature","Build 1 stress-relieved","","tensile test","",false,"","results",""],["ia:DTIC_ADA617714","Ti-6Al-4V","YS",938.2,null,null,7.7,"MPa","room temperature","as-built SLM","","tensile test","",false,"","results",""],["ia:DTIC_ADA617714","Ti-6Al-4V","YS",862.4,null,null,3.1,"MPa","room temperature","stress-relieved SLM","","tensile test","",false,"","results",""],["ia:DTIC_ADA617714","Ti-6Al-4V","YS",862.0,null,null,4.0,"MPa","room temperature","stress-relieved SLM","","tensile test","",false,"","results",""],["ia:DTIC_ADA617714","Ti-6Al-4V","YS",835.4,null,null,3.8,"MPa","room temperature","HIP-treated SLM","","tensile test","",false,"","results",""],["ia:DTIC_ADA617714","Ti-6Al-4V","YS",938.2,null,null,7.7,"MPa","","as-built SLM","","","",false,"","conclusions",""],["ia:DTIC_ADA617714","Ti-6Al-4V","YS",862.4,null,null,3.1,"MPa","","stress-relieved SLM","","","",false,"","conclusions",""],["ia:DTIC_ADA617714","Ti-6Al-4V","YS",835.4,null,null,3.8,"MPa","","HIP SLM","","","",false,"","conclusions",""],["ia:DTIC_ADA621004","","200 MPa",200.0,null,null,null,"MPa","","","","","",false,"","methods",""],["ia:DTIC_ADA621004","","400 MPa",400.0,null,null,null,"MPa","","","","","",false,"","methods",""],["ia:DTIC_ADA621004","","500 MPa",500.0,null,null,null,"MPa","","","","","",false,"","methods",""],["ia:DTIC_ADA631137","TiAl-Base Alloys","Yield Strength (MPa)",515.0,400.0,630.0,null,"MPa","room temperature","","","","",false,"","conclusions",""],["ia:DTIC_ADA631137","Superalloys","Yield Strength (MPa)",1000.0,1000.0,1000.0,null,"MPa","room temperature","","","","",false,"","conclusions",""],["ia:DTIC_ADB055853","","0.2% yield strength",52262.2581,null,null,null,"MPa","room temperature","beta air cooled","","","",false,"out_of_range","conclusions",""],["ia:DTIC_ADB055853","","RT yield strengths",52262.2581,null,null,null,"MPa","room temperature","beta air cooled","","","",false,"out_of_range","conclusions",""],["ia:DTIC_ADB088421","Ti-25Al-10Nb-3V-1Mo","Yield strength after exposure",140.0,null,null,null,"MPa","538C, 650C","","","tensile test","",false,"","results_discussion",""],["ia:NASA_NTRS_Archive_19650008395","8Al-1Mo-1V","yield strength",1034.2135,null,null,null,"MPa","room temperature","annealed","","tensile test","",false,"","results_discussion",""],["ia:NASA_NTRS_Archive_19650008395","8Al-1Mo-1V","yield strength",1785.0526,null,null,null,"MPa","-253°C (-423°F)","annealed","","tensile test","",false,"","results_discussion",""],["ia:NASA_NTRS_Archive_19660014184","","Yield Strength, psi",140100.0,null,null,null,"psi","","uncoated","","tensile test","",false,"unit_mismatch","results",""],["ia:NASA_NTRS_Archive_19660014184","","Yield Strength, psi",127700.0,null,null,null,"psi","","hard-coated","","tensile test","",false,"unit_mismatch","results",""],["ia:NASA_NTRS_Archive_19660015717","C-1","Yield Strength",65000.0,65000.0,65000.0,null,"psi","room temperature","","","tensile test","0.003 to 0.007 in. per in. per min",false,"unit_mismatch","methods",""],["ia:NASA_NTRS_Archive_19660015717","C-2","Yield Strength",130000.0,130000.0,130000.0,null,"psi","room temperature","","","tensile test","0.003 to 0.007 in. per in. per min",false,"unit_mismatch","methods",""],["ia:NASA_NTRS_Archive_19660015717","C-3","Yield Strength",115000.0,115000.0,115000.0,null,"psi","room temperature","","","tensile test","0.003 to 0.007 in. per in. per min",false,"unit_mismatch","methods",""],["ia:NASA_NTRS_Archive_19660015717","","Yield strength at 0.2% offset",75000.0,55000.0,95000.0,null,"psi","room temperature","","","tensile test","",false,"unit_mismatch","methods",""],["ia:NASA_NTRS_Archive_19660015717","","Tensile Yield Strength (0.2% offset)",105000.0,null,null,null,"psi","room temperature","","","tensile test","0",false,"unit_mismatch","methods",""],["ia:NASA_NTRS_Archive_19660015717","","Tensile Yield Strength",130000.0,null,null,null,"psi","room temperature","","","tensile test","0",false,"unit_mismatch","methods",""],["ia:NASA_NTRS_Archive_19660015717","","Tensile Yield Strength (0.2% offset)",60000.0,null,null,null,"psi","room temperature","","","tensile test","0.005 +/- 0.",false,"unit_mismatch","methods",""],["ia:NASA_NTRS_Archive_19660016988","Ti-6Al-4V","yield strength",135000.0,null,null,null,"psi","","annealed","","","",false,"unit_mismatch","methods",""],["ia:NASA_NTRS_Archive_19660016988","Ti-13V-11Cr-3Al","yield strength",190000.0,null,null,null,"psi","","aged","","","",false,"unit_mismatch","methods",""],["ia:NASA_NTRS_Archive_19660016988","Ti-13V-11Cr-3Al","yield strength",205000.0,null,null,null,"psi","","aged","","","",false,"unit_mismatch","methods",""],["ia:NASA_NTRS_Archive_19660016988","","Yield Strength, Tensile",144.7,null,null,null,"103psi","","As shear formed","","","",false,"unit_mismatch","methods",""],["ia:NASA_NTRS_Archive_19660016988","99.5°]o Ti","Yield Strength, psi",27000.0,null,null,null,"psi","room temperature","annealed","","","",false,"unit_mismatch","conclusions",""],["ia:NASA_NTRS_Archive_19660016988","99%Ti","Yield Strength, psi",75000.0,null,null,null,"psi","room temperature","","","","",false,"unit_mismatch","conclusions",""],["ia:NASA_NTRS_Archive_19660016988","Ti-2.5Sn","Yield Strength, psi",117000.0,null,null,null,"psi","room temperature","","","","",false,"unit_mismatch","conclusions",""],["ia:NASA_NTRS_Archive_19660016988","Ti-2.5Sn","Yield Strength, psi",95000.0,null,null,null,"psi","room temperature","","","","",false,"unit_mismatch","conclusions",""],["ia:NASA_NTRS_Archive_19660016988","Ti-5Sn-5Zr","Yield Strength, psi",120000.0,null,null,null,"psi","room temperature","","","","",false,"unit_mismatch","conclusions",""],["ia:NASA_NTRS_Archive_19660016988","Ti-8AI-IMo-IV","Yield Strength, psi",150000.0,null,null,null,"psi","room temperature","","","","",false,"unit_mismatch","conclusions",""],["ia:NASA_NTRS_Archive_19660016988","","yield strength",130000.0,null,null,null,"psi","","","","","",false,"unit_mismatch","conclusions",""],["ia:NASA_NTRS_Archive_19660026584","Ti-5Al-2.5Sn","yield strengths",0.0,null,null,null,"","","","","","",true,"unit_missing","methods",""],["ia:NASA_NTRS_Archive_19660028823","Ti-6Al-4V","yield strength",0.9,null,null,null,"%","","","","","",false,"unit_mismatch","conclusions",""],["ia:NASA_NTRS_Archive_19660028823","Ti-4V","yield strength",551.5806,null,null,null,"MPa","","42% glass-bead-peening","","","",false,"","results_discussion",""],["ia:NASA_NTRS_Archive_19660028823","Ti-4V","proportional limit",689.4757,null,null,null,"MPa","400 °F","","","","",false,"","results_discussion",""],["ia:NASA_NTRS_Archive_19660028823","Ti-4V","yield strength",10.0,null,null,null,"%","","42% glass-bead-peening (largest bead size)","","","",false,"unit_mismatch","conclusions",""],["ia:NASA_NTRS_Archive_19660030680","5A1-2.5 Sn ELI","0.2% Yield strength",822.5445,null,null,null,"MPa","room temperature","","","tensile test","",false,"","results",""],["ia:NASA_NTRS_Archive_19660030680","5A1-2.5 Sn ELI","0.2% Yield strength",762.5601,null,null,null,"MPa","room temperature","","","tensile test","",false,"","results",""],["ia:NASA_NTRS_Archive_19660030680","5A1-2.5 Sn ELI","Z% Yield strength",694.302,null,null,null,"MPa","room temperature","","","tensile test","",false,"","results",""],["ia:NASA_NTRS_Archive_19670022210","Ti-8Al-1Mo-1V","tensile yield strength",650.0,null,null,null,"MN/m2","room temperature","duplex-annealed","","","",false,"unit_mismatch","results_discussion",""],["ia:NASA_NTRS_Archive_19670022210","Ti-8Al-1Mo-1V","tensile yield strength",648.1072,null,null,null,"MPa","550 °F","duplex-annealed","","","",false,"","results_discussion",""],["ia:NASA_NTRS_Archive_19680003421","Ti-6Al-4V","decrease in yield strength",62.0528,55.1581,68.9476,null,"MPa","","","","","",false,"","conclusions",""],["ia:NASA_NTRS_Archive_19680013415","Ti-6Al-4V","yield strength",190000.0,null,null,null,"N/cm2","","","","","",false,"unit_mismatch","results_discussion",""],["ia:NASA_NTRS_Archive_19680013415","Ti-6Al-4V","stress at burst",0.0,null,null,null,"","","","","","",false,"unit_missing","results_discussion",""],["ia:NASA_NTRS_Archive_19680013415","Ti-6Al-4V","strengthening",1.385,1.24,1.53,null,"","","","","","",false,"unit_missing","results_discussion",""],["ia:NASA_NTRS_Archive_19680013415","Ti-4Al","biaxial yield strength",1.09,null,null,null,"","20 K","","","","",false,"unit_missing","results_discussion",""],["ia:NASA_NTRS_Archive_19680013415","Ti-5Al-2.5Sn","biaxial yield strength",1.0,null,null,null,"","20 K","","","","",false,"unit_missing","results_discussion",""],["ia:NASA_NTRS_Archive_19680013415","Ti-4Al","weld strengths",0.0,null,null,null,"","77 K","","","","",false,"unit_missing","results_discussion",""],["ia:NASA_NTRS_Archive_19680013415","Ti-4Al","weld strengths",0.0,null,null,null,"","294 K","","","","",false,"unit_missing","results_discussion",""],["ia:NASA_NTRS_Archive_19680020528","Ti-8Al-1Mo-1V","fractured before the yield was reached",0.0,0.0,0.0,null,"","550° F (560° K)","duplex annealed","","","",false,"unit_missing","results_discussion",""],["ia:NASA_NTRS_Archive_19680020528","Ti-8Al-1Mo-1V","fractured before the yield was reached",0.0,0.0,0.0,null,"","600° F (590° K)","duplex annealed","","","",false,"unit_missing","results_discussion",""],["ia:NASA_NTRS_Archive_19680023719","Ti-5Al-2.5Sn","yield strength",183000.0,null,null,null,"N/cm2","20 K","non-stress-relieved","","","",false,"unit_mismatch","results_discussion",""],["ia:NASA_NTRS_Archive_19680023913","CP-Ti Grade 2","yield strength",0.0,null,null,null,"","","","","","",false,"unit_missing","conclusions",""],["ia:NASA_NTRS_Archive_19680023913","CP-Ti Grade 2","tensile yield strength",20.0,null,null,null,"%","","","","","",false,"unit_mismatch","conclusions",""],["ia:NASA_NTRS_Archive_19690005541","Ti-1Mo-1V","yield strength ratio",0.92,null,null,null,"","","","","","0.00002 per second",false,"unit_missing","results_discussion",""],["ia:NASA_NTRS_Archive_19690005541","Ti-1Mo-1V","yield strength ratio",0.98,null,null,null,"","","","","","5.0 per second",false,"unit_missing","results_discussion",""],["ia:NASA_NTRS_Archive_19690005541","Ti-3Mo","yield strength ratio",0.92,null,null,null,"","","","","","0.00002 per second",false,"unit_missing","results_discussion",""],["ia:NASA_NTRS_Archive_19690005541","Ti-3Mo","yield strength ratio",0.98,null,null,null,"","","","","","5.0 per second",false,"unit_missing","results_discussion",""],["ia:NASA_NTRS_Archive_19690005541","Ti-4Al-3Mo-1V","notch strength",0.95,null,null,null,"","","","","","0.00002 per second",false,"unit_missing","results_discussion",""],["ia:NASA_NTRS_Archive_19690010595","Ti-6Al-4V","Yield Strength, psi",123400.0,null,null,null,"psi","room temperature","","","tensile test","0.005 inch per minute to yield, then 0.05 inch per minute to failure",false,"unit_mismatch","results",""],["ia:NASA_NTRS_Archive_19690025329","Ti-6Al-4V","compressive yield stress",990.0,null,null,7.0,"MN/m2","","duplex-annealed sheet","","tensile test","",false,"unit_mismatch","results_discussion",""],["ia:NASA_NTRS_Archive_19690025329","Ti-6Al-4V","compressive yield stress",1100.0,null,null,null,"MN/m2","","cap material in diffusion-bonded T-stringer panels","","","",false,"unit_mismatch","results_discussion",""],["ia:NASA_NTRS_Archive_19690025329","Ti-6Al-4V","compressive yield stress",1010.0,null,null,2.0,"MN/m2","","triplex-annealed sheet","","","",false,"unit_mismatch","results_discussion",""],["ia:NASA_NTRS_Archive_19690028058","CP-Ti Grade 2","tensile strength",0.0,null,null,null,"","17 K","","","tensile test","",false,"unit_missing","abstract",""],["ia:NASA_NTRS_Archive_19690028058","Ti-5Al-2.5Sn","tensile strength",0.0,null,null,null,"","17 K","","","tensile test","",false,"unit_missing","abstract",""],["ia:NASA_NTRS_Archive_19690028058","Ti-6Al-4V","tensile strength",0.0,null,null,null,"","17 K","","","tensile test","",false,"unit_missing","abstract",""],["ia:NASA_NTRS_Archive_19690028058","Ti-8Al-1Mo-1V","tensile strength",0.0,null,null,null,"","17 K","","","tensile test","",false,"unit_missing","abstract",""],["ia:NASA_NTRS_Archive_19690028058","CP-Ti Grade 2","recovery",0.5,null,null,null,"","","irradiated at 17 K, then warmed to 178 K","","","",false,"unit_missing","conclusions",""],["ia:NASA_NTRS_Archive_19690028058","CP-Ti Grade 2","yield strength",1000.0,1000.0,1000.0,null,"MPa","17 K","","","tensile test","",false,"","discussion",""],["ia:NASA_NTRS_Archive_19690028058","CP-Ti Grade 2","yield strength",1000.0,1000.0,1000.0,null,"MPa","17 K","","","tensile test","",false,"","discussion",""],["ia:NASA_NTRS_Archive_19690028058","CP-Ti Grade 2","yield strength",1000.0,1000.0,1000.0,null,"MPa","17 K","","","tensile test","",false,"","discussion",""],["ia:NASA_NTRS_Archive_19690028058","Ti-5Al-2.5Sn","yield strength",0.0,null,null,null,"","17 K","","","","",false,"unit_missing","discussion",""],["ia:NASA_NTRS_Archive_19690028058","Ti-5Al-2.5Sn","yield strength",0.0,null,null,null,"","17 K","","","","",false,"unit_missing","discussion",""],["ia:NASA_NTRS_Archive_19690028058","Ti-5Al-2.5Sn","yield strength",0.0,null,null,null,"","17 K","","","","",false,"unit_missing","discussion",""],["ia:NASA_NTRS_Archive_19690028058","Ti-5Al-2.5Sn","yield strength",0.0,null,null,null,"","17 K","","","","",false,"unit_missing","discussion",""],["ia:NASA_NTRS_Archive_19690028058","Ti-6Al-4V","yield strength",850.0,850.0,900.0,null,"MPa","17 K","annealed","","tensile test","",false,"","discussion",""],["ia:NASA_NTRS_Archive_19690028058","Ti-6Al-4V","yield strength",900.0,900.0,950.0,null,"MPa","17 K","aged","","tensile test","",false,"","discussion",""],["ia:NASA_NTRS_Archive_19690028058","Ti-8Al-1Mo-1V","Yield strength",1300.0,null,null,null,"MPa","17 K","","","tensile test","",false,"","discussion",""],["ia:NASA_NTRS_Archive_19690028058","Ti-5Al-2.5Sn","Yield strength (0.2-percent offset)",9.3,null,null,null,"lb/in.","17 K","","","tensile test","",false,"unit_mismatch","other",""],["ia:NASA_NTRS_Archive_19690028058","Ti-5Al-2.5Sn","Yield- ti ultimate strength ratio",0.895,null,null,null,"","17 K","","","tensile test","",false,"unit_missing","other",""],["ia:NASA_NTRS_Archive_19690028058","Ti-6Al-4V","Yield strength (0.2-percent offset)",1260.0,null,null,null,"MPa","17 K","annealed","","tensile test","",false,"","other",""],["ia:NASA_NTRS_Archive_19690028058","Ti-6Al-4V","Yield strength (0.2-percent offset)",1400.0,null,null,null,"MPa","17 K","aged","","tensile test","",false,"","other",""],["ia:NASA_NTRS_Archive_19700008781","Ti-8Al-3Mo-1V","Yield Stress",786.0023,null,null,null,"MPa","","STA 24 hr 1200 °F","","","",false,"","methods",""],["ia:NASA_NTRS_Archive_19700008781","Ti-8Al-3Mo-1V","Yield Stress",827.3708,null,null,null,"MPa","","STA 24 hr 1200 °F","","","",false,"","methods",""],["ia:NASA_NTRS_Archive_19700008781","Ti-8Al-3Mo-1V","Yield Stress",965.266,null,null,null,"MPa","","STA 24 hr 1200 °F","","","",false,"","methods",""],["ia:NASA_NTRS_Archive_19700008781","Ti-8Al-3Mo-1V","Yield Stress",1054.8978,null,null,null,"MPa","","STA 24 hr 1200 °F","","","",false,"","methods",""],["ia:NASA_NTRS_Archive_19700008781","Ti-8Al-3Mo-1V","Yield Stress",1075.5821,null,null,null,"MPa","","STA 24 hr 1200 °F","","","",false,"","methods",""],["ia:NASA_NTRS_Archive_19700008781","Ti-8Al-3Mo-1V","Yield Stress",1130.7401,null,null,null,"MPa","","STA 24 hr 1200 °F","","","",false,"","methods",""],["ia:NASA_NTRS_Archive_19700008781","Ti-4Al-3Mo-1V","Yield Stress",786.0023,null,null,null,"MPa","room temperature","standard anneal","","tensile test","",false,"","methods",""],["ia:NASA_NTRS_Archive_19700008781","Ti-4Al-3Mo-1V","Yield Stress",786.0023,null,null,null,"MPa","room temperature","a2 exposure","","tensile test","",false,"","methods",""],["ia:NASA_NTRS_Archive_19700008781","Ti-8Al","Yield Stress",703.2652,null,null,null,"MPa","room temperature","standard anneal","","tensile test","",false,"","methods",""],["ia:NASA_NTRS_Archive_19700008781","Ti-8Al","Yield Stress",717.0547,null,null,null,"MPa","room temperature","a2 exposure","","tensile test","",false,"","methods",""],["ia:NASA_NTRS_Archive_19700008781","Ti-8Al-1Mo","Yield Stress",689.4757,null,null,null,"MPa","room temperature","standard anneal","","tensile test","",false,"","methods",""],["ia:NASA_NTRS_Archive_19700008781","Ti-8Al-1Mo","Yield Stress",723.9495,null,null,null,"MPa","room temperature","a2 exposure","","tensile test","",false,"","methods",""],["ia:NASA_NTRS_Archive_19700008781","Ti-8Al-1Mo-1V","Yield Stress",820.4761,null,null,null,"MPa","room temperature","standard anneal","","tensile test","",false,"","methods",""],["ia:NASA_NTRS_Archive_19700008781","Ti-8Al-1Mo-1V","Yield Stress",868.7394,null,null,null,"MPa","room temperature","a2 exposure","","tensile test","",false,"","methods",""],["ia:NASA_NTRS_Archive_19700008781","Ti-8Al-3Mo-1V","Yield Stress",937.687,null,null,null,"MPa","room temperature","standard anneal","","tensile test","",false,"","methods",""],["ia:NASA_NTRS_Archive_19700008781","Ti-8Al-3Mo-1V","Yield Stress",965.266,null,null,null,"MPa","room temperature","a2 exposure","","tensile test","",false,"","methods",""],["ia:NASA_NTRS_Archive_19700009635","Ti-6Al-4V","compressive yield stress",1010.0,null,null,null,"MN/m2","room temperature","triplex-annealed","","compressive test","",false,"unit_mismatch","results_discussion",""],["ia:NASA_NTRS_Archive_19700009635","Ti-6Al-4V","compressive yield stress",990.0,null,null,null,"MN/m2","room temperature","duplex-annealed","","compressive test","",false,"unit_mismatch","results_discussion",""],["ia:NASA_NTRS_Archive_19700009635","Ti-6Al-4V","compressive yield stress",1100.0,null,null,null,"MN/m2","room temperature","diffusion-bonded","","compressive test","",false,"unit_mismatch","results_discussion",""],["ia:NASA_NTRS_Archive_19700013900","Ti-6Al-4V","0.2 percent yield strength",1027.3188,null,null,null,"MPa","room temperature","base metal","","tensile test","0.004 inch/inch/min",false,"","methods",""],["ia:NASA_NTRS_Archive_19700013900","Ti-6Al-4V","0.2 percent yield strength",1079.0295,null,null,null,"MPa","room temperature","base metal","","tensile test","0.004 inch/inch/min",false,"","methods",""],["ia:NASA_NTRS_Archive_19700013900","Ti-6Al-4V","0.2 percent yield strength",919.0711,null,null,null,"MPa","room temperature","weld metal","","tensile test","0.004 inch/inch/min",false,"","methods",""],["ia:NASA_NTRS_Archive_19700013900","Ti-6Al-4V","0.2 percent yield strength",950.787,null,null,null,"MPa","room temperature","weld metal","","tensile test","0.004 inch/inch/min",false,"","methods",""],["ia:NASA_NTRS_Archive_19700016330","Ti-6Al-4V","yield strength",850.0,800.0,900.0,null,"MPa","17 K","annealed","","tensile test","",false,"","methods",""],["ia:NASA_NTRS_Archive_19700016330","Ti-6Al-4V","yield strength",850.0,800.0,900.0,null,"MPa","17 K","aged","","tensile test","",false,"","methods",""],["ia:NASA_NTRS_Archive_19700016330","Ti-5Al-2.5Sn","yield strength",800.0,700.0,900.0,null,"MPa","17 K","","","tensile test","",false,"","conclusions",""],["ia:NASA_NTRS_Archive_19700016330","Ti-5Al-2.5Sn","yield strength",850.0,800.0,900.0,null,"MPa","17 K","extra low impurity","","tensile test","",false,"","conclusions",""],["ia:NASA_NTRS_Archive_19700016330","CP-Ti Grade 2","yield strength",700.0,650.0,750.0,null,"MPa","17 K","","","tensile test","",false,"","conclusions",""],["ia:NASA_NTRS_Archive_19700016330","CP-Ti Grade 2","yield strength",750.0,700.0,800.0,null,"MPa","17 K","","","tensile test","",false,"","conclusions",""],["ia:NASA_NTRS_Archive_19710028608","","2 percent offset yield stress",1034.2135,null,null,null,"MPa","","","equiaxed α","","2.0 min⁻¹",false,"","methods",""],["ia:NASA_NTRS_Archive_19720022814","Ti-6Al-4V","Yield Strength (KSI)",155.11,146.0,164.0,2.96,"KSI","","STA","","","",false,"unit_mismatch","abstract",""],["ia:NASA_NTRS_Archive_19720022814","Ti-6Al-4V","Yield Strength (KSI)",155.11,146.0,164.0,2.96,"KSI","","STA","","","",false,"unit_mismatch","abstract",""],["ia:NASA_NTRS_Archive_19720022814","Ti-6Al-4V","tensile yield strength",800.0,null,null,null,"MPa","room temperature","STA","","","",false,"","methods",""],["ia:NASA_NTRS_Archive_19720022814","Ti-6Al-4V","tensile yield strength",850.0,null,null,null,"MPa","room temperature","annealed","","","",false,"","methods",""],["ia:NASA_NTRS_Archive_19720022824","5A1-2.5Sn","0.2 Percent Reduction Run Ultimate Offset Yield",712.2284,null,null,null,"MPa","room temperature","vacuum annealed","","tensile test","",false,"","results",""],["ia:NASA_NTRS_Archive_19730023693","NGR 47-004-108","0.2% offset yield strength",537.791,null,null,null,"MPa","room temperature","annealed","","tensile test","",false,"","results",""],["ia:NASA_NTRS_Archive_19730023693","NGR 47-004-108","0.2% offset yield strength",441.2644,null,null,null,"MPa","room temperature","annealed","","tensile test","",false,"","results",""],["ia:NASA_NTRS_Archive_19730023693","NGR 47-004-108","0.2% offset yield strength",620.5281,null,null,null,"MPa","room temperature","10% prestrained + annealed","","tensile test","",false,"","results",""],["ia:NASA_NTRS_Archive_19730023693","NGR 47-004-108","0.2% offset yield strength",586.0543,null,null,null,"MPa","room temperature","10% prestrained + annealed","","tensile test","",false,"","results",""],["ia:NASA_NTRS_Archive_19730024067","Ti-6Al-4V","Yield Strength",1031.8004,1030.7662,1032.8346,null,"MPa","room temperature","","","tensile test","",false,"","conclusions",""],["ia:NASA_NTRS_Archive_19730024067","Ti-6Al-4V","Yield Strength",1031.8004,1030.7662,1032.8346,null,"MPa","room temperature","","","tensile test","",false,"","conclusions",""],["ia:NASA_NTRS_Archive_19740007069","","2% offset compression yield stress",0.0,null,null,null,"","room temperature","","","compression test","",false,"unit_missing","results",""],["ia:NASA_NTRS_Archive_19740007069","","2% offset yield strength",0.0,null,null,null,"","","","","tensile test","",false,"unit_missing","results",""],["ia:NASA_NTRS_Archive_19740007069","Ti-5Al-2.5Sn","yield strength",138.0,null,null,null,"MN/m2","room temperature to 770K","air-cooled","","","",false,"unit_mismatch","results",""],["ia:NASA_NTRS_Archive_19740007069","Ti-5Al-2.5Sn","0.2% YIELD STRENGTH (KSI)",100.0,null,null,null,"KSI","","Air-Cooled","","","",false,"unit_mismatch","results",""],["ia:NASA_NTRS_Archive_19740007069","Ti-5Al-2.5Sn","0.2% YIELD STRENGTH (KSI)",100.0,null,null,null,"KSI","","Furnace-Cooled","","","",false,"unit_mismatch","results",""],["ia:NASA_NTRS_Archive_19740007069","Ti-5Al-2.5Sn","0.2% YIELD STRENGTH (KSI)",125.0,null,null,null,"KSI","","Normal Interstitial, Air-Cooled","","","",false,"unit_mismatch","results",""],["ia:NASA_NTRS_Archive_19740007069","Ti-5Al-2.5Sn","0.2% YIELD STRENGTH (KSI)",125.0,null,null,null,"KSI","","Normal Interstitial, Furnace-Cooled","","","",false,"unit_mismatch","results",""],["ia:NASA_NTRS_Archive_19740007069","","2 percent offset tensile yield strength",1281.0,null,null,null,"MN/m2","","","","tensile test","",false,"unit_mismatch","results",""],["ia:NASA_NTRS_Archive_19740007069","","2 percent offset tensile yield strength",1275.53,null,null,null,"MPa","","","","tensile test","",false,"","results",""],["ia:NASA_NTRS_Archive_19740011429","Ti-6Al-4V","YIELD STRENGTH",551.0,null,null,null,"MN/m2","room temperature","","","","",false,"unit_mismatch","methods",""],["ia:NASA_NTRS_Archive_19740011429","Ti-6Al-4V","YIELD STRENGTH",536.0,null,null,null,"MN/m2","room temperature","","","","",false,"unit_mismatch","methods",""],["ia:NASA_NTRS_Archive_19740012127","Ti-6Al-4V","Offset (ksi)",1377.5724,null,null,null,"MPa","140 °R","annealed for 100 min at 540 °R","","tensile test","",false,"","conclusions",""],["ia:NASA_NTRS_Archive_19740012127","Ti-6Al-4V","Offset (ksi)",1415.4936,null,null,null,"MPa","140 °R","annealed for 100 min at 540 °R","","tensile test","",false,"","conclusions",""],["ia:NASA_NTRS_Archive_19740012127","Ti-6Al-4V","Offset (ksi)",1466.5148,null,null,null,"MPa","140 °R","annealed for 100 min at 540 °R","","tensile test","",false,"","conclusions",""],["ia:NASA_NTRS_Archive_19740020881","Ti-5Al-2.5Sn","0.2% offset yield strength",667.0,null,null,null,"MN/m2","room temperature","vacuum-annealed","","tensile test","0.1575 min-1",false,"unit_mismatch","results",""],["ia:NASA_NTRS_Archive_19740020881","Ti-8Al-1Fe-1Mo","yield strength",963.0,null,null,null,"MN/m2","room temperature","","","tensile test","",false,"unit_mismatch","results",""],["ia:NASA_NTRS_Archive_19740023228","Ti-6Al-4V","Yield Strength, ksi 0.2% Offset",965.266,null,null,null,"MPa","","annealed","","tensile test","",false,"","results",""],["ia:NASA_NTRS_Archive_19740023228","Ti-6Al-4V","yield strength",965.266,null,null,null,"MPa","","annealed","","tensile test","",false,"","results",""],["ia:NASA_NTRS_Archive_19740024241","","shear yield stress",854.9499,null,null,null,"MPa","","","","Mises yield condition","",false,"","methods",""],["ia:NASA_NTRS_Archive_19750018024","Ti-5Al-2.5Sn","0.2_ offset yield strength",667.0,null,null,null,"MN/m2","room temperature","vacuum-annealed","","tensile test","",false,"unit_mismatch","results",""],["ia:NASA_NTRS_Archive_19750018024","Ti-5Al-2.5Sn","yield strength",93.0,null,null,null,"MN/m2","room temperature","","","tensile test","",false,"unit_mismatch","results",""],["ia:NASA_NTRS_Archive_19750018024","Ti-5Al-4V","strength",0.0,null,null,null,"","","aged","","","",false,"unit_missing","results",""],["ia:NASA_NTRS_Archive_19750018024","Ti-5Al-4V","strength",0.0,null,null,null,"","","unaged","","","",false,"unit_missing","results",""],["ia:NASA_NTRS_Archive_19760014231","Ti-6Al-4V","yield strength",1252.5,1075.0,1430.0,null,"MPa","","","","","",false,"","methods",""],["ia:NASA_NTRS_Archive_19760014231","Ti-6Al-4V","Oy",1400.0,null,null,null,"MPa","","","","","",false,"","conclusions",""],["ia:NASA_NTRS_Archive_19760014231","Ti-6Al-4V","Oy",1400.0,null,null,null,"MPa","","","","","",false,"","conclusions",""],["ia:NASA_NTRS_Archive_19760020309","Ti-6Al-4V","TYS, ksi",879.0815,null,null,null,"MPa","","","","","",false,"","methods",""],["ia:NASA_NTRS_Archive_19760020309","Ti-6Al-4V","TYS. ksi",1016.9767,null,null,null,"MPa","room temperature","","","tensile test","",false,"","methods",""],["ia:NASA_NTRS_Archive_19760020309","Ti-6Al-4V","TYS. ksi",1020.424,null,null,null,"MPa","room temperature","annealed","fine","tensile test","",false,"","methods",""],["ia:NASA_NTRS_Archive_19760020309","Ti-6Al-4V","TYS. ksi",875.6341,null,null,null,"MPa","room temperature","annealed","coarse","tensile test","",false,"","methods",""],["ia:NASA_NTRS_Archive_19760020309","T1-6A1-4V","TYS",1123.8454,null,null,null,"MPa","","","","","",false,"","methods",""],["ia:NASA_NTRS_Archive_19760020309","2024-T3","TYS",275.7903,null,null,null,"MPa","","T3","","","",false,"","methods",""],["ia:NASA_NTRS_Archive_19770013263","Ti-6Al-2.5Sn","Yield Strength, 0.2% Offset",827.4,null,null,null,"MPa","room temperature","","","","",false,"","methods",""],["ia:NASA_NTRS_Archive_19770013263","Ti-5Al-2.5Sn","Yield Strength, Offset， MPa (ksi) 0.2%",1373.0,null,null,null,"MPa","room temperature","PANCAKE FORGINGS (+t°96T)","","","",false,"","methods",""],["ia:NASA_NTRS_Archive_19770013263","Ti-6Al-2.5Sn","maximum stress",1310.0,null,null,null,"MPa","-253°C","","","","1 cycle/minute",false,"","discussion",""],["ia:NASA_NTRS_Archive_19770013263","Ti-6Al-2.5Sn","minimum stress",58.6,null,null,null,"MPa","-253°C","","","","1 cycle/minute",false,"","discussion",""],["ia:NASA_NTRS_Archive_19770014271","ELI","yield strength",175.0,null,null,null,"MN/m2","room temperature","","","","",false,"unit_mismatch","conclusions",""],["ia:NASA_NTRS_Archive_19770014271","normal interstitial","yield strength",175.0,null,null,null,"MN/m2","room temperature","","","","",false,"unit_mismatch","conclusions",""],["ia:NASA_NTRS_Archive_19770014271","Ti-5Al-2.5Sn","yield strength",2.0,null,null,null,"","20 K","","","","",false,"unit_missing","conclusions",""],["ia:NASA_NTRS_Archive_19770014271","Ti-5Al-2.5Sn","0.2% YIELD STRENGTH (KSI)",1200.0,null,null,null,"MPa","","ELI, Air-Cooled","","","",false,"unit_suspect","conclusions",""],["ia:NASA_NTRS_Archive_19770014271","ELI","0.2% YIELD STRENGTH (KSI)",1200.0,null,null,null,"MPa","","Air-Cooled","normal interstitial","","",false,"unit_suspect","conclusions",""],["ia:NASA_NTRS_Archive_19770014271","ELI","0.2% YIELD STRENGTH (KSI)",1000.0,null,null,null,"MPa","","Furnace-Cooled","normal interstitial","","",false,"unit_suspect","conclusions",""],["ia:NASA_NTRS_Archive_19780009247","OT4 (Ti-3.2Al-1.6Mn)","yield strength",1000.0,null,null,null,"MPa","room temperature","","","tensile test","",false,"","results_discussion",""],["ia:NASA_NTRS_Archive_19780009247","Ti-6Al-2Nb-1Ta-0.8Mo","yield strength",400.0,null,null,null,"MPa","","","","tensile test","",false,"","results_discussion",""],["ia:NASA_NTRS_Archive_19780009247","Ti-3.2Al-1.6Mn","tensile strength",1000.0,null,null,null,"MPa","1173–1223 K","","","tensile test","",false,"","results_discussion",""],["ia:NASA_NTRS_Archive_19780009247","Ti-3.2Al-1.6Mn","tensile strength",1000.0,null,null,null,"MPa","1173 K","","","tensile test","",false,"","results_discussion",""],["ia:NASA_NTRS_Archive_19780009247","Ti-3.2Al-1.6Mn","tensile strength",1000.0,null,null,null,"MPa","1233 K","","","tensile test","",false,"","results_discussion",""],["ia:NASA_NTRS_Archive_19820010496","Rene' 95","yield strengths",1140.0,null,null,null,"MPa","480 °C","HIP'ed, fine grained","","tensile test","",false,"","methods",""],["ia:NASA_NTRS_Archive_19820010496","Rene' 95","yield strength",1110.0,null,null,null,"MPa","","HIP and heat treated, Combination A","","","",true,"","methods",""],["ia:NASA_NTRS_Archive_19820010496","Rene' 95","yield strength",1100.0,null,null,null,"MPa","480 °C","as-built","","tensile test","",false,"","methods",""],["ia:NASA_NTRS_Archive_19820010496","Rene' 95","yield strength",915.0,null,null,null,"MPa","","Combination C","","","",false,"","methods",""],["ia:NASA_NTRS_Archive_19820010496","Rene' 95","tensile strength values",915.0,null,null,null,"MPa","","","","","",false,"","methods",""],["ia:NASA_NTRS_Archive_19820010496","AF-115","ultimate and yield strength values",1235.0,null,null,null,"MPa","","","","","",false,"","methods",""],["ia:NASA_NTRS_Archive_19820010496","Rene' 95","yield strength",1205.0,null,null,null,"MPa","","solution heat treated at 1175°C, aged at 760°C (1400°F)","","","",false,"","methods",""],["ia:NASA_NTRS_Archive_19820010496","Rene' 95","yield strength",1205.0,null,null,null,"MPa","","solution heat treated at 1175°C, aged at 760°C (1400°F)","","","",false,"","methods",""],["ia:NASA_NTRS_Archive_19820010496","Rene' 95","yield strength",1100.0,null,null,null,"MPa","480°C","solution heat treated at 1175°C, aged at 760°C (1400°F)","","","",false,"","methods",""],["ia:NASA_NTRS_Archive_19820010496","","strength properties",0.9,0.9,0.9,null,"","","","","","",false,"unit_missing","methods",""],["ia:NASA_NTRS_Archive_19820010496","MERL 76","yield strength",1334.4,null,null,null,"MPa","","1165°C solution treatment + four step aging","","","",false,"","methods",""],["ia:NASA_NTRS_Archive_19820010496","MERL 76","ultimate and yield strengths",1334.4,null,null,null,"MPa","","","","","",false,"","methods",""],["ia:NASA_NTRS_Archive_19820010496","PA-101","tensile strength",650.0,null,null,null,"MPa","","","","","",false,"","methods",""],["ia:NASA_NTRS_Archive_19820010496","AF-115","yield strength",0.0,null,null,null,"","760 °C","","","tensile test","",false,"unit_missing","methods",""],["ia:NASA_NTRS_Archive_19820010496","Rene' 95","yield strength",0.0,null,null,null,"","480°C","first heat treatment iteration","","","",false,"unit_missing","methods",""],["ia:NASA_NTRS_Archive_19820010496","Rene' 95","yield strength",0.0,null,null,null,"","480°C","second heat treatment iteration","","","",false,"unit_missing","methods",""],["ia:NASA_NTRS_Archive_19820010496","AF-115","yield strength",3.0,null,null,null,"%","760°C","second heat treatment iteration","","tensile test","",false,"unit_mismatch","methods",""],["ia:NASA_NTRS_Archive_19820010496","","0.2% Yield Strength",550.0,null,null,null,"MPa","480°C","","","tensile test","",false,"","conclusions",""],["ia:NASA_NTRS_Archive_19820010496","","0.2% Yield Strength",550.0,null,null,null,"MPa","","","","","",false,"","conclusions",""],["ia:NASA_NTRS_Archive_19820010496","","0.2% Yield Strength",550.0,null,null,null,"MPa","480°C","","","tensile test","",false,"","conclusions",""],["ia:NASA_NTRS_Archive_19820010496","","0.2% Yield Strength",550.0,null,null,null,"MPa","","","","","",false,"","conclusions",""],["ia:NASA_NTRS_Archive_19830011618","Ti-6Al-4V","compression yield strength",650.0,null,null,null,"MPa","600 °C","","","","",false,"","results",""],
