Repository: akhtar07/tisci-explorer

# TiSci Explorer

A read-only, static explorer for **TiSci**, an autonomous research agent for titanium alloys. TiSci reads the
titanium-alloy literature, builds a knowledge graph and a table of measured values, proposes hypotheses where the
graph has gaps, and tests them with DFT (MACE / VASP) and the ICME-lite multiscale chain.

**Live site:** https://akhtar07.github.io/tisci-explorer/

The site has seven sections:

| Section | What it shows |
|---|---|
| Overview | Corpus → graph → facts → hypotheses → verdicts, with the snapshot's counts |
| Worked example | One full loop for W in α-Ti: graph path, hypothesis, novelty check, DFT test, verdict, follow-up, DAMASK |

File: data/facts/youngs_modulus.json (part 13 of 33)
compression strength increased in the ranges of 18.9–42.2%, 19.2–29.5%, and 2–36.6%, respectively."],["oa:W2902609311","Ti-6Al-4V","elastic modulus",1.1,0.2,2.0,null,"GPa","","","","","",false,"out_of_range","results_discussion","For trabecular bone, the ranges are 0.2–2 GPa and 2–80 MPa, respectively []."],["oa:W2902609311","Ti-6Al-4V","elastic modulus",3.0,3.0,3.0,null,"GPa","","as-built SLM","","","",false,"out_of_range","abstract","Mechanical properties of samples depict that values of elastic modulus and yield strength decreases with increase in porosity, with elastic modulus reduced up to 3 GPa and yield strength decreased to 7 MPa."],["oa:W2902609311","Ti-6Al-4V","elastic modulus",17.0,4.0,30.0,null,"GPa","","","","","",false,"out_of_range","results_discussion","The elastic modulus and yield strength of cortical bone are 4–30 GPa and 20–190 MPa, respectively []."],["oa:W2902609311","Ti-6Al-4V","Young’s modulus",109.0,null,null,2.1,"GPa","","as-built SLM","","","",false,"","table","Young’s modulus\t109 ± 2.1 GPa"],["oa:W2903323462","Ti-15Mo","modulus of elasticity",110.0,null,null,null,"GPa","","","","","",false,"","conclusions","Evolution of microhardness (purple, left axis) and modulus of elasticity (green, right axis) with the number of ECAP passes. • The system of twinning of Ti–15Mo alloy is {112}[111]. • The microhardness and the modulus of elasticity increase simultaneously with the number of ECAP passes which can be caused by the increase of volume fraction of the ω-phase formed during ECAP processing."],["oa:W2904311963","Ti-26.6Nb-6.7Al","E100/EH",0.49,null,null,null,"","","single crystal","","","",false,"unit_missing","results_discussion","Therefore, a signiﬁcant reduction in the Young's modulus, E100/EH of ~0.49, was achieved in the Ti-26.6Nb-6.7Al alloy."],["oa:W2904311963","Ti-26.6Nb-6.7Al","E111/E100",3.2,null,null,null,"","","single crystal","","","",false,"unit_missing","conclusions","displayed a low E100 (~36 GPa, which is similar to Young's modulus of cortical bone) and high E111/E100 value (3.2)."],["oa:W2904311963","Ti-26.6Nb-6.7Al","Young's modulus",36.0,null,null,null,"GPa","","single crystal","","","",false,"","results_discussion","The lowest Young's modulus E100 of the Ti-26.6Nb-6.7Al single crystal is relatively low at a value of only ~36 GPa because E100 is derived by low c0 and B and is related to the decrease of the e/a ratio."],["oa:W2904311963","Ti-26.6Nb-6.7Al","Young's modulus",36.0,null,null,null,"GPa","","single crystal","","","",false,"","conclusions","displayed a low E100 (~36 GPa, which is similar to Young's modulus of cortical bone) and high E111/E100 value (3.2)."],["oa:W2904311963","Ti-26.6Nb-6.7Al","Young's modulus",12.56,null,null,null,"GPa","room temperature","annealed at 1273 K for 1 h and then quenched into ice water","","Rectangular Parallelepiped Resonance method","",false,"out_of_range","methods","The independent elastic stiffness components of cubic symmetry, c11, c12, and c44 were measured at room temperature by Rectangular Parallelepiped Resonance method."],["oa:W2905334528","stainless steel","Young’s moduli",200.0,null,null,null,"GPa","","","","","",false,"","methods","The Young’s moduli for stainless steel and titanium were 200 GPa and 114 GPa, respectively, and Poisson’s ratio was 0.3 for both materials."],["oa:W2905334528","titanium","Young’s moduli",114.0,null,null,null,"GPa","","","","","",false,"","methods","The Young’s moduli for stainless steel and titanium were 200 GPa and 114 GPa, respectively, and Poisson’s ratio was 0.3 for both materials."],["oa:W2905393424","","Modulus of ElasticityE",540.0,null,null,null,"GPa","","","","","",false,"out_of_range","table","14,700\t75.4\t4.5\t540\t0.3\t470\t2780\t6000"],["oa:W2906761586","UFG cpTi","Modulus of elasticity, E, GPa",16.157,null,null,null,"GPa","","anodized","","nanoindentation","",false,"out_of_range","results_discussion","Materials UFG cpTi Anodized UFG cpTI 2000 300 104.56 16.157 3.54 0.674 Displacement, nm Modulus of elasticity, E, GPa Nanohardness, H, GPa Nanohardness, H, HV 361 68.73 The results show decreasing values of nanohardness after anodization process."],["oa:W2906761586","UFG cpTi","Modulus of elasticity, E, GPa",104.56,null,null,null,"GPa","","","","nanoindentation","",false,"","results_discussion","Materials UFG cpTi Anodized UFG cpTI 2000 300 104.56 16.157 3.54 0.674 Displacement, nm Modulus of elasticity, E, GPa Nanohardness, H, GPa Nanohardness, H, HV 361 68.73 The results show decreasing values of nanohardness after anodization process."],["oa:W2906761586","CP-Ti Grade 2","modulus of elasticity",5.9,4.6,7.2,null,"GPa","","","","","",false,"out_of_range","results_discussion","They obtained the values for modulus of elasticity for cpTi in the range of 4.6 GPa to7.2 GPa for the anodization process after 4 h and 0.25 h, respectively."],["oa:W2906761586","UFG cpTi","modulus of elasticity",104.56,null,null,null,"GPa","","","","nanoindentation","",false,"","results_discussion","As can be seen in Table 3, the modulus of elasticity value of UFG cpTi decreases significantly after anodization processing, from 104.56 GPa in the initial state to 16.157 GPa."],["oa:W2906761586","UFG cpTi","modulus of elasticity",16.157,null,null,null,"GPa","","anodized","","nanoindentation","",false,"out_of_range","results_discussion","As can be seen in Table 3, the modulus of elasticity value of UFG cpTi decreases significantly after anodization processing, from 104.56 GPa in the initial state to 16.157 GPa."],["oa:W2906761586","CP-Ti Grade 2","modulus of elasticity",39.5,36.0,43.0,null,"GPa","","","","","",false,"","results_discussion","It was shown that the anodization process after 2 h decreases the modulus of elasticity of cpTi in the range of 36-43 GPa."],["oa:W2906802190","Ti-5Al-2Sn-2Zr-4Mo-4Cr","module de Young",123.0,null,null,null,"GPa","","aged 10000 h/450°C","","macroscopic test","",false,"","discussion",""],["oa:W2906802190","Ti-5Al-2Sn-2Zr-4Mo-4Cr","module de Young",115.0,null,null,null,"GPa","","as-received","","macroscopic test","",false,"","discussion",""],["oa:W2907087279","Ti3Al","C11",176.0,null,null,null,"GPa","","","","","",false,"","table","Ti3Al []\t176\t87.8\t61.2\t218.7\t91.9\t62.4"],["oa:W2907087279","TiAl","C11",186.0,null,null,null,"GPa","","","","","",false,"","table","TiAl []\t186\t72\t74\t176\t101\t77"],["oa:W2907604334","Ti-15Mo","modulus of elasticity",31.605,17.86,45.35,null,"GPa","","","","compression test","",false,"","abstract","The investigated alloys have good mechanical properties—the mean Vickers micro-hardness values are between 251 to 321 HV, the compressive strength values range from 717 to 921 MPa, and the modulus of elasticity is between 17.86 and 45.35 GPa."],["oa:W2908746978","Ti-6Al-4V","Elastic modulus",18.0,null,null,null,"GPa","","","","","",false,"out_of_range","methods",""],["oa:W2908746978","Ti-6Al-4V","Elastic modulus",105.0,null,null,null,"GPa","","","","","",false,"","methods",""],["oa:W2910128922","Ti-6Al-4V","Young’s modulus",0.65,null,null,null,"GPa","","3D-printed","","","",false,"out_of_range","results_discussion","The Young’s modulus of the CH with various amounts of Mg–CS content (CS0, CS20, and CS50) was close to that of the Ti–6Al–4V scaffold (approximately 0.65 GPa) (A)."],["oa:W2910365280","Ti-6Al-4V","Elastic modulus",105.0,null,null,null,"GPa","","","","","",false,"","methods",""],["oa:W2912133676","Ti-6Al-4V","elastic modulus",122.0,122.0,122.0,null,"GPa","","","","","",false,"","results_discussion","It appeared that was the elastic modulus of α-Ti in this coarse-grained alloy is 22% higher than that of the β-Ti."],["oa:W2912687449","Ti-6Al-4V","Young modulus",400.0,null,null,null,"GPa","","","","","",false,"out_of_range","results_discussion","Rocha [], reported that delay in crack nucleation in plasma nitrided specimens is due to the difference in the Young modulus between the titanium alloy matrix (100 GPa) and the titanium nitrides formed on the plasma nitride surface (400 GPa)."],["oa:W2912687449","Ti-6Al-4V","Young modulus",100.0,null,null,null,"GPa","","","","","",false,"","results_discussion","Rocha [], reported that delay in crack nucleation in plasma nitrided specimens is due to the difference in the Young modulus between the titanium alloy matrix (100 GPa) and the titanium nitrides formed on the plasma nitride surface (400 GPa)."],["oa:W2914104999","Ti-44Nb","elastic modulus",69.0,null,null,33.0,"GPa","","","","","",false,"","results_discussion",""],["oa:W2914104999","Ti-5%Nb","elastic modulus",99.0,99.0,99.0,null,"GPa","room temperature","","","tensile test","",false,"","results_discussion",""],["oa:W2914104999","Ti-40%Nb","elastic modulus",58.0,58.0,58.0,null,"GPa","room temperature","","","tensile test","",false,"","results_discussion",""],["oa:W2914104999","Ti-70%Nb","elastic modulus",70.0,70.0,70.0,null,"GPa","room temperature","","","tensile test","",false,"","results_discussion",""],["oa:W2914104999","Ti-44Nb","elastic modulus",60.0,null,null,4.0,"GPa","","","","","",false,"","results_discussion",""],["oa:W2915727010","Ti-6Al-4V","Young’s modulus",0.0,0.0,0.0,null,"","","","","","",false,"unit_missing","discussion","This unit cell exhibited a lower Young’s modulus (both directions) and a lower first maximal stress for low values of relative density (<25%) []."],["oa:W2915727010","Ti-6Al-4V","Young’s modulus",0.0,0.0,0.0,null,"","","","","","",false,"unit_missing","discussion","The truncated cuboctahedron fell in the same category as the aforementioned two geometries for structures with a high stiffness at low values of the relative density (<20%) []."],["oa:W2915727010","Ti-6Al-4V","Young’s modulus",0.0,0.0,0.0,null,"","","","","","",false,"unit_missing","discussion","An exception to the above-mentioned observation is the rhombic dodecahedron, which according to Hedayati et al. (2017) shows a positive relationship between the Poisson’s ratio (νyx) and Young’s modulus with increasing relative density (green arrow, ) []."],["oa:W2916930138","HA-coated Ti6Al4V","elastic modulus",106.33,101.97,110.69,4.36,"GPa","","","","","",false,"","results","For the HA-coated samples, the average elastic modulus was 106.33 ± 4.36 GPa, and the average compressive strength was 960.90 ± 44.06 MPa."],["oa:W2916930138","Ti-6Al-4V","elastic modulus value",1.96,null,null,null,"GPa","","fully porous","","","",false,"out_of_range","discussion","The elastic modulus value (1.96 GPa) was closer to cancellous bone, which was much lower than the dense Ti alloy or the HA-coated Ti6Al4V cups (about 106.33 GPa)."],["oa:W2916930138","","elastic modulus",1.96,1.7,2.22,0.26,"GPa","","","","","",false,"out_of_range","results","For the porous sample, the average elastic modulus was 1.96 ± 0.26 GPa, the ductility was about 4.46% ± 0.35%, and the average compressive strength was 98.55 ± 7.65 MPa."],["oa:W2917276902","Ti-6Al-4V","Young’s modulus",110.0,null,null,null,"GPa","","","","","",false,"","methods",""],["oa:W2919443862","γ-TiAl","Elastic modulus (GPa)",164.5,null,null,null,"GPa","","","","","",false,"","table","Elastic modulus (GPa)\t164.5\t175.8\t192.4"],["oa:W2919443862","γ-TiAl","Elastic modulus (GPa)",192.4,null,null,null,"GPa","","","","","",false,"","table","Elastic modulus (GPa)\t164.5\t175.8\t192.4"],["oa:W2919443862","γ-TiAl","elastic modulus",1.0,null,null,null,"GPa","300 K","","","nanoindentation","",true,"out_of_range","results","The previous experimental results indicated that the elastic modulus of the (110) sample is higher than that of the (100) sample [], which is similar to our results."],["oa:W2919443862","γ-TiAl","elastic modulus",157.2,157.2,167.9,null,"GPa","300 K","","","nanoindentation","",true,"","results","Moreover, the value of the (100) sample is within the range of 157.2–167.9 GPa obtained in other works [,], and the value of the (1¯10) sample is consistent with the experimental results 163 ± 8 GPa []."],["oa:W2919443862","γ-TiAl","Elastic modulus (GPa)",175.8,null,null,null,"GPa","","","","","",false,"","table","Elastic modulus (GPa)\t164.5\t175.8\t192.4"],["oa:W2919443862","γ-TiAl","elastic modulus",163.0,null,null,8.0,"GPa","300 K","","","nanoindentation","",false,"","results","Moreover, the value of the (100) sample is within the range of 157.2–167.9 GPa obtained in other works [,], and the value of the (1¯10) sample is consistent with the experimental results 163 ± 8 GPa []."],["oa:W2920401930","Ti-6Al-4V","Young’s modulus",112.0,null,null,null,"GPa","","coarse-grained (CG)","","","",false,"","results","In addition, the Young’s modulus was nearly unchanged after surface nanocrystallization, being 109 GPa and 112 GPa for the NG and CG samples, respectively."],["oa:W2920401930","Ti-6Al-4V","Young’s modulus",109.0,null,null,null,"GPa","","nanostructured gradient (NG)","","","",false,"","results","In addition, the Young’s modulus was nearly unchanged after surface nanocrystallization, being 109 GPa and 112 GPa for the NG and CG samples, respectively."],["oa:W2921260866","Ti-6Al-4V","Young’s Modulus E",109.0,104.0,114.0,5.0,"GPa","room temperature","as-built LENS","","tensile test","",false,"","table","Z\t1038 ± 28\t1080 ±13\t8.7 ± 1.8\t17.8\t109 ± 5"],["oa:W2921260866","Ti-6Al-4V","Young’s Modulus E",118.0,116.0,120.0,2.0,"GPa","room temperature","as-built LENS","","tensile test","",false,"","table","X\t1080 ± 4\t1139 ± 12\t13.1 ± 0.7\t21.7\t118 ± 2"],["oa:W2921260866","Ti-6Al-4V","Young’s Modulus E (GPa)",108.0,98.0,118.0,10.0,"GPa","room temperature","heat treated","","tensile test","",false,"","table","Z\t808 ± 38\t858 ± 27\t14.3 ± 3.5\t23.9\t108 ± 10"],["oa:W2921260866","Ti-6Al-4V","Young’s Modulus E (GPa)",100.0,96.0,104.0,4.0,"GPa","room temperature","heat treated","","tensile test","",false,"","table","X\t762 ± 20\t813 ± 16\t13.8 ± 2.3\t20.6\t100 ± 4"],["oa:W2921631957","alloy 2","Young’s modulus",75.0,null,null,null,"GPa","room temperature","","","","",false,"","results_discussion","The static Young’s modulus deduced from the tensile stress–strain curves is estimated to be 89, 75, 69, 57, 93 and 135 GPa for alloys 1–6, respectively."],["oa:W2921631957","alloy 1","Young’s modulus",89.0,null,null,null,"GPa","room temperature","","","","",false,"","results_discussion","The static Young’s modulus deduced from the tensile stress–strain curves is estimated to be 89, 75, 69, 57, 93 and 135 GPa for alloys 1–6, respectively."],["oa:W2921631957","alloy 4","Young’s modulus",57.0,null,null,null,"GPa","room temperature","","","","",false,"","results_discussion","The static Young’s modulus deduced from the tensile stress–strain curves is estimated to be 89, 75, 69, 57, 93 and 135 GPa for alloys 1–6, respectively."],["oa:W2921631957","alloy 5","Young’s modulus",93.0,null,null,null,"GPa","room temperature","","","","",false,"","results_discussion","The static Young’s modulus deduced from the tensile stress–strain curves is estimated to be 89, 75, 69, 57, 93 and 135 GPa for alloys 1–6, respectively."],["oa:W2921631957","alloy 3","Young’s modulus",69.0,null,null,null,"GPa","room temperature","","","","",false,"","results_discussion","The static Young’s modulus deduced from the tensile stress–strain curves is estimated to be 89, 75, 69, 57, 93 and 135 GPa for alloys 1–6, respectively."],["oa:W2921631957","TiZrNbHfTa","Young’s modulus",57.0,null,null,null,"GPa","room temperature","","","","",false,"","abstract","Biocompatibility of HEAs in the TiZrHfNbTa system in which all the constituents are non-toxic and allergy-free was scrutinized systematically, and novel biomechanical materials with a unique combination of low modulus (57 GPa, almost half that of conventional biomedical titanium alloys), good mechanical biocompatibility and low magnetic susceptibility (1.71 × 10−6 cm3 g−1, similar to that of pure Zr) were successfully developed."],["oa:W2921631957","alloy 6","Young’s modulus",135.0,null,null,null,"GPa","room temperature","","","","",false,"","results_discussion","The static Young’s modulus deduced from the tensile stress–strain curves is estimated to be 89, 75, 69, 57, 93 and 135 GPa for alloys 1–6, respectively."],["oa:W2923034214","Ti-6Al-4V","Young’s modulus",2.5,null,null,0.2,"GPa","","as-built SLM","","","",false,"out_of_range","methods","The mean compressive strength was 63 ± 4.5 MPa, and the average Young’s modulus was 2.5 ± 0.2 GPa."],["oa:W2923285485","Ti-6Al-4V","módulo de elasticidade",107.0,null,null,null,"GPa","","","","","",false,"","front",""],["oa:W2928037038","β-Ta2O5 coating","elastic modulus",294.7,null,null,8.5,"GPa","","","","nanoindentation","",false,"out_of_range","results_discussion","The hardness (H) and elastic modulus (E) values, measured from P–h curves, of the β-Ta2O5 coating were 22.4 ± 2.7 and 294.7 ± 8.5 GPa, respectively, which are almost 4 times and 1.8 times greater, respectively, than that of the Ti–6Al–4V substrate with a hardness of 5.6 ± 0.7 GPa and an elastic modulus of 161.2 ± 4.3 GPa."],["oa:W2928037038","Ti-6Al-4V","elastic modulus",161.2,null,null,4.3,"GPa","","","","nanoindentation","",false,"","results_discussion","The hardness (H) and elastic modulus (E) values, measured from P–h curves, of the β-Ta2O5 coating were 22.4 ± 2.7 and 294.7 ± 8.5 GPa, respectively, which are almost 4 times and 1.8 times greater, respectively, than that of the Ti–6Al–4V substrate with a hardness of 5.6 ± 0.7 GPa and an elastic modulus of 161.2 ± 4.3 GPa."],["oa:W292963382","IN718","Modulus, GPa",169.0,null,null,null,"GPa","650","","","tensile test","",false,"","part 3",""],["oa:W292963382","Ti-6Al-4V","Modulus, GPa",112.0,null,null,null,"GPa","25","","","tensile test","",false,"","part 3",""],["oa:W292963382","IN718","Modulus, GPa",206.0,null,null,null,"GPa","25","","","tensile test","",false,"out_of_range","part 3",""],["oa:W292963382","GEAE Ti-47Al-2Cr-2Nb","Modulus, GPa",140.0,null,null,null,"GPa","650","","","tensile test","",false,"","part 3",""],["oa:W292963382","Ti-6Al-4V","Modulus, GPa",90.0,null,null,null,"GPa","650","","","tensile test","",false,"","part 3",""],["oa:W292963382","GEAE Ti-47Al-2Cr-2Nb","Modulus, GPa",170.0,null,null,null,"GPa","25","","","tensile test","",false,"","part 3",""],["oa:W2931453128","Ti-6Al-4V","EB",104.8,null,null,null,"GPa","","ELI","","","",false,"","discussion","Young’s modulus of traditionally manufactured metallic scaffolds using Ti-6Al-4V are much higher at 114 GPa [12] and 104.8 GPa (퐸퐵) for ELI [78]."],["oa:W2931453128","Ti-6Al-4V","Young’s modulus",5.58,5.09,6.07,null,"GPa","","","","","",false,"out_of_range","conclusions","The results show that Extra Low Interstitial Ti-6Al-4V scaffolds featuring porosities of 55.26-73.85% exhibited bearing strength and Young’s modulus of 169-343 MPa and 5.09-6.07 GPa respectively."],["oa:W2931453128","Ti-6Al-4V","stiffness",5.09,null,null,null,"GPa","","as-built SLM","","","",false,"out_of_range","abstract","The outcomes show that the best performing scaffolds presented in this study have high strength (169 MPa) and low stiffness (5.09 GPa) suitable to minimise stress shielding."],["oa:W2931453128","Ti-6Al-4V","E",7.17,null,null,null,"GPa","","","","","",false,"out_of_range","discussion","Comparing the elastic performance as shown in Table 3, the lowest stiffness was exhibited by SDA followed by SDC and SDB at a difference of 6% (SDA vs SDC) and 11% (SDC vs SDB) respectively."],["oa:W2931453128","Ti-6Al-4V","Young’s modulus (퐸푒푥푝)",6.07,null,null,null,"GPa","","","","","",false,"out_of_range","results","Based on the experimental test data, the highest Young’s modulus (퐸푒푥푝) was exhibited by SDB followed by SDC and SDA at 6.07, 5.42 and 5.09 GPa respectively."],["oa:W2931453128","Ti-6Al-4V","E",5.09,null,null,null,"GPa","","","","","",false,"out_of_range","discussion","Comparing the elastic performance as shown in Table 3, the lowest stiffness was exhibited by SDA followed by SDC and SDB at a difference of 6% (SDA vs SDC) and 11% (SDC vs SDB) respectively."],["oa:W2931453128","Ti-6Al-4V","Young’s modulus (퐸푒푥푝)",5.42,null,null,null,"GPa","","","","","",false,"out_of_range","results","Based on the experimental test data, the highest Young’s modulus (퐸푒푥푝) was exhibited by SDB followed by SDC and SDA at 6.07, 5.42 and 5.09 GPa respectively."],["oa:W2931453128","Ti-6Al-4V","Young’s modulus",104.8,null,null,null,"GPa","","","","inhouse tests","",false,"","methods","While the manufacturers data sheet presented the Young’s modulus range between 102 and 118 GPa; inhouse tests resulted in modulus of 104.8 GPa (퐸퐵) for the bulk material."],["oa:W2931453128","Ti-6Al-4V","Young’s modulus (퐸푒푥푝)",5.09,null,null,null,"GPa","","","","","",false,"out_of_range","results","Based on the experimental test data, the highest Young’s modulus (퐸푒푥푝) was exhibited by SDB followed by SDC and SDA at 6.07, 5.42 and 5.09 GPa respectively."],["oa:W2931453128","Ti-6Al-4V","E",114.0,null,null,null,"GPa","","","","","",false,"","discussion","Young’s modulus of traditionally manufactured metallic scaffolds using Ti-6Al-4V are much higher at 114 GPa [12] and 104.8 GPa (퐸퐵) for ELI [78]."],["oa:W2937039513","","Modulus",90.0,null,null,null,"GPa","","","","Model B fitting in DEFORMTM","",true,"","methods",""],["oa:W2937039513","Ti-6Al-4V","Youngs Modulus",110.0,null,null,null,"GPa","room temperature","","","","",false,"","methods",""],["oa:W2937039513","","Young’s Modulus (E)",90.0,null,null,null,"GPa","","","","elasto-plastic simulation","",true,"","methods",""],["oa:W2942174442","Ti-43Al-2Cr-1.5Mn-0.2Y","elastic modulus",171.3,null,null,null,"GPa","","as-forged","","","",false,"","results_discussion","The result shows that the hardness and the elastic modulus of the alloy are 4.37 GPa, and 171.3 GPa, respectively."],["oa:W2942679237","WAAM Ti-6Al-4V","Modulus of elasticity",116.0,null,null,null,"GPa","","","lamellar","","",false,"","methods","Modulus of elasticity, E (GPa) Cyclic strength coefficient K′ (MPa) Strain hardening exponent n′ Fatigue strength coefficient σf′ (MPa) Fatigue strength exponent b 116 1582 0.125 1470 −0.068 3.3 Porosity characterisation Porosity size and distribution play an important role in fatigue life, particularly when pores are close to the surface and/or pore sizes are larger than the surrounding microstructural dimensions [42]."],["oa:W2944175291","Ti-6Al-4V","average Young’s modulus",102.0,null,null,3.0,"GPa","","electropolished with Ra ~ 4.5 µm","","","",false,"","results_discussion","Firstly, the average Young’s modulus of the unpolished samples with Ra ~ 24 µm, and EPed samples with Ra ~ 15, 10, and 4.5 µm are 100 ± 2, 103 ± 2, 100 ± 1, and 102 ± 3 GPa, respectively."],["oa:W2944175291","Ti-6Al-4V","average Young’s modulus",100.0,null,null,1.0,"GPa","","electropolished with Ra ~ 10 µm","","","",false,"","results_discussion","Firstly, the average Young’s modulus of the unpolished samples with Ra ~ 24 µm, and EPed samples with Ra ~ 15, 10, and 4.5 µm are 100 ± 2, 103 ± 2, 100 ± 1, and 102 ± 3 GPa, respectively."],["oa:W2944175291","Ti-6Al-4V","average Young’s modulus",103.0,null,null,2.0,"GPa","","electropolished with Ra ~ 15 µm","","","",false,"","results_discussion","Firstly, the average Young’s modulus of the unpolished samples with Ra ~ 24 µm, and EPed samples with Ra ~ 15, 10, and 4.5 µm are 100 ± 2, 103 ± 2, 100 ± 1, and 102 ± 3 GPa, respectively."],["oa:W2944175291","Ti-6Al-4V","average Young’s modulus",100.0,null,null,2.0,"GPa","","unpolished","","","",false,"","results_discussion","Firstly, the average Young’s modulus of the unpolished samples with Ra ~ 24 µm, and EPed samples with Ra ~ 15, 10, and 4.5 µm are 100 ± 2, 103 ± 2, 100 ± 1, and 102 ± 3 GPa, respectively."],["oa:W2944536200","Ti-6Al-4V","Young’s Modulus, E, GPa",118.8,null,null,3.8,"GPa","room temperature","as-built","","tensile test","",false,"","table","Average and standard deviation, As-built\t118.8 ± 3.8\t1036 ± 17\t1122 ± 22\t9.8 ± 3.8\t11.5 ± 5.6\t12"],["oa:W2944536200","A3","E",120.2,null,null,0.3,"GPa","","as-built","","","",false,"","table","A3\t4422 ± 3\t6201 ± 1\t3213 ± 2\t120.2 ± 0.3\t45.7 ± 0.1\t0.316 ± 0.005"],["oa:W2944536200","O3","E",120.1,null,null,0.4,"GPa","","as-built","","","",false,"","table","O3\t4222 ± 3\t6212 ± 14\t3211 ± 2\t120.1 ± 0.4\t45.6 ± 0.1\t0.318 ± 0.007"],["oa:W2944536200","H3","E",121.0,null,null,0.3,"GPa","","as-built","","","",false,"","table","H3\t4422 ± 3\t6233 ± 4\t3222 ± 2\t121.0 ± 0.3\t45.9 ± 0.1\t0.318 ± 0.006"],["oa:W2944536200","Ti-6Al-4V","Young’s Modulus, E, GPa",119.5,null,null,5.3,"GPa","room temperature","HIP","","tensile test","",false,"","table","Average and standard deviation, HIP\t119.5 ± 5.3\t971 ± 20\t1086 ± 19\t18.9 ± 3.1\t38.3 ± 11\t6"],["oa:W2944536200","Ti-6Al-4V","Young’s Modulus, E, GPa",120.0,null,null,5.8,"GPa","room temperature","HIP","","tensile test","",false,"","table","Average and standard deviation, HIP\t120.0 ± 5.8\t976 ± 19\t1090 ± 18\t20.1 ± 0.7\t42.8 ± 2.2\t5"],["oa:W2944733415","Ti-xAl-yCu","Young modulus",104.0,null,null,4.0,"GPa","","sintered","","","",false,"","results",""],["oa:W2944733415","Ti-xAl-yCu","Young modulus",118.0,null,null,7.0,"GPa","","forged","","","",false,"","results",""],["oa:W2945229949","Ti-37Al-3.8Nb-1Mo-0.1B","elastic modulus of the MAX phase particles",240.0,null,null,null,"GPa","","","","nanoindentation","",false,"out_of_range","results_discussion",""],["oa:W2945229949","Ti-37Al-3.8Nb-1Mo-0.1B","elastic modulus of the β/B2 regions",160.0,null,null,null,"GPa","","","","nanoindentation","",false,"","results_discussion",""],["oa:W2945229949","Ti-37Al-3.8Nb-1Mo-0.1B","elastic modulus of lamellar α2 + γ matrix",120.0,null,null,null,"GPa","","","","nanoindentation","",false,"","results_discussion",""],["oa:W2945229949","Ti-37Al-3.8Nb-1Mo-0.1B","elastic modulus of MAX phase",220.0,null,null,null,"GPa","","","","nanoindentation","",false,"out_of_range","results_discussion",""],["oa:W2945229949","Ti-37Al-3.8Nb-1Mo-0.1B","elastic modulus of β/B2 regions",160.0,null,null,null,"GPa","","","","nanoindentation","",false,"","results_discussion",""],["oa:W2945249082","Ti-13Nb-13Zr","Young modulus",78.0,77.0,79.0,null,"GPa","","","","","",false,"","abstract","Due to its relatively low Young modulus (77–79 GPa) this alloy can be attractive material for orthopedic application."],["oa:W2946143670","Ti-6Al-4V","stiffness",293810.0,null,null,null,"N/mm","","","","","",false,"unit_mismatch","results","Results also show high values of stiffness in plates containing a smaller number of holes (293,810 N/mm for four-hole plate, 242,634 N/mm for six-hole plate and 226,132 N/mm for eight-hole plate)."],["oa:W2946143670","Ti-6Al-4V","Young’s modulus",17.5,null,null,null,"GPa","","","","","",false,"out_of_range","discussion","Although as mentioned earlier, taking into consideration that the dimensions of the bone plates defer from one another, the EBM plates containing six holes (45% of volume reduction) and four holes (75% of volume reduction) show equivalent Young’s modulus similar to commercial plates."],["oa:W2946143670","Ti-6Al-4V","stiffness",152648.0,null,null,null,"N/mm","","","","","",false,"unit_mismatch","results","Moreover, stiffness decreases by increasing volume reduction (228,050 N/mm for four-hole plate, 228,418 N/mm for six-hole plate and 216,226 N/mm for eight-hole plate and 25% of volume reduction; 152,648 N/mm for four-hole plate, 118,970 N/mm for six-hole plate, 216,147 N/mm for eight-hole plate and 45% of volume reduction; 103,674 N/mm for four-hole plate, 52,011 N/mm for six-hole plate, 55,824 N/mm for eighthole plate and 75% of volume reduction)."],["oa:W2946143670","Ti-6Al-4V","stiffness",216226.0,null,null,null,"N/mm","","","","","",false,"unit_mismatch","results","Moreover, stiffness decreases by increasing volume reduction (228,050 N/mm for four-hole plate, 228,418 N/mm for six-hole plate and 216,226 N/mm for eight-hole plate and 25% of volume reduction; 152,648 N/mm for four-hole plate, 118,970 N/mm for six-hole plate, 216,147 N/mm for eight-hole plate and 45% of volume reduction; 103,674 N/mm for four-hole plate, 52,011 N/mm for six-hole plate, 55,824 N/mm for eighthole plate and 75% of volume reduction)."],["oa:W2946143670","Ti-6Al-4V","equivalent Young’s modulus",15.0,null,null,null,"GPa","","","","","",false,"out_of_range","discussion","However, produced plates containing six and eight holes (75% of volume reduction) show a significant reduction in the equivalent Young’s modulus, presenting values in the cortical bone region, which is not possible to achieve with the commercially available plates."],["oa:W2946143670","Ti-6Al-4V","stiffness",242634.0,null,null,null,"N/mm","","","","","",false,"unit_mismatch","results","Results also show high values of stiffness in plates containing a smaller number of holes (293,810 N/mm for four-hole plate, 242,634 N/mm for six-hole plate and 226,132 N/mm for eight-hole plate)."],["oa:W2946143670","Ti-6Al-4V","stiffness",118970.0,null,null,null,"N/mm","","","","","",false,"unit_mismatch","results","Moreover, stiffness decreases by increasing volume reduction (228,050 N/mm for four-hole plate, 228,418 N/mm for six-hole plate and 216,226 N/mm for eight-hole plate and 25% of volume reduction; 152,648 N/mm for four-hole plate, 118,970 N/mm for six-hole plate, 216,147 N/mm for eight-hole plate and 45% of volume reduction; 103,674 N/mm for four-hole plate, 52,011 N/mm for six-hole plate, 55,824 N/mm for eighthole plate and 75% of volume reduction)."],["oa:W2946143670","Ti-6Al-4V","stiffness",55824.0,null,null,null,"N/mm","","","","","",false,"unit_mismatch","results","Moreover, stiffness decreases by increasing volume reduction (228,050 N/mm for four-hole plate, 228,418 N/mm for six-hole plate and 216,226 N/mm for eight-hole plate and 25% of volume reduction; 152,648 N/mm for four-hole plate, 118,970 N/mm for six-hole plate, 216,147 N/mm for eight-hole plate and 45% of volume reduction; 103,674 N/mm for four-hole plate, 52,011 N/mm for six-hole plate, 55,824 N/mm for eighthole plate and 75% of volume reduction)."],["oa:W2946143670","Ti-6Al-4V","stiffness",228418.0,null,null,null,"N/mm","","","","","",false,"unit_mismatch","results","Moreover, stiffness decreases by increasing volume reduction (228,050 N/mm for four-hole plate, 228,418 N/mm for six-hole plate and 216,226 N/mm for eight-hole plate and 25% of volume reduction; 152,648 N/mm for four-hole plate, 118,970 N/mm for six-hole plate, 216,147 N/mm for eight-hole plate and 45% of volume reduction; 103,674 N/mm for four-hole plate, 52,011 N/mm for six-hole plate, 55,824 N/mm for eighthole plate and 75% of volume reduction)."],["oa:W2946143670","Ti-6Al-4V","equivalent Young’s modulus",40.0,null,null,null,"GPa","","","","","",false,"","results","The commercial plates resulted in an equivalent Young’s modulus of around 40 GPa."],["oa:W2946143670","Ti-6Al-4V","stiffness",216147.0,null,null,null,"N/mm","","","","","",false,"unit_mismatch","results","Moreover, stiffness decreases by increasing volume reduction (228,050 N/mm for four-hole plate, 228,418 N/mm for six-hole plate and 216,226 N/mm for eight-hole plate and 25% of volume reduction; 152,648 N/mm for four-hole plate, 118,970 N/mm for six-hole plate, 216,147 N/mm for eight-hole plate and 45% of volume reduction; 103,674 N/mm for four-hole plate, 52,011 N/mm for six-hole plate, 55,824 N/mm for eighthole plate and 75% of volume reduction)."],["oa:W2946143670","Ti-6Al-4V","stiffness",103674.0,null,null,null,"N/mm","","","","","",false,"unit_mismatch","results","Moreover, stiffness decreases by increasing volume reduction (228,050 N/mm for four-hole plate, 228,418 N/mm for six-hole plate and 216,226 N/mm for eight-hole plate and 25% of volume reduction; 152,648 N/mm for four-hole plate, 118,970 N/mm for six-hole plate, 216,147 N/mm for eight-hole plate and 45% of volume reduction; 103,674 N/mm for four-hole plate, 52,011 N/mm for six-hole plate, 55,824 N/mm for eighthole plate and 75% of volume reduction)."],["oa:W2946143670","Ti-6Al-4V","stiffness",52011.0,null,null,null,"N/mm","","","","","",false,"unit_mismatch","results","Moreover, stiffness decreases by increasing volume reduction (228,050 N/mm for four-hole plate, 228,418 N/mm for six-hole plate and 216,226 N/mm for eight-hole plate and 25% of volume reduction; 152,648 N/mm for four-hole plate, 118,970 N/mm for six-hole plate, 216,147 N/mm for eight-hole plate and 45% of volume reduction; 103,674 N/mm for four-hole plate, 52,011 N/mm for six-hole plate, 55,824 N/mm for eighthole plate and 75% of volume reduction)."],["oa:W2946143670","Ti-6Al-4V","stiffness",226132.0,null,null,null,"N/mm","","","","","",false,"unit_mismatch","results","Results also show high values of stiffness in plates containing a smaller number of holes (293,810 N/mm for four-hole plate, 242,634 N/mm for six-hole plate and 226,132 N/mm for eight-hole plate)."],["oa:W2946143670","Ti-6Al-4V","stiffness",228050.0,null,null,null,"N/mm","","","","","",false,"unit_mismatch","results","Moreover, stiffness decreases by increasing volume reduction (228,050 N/mm for four-hole plate, 228,418 N/mm for six-hole plate and 216,226 N/mm for eight-hole plate and 25% of volume reduction; 152,648 N/mm for four-hole plate, 118,970 N/mm for six-hole plate, 216,147 N/mm for eight-hole plate and 45% of volume reduction; 103,674 N/mm for four-hole plate, 52,011 N/mm for six-hole plate, 55,824 N/mm for eighthole plate and 75% of volume reduction)."],["oa:W2947571250","Ti-6Al-4V","Modulus of elasticity",114.0,null,null,null,"GPa","","","","","",false,"","results_discussion","Density g/cm3 4.42 Melting point ºC 1649 Specific heat J/Kg. ºC 560 Electric resistivity Ohm.cm 170 Thermal conductivity W/m.K 7.2 Yield strenght MPa 897 – 1000 Modulus of elasticity GPa 114 Hardness HRC 36 Figure 2."],["oa:W2948965208","Ti-5Al-2Sn-2Zr-4Mo-4Cr","elastic modulus",116.0,null,null,null,"GPa","room temperature","","","","",false,"","methods","The elastic modulus is 116 GPa and the density is 4.68 g/cm3 at room temperature."],["oa:W2952649009","","module élastique",110.0,null,null,null,"GPa","","","","","",false,"","conclusions",""],["oa:W2952649009","Ti-Nb (binary)","module d’Young",80.0,null,null,null,"GPa","","as-deposited, room temperature","β phase","","",false,"","conclusions",""],["oa:W2952649009","CP-Ti Grade 2","module élastique",50.0,50.0,50.0,null,"GPa","","","hexagonal α","nanoindentation","",false,"","conclusions",""],["oa:W2952649009","Ti-27Nb","module d’élasticité",52.0,null,null,null,"GPa","","","","nanoindentation","",false,"","conclusions",""],["oa:W2952649009","Ti-24Nb-4Zr-8Sn","module d’élasticité",58.0,null,null,null,"GPa","","","","nanoindentation","",false,"","conclusions",""],["oa:W2952649009","TiNbZr","module d’Young",87.5,80.0,95.0,null,"GPa","","","beta-rich","","",false,"","conclusions",""],["oa:W2952649009","Ti-Nb (binary)","module d’Young",95.0,80.0,110.0,null,"GPa","","as-deposited, room temperature","","","",false,"","conclusions",""],["oa:W2952649009","Ti-Nb (binary)","module d’Young",105.0,null,null,null,"GPa","","as-deposited, room temperature","nanoscale ω precipitates","","",false,"","conclusions",""],["oa:W2955191317","Ti-6Al-4V","Elastic modulus",110.0,null,null,null,"GPa","room temperature","","","nanoindentation","",false,"","methods","Elastic modulus and hardness of the Ti64 powder on polished cross-sections, the TiC phase and the Ti64-matrix were measured by a nano-indentation (Triboscope, Hysitron, USA) equipped with a Berkovich diamond tip at 10 mN load."],["oa:W2955502366","TNTZ3MoST","Young’s modulus",59.0,null,null,null,"GPa","","","","","",false,"","discussion",""],["oa:W2955502366","TNTZ5Mo","Young’s modulus",64.0,null,null,null,"GPa","","","","","",false,"","conclusions",""],["oa:W2955502366","Ti-29Nb-13Ta-4.6Zr","Young’s modulus",55.0,null,null,null,"GPa","","solutionized","equiaxed α","","",false,"","results_discussion",""],["oa:W2955502366","TNTZ3Mo","Young’s modulus",59.0,null,null,null,"GPa","","","","","",false,"","conclusions",""],["oa:W2955502366","","Young’s modulus",55.0,null,null,null,"GPa","","","","","",false,"","results_discussion",""],["oa:W2955502366","","Young’s moduli",0.0,null,null,null,"","","","","","",false,"unit_missing","conclusions",""],["oa:W2955502366","TNTZ3MoST","Young’s modulus",74.0,null,null,null,"GPa","","solutionized","equiaxed α","","",false,"","results_discussion",""],["oa:W2955502366","TNTZ5MoST","Young’s modulus",64.0,null,null,null,"GPa","","solutionized","equiaxed α","","",false,"","results_discussion",""],["oa:W2955502366","TNTZ3MoST","Young’s modulus",59.0,null,null,null,"GPa","","solutionized","equiaxed α","","",false,"","results_discussion",""],["oa:W2955502366","TNTZ1MoST","Young’s modulus",58.0,null,null,null,"GPa","","solutionized","equiaxed α","","",false,"","results_discussion",""],["oa:W2955783458","Ti-6Al-4V","Young’s modulus",114.5,107.0,122.0,null,"GPa","","","","","",false,"","methods",""],["oa:W2955783458","Ti-6Al-4V","Young’s modulus",114.0,null,null,null,"GPa","room temperature","","","tensile test","0.05 s-1",false,"","methods",""],["oa:W2956597792","Ti-6Al-4V","E",110.0,110.0,110.0,null,"GPa","room temperature","","","tensile test","",false,"","results",""],["oa:W2957798931","TA6V grade 5","Ex",105.0,null,null,2.0,"GPa","room temperature","as-built SLM","","tensile test","",false,"","discussion",""],["oa:W2957798931","TA6V grade 5","Ex",122.0,null,null,7.0,"GPa","room temperature","as-built SLM","","tensile test","",false,"","discussion",""],["oa:W2957798931","TA6V grade 5","module d’Young",110.0,null,null,10.0,"GPa","room temperature","as-built SLM","","tensile test","",false,"","discussion",""],["oa:W2957798931","TA6V grade 5","Ex",110.0,null,null,9.0,"GPa","room temperature","as-built SLM","","tensile test","",false,"","discussion",""],["oa:W2963294689","Ti-6Al-4V","experimental elastic modulus",42.9965,null,null,null,"GPa","","as-built SLM","","CPFEM prediction","",true,"","methods","Equation 3 (R2 = 0.9893) presents the experimental elastic modulus as a function of the opencell and wall sizes (CAD design) follows: Emono ‒ material = 42.9965 ‒ 0.1847x + 0.4751y + 1.8181 × 10 ‒ 4x2 ‒ 5.9294 × 10 ‒ 3 (3) xy ‒ 6.6636 × 10 ‒ 5 y2 where x is the open-cell size (m) and y corresponds to wall size (m) of the CAD design."],["oa:W2963294689","Ti-6Al-4V","elastic modulus",2.29,null,null,null,"","","","","","",false,"unit_missing","methods","Particularly, SP16, SP17, SP18 and SP19 exhibit the highest relative differences on the elastic modulus between the experimental and the numerical (Model CAD) results, with 197, 181, 244 and 229% higher elastic modulus, respectively."],["oa:W2963294689","Ti-6Al-4V","elastic modulus",18.4,null,null,null,"GPa","room temperature","as-built SLM","","compression test","",false,"out_of_range","methods","Higher than 25000 μɛ - bone fracture upon reaching the bone ultimate strength The compression tests results showed that mono-material Ti6Al4V SP16 structure displays an elastic modulus close to that of cortical bone (18.4 GPa - experimental result and 19.1 GPa -"],["oa:W2963294689","Ti-6Al-4V","elastic modulus",1.48,null,null,null,"GPa","","","","compression test","",false,"out_of_range","methods","Figure 13 shows the relation between the porosity (%) and the elastic modulus (GPa) for the seventeen Ti6Al4V mono-material cellular structures (SP3 to SP19), either regarding the numerical results (model CAD and also adjusted CAD), either regarding the experimental results obtained by performing compression tests."],["oa:W2963294689","Ti6Al4V-PEEK","experimental elastic modulus",39.7205,null,null,null,"GPa","","as-built SLM","","CPFEM prediction","",true,"","methods","22 of the open-cell and wall sizes (CAD design) for the multi-material Ti6Al4V-PEEK cellular structures, as follows: Emulti ‒ material = 39.7205 ‒ 0.1217x + 0.4415y + 9.4232 × 10 ‒ 5x2 ‒ 5.1581 × 10 ‒ 4 (4) xy ‒ 8.6838 × 10 ‒ 5 y2 The present study aims to be a useful tool to predict the dissimilarities, typically detected on cubic-like Ti6Al4V structures
