Repository: akhtar07/tisci-explorer

# TiSci Explorer

A read-only, static explorer for **TiSci**, an autonomous research agent for titanium alloys. TiSci reads the
titanium-alloy literature, builds a knowledge graph and a table of measured values, proposes hypotheses where the
graph has gaps, and tests them with DFT (MACE / VASP) and the ICME-lite multiscale chain.

**Live site:** https://akhtar07.github.io/tisci-explorer/

The site has seven sections:

| Section | What it shows |
|---|---|
| Overview | Corpus → graph → facts → hypotheses → verdicts, with the snapshot's counts |
| Worked example | One full loop for W in α-Ti: graph path, hypothesis, novelty check, DFT test, verdict, follow-up, DAMASK |

File: data/facts/elongation.json (part 14 of 38)
["oa:W2394658549","","plastic strain level",70.0,null,null,null,"%","","","","","",false,"","conclusions",""],["oa:W2394658549","Ti-18","elongation",8.3,null,null,null,"%","","","","tensile test","",false,"","conclusions",""],["oa:W2398934241","TB17","elongation",6.0,null,null,null,"%","","solution heat-treated at 825°C and aged for 8h at 530°C","lamellar","","",false,"","abstract","At aging temperature of 530 °C, the existence of lamellar secondary α phase with a size of 40nm resulted in high tensile strength above 1500MPa and acceptable elongation of 6%."],["oa:W2398934241","TB17","Ductility",6.8,6.8,6.8,null,"%","room temperature","aged at 530°C","","tensile test","",false,"","results","The strength level decrease from 1500 MPa to 1250 MPa and excellent ductility increase from 6.8% to 15.0% in elongation."],["oa:W2398934241","TB17","Ductility",15.0,15.0,15.0,null,"%","room temperature","aged at 620°C","","tensile test","",false,"","results","The strength level decrease from 1500 MPa to 1250 MPa and excellent ductility increase from 6.8% to 15.0% in elongation."],["oa:W2398934241","TB17","elongation",6.8,null,null,null,"%","","aged at 620°C","lamellar","","",false,"","discussion","During aging temperature raised from 570°C to 620°C, the lamella of secondary α phase coarsen from 55nm to 125nm with the ultimate tensile strength decreased about 250MPa and elongation increased about 7%."],["oa:W2398934241","TB17","elongation",6.8,null,null,null,"%","","solution and aging heat treatment","","","",false,"","conclusions","TB17 titanium alloy has a great potential as aerospace structure material with a strength above 1500MPa and good strength-plasticity match (elongation 6.8%) after solution and aging heat treatment."],["oa:W2406521353","VT3-1","Elongation at rupture",6.0,null,null,null,"%","","","","","",false,"","results_discussion",""],["oa:W2411125188","Ti-6Al-4V","Elongation",14.0,null,null,null,"%","room temperature","as-built EBM","acicular","tensile test","",false,"","methods",""],["oa:W2411125188","Ti-6Al-4V","Elongation",10.0,null,null,null,"%","room temperature","wrought","globular","tensile test","",false,"","methods",""],["oa:W2414427987","Ti-6Al-4V","elongation percent",9.3,null,null,null,"%","room temperature","","","tensile test","",false,"","methods",""],["oa:W2414427987","Ti-6Al-4V","elongation percent",4.2,4.2,19.0,null,"%","room temperature","","","tensile test","",false,"","methods",""],["oa:W2414427987","Ti-6Al-4V","elongation",11.5,4.0,19.0,null,"","","","","","",false,"unit_missing","methods",""],["oa:W2418457294","Ti-6Al-4V","reduction in elongation",53.0,null,null,null,"%","","as-built","","","",false,"","results",""],["oa:W2468693817","Ti-29Nb-13Ta-4.6Zr","homogeneous plastic strain before fracture",30.0,null,null,null,"%","","as-ST","","","",false,"","results","The flow stress showed a gradual decrease as deformation proceeded, but over 30% plastic strain could be obtained before fracture."],["oa:W2468693817","Ti-29Nb-13Ta-4.6Zr","fracture strain",10.0,null,null,null,"%","","annealed above 598 K","","","",false,"","results","In the specimens annealed above 598 K, where a large amount of α​-phase was precipitated, the fracture strain was decreased lower than 10%."],["oa:W2468693817","Ti-29Nb-13Ta-4.6Zr","homogeneous plastic strain",0.0,null,null,null,"","","","","","",false,"unit_missing","results","(b) Corresponding variations in yield stress (0.2% offset stress) and homogeneous plastic strain as a function of the annealing temperature."],["oa:W2468693817","Ti-29Nb-13Ta-4.6Zr","alloy elongation",0.0,null,null,null,"","","","","","",false,"unit_missing","discussion","It was previously reported that the {332} twin operation is beneficial for increasing alloy elongation, although it accompanies a reduction in yield stress, and contradictory properties result from slip operations, i.e., an increase in yield stress accompanied by a reduction in ductility25."],["oa:W2473634847","Commercial Exhaust Valve","Elongation",3.0,null,null,null,"%","room temperature","","","tensile test","",false,"","results_discussion","Tensile Strength Young's Modulus Elongation Commercial Exhaust Valve 1214MPa 140GPa 3% Ti-6Al-2Sn-4Zr-2Mo 900-980MPa 113.8GPa 15% CP Titanium 240~370MPa 105~120GPa 20%~30% Table 4.2 Comparison of mechanical properties between commercial valves, a typical near alpha alloy and CP titanium [30] 4.1.6 SEM Results of the Fracture Surface • • J/ if. - • . /'-rr • .V }• A r V ' (a)"],["oa:W2473634847","Ti-6Al-2Sn-4Zr-2Mo","Elongation",15.0,null,null,null,"%","room temperature","","","tensile test","",false,"","results_discussion","Tensile Strength Young's Modulus Elongation Commercial Exhaust Valve 1214MPa 140GPa 3% Ti-6Al-2Sn-4Zr-2Mo 900-980MPa 113.8GPa 15% CP Titanium 240~370MPa 105~120GPa 20%~30% Table 4.2 Comparison of mechanical properties between commercial valves, a typical near alpha alloy and CP titanium [30] 4.1.6 SEM Results of the Fracture Surface • • J/ if. - • . /'-rr • .V }• A r V ' (a)"],["oa:W2473634847","CP Titanium","Elongation",25.0,20.0,30.0,null,"%","room temperature","","","tensile test","",false,"","results_discussion","Tensile Strength Young's Modulus Elongation Commercial Exhaust Valve 1214MPa 140GPa 3% Ti-6Al-2Sn-4Zr-2Mo 900-980MPa 113.8GPa 15% CP Titanium 240~370MPa 105~120GPa 20%~30% Table 4.2 Comparison of mechanical properties between commercial valves, a typical near alpha alloy and CP titanium [30] 4.1.6 SEM Results of the Fracture Surface • • J/ if. - • . /'-rr • .V }• A r V ' (a)"],["oa:W2475063409","Ti-6Al-4V","allongement à la rupture",10.0,10.0,10.0,null,"%","","","","","",false,"","conclusions",""],["oa:W2475063409","Ti-6Al-4V","allongement à la rupture",2.0,1.0,3.0,null,"%","","","","","",false,"","conclusions",""],["oa:W2482258943","Ti-6Al-4V","Allongement",18.0,null,null,null,"%","","","","","",false,"","methods",""],["oa:W2482258943","Ti-6Al-4V","A",18.0,null,null,null,"%","","","","","",false,"","methods",""],["oa:W2505981160","Ti-6Al-4V","elongation",5.91,null,null,null,"%","430 °C","Gr 23","","","",false,"","conclusions",""],["oa:W2505981160","Ti-6Al-4V","elongation",1.44,null,null,null,"%","650 °C","Gr 23","","","",false,"","conclusions",""],["oa:W2505981160","Ti-6Al-4V","elongation",7.32,null,null,null,"%","","","","","",false,"","conclusions",""],["oa:W2505981160","Ti-6Al-4V","elongation",0.0,null,null,null,"","650 °C","","","","",false,"unit_missing","conclusions",""],["oa:W2505981160","Ti-6Al-4V","elongation",0.0,null,null,null,"","430 °C","","","","",false,"unit_missing","conclusions",""],["oa:W2505981160","Ti-6Al-4V","total elongation",1.6,null,null,null,"%","room temperature","","","tensile test","",false,"","conclusions",""],["oa:W2505981160","Ti-6Al-4V","total elongation",3.9,null,null,null,"%","room temperature","","","tensile test","",false,"","conclusions",""],["oa:W2505981160","Ti-6Al-4V","strain level",24.0,null,null,null,"%","","","","","",false,"","conclusions",""],["oa:W2505981160","Ti6-4 grade 23","total elongation",9.7,null,null,null,"%","room temperature","","","","",false,"","conclusions",""],["oa:W2505981160","Ti-6Al-4V","total elongation",3.5,null,null,null,"%","650 °C","","","","",false,"","conclusions",""],["oa:W2505981160","Ti-6Al-4V","elongation at failure",35.31,34.72,35.9,null,"%","500 °C","","","GleebleTM test","",false,"","conclusions",""],["oa:W2505981160","Ti-6Al-4V","elongation at failure",34.72,34.72,34.72,null,"%","600 °C","","","GleebleTM test","",false,"","conclusions",""],["oa:W2505981160","Ti-6Al-4V","elongation at failure",39.62,39.62,39.62,null,"%","650 °C","","","GleebleTM test","",false,"","conclusions",""],["oa:W2505981160","Armox 440","Total elongation at failure",21.7,null,null,null,"%","room temperature","","","tensile test","",false,"","conclusions",""],["oa:W2505981160","Armox 440","total elongation",15.0,null,null,null,"%","room temperature","RT pre-strain","","tensile test","",false,"","conclusions",""],["oa:W2505981160","Armox 440","Total elongation at fracture",7.06,6.94,7.18,null,"%","room temperature","HT pre-strained","","tensile test","",false,"","conclusions",""],["oa:W2505981160","Ti-6Al-4V","total elongation at failure",11.0,null,null,null,"%","450 °C","","","tensile test","",false,"","conclusions",""],["oa:W2505981160","Ti-6Al-4V","total elongation at failure",73.0,null,null,null,"%","750 °C","","","tensile test","",false,"","conclusions",""],["oa:W2505981160","Ti-6Al-4V","total elongation of about 9%",9.0,null,null,null,"%","450 °C","","","tensile test","",false,"","conclusions",""],["oa:W2505981160","Ti-6Al-4V","overall ductility/elongation at fracture of 14.3 to 16.3 %",15.3,14.3,16.3,null,"%","","","","tensile test","",false,"","conclusions",""],["oa:W2505981160","ARL XXX","total elongation at failure",15.0,null,null,null,"%","","","","","",false,"","conclusions",""],["oa:W2505981160","Ti-6Al-4V","20.14% elongation",20.14,null,null,null,"%","450 °C","as-built SLM","","high temperature straining test","",false,"","conclusions",""],["oa:W2505981160","Ti-6Al-4V","70.20% elongation",70.2,null,null,null,"%","750 °C","as-built SLM","","high temperature straining test","",false,"","conclusions",""],["oa:W2505981160","ARL XXX","large drop of total elongation",0.0,null,null,null,"","","","","","",false,"unit_missing","conclusions",""],["oa:W2510617974","Ti-6Al-2Sn-4Zr-2Mo","Elongation to failure",9.2,null,null,null,"%","427 °C","","","","6.24E-05 1/s",false,"","methods","Table 7 Actual strain rates, ultimate stress, and elongation to failure of specimens tested at 427 °C Specimen # Temperature (°C) Actual rate (1/s) Ultimate engineering stress (MPa) Elongation to failure (%) QS-427-1 427 6.24E-05 798 9.2 QS-427-2 427 8.07E-05 808 13.1 QS-427-3 427 7.50E-05 808 12 QS-427-4 427 6.14E-05 803 10.7 HS-427-1 427 1.00E-02 786 10.8 HS-427-2 427 1.10E-02 791 17.8 HS-427-3 427 8.30E-03 781 11.7 Fig. 11 True stress-true strain plot at 538 °C."],["oa:W2510617974","Ti-6Al-2Sn-4Zr-2Mo","Elongation to failure",13.1,null,null,null,"%","427 °C","","","","8.07E-05 1/s",false,"","methods","Table 7 Actual strain rates, ultimate stress, and elongation to failure of specimens tested at 427 °C Specimen # Temperature (°C) Actual rate (1/s) Ultimate engineering stress (MPa) Elongation to failure (%) QS-427-1 427 6.24E-05 798 9.2 QS-427-2 427 8.07E-05 808 13.1 QS-427-3 427 7.50E-05 808 12 QS-427-4 427 6.14E-05 803 10.7 HS-427-1 427 1.00E-02 786 10.8 HS-427-2 427 1.10E-02 791 17.8 HS-427-3 427 8.30E-03 781 11.7 Fig. 11 True stress-true strain plot at 538 °C."],["oa:W2510617974","Ti-6Al-2Sn-4Zr-2Mo","Elongation to failure",12.0,null,null,null,"%","427 °C","","","","7.50E-05 1/s",false,"","methods","Table 7 Actual strain rates, ultimate stress, and elongation to failure of specimens tested at 427 °C Specimen # Temperature (°C) Actual rate (1/s) Ultimate engineering stress (MPa) Elongation to failure (%) QS-427-1 427 6.24E-05 798 9.2 QS-427-2 427 8.07E-05 808 13.1 QS-427-3 427 7.50E-05 808 12 QS-427-4 427 6.14E-05 803 10.7 HS-427-1 427 1.00E-02 786 10.8 HS-427-2 427 1.10E-02 791 17.8 HS-427-3 427 8.30E-03 781 11.7 Fig. 11 True stress-true strain plot at 538 °C."],["oa:W2510617974","Ti-6Al-2Sn-4Zr-2Mo","Elongation to failure",10.7,null,null,null,"%","427 °C","","","","6.14E-05 1/s",false,"","methods","Table 7 Actual strain rates, ultimate stress, and elongation to failure of specimens tested at 427 °C Specimen # Temperature (°C) Actual rate (1/s) Ultimate engineering stress (MPa) Elongation to failure (%) QS-427-1 427 6.24E-05 798 9.2 QS-427-2 427 8.07E-05 808 13.1 QS-427-3 427 7.50E-05 808 12 QS-427-4 427 6.14E-05 803 10.7 HS-427-1 427 1.00E-02 786 10.8 HS-427-2 427 1.10E-02 791 17.8 HS-427-3 427 8.30E-03 781 11.7 Fig. 11 True stress-true strain plot at 538 °C."],["oa:W2510617974","Ti-6Al-2Sn-4Zr-2Mo","Elongation to failure",10.8,null,null,null,"%","427 °C","","","","1.00E-02 1/s",false,"","methods","Table 7 Actual strain rates, ultimate stress, and elongation to failure of specimens tested at 427 °C Specimen # Temperature (°C) Actual rate (1/s) Ultimate engineering stress (MPa) Elongation to failure (%) QS-427-1 427 6.24E-05 798 9.2 QS-427-2 427 8.07E-05 808 13.1 QS-427-3 427 7.50E-05 808 12 QS-427-4 427 6.14E-05 803 10.7 HS-427-1 427 1.00E-02 786 10.8 HS-427-2 427 1.10E-02 791 17.8 HS-427-3 427 8.30E-03 781 11.7 Fig. 11 True stress-true strain plot at 538 °C."],["oa:W2510617974","Ti-6Al-2Sn-4Zr-2Mo","Elongation to failure",17.8,null,null,null,"%","427 °C","","","","1.10E-02 1/s",false,"","methods","Table 7 Actual strain rates, ultimate stress, and elongation to failure of specimens tested at 427 °C Specimen # Temperature (°C) Actual rate (1/s) Ultimate engineering stress (MPa) Elongation to failure (%) QS-427-1 427 6.24E-05 798 9.2 QS-427-2 427 8.07E-05 808 13.1 QS-427-3 427 7.50E-05 808 12 QS-427-4 427 6.14E-05 803 10.7 HS-427-1 427 1.00E-02 786 10.8 HS-427-2 427 1.10E-02 791 17.8 HS-427-3 427 8.30E-03 781 11.7 Fig. 11 True stress-true strain plot at 538 °C."],["oa:W2510617974","Ti-6Al-2Sn-4Zr-2Mo","Elongation to failure",11.7,null,null,null,"%","427 °C","","","","8.30E-03 1/s",false,"","methods","Table 7 Actual strain rates, ultimate stress, and elongation to failure of specimens tested at 427 °C Specimen # Temperature (°C) Actual rate (1/s) Ultimate engineering stress (MPa) Elongation to failure (%) QS-427-1 427 6.24E-05 798 9.2 QS-427-2 427 8.07E-05 808 13.1 QS-427-3 427 7.50E-05 808 12 QS-427-4 427 6.14E-05 803 10.7 HS-427-1 427 1.00E-02 786 10.8 HS-427-2 427 1.10E-02 791 17.8 HS-427-3 427 8.30E-03 781 11.7 Fig. 11 True stress-true strain plot at 538 °C."],["oa:W2510617974","Ti-6Al-2Sn-4Zr-2Mo","Elongation to failure",7.8,null,null,null,"%","538 °C","","","tensile test","4.82E-05 1/s",false,"","methods","However, because the amount of total elongation has increased, the thermal gradient in the gage Table 8 Actual strain rates, ultimate stress, and elongation to failure of specimens tested at 538 °C Specimen # Temperature (°C) Actual rate (1/s) Ultimate engineering stress (MPa) Elongation to failure (%) QS-538-1 538 4.82E-05 333 7.8a QS-538-2 538 4.76E-05 337 7.0a QS-538-3 538 6.27E-05 339 16.8 HS-538-1 538 7.60E-03 718 9.0a HS-538-2 538 7.70E-03 694 13.4 HS-538-3 538 7.20E-03 719 8.2a aDenotes f"],["oa:W2510617974","Ti-6Al-2Sn-4Zr-2Mo","Elongation to failure",7.0,null,null,null,"%","538 °C","","","tensile test","4.76E-05 1/s",false,"","methods","However, because the amount of total elongation has increased, the thermal gradient in the gage Table 8 Actual strain rates, ultimate stress, and elongation to failure of specimens tested at 538 °C Specimen # Temperature (°C) Actual rate (1/s) Ultimate engineering stress (MPa) Elongation to failure (%) QS-538-1 538 4.82E-05 333 7.8a QS-538-2 538 4.76E-05 337 7.0a QS-538-3 538 6.27E-05 339 16.8 HS-538-1 538 7.60E-03 718 9.0a HS-538-2 538 7.70E-03 694 13.4 HS-538-3 538 7.20E-03 719 8.2a aDenotes f"],["oa:W2510617974","Ti-6Al-2Sn-4Zr-2Mo","Elongation to failure",16.8,null,null,null,"%","538 °C","","","tensile test","6.27E-05 1/s",false,"","methods","However, because the amount of total elongation has increased, the thermal gradient in the gage Table 8 Actual strain rates, ultimate stress, and elongation to failure of specimens tested at 538 °C Specimen # Temperature (°C) Actual rate (1/s) Ultimate engineering stress (MPa) Elongation to failure (%) QS-538-1 538 4.82E-05 333 7.8a QS-538-2 538 4.76E-05 337 7.0a QS-538-3 538 6.27E-05 339 16.8 HS-538-1 538 7.60E-03 718 9.0a HS-538-2 538 7.70E-03 694 13.4 HS-538-3 538 7.20E-03 719 8.2a aDenotes f"],["oa:W2510617974","Ti-6Al-2Sn-4Zr-2Mo","Elongation to failure",9.0,null,null,null,"%","538 °C","","","tensile test","7.60E-03 1/s",false,"","methods","However, because the amount of total elongation has increased, the thermal gradient in the gage Table 8 Actual strain rates, ultimate stress, and elongation to failure of specimens tested at 538 °C Specimen # Temperature (°C) Actual rate (1/s) Ultimate engineering stress (MPa) Elongation to failure (%) QS-538-1 538 4.82E-05 333 7.8a QS-538-2 538 4.76E-05 337 7.0a QS-538-3 538 6.27E-05 339 16.8 HS-538-1 538 7.60E-03 718 9.0a HS-538-2 538 7.70E-03 694 13.4 HS-538-3 538 7.20E-03 719 8.2a aDenotes f"],["oa:W2510617974","Ti-6Al-2Sn-4Zr-2Mo","Elongation to failure",13.4,null,null,null,"%","538 °C","","","tensile test","7.70E-03 1/s",false,"","methods","However, because the amount of total elongation has increased, the thermal gradient in the gage Table 8 Actual strain rates, ultimate stress, and elongation to failure of specimens tested at 538 °C Specimen # Temperature (°C) Actual rate (1/s) Ultimate engineering stress (MPa) Elongation to failure (%) QS-538-1 538 4.82E-05 333 7.8a QS-538-2 538 4.76E-05 337 7.0a QS-538-3 538 6.27E-05 339 16.8 HS-538-1 538 7.60E-03 718 9.0a HS-538-2 538 7.70E-03 694 13.4 HS-538-3 538 7.20E-03 719 8.2a aDenotes f"],["oa:W2510617974","Ti-6Al-2Sn-4Zr-2Mo","Elongation to failure",8.2,null,null,null,"%","538 °C","","","tensile test","7.20E-03 1/s",false,"","methods","However, because the amount of total elongation has increased, the thermal gradient in the gage Table 8 Actual strain rates, ultimate stress, and elongation to failure of specimens tested at 538 °C Specimen # Temperature (°C) Actual rate (1/s) Ultimate engineering stress (MPa) Elongation to failure (%) QS-538-1 538 4.82E-05 333 7.8a QS-538-2 538 4.76E-05 337 7.0a QS-538-3 538 6.27E-05 339 16.8 HS-538-1 538 7.60E-03 718 9.0a HS-538-2 538 7.70E-03 694 13.4 HS-538-3 538 7.20E-03 719 8.2a aDenotes f"],["oa:W2513464776","Ti-6Al-7Nb","elongation",-13.0,null,null,null,"%","room temperature","as-sintered MIM","","tensile test","",false,"out_of_range","conclusions","The elongation drops by 13% when the oxygen content is above 0.38 wt.%."],["oa:W2514463425","Ti-6Al-2Sn-4Zr-2Mo","tensile elongation",2.5,null,null,null,"%","","","","","",false,"","methods","This was also confirmed by Shenoy et al. [7] for the same alloy, reporting reduction of the tensile elongation from 12.7 to 2.5 % dependent on the oxygen concentration and contamination depth."],["oa:W2514463425","Ti-6Al-2V","ductility",0.0,null,null,null,"","","","","","",false,"unit_missing","methods","Moreover, they reported that the ductility is strongly decreasing by increase of oxygen concentration in Ti-6Al-2V leading to total brittleness at oxygen concentration of 0.65 wt. %."],["oa:W2514463425","Ti-16V-2Al","ductility",0.0,null,null,null,"","","","","","",false,"unit_missing","methods","On the other hand, they reported that the ductility in the Ti-2Al-16V alloy was also decreased with increasing oxygen concentration, without embrittlling the alloy even at 0.59 wt. % oxygen concentrations."],["oa:W2516444949","Ti48Zr20Nb12Cu5Be18","tensile plasticity",8.0,null,null,null,"%","77 K","as-cast","","tensile test","5 × 10−4 s−1",false,"","results","It’s worth noting that a novel tensile plasticity of 8% and yield strength of 2,120 MPa were first obtained in the present BMG composites at cryogenic temperature."],["oa:W2516444949","","plasticity",8.0,null,null,null,"%","77 K","","","tensile test","",false,"","conclusions","It’s the first time that a novel cryogenic tensile plasticity (8%), together with high fracture strength of 2,230 MPa was obtained at cryogenic temperature."],["oa:W2520030323","Ti-6Al-4V","equivalent plastic strain",40.0,null,null,null,"%","","","","I-DIC","",false,"","conclusions",""],["oa:W2520030323","U500","equivalent plastic strain",30.0,null,null,null,"%","","","","I-DIC","",false,"","conclusions",""],["oa:W2520030323","Ti-6Al-4V","equivalent plastic strain",40.0,null,null,null,"%","","","","I-DIC","",false,"","conclusions",""],["oa:W2520672911","Ti-6Al-4V","elongation",4.0,null,null,null,"%","room temperature","solid solution treatment at 990 °C, 40 min followed by WQ","","tensile test","",false,"","results_discussion","Moreover, the elongation of the (4vol.%Ti5Si3 +​ 3.4vol.%TiBw)/Ti6Al4V composite was retained at 4%, which is much higher than that of the Ti5Si3/Ti6Al4V composite."],["oa:W2520672911","Ti-6Al-4V","elongation",4.0,null,null,null,"%","room temperature","solid solution treatment at 990 °C, 40 min followed by WQ","","tensile test","",false,"","results_discussion","Moreover, the elongation increased from 3.6% to 4%."],["oa:W2520672911","Ti-6Al-4V","elongation",4.0,null,null,null,"%","room temperature","solid solution treatment at 990 °C, 40 min followed by WQ","","tensile test","",false,"","results_discussion","Secondly, in the (4vol.%Ti5Si3 +​ 3.4vol.%TiBw)/Ti6Al4V composite, the tensile strength and elongation increased from 1129MPa and 2.4% to 1160MPa and 4%, as compared to the hybrid-reinforced 3vol.%(TiBw +​ TiC)/Ti6Al4V composite9."],["oa:W2523048647","Ti-6Al-4V","ductility",45.0,45.0,45.0,null,"%","room temperature","bimodal","bimodal","tensile test","5x10⁻⁴ s⁻¹",false,"","methods",""],["oa:W2523048647","Ti-6Al-4V","ductility",10.0,10.0,10.0,null,"%","room temperature","lamellar","lamellar","tensile test","5x10⁻⁴ s⁻¹",false,"","methods",""],["oa:W2525951102","Ti-6.5Al-3.5Mo-1.5Zr-0.3Si","Elongation (Over 2 Inches)",10.0,null,null,null,"%","room temperature","","","tensile test","",false,"","table","1030\t685\t1000\t10\t0.15\t110"],["oa:W2527475922","Ti-5Al-2Sn-2Zr-4Mo-4Cr","Elongation at Break",6.5,5.0,8.0,null,"%","25 ◦C","","","","",false,"","methods",""],["oa:W2529697654","Ti-40Nb","strain",10.0,null,null,null,"%","","","","","",false,"","methods",""],["oa:W2529697654","Ti-6Al-4V","strain",0.82,null,null,null,"","","foam processed at 1146°C","","","",false,"unit_missing","methods",""],["oa:W2529697654","Ti-6Al-4V","strain",0.001,null,null,null,"","","foam processed at 1076°C","","","",false,"unit_missing","methods",""],["oa:W2529697654","microporous Ti-40Nb","strain values",3.5,3.0,4.0,null,"%","","","","tensile test","",false,"","results_discussion",""],["oa:W2529697654","microporous Ti-40Nb","maximum strain",6.0,null,null,null,"%","","","","tensile test","",false,"","results_discussion",""],["oa:W2529697654","microporous Ti-40Nb","maximum elongation",1.5,null,null,null,"%","","","","tensile test","",false,"","results_discussion",""],["oa:W2529697654","Ti-40Nb","maximum strain",6.0,6.0,6.0,null,"%","","hot-pressed at 650°C, 700 MPa, 30 min","","","",false,"","results_discussion",""],["oa:W2529697654","Ti-40Nb","maximum strain",6.0,6.0,6.0,null,"%","","loosely sintered","","","",false,"","results_discussion",""],["oa:W2535678734","Ti-6Al-4V","uniform engineering elongation",10.0,null,null,null,"%","room temperature","annealed 920°C","martensitic α'","tensile test","",false,"","results_discussion","The average yield strength, engineering ultimate tensile strength, maximum true strength and uniform engineering elongation are reported in Table 2 for each annealing temperature, along with the corresponding fraction of α′ martensite."],["oa:W2535678734","Ti-6Al-4V","uniform engineering elongation",12.0,null,null,null,"%","room temperature","annealed 900°C","martensitic α'","tensile test","",false,"","results_discussion","The average yield strength, engineering ultimate tensile strength, maximum true strength and uniform engineering elongation are reported in Table 2 for each annealing temperature, along with the corresponding fraction of α′ martensite."],["oa:W2535678734","Ti-6Al-4V","uniform engineering elongation",14.0,null,null,null,"%","room temperature","annealed 850°C","martensitic α'","tensile test","",false,"","results_discussion","The average yield strength, engineering ultimate tensile strength, maximum true strength and uniform engineering elongation are reported in Table 2 for each annealing temperature, along with the corresponding fraction of α′ martensite."],["oa:W2535678734","Ti-6Al-4V","ductility",5.0,null,null,null,"%","","treated at 980°C","martensitic α'","","",false,"","results_discussion","Finally, the specimens treated at 980°C exhibit the highest yield strength and ultimate tensile strength, but a very low ductility, which is consistent with a high volume fraction of α′ martensite."],["oa:W2535678734","Ti-6Al-4V","ductility",15.0,null,null,null,"%","","treated at 850–920°C","","","",false,"","results_discussion","These observations are further illustrated in Figure 5, which highlights the remarkable improvement in both strength and ductility observed in the specimens treated at a temperature between 850°C and 920°C, compared to the as-built and HIP-underwent specimens."],["oa:W2535678734","Ti-6Al-4V","uniform strain",3.0,null,null,null,"%","","treated at 980°C","","","",false,"","results_discussion","For the samples heated at high temperatures (980°C and 950°C), even if the nincr is initially higher than that in the reference material, it decreases steeply so that Considere’s criterion for the onset of necking is fulfilled at low strain levels [22], leading to uniform elongations that are lower than the HIP-underwent material."],["oa:W2535678734","Ti-6Al-4V","uniform strain",4.0,null,null,null,"%","","treated at 950°C","","","",false,"","results_discussion","For the samples heated at high temperatures (980°C and 950°C), even if the nincr is initially higher than that in the reference material, it decreases steeply so that Considere’s criterion for the onset of necking is fulfilled at low strain levels [22], leading to uniform elongations that are lower than the HIP-underwent material."],["oa:W2537983025","Ti-6Al-4V","elongation",750.0,null,null,null,"°C","750 °C","","","","5 mm/min",false,"unit_mismatch","results",""],["oa:W2537983025","Ti-6Al-4V","elongation",800.0,null,null,null,"°C","800 °C","","","","5 mm/min",false,"unit_mismatch","results",""],["oa:W2537983025","Ti-6Al-4V","elongation",0.5,null,null,null,"mm/min","","","","","0.5 mm/min",false,"unit_mismatch","results",""],["oa:W2541305580","TA15","A",101.0,17.0,185.0,null,"%","room temperature","","bimodal","tensile test","",false,"out_of_range","results_discussion","Bimodal microstructures of types A1–A4 possessed moderate room-temperature tensile strength (Rm = 1000.0–1040.0 MPa, Rp0.2 = 910.0–960.0 MPa) and plasticity (A = 17.0%–185%, Z = 49.5%–53.0%)."],["oa:W2541305580","TA15","A",16.8,16.8,16.8,null,"%","room temperature","","tri-modal","tensile test","",false,"","results_discussion","From a, except microstructure of type C3, type C1 had the lowest content of equiaxed αp (14.5%), therefore, it possessed the lowest plasticity (A = 16.8%, Z = 43.8%)."],["oa:W2541305580","TA15","A",23.0,23.0,23.0,null,"%","room temperature","","tri-modal","tensile test","",false,"","results_discussion","Thus, the tri-modal microstructure of type C2 (a) possessed low room-temperature strength (Rm = 981.3 MPa, Rp0.2 = 822.0 MPa) but the highest elongation (A = 23%)."],["oa:W2543725230","CP-Ti Grade 2","failure strain",25.0,null,null,null,"%","room temperature","annealed","equiaxed α","tensile test","0.01 s-1",false,"","results","For each test, elastic modulus (E), failure strain (εf), 0.2% of yield stress (σ0.2), and ultimate tensile stress (σUTS) are provided."],["oa:W2543725230","CP-Ti Grade 2","failure strain",20.0,null,null,null,"%","room temperature","annealed","equiaxed α","tensile test","0.01 s-1",false,"","results","For each test, elastic modulus (E), failure strain (εf), 0.2% of yield stress (σ0.2), and ultimate tensile stress (σUTS) are provided."],["oa:W2543725230","CP-Ti Grade 2","failure strain",25.0,null,null,null,"%","room temperature","annealed","equiaxed α","tensile test","0.01 s-1",false,"","results","For each test, elastic modulus (E), failure strain (εf), 0.2% of yield stress (σ0.2), and ultimate tensile stress (σUTS) are provided."],["oa:W2549669087","Ti-2Ge","tensile elongations",45.0,null,null,null,"%","room temperature","as-cast","","tensile test","",false,"","results","The pure Ti and Ti‒​2X alloys exhibited high tensile elongations, and all of them are above 15%, with the highest value of 45% (Ti‒​2Ge)."],["oa:W2550213551","Ti-6Al-4V","elongation percentage",10.0,10.0,10.0,null,"%","room temperature","as-built EBM","","tensile test","",false,"","methods",""],["oa:W2550861227","Ti-6Al-4V","A pct elongation",14.0,null,null,null,"pct","","wrought","","","",false,"unit_mismatch","methods",""],["oa:W2554570100","TC18","elongation",10.0,null,null,null,"%","room temperature","aged two-phase","","tensile test","10^-3",false,"","methods","The -phase particles precipitated on ageing caused significant increase in strength (from 900—1000 MPa up to 1300—1390 MPa, depending on strain rate), but elongation dropped drastically (Fig. 2, c)."],["oa:W2556081415","Ti-6Al-4V","% Elongation",19.55,null,null,null,"%","room temperature","as-built","","tensile test","",false,"","results_discussion",""],["oa:W2556081415","Ti-6Al-4V","% Elongation",15.65,null,null,null,"%","room temperature","as-built","","tensile test","",false,"","results_discussion",""],["oa:W2556081415","Ti-6Al-4V","% Elongation",18.12,null,null,null,"%","room temperature","as-built","","tensile test","",false,"","results_discussion",""],["oa:W2557618700","Ti-6Al-4V","Elongation",10.74,null,null,0.7,"%","room temperature","as-built","","tensile test","1.5 mm/min",false,"","results_discussion","Elongation, % Standard round specimens As-built 1105±9.1 109±1.5 1238±8.9 10.74±0.7 Stress-relieved 1098±8.1 115.8±1 1171.6±6 11.89±1"],["oa:W2557618700","Ti-6Al-4V","Elongation",11.89,null,null,1.0,"%","room temperature","stress-relieved","","tensile test","0.25 mm/min",false,"","results_discussion","Elongation, % Standard round specimens As-built 1105±9.1 109±1.5 1238±8.9 10.74±0.7 Stress-relieved 1098±8.1 115.8±1 1171.6±6 11.89±1"],["oa:W2558129321","TTHZ-2","elastic admissible strain",1.58,1.58,1.58,null,"%","room temperature","","","","",false,"","conclusions","The TTHZ alloys exhibited unexpectedly high elastic admissible strains; in particular, the elastic admissible strain of TTHZ-2 reached 1.58%, which is much higher than that of the conventional metallic stent materials such as 316L SS, tantalum, Nitinol, and Co-Cr alloy, and is close to that of the bulk metallic glasses."],["oa:W2559667240","Ti-6Al-4V","elongation",7.255,6.52,7.99,null,"%","room temperature","as-built SLM","martensitic α'","tensile test","",false,"","results_discussion","Ultimate tensile strength ranges from 1130 MPa to 1145 MPa, yield strength ranges from 1040 MPa to 1060 MPa, and elongation ranges from 6.52% to 7.99%."],["oa:W2559667240","Ti-6Al-4V","elongation",7.03,null,null,null,"%","","as-built SLM","martensitic α'","","",false,"","results_discussion","The average values of yield strength, ultimate tensile strength, and elongation are 1050 MPa, 1140 MPa, and 7.03%, respectively."],["oa:W2559793395","Ti-6Al-4V","elongation at break",10.0,null,null,2.0,"%","","as-built","","","",false,"","methods","Standard deviations are ±20 MPa for UTS and yield strength and ±2 per cent for elongation at break."],["oa:W2559830741","Ti-9Mn","elongation",19.0,null,null,null,"%","","","","","",false,"","results_discussion","Ti-9Mn LM and Ti-13Mn LM show ultimate tensile strength (UTS, σ B ), 0.2 % proof stress ( σ 0.2 ), and elongation comparable to those reported for Ti-64 ELI ( σ B : 965 MPa, σ 0.2 : 869 MPa, elongation: 15 %) [ 5 ]."],["oa:W2559830741","Ti-9Mn","elongation",19.0,null,null,null,"%","","","","","",false,"","results_discussion","However, the results shown by Ti-9Mn LM ( σ B : 1,048 MPa, σ 0.2 : 1,023 MPa, and elongation: 19 %) make the use of this alloy in biomedical applications more promising than either Ti-13Mn LM or Ti-64 ELI."],["oa:W2559830741","Ti-(8–17) Mn MIM","compressive strain ( ε c )",0.0,null,null,null,"","","","","","",false,"unit_missing","results_discussion","The compressive 0.2 % proof stress ( σ c0.2 ) and compressive strain ( ε c ) values for Ti-(8–17) Mn MIM are higher than those for Ti-64 [ 4 ], also shown in Fig. 19.16 ."],["oa:W2559830741","Ti-(8–13)Mn MIM","compressive strain ( ε c )",0.0,null,null,null,"","","","","","",false,"unit_missing","conclusions","The hardness, Young’s modulus, tensile strength, and compressive properties of Ti-(8–13)Mn MIM are comparable or superior to those of Ti-64 ELI."],["oa:W2559830741","Ti-9Mn","ductility",0.0,null,null,null,"","","","","","",false,"unit_missing","conclusions","Among both alloys fabricated by CCLM and those fabricated by MIM, Ti-9Mn shows the best balance between tensile strength and ductility."],["oa:W2559830741","Ti-9Mn","elongation",0.0,null,null,null,"","","","","","",false,"unit_missing","conclusions","In particular, the Ti-9Mn LM shows the largest elongation among all the Ti-Mn alloys."],["oa:W2559873597","","emax (%)",6.3,null,null,0.7,"%","","","","","",false,"","results",""],["oa:W2559931356","Ti-6Al-4V","elongation",8.0,8.0,8.0,null,"%","","","","","",false,"","methods","According to the standard specifications for wrought Ti6Al4V (ELI) and cast Ti6AlV alloys for surgical implant applications (ASTM F136-13 and ASTM F1108-14), the elongation of the material should be at least 8 per cent (Table 1)."],["oa:W2559931356","Ti-6Al-4V","elongation",3.7,null,null,null,"times","room temperature","heat-treated","","tensile test","1.5 mm/min",false,"unit_mismatch","methods","After heat treatment, elongation was increased 3.7 times for Ti6Al4V and 1.25 times for Ti6Al4V (ELI)."],["oa:W2559931356","Ti-6Al-4V","elongation",1.25,null,null,null,"times","room temperature","heat-treated","","tensile test","1.5 mm/min",false,"unit_mismatch","methods","After heat treatment, elongation was increased 3.7 times for Ti6Al4V and 1.25 times for Ti6Al4V (ELI)."],["oa:W2559931356","Ti-6Al-4V","elongation",1.57,1.57,1.57,null,"%","","as-built","","tensile test","",false,"","results_discussion","Solidification of Samples 1st CT scan 2nd CT scan AB1 as-built 1.57% AB2 2.9% 9.41% (break) AB3 8.2% 12.6% (break) SR1 stressrelieved 1.95% SR2 3.55% 9.44% SR3 8.95% 9.82% (break)"],["oa:W2559931356","Ti-6Al-4V","elongation",2.9,2.9,2.9,null,"%","","as-built","","tensile test","",false,"","results_discussion","Solidification of Samples 1st CT scan 2nd CT scan AB1 as-built 1.57% AB2 2.9% 9.41% (break) AB3 8.2% 12.6% (break) SR1 stressrelieved 1.95% SR2 3.55% 9.44% SR3 8.95% 9.82% (break)"],["oa:W2559931356","Ti-6Al-4V","elongation",8.2,8.2,8.2,null,"%","","as-built","","tensile test","",false,"","results_discussion","Solidification of Samples 1st CT scan 2nd CT scan AB1 as-built 1.57% AB2 2.9% 9.41% (break) AB3 8.2% 12.6% (break) SR1 stressrelieved 1.95% SR2 3.55% 9.44% SR3 8.95% 9.82% (break)"],["oa:W2559931356","Ti-6Al-4V","elongation",1.95,1.95,1.95,null,"%","","stress-relieved","","tensile test","",false,"","results_discussion","Solidification of Samples 1st CT scan 2nd CT scan AB1 as-built 1.57% AB2 2.9% 9.41% (break) AB3 8.2% 12.6% (break) SR1 stressrelieved 1.95% SR2 3.55% 9.44% SR3 8.95% 9.82% (break)"],["oa:W2559931356","Ti-6Al-4V","elongation",3.55,3.55,3.55,null,"%","","stress-relieved","","tensile test","",false,"","results_discussion","Solidification of Samples 1st CT scan 2nd CT scan AB1 as-built 1.57% AB2 2.9% 9.41% (break) AB3 8.2% 12.6% (break) SR1 stressrelieved 1.95% SR2 3.55% 9.44% SR3 8.95% 9.82% (break)"],["oa:W2559931356","Ti-6Al-4V","elongation",8.95,8.95,8.95,null,"%","","stress-relieved","","tensile test","",false,"","results_discussion","Solidification of Samples 1st CT scan 2nd CT scan AB1 as-built 1.57% AB2 2.9% 9.41% (break) AB3 8.2% 12.6% (break) SR1 stressrelieved 1.95% SR2 3.55% 9.44% SR3 8.95% 9.82% (break)"],["oa:W2559931356","Ti6Al4V (ELI)","elongation",9.4,null,null,null,"%","","as-built","","","",false,"","results_discussion","The elongation was 9.4 per cent for the as-built Ti6Al4V samples, and increased to 10.9 per cent after the stress relief."],["oa:W2559931356","Ti6Al4V (ELI)","elongation",10.9,null,null,null,"%","","stress-relieved","","","",false,"","results_discussion","The elongation was 9.4 per cent for the as-built Ti6Al4V samples, and increased to 10.9 per cent after the stress relief."],["oa:W2559931356","Ti-6Al-4V","elongation",10.9,null,null,null,"%","","stress-relieved","","","",false,"","results_discussion","Stress-relief results in the reduction of residual stresses and some changes in the microstructure, which caused an increase in elongation from 9.4 to 10.9 per cent and an area reduction from 25.6 to 29.3 per cent after heat treatment."],["oa:W2560005331","Ti-6Al-4V","elongation to failure",1.5,null,null,null,"%","room temperature","as-sprayed","","tensile test","",false,"","results","They reported that the tensile strength of low porous He-sprayed coatings was nearly three times higher compared with N2-sprayed coatings."],["oa:W2560005331","Ti-6Al-4V","ePL",0.1,0.1,0.1,null,"%","","mill annealed","","tensile test","",false,"","results","While as-sprayed coatings, regardless of spraying conditions, exhibited very low ductility (ePL \\ 0.1%), the coatings became more ductile after heat treatment (Fig. 12)."],["oa:W2560005331","Ti-6Al-4V","plastic elongation to failure",2.15,1.3,3.0,null,"%","room temperature","recrystallization annealing","","tensile test","",false,"","results","While plastic elongation to failure for samples with relatively low oxygen level (0.2 and 0.18 mass% for coatings by 1.0 and 1.5 m3/min nitrogen ﬂow rate, respectively) was in the range of 1.3-3.0%, for the coating by 0.5 m3/min nitrogen ﬂow rate elongation was lower than 0.1% due to the strengthening oxygen effect."],["oa:W2560005331","Ti-6Al-4V","plastic elongation to failure",0.05,0.0,0.1,null,"%","room temperature","recrystallization annealing","","tensile test","",false,"","results","While plastic elongation to failure for samples with relatively low oxygen level (0.2 and 0.18 mass% for coatings by 1.0 and 1.5 m3/min nitrogen ﬂow rate, respectively) was in the range of 1.3-3.0%, for the coating by 0.5 m3/min nitrogen ﬂow rate elongation was lower than 0.1% due to the strengthening oxygen effect."],["oa:W2560005331","Ti-6Al-4V","elongation to failure",31.0,31.0,31.0,0.32,"%","room temperature","beta annealing","","tensile test","",false,"","results","fracture to above 31%; however, it did not signiﬁcantly increase elongation to failure, which was only 0.28 ± 0.32, probably due to oxidation of particles."],["oa:W2560005331","Ti-6Al-4V","plastic elongation",2.63,2.22,3.04,0.465,"vol.%","room temperature","recrystallization and beta annealing","","tensile test","",false,"unit_mismatch","results","Only in the specimens after recrystallization and beta annealing, increase in bonding between deposited particles resulted in increase in plastic fracture area (above 50% of the whole fracture area) on the mini tensile specimen cross-sectional area, which considerably increases the plastic elongation of miniature tensile specimens (2.22 ± 0.47 and 3.04 ± 0.46 vol.%, respectively)."],["oa:W2560005331","Ti-6Al-4V","ductility",1.0,1.0,1.0,null,"%","room temperature","low-pressure WS","","tensile test","",false,"","discussion","Interestingly, both series of coatings deposited by lowand high-pressure WS exhibited ductility below 1%, which was signiﬁcantly lower than the bulk materials (APLbulk C 10%)."],["oa:W2560005331","Ti-6Al-4V","ductility",1.0,1.0,1.0,null,"%","room temperature","high-pressure WS","","tensile test","",false,"","discussion","Interestingly, both series of coatings deposited by lowand high-pressure WS exhibited ductility below 1%, which was signiﬁcantly lower than the bulk materials (APLbulk C 10%)."],["oa:W2560005331","Ti-6Al-4V","elongation to failure",3.04,2.58,3.5,0.46,"%","","beta annealed","","","",false,"","discussion","In addition, comparing mechanical properties of recrystallized and beta annealed coating formed at 1.0 m3/ min nitrogen ﬂow rate, a signiﬁcantly higher elongation to failure was noticed for the sample treated with beta annealing (3.04 ± 0.46%) compared to recrystallization annealing (2.22 ± 0.47%)."],["oa:W2560005331","Ti-6Al-4V","elongation to failure",2.22,1.75,2.69,0.47,"%","","recrystallization annealing","","","",
