Repository: akhtar07/tisci-explorer

# TiSci Explorer

A read-only, static explorer for **TiSci**, an autonomous research agent for titanium alloys. TiSci reads the
titanium-alloy literature, builds a knowledge graph and a table of measured values, proposes hypotheses where the
graph has gaps, and tests them with DFT (MACE / VASP) and the ICME-lite multiscale chain.

**Live site:** https://akhtar07.github.io/tisci-explorer/

The site has seven sections:

| Section | What it shows |
|---|---|
| Overview | Corpus → graph → facts → hypotheses → verdicts, with the snapshot's counts |
| Worked example | One full loop for W in α-Ti: graph path, hypothesis, novelty check, DFT test, verdict, follow-up, DAMASK |

File: data/facts/other.json (part 14 of 112)
null,null,"µm","","as-built SLM","","","",false,"unmapped_property","discussion",""],["hal:tel-05703609","L-PBF Ti-6Al-4V","√area",48.0,null,null,null,"µm","","chemically polished","","","",false,"unmapped_property","discussion",""],["hal:tel-05703609","L-PBF Ti-6Al-4V","√area",266.0,null,null,null,"µm","","chemically polished","","","",false,"unmapped_property","discussion",""],["hal:tel-05703609","L-PBF Ti-6Al-4V","√area",27.0,null,null,null,"µm","","mirror polished","","","",false,"unmapped_property","discussion",""],["hal:tel-05703609","L-PBF Ti-6Al-4V","√area",72.0,null,null,null,"µm","","mirror polished","","","",false,"unmapped_property","discussion",""],["ia:DTIC_AD0006453","","tensile strengths",1034000000.0,null,null,null,"psi","","","","","",false,"unmapped_property","abstract",""],["ia:DTIC_AD0006453","","tensile strengths",1117000000.0,null,null,null,"psi","","","","","",false,"unmapped_property","conclusions",""],["ia:DTIC_AD0006453","","tensile strengths",1551000000.0,null,null,null,"psi","","","","","",false,"unmapped_property","conclusions",""],["ia:DTIC_AD0006453","Ti-6Fe","strength",140000.0,140000.0,140000.0,null,"psi","","1450 F anneal","","","",false,"unmapped_property","conclusions",""],["ia:DTIC_AD0006453","","beta-phase region",1600.0,1600.0,1600.0,null,"F","","1600 F","","","",false,"unmapped_property","conclusions",""],["ia:DTIC_AD0006453","","strength level",155000.0,150000.0,160000.0,null,"psi","room temperature","1300 F treatment","","tensile test","",false,"unmapped_property","conclusions",""],["ia:DTIC_AD0006453","","Strengths",200000.0,null,null,null,"psi","room temperature","solution treated at 1300 F, aged at 200-900 F","","tensile test","",false,"unmapped_property","conclusions",""],["ia:DTIC_AD0092325","","impact strength",0.93,null,null,null,"%","","","","","",false,"unmapped_property","conclusions",""],["ia:DTIC_AD0260042","","tensile property minimums",175000.0,175000.0,175000.0,null,"psi","","","","tensile test","",false,"unmapped_property","conclusions",""],["ia:DTIC_AD0274204","Ti-4Al-3Mo-1V","Avg EL L T",171.9,null,null,null,"ksi","","","","","",false,"unmapped_property","conclusions",""],["ia:DTIC_AD0274204","Ti-46V-2Al","yield strengths of 150,00 to 156,000 psi",153000.0,150000.0,156000.0,null,"psi","","","","","",false,"unmapped_property","conclusions",""],["ia:DTIC_AD0274204","Ti-4Al-3Mo-1V","yield strengths of 164,000 to 185,000 psi",174500.0,164000.0,185000.0,null,"psi","","","","","",false,"unmapped_property","conclusions",""],["ia:DTIC_AD0291400","Ti-6Al-6V-2Sn","yield strengths above 180,000 psi",180000.0,180000.0,180000.0,null,"psi","","","","","",false,"unmapped_property","abstract",""],["ia:DTIC_AD0291400","Ti-6Al-6V-2Sn","7 ft. -lbs.",7.0,7.0,7.0,null,"ft.-lbs.","","","","","",false,"unmapped_property","abstract",""],["ia:DTIC_AD0408203","Ti-6Al-4V","2% offset",2.0,null,null,null,"%","","","","","",false,"unmapped_property","results",""],["ia:DTIC_AD0408203","Ti-155A","4% Cr",4.0,null,null,null,"%","","","","","",false,"unmapped_property","results",""],["ia:DTIC_AD0408203","6Al-4V","% e",13.0,null,null,null,"in1\"","","as extruded","","","",false,"unmapped_property","conclusions",""],["ia:DTIC_AD0408203","6Al-4V","% e",12.0,null,null,null,"in1\"","","as extruded","coarse Widmanstätten (basket weave)","","",false,"unmapped_property","conclusions",""],["ia:DTIC_AD0408203","6Al-4V","% e",9.5,null,null,null,"in2\"","","as extruded","","","",false,"unmapped_property","conclusions",""],["ia:DTIC_AD0408203","6Al-4V","% e",8.0,null,null,null,"in2\"","","as extruded & stretch straightened","","","",false,"unmapped_property","conclusions",""],["ia:DTIC_AD0408732","Ti-Al-Cb","oxidation resistance",1000.0,1000.0,1000.0,null,"°F","1832 °F","","","oxidation test","",false,"unmapped_property","conclusions",""],["ia:DTIC_AD0409146","","density",175.0,null,null,null,"lbs/cu.in.","","","","","",false,"unmapped_property","discussion",""],["ia:DTIC_AD0438713","B-120 VCA","burst testing performance",0.0,0.0,0.0,null,"","room temperature","aged","","burst test","",false,"unmapped_property","abstract",""],["ia:DTIC_AD0438713","B-120 VCA","hydrogen contents of 70 and 200 ppm",0.0,0.0,0.0,null,"","-40 to 400F","aged","","","",false,"unmapped_property","results",""],["ia:DTIC_AD0438713","B-120 VCA","recommended hydrogen content limit",150.0,150.0,150.0,null,"ppm","","","","","",false,"unmapped_property","results",""],["ia:DTIC_AD0438713","B-120 VCA","tensile reduction in area",0.0,0.0,0.0,null,"","","","","","",false,"unmapped_property","results",""],["ia:DTIC_AD0633986","Ti-6Al-4V","CALCULATED STRESS (psi)",99000.0,61500.0,84000.0,null,"psi","ambient temperature","uncoated","","rotating beam fatigue test","",false,"unmapped_property","results",""],["ia:DTIC_AD0648245","Ti-17V-10Cr-3Al","density",0.175,null,null,null,"ibs/cu.in.","","","","","",false,"unmapped_property","results",""],["ia:DTIC_AD0648245","Ti-15Mo-5Fe-3Al","density",0.183,null,null,null,"lbs/cu.in.","","","","","",false,"unmapped_property","results",""],["ia:DTIC_AD0648245","Ti-8Mo-8V-3Al","elastiL woduli exceeding 16.0xl0- 61b/in2",16.0,null,null,null,"x10^6lb/in^2","","annealed","","","",false,"unmapped_property","conclusions",""],["ia:DTIC_AD0648245","Ti-17V-3Al","elastiL woduli exceeding 16.0xl0- 61b/in2",16.0,null,null,null,"x10^6lb/in^2","","annealed","","","",false,"unmapped_property","conclusions",""],["ia:DTIC_AD0648245","","creep deformations",0.2,null,null,null,"%","600 °F","","","creep test","",false,"unmapped_property","results",""],["ia:DTIC_AD0648245","","strength",150.0,null,null,null,"Kpsi","room temperature","","","","",false,"unmapped_property","results",""],["ia:DTIC_AD0660333","3S-A","Strength",44900.0,null,null,null,"psi","","1600°F/1 hr.-100 psi","","tensile test","",false,"unmapped_property","abstract",""],["ia:DTIC_AD0660333","5S-A","Strength",120900.0,null,null,null,"psi","","1600°F/4 hr.-100 psi","","tensile test","",false,"unmapped_property","abstract",""],["ia:DTIC_AD0660333","23-A","Strength",186500.0,null,null,null,"psi","","1700°F/1 hr.-100 psi","","tensile test","",false,"unmapped_property","abstract",""],["ia:DTIC_AD0660333","63-A","Strength",200800.0,null,null,null,"psi","","1700°F/4 hr.-100 psi","","tensile test","",false,"unmapped_property","abstract",""],["ia:DTIC_AD0660333","Parent","Strength",251800.0,null,null,null,"psi","","Untreated","","tensile test","",false,"unmapped_property","abstract",""],["ia:DTIC_AD0667533","Ti-6Al-4Mo-1Cu-0.2Si","Creep strength Not more than 100 hr at 970 F under stress of 44.8 ksi",44.8,44.8,44.8,null,"ksi","970 F","1 hour per inch of cross section, and cooling in air (thin sections) or oil, followed by aging for 24 hours at 930 F, and air cooling","","","",false,"unmapped_property","results",""],["ia:DTIC_AD0667533","Ti-6Al-4Mo-1Cu-0.2Si","ductility and notched-tensile strength",1.35,1.35,1.35,null,"xtensile","","heat treated at 1520-1560 F","","","",false,"unmapped_property","results",""],["ia:DTIC_AD0667533","Hylite 55","stress required to produce 0.2 percent strain in 300 hours",100.0,100.0,24000.0,null,"psi","700 F","","","","",false,"unmapped_property","results",""],["ia:DTIC_AD0667533","Hylite 55","stress required to produce 0.2 percent strain in 300 hours",24000.0,100.0,24000.0,null,"psi","900 F","","","","",false,"unmapped_property","results",""],["ia:DTIC_AD0667533","Ti-4Al-4Mo-4Sn-0.5Si","tensile properties",4480.0,4480.0,4480.0,null,"psi","","solution-treated and aged","","","4,480 psi",false,"unmapped_property","results",""],["ia:DTIC_AD0686061","Ti-6Al-4V","K",90.0,null,null,10.0,"ksic/in.","","","","","",false,"unmapped_property","methods",""],["ia:DTIC_AD0686061","Ti-6Al-4V","K",58.0,null,null,10.0,"ksi-/in.","","","","","",false,"unmapped_property","methods",""],["ia:DTIC_AD0686061","Ti-6Al-4V","K",57.0,null,null,null,"","","","","","",false,"unmapped_property","discussion",""],["ia:DTIC_AD0709049","Ti-11.5Mo-6Zr-4.5Sn","average particle size",900.0,null,null,null,"A","","","","","",false,"unmapped_property","discussion",""],["ia:DTIC_AD0709049","Ti-11.5Mo-6Zr-4.5Sn","KI is significantly affected by strain rate",0.0,null,null,null,"","","","","","",false,"unmapped_property","results",""],["ia:DTIC_AD0709049","Ti-Mo (binary)","flow strength",70.0,null,null,null,"%","","","","","",false,"unmapped_property","discussion",""],["ia:DTIC_AD0712056","","yield strengths",91.4,77.3,105.5,null,"kgf/mm2","","","","","",false,"unmapped_property","abstract",""],["ia:DTIC_AD0720278","","Rupture Time",11.4,null,null,null,"0.2","","","","","",false,"unmapped_property","methods",""],["ia:DTIC_AD0720278","","Initial Strain",0.367,null,null,null,"percent","","","","","",false,"unmapped_property","methods",""],["ia:DTIC_AD0720278","","Indicated Deformation",198.0,null,null,null,"percent","","","","","",false,"unmapped_property","methods",""],["ia:DTIC_AD0720278","","Modulus",30.0,null,null,null,"10^6psi","","","","tensile test","",false,"unmapped_property","methods",""],["ia:DTIC_AD0720278","","Modulus",100.0,null,null,null,"ksi","","","","tensile test","",false,"unmapped_property","methods",""],["ia:DTIC_AD0720278","","lifetime",10000.0,null,null,null,"hours","","","","","",false,"unmapped_property","methods",""],["ia:DTIC_AD0733442","","Kjc",35.0,null,null,null,"ksiv^","","","","","",false,"unmapped_property","conclusions",""],["ia:DTIC_AD0733442","","K/scc",10.0,null,null,null,"ksiv^","","","","","",false,"unmapped_property","conclusions",""],["ia:DTIC_AD0733442","4340 steel","K/scc",8.0,null,null,null,"ksiy/m","","heat treated to 194 ksi yield strength","","","",false,"unmapped_property","conclusions",""],["ia:DTIC_AD0733442","Ti-8Al-1Mo-1V","Kjscc",15.0,null,null,null,"%ofK/c","","","","","",false,"unmapped_property","conclusions",""],["ia:DTIC_AD0733442","Ti-6Al-4V","Kjscc",80.0,null,null,null,"%ofK/c","","","","","",false,"unmapped_property","conclusions",""],["ia:DTIC_AD0733442","Ti-8% Al","K.Iacc",26.0,null,null,null,"ksi√in","","aged at 700°F","","","",false,"unmapped_property","conclusions",""],["ia:DTIC_AD0740584","","longitudinal modulus",30.8,null,null,null,"10^6psi","","","","","",false,"unmapped_property","results_discussion",""],["ia:DTIC_AD0740584","","transverse modulus",15.2,null,null,null,"10^6psi","","","","","",false,"unmapped_property","results_discussion",""],["ia:DTIC_AD0740584","","transverse modulus",14.3,null,null,null,"10^6psi","","","","","",false,"unmapped_property","results_discussion",""],["ia:DTIC_AD0740584","4.2 mil BORSIC","net fracture stress",15.0,12.0,18.0,null,"ksi","","","","","",false,"unmapped_property","results_discussion",""],["ia:DTIC_AD0740584","5.7 mil BORSIC composites","net fracture stress",21.5,17.0,26.0,null,"ksi","","","","","",false,"unmapped_property","results_discussion",""],["ia:DTIC_AD0740850","","nominal strain rate",0.0,null,null,null,"sec","room temperature","","","tensile test","3 x 10 sec",false,"unmapped_property","methods",""],["ia:DTIC_AD0740850","CP-Ti Grade 3","grain sizes in the range",10.0,0.5,20.0,null,"microns","","recrystallized at 550–700°C","","","",false,"unmapped_property","methods",""],["ia:DTIC_AD0745293","Ti-6Al-6V-2Sn","Maximum % of Breaking Load",70.0,null,null,null,"%","","annealed","","","",false,"unmapped_property","discussion",""],["ia:DTIC_AD0745293","Ti-6Al-6V-2Sn","Maximum % of Breaking Load",60.0,null,null,null,"%","","annealed","","","",false,"unmapped_property","discussion",""],["ia:DTIC_AD0745293","Ti-6Al-6V-2Sn","Maximum % of Breaking Load",70.0,null,null,null,"%","","annealed","","","",false,"unmapped_property","discussion",""],["ia:DTIC_AD0745293","Ti-6Al-6V-2Sn","Maximum % of Breaking Load",70.0,null,null,null,"%","","STA","","","",false,"unmapped_property","discussion",""],["ia:DTIC_AD0745293","Ti-6Al-6V-2Sn","Maximum % of Breaking Load",70.0,null,null,null,"%","","STA","","","",false,"unmapped_property","discussion",""],["ia:DTIC_AD0745293","Ti-6Al-6V-2Sn","Maximum % of Breaking Load",75.0,null,null,null,"%","","STA","","","",false,"unmapped_property","discussion",""],["ia:DTIC_AD0745293","Ti-6Al-4V","Maximum % of Breaking Load",65.0,null,null,null,"%","","annealed","","","",false,"unmapped_property","discussion",""],["ia:DTIC_AD0745293","Ti-6Al-4V","Maximum % of Breaking Load",50.0,null,null,null,"%","","annealed","","","",false,"unmapped_property","discussion",""],["ia:DTIC_AD0745293","Ti-6Al-4V","Maximum % of Breaking Load",65.0,null,null,null,"%","","annealed","","","",false,"unmapped_property","discussion",""],["ia:DTIC_AD0745293","Ti-6Al-4V","Maximum % of Breaking Load",75.0,null,null,null,"%","","STA","","","",false,"unmapped_property","discussion",""],["ia:DTIC_AD0745293","Ti-6Al-4V","Maximum % of Breaking Load",75.0,null,null,null,"%","","STA","","","",false,"unmapped_property","discussion",""],["ia:DTIC_AD0745293","Ti-6Al-4V","Maximum % of Breaking Load",85.0,null,null,null,"%","","STA","","","",false,"unmapped_property","discussion",""],["ia:DTIC_AD0745461","OT4","oxygen",0.24,0.24,0.24,null,"%","","","","","",false,"unmapped_property","methods",""],["ia:DTIC_AD0745461","VT3-1","inclusion",130.0,130.0,130.0,null,"nm","","","","","",false,"unmapped_property","methods",""],["ia:DTIC_AD0745461","","oxygen",0.11,0.11,0.5,null,"%","","","","","",false,"unmapped_property","methods",""],["ia:DTIC_AD0745461","","oxygen",0.5,0.11,0.5,null,"%","","","","","",false,"unmapped_property","methods",""],["ia:DTIC_AD0745461","","nitrogen",0.025,0.025,0.29,null,"%","","","","","",false,"unmapped_property","methods",""],["ia:DTIC_AD0745461","","nitrogen",0.29,0.025,0.29,null,"%","","","","","",false,"unmapped_property","methods",""],["ia:DTIC_AD0745461","","hydrogen",0.009,0.009,0.011,null,"%","","","","","",false,"unmapped_property","methods",""],["ia:DTIC_AD0745461","","hydrogen",0.011,0.009,0.011,null,"%","","","","","",false,"unmapped_property","methods",""],["ia:DTIC_AD0745461","OT4","Microhapdness",480.0,420.0,540.0,null,"kg/mm2","","","","","",false,"unmapped_property","methods",""],["ia:DTIC_AD0745461","OT4","oxygen and nitrogen concent in the inclusions",0.34,null,null,null,"%","","","","","",false,"unmapped_property","methods",""],["ia:DTIC_AD0745461","OT4","oxygen and nitrogen concent in the inclusions",0.21,null,null,null,"%","","","","","",false,"unmapped_property","methods",""],["ia:DTIC_AD0745461","VT5","fissures have a length of from 3-4 up to 40 mm",21.5,3.0,40.0,null,"mm","","","","","",false,"unmapped_property","methods",""],["ia:DTIC_AD0745461","3A1","microstructure of an ingot of 350 mm diameter of alloy 3A1 with fissures located within the limits of one block",200.0,null,null,null,"x","","","","","",false,"unmapped_property","methods",""],["ia:DTIC_AD0745461","2A1","hydrogen content",0.013,0.008,0.02,null,"%","","","","spectral method","",false,"unmapped_property","methods",""],["ia:DTIC_AD0745461","","50-70% of tensile strength",60.0,50.0,70.0,null,"%","","","","","",false,"unmapped_property","methods",""],["ia:DTIC_AD0746443","Ti-6Al-4V","failure times",0.0,null,null,null,"","","","","","",false,"unmapped_property","discussion",""],["ia:DTIC_AD0748644","Ti-6Al-4V","AK",61.5,61.5,61.5,null,"ksi-in.1/2","","","","","",false,"unmapped_property","discussion",""],["ia:DTIC_AD0748644","Ti-6Al-4V","AK",35.0,20.0,50.0,null,"ksi-in.1/2","","","","","",false,"unmapped_property","discussion",""],["ia:DTIC_AD0748644","Ti-6Al-4V","AK",20.0,20.0,20.0,null,"ksi-in.1/2","","","","","",false,"unmapped_property","discussion",""],["ia:DTIC_AD0748644","Ti-6Al-4V","net section stresses",40.0,40.0,40.0,null,"ksi","","","","","",false,"unmapped_property","conclusions",""],["ia:DTIC_AD0748644","Ti-6Al-4V","AK",3.5,3.5,3.5,null,"ksi-in.1/2","","","","","",false,"unmapped_property","conclusions",""],["ia:DTIC_AD0752575","Ti-5.5V-5.25Al-0.9Fe-0.5Cu","strain rate",0.003,null,null,null,"in/in/min","","","","","0.003-0.005 in/in/min",false,"unmapped_property","methods",""],["ia:DTIC_AD0752575","Ti-5.5V-5.25Al-0.9Fe-0.5Cu","strain rate",0.005,null,null,null,"in/in/min","","","","","0.003-0.005 in/in/min",false,"unmapped_property","methods",""],["ia:DTIC_AD0752575","Ti-5.5V-5.25Al-0.9Fe-0.5Cu","thickness",15.0,null,null,null,"microns","","","","","",false,"unmapped_property","results_discussion",""],["ia:DTIC_AD0752575","Ti-5.5V-5.25Al-0.9Fe-0.5Cu","thickness",15.8,null,null,null,"microns","","","","","",false,"unmapped_property","results_discussion",""],["ia:DTIC_AD0752575","Ti-5.5V-5.25Al-0.9Fe-0.5Cu","yield",165.0,null,null,null,"Ksi","","","","","",false,"unmapped_property","results_discussion",""],["ia:DTIC_AD0753899","Ti-6Al-4V","Ultimate Strength",133.9,133.6,134.4,null,"KSI","room temperature","annealed","","tensile test","",false,"unmapped_property","results_discussion",""],["ia:DTIC_AD0753899","Ti-6Al-4V","Ultimate Strength",137.6,137.2,137.9,null,"KSI","room temperature","annealed","","tensile test","",false,"unmapped_property","results_discussion",""],["ia:DTIC_AD0753910","Ti-6Al-4V","density",0.775,null,null,null,"oftheoreticaldensity","","annealed 7 hrs at 816°C, F.C. to 650°C, A.C.","","","",false,"unmapped_property","methods",""],["ia:DTIC_AD0753910","Alloy 1","Time to Strain 0.2% Strain, hrs",42.5,null,null,null,"hrs","550°C","α-annealed","","","",false,"unmapped_property","results_discussion",""],["ia:DTIC_AD0753910","Alloy 2","Time to Strain 0.2% Strain, hrs",8.2,null,null,null,"hrs","550°C","α-annealed","","","",false,"unmapped_property","results_discussion",""],["ia:DTIC_AD0753910","Alloy 2","Strain in 100 hr, %",0.7,null,null,null,"%","550°C","α-annealed","","","",false,"unmapped_property","results_discussion",""],["ia:DTIC_AD0753910","Alloy 3","Time to Strain 0.2% Strain, hrs",7.0,null,null,null,"hrs","550°C","α-annealed","","","",false,"unmapped_property","results_discussion",""],["ia:DTIC_AD0753910","Alloy 3","Strain in 100 hr, %",1.1,null,null,null,"%","550°C","α-annealed","","","",false,"unmapped_property","results_discussion",""],["ia:DTIC_AD0753910","Alloy 4","Time to Strain 0.2% Strain, hrs",7.6,null,null,null,"hrs","550°C","α-annealed","","","",false,"unmapped_property","results_discussion",""],["ia:DTIC_AD0753910","Alloy 4","Strain in 100 hr, %",0.8,null,null,null,"%","550°C","α-annealed","","","",false,"unmapped_property","results_discussion",""],["ia:DTIC_AD0753910","Alloy 6","Time to Strain 0.2% Strain, hrs",29.5,null,null,null,"hrs","550°C","α-annealed","","","",false,"unmapped_property","results_discussion",""],["ia:DTIC_AD0753910","","r 67 were",157500.0,143000.0,172000.0,null,"psi","room temperature","","","","",false,"unmapped_property","conclusions",""],["ia:DTIC_AD0753910","","stress to produce 0.2% creep strain",40000.0,null,null,null,"psi","550 °C","o-annealed, containing silicon","","","",false,"unmapped_property","conclusions",""],["ia:DTIC_AD0753910","Crystal Bar Ti","Oxygen ppm",1.05,null,null,null,"w/o","","","","","",false,"unmapped_property","results_discussion",""],["ia:DTIC_AD0753910","Crystal Bar Ti","Oxygen, ppm",0.6,null,null,null,"w/o","","","","","",false,"unmapped_property","results_discussion",""],["ia:DTIC_AD0753910","Crystal Bar Ti","Oxygen, ppm",0.32,null,null,null,"w/o","","","","","",false,"unmapped_property","results_discussion",""],["ia:DTIC_AD0753910","Crystal Bar Ti","Oxygen, ppm",0.038,null,null,null,"w/o","","","","","",false,"unmapped_property","results_discussion",""],["ia:DTIC_AD0753910","","cold worked approximately 25%",25.0,null,null,null,"%","","cold worked","","","",false,"unmapped_property","results_discussion",""],["ia:DTIC_AD0753910","","strain rate",0.0001,null,null,null,"sec^-1","room temperature","","","tensile test","1.3 x 10^-4 sec^-1",false,"unmapped_property","methods",""],["ia:DTIC_AD0753910","","strain rate",0.0001,null,null,null,"sec^-1","-196°C","","","tensile test","1.3 x 10^-4 sec^-1",false,"unmapped_property","methods",""],["ia:DTIC_AD0753910","Ti-11.5Mo-6Zr-4.5Sn","other",0.0,null,null,null,"","25 °C","4 hrs at 816°C, F.C. to 650°C, A.C.","","","",false,"unmapped_property","results_discussion",""],["ia:DTIC_AD0753910","Ti-6Al-4V","other",0.0,null,null,null,"","25 °C","7 hrs at 816°C, F.C. to 650°C, A.C.","","","",false,"unmapped_property","results_discussion",""],["ia:DTIC_AD0753910","Ti-6Al-4V","other",0.0,null,null,null,"","25 °C","7 hrs at 980°C, F.C.","","","",false,"unmapped_property","results_discussion",""],["ia:DTIC_AD0753910","Ti-6Al-4V","other",0.0,null,null,null,"","25 °C","7 hrs at 980°C, A.C.","","","",false,"unmapped_property","results_discussion",""],["ia:DTIC_AD0753910","Ti-6Al-4V","other",0.0,null,null,null,"","25 °C","7 hrs at 925°C, A.C.","","","",false,"unmapped_property","results_discussion",""],["ia:DTIC_AD0753910","Ti-6Al-4V","other",0.0,null,null,null,"","25 °C","7 hrs at 870°C, A.C.","","","",false,"unmapped_property","results_discussion",""],["ia:DTIC_AD0753910","Ti-6Al-4V","other",0.0,null,null,null,"","25 °C","","","","",false,"unmapped_property","conclusions",""],["ia:DTIC_AD0753910","Ti-11.5Mo-6Zr-4.5Sn","other",0.0,null,null,null,"","25 °C","","","","",false,"unmapped_property","conclusions",""],["ia:DTIC_AD0753910","","other",0.0,null,null,null,"","-196 °C","","","","",false,"unmapped_property","conclusions",""],["ia:DTIC_AD0763704","Ti-5Al-2.5Sn","creep",0.5,null,null,null,"in/in/hr","800 °F","annealed","","tensile test","",false,"unmapped_property","results_discussion",""],["ia:DTIC_AD0763704","Ti-5Al-2.5Sn","creep",0.01,null,null,null,"in/in/hr","900 °F","","","tensile test","",false,"unmapped_property","results_discussion",""],["ia:DTIC_AD0766682","Ti-6Al-6V-2Sn","Kjd",44.95,44.4,45.5,null,"ksi/in.","","STOA","","","",false,"unmapped_property","results_discussion",""],["ia:DTIC_AD0766682","Ti-11.5Mo-6Zr-4.5Sn","Kjc",55.0,53.2,56.8,null,"ksi/in^0.5","","","","","",false,"unmapped_property","results_discussion",""],["ia:DTIC_AD0766682","","Kid",53.1,50.1,56.1,null,"ksi/in.","","","","","",false,"unmapped_property","results_discussion",""],["ia:DTIC_AD0766682","","Kjc",56.0,null,null,null,"ksi/in.","","","","","",false,"unmapped_property","results_discussion",""],["ia:DTIC_AD0766682","","slow bend data",52.0,null,null,null,"ksi/in.","","","","","",false,"unmapped_property","results_discussion",""],["ia:DTIC_AD0766682","Ti-6Al-6V-2Sn","KTA",47.04,null,null,null,"ksi/in.","","","","","",false,"unmapped_property","conclusions",""],["ia:DTIC_AD0771355","","efficiency of the construction",0.75,null,null,null,"","","","","","",false,"unmapped_property","results",""],["ia:DTIC_AD0771355","","efficiency of the construction",0.85,null,null,null,"","","","","","",false,"unmapped_property","results",""],["ia:DTIC_AD0771355","","life",43.0,null,null,null,"%","","","","","",false,"unmapped_property","results",""],["ia:DTIC_AD0771355","","life",35.0,null,null,null,"%","","","","","",false,"unmapped_property","results",""],["ia:DTIC_AD0771355","","life",60.0,null,null,null,"%","","","","","",false,"unmapped_property","results",""],["ia:DTIC_AD0771355","","mean load",1200.0,null,null,null,"lb","","","","","",false,"unmapped_property","results",""],["ia:DTIC_AD0771355","","load range",1800.0,null,null,null,"lb","","","","","",false,"unmapped_property","results",""],["ia:DTIC_AD0771355","","test frequency",10.0,null,null,null,"Hz","","","","","",false,"unmapped_property","results",""],["ia:DTIC_AD0772103","Ti-6Al-4V","Klc",53.0,null,null,null,"ksi-in1/2","","1775°F-1/2 h-AC, 1450°F-1 h-AC","equiaxed","","",false,"unmapped_property","conclusions",""],["ia:DTIC_AD0772103","Ti-6Al-4V","Kjc",72.0,null,null,null,"ksi-in1/2","","1750°F-1/2 h-WQ, 1000°F-2 h-AC","equiaxed","","",false,"unmapped_property","conclusions",""],["ia:DTIC_AD0772103","Ti-6Al-4V","Klc",49.0,null,null,null,"ksi-in1/2","","1850 F/1/2h-AC, 1775 F/1 h-AC, HSOF/1h-AC","","SEM Fractographs","",false,"unmapped_property","conclusions",""],["ia:DTIC_AD0772103","Ti-6Al-4V","Kg",86.0,null,null,null,"ksi-in1/2","","1850 F/1/2h-AC, 1750 F/2h-AC, 1450oF/1h-AC","","SEM Fractographs","",false,"unmapped_property","conclusions",""],["ia:DTIC_AD0772103","Ti-6Al-4V","Kjc",82.0,null,null,null,"ksi-in1/2","","","","","",false,"unmapped_property","conclusions",""],["ia:DTIC_AD0772103","Ti-6Al-4V","K",87.0,null,null,null,"ksi-in^1/2","","1875 F-1/2h-AC, 1750 F-2h-WQ, 1000 F-2h-AC","","SEM Fractographs","",false,"unmapped_property","conclusions",""],["ia:DTIC_AD0772103","Ti-6Al-4V","Kjc",65.0,null,null,null,"ksi-in1/2","","Condition 20, 4- x 4-in. forged billet, 1750oF-l/2h-WQ, 1000oF-2h-AC","","SEM Fractographs","",false,"unmapped_property","conclusions",""],["ia:DTIC_AD0772103","Ti-6Al-4V","Kj",66.0,null,null,null,"ksi-in^1/2","","","","","",false,"unmapped_property","conclusions",""],["ia:DTIC_AD0772103","Ti-6Al-4V","KT",71.0,null,null,null,"ksi-in^1/2","","Condition 14","acicular","","",false,"unmapped_property","results_discussion",""],["ia:DTIC_AD0772103","Ti-6Al-4V","K",9.0,null,null,null,"ksi-in^1/2","","Condition 1","","","",false,"unmapped_property","results_discussion",""],["ia:DTIC_AD0772103","Ti-6Al-4V","K",9.0,null,null,null,"ksi-in^1/2","","Condition 2","","","",false,"unmapped_property","results_discussion",""],["ia:DTIC_AD0772103","Ti-6Al-4V","K",47.7,null,null,null,"ksi-in^1/2","","Condition 15, as received","","","",false,"unmapped_property","results_discussion",""],["ia:DTIC_AD0772103","Ti-6Al-4V","K",87.2,null,null,null,"ksi-in^1/2","","Condition 13, annealed Widmanstätten structure","Widmanstätten","","",false,"unmapped_property","results_discussion",""],["ia:DTIC_AD0772103","Ti-6Al-4V","K",48.0,null,null,1.0,"ksi-in^1/2","","","","","",false,"unmapped_property","results_discussion",""],["ia:DTIC_AD0772103","Ti-6Al-4V","0.030 to 0.050 in.",0.04,0.03,0.05,null,"in.","","","","","",false,"unmapped_property","results_discussion",""],["ia:DTIC_AD0772103","Ti-6Al-4V","1/2 KT",111.0,null,null,null,"ksi-in","","Condition 2","","","",false,"unmapped_property","results_discussion",""],["ia:DTIC_AD0772103","Ti-6Al-4V","1/2 K„",111.0,null,null,null,"ksi-in","","","","","",false,"unmapped_property","results_discussion",""],["ia:DTIC_AD0772103","Ti-6Al-4V","KT",49.0,null,null,null,"ksi-1/2in","","","","","",false,"unmapped_property","results_discussion",""],["ia:DTIC_AD0772103","Ti-6Al-4V","1/2 values",84.0,null,null,null,"ksi-in","","","","","",false,"unmapped_property","results_discussion",""],["ia:DTIC_AD0772103","Ti-6Al-4V","K.",80.0,null,null,null,"ksi-in","","","lamellar","","",false,"unmapped_property","results_discussion",""],["ia:DTIC_AD0772103","Ti-6Al-4V","1/2 K, = 70 ksi-in",70.0,null,null,null,"ksi-in","","","","","",false,"unmapped_property","results_discussion",""],["ia:DTIC_AD0772103","Ti-6Al-4V","1/2 K, = 48 ksj -in",48.0,null,null,null,"ksi-in","","2.4-in. plate","","","",false,"unmapped_property","results_discussion",""],["ia:DTIC_AD0772103","Ti-6Al-4V","KT values determined for these 1/2 conditions were 48 and 56 ksi-in",48.0,null,null,null,"ksi-in","","Conditions 4 and 16","","","",false,"unmapped_property","results_discussion",""],["ia:DTIC_AD0772103","Ti-6Al-4V","KT values determined for these 1/2 conditions were 48 and 56 ksi-in",56.0,null,null,null,"ksi-in","","Conditions 4 and 16","","","",false,"unmapped_property","results_discussion",""],["ia:DTIC_AD0772103","Ti-6Al-4V","10 or 10 in. per cycle",10.0,null,null,null,"in.percycle","","","","","",false,"unmapped_property","results_discussion",""],["ia:DTIC_AD0772103","Ti-6Al-4V","6 to 8 ksi-in",7.0,6.0,8.0,null,"ksi-in","","STA, or STA plus 1300°F-2 h-AC","","","",false,"unmapped_property","results_discussion",""],["ia:DTIC_AD0772103","Ti-6Al-4V","3 x 10^-5 in. per cycle",0.0,null,null,null,"in.percycle","","martensitic, as-quenched from β","martensitic α'","","",false,"unmapped_property","results_discussion",""],["ia:DTIC_AD0772103","Ti-6Al-4V","111 ksi-in",111.0,null,null,null,"ksi-in","","Condition 2","","","",false,"unmapped_property","results_discussion",""],["ia:DTIC_AD0772103","Ti-6Al-4V","49 ksi-in",49.0,null,null,null,"ksi-in","","Condition 6","","","",false,"unmapped_property","results_discussion",""],["ia:DTIC_AD0772103","Ti-6Al-4V","51 ksi-in",51.0,null,null,null,"ksi-in","","","","","",false,"unmapped_property","results_discussion",""],["ia:DTIC_AD0772103","Ti-6Al-4V","K~",86.0,null,null,null,"ksi-in^1/2","","Condition 8","","","",false,"unmapped_property","results_discussion",""],["ia:DTIC_AD0772103","Ti-6Al-4V","K.",82.0,null,null,null,"ksi-in^1/2","","Condition 9","","","",false,"unmapped_property","results_discussion",""],["ia:DTIC_AD0772103","Ti-6Al-4V","Kr",85.0,null,null,null,"ksi-in^1/2","","1850 F-1 h-AC, 1750 F-2 h-AC, 1500 F-1 h-AC","","","",false,"unmapped_property","conclusions",""],["ia:DTIC_AD0772103","Ti-6Al-4V","K^",86.0,null,null,null,"ksi-in^1/2","","1850 F-1 h-AC, 1750 F-2 h-AC, 1500 F-1 h-AC","","","",false,"unmapped_property","conclusions",""],["ia:DTIC_AD0772103","Ti-6Al-4V","Klc",67.0,null,null,null,"ksi-in^1/2","","1850 F-1 h-AC, 1750 F-2 h-AC, 1500 F-1 h-AC","","","",false,"unmapped_property","conclusions",""],["ia:DTIC_AD0772103","Ti-6Al-4V","K",59.0,null,null,null,"ksi-in^1/2","","1850 F-1 h-AC, 1750 F-2 h-AC, 1500 F-1 h-AC","","","",false,"unmapped_property","conclusions",""],["ia:DTIC_AD0772103","Ti-6Al-4V","KT",71.0,null,null,null,"ksi-in^1/2","","1875 F-1 h-IBQ","","","",false,"unmapped_property","conclusions",""],["ia:DTIC_AD0772103","Ti-6Al-4V","K",73.0,null,null,null,"ksi-in^1/2","","1875 F-1 h-IBQ","","","",false,"unmapped_property","conclusions",""],["ia:DTIC_AD0772103","Ti-6Al-4V","KT",61.0,null,null,null,"ksi-in^1/2","","1875 F-1 h-IBQ","","","",false,"unmapped_property","conclusions",""],["ia:DTIC_AD0772103","Ti-6Al-4V","K",80.0,null,null,null,"ksi-in^1/2","","1875 F-1 h-IBQ","","","",false,"unmapped_property","conclusions",""],["ia:DTIC_AD0772103","Ti-6Al-4V","KT",66.0,null,null,null,"ksi-in^1/2","","1875 F-1 h-IBQ","","","",false,"unmapped_property","conclusions",""],["ia:DTIC_AD0772103","Ti-6Al-4V","KT",68.0,null,null,null,"ksi-in^1/2","","","","","",false,"unmapped_property","conclusions",""],["ia:DTIC_AD0772103","Ti-6Al-4V","KT",65.0,null,null,null,"ksi-in^1/2","","","","","",false,"unmapped_property","conclusions",""],["ia:DTIC_AD0772103","Ti-6Al-4V","KT",56.0,null,null,null,"ksi-in^1/2","","","","","",false,"unmapped_property","conclusions",""],["ia:DTIC_AD0772103","Ti-6Al-4V","KT",72.0,null,null,null,"ksi-in^1/2","","","","","",false,"unmapped_property","conclusions",""],["ia:DTIC_AD0772103","Ti-6Al-4V","K",66.0,null,null,null,"ksi-in^1/2","","","","","",false,"unmapped_property","conclusions",""],["ia:DTIC_AD0772103","Ti-6Al-4V","Kj",47.0,null,null,null,"ksi-in^1/2","","1750°F-4h-WQ, 1000°F-2h-AC","","","",false,"unmapped_property","conclusions",""],["ia:DTIC_AD0772103","Ti-6Al-4V","Kn",111.0,null,null,null,"ksi-in^1/2","","1750°F-4h-WQ, 1000°F-2h-AC","","","",false,"unmapped_property","conclusions",""],["ia:DTIC_AD0772103","Ti-6Al-4V","K^",62.0,null,null,null,"ksi-in^1/2","","1750°F-4h-WQ, 1000°F-2h-AC","","","",false,"unmapped_property","conclusions",""],["ia:DTIC_AD0772103","Ti-6Al-4V","K, ",85.0,null,null,null,"ksi-in^1/2","","1850°F-4h-AC, 1750°F-2h-AC, 1450°F-1h-AC","","","",false,"unmapped_property","conclusions",""],["ia:DTIC_AD0772103","Ti-6Al-4V","KT„",58.0,null,null,null,"ksi-in^1/2","","1850°F-4h-AC, 1750°F-2h-WQ, 1000°F-2h-AC","","","",false,"unmapped_property","conclusions",""],["ia:DTIC_AD0772103","Ti-6Al-4V","KT",59.0,null,null,null,"ksi-in^","","","","","",false,"unmapped_property","conclusions",""],["ia:DTIC_AD0772103","Ti-6Al-4V","K",87.0,null,null,null,"ksi-ini","","","","","",false,"unmapped_property","conclusions",""],["ia:DTIC_AD0772103","Ti-6Al-4V","K",71.0,null,null,null,"ksi-in^5","","","","","",false,"unmapped_property","conclusions",""],["ia:DTIC_AD0772103","Ti-6Al-4V","K - ^ i^-s -i^ w = i/a Vc^ Ic",78.0,null,null,null,"ksi-in^","","Condition 2-4, 1-in. 0F-|h-IBQ, l^$0oF-lh-AC","","SEM","",false,"unmapped_property","conclusions",""],["ia:DTIC_AD0772103","Ti-6Al-4V","KT",68.0,null,null,null,"ksi-ins\"","","Condition 16, 2.^-in. plate, 17750F-^h-AC, lA50oF-lh-AC","","SEM","",false,"unmapped_property","conclusions",""],["ia:DTIC_AD0772103","Ti-6Al-4V","Kj",67.0,null,null,null,"ksi-in*","","","","","",false,"unmapped_property","conclusions",""],["ia:DTIC_AD0772103","Ti-6Al-4V","KT",56.0,null,null,null,"ksi-in^","","","","","",false,"unmapped_property","conclusions",""],["ia:DTIC_AD0772103","Ti-6Al-4V","K-,-",51.0,null,null,null,"ksi-in^","","","","","",false,"unmapped_property","conclusions",""],["ia:DTIC_AD0772103","Ti-6Al-4V","Kj",72.0,null,null,null,"ksi-in^","","","","","",false,"unmapped_property","conclusions",""],["ia:DTIC_AD0772103","Ti-6Al-4V","K",66.0,null,null,null,"ksi-in^","","","","","",false,"unmapped_property","conclusions",""],["ia:DTIC_AD0774051","Ti-6Al-4V","KTC",100.0,100.0,100.0,null,"ksi-in^0.5","","base metal","","","",false,"unmapped_property","conclusions",""],["ia:DTIC_AD0774051","Ti-6Al-4V","KTC",26.0,26.0,26.0,null,"ksi-in^0.5","","electron seam weldment","","","",false,"unmapped_property","conclusions",""],["ia:DTIC_AD0774051","Ti-6Al-4V","propagation rate",0.1,null,null,null,"Hz","room temperature","","","","",false,"unmapped_property","results_discussion",""],["ia:DTIC_AD0774051","Ti-6Al-4V","crack growth rates",35.0,30.0,40.0,null,"ksi-in.^0.5","room temperature","","","","",false,"unmapped_property","results_discussion",""],["ia:DTIC_AD0774051","Ti-11.5Mo-6Zr-4.5Sn","crack growth rates",40.0,40.0,null,null,"ksi-in.^0.5","room temperature","","","","",false,"unmapped_property","results_discussion",""],["ia:DTIC_AD0774051","Ti-6Al-4V","corrosion fatigue threshold",45.0,45.0,null,null,"ksi-in.^0.5","-650F","","","","",false,"unmapped_property","results_discussion",""],["ia:DTIC_AD0774051","Ti-6Al-4V","crack growth rate",60.0,60.0,null,null,"ksi-in.^0.5","room temperature","","","","",false,"unmapped_property","results_discussion",""],["ia:DTIC_AD0774051","Ti-11.5Mo-6Zr-4.5Sn","unstable fracture",28.0,28.0,null,null,"ksi-in.^0.5","room temperature","","","","",false,"unmapped_property","results_discussion",""],["ia:DTIC_AD0774051","Ti-6Al-4V","crack growth rate",0.0003,0.0003,null,null,"in./cycle","-650F","","","","10 Hz",false,"unmapped_property","results_discussion",""],["ia:DTIC_AD0774051","Ti-11.5Mo-6Zr-4.5Sn","fatigue cracking rates",25.0,25.0,null,null,"ksi-in.^0.5","room temperature","","","","",false,"unmapped_property","results_discussion",""],["ia:DTIC_AD0774051","Ti-6Al-4V","crack growth rates",12.0,12.0,null,null,"ksi-in.^0.5","room temperature","","","","",false,"unmapped_property","results_discussion",""],["ia:DTIC_AD0774051","Ti-6Al-4V","sustain-loaded to approximately 75 to 90 percent of their KIC values",82.5,75.0,90.0,null,"%","room temperature","","","","",false,"unmapped_property","results_discussion",""],["ia:DTIC_AD0774051","Ti-6Al-4V","Stress Intensity Factor Range, LK, ksi-in Y2",100.0,null,null,null,"ksi-in^0.5","room temperature","E.B.","","CTT specimen","",false,"unmapped_property","other",""],["ia:DTIC_AD0775009","","G",2770.0,null,null,null,"kg/m3","","","","","",false,"unmapped_property","methods",""],["ia:DTIC_AD0775009","","K",2260.0,null,null,null,"m/s","","","","","",false,"unmapped_property","methods",""],["ia:DTIC_AD0777809","895-1","resistance to front spall",55.0,50.0,60.0,null,"%","","","","","",false,"unmapped_property","results",""],["ia:DTIC_AD0777809","895-2","resistance to spall",2.5,0.0,5.0,null,"%","","","","","",false,"unmapped_property","results",""],["ia:DTIC_AD0778093","Ti-6Al-4V","K c",60.0,null,null,null,"Ksi*in","","","","three-point bending","",false,"unmapped_property","results",""],["ia:DTIC_AD0778093","Ti-6Al-4V","K",62.0,null,null,null,"Ksi*in","","","","three-point bending","",false,"unmapped_property","results",""],["ia:DTIC_AD0778093","Ti-6Al-4V","Klc",80.0,null,null,null,"Ksi*in","","","","","",false,"unmapped_property","discussion",""],["ia:DTIC_AD0781884","Ti-6Al-4V","Kc",87.5,null,null,null,"ksiin^1/2","","continuously rolled","","","",false,"unmapped_property","conclusions",""],["ia:DTIC_AD0781884","Ti-6Al-4V","Kc",82.8,null,null,null,"ksiin^1/2","","continuously rolled","","","",false,"unmapped_property","conclusions",""],["ia:DTIC_AD0781884","Ti-6Al-4V","Kc",99.5,null,null,null,"ksiin^1/2","","continuously rolled","","","",false,"unmapped_property","conclusions",""],["ia:DTIC_AD0781884","Ti-6Al-4V","Kc",190.8,null,null,null,"ksiin^1/2","","continuously rolled","","","",false,"unmapped_property","conclusions",""],["ia:DTIC_AD0781884","Ti-6Al-4V","Kc",193.9,null,null,null,"ksiin^1/2","","continuously rolled","","","",false,"unmapped_property","conclusions",""],["ia:DTIC_AD0781884","Ti-6Al-4V","Kc",157.0,null,null,null,"ksiin^1/2","","mill annealed","","","",false,"unmapped_property","conclusions",""],["ia:DTIC_AD0781884","Ti-6Al-4V","Kc",200.0,null,null,null,"ksiin^1/2","","mill annealed","","","",false,"unmapped_property","conclusions",""],["ia:DTIC_AD0781884","Ti-6Al-4V","Kc",170.0,null,null,null,"ksiin^1/2","","duplex annealed","","","",false,"unmapped_property","conclusions",""],["ia:DTIC_AD0781884","Ti-6Al-4V","Kc",182.0,null,null,null,"ksiin^1/2","","duplex annealed","","","",false,"unmapped_property","conclusions",""],["ia:DTIC_AD0781884","Ti-6Al-4V","Kc",163.0,null,null,null,"ksiin^1/2","","duplex annealed","","","",false,"unmapped_property","conclusions",""],["ia:DTIC_AD0781884","Ti-6Al-4V","Kc",172.0,null,null,null,"ksiin^1/2","","duplex annealed","","","",false,"unmapped_property","conclusions",""],["ia:DTIC_AD0781884","Ti-6Al-4V","Kc",177.0,null,null,null,"ksiin^1/2","","","","","",false,"unmapped_property","conclusions",""],["ia:DTIC_AD0781884","Ti-6Al-4V","Kc",199.4,null,null,null,"ksiin^1/2","","","","","",false,"unmapped_property","conclusions",""],["ia:DTIC_AD0787634","Ti-6Al-4V","Young’s modulus",18.55,null,null,null,"X103ksi","","mill-annealed","","","",false,"unmapped_property","methods",""],["ia:DTIC_AD0787634","Ti-6Al-4V","Jic",170.0,null,null,null,"in.lb/in.2","","mill-annealed","","","",false,"unmapped_property","results_discussion",""],["ia:DTIC_AD0787634","Ti-6Al-4V","Jic",192.0,null,null,null,"in.lb/in.2","","mill-annealed","","","",false,"unmapped_property","results_discussion",""],["ia:DTIC_AD0801005","Ti-6Al-4V","Nominal Stress",14700.0,14700.0,14700.0,null,"psi","","","","","",false,"unmapped_property","results_discussion",""],["ia:DTIC_AD0801005","Ti-6Al-4V","Nominal Stress",13000.0,13000.0,13000.0,null,"psi","","","","","",false,"unmapped_property","results_discussion",""],["ia:DTIC_AD0801005","Ti-6Al-4V","Nominal Stress",14800.0,14800.0,14800.0,null,"psi","","","","","",false,"unmapped_property","results_discussion",""],["ia:DTIC_AD0810550","Ti-6Al-4V","strength",43000.0,null,null,null,"PSI","650°F","","","tensile test","10sS D 1Sa 0Ot'S9",false,"unmapped_property","discussion",""],["ia:DTIC_AD0810550","Ti-6Al-4V","strength",42200.0,null,null,null,"PSI","550°F","","","tensile test","Hours of Cyclic Exposure (5/6 of Exposure Time Under Load)",false,"unmapped_property","discussion",""],["ia:DTIC_AD0810550","Ti-6Al-4V","Creeploaded",67.0,null,null,null,"ksi","550°F","annealed","","","",false,"unmapped_property","discussion",""],["ia:DTIC_AD0810550","Ti-8Al-1Mo-1V","Creep_loaded",67.0,null,null,null,"ksi","550°F","annealed","","","",false,"unmapped_property","discussion",""],["ia:DTIC_AD0810550","Ti-8Al-1Mo-1V","Creep_loaded",85.0,null,null,null,"ksi","650°F","annealed","","","",false,"unmapped_property","discussion",""],["ia:DTIC_AD0810550","","STEADY EXPOSURE",67.0,null,null,null,"ksi","650°F","","","","",false,"unmapped_property","discussion",""],["ia:DTIC_AD0810550","PH 14-8 Mo (SRH 1050)","120 KSI",120.0,null,null,null,"ksi","550°F","","","","",false,"unmapped_property","discussion",""],["ia:DTIC_AD0810744","Ti-6Al-4V","failure stress",1.15,null,null,null,"1.15","","","","","",false,"unmapped_property","results",""],["ia:DTIC_AD0810744","Ti-6Al-4V","failure stress",1.3,null,null,null,"1.3","","","","","",false,"unmapped_property",
