Repository: akhtar07/tisci-explorer

# TiSci Explorer

A read-only, static explorer for **TiSci**, an autonomous research agent for titanium alloys. TiSci reads the
titanium-alloy literature, builds a knowledge graph and a table of measured values, proposes hypotheses where the
graph has gaps, and tests them with DFT (MACE / VASP) and the ICME-lite multiscale chain.

**Live site:** https://akhtar07.github.io/tisci-explorer/

The site has seven sections:

| Section | What it shows |
|---|---|
| Overview | Corpus → graph → facts → hypotheses → verdicts, with the snapshot's counts |
| Worked example | One full loop for W in α-Ti: graph path, hypothesis, novelty check, DFT test, verdict, follow-up, DAMASK |

File: data/facts/porosity.json (part 14 of 17)
"By comparing the results of the single-track simulation with the experimental results, it can be seen that the melt width of the single-track molten pool in the simulation is 87.5 µm, and the width of the single molten track measured in the experiment is about 88.2 µm, as shown in a. b compares the depth of the single-track simulation model and the actual molten track."],["oa:W4410501529","Ti-6Al-4V","porosity",1.0,null,null,null,"mm","","","","","",false,"unit_mismatch","methods","Since the limit stress was set to 430 MPa, which is in the elastic region according to , a linear elastic model with two parameters (E is Young’s modulus and ν is Poisson’s ratio according to ) was chosen as the physical model of the material for the finite element calculation."],["oa:W4410952321","Ti-6Al-4V","porosity range",58.195,22.02,94.37,null,"%","","","","Ashby Gibson formula","",false,"","methods","Based on the G-A equation, the corresponding porosity range is calculated to be between 94.37% and 22.02%."],["oa:W4410952321","Ti-6Al-4V","porosity",83.985,74.45,93.52,null,"%","","","","","",true,"out_of_range","conclusions","By applying the Ashby-Gibson theory, the porosity of the porous structure was controlled within the range of 74.45% to 93.52%, achieving a macroscopic elastic modulus for the titanium alloy porous structure biomimetic bone in the range of 0.1 to 17.5 GPa, thereby reducing the stress shielding effect."],["oa:W4410983038","Ti-6Al-4V","void fraction",46.0,null,null,20.0,"µm","","","","optical microscopy","",false,"unit_mismatch","results_discussion","Similarly, at 175 W, the mean void diameter increases to 46 ± 20 µm, suggesting that excessive energy causes melt pool instability, resulting in increasingly elongated keyholing."],["oa:W4410983038","Ti-6Al-4V","subsurface pore fraction",3.8,null,null,null,"%","","as-built L-PBF","","","",false,"","results_discussion","This is typically due to their lower subsurface pore fraction at 75 W (∼3.8%) compared to 175 W (∼12.5%) (Fig 4c)."],["oa:W4410983038","Ti-6Al-4V","void fraction",0.0,0.0,0.0,null,"","","","","Archimedes’ method","",false,"unit_missing","conclusions","The minimum void fraction was observed at a laser power of 100 W. • All three methods including Archimedes’ method, optical microscopy (OM), and micro-computed tomography (Micro-CT) exhibited a similar trend in void fraction."],["oa:W4410983038","Ti-6Al-4V","void fraction",0.0,0.0,0.0,null,"","","","","optical microscopy (OM)","",false,"unit_missing","conclusions","The minimum void fraction was observed at a laser power of 100 W. • All three methods including Archimedes’ method, optical microscopy (OM), and micro-computed tomography (Micro-CT) exhibited a similar trend in void fraction."],["oa:W4410983038","Ti-6Al-4V","void fraction",0.0,0.0,0.0,null,"","","","","micro-computed tomography (Micro-CT)","",false,"unit_missing","conclusions","The minimum void fraction was observed at a laser power of 100 W. • All three methods including Archimedes’ method, optical microscopy (OM), and micro-computed tomography (Micro-CT) exhibited a similar trend in void fraction."],["oa:W4410983038","Ti-6Al-4V","void fraction",41.0,null,null,20.0,"µm","","","","optical microscopy","",false,"unit_mismatch","results_discussion","At 75 W, the mean void diameter is approximately 41 ± 20 µm, indicating considerable variability due to insufficient energy for stable melting."],["oa:W4410983038","Ti-6Al-4V","subsurface pore fraction",12.5,null,null,null,"%","","as-built L-PBF","","","",false,"","results_discussion","This is typically due to their lower subsurface pore fraction at 75 W (∼3.8%) compared to 175 W (∼12.5%) (Fig 4c)."],["oa:W4410991535","Ti-6Al-4V","Density (𝑡𝑜𝑛∗𝑚𝑚−3)",79.0,null,null,null,"%","","","","","",false,"out_of_range","methods",""],["oa:W4411153598","Ti-6Al-4V","porosity",56.0,54.0,58.0,null,"%","","","","","",false,"","conclusions","They exhibited a porosity ranging from 54.0% to 58.0% and an elastic modulus between 19.4 and 23.3 GPa, which closely resembled the elastic modulus of cortical bone."],["oa:W4412041561","Ti-6Al-4V","Porosity",0.0,null,null,null,"%","","","","","",false,"","conclusions","2.4 material ti-6al-4v 47 (a) 0 500 1000 1500 2000 Temperature ( ◦C) 5 6 7 8 Specific Heat ¡ mJ tn · ◦C ¢ ×108 (b) 0 500 1000 1500 2000 Temperature ( ◦C) 5 10 15 20 25 30 35 Conductivity ¡ mW mm · ◦C ¢ (c) 20,000 40,000 60,000 80,000 100,000 120,000 (d) (e) (f) (g) (h) (i) Figure 2.21: Temperature-dependent thermo-mechanical properties of Ti-6Al-4V material: (a) Density, (b) Specific heat, (c) Thermal conductivity, (d) Young’s modulus, (e) Poisson’s ratio, (f) Yield stress, (g) Isotropic linear "],["oa:W4412847657","Ti-6Al-4V","porous surface layer",0.0,null,null,null,"","","900 °C/10 min","","SEM","",false,"unit_missing","results_discussion","In the case of thermochemical gas nitriding conducted in EF at 900 °C for 10 min (Fig. a–e), SEM (Fig. c) and SEM–EDS (Fig. d–e) analyses reveal the formation of a porous surface layer on the sample surface."],["oa:W4412930195","Ti-6Al-4V","Poisson’s Ratio",0.342,null,null,null,"","room temperature","","","","",false,"unit_missing","table","Poisson’s Ratio\t0.342"],["oa:W4413580739","Ti-6Al-4V","2D porosity obtained through optical microscopy",0.0,0.0,0.0,null,"%","","as-built SLM","","optical microscopy","",false,"","results","Porosity analysis of a) HSS and b) LSS sets of bulk and miniaturized Ti-6Al-4V samples comparing the 2D porosity obtained through optical microscopy and the 3D volumetric porosity percentage obtained via CT."],["oa:W4413580739","Ti-6Al-4V","3D volumetric porosity percentage obtained via CT",0.0,0.0,0.0,null,"%","","as-built SLM","","computed tomography","",false,"","results","Porosity analysis of a) HSS and b) LSS sets of bulk and miniaturized Ti-6Al-4V samples comparing the 2D porosity obtained through optical microscopy and the 3D volumetric porosity percentage obtained via CT."],["oa:W4413857880","","porosity",1.0,null,null,null,"%","","","","","",false,"","results","Differences in terms of the porosity characteristics are visible above and below the optimized parameter set B (VED = 100 J/mm3) (Fig. 6b)."],["oa:W4413857880","","lack-of-fusion defects",0.0,null,null,null,"","","","","","",false,"unit_missing","discussion","Overall, for the lowest VED (sets C-I), N varies from 0 to 1, while the two highest VED (A, B) generate the widest melt pools with N ranging from 1 to 3.7 and R %, varying from ~50 to 80 %, thus minimizing the occurrence of lack-of- fusion defects but increasing the probability of keyhole pores formation."],["oa:W4413857880","","keyhole pores formation",0.0,null,null,null,"","","","","","",false,"unit_missing","discussion","Overall, for the lowest VED (sets C-I), N varies from 0 to 1, while the two highest VED (A, B) generate the widest melt pools with N ranging from 1 to 3.7 and R %, varying from ~50 to 80 %, thus minimizing the occurrence of lack-of- fusion defects but increasing the probability of keyhole pores formation."],["oa:W4413857880","Ti-6Al-2Sn-4Zr-6Mo","porosity",0.1,null,null,null,"%","","as-built","","","",false,"","conclusions","During the printing of single tracks, a minimum linear energy density (LED) of 0.2 J/mm was necessary to guarantee their uniformity, while during full parts printing, an opti mized volumetric energy density (VED) of ~100 J/mm3 allowed to minimize defect formation and obtain highly dense parts (>99.9 %)."],["oa:W4413868516","","porosity",65.7,null,null,null,"%","","","","","",false,"out_of_range","methods","Speciﬁcally, the elastic modulus of the scaffold was chosen to be 16 kPa, and the Poisson’s ratio to be 0.3."],["oa:W4413868516","","porosity",68.3,null,null,null,"%","","","","","",false,"out_of_range","methods","Speciﬁcally, the elastic modulus of the scaffold was chosen to be 16 kPa, and the Poisson’s ratio to be 0.3."],["oa:W4413868516","","porosity",66.8,null,null,null,"%","","","","","",false,"out_of_range","methods","Speciﬁcally, the elastic modulus of the scaffold was chosen to be 16 kPa, and the Poisson’s ratio to be 0.3."],["oa:W4413868516","","porosity",67.0,66.0,68.0,null,"%","","","","","",false,"out_of_range","discussion","The three architectures had similar porosity values, ranging between 66% and 68%, as shown in Table 1, which aligns with the porosity values reported by Liang et al. (2019)."],["oa:W4414210700","TC4-B-Si","porosity",1.92,null,null,null,"%","","as-built SLM","","","",false,"","results_discussion","The specimens fabricated at 280 W laser power with 80 J/mm3 energy density shows the highest pore concentration, with a porosity of 1.92%."],["oa:W4414210700","TC4-B-Si","porosity",0.0,null,null,null,"","","as-built SLM","","","",false,"unit_missing","results_discussion","The pore quantity significantly reduces, with the energy density decreasing to 70 J/mm3 and further to 60 J/mm3."],["oa:W4414210700","TC4-B-Si","porosity",0.0,null,null,null,"","","as-built SLM","","","",false,"unit_missing","results_discussion","This inverse relationship between energy density and porosity also occurs in the 320 W/360 W samples."],["oa:W4414334272","Ti-6Al-4V","porosity",60.0,55.0,65.0,null,"%","","","","","",false,"","abstract","The selected 55–65% porosity design reduced titanium use by 15%, shortened development time by 25% and raised multi-objective optimisation efficiency by 20% relative to a solid-plate baseline, while resisting a 600 N bite with a peak von Mises stress of 225 MPa and micromotion < 150 µm."],["oa:W4414334272","Ti-6Al-4V","porosity",60.0,55.0,65.0,null,"%","","","","","",true,"","results","These insights guide subsequent design iterations toward a porosity “sweet spot” of 55–65% where weight savings are maximised without compromising load transfer or surgical handling."],["oa:W4414401929","Ti-6Al-4V","spherical gas porosity",0.0,null,null,null,"","","as-built SLM","","","",false,"unit_missing","methods",""],["oa:W4414401929","Ti-6Al-4V","LOF defects",0.0,null,null,null,"","","as-built SLM","","","",false,"unit_missing","methods",""],["oa:W4414401929","Ti-6Al-4V","subsurface defects",0.0,null,null,null,"","","as-built SLM","","","",false,"unit_missing","methods",""],["oa:W4414482150","Ti-6Al-4V","ν",0.34,null,null,null,"","","","","","",false,"unit_missing","methods","Materials E (GPa) ν H (GPa) YS (GPa) C (W/m⋅k) WC/Co (Pin) 600 0.21 14 4.7 100 Ti6Al4V (Disc) 113 0.34 3.2 1.07 7 316 L (Disc) 193 0.25 2.2 0.73 16 Note: E, elastic modulus; v, Poisson’s ratio; H, hardness; YS, yield strength is 1/3 of the hardness; C, thermal conductivity."],["oa:W4414482150","316 L","ν",0.25,null,null,null,"","","","","","",false,"unit_missing","methods","Materials E (GPa) ν H (GPa) YS (GPa) C (W/m⋅k) WC/Co (Pin) 600 0.21 14 4.7 100 Ti6Al4V (Disc) 113 0.34 3.2 1.07 7 316 L (Disc) 193 0.25 2.2 0.73 16 Note: E, elastic modulus; v, Poisson’s ratio; H, hardness; YS, yield strength is 1/3 of the hardness; C, thermal conductivity."],["oa:W4414482150","WC/Co","ν",0.21,null,null,null,"","","","","","",false,"unit_missing","methods","Materials E (GPa) ν H (GPa) YS (GPa) C (W/m⋅k) WC/Co (Pin) 600 0.21 14 4.7 100 Ti6Al4V (Disc) 113 0.34 3.2 1.07 7 316 L (Disc) 193 0.25 2.2 0.73 16 Note: E, elastic modulus; v, Poisson’s ratio; H, hardness; YS, yield strength is 1/3 of the hardness; C, thermal conductivity."],["oa:W4414518163","WC","Poisson Ratio",0.31,null,null,null,"","","","","","",false,"unit_missing","table","WC\t14.5\t600\t0.31"],["oa:W4414518163","Ti-6Al-4V","Poisson Ratio",0.342,null,null,null,"","","","","","",false,"unit_missing","table","Ti-6Al-4V\t4.5\t113.8\t0.342"],["oa:W4414537947","","porosity",56.96,null,null,0.3,"%","","","","","",false,"","results","The uniform microporous scaffold had a pore size of 500 ± 8 μm and a porosity of 56.96% ± 0.3%, while the gradient microporous scaffold had a maximum pore size of 650 ± 12 μm, a minimum pore size of 350 ± 6 μm, and a porosity of 58.10% ± 0.4%."],["oa:W4414537947","","porosity",58.1,null,null,0.4,"%","","","","","",false,"","results","The uniform microporous scaffold had a pore size of 500 ± 8 μm and a porosity of 56.96% ± 0.3%, while the gradient microporous scaffold had a maximum pore size of 650 ± 12 μm, a minimum pore size of 350 ± 6 μm, and a porosity of 58.10% ± 0.4%."],["oa:W4414609962","AM-60 s","Porosity, %",9.7,null,null,null,"%","","","","image analysis","",false,"","table","AM-60 s\t1.32 × 106\t0.8\t9.7"],["oa:W4414609962","AM-300 s","Porosity, %",14.1,null,null,null,"%","","","","image analysis","",false,"","table","AM-300 s\t0.29 × 106\t3.4\t14.1"],["oa:W4414609962","C-60 s","Porosity, %",13.1,null,null,null,"%","","","","image analysis","",false,"","table","C-60 s\t0.90 × 106\t1.1\t13.1"],["oa:W4414609962","C-300 s","Porosity, %",19.8,null,null,null,"%","","","","image analysis","",false,"","table","C-300 s\t0.56 × 106\t2.8\t19.8"],["oa:W4414866774","Ti-6Al-4V","porosity",0.49,null,null,null,"%","","","","","",false,"","results_discussion","The porosity in the struts as ascertained from post-processing of X-ray CT data was found to be 0.49%."],["oa:W4414866774","Ti-6Al-4V","porosity",0.67,null,null,0.13,"%","","","","","",false,"","results_discussion","This was comparable to that obtained from Archimedes’ method of 0.67 ± 0.13%."],["oa:W4414915280","Ti-6Al-4V","relative density",0.99,null,null,null,"","","as-built SLM","","","",false,"unit_missing","methods","Poisson’s ratio was set to 0.33 as derived from the literature [], and the density was set to 4.45 g/cm3 as provided by the powder supplier."],["oa:W4415241667","Ti-40 wt.%TiC MMC","porosity",15.0,14.0,16.0,null,"%","","sintered","","","",false,"","results","As reported in recent work10 after sintering, the porosity in both MMCs based on titanium and Ti64 alloy matrices hardened with 40% TiC particles is at the level of 14–16%."],["oa:W4415241667","Ti64-40wt.% TiC","porosity",15.0,14.0,16.0,null,"%","","sintered","","","",false,"","results","As reported in recent work10 after sintering, the porosity in both MMCs based on titanium and Ti64 alloy matrices hardened with 40% TiC particles is at the level of 14–16%."],["oa:W4415241667","Ti64-40%TiC","residual porosity",3.5,3.0,4.0,null,"%","","sintered and hot-pressed","lamellar","","",false,"","results","These areas have a residual porosity of 3–4% because a hot-pressing temperature of 1500 °C is not high enough to fully densify such large agglomerates, given that the melting point of TiC is 3150 °C."],["oa:W4415241667","","porosity",1.0,null,null,null,"%","","","","","",false,"","conclusions","Ballistic tests indicate that these composites can withstand the impact of a 7.62 × 51 mm armor-piercing bul let with a blunt core, having a hardness of 870 HV and kinetic energy of 3410 J. This performance is primarily attributed to low porosity (< 1%), high hardness, and the combination of the MMCs with a supporting base layer made of rolled titanium alloy."],["oa:W4415266535","γ-TiAl","Poisson's ratio",0.26,null,null,null,"","","","","","",false,"unit_missing","methods","Mechanical properties Poisson's ratio Elongation (%) Density (g/cm³) Tensile strength (MPa) Yield strength (MPa) Elastic modulus (GPa) Fracture toughness (MPaꞏm¹/²) 0.26 1.5 4.12 970 770 166 15"],["oa:W4415315764","5TiN/Ti-6Al-4V","weight gain",2.06,null,null,null,"%","","","","","",false,"","abstract","Furthermore, 5TiN/Ti6Al4V exhibits markedly improved oxidation resistance, as indicated by its minimal weight gain of 2.06% compared to its counterparts."],["oa:W4415315764","Ti-6Al-4V","weight gains",2.06,null,null,null,"%","","SPS-synthesized, 5TNT","","","",false,"","methods","The oxidation resistance of ceramicreinforced composites is noted to decrease in the following order: sample 5TNT > sample 5BNT > sample 5ANT, with corresponding weight gains of 2.06%, 3.03%, and 3.6% respectively."],["oa:W4415315764","Ti-6Al-4V","weight gains",3.03,null,null,null,"%","","SPS-synthesized, 5BNT","","","",false,"","methods","The oxidation resistance of ceramicreinforced composites is noted to decrease in the following order: sample 5TNT > sample 5BNT > sample 5ANT, with corresponding weight gains of 2.06%, 3.03%, and 3.6% respectively."],["oa:W4415315764","Ti-6Al-4V","weight gains",3.6,null,null,null,"%","","SPS-synthesized, 5ANT","","","",false,"","methods","The oxidation resistance of ceramicreinforced composites is noted to decrease in the following order: sample 5TNT > sample 5BNT > sample 5ANT, with corresponding weight gains of 2.06%, 3.03%, and 3.6% respectively."],["oa:W4415315764","Ti-6Al-4V","weight increase",2.75,null,null,null,"%","","SPS-synthesized, 5BNT","","","",false,"","methods","Samples 5BNT and 5ANT exhibit a greater weight increase compared to sample T (2.75%), indicating a decrease in oxidation resistance [63, 64]."],["oa:W4415315764","Ti-6Al-4V","weight increase",2.75,null,null,null,"%","","SPS-synthesized, 5ANT","","","",false,"","methods","Samples 5BNT and 5ANT exhibit a greater weight increase compared to sample T (2.75%), indicating a decrease in oxidation resistance [63, 64]."],["oa:W4415315764","Ti-6Al-4V","weight gain",2.06,null,null,null,"%","","SPS-synthesized, 5TNT","","","",false,"","methods","However, the sample 5TNT has a lesser weight gain of 2.06% and better oxidation resistance than sample T."],["oa:W4415647765","","pores",0.0,null,null,null,"","","","","","",false,"unit_missing","results","It can be observed that pores exist at each sintering temperature, and a large number of small and dense pores are distributed in the sintered samples at 385 °C (a)."],["oa:W4415647765","","pores",0.0,null,null,null,"","","","","","",false,"unit_missing","results","As the sintering temperature increases up to 420 °C, these small and dense pores gradually disappear, although isolated pores remain at grain boundaries (b–d)."],["oa:W4415647765","","pore formation",0.0,null,null,null,"","","","","","",false,"unit_missing","results","However, when temperatures are beyond 420 °C, a resurgence in pore formation is observed (e,f)."],["oa:W4415818394","Ti-5.2Al-5Fe","porosity",2.0,null,null,null,"%","","as-built LPBF","","","",false,"","abstract","The alloy demonstrated excellent formability, achieving high densification (porosity ≤ 2%) and hardness (>400 HV) over a wide volumetric energy density range (48–204 J/mm3)."],["oa:W4415818394","Ti-5.2Al-5Fe","porosity",2.0,null,null,null,"%","","","","","",false,"","results_discussion","Within the parameter range investigated in this study, all samples exhibited porosity ≤ 2% and hardness > 400 HV."],["oa:W4415818394","Ti-5.2Al-5Fe","porosity",1.0,null,null,null,"%","","","","","",false,"","results_discussion","As observed from the metallographic images () showing the pore size and distribution in alloys formed under different parameters, the sample porosity could be maintained at ≤1% even across a relatively wide volumetric energy density range of 60–157 J/mm3 (delineated by the green dashed frame), demonstrating favorable formability and densification."],["oa:W4415818394","Ti-5.2Al-5Fe","porosity",2.0,null,null,null,"%","","as-deposited","","","",false,"","conclusions","- (1)The Ti-5.2Al-5Fe alloy, designed based on criteria of density, strength, and β-phase stability, achieved high densification (porosity generally ≤ 2%) across a wide energy density range of 48–204 J/mm3."],["oa:W4415998003","Ti25Nb4Ta8Sn","porosity",80.0,80.0,80.0,null,"%","","as-built SLM","","","",false,"out_of_range","methods","The resulting wall thicknesses were 0.35 mm (20%) and 0.72 mm (40%), respectively."],["oa:W4415998003","Ti25Nb4Ta8Sn","porosity",60.0,60.0,60.0,null,"%","","as-built SLM","","","",false,"","methods","The resulting wall thicknesses were 0.35 mm (20%) and 0.72 mm (40%), respectively."],["oa:W4416055591","","volume fraction of nanostructure",11.5,null,null,null,"%","","","","","",false,"","abstract",""],["oa:W4416055591","Ti-0.09O","volume fraction of nanostructure",1.2,null,null,null,"%","","as-built LPBF","","","",false,"","abstract",""],["oa:W4416291709","Ti-22Al-25Nb","volume fractions of O phase",10.1,null,null,null,"%","","","","","",false,"","methods","The volume fractions of α2, B2/β and O phase are 53%, 36.9%, and 10.1%, respectively."],["oa:W4416502973","Ti-6Al-4V","porosity",73.3,null,null,null,"%","","pre-sintered","","","",false,"out_of_range","methods","The BL110FE/M225 injection molding machine was used to prepare the \"dog bone\" green specimens in accordance with GB/T 7963-2015 for sintered metal materials, and the STZ-400L-0A catalytic debinding machine was used to prepare the brown specimens, in which oxalic acid was used as the catalyst, and Model VM30/30/60-M metal vacuum sintering furnace was used to carry out negative pressure thermal debingding, holding at 900℃ for 0.5h, and finally the presintered specimens with certain porosity (73.3%"],["oa:W4416502973","Ti-6Al-4V","porosity",5.0,null,null,null,"%","","sintered at 1200°C, quenched","","","",false,"","results_discussion","When comparing the different temperatures, it was found that the pores were basically in the form of connected pores at 1100°C, connected pores and closed pores at 1150°C, and all closed pores and spherical pores at 1200°C, and the porosity was below 5%, proving that 1200°C gives a better density compared to the other two temperatures."],["oa:W4416502973","Ti-6Al-4V","porosity",10.0,null,null,null,"%","","sintered at 1100°C, 10-1 Pa","","","",false,"","results_discussion","3.1.3 Effect of pressure on pore state In comparison with Table 2-4, the porosity of samples sintered at 10-1pa was significantly lower than that of 30kpa and 50kpa under 1100°C-1150 sintering conditions, and the transition time from connected pores to closed pores and spherical pores was shorter than that of 30kpa and 50kpa."],["oa:W4416502973","Ti-6Al-4V","porosity",10.0,null,null,null,"%","","sintered at 1100°C, 30kPa","","","",false,"","results_discussion","At a sintering temperature of 1100°C, the porosity of samples sintered at 30kpa and 50kpa was higher than 10%."],["oa:W4416502973","Ti-6Al-4V","porosity",10.0,null,null,null,"%","","sintered at 1100°C, 50kPa","","","",false,"","results_discussion","At a sintering temperature of 1100°C, the porosity of samples sintered at 30kpa and 50kpa was higher than 10%."],["oa:W4416502973","Ti-6Al-4V","porosity",0.0,null,null,null,"%","","","","","",false,"","results_discussion","The pore state in the sintering microstructure of 0-25 µm GA-Ti6Al4V pre-alloy powders was studied from the sintering conditions (temperature, time, pressure) and it was found that as the temperature and time increased, the porosity of the Ti6Al4V alloys decreased; as the temperature increased, the transition time from the connected to the closed and spherical state of the pores became shorter; the porosity in low-pressure sintering was lower than in higher-pressure sintering."],["oa:W4416502973","Ti-6Al-4V","porosity",0.0,null,null,null,"%","","1200°C, 2h","supersaturation","","",false,"","results_discussion","Figure 3 shows XRD plots at 10-1pa and 1200°C after different sintering times, from which both α and β-phases are present in the microstructure at 0.5h, and the α-phase basically disappears when the sintering temperature continues to 2h, at which point the whole sintered sample is supersaturation, with the increase in sintering time, the α-phase precipitates again, but at a very low proportion, as can be verified from Tables 2-4."],["oa:W4416502973","","porosity",57.5,35.0,80.0,null,"%","","","","","",false,"","conclusions","The benefit of this approach is that very fine pores (~2µm in size) can be produced and there is good control over the overall level of porosity within the structure (35-80% porosity depending on additive material used and manufacturing method) [6, 7, 8]."],["oa:W4416502973","","porosities",27.5,0.0,55.0,null,"%","","","","","",false,"","conclusions","It is possible to produce graded structures with this methodology; typically, pore sizes less than 300µm with porosities between 0 and 55% are achievable."],["oa:W4416502973","","target porosity values",35.0,20.0,50.0,null,"%","","","","","",false,"","conclusions","The target porosity values for this work were 20-50% with a target pore size below 100 µm."],["oa:W4416502973","CP-Ti Grade 2","porosity",0.0,null,null,null,"%","","HIP'ed","fully recrystallized","","",false,"","discussion","Fig. 2c shows that a fully recrystallized microstructure was achieved and no porosity was observed."],["oa:W4416941036","Ti-6Al-4V","porosity",0.0,null,null,null,"%","","","","","",false,"","results_discussion","As shown, in the mentioned figures, porosity was completely eliminated by HIP in series 8."],["oa:W4416941036","Ti-6Al-4V","porosity",200.0,null,null,null,"µm","","","","","",false,"unit_mismatch","results_discussion","In contrast, series 10 exhibited only a partial reduction, with residual pores up to 200 µm remaining after treatment."],["oa:W4416941036","Ti-6Al-4V","porosity contents",0.2,null,null,null,"%","","","","","",false,"","conclusions","The applied printing conditions had a pronounced influence on the resulting porosity characteristics, with porosity contents ranging from 0.2 % to 6.8 %."],["oa:W4416941036","Ti-6Al-4V","porosity contents",6.8,null,null,null,"%","","","","","",false,"","conclusions","The applied printing conditions had a pronounced influence on the resulting porosity characteristics, with porosity contents ranging from 0.2 % to 6.8 %."],["oa:W4416941036","Ti-6Al-4V","porosity",0.3,null,null,null,"%","","","","","",false,"","conclusions","Hot isostatic pressing (HIP) significantly reduced porosity in most cases, bringing values below 0.3 %, except for samples processed with energy densities below 35 J/mm³."],["oa:W4416998129","","porosity",60.0,60.0,65.0,null,"%","","","","","",false,"","discussion","In vivo studies consistently demonstrate that porous titanium scaffolds with pore sizes between 500 and 650 μm and a porosity of 60 to 65% promote enhanced bone ingrowth and osseointegration [,,,]."],["oa:W4416998129","","porosity levels of 60–70%",65.0,60.0,70.0,null,"%","","","","","",false,"out_of_range","results","Research indicates that while porosity levels of 60–70% and pore sizes of 300–700 µm optimize biological response []. excessive porosity decreases fatigue strength and reduces long-term load-bearing capacity."],["oa:W4417194863","Ti-22Al-25Nb","4.5%",4.5,null,null,null,"%","","","","","",false,"","methods","They consist of three phases: α2, B2/β and O phase, with volume fractions of 61.2%, 34.3%, and 4.5%, respectively."],["oa:W4417312362","Ti-6Al-4V","porosity",0.007,null,null,null,"","","","","","",false,"unit_missing","methods","These results indicate 1 that the WAAM material contains a low porosity level of approximately 0.7%, comparable to that of the wrought 2 counterpart."],["oa:W4417320224","Ti-6Al-4V","porosity",0.06,null,null,null,"%","","as-built","","","",false,"","abstract","Referring to the density for solid Ti–6Al–4V from stan dardized material catalogs [20], this results in a porosity of approximately 0.06 %."],["oa:W4417322420","Ti-6Al-4V","highest porosity",47.0,null,null,null,"MPa","","as-built SLM","","","",false,"unit_mismatch","results_discussion","It shows that the 200-layer sample, which has a very low measured stress value (about 47 MPa), exhibits the highest porosity (Fig. 24f), while the 5-layer sample - which has a much higher measured stress (about Fig. 16."],["oa:W4417322420","Ti-6Al-4V","lowest porosity",388.0,null,null,null,"MPa","","as-built SLM","","","",false,"unit_mismatch","results_discussion","388 MPa) - presents the lowest porosity (Fig. 24a)."],["oa:W4417322420","Ti-6Al-4V","no observable porosity",0.0,null,null,null,"","","as-built SLM","","","",false,"unit_missing","results_discussion","As shown in Fig. 25a, a laser power of 300 W and a scanning speed of 1.8 m.s− 1 (Ev = 32.7 J.mm⁻³) resulted in a consolidated material without any observable porosity."],["oa:W616644508","","porosity",32.5,20.0,45.0,null,"%","","","","","",false,"","results_discussion",""],["oa:W628021982","Ti-5Al-5Mo-5V-3Cr","porosity",0.0,null,null,null,"%","","","","","",false,"","discussion",""],["oa:W7104501877","Ti-6Al-4V","porosity percentage",2.0,0.0,4.0,null,"%","","as-built","","density measurement","",false,"","methods",""],["oa:W7104501877","Ti-6Al-4V","porosity ratio",0.5,null,null,null,"%","","as-built","","X-ray tomography","",false,"","methods",""],["oa:W7104501877","Ti-6Al-4V","porosity size and ratio",0.5,null,null,null,"%","","as-built","","","",false,"","conclusions",""],["oa:W7104501877","Ti-6Al-4V","porosity percentage",4.0,4.0,4.0,null,"%","","as-built","","density measurement","",false,"","methods",""],["oa:W7104501877","Ti-6Al-4V","porosity ratio",1.5,null,null,null,"%","","as-built","","X-ray tomography","",false,"","methods",""],["oa:W7104501877","Ti-6Al-4V","porosity percentage",1.0,null,null,null,"%","","as-built X30","","","",false,"","methods",""],["oa:W7104501877","Ti-6Al-4V","porosity percentage",0.5,null,null,null,"%","","as-built X30","","","",false,"","methods",""],["oa:W7104501877","Ti-6Al-4V","porosity volume fraction",288.5,null,null,null,"µm3","","as-built LPBF","","micro-CT","",false,"unit_mismatch","methods",""],["oa:W7104501877","Ti-6Al-4V","porosity percentage",0.21,null,null,null,"%","","as-built X60","","","",false,"","methods",""],["oa:W7104501877","Ti-6Al-4V","porosity",0.0,null,null,null,"","room temperature","as-built L-PBF","","X-ray micro-tomography","5e-3 s-1",false,"unit_missing","methods",""],["oa:W7104501877","Ti-6Al-4V","porosity volume fraction",67.2,null,null,null,"µm3","","as-built LPBF","","micro-CT","",false,"unit_mismatch","methods",""],["oa:W7104501877","Ti-6Al-4V","porosity volume fraction",16.5,null,null,null,"µm3","","as-built LPBF","","micro-CT","",false,"unit_mismatch","methods",""],["oa:W7104501877","Ti-6Al-4V","porosity",0.1,null,null,null,"","room temperature","as-built L-PBF","","X-ray micro-tomography","5e-3 s-1",false,"unit_missing","methods",""],["oa:W7104501877","Ti-6Al-4V","porosity volume",1905.4,null,null,null,"µm3","","as-built LPBF","","micro-CT","",false,"unit_mismatch","methods",""],["oa:W7104501877","Ti-6Al-4V","porosity volume fraction",30.0,null,null,null,"µm","","as-built LPBF","","micro-CT","",false,"unit_mismatch","methods",""],["oa:W7104501877","Ti-6Al-4V","porosity ratio",4.5,null,null,null,"%","","as-built","","X-ray tomography","",false,"","methods",""],["oa:W7104501877","Ti-6Al-4V","porosity percentage",0.5,null,null,null,"%","","as-built X30","","","",false,"","methods",""],["oa:W7104501877","Ti-6Al-4V","porosity percentage",0.27,null,null,null,"%","","as-built X60","","","",false,"","methods",""],["oa:W7104501877","Ti-6Al-4V","porosity",0.05,null,null,null,"","room temperature","as-built L-PBF","","X-ray micro-tomography","5e-3 s-1",false,"unit_missing","methods",""],["oa:W7116769881","Ti-6Al-4V","porosity",11.6,null,null,7.9,"µm","","","","","",false,"unit_mismatch","results_discussion","Gas pores and lack of fusion defects with an average size of 11.6 ± 7.9 μm were detected."],["oa:W7116769881","Ti-6Al-4V","porosity",3.5,null,null,2.8,"µm","","","","","",false,"unit_mismatch","results_discussion","In batch No. 2, only micropores with an average size of approximately 3.5 ± 2.8 μm were observed."],["oa:W7116769881","Ti-6Al-4V","porosity",0.37,null,null,null,"%","","as-built SLM","","μCT analysis","",false,"","results_discussion","Fig. 3 The polished unetched longitudinal sections a) SLM b) HIP Tab. 2 Porosity from μCT analysis and metallographic examination Batch number Sample number Porosity [%] Batch number Sample number Porosity [%] μCT analysis Metallographic examination μCT analysis Metallographic examination 1 1 0.37 0.27 ± 0.04 2 6 - 0.003 ± 0.003 2 0.44 0.20 ± 0.03 7 - 0.006 ± 0.002 3 0.37 0.29 ± 0.01 8 - 0.009 ± 0.004 4 0.40 0.21 ± 0.02 9 - 0.014 ± 0.007 5 0.48 0.20 ± 0.08 10 - 0.004 ± 0.003"],["oa:W7116769881","Ti-6Al-4V","porosity",0.27,null,null,0.04,"%","","as-built SLM","","metallographic examination","",false,"","results_discussion","Fig. 3 The polished unetched longitudinal sections a) SLM b) HIP Tab. 2 Porosity from μCT analysis and metallographic examination Batch number Sample number Porosity [%] Batch number Sample number Porosity [%] μCT analysis Metallographic examination μCT analysis Metallographic examination 1 1 0.37 0.27 ± 0.04 2 6 - 0.003 ± 0.003 2 0.44 0.20 ± 0.03 7 - 0.006 ± 0.002 3 0.37 0.29 ± 0.01 8 - 0.009 ± 0.004 4 0.40 0.21 ± 0.02 9 - 0.014 ± 0.007 5 0.48 0.20 ± 0.08 10 - 0.004 ± 0.003"],["oa:W7116769881","Ti-6Al-4V","porosity",0.44,null,null,null,"%","","as-built SLM","","μCT analysis","",false,"","results_discussion","Fig. 3 The polished unetched longitudinal sections a) SLM b) HIP Tab. 2 Porosity from μCT analysis and metallographic examination Batch number Sample number Porosity [%] Batch number Sample number Porosity [%] μCT analysis Metallographic examination μCT analysis Metallographic examination 1 1 0.37 0.27 ± 0.04 2 6 - 0.003 ± 0.003 2 0.44 0.20 ± 0.03 7 - 0.006 ± 0.002 3 0.37 0.29 ± 0.01 8 - 0.009 ± 0.004 4 0.40 0.21 ± 0.02 9 - 0.014 ± 0.007 5 0.48 0.20 ± 0.08 10 - 0.004 ± 0.003"],["oa:W7116769881","Ti-6Al-4V","porosity",0.2,null,null,0.03,"%","","as-built SLM","","metallographic examination","",false,"","results_discussion","Fig. 3 The polished unetched longitudinal sections a) SLM b) HIP Tab. 2 Porosity from μCT analysis and metallographic examination Batch number Sample number Porosity [%] Batch number Sample number Porosity [%] μCT analysis Metallographic examination μCT analysis Metallographic examination 1 1 0.37 0.27 ± 0.04 2 6 - 0.003 ± 0.003 2 0.44 0.20 ± 0.03 7 - 0.006 ± 0.002 3 0.37 0.29 ± 0.01 8 - 0.009 ± 0.004 4 0.40 0.21 ± 0.02 9 - 0.014 ± 0.007 5 0.48 0.20 ± 0.08 10 - 0.004 ± 0.003"],["oa:W7116769881","Ti-6Al-4V","porosity",0.37,null,null,null,"%","","as-built SLM","","μCT analysis","",false,"","results_discussion","Fig. 3 The polished unetched longitudinal sections a) SLM b) HIP Tab. 2 Porosity from μCT analysis and metallographic examination Batch number Sample number Porosity [%] Batch number Sample number Porosity [%] μCT analysis Metallographic examination μCT analysis Metallographic examination 1 1 0.37 0.27 ± 0.04 2 6 - 0.003 ± 0.003 2 0.44 0.20 ± 0.03 7 - 0.006 ± 0.002 3 0.37 0.29 ± 0.01 8 - 0.009 ± 0.004 4 0.40 0.21 ± 0.02 9 - 0.014 ± 0.007 5 0.48 0.20 ± 0.08 10 - 0.004 ± 0.003"],["oa:W7116769881","Ti-6Al-4V","porosity",0.29,null,null,0.01,"%","","as-built SLM","","metallographic examination","",false,"","results_discussion","Fig. 3 The polished unetched longitudinal sections a) SLM b) HIP Tab. 2 Porosity from μCT analysis and metallographic examination Batch number Sample number Porosity [%] Batch number Sample number Porosity [%] μCT analysis Metallographic examination μCT analysis Metallographic examination 1 1 0.37 0.27 ± 0.04 2 6 - 0.003 ± 0.003 2 0.44 0.20 ± 0.03 7 - 0.006 ± 0.002 3 0.37 0.29 ± 0.01 8 - 0.009 ± 0.004 4 0.40 0.21 ± 0.02 9 - 0.014 ± 0.007 5 0.48 0.20 ± 0.08 10 - 0.004 ± 0.003"],["oa:W7116769881","Ti-6Al-4V","porosity",0.4,null,null,null,"%","","as-built SLM","","μCT analysis","",false,"","results_discussion","Fig. 3 The polished unetched longitudinal sections a) SLM b) HIP Tab. 2 Porosity from μCT analysis and metallographic examination Batch number Sample number Porosity [%] Batch number Sample number Porosity [%] μCT analysis Metallographic examination μCT analysis Metallographic examination 1 1 0.37 0.27 ± 0.04 2 6 - 0.003 ± 0.003 2 0.44 0.20 ± 0.03 7 - 0.006 ± 0.002 3 0.37 0.29 ± 0.01 8 - 0.009 ± 0.004 4 0.40 0.21 ± 0.02 9 - 0.014 ± 0.007 5 0.48 0.20 ± 0.08 10 - 0.004 ± 0.003"],["oa:W7116769881","Ti-6Al-4V","porosity",0.21,null,null,0.02,"%","","as-built SLM","","metallographic examination","",false,"","results_discussion","Fig. 3 The polished unetched longitudinal sections a) SLM b) HIP Tab. 2 Porosity from μCT analysis and metallographic examination Batch number Sample number Porosity [%] Batch number Sample number Porosity [%] μCT analysis Metallographic examination μCT analysis Metallographic examination 1 1 0.37 0.27 ± 0.04 2 6 - 0.003 ± 0.003 2 0.44 0.20 ± 0.03 7 - 0.006 ± 0.002 3 0.37 0.29 ± 0.01 8 - 0.009 ± 0.004 4 0.40 0.21 ± 0.02 9 - 0.014 ± 0.007 5 0.48 0.20 ± 0.08 10 - 0.004 ± 0.003"],["oa:W7116769881","Ti-6Al-4V","porosity",0.48,null,null,null,"%","","as-built SLM","","μCT analysis","",false,"","results_discussion","Fig. 3 The polished unetched longitudinal sections a) SLM b) HIP Tab. 2 Porosity from μCT analysis and metallographic examination Batch number Sample number Porosity [%] Batch number Sample number Porosity [%] μCT analysis Metallographic examination μCT analysis Metallographic examination 1 1 0.37 0.27 ± 0.04 2 6 - 0.003 ± 0.003 2 0.44 0.20 ± 0.03 7 - 0.006 ± 0.002 3 0.37 0.29 ± 0.01 8 - 0.009 ± 0.004 4 0.40 0.21 ± 0.02 9 - 0.014 ± 0.007 5 0.48 0.20 ± 0.08 10 - 0.004 ± 0.003"],["oa:W7116769881","Ti-6Al-4V","porosity",0.2,null,null,0.08,"%","","as-built SLM","","metallographic examination","",false,"","results_discussion","Fig. 3 The polished unetched longitudinal sections a) SLM b) HIP Tab. 2 Porosity from μCT analysis and metallographic examination Batch number Sample number Porosity [%] Batch number Sample number Porosity [%] μCT analysis Metallographic examination μCT analysis Metallographic examination 1 1 0.37 0.27 ± 0.04 2 6 - 0.003 ± 0.003 2 0.44 0.20 ± 0.03 7 - 0.006 ± 0.002 3 0.37 0.29 ± 0.01 8 - 0.009 ± 0.004 4 0.40 0.21 ± 0.02 9 - 0.014 ± 0.007 5 0.48 0.20 ± 0.08 10 - 0.004 ± 0.003"],["oa:W7116769881","Ti-6Al-4V","porosity",0.003,null,null,0.003,"%","","HIP","","μCT analysis","",false,"","results_discussion","Fig. 3 The polished unetched longitudinal sections a) SLM b) HIP Tab. 2 Porosity from μCT analysis and metallographic examination Batch number Sample number Porosity [%] Batch number Sample number Porosity [%] μCT analysis Metallographic examination μCT analysis Metallographic examination 1 1 0.37 0.27 ± 0.04 2 6 - 0.003 ± 0.003 2 0.44 0.20 ± 0.03 7 - 0.006 ± 0.002 3 0.37 0.29 ± 0.01 8 - 0.009 ± 0.004 4 0.40 0.21 ± 0.02 9 - 0.014 ± 0.007 5 0.48 0.20 ± 0.08 10 - 0.004 ± 0.003"],["oa:W7116769881","Ti-6Al-4V","porosity",0.006,null,null,0.002,"%","","HIP","","μCT analysis","",false,"","results_discussion","Fig. 3 The polished unetched longitudinal sections a) SLM b) HIP Tab. 2 Porosity from μCT analysis and metallographic examination Batch number Sample number Porosity [%] Batch number Sample number Porosity [%] μCT analysis Metallographic examination μCT analysis Metallographic examination 1 1 0.37 0.27 ± 0.04 2 6 - 0.003 ± 0.003 2 0.44 0.20 ± 0.03 7 - 0.006 ± 0.002 3 0.37 0.29 ± 0.01 8 - 0.009 ± 0.004 4 0.40 0.21 ± 0.02 9 - 0.014 ± 0.007 5 0.48 0.20 ± 0.08 10 - 0.004 ± 0.003"],["oa:W7116769881","Ti-6Al-4V","porosity",0.009,null,null,0.004,"%","","HIP","","μCT analysis","",false,"","results_discussion","Fig. 3 The polished unetched longitudinal sections a) SLM b) HIP Tab. 2 Porosity from μCT analysis and metallographic examination Batch number Sample number Porosity [%] Batch number Sample number Porosity [%] μCT analysis Metallographic examination μCT analysis Metallographic examination 1 1 0.37 0.27 ± 0.04 2 6 - 0.003 ± 0.003 2 0.44 0.20 ± 0.03 7 - 0.006 ± 0.002 3 0.37 0.29 ± 0.01 8 - 0.009 ± 0.004 4 0.40 0.21 ± 0.02 9 - 0.014 ± 0.007 5 0.48 0.20 ± 0.08 10 - 0.004 ± 0.003"],["oa:W7116769881","Ti-6Al-4V","porosity",0.014,null,null,0.007,"%","","HIP","","μCT analysis","",false,"","results_discussion","Fig. 3 The polished unetched longitudinal sections a) SLM b) HIP Tab. 2 Porosity from μCT analysis and metallographic examination Batch number Sample number Porosity [%] Batch number Sample number Porosity [%] μCT analysis Metallographic examination μCT analysis Metallographic examination 1 1 0.37 0.27 ± 0.04 2 6 - 0.003 ± 0.003 2 0.44 0.20 ± 0.03 7 - 0.006 ± 0.002 3 0.37 0.29 ± 0.01 8 - 0.009 ± 0.004 4
