Repository: akhtar07/tisci-explorer

# TiSci Explorer

A read-only, static explorer for **TiSci**, an autonomous research agent for titanium alloys. TiSci reads the
titanium-alloy literature, builds a knowledge graph and a table of measured values, proposes hypotheses where the
graph has gaps, and tests them with DFT (MACE / VASP) and the ICME-lite multiscale chain.

**Live site:** https://akhtar07.github.io/tisci-explorer/

The site has seven sections:

| Section | What it shows |
|---|---|
| Overview | Corpus → graph → facts → hypotheses → verdicts, with the snapshot's counts |
| Worked example | One full loop for W in α-Ti: graph path, hypothesis, novelty check, DFT test, verdict, follow-up, DAMASK |

File: data/facts/surface_roughness.json (part 14 of 35)
https://doi.org/10.1371/journal.pone.0253786 July 14, 2021 11 / 16"],["oa:W3182276183","Ti-6Al-4V","Sq",40.0,null,null,null,"µm","","","","","",false,"","discussion","Parameter Sp, Rp Sv, Rv Sz, Rz Sa, Ra Sq, Rq Value (μm) 88.1, 63.8 103, 80.4 191, 144.0 33.3, 29.0 40.0, 35.0 Sp (Rp): maximum peak height; Sv (Rv): maximum valley depth; Sz (Rz): maximum peak to valley height; Sa (Ra) arithmetical mean height of the surface; Sq (Rq): root mean square height of the surface. https://doi.org/10.1371/journal.pone.0253786.t002 PLOS ONE Patient-specific implant for oncology patients PLOS ONE | https://doi.org/10.1371/journal.pone.0253786 July 14, 2021 11 / 16"],["oa:W3182276183","Ti-6Al-4V","Rq",35.0,null,null,null,"µm","","","","","",false,"","discussion","Parameter Sp, Rp Sv, Rv Sz, Rz Sa, Ra Sq, Rq Value (μm) 88.1, 63.8 103, 80.4 191, 144.0 33.3, 29.0 40.0, 35.0 Sp (Rp): maximum peak height; Sv (Rv): maximum valley depth; Sz (Rz): maximum peak to valley height; Sa (Ra) arithmetical mean height of the surface; Sq (Rq): root mean square height of the surface. https://doi.org/10.1371/journal.pone.0253786.t002 PLOS ONE Patient-specific implant for oncology patients PLOS ONE | https://doi.org/10.1371/journal.pone.0253786 July 14, 2021 11 / 16"],["oa:W3182276183","Ti-6Al-4V","Rv",80.4,null,null,null,"µm","","","","","",false,"","discussion","Parameter Sp, Rp Sv, Rv Sz, Rz Sa, Ra Sq, Rq Value (μm) 88.1, 63.8 103, 80.4 191, 144.0 33.3, 29.0 40.0, 35.0 Sp (Rp): maximum peak height; Sv (Rv): maximum valley depth; Sz (Rz): maximum peak to valley height; Sa (Ra) arithmetical mean height of the surface; Sq (Rq): root mean square height of the surface. https://doi.org/10.1371/journal.pone.0253786.t002 PLOS ONE Patient-specific implant for oncology patients PLOS ONE | https://doi.org/10.1371/journal.pone.0253786 July 14, 2021 11 / 16"],["oa:W3182743833","Ti-6Al-4V","roughness",4.43,null,null,null,"µm","","active screen nitrided 17 h/530 °C","","atomic force microscope","",false,"unit_suspect","results_discussion","Each of the applied nitriding variants resulted in surface development, which is manifested by an increase in roughness from the value of 0.78 nm for the initial state (before the nitriding process) to the value of 4.43 nm for the active screen nitriding method, and 5.51 nm for the cathode nitriding variant (for the process variant: time 17 h, temp."],["oa:W3182743833","Ti-6Al-4V","roughness",5.51,null,null,null,"µm","","cathode nitrided 17 h/530 °C","","atomic force microscope","",false,"unit_suspect","results_discussion","Each of the applied nitriding variants resulted in surface development, which is manifested by an increase in roughness from the value of 0.78 nm for the initial state (before the nitriding process) to the value of 4.43 nm for the active screen nitriding method, and 5.51 nm for the cathode nitriding variant (for the process variant: time 17 h, temp."],["oa:W3182743833","Ti-6Al-4V","roughness",0.78,null,null,null,"µm","","","","atomic force microscope","",false,"unit_suspect","results_discussion","Each of the applied nitriding variants resulted in surface development, which is manifested by an increase in roughness from the value of 0.78 nm for the initial state (before the nitriding process) to the value of 4.43 nm for the active screen nitriding method, and 5.51 nm for the cathode nitriding variant (for the process variant: time 17 h, temp."],["oa:W3182743833","Ti-6Al-4V","Surface Roughness",0.78,null,null,null,"µm","","","","","",false,"unit_suspect","table","0.78\t5.51\t4.43"],["oa:W3182743833","Ti-6Al-4V","Surface Roughness",5.51,null,null,null,"µm","","","","","",false,"unit_suspect","table","0.78\t5.51\t4.43"],["oa:W3182743833","Ti-6Al-4V","Surface Roughness",4.43,null,null,null,"µm","","","","","",false,"unit_suspect","table","0.78\t5.51\t4.43"],["oa:W3184396240","Ti-6Al-4V","surface roughness",36.1,null,null,null,"%","","","","","",false,"unit_mismatch","abstract","Similarly, the surface roughness and cutting force with the rapeseed oil+graphene+sulfur-based EP additive were lowest, showing a decrease of 36.1% and 27.0% respectively when compared with rapeseed oil."],["oa:W3184396240","Ti-6Al-4V","surface roughness",0.306,null,null,null,"%","","","","","",false,"unit_mismatch","results_discussion","Compared with rapeseed oil alone, oil + graphene + sulfur-based EP additive decreased the surface roughness by 30.6% at 60 m/min and 36.1% at 100 m/min."],["oa:W3184396240","Ti-6Al-4V","surface roughness",0.361,null,null,null,"%","","","","","",false,"unit_mismatch","results_discussion","Compared with rapeseed oil alone, oil + graphene + sulfur-based EP additive decreased the surface roughness by 30.6% at 60 m/min and 36.1% at 100 m/min."],["oa:W3186815879","Ti-6Al-4V","Ra",0.203,null,null,null,"µm","","","","","",false,"","methods","203 µm), which was similar to the surface quality of workpiece machined with copper electrode (Ra = 0."],["oa:W3186815879","Ti-6Al-4V","Ra",0.383,null,null,null,"µm","","","","","",false,"","methods","383 µm), and coppertungsten electrode (Ra = 0."],["oa:W3186815879","Ti-6Al-4V","Ra",0.205,null,null,null,"µm","","","","","",false,"","methods","205 µm)."],["oa:W3186815879","Ti-6Al-4V","Ra",0.8,null,null,null,"µm","","","","","",false,"","methods","Measurement showed that their Ra values were above 0.8 µm."],["oa:W3186815879","Ti-6Al-4V","Ra",0.0,null,null,null,"","","","","","",false,"unit_missing","methods","As can be seen from Fig. 10 above, the machined surface of brass electrode (Fig. 10a) contains slender cracks, a surface roughness (Ra) of 0."],["oa:W3186815879","Ti-6Al-4V","Ra",0.0,null,null,null,"","","","","","",false,"unit_missing","methods","The diameter and density of discharge pits on the machined surface of copper-tungsten electrode (Fig. 10c) are highly noticeable; the surface roughness (Ra) is 0."],["oa:W3186815879","Ti-6Al-4V","Ra",0.0,null,null,null,"","","","","","",false,"unit_missing","methods","Measurement shows that its surface roughness (Ra) was 0."],["oa:W3186815879","Ti-6Al-4V","Ra",0.401,null,null,null,"µm","","","","","",false,"","methods","Among them, the surface roughness of workpiece machined with tungsten electrode was the largest (Ra = 0.401 µm), followed by brass electrode (Ra = 0."],["oa:W3188712612","AlSi7Mg0.6","Arithmetic average height",3.1,null,null,null,"µm","room temperature","AFM finished (after 5 cycles)","","profilometry","",false,"","results","Surface roughness parameters LBM as-built AFM ﬁnished (after 5 cycles) Arithmetic average height (μm) Ra 11.9 3.1 Root mean square height of the surface (μm) Rq 14.2 4.0 Maximum height (μm) Rz 54.8 16.6 Reduced peak height (μm) Rpk 23.2 0.1 arithmetic average roughness from 11.9 to 3.1 μm Ra was observed."],["oa:W3188712612","","arithmetic average height",7.0,null,null,null,"µm","","","","","",false,"","conclusions","Their internal surface exhibited high arithmetic average height (around 7–12 μm Ra)."],["oa:W3188712612","AlSi7Mg0.6","Root mean square height of the surface",4.0,null,null,null,"µm","room temperature","AFM finished (after 5 cycles)","","profilometry","",false,"","results","Surface roughness parameters LBM as-built AFM ﬁnished (after 5 cycles) Arithmetic average height (μm) Ra 11.9 3.1 Root mean square height of the surface (μm) Rq 14.2 4.0 Maximum height (μm) Rz 54.8 16.6 Reduced peak height (μm) Rpk 23.2 0.1 arithmetic average roughness from 11.9 to 3.1 μm Ra was observed."],["oa:W3188712612","AlSi7Mg0.6","Maximum height",54.8,null,null,null,"µm","room temperature","as-built LBM","","profilometry","",false,"","results","Surface roughness parameters LBM as-built AFM ﬁnished (after 5 cycles) Arithmetic average height (μm) Ra 11.9 3.1 Root mean square height of the surface (μm) Rq 14.2 4.0 Maximum height (μm) Rz 54.8 16.6 Reduced peak height (μm) Rpk 23.2 0.1 arithmetic average roughness from 11.9 to 3.1 μm Ra was observed."],["oa:W3188712612","AlSi7Mg0.6","Maximum height",16.6,null,null,null,"µm","room temperature","AFM finished (after 5 cycles)","","profilometry","",false,"","results","Surface roughness parameters LBM as-built AFM ﬁnished (after 5 cycles) Arithmetic average height (μm) Ra 11.9 3.1 Root mean square height of the surface (μm) Rq 14.2 4.0 Maximum height (μm) Rz 54.8 16.6 Reduced peak height (μm) Rpk 23.2 0.1 arithmetic average roughness from 11.9 to 3.1 μm Ra was observed."],["oa:W3188712612","AlSi7Mg0.6","Reduced peak height",23.2,null,null,null,"µm","room temperature","as-built LBM","","profilometry","",false,"","results","Surface roughness parameters LBM as-built AFM ﬁnished (after 5 cycles) Arithmetic average height (μm) Ra 11.9 3.1 Root mean square height of the surface (μm) Rq 14.2 4.0 Maximum height (μm) Rz 54.8 16.6 Reduced peak height (μm) Rpk 23.2 0.1 arithmetic average roughness from 11.9 to 3.1 μm Ra was observed."],["oa:W3188712612","AlSi7Mg0.6","Reduced peak height",0.1,null,null,null,"µm","room temperature","AFM finished (after 5 cycles)","","profilometry","",false,"","results","Surface roughness parameters LBM as-built AFM ﬁnished (after 5 cycles) Arithmetic average height (μm) Ra 11.9 3.1 Root mean square height of the surface (μm) Rq 14.2 4.0 Maximum height (μm) Rz 54.8 16.6 Reduced peak height (μm) Rpk 23.2 0.1 arithmetic average roughness from 11.9 to 3.1 μm Ra was observed."],["oa:W3188712612","Ti-6Al-4V","Ra",0.7,null,null,null,"µm","","as-built","","AFM","",false,"","results","After AFM finishing for 12 cycles of the HR internal channel, its average Ra value was lowered to 0.7 μm Ra."],["oa:W3188712612","AlSi7Mg0.6","Root mean square height of the surface",14.2,null,null,null,"µm","room temperature","as-built LBM","","profilometry","",false,"","results","Surface roughness parameters LBM as-built AFM ﬁnished (after 5 cycles) Arithmetic average height (μm) Ra 11.9 3.1 Root mean square height of the surface (μm) Rq 14.2 4.0 Maximum height (μm) Rz 54.8 16.6 Reduced peak height (μm) Rpk 23.2 0.1 arithmetic average roughness from 11.9 to 3.1 μm Ra was observed."],["oa:W3188712612","Ti-6Al-4V","Ra",12.2,null,null,null,"µm","","as-built","","AFM","",false,"","results","Thus, the progress of Ra value was the lowest even after AFM for 25 cycles."],["oa:W3188712612","HR (AlSi7Mg0.6)","Average Ra (μm)",7.1,null,null,null,"µm","","LBM as-built","","","",false,"","results","LBM as-built surface AFM ﬁnished surface Waveguide Average Ra (μm) Average power loss (dB) Average Ra (μm) Average power loss (dB) HR (AlSi7Mg0.6) 7.1 −0.44 0.7 −0.28 WR42 (AlSi7Mg0.6) 12.2 −0.45 3.9 −0.27 GB (Ti6Al4 V) 9.7 −0.58 1.0 −0.40 TX1 (Ti6Al4 V) 12.1 −10.3 3.9 −2.2 compared to that of titanium alloy (Ti6Al4V) can explain such a smaller power loss."],["oa:W3188712612","AlSi7Mg0.6","Arithmetic average height",11.9,null,null,null,"µm","room temperature","as-built LBM","","profilometry","",false,"","results","Surface roughness parameters LBM as-built AFM ﬁnished (after 5 cycles) Arithmetic average height (μm) Ra 11.9 3.1 Root mean square height of the surface (μm) Rq 14.2 4.0 Maximum height (μm) Rz 54.8 16.6 Reduced peak height (μm) Rpk 23.2 0.1 arithmetic average roughness from 11.9 to 3.1 μm Ra was observed."],["oa:W3188712612","WR42 (AlSi7Mg0.6)","Average Ra (μm)",12.2,null,null,null,"µm","","LBM as-built","","","",false,"","results","LBM as-built surface AFM ﬁnished surface Waveguide Average Ra (μm) Average power loss (dB) Average Ra (μm) Average power loss (dB) HR (AlSi7Mg0.6) 7.1 −0.44 0.7 −0.28 WR42 (AlSi7Mg0.6) 12.2 −0.45 3.9 −0.27 GB (Ti6Al4 V) 9.7 −0.58 1.0 −0.40 TX1 (Ti6Al4 V) 12.1 −10.3 3.9 −2.2 compared to that of titanium alloy (Ti6Al4V) can explain such a smaller power loss."],["oa:W3188712612","WR42 (AlSi7Mg0.6)","Average Ra (μm)",3.9,null,null,null,"µm","","AFM finished","","","",false,"","results","LBM as-built surface AFM ﬁnished surface Waveguide Average Ra (μm) Average power loss (dB) Average Ra (μm) Average power loss (dB) HR (AlSi7Mg0.6) 7.1 −0.44 0.7 −0.28 WR42 (AlSi7Mg0.6) 12.2 −0.45 3.9 −0.27 GB (Ti6Al4 V) 9.7 −0.58 1.0 −0.40 TX1 (Ti6Al4 V) 12.1 −10.3 3.9 −2.2 compared to that of titanium alloy (Ti6Al4V) can explain such a smaller power loss."],["oa:W3188712612","GB (Ti6Al4V)","Average Ra (μm)",9.7,null,null,null,"µm","","LBM as-built","","","",false,"","results","LBM as-built surface AFM ﬁnished surface Waveguide Average Ra (μm) Average power loss (dB) Average Ra (μm) Average power loss (dB) HR (AlSi7Mg0.6) 7.1 −0.44 0.7 −0.28 WR42 (AlSi7Mg0.6) 12.2 −0.45 3.9 −0.27 GB (Ti6Al4 V) 9.7 −0.58 1.0 −0.40 TX1 (Ti6Al4 V) 12.1 −10.3 3.9 −2.2 compared to that of titanium alloy (Ti6Al4V) can explain such a smaller power loss."],["oa:W3188712612","GB (Ti6Al4V)","Average Ra (μm)",1.0,null,null,null,"µm","","AFM finished","","","",false,"","results","LBM as-built surface AFM ﬁnished surface Waveguide Average Ra (μm) Average power loss (dB) Average Ra (μm) Average power loss (dB) HR (AlSi7Mg0.6) 7.1 −0.44 0.7 −0.28 WR42 (AlSi7Mg0.6) 12.2 −0.45 3.9 −0.27 GB (Ti6Al4 V) 9.7 −0.58 1.0 −0.40 TX1 (Ti6Al4 V) 12.1 −10.3 3.9 −2.2 compared to that of titanium alloy (Ti6Al4V) can explain such a smaller power loss."],["oa:W3188712612","TX1 (Ti6Al4V)","Average Ra (μm)",12.1,null,null,null,"µm","","LBM as-built","","","",false,"","results","LBM as-built surface AFM ﬁnished surface Waveguide Average Ra (μm) Average power loss (dB) Average Ra (μm) Average power loss (dB) HR (AlSi7Mg0.6) 7.1 −0.44 0.7 −0.28 WR42 (AlSi7Mg0.6) 12.2 −0.45 3.9 −0.27 GB (Ti6Al4 V) 9.7 −0.58 1.0 −0.40 TX1 (Ti6Al4 V) 12.1 −10.3 3.9 −2.2 compared to that of titanium alloy (Ti6Al4V) can explain such a smaller power loss."],["oa:W3188712612","TX1 (Ti6Al4V)","Average Ra (μm)",3.9,null,null,null,"µm","","AFM finished","","","",false,"","results","LBM as-built surface AFM ﬁnished surface Waveguide Average Ra (μm) Average power loss (dB) Average Ra (μm) Average power loss (dB) HR (AlSi7Mg0.6) 7.1 −0.44 0.7 −0.28 WR42 (AlSi7Mg0.6) 12.2 −0.45 3.9 −0.27 GB (Ti6Al4 V) 9.7 −0.58 1.0 −0.40 TX1 (Ti6Al4 V) 12.1 −10.3 3.9 −2.2 compared to that of titanium alloy (Ti6Al4V) can explain such a smaller power loss."],["oa:W3188712612","","average surface roughness",7.0,null,null,null,"µm","","LBM as-built","","","",false,"","discussion","In this study, the average surface roughness of as-built LBM surfaces of four waveguides ranges from 7 to 12 μm Ra."],["oa:W3188712612","","average surface roughness",12.0,null,null,null,"µm","","LBM as-built","","","",false,"","discussion","In this study, the average surface roughness of as-built LBM surfaces of four waveguides ranges from 7 to 12 μm Ra."],["oa:W3188712612","","average surface roughness",0.7,null,null,null,"µm","","AFM finished","","","",false,"","discussion","The average surface roughness of the AFM finished surfaces ranges from 0.7 to 3.9 μm Ra."],["oa:W3188712612","","average surface roughness",3.9,null,null,null,"µm","","AFM finished","","","",false,"","discussion","The average surface roughness of the AFM finished surfaces ranges from 0.7 to 3.9 μm Ra."],["oa:W3188712612","HR (AlSi7Mg0.6)","Average Ra (μm)",0.7,null,null,null,"µm","","AFM finished","","","",false,"","results","LBM as-built surface AFM ﬁnished surface Waveguide Average Ra (μm) Average power loss (dB) Average Ra (μm) Average power loss (dB) HR (AlSi7Mg0.6) 7.1 −0.44 0.7 −0.28 WR42 (AlSi7Mg0.6) 12.2 −0.45 3.9 −0.27 GB (Ti6Al4 V) 9.7 −0.58 1.0 −0.40 TX1 (Ti6Al4 V) 12.1 −10.3 3.9 −2.2 compared to that of titanium alloy (Ti6Al4V) can explain such a smaller power loss."],["oa:W3188712612","","arithmetic average height",12.0,null,null,null,"µm","","","","","",false,"","conclusions","Their internal surface exhibited high arithmetic average height (around 7–12 μm Ra)."],["oa:W3188712612","","arithmetic average height",2.3,0.7,3.9,null,"µm","","","","AFM","",false,"","conclusions","Thus, their internal surfaces were finished by AFM, substantially reducing arithmetic average height down to 0.7–3.9 μm Ra."],["oa:W3188712612","Ti-6Al-4V","Ra",3.9,null,null,null,"µm","","as-built","","AFM","",false,"","results","A significant improvement from 12.2 to 3.9 μm Ra was also seen in the WR42 internal channels after only 5 AFM cycles."],["oa:W3189415961","CP-Ti Grade 2","stable surface morphology",0.0,null,null,null,"","","","","","",false,"unit_missing","results_discussion","SEM images of pure titanium metals produced at three different temperature values (900°C, 1000°C and 1150°C) have a more stable surface morphology."],["oa:W3189417689","Ti-6Al-4V","contact size ratio",0.465,0.45,0.48,0.0035,"","","","","X-ray computed tomography","",false,"unit_missing","abstract",""],["oa:W3189417689","Ti-6Al-4V","contact size ratio",0.465,0.45,0.48,0.004,"","","","","","",false,"unit_missing","conclusions",""],["oa:W3192155722","Ti-6Al-4V","Rp",9.5,null,null,null,"µm","","","","","",false,"","methods",""],["oa:W3192155722","Ti-6Al-4V","Ra",4.23,null,null,null,"µm","","","","","",false,"","methods",""],["oa:W3192155722","Ti-6Al-4V","Ra",3.62,null,null,null,"µm","","","","","",false,"","methods",""],["oa:W3192155722","Ti-6Al-4V","Rz",24.18,null,null,null,"µm","","","","","",false,"","methods",""],["oa:W3192155722","Ti-6Al-4V","Rz",18.73,null,null,null,"µm","","","","","",false,"","methods",""],["oa:W3192155722","Ti-6Al-4V","Rz",23.79,null,null,null,"µm","","","","","",false,"","methods",""],["oa:W3192155722","Ti-6Al-4V","Rz",20.0,null,null,null,"µm","","","","","",false,"","methods",""],["oa:W3192155722","Ti-6Al-4V","Rp",12.03,null,null,null,"µm","","","","","",false,"","methods",""],["oa:W3192155722","Ti-6Al-4V","Ra",3.69,null,null,null,"µm","","","","","",false,"","methods",""],["oa:W3192155722","Ti-6Al-4V","Ra",4.71,null,null,null,"µm","","","","","",false,"","methods",""],["oa:W3192155722","Ti-6Al-4V","Rp",9.67,null,null,null,"µm","","","","","",false,"","methods",""],["oa:W3192155722","Ti-6Al-4V","Rv",12.35,null,null,null,"µm","","","","","",false,"","methods",""],["oa:W3192155722","Ti-6Al-4V","Rv",9.3,null,null,null,"µm","","","","","",false,"","methods",""],["oa:W3192155722","Ti-6Al-4V","Rt",11.97,null,null,null,"µm","","","","","",false,"","methods",""],["oa:W3192155722","Ti-6Al-4V","Rt",10.33,null,null,null,"µm","","","","","",false,"","methods",""],["oa:W3192155722","Ti-6Al-4V","Rt",33.26,null,null,null,"µm","","","","","",false,"","methods",""],["oa:W3192155722","Ti-6Al-4V","Rt",25.36,null,null,null,"µm","","","","","",false,"","methods",""],["oa:W3192155722","Ti-6Al-4V","Rt",30.12,null,null,null,"µm","","","","","",false,"","methods",""],["oa:W3192155722","Ti-6Al-4V","Rt",25.85,null,null,null,"µm","","","","","",false,"","methods",""],["oa:W3192155722","Ti-6Al-4V","RSm",306.2,null,null,null,"µm","","","","","",false,"out_of_range","methods",""],["oa:W3192155722","Ti-6Al-4V","RSm",292.36,null,null,null,"µm","","","","","",false,"out_of_range","methods",""],["oa:W3192155722","Ti-6Al-4V","RSm",246.18,null,null,null,"µm","","","","","",false,"out_of_range","methods",""],["oa:W3192155722","Ti-6Al-4V","RSm",215.44,null,null,null,"µm","","","","","",false,"out_of_range","methods",""],["oa:W3192155722","Ti-6Al-4V","Rp",11.82,null,null,null,"µm","","","","","",false,"","methods",""],["oa:W3193138115","Ti-6Al-4V","15.146 μm",15.146,null,null,null,"µm","","SLM-PB-S","","","",false,"","results_discussion","Its average value was 15.146 μm."],["oa:W3193138115","Ti-6Al-4V","roughness",18.31,null,null,null,"µm","","","","","",false,"","results_discussion","In terms of roughness, it was the largest among the three samples whose value was 18.310 μm."],["oa:W3193138115","SLM-VB","surface roughness",1.0,null,null,null,"","","","","","",false,"unit_missing","conclusions","The surface roughness was significantly affected by the forming method, heat transfer type and efficiency, and its value relationship was expressed as: SLM-VB < SLM-PB-S < SLM-PB-L. - (4)With the change in building orientation, the mechanical properties such as microhardness, tensile strength and elongation of the materials also changed greatly."],["oa:W3193138115","SLM-PB-S","surface roughness",1.0,null,null,null,"","","","","","",false,"unit_missing","conclusions","The surface roughness was significantly affected by the forming method, heat transfer type and efficiency, and its value relationship was expressed as: SLM-VB < SLM-PB-S < SLM-PB-L. - (4)With the change in building orientation, the mechanical properties such as microhardness, tensile strength and elongation of the materials also changed greatly."],["oa:W3193138115","SLM-PB-L","surface roughness",1.0,null,null,null,"","","","","","",false,"unit_missing","conclusions","The surface roughness was significantly affected by the forming method, heat transfer type and efficiency, and its value relationship was expressed as: SLM-VB < SLM-PB-S < SLM-PB-L. - (4)With the change in building orientation, the mechanical properties such as microhardness, tensile strength and elongation of the materials also changed greatly."],["oa:W3193138115","Ti-6Al-4V","Mean Aspect Ratio",3.49,3.41,3.57,0.08,"","","as-built SLM","","","",false,"unit_missing","table","1\tSLM-VB\t0.35 ± 0.03\t3.49 ± 0.08\t18.95 ± 0.56"],["oa:W3193138115","Ti-6Al-4V","Mean Aspect Ratio",3.2,3.13,3.27,0.07,"","","as-built SLM","","","",false,"unit_missing","table","2\tSLM-PB-S\t1.08 ± 0.05\t3.20 ± 0.07\t17.29 ± 0.32"],["oa:W3193138115","Ti-6Al-4V","Mean Aspect Ratio",2.66,2.63,2.69,0.03,"","","as-built SLM","","","",false,"unit_missing","table","3\tSLM-PB-L\t2.40 ± 0.06\t2.66 ± 0.03\t8.43 ± 0.16"],["oa:W3193138115","Ti-6Al-4V","Max Aspect Ratio",18.95,18.39,19.51,0.56,"","","as-built SLM","","","",false,"unit_missing","table","1\tSLM-VB\t0.35 ± 0.03\t3.49 ± 0.08\t18.95 ± 0.56"],["oa:W3193138115","Ti-6Al-4V","Max Aspect Ratio",17.29,16.97,17.61,0.32,"","","as-built SLM","","","",false,"unit_missing","table","2\tSLM-PB-S\t1.08 ± 0.05\t3.20 ± 0.07\t17.29 ± 0.32"],["oa:W3193138115","Ti-6Al-4V","Max Aspect Ratio",8.43,8.27,8.59,0.16,"","","as-built SLM","","","",false,"unit_missing","table","3\tSLM-PB-L\t2.40 ± 0.06\t2.66 ± 0.03\t8.43 ± 0.16"],["oa:W3193138115","Ti-6Al-4V","8.514 μm",8.514,null,null,null,"µm","","SLM-VB","","","",false,"","results_discussion","There were few unmelted powders that led to smallest surface roughness among the three samples and its value was 8.514 μm. b depicts the surface topography of SLM-PB-S, and it shows that its roughness was obviously worse than that of SLM-VB."],["oa:W3193342748","Ti-6Al-4V","Sa",17.5,null,null,1.59,"µm","","","","","",false,"","results_discussion",""],["oa:W3193342748","Ti-6Al-4V","Sz",222.57,null,null,51.62,"µm","","","","","",false,"out_of_range","results_discussion",""],["oa:W3193342748","Ti-6Al-4V","Sa",9.05,null,null,0.37,"µm","","","","","",false,"","results_discussion",""],["oa:W3193342748","Ti-6Al-4V","Sz",116.52,null,null,10.32,"µm","","","","","",false,"","results_discussion",""],["oa:W3193342748","Ti-6Al-4V","Sa",9.05,null,null,null,"µm","","","","","",false,"","results_discussion",""],["oa:W3193342748","Ti-6Al-4V","Sa",10.0,null,null,null,"µm","","","","","",false,"","conclusions",""],["oa:W3193342748","Ti-6242Si","Sa",12.0,8.0,16.0,null,"µm","","as-built LPBF","","","",false,"","conclusions",""],["oa:W3193342748","Ti-6Al-4V","Sa",9.05,null,null,0.37,"µm","","as-built SLM","","","",false,"","results_discussion",""],["oa:W3193342748","Ti-6Al-4V","Sz",17.05,null,null,1.59,"µm","","as-built SLM","","","",false,"","results_discussion",""],["oa:W3193342748","Ti-6242Si","Sa",5.0,0.0,10.0,null,"µm","","as-built LPBF, keyhole mode border scans","","","",false,"","conclusions",""],["oa:W3193342748","Ti-6242Si","Sa",10.0,null,null,null,"µm","","keyhole melting mode with lower beam velocity and conservative laser power","","","",false,"","conclusions",""],["oa:W3195267521","Ti-6Al-4V","Ra",0.235,null,null,null,"","","","","","",false,"unit_missing","methods","(Ra) 0.592 0.475 0.235 0.919"],["oa:W3195267521","Ti-6Al-4V","Ra",8.18,null,null,null,"","","WEDM","","","",false,"unit_missing","methods","(Ra) 8.18 7.38 6.98 9.69 WEDM"],["oa:W3195267521","Ti-6Al-4V","Ra",7.38,null,null,null,"","","WEDM","","","",false,"unit_missing","methods","(Ra) 8.18 7.38 6.98 9.69 WEDM"],["oa:W3195267521","Ti-6Al-4V","Ra",6.98,null,null,null,"","","WEDM","","","",false,"unit_missing","methods","(Ra) 8.18 7.38 6.98 9.69 WEDM"],["oa:W3195267521","Ti-6Al-4V","Ra",9.69,null,null,null,"","","WEDM","","","",false,"unit_missing","methods","(Ra) 8.18 7.38 6.98 9.69 WEDM"],["oa:W3195267521","Ti-6Al-4V","Ra",3.042,null,null,null,"","","CNC","","","",false,"unit_missing","methods","(Ra) 3.042 2.84 2.31 3.092 CNC"],["oa:W3195267521","Ti-6Al-4V","Ra",2.84,null,null,null,"","","CNC","","","",false,"unit_missing","methods","(Ra) 3.042 2.84 2.31 3.092 CNC"],["oa:W3195267521","Ti-6Al-4V","Ra",2.31,null,null,null,"","","CNC","","","",false,"unit_missing","methods","(Ra) 3.042 2.84 2.31 3.092 CNC"],["oa:W3195267521","Ti-6Al-4V","Ra",3.092,null,null,null,"","","CNC","","","",false,"unit_missing","methods","(Ra) 3.042 2.84 2.31 3.092 CNC"],["oa:W3195267521","Ti-6Al-4V","Ra",0.592,null,null,null,"","","","","","",false,"unit_missing","methods","(Ra) 0.592 0.475 0.235 0.919"],["oa:W3195267521","Ti-6Al-4V","Ra",0.475,null,null,null,"","","","","","",false,"unit_missing","methods","(Ra) 0.592 0.475 0.235 0.919"],["oa:W3195267521","Ti-6Al-4V","surface roughness",14.0,14.0,14.0,null,"µm","","as-built DMLS","","surface roughness measuring device","",false,"","methods","However, when the maximum scanning speed (1250 mm/s) and minimum laser power (140 W) were applied, the average surface roughness reached its maximum value (Sample No: 4)."],["oa:W3195267521","Ti-6Al-4V","Ra",0.919,null,null,null,"","","","","","",false,"unit_missing","methods","(Ra) 0.592 0.475 0.235 0.919"],["oa:W3195267521","Ti-6Al-4V","Ra",13.0,null,null,0.7,"µm","","DMLS","","","",false,"","methods","Ra surface roughness of Ti6Al4V samples When the literature is examined, in the study of Greitemeier [22], the surface roughness value of the samples produced by the DMLS method with Ti6Al4V material is Ra=13±0.7 µm in the production direction."],["oa:W3195267521","Ti-6Al-4V","Ra",3.3,null,null,null,"µm","","as-built DMLS","","","",false,"","methods","Then, while the surface roughness values in the production direction were Ra=3.3 µm for the DMLS method, Ra=7.29 µm for the EBM method proves that the surface roughness value of the samples produced with DMLS is always smaller than the EBM method."],["oa:W3195267521","Ti-6Al-4V","Ra",7.29,null,null,null,"µm","","as-built EBM","","","",false,"","methods","Then, while the surface roughness values in the production direction were Ra=3.3 µm for the DMLS method, Ra=7.29 µm for the EBM method proves that the surface roughness value of the samples produced with DMLS is always smaller than the EBM method."],["oa:W3195267521","Ti-6Al-4V","Ra",39.0,null,null,null,"µm","","","","","",false,"","methods","The surface roughness Ra (µm) values were obtained at the mean measurement values of 39, 27, 18, 8, and 7 respectively."],["oa:W3195267521","Ti-6Al-4V","Ra",27.0,null,null,null,"µm","","","","","",false,"","methods","The surface roughness Ra (µm) values were obtained at the mean measurement values of 39, 27, 18, 8, and 7 respectively."],["oa:W3195267521","Ti-6Al-4V","Ra",18.0,null,null,null,"µm","","","","","",false,"","methods","The surface roughness Ra (µm) values were obtained at the mean measurement values of 39, 27, 18, 8, and 7 respectively."],["oa:W3195267521","Ti-6Al-4V","Ra",8.0,null,null,null,"µm","","","","","",false,"","methods","The surface roughness Ra (µm) values were obtained at the mean measurement values of 39, 27, 18, 8, and 7 respectively."],["oa:W3195267521","Ti-6Al-4V","Ra",7.0,null,null,null,"µm","","","","","",false,"","methods","The surface roughness Ra (µm) values were obtained at the mean measurement values of 39, 27, 18, 8, and 7 respectively."],["oa:W3195267521","Ti-6Al-4V","Ra",3.3,null,null,null,"µm","","as-built DMLS","","","",false,"","conclusions","• Detailed, the Ti6Al4V samples manufactured by DMLS methods were presented higher machinability with lower cutting forces, lower surface roughness due to rapid cooling of the material."],["oa:W3195267521","Ti-6Al-4V","surface roughness",10.5,10.0,11.0,null,"µm","","as-built DMLS","","surface roughness measuring device","",false,"","methods","When the surface roughness values of the samples produced by the DMLS method were compared within themselves, it was determined that the average surface roughness value was expected to decrease when the minimum scanning speed (1000 mm/sec) and maximum laser power (160 W) was applied, but on the contrary, it increased considerably."],["oa:W3195479968","Ti-6Al-4V","Ra",0.05,0.05,0.05,null,"µm","","","","","",false,"","results_discussion",""],["oa:W3195479968","Ti-6Al-4V","Ra",0.1,0.1,0.1,null,"µm","","","","","",false,"","results_discussion",""],["oa:W3196332344","Ti-6Al-4V","average initial surface roughness values (Ra)",0.3,null,null,null,"µm","","annealed","","","",false,"","conclusions",""],["oa:W3196332344","Ti-6Al-4V","average initial surface roughness values (Ra)",0.12,null,null,null,"µm","","annealed","","","",false,"","conclusions",""],["oa:W3196332344","Ti-6Al-4V","average initial surface roughness values (Ra)",0.04,null,null,null,"µm","","annealed","","","",false,"","conclusions",""],["oa:W3196332344","Ti-6Al-4V","surface roughness",0.33,0.32,0.34,null,"µm","","","","","",false,"","results",""],["oa:W3196332344","Ti-6Al-4V","Sa",0.349,null,null,null,"µm","","","","","",false,"","results",""],["oa:W3196332344","Ti-6Al-4V","Sa",0.344,null,null,null,"µm","","","","","",false,"","results",""],["oa:W3196332344","Ti-6Al-4V","Sa",0.32,null,null,null,"µm","","","","","",false,"","results",""],["oa:W3196332344","Ti-6Al-4V","Sa",0.33,null,null,null,"µm","","","","","",false,"","results",""],["oa:W3197164026","CP-Ti Grade 2","Ra",0.05,null,null,null,"µm","","USDR","","","",false,"","results_discussion","The surface roughness had decreased from Ra 0.117 μm to Ra 0.050 μm after USDR treatment."],["oa:W3197164026","CP-Ti Grade 2","Ra",0.129,null,null,null,"µm","","OBD","","","",false,"","results_discussion","The roughness of the OBD and USDR-OBD treated samples was increased to Ra 0.129 μm and Ra 0.150 μm, respectively."],["oa:W3197164026","CP-Ti Grade 2","Ra",0.15,null,null,null,"µm","","USDR-OBD","","","",false,"","results_discussion","The roughness of the OBD and USDR-OBD treated samples was increased to Ra 0.129 μm and Ra 0.150 μm, respectively."],["oa:W3197164026","CP-Ti Grade 2","Ra",0.11,null,null,null,"µm","","USDR-OBD","","","",false,"","results_discussion","In order to explore the effect of surface roughness on the fatigue life, the USDR-OBD treated samples were selected for polishing to remove the oxide film, and the surface roughness was controlled to the same as that of the AN series (~ Ra 0.110 μm)."],["oa:W3197443648","Ti-6Al-4V","Ra",0.049,null,null,0.004,"µm","","annealed","","proﬁlometer","",false,"","methods","Untreated Single-step Two-step Three-step Ra in μm 0.049 \u0005 0.004 0.223 \u0005 0.005 0.157 \u0005 0.021 0.293 \u0005 0.029 Rz in μm 0.401 \u0005 0.029 1.658 \u0005 0.068 1.215 \u0005 0.132 2.146 \u0005 0.182 Figure 5."],["oa:W3197443648","Ti-6Al-4V","Rz",0.401,null,null,0.029,"µm","","annealed","","proﬁlometer","",false,"","methods","Untreated Single-step Two-step Three-step Ra in μm 0.049 \u0005 0.004 0.223 \u0005 0.005 0.157 \u0005 0.021 0.293 \u0005 0.029 Rz in μm 0.401 \u0005 0.029 1.658 \u0005 0.068 1.215 \u0005 0.132 2.146 \u0005 0.182 Figure 5."],["oa:W3197443648","Ti-6Al-4V","Ra",0.223,null,null,0.005,"µm","","annealed","","proﬁlometer","",false,"","methods","Untreated Single-step Two-step Three-step Ra in μm 0.049 \u0005 0.004 0.223 \u0005 0.005 0.157 \u0005 0.021 0.293 \u0005 0.029 Rz in μm 0.401 \u0005 0.029 1.658 \u0005 0.068 1.215 \u0005 0.132 2.146 \u0005 0.182 Figure 5."],["oa:W3197443648","Ti-6Al-4V","Rz",1.658,null,null,0.068,"µm","","annealed","","proﬁlometer","",false,"","methods","Untreated Single-step Two-step Three-step Ra in μm 0.049 \u0005 0.004 0.223 \u0005 0.005 0.157 \u0005 0.021 0.293 \u0005 0.029 Rz in μm 0.401 \u0005 0.029 1.658 \u0005 0.068 1.215 \u0005 0.132 2.146 \u0005 0.182 Figure 5."],["oa:W3197443648","Ti-6Al-4V","Ra",0.157,null,null,0.021,"µm","","annealed","","proﬁlometer","",false,"","methods","Untreated Single-step Two-step Three-step Ra in μm 0.049 \u0005 0.004 0.223 \u0005 0.005 0.157 \u0005 0.021 0.293 \u0005 0.029 Rz in μm 0.401 \u0005 0.029 1.658 \u0005 0.068 1.215 \u0005 0.132 2.146 \u0005 0.182 Figure 5."],["oa:W3197443648","Ti-6Al-4V","Rz",1.215,null,null,0.132,"µm","","annealed","","proﬁlometer","",false,"","methods","Untreated Single-step Two-step Three-step Ra in μm 0.049 \u0005 0.004 0.223 \u0005 0.005 0.157 \u0005 0.021 0.293 \u0005 0.029 Rz in μm 0.401 \u0005 0.029 1.658 \u0005 0.068 1.215 \u0005 0.132 2.146 \u0005 0.182 Figure 5."],["oa:W3197443648","Ti-6Al-4V","Ra",0.293,null,null,0.029,"µm","","annealed","","proﬁlometer","",false,"","methods","Untreated Single-step Two-step Three-step Ra in μm 0.049 \u0005 0.004 0.223 \u0005 0.005 0.157 \u0005 0.021 0.293 \u0005 0.029 Rz in μm 0.401 \u0005 0.029 1.658 \u0005 0.068 1.215 \u0005 0.132 2.146 \u0005 0.182 Figure 5."],["oa:W3197443648","Ti-6Al-4V","Rz",2.146,null,null,0.182,"µm","","annealed","","proﬁlometer","",false,"","methods","Untreated Single-step Two-step Three-step Ra in μm 0.049 \u0005 0.004 0.223 \u0005 0.005 0.157 \u0005 0.021 0.293 \u0005 0.029 Rz in μm 0.401 \u0005 0.029 1.658 \u0005 0.068 1.215 \u0005 0.132 2.146 \u0005 0.182 Figure 5."],["oa:W3198207526","Ti-13Nb-13Zr","surface_roughness",1.72,null,null,null,"","","1 GPa","","","",false,"unit_missing","discussion",""],["oa:W3198207526","Ti-13Nb-13Zr","protective film thickness",3.8,null,null,null,"µm","","HPT4.5GPa","","","",false,"unit_suspect","methods",""],["oa:W3198207526","Ti-13Nb-13Zr","thickness values",0.0255,null,null,null,"µm","","ND","","EIS","",false,"","methods",""],["oa:W3198207526","Ti-13Nb-13Zr","thickness values",0.0396,null,null,null,"µm","","HPT1GPa","","EIS","",false,"","methods",""],["oa:W3198207526","Ti-13Nb-13Zr","thickness values",0.0176,null,null,null,"µm","","HPT4.5GPa","","EIS","",false,"","methods",""],["oa:W3198207526","Ti35Nb7Zr5Ta","thickness",1.52,null,null,null,"µm","","non-deformed","","","",false,"unit_suspect","methods",""],["oa:W3198207526","Ti35Nb7Zr5Ta","thickness",1.9,null,null,null,"µm","","HPT1GPa","","","",false,"unit_suspect","methods",""],["oa:W3198207526","Ti35Nb7Zr5Ta","thickness",1.7,null,null,null,"µm","","HPT4.5GPa","","","",false,"unit_suspect","methods",""],["oa:W3198207526","Ti-13Nb-13Zr","surface_roughness",1.62,null,null,null,"","","non-deformed","","","",false,"unit_missing","discussion",""],["oa:W3198207526","Ti-13Nb-13Zr","protective film thickness",4.53,null,null,null,"µm","","HPT1GPa","","","",false,"unit_suspect","methods",""],["oa:W3198207526","Ti-13Nb-13Zr","surface_roughness",1.76,null,null,null,"","","4.5 GPa","","","",false,"unit_missing","discussion",""],["oa:W3198207526","Ti-13Nb-13Zr","surface_roughness",1.95,null,null,null,"","","non-deformed","","","",false,"unit_missing","discussion",""],["oa:W3198207526","Ti-13Nb-13Zr","surface_roughness",1.9,null,null,null,"","","1 GPa","","","",false,"unit_missing","discussion",""],["oa:W3198207526","Ti-13Nb-13Zr","surface_roughness",1.86,null,null,null,"","","4.5 GPa","","","",false,"unit_missing","discussion",""],["oa:W3198207526","Ti35Nb7Zr5Ta","surface_roughness",1.75,null,null,null,"","","non-deformed","","","",false,"unit_missing","discussion",""],["oa:W3198207526","Ti35Nb7Zr5Ta","surface_roughness",1.84,null,null,null,"","","4.5 GPa","","","",false,"unit_missing","discussion",""],["oa:W3198207526","Ti-13Nb-13Zr","protective film thickness",3.75,null,null,null,"µm","","ND","","","",false,"unit_suspect","methods",""],["oa:W3198971601","Ti-6Al-4V","areal roughness",0.124,null,null,null,"µm","","","","OLS5000 3D measuring laser microscope","",false,"","results","Nevertheless, this ground surface of titanium alloy can be considered as relatively flat surface since the areal roughness is approximately 0.124 µm."],["oa:W3199124577","Ti-6Al-4V","surface roughness",0.0,null,null,null,"","","as-built LPBF","","","",false,"unit_missing","methods",""],["oa:W3200109180","Ti-6Al-4V","Ra",0.0,null,null,null,"","","laser treated","","","",false,"unit_missing","results_discussion","In the case of laser treatment, lower values of Ra and Rz were always obtained for Fd= 5 mm and these roughness parameters increase with increasing scan speed."],["oa:W3200109180","Ti-6Al-4V","Rz",0.0,null,null,null,"","","laser treated","","","",false,"unit_missing","results_discussion","In the case of laser treatment, lower values of Ra and Rz were always obtained for Fd= 5 mm and these roughness parameters increase with increasing scan speed."],["oa:W3200179656","Ti-6Al-4V","Ra",18.0,null,null,5.0,"µm","","","","","",false,"","abstract","The surface roughness of Ra: 18 ± 5 µm and a Rockwell hardness of 6.5 ± 0.8 HRC were observed."],["oa:W3200179656","Ti-6Al-4V","average surface roughness parameter, Ra",23.3,null,null,null,"µm","","","","Mitutoyo portable surface roughness tester","",false,"","methods","Moreover, surface roughness was measured in terms of average surface roughness parameter, Ra along the 0° and 90° to the print direction using a Mitutoyo portable surface roughness tester."],["oa:W3200179656","Ti-6Al-4V","average surface roughness parameter, Ra",13.5,null,null,null,"µm","","","","Mitutoyo portable surface roughness tester","",false,"","methods","Moreover, surface roughness was measured in terms of average surface roughness parameter, Ra along the 0° and 90° to the print direction using a Mitutoyo portable surface roughness tester."],["oa:W3200179656","Ti-6Al-4V","average surface roughness parameter, Ra",12.7,null,null,null,"µm","","","","Mitutoyo portable surface roughness tester","",false,"","methods","Moreover, surface roughness was measured in terms of average surface roughness parameter, Ra along the 0° and 90° to the print direction using a Mitutoyo portable surface roughness tester."],["oa:W3200179656","Ti-6Al-4V","Ra",23.3,null,null,null,"µm","","as-sintered","","","",false,"","results","LH part showed higher roughness (Ra: 23.3 µm) in 0° than that of the Middle part (Ra: 13.5 µm), while in 90°, both parts showed the same results (Ra: ~12.7 µm)."],["oa:W3200179656","Ti-6Al-4V","Ra",13.5,null,null,null,"µm","","as-sintered","","","",false,"","results","LH part showed higher roughness (Ra: 23.3 µm) in 0° than that of the Middle part (Ra: 13.5 µm), while in 90°, both parts showed the same results (Ra: ~12.7 µm)."],["oa:W3200179656","Ti-6Al-4V","Ra",12.7,null,null,null,"µm","","as-sintered","","","",false,"","results","LH part showed higher roughness (Ra: 23.3 µm) in 0° than that of the Middle part (Ra: 13.5 µm), while in 90°, both parts showed the same results (Ra: ~12.7 µm)."],["oa:W3200179656","Ti-6Al-4V","Ra",23.0,null,null,null,"µm","","","","","",false,"","conclusions","LH part showed higher roughness (Ra: ~23 µm) in 0° than that of Middle part (Ra: 13 µm), while in 90° both parts showed the same results (Ra: ~13 µm)."],["oa:W3200179656","Ti-6Al-4V","Ra",13.0,null,null,null,"µm","","","","","",false,"","conclusions","LH part showed higher roughness (Ra: ~23 µm) in 0° than that of Middle part (Ra: 13 µm), while in 90° both parts showed the same results (Ra: ~13 µm)."],["oa:W3200179656","Ti-6Al-4V","Ra",23.3,null,null,1.0,"µm","","as-sintered","","","",false,"","table","LH\t0°\t23.3 ± 1.0"],["oa:W3200179656","Ti-6Al-4V","Ra",12.9,null,null,1.2,"µm","","as-sintered","","","",false,"","table","90°\t12.9 ± 1.2"],["oa:W3200179656","Ti-6Al-4V","Ra",13.5,null,null,1.0,"µm","","as-sintered","","","",false,"","table","Middle\t0°\t13.5 ± 1.0"],["oa:W3200179656","Ti-6Al-4V","Ra",12.7,null,null,0.7,"µm","","as-sintered","","","",false,"","table","90°\t12.7 ± 0.7"],
