Repository: akhtar07/tisci-explorer

# TiSci Explorer

A read-only, static explorer for **TiSci**, an autonomous research agent for titanium alloys. TiSci reads the
titanium-alloy literature, builds a knowledge graph and a table of measured values, proposes hypotheses where the
graph has gaps, and tests them with DFT (MACE / VASP) and the ICME-lite multiscale chain.

**Live site:** https://akhtar07.github.io/tisci-explorer/

The site has seven sections:

| Section | What it shows |
|---|---|
| Overview | Corpus → graph → facts → hypotheses → verdicts, with the snapshot's counts |
| Worked example | One full loop for W in α-Ti: graph path, hypothesis, novelty check, DFT test, verdict, follow-up, DAMASK |

File: data/facts/yield_strength.json (part 14 of 51)
["ia:NASA_NTRS_Archive_19830011618","Ti-6Al-4V","compression yield strength",1000.0,null,null,null,"MPa","room temperature","","","","",false,"","results",""],["ia:NASA_NTRS_Archive_19830011618","Ti-6Al-4V","yield strength",650.0,null,null,null,"MPa","600 °C","","","","",false,"","results",""],["ia:NASA_NTRS_Archive_19830011618","Ti-6Al-4V","compression yield strength",680.0,null,null,null,"MPa","600 °C","","","","",false,"","results",""],["ia:NASA_NTRS_Archive_19830026829","Ti-6Al-4V","yield strength",0.87,null,null,null,"","316°C","","","","",false,"unit_missing","results",""],["ia:NASA_NTRS_Archive_19830026829","Ti-6Al-4V","yield strength",0.82,null,null,null,"","316°C","","","","",false,"unit_missing","results",""],["ia:NASA_NTRS_Archive_19830026829","Ti-6Al-4V","yield strength",0.69,null,null,null,"","316°C","","","","",false,"unit_missing","results",""],["ia:NASA_NTRS_Archive_19830026829","","material strength",1.5,null,null,null,"","room temperature","","","","",false,"unit_missing","results",""],["ia:NASA_NTRS_Archive_19870008686","Ti-6Al-4V","material yield stress",133800.0,null,null,null,"psi","","","","","",false,"unit_mismatch","results_discussion",""],["ia:NASA_NTRS_Archive_19870010974","","yield strength",861.8446,null,null,null,"MPa","room temperature","","","","",false,"","results",""],["ia:NASA_NTRS_Archive_19870010974","","yield strength",87.0,null,null,null,"%","room temperature","","","","",false,"unit_mismatch","results",""],["ia:NASA_NTRS_Archive_19870010974","Ti-6Al-2Sn-4Zr-2Mo","yield strength",0.0,null,null,null,"","600 °F","SPF at 1650°F","","","",false,"unit_missing","discussion",""],["ia:NASA_NTRS_Archive_19870010974","Ti-6Al-2Sn-4Zr-2Mo","yield strength",0.0,null,null,null,"","room temperature","SPF at 1650°F","","","",false,"unit_missing","discussion",""],["ia:NASA_NTRS_Archive_19910015881","","stress of approximately 900 MPa",900.0,null,null,null,"MPa","","","","","",false,"","results",""],["ia:NASA_NTRS_Archive_19910015881","","change in slopes occurs at approximately 275 and 180 MPa",275.0,null,null,null,"MPa","","","","","",false,"","results",""],["ia:NASA_NTRS_Archive_19910015881","","change in slopes occurs at approximately 275 and 180 MPa",180.0,null,null,null,"MPa","","","","","",false,"","results",""],["ia:NASA_NTRS_Archive_19910015881","","At approximately 700 MPa transverse stiffness increased",700.0,null,null,null,"MPa","","","","","",false,"","results",""],["ia:NASA_NTRS_Archive_19910015881","","stress",900.0,null,null,null,"MPa","","","","","",false,"","results",""],["ia:NASA_NTRS_Archive_19910015881","","stress",275.0,null,null,null,"MPa","","","","","",false,"","results",""],["ia:NASA_NTRS_Archive_19910015881","","stress",180.0,null,null,null,"MPa","","","","","",false,"","results",""],["ia:NASA_NTRS_Archive_19910019925","Ti-15V-3Cr-3Sn-3Al","strength",520.0,null,null,null,"MPa","","","","","",true,"","methods",""],["ia:NASA_NTRS_Archive_19910021252","Ti-24Al-11Nb","residual stresses",-710.0,null,null,50.0,"MPa","room temperature (-25 °C)","","","","",false,"out_of_range","methods",""],["ia:NASA_NTRS_Archive_19910021252","Ti-24Al-11Nb","residual stresses",250.0,null,null,10.0,"MPa","room temperature (-25 °C)","","","","",false,"","methods",""],["ia:NASA_NTRS_Archive_19910021252","Ti-24Al-11Nb","initial residual stresses",-360.0,null,null,null,"MPa","425 °C","","","","",true,"out_of_range","methods",""],["ia:NASA_NTRS_Archive_19910021252","Ti-24Al-11Nb","initial residual stresses",121.0,null,null,null,"MPa","425 °C","","","","",true,"","methods",""],["ia:NASA_NTRS_Archive_19910021252","Ti-24Al-11Nb","residual stress",60.0,null,null,null,"MPa","425 °C","","","","",true,"","methods",""],["ia:NASA_NTRS_Archive_19910021252","Ti-24Al-11Nb","residual stress",-162.0,null,null,null,"MPa","425 °C","","","","",true,"out_of_range","methods",""],["ia:NASA_NTRS_Archive_19910021252","Ti-24Al-11Nb","calculated residual stress",-162.0,null,null,null,"MPa","425 °C","","","","",true,"out_of_range","methods",""],["ia:NASA_NTRS_Archive_19910021252","Ti-24Al-11Nb","applied maximum fiber stress",-1160.0,null,null,null,"MPa","425 °C","","","","",false,"out_of_range","methods",""],["ia:NASA_NTRS_Archive_19910021252","SCS-6 SiC","σfo at 25°C",-710.0,null,null,null,"MPa","25 °C","","","","",false,"out_of_range","methods",""],["ia:NASA_NTRS_Archive_19920006869","","yield stress",850.0,null,null,null,"MPa","25 °C","","","tensile test","5 x 10^-6 s^-1",false,"","results",""],["ia:NASA_NTRS_Archive_19920020962","Ti-15Mo-3Nb-3Al-0.2Si","YS",827.3708,null,null,null,"MPa","600 °C","beta-annealed","","tensile test","",false,"","discussion",""],["ia:NASA_NTRS_Archive_19920020962","Ti-15Mo-3Nb-3Al-0.2Si","YS",551.5806,null,null,null,"MPa","700 °C","beta-annealed","","tensile test","",false,"","discussion",""],["ia:NASA_NTRS_Archive_19920024656","","Smax",65.0,65.0,65.0,null,"MPa","","","","","",false,"","methods",""],["ia:NASA_NTRS_Archive_19920024656","","Smax",120.0,120.0,120.0,null,"MPa","","","","","",false,"","methods",""],["ia:NASA_NTRS_Archive_19920024656","","Smax",200.0,200.0,200.0,null,"MPa","","","","","",false,"","methods",""],["ia:NASA_NTRS_Archive_19920024656","","Smax",300.0,300.0,300.0,null,"MPa","","","","","",false,"","methods",""],["ia:NASA_NTRS_Archive_19920024656","","Smax",65.0,65.0,65.0,null,"MPa","","","","","",false,"","methods",""],["ia:NASA_NTRS_Archive_19920024656","","Smax",325.0,325.0,325.0,null,"MPa","","","","","",false,"","methods",""],["ia:NASA_NTRS_Archive_19930082695","Ti-6Al-4V","compressive yield stress",551.5806,null,null,null,"MPa","600 °F","20-percent cold-worked titanium sheet","","","0.002 per minute",false,"","other",""],["ia:NASA_NTRS_Archive_19930082695","Ti-6Al-4V","compressive yield stress",551.5806,null,null,null,"MPa","600 °F","20-percent cold-worked titanium sheet","","","0.002 per minute",false,"","other",""],["ia:NASA_NTRS_Archive_19930082695","Ti-6Al-4V","compressive yield stress",551.5806,null,null,null,"MPa","600 °F","20-percent cold-worked titanium sheet","","","0.004 per minute",false,"","other",""],["ia:NASA_NTRS_Archive_19930082695","Ti-6Al-4V","compressive yield stress",551.5806,null,null,null,"MPa","600 °F","20-percent cold-worked titanium sheet","","","0.004 per minute",false,"","other",""],["ia:NASA_NTRS_Archive_19930082695","Ti-6Al-4V","compressive yield stress",551.5806,null,null,null,"MPa","600 °F","20-percent cold-worked titanium sheet","","","0.006 per minute",false,"","other",""],["ia:NASA_NTRS_Archive_19930082695","Ti-6Al-4V","compressive yield stress",551.5806,null,null,null,"MPa","600 °F","20-percent cold-worked titanium sheet","","","0.006 per minute",false,"","other",""],["ia:NASA_NTRS_Archive_19930082695","Ti-6Al-4V","compressive stress",551.5806,null,null,null,"MPa","","20-percent cold-worked titanium sheet","","compressive stress-strain curve","0.002 per minute",false,"","other",""],["ia:NASA_NTRS_Archive_19930082695","Ti-6Al-4V","compressive stress",551.5806,null,null,null,"MPa","","20-percent cold-worked titanium sheet","","compressive stress-strain curve","0.002 per minute",false,"","other",""],["ia:NASA_NTRS_Archive_19930082695","","yield stress",500.0,null,null,null,"MPa","room temperature","20-percent coldworked","","tensile test","",false,"unit_suspect","other",""],["ia:NASA_NTRS_Archive_19930082695","","yield stress",500.0,null,null,null,"MPa","room temperature","20-percent coldworked","","tensile test","",false,"unit_suspect","other",""],["ia:NASA_NTRS_Archive_19930082933","CP-Ti Grade 2","compressive yield stress",730.8442,null,null,null,"MPa","normal temperatures","","","compressive test","0.002 per minute",false,"","conclusions",""],["ia:NASA_NTRS_Archive_19930082933","CP-Ti Grade 2","compressive yield stress",730.8442,null,null,null,"MPa","normal temperatures","","","compressive test","0.002 per minute",false,"","conclusions",""],["ia:NASA_NTRS_Archive_19930082933","","compressive yield stress",896.3184,null,null,null,"MPa","normal temperatures","","","","",false,"","conclusions",""],["ia:NASA_NTRS_Archive_19940024969","monolithic titanium","yielding in the titanium plying occurs at approximately",820.0,null,null,null,"MPa","room temperature","","","AGLPLY prediction","",true,"","methods",""],["ia:NASA_NTRS_Archive_19940024969","HTCL","yielding in the titanium plying occurs at approximately",900.0,null,null,null,"MPa","room temperature","","","AGLPLY prediction","",true,"","methods",""],["ia:NASA_NTRS_Archive_19940024969","Ti-6Al-4V","Yield Strength",827.4,null,null,null,"MPa","","","","","",false,"","results",""],["ia:NASA_NTRS_Archive_19950013073","Ti-5.8Al-4Sn-3.5Zr-0.7Nb-0.5Mo-0.35Si","yield strength",72.0,null,null,null,"%","room temperature","disk","equiaxed alpha-transformed beta","tensile test","",false,"unit_mismatch","abstract",""],["ia:NASA_NTRS_Archive_19950014946","","matrix yield stress",910.0,910.0,910.0,null,"MPa","21.1 °C","","","CPFEM prediction","",true,"","discussion",""],["ia:NASA_NTRS_Archive_19950014946","","matrix yield stress",910.0,910.0,910.0,null,"MPa","21.1 °C","","","","",false,"","discussion",""],["ia:NASA_NTRS_Archive_19950014946","","matrix yield stress",43.5,null,null,null,"MPa","650 °C","","","","",true,"out_of_range","discussion",""],["ia:NASA_NTRS_Archive_19950019658","Ti-15Mo-3Nb-3Al-0.2Si","stress",900.0,null,null,null,"MPa","300 °C","","","relaxation test","5.0 x 10-4/sec",false,"","methods",""],["ia:NASA_NTRS_Archive_19950019658","Ti-15Mo-3Nb-3Al-0.2Si","stress",675.0,null,null,null,"MPa","565 °C","","","relaxation test","5.0 x 10-4/sec",false,"","methods",""],["ia:NASA_NTRS_Archive_19960026668","CP-Ti Grade 2","local yielding",260.0,null,null,null,"MPa","room temperature","","","tensile test","",false,"","discussion",""],["ia:NASA_NTRS_Archive_19960026668","CP-Ti Grade 2","0.2%OffsetYield Stress,MPa",275.0,null,null,null,"MPa","room temperature","","","tensile test","",false,"","methods",""],["ia:NASA_NTRS_Archive_19960026668","CP-Ti Grade 2","0.2%OffsetYield Stress,MPa",275.0,null,null,null,"MPa","room temperature","perforated","","tensile test","",false,"","methods",""],["ia:NASA_NTRS_Archive_19980211575","SiC/Ti-15-3","offset strains",1034.0,null,null,null,"MPa","","","","","",false,"","results",""],["ia:NASA_NTRS_Archive_19980211575","SiC/Ti-15-3","offset strains",690.0,null,null,null,"MPa","","","","","",false,"","results",""],["ia:NASA_NTRS_Archive_19980211575","SiC/Ti-15-3","offset strains",690.0,null,null,null,"MPa","","","","","",false,"","results",""],["ia:NASA_NTRS_Archive_19980211575","SiC/Ti-15-3","offset strains",552.0,null,null,null,"MPa","","","","","",false,"","results",""],["ia:NASA_NTRS_Archive_19980211575","SiC/Ti-15-3","offset strains",690.0,null,null,null,"MPa","","","","","",false,"","results",""],["ia:NASA_NTRS_Archive_19980211575","SiC/Ti-15-3","offset strains",690.0,null,null,null,"MPa","","","","","",false,"","results",""],["ia:NASA_NTRS_Archive_19980211575","","compressive stress",1600.0,null,null,null,"MPa","","","","","",false,"","results",""],["ia:NASA_NTRS_Archive_19980211575","SiC/Ti-15-3","proportional limit",2200.0,null,null,null,"MPa","","","","","",false,"out_of_range","results",""],["ia:NASA_NTRS_Archive_19980223374","Ti-6Al-4V","xx2",186.2,186.2,186.2,null,"MPa","room temperature","","","","",false,"","results",""],["ia:NASA_NTRS_Archive_19980223374","Ti-6Al-4V","xx2",275.8,275.8,275.8,null,"MPa","room temperature","","","","",false,"","results",""],["ia:NASA_NTRS_Archive_19980223374","SCS6/Ti-6Al-4V","tt2",186.2,186.2,186.2,null,"MPa","room temperature","","","","",false,"","results",""],["ia:NASA_NTRS_Archive_19980223374","SCS6/Ti-6Al-4V","12",210.9,210.9,210.9,null,"MPa","room temperature","","","","",false,"","results",""],["ia:NASA_NTRS_Archive_19980223374","SCS6/Ti-6Al-4V","zt2",291.6,291.6,291.6,null,"MPa","600°F","","","","",false,"","results",""],["ia:NASA_NTRS_Archive_19980223374","Ti-6Al-4V","y_on",175.0,175.0,175.0,null,"MPa","room temperature","","","","",true,"","results",""],["ia:NASA_NTRS_Archive_19980223374","Ti-6Al-4V","y_on",250.0,250.0,250.0,null,"MPa","room temperature","","","","",true,"","results",""],["ia:NASA_NTRS_Archive_19980223374","Ti-6Al-4V","effective stresses",470.0,470.0,470.0,null,"MPa","room temperature","","","","",true,"","results",""],["ia:NASA_NTRS_Archive_20000067654","IM titanium","yield stress (YS)",0.0,null,null,null,"","room temperature","","","tensile test","7.4 x 10^-3 s^-1",false,"unit_missing","discussion",""],["ia:NASA_NTRS_Archive_20000067654","Ti-1.25Al-0.8V","YS",978.0,910.0,1046.0,68.0,"MPa","","as-cast","","","7.4 x 10^-3 s^-1",false,"","conclusions",""],["ia:NASA_NTRS_Archive_20000067654","Ti-1.25Al-0.8V","YS",807.0,807.0,807.0,null,"MPa","","as-cast","","","7.4 x 10^-3 s^-1",false,"","conclusions",""],["ia:NASA_NTRS_Archive_20000067654","Ti-1.25Al-0.8V","YS",18.6,18.6,18.6,null,"MPa","","as-cast","","","7.4 x 10^-3 s^-1",false,"out_of_range","conclusions",""],["ia:NASA_NTRS_Archive_20030068928","02K5B1","yield strength",850.0,600.0,1000.0,null,"MPa","","extruded at 18:1, aged at 900°C","","","",false,"","conclusions",""],["ia:NASA_NTRS_Archive_20030068928","02DB1","yield strength",850.0,600.0,1000.0,null,"MPa","","extruded at 18:1, aged at 900°C","","","",false,"","conclusions",""],["ia:NASA_NTRS_Archive_20030112219","GMPX","0.2% y",1040.0,null,null,null,"MPa","room temperature","as-extruded","duplex","tensile test","",false,"","results_discussion",""],["ia:NASA_NTRS_Archive_20030112219","GMPX","o,",640.0,null,null,null,"MPa","760 °C","as-extruded","duplex","tensile test","",false,"","results_discussion",""],["ia:NASA_NTRS_Archive_20030112219","GMPX","yield",770.0,null,null,null,"MPa","room temperature","lamellar","lamellar","tensile test","",false,"","results_discussion",""],["ia:NASA_NTRS_Archive_20040012943","γ-Met","YS",440.5,437.0,444.0,null,"MPa","","uncoated, no exposure","","","",false,"","results_discussion",""],["ia:NASA_NTRS_Archive_20040028027","Ti-48-2-2","0.2 percent offset yield strength",326.0,null,null,null,"MPa","room temperature","cast-to-size","lamellar","tensile test","",false,"","results_discussion",""],["ia:NASA_NTRS_Archive_20040028027","Ti-47-2-2","YS",445.5,433.0,458.0,null,"MPa","room temperature","cast and machined","","tensile test","",false,"","results_discussion",""],["ia:NASA_NTRS_Archive_20050060704","Gamma-Met PX","yield strength",1100.0,null,null,null,"MPa","room temperature","","","compression test","",false,"","results_discussion",""],["ia:NASA_NTRS_Archive_20050060704","Gamma-Met PX","yield strength",1100.0,null,null,null,"MPa","650°C","","","compression test","",false,"","results_discussion",""],["ia:NASA_NTRS_Archive_20050060704","Gamma Met PX","yield stress",1250.0,null,null,null,"MPa","room temperature","","","dynamic compression test","0.01 s-1",false,"","results_discussion",""],["ia:NASA_NTRS_Archive_20050060704","Gamma Met PX","yield stress",2250.0,null,null,null,"MPa","room temperature","","","dynamic compression test","3500 s-1",false,"out_of_range","results_discussion",""],["ia:NASA_NTRS_Archive_20050060704","Gamma Met PX","yield strength",1100.0,null,null,null,"MPa","room temperature","","","tensile test","",false,"","results_discussion",""],["ia:NASA_NTRS_Archive_20050060704","Gamma Met PX","0.2 % yield strength",1100.0,null,null,null,"MPa","600 °C","","","tensile test","",false,"","results_discussion",""],["ia:NASA_NTRS_Archive_20050060704","Gamma Met PX","0.2 % yield strength",367.0,null,null,null,"MPa","926 °C","","","tensile test","",false,"","results_discussion",""],["ia:NASA_NTRS_Archive_20050060704","Gamma-Met PX","yield",2200.0,2200.0,2200.0,null,"MPa","600 °C","","","tensile test","",false,"out_of_range","conclusions",""],["ia:NASA_NTRS_Archive_20050060704","Gamma-Met PX","yield anomaly",0.0,0.0,0.0,null,"","900 °C","","","compression test","",false,"unit_missing","conclusions",""],["ia:NASA_NTRS_Archive_20050060704","Gamma-Met PX","yield",1200.0,1200.0,1200.0,null,"MPa","600 °C","","","tensile test","",false,"","conclusions",""],["ia:NASA_NTRS_Archive_20050060704","Gamma-Met PX","stress levels",1000.0,1000.0,1000.0,null,"MPa","600 °C","","","tensile test","",false,"","conclusions",""],["ia:NASA_NTRS_Archive_20050060704","Gamma-Met PX","yield stress",1000.0,1000.0,1000.0,null,"MPa","900 °C","","","tensile test","",false,"","conclusions",""],["ia:NASA_NTRS_Archive_20050162057","Ti-46.5Al","yield strength",850.0,850.0,850.0,null,"MPa","room temperature","","","tensile test","",false,"","conclusions",""],["ia:NASA_NTRS_Archive_20050162057","Ti-46.5Al","yield strength",450.0,450.0,450.0,null,"MPa","700 °C","","","tensile test","",false,"","conclusions",""],["ia:NASA_NTRS_Archive_20050162057","Ti-46.5Al","yield strength",300.0,300.0,300.0,null,"MPa","800 °C","","","tensile test","",false,"","conclusions",""],["ia:NASA_NTRS_Archive_20050162057","Ti-46.5Al","yield strength",85.0,80.0,90.0,null,"%","700 °C","","","tensile test","",false,"unit_mismatch","conclusions",""],["ia:NASA_NTRS_Archive_20050162057","Ti-46.5Al","yield strength",73.0,70.0,76.0,null,"%","800 °C","","","tensile test","",false,"unit_mismatch","conclusions",""],["ia:NASA_NTRS_Archive_20050162057","Ti-46.5Al","yield strength",110.0,110.0,110.0,null,"%","700 °C","","","tensile test","",false,"unit_mismatch","conclusions",""],["ia:NASA_NTRS_Archive_20050162057","Ti-46.5Al","yield strength",103.0,103.0,103.0,null,"%","800 °C","","","tensile test","",false,"unit_mismatch","conclusions",""],["ia:NASA_NTRS_Archive_20050162057","Ti-46.5Al","yield strength",1.12,null,null,null,"","700 °C","","","tensile test","",false,"unit_missing","conclusions",""],["ia:NASA_NTRS_Archive_20050162057","Ti-46.5Al","yield strength",1.06,null,null,null,"","800 °C","","","tensile test","",false,"unit_missing","conclusions",""],["ia:NASA_NTRS_Archive_20050162057","Ti-46.5Al","high yield strength",445.0,null,null,null,"MPa","room temperature","","","tensile test","",false,"","methods",""],["ia:NASA_NTRS_Archive_20050162057","Ti-46.5Al","yield strength",365.0,null,null,null,"MPa","700 °C","","","tensile test","",false,"","methods",""],["ia:NASA_NTRS_Archive_20050162057","Ti-46.5Al","yield strength",320.0,null,null,null,"MPa","800 °C","","","tensile test","",false,"","methods",""],["ia:NASA_NTRS_Archive_20050162057","Ti-46.5Al","0.2% Yield Strength, MPa",144.0,144.0,144.0,null,"MPa","room temperature","","","tensile test","",false,"","methods",""],["ia:NASA_NTRS_Archive_20050162057","Ti-46.5Al","0.2% Yield Strength, MPa",118.0,118.0,118.0,null,"MPa","700 °C","","","tensile test","",false,"","methods",""],["ia:NASA_NTRS_Archive_20050162057","Ti-46.5Al","0.2% Yield Strength, MPa",105.0,105.0,105.0,null,"MPa","800 °C","","","tensile test","",false,"","methods",""],["ia:NASA_NTRS_Archive_20050162057","Ti-46.5Al","yield strength",6.0,null,null,null,"%","room temperature","","","","",false,"unit_mismatch","methods",""],["ia:NASA_NTRS_Archive_20050162057","Ti-46.5Al","residual stress",497.0,null,null,null,"MPa","room temperature","","","","",false,"","methods",""],["ia:NASA_NTRS_Archive_20060009152","2219 Al","0.2% offset yield strength",320.0,null,null,null,"MPa","room temperature","as-deposited","","tensile test","",false,"","discussion",""],["ia:NASA_NTRS_Archive_20060009152","Ti-6-4 ELI","yield strength",900.0,null,null,null,"MPa","room temperature","as-deposited","","tensile test","",false,"","conclusions",""],["ia:NASA_NTRS_Archive_20060017053","Ti-6Al-4V","yield tensile stresses",1150.0,null,null,null,"MPa","room temperature","as-built LENS","","tensile test","1.57 mm/min",false,"","abstract",""],["ia:NASA_NTRS_Archive_20060017053","Ti-6Al-4V","ultimate stress",1150.0,null,null,2.9,"MPa","room temperature","as-built LENS","","tensile test","1.57 mm/min",false,"","results",""],["ia:NASA_NTRS_Archive_20060017053","Ti-6Al-4V","0.2% offset yield stress",830.0,null,null,null,"MPa","room temperature","as-built LENS, 300 °C","","tensile test","",false,"","results",""],["ia:NASA_NTRS_Archive_20060017053","Ti-6Al-4V","yield and ultimate strengths",876.0,null,null,null,"MPa","room temperature","laser deposited, then heat treated at 788 °C for 2 hours","","tensile test","",false,"","results",""],["ia:NASA_NTRS_Archive_20060017053","Ti-6Al-4V","yield tensile stresses",1150.0,null,null,null,"MPa","room temperature","as-built LENS","","tensile test","",false,"","abstract",""],["ia:NASA_NTRS_Archive_20070031907","CP-Ti Grade 2","yield strength",345.0,null,null,null,"MPa","room temperature","as-received","","tensile test","0.005/min",false,"","abstract",""],["ia:NASA_NTRS_Archive_20070031907","CP-Ti Grade 2","yield strength",355.0,null,null,null,"MPa","room temperature","550 K/5000 h","","tensile test","0.005/min",false,"","abstract",""],["ia:NASA_NTRS_Archive_20070031907","CP-Ti Grade 2","yield strength",360.0,null,null,null,"MPa","room temperature","650 K/5000 h","","tensile test","0.005/min",false,"","abstract",""],["ia:NASA_NTRS_Archive_20070031907","CP-Ti Grade 2","yield strength",16.6,null,null,null,"MPa","room temperature","as-received","","tensile test","",false,"out_of_range","discussion",""],["ia:NASA_NTRS_Archive_20080013538","Ti-6-4 ELI","Yield Strength",850.0,null,null,null,"MPa","room temperature","as-deposited","","tensile test","",false,"","discussion",""],["ia:NASA_NTRS_Archive_20130001734","CP-Ti Grade 2","Yield Strength",345.0,345.0,345.0,15.0,"MPa","550 K","as received","","tensile test","",false,"","results",""],["ia:NASA_NTRS_Archive_20130001734","CP-Ti Grade 2","Yield strength, MPa",97.4,null,null,8.2,"MPa","650 K","","","tensile test","",false,"","results",""],["ia:NASA_NTRS_Archive_20130001734","CP-Ti Grade 2","Yield strength, MPa",103.9,null,null,9.0,"MPa","650 K","","","tensile test","",false,"","results",""],["ia:NASA_NTRS_Archive_20130001734","CP-Ti Grade 2","Yield strength, MPa",109.0,null,null,5.5,"MPa","650 K","","","tensile test","",false,"","results",""],["ia:NASA_NTRS_Archive_20130001734","CP-Ti Grade 2","Yield strength, MPa",106.3,null,null,null,"MPa","650 K","","","tensile test","",false,"","results",""],["ia:NASA_NTRS_Archive_20130001734","CP-Ti Grade 2","0.2% offset yield strength",100.955,null,null,null,"MPa","650 K","as-received","","","",false,"","results",""],["ia:NASA_NTRS_Archive_20130001734","CP-Ti Grade 2","0.2% offset yield strength",108.91,null,null,null,"MPa","650 K","550 K, 1000 h","","","",false,"","results",""],["ia:NASA_NTRS_Archive_20130001734","CP-Ti Grade 2","0.2% offset yield strength",85.215,null,null,null,"MPa","650 K","650 K, 1000 h","","","",false,"","results",""],["ia:NASA_NTRS_Archive_20130001734","CP-Ti Grade 2","0.2% offset yield strength",106.29,null,null,null,"MPa","650 K","550 K, 2000 h","","","",false,"","results",""],["ia:NASA_NTRS_Archive_20130001734","CP-Ti Grade 2","0.2% offset yield strength",91.85,null,null,null,"MPa","650 K","650 K, 2000 h","","","",false,"","results",""],["ia:NASA_NTRS_Archive_20130001734","CP-Ti Grade 2","0.2% offset yield strength",107.79,null,null,null,"MPa","650 K","550 K, 3000 h","","","",false,"","results",""],["ia:NASA_NTRS_Archive_20130001734","CP-Ti Grade 2","0.2% offset yield strength",88.11,null,null,null,"MPa","650 K","650 K, 3000 h","","","",false,"","results",""],["ia:NASA_NTRS_Archive_20130001734","CP-Ti Grade 2","0.2% offset yield strength",112.23,null,null,null,"MPa","650 K","550 K, 4000 h","","","",false,"","results",""],["ia:NASA_NTRS_Archive_20130001734","CP-Ti Grade 2","0.2% offset yield strength",85.3,null,null,null,"MPa","650 K","650 K, 4000 h","","","",false,"","results",""],["ia:NASA_NTRS_Archive_20130001734","CP-Ti Grade 2","0.2% offset yield strength",112.32,null,null,null,"MPa","650 K","550 K, 5000 h","","","",false,"","results",""],["ia:NASA_NTRS_Archive_20130001734","CP-Ti Grade 2","0.2% offset yield strength",72.61,null,null,null,"MPa","650 K","650 K, 5000 h","","","",false,"","results",""],["ia:NASA_NTRS_Archive_20130001734","CP-Ti Grade 2","Yield strength",356.4,null,null,3.0,"MPa","room temperature","as-received","","tensile test","",false,"","results",""],["ia:NASA_NTRS_Archive_20130001734","CP-Ti Grade 2","Yield strength",348.5,null,null,16.7,"MPa","room temperature","5000 h at RT","","tensile test","",false,"","results",""],["ia:NASA_NTRS_Archive_20130001734","CP-Ti Grade 2","Yield strength",350.5,null,null,2.2,"MPa","room temperature","as-received","","tensile test","",false,"","results",""],["ia:NASA_NTRS_Archive_20130001734","CP-Ti Grade 2","Yield strength",343.8,null,null,2.5,"MPa","room temperature","5000 h at RT","","tensile test","",false,"","results",""],["ia:NASA_NTRS_Archive_20140008853","Ti-6Al-4V","Yield strength",926.0,null,null,null,"MPa","room temperature","","","tensile test","0.001 s–1",false,"","methods",""],["ia:NASA_NTRS_Archive_20140008853","Ti-6Al-4V","Yield strength",940.0,null,null,null,"MPa","room temperature","","","tensile test","0.001 s–1",false,"","methods",""],["ia:NASA_NTRS_Archive_20140008853","Ti-6Al-4V","PL",737.0,null,null,null,"MPa","20 °C","","","tensile test","0.001 s–1",false,"","methods",""],["ia:NASA_NTRS_Archive_20140008853","Ti-6Al-4V","PL",114.0,null,null,null,"MPa","538 °C","","","tensile test","0.001 s–1",false,"","methods",""],["ia:NASA_NTRS_Archive_20140008853","Ti-6Al-4V","Y",4.2,null,null,null,"MPa","","","","","",false,"out_of_range","methods",""],["ia:NASA_NTRS_Archive_20140008853","Ti-6Al-4V","PL",476.0,null,null,null,"MPa","427 °C","","","stress relaxation experiment","0.001 s–1",false,"","methods",""],["ia:NASA_NTRS_Archive_20140008853","Ti-6Al-4V","Y",171.0,null,null,null,"MPa","427 °C","","","Equation (1)","",true,"","methods",""],["ia:NASA_NTRS_Archive_20140008853","Ti-6Al-4V","Y",199.0,null,null,null,"MPa","","","","","",false,"","methods",""],["ia:NASA_NTRS_Archive_20140008853","Ti-6Al-4V","0.2 percent yield point",552.0,null,null,null,"MPa","","","","","",false,"","methods",""],["ia:NASA_NTRS_Archive_20140008853","Ti-6Al-4V","0.2-percent offset",737.0,null,null,null,"MPa","room temperature","annealed","","","",false,"","discussion",""],["ia:NASA_NTRS_Archive_20140010738","CP-Ti Grade 2","yield stress",240.0,null,null,null,"MPa","room temperature","annealed","","tensile test","",false,"","methods",""],["ia:NASA_NTRS_Archive_20140010738","Ti-8Al-1Er","yield stress",740.0,null,null,null,"MPa","room temperature","annealed","","tensile test","",false,"","methods",""],["ia:NASA_NTRS_Archive_20140010738","","yield stress",0.0,null,null,null,"","","","","","",false,"unit_missing","conclusions",""],["ia:NASA_NTRS_Archive_20150022121","Ti-6Al-4V","0.2 % offset yield strength (YS)",0.0,0.0,0.0,null,"","","as-built EBM","lamellar","","",false,"unit_missing","results_discussion",""],["ia:NASA_NTRS_Archive_20150022931","Ti-6Al-4V","yield strength",1077.6505,null,null,null,"MPa","room temperature","bulk","","tensile test","",false,"","results",""],["ia:NASA_NTRS_Archive_20150022931","Ti-6Al-4V","yield strength",968.0239,null,null,null,"MPa","room temperature","weld","","tensile test","",false,"","results",""],["ia:NASA_NTRS_Archive_20150023059","","0.2 % offset yield strength (YS)",0.0,0.0,0.0,null,"","","","","","",false,"unit_missing","results_discussion",""],["ia:NASA_NTRS_Archive_20160006097","Ti 6-2-2-2-2","σy",1120.0,null,null,null,"MPa","","","","","",false,"","abstract",""],["ia:NASA_NTRS_Archive_20160006097","AA2024-T3","σy",345.0,null,null,null,"MPa","","","","","",false,"","abstract",""],["ia:NASA_NTRS_Archive_20160006338","Ti-6Al-4V","yield strength",965.266,965.266,965.266,null,"MPa","","weld","","tensile test","",false,"","results_discussion",""],["ia:NASA_NTRS_Archive_20160006338","Ti-6Al-4V","Yield Strength",1043.5215,958.3712,1143.8402,null,"MPa","room temperature","","","tensile test","",false,"","results_discussion",""],["ia:NASA_NTRS_Archive_20160006338","Ti-6Al-4V","yield strength",1075.5821,1075.5821,1075.5821,null,"MPa","","","","tensile test","",false,"","results_discussion",""],["ia:NASA_NTRS_Archive_20160008952","Ti-6Al-4V","σ0.02",526.0,null,null,null,"MPa","","","","","",false,"","discussion",""],["ia:NASA_NTRS_Archive_20160008952","Ti-6Al-4V","0.02% offset yield",403.0,null,null,null,"MPa","","","","","",false,"","conclusions",""],["ia:NASA_NTRS_Archive_20160008952","Ti-6Al-4V","0.02% offset yield",640.1,null,null,null,"MPa","","","","","",false,"","conclusions",""],["ia:NASA_NTRS_Archive_20160008952","Ti-6Al-4V","our 379-MPa data",379.0,null,null,null,"MPa","","","","","",false,"","discussion",""],["ia:NASA_NTRS_Archive_20160008952","Ti-6Al-4V","σ0.02",153.0,null,null,null,"MPa","","","","","",false,"","discussion",""],["ia:NASA_NTRS_Archive_20160008952","Ti-6Al-4V","0.02% offset yield",454.5,null,null,null,"MPa","","","","","",false,"","conclusions",""],["ia:NASA_NTRS_Archive_20160008952","Ti-6Al-4V","0.02% offset yield",507.2,null,null,null,"MPa","","","","","",false,"","conclusions",""],["ia:NASA_NTRS_Archive_20160008952","Ti-6Al-4V","0.02% offset yield",300.5,null,null,null,"MPa","","","","","",false,"","conclusions",""],["ia:NASA_NTRS_Archive_20160008952","Ti-6Al-4V","0.02% offset yield",229.9,null,null,null,"MPa","","","","","",false,"","conclusions",""],["ia:NASA_NTRS_Archive_20160008952","Ti-6Al-4V","0.02% offset yield",89.6,null,null,null,"MPa","","","","","",false,"","conclusions",""],["ia:NASA_NTRS_Archive_20160008952","Ti-6Al-4V","σ0.02",452.0,null,null,null,"MPa","","","","","",false,"","results",""],["ia:NASA_NTRS_Archive_20160008952","Ti-6Al-4V","σ0.02",31.6,null,null,null,"MPa","","","","","",false,"out_of_range","discussion",""],["ia:NASA_NTRS_Archive_20160008952","Ti-6Al-4V","PL",396.0,null,null,null,"MPa","","","","","",false,"","results",""],["ia:NASA_NTRS_Archive_20160008952","Ti-6Al-4V","stress level",200.0,null,null,null,"MPa","","","","","",false,"","discussion",""],["ia:NASA_NTRS_Archive_20160008952","Ti-6Al-4V","yield point",272.0,null,null,null,"MPa","","","","tensile test","",false,"","results",""],["ia:NASA_NTRS_Archive_20160008952","Ti-6Al-4V","σ0.2",526.0,null,null,null,"MPa","","","","","",false,"","results",""],["ia:NASA_NTRS_Archive_20160008952","Ti-6Al-4V","0.02% offset yield",519.2,null,null,null,"MPa","","","","","",false,"","conclusions",""],["ia:NASA_NTRS_Archive_20160008952","Ti-6Al-4V","0.02% offset yield",881.1,null,null,null,"MPa","","","","","",false,"","conclusions",""],["ia:NASA_NTRS_Archive_20160008952","Ti-6Al-4V","σ0.02",537.0,null,null,null,"MPa","","","","","",false,"","discussion",""],["ia:NASA_NTRS_Archive_20160008952","Ti-6Al-4V","yield strength",246.0,null,null,null,"MPa","","","","tensile test","8e-7 s-1",false,"","results",""],["ia:NASA_NTRS_Archive_20160008952","Ti-6Al-4V","stress response",0.0,null,null,null,"","538 °C","","","tensile test","",false,"unit_missing","results",""],["ia:NASA_NTRS_Archive_20160008952","Ti-6Al-4V","0.02% offset yield",492.3,null,null,null,"MPa","","","","","",false,"","conclusions",""],["ia:NASA_NTRS_Archive_20160008952","Ti-6Al-4V","peak stress",100.0,null,null,null,"MPa","","","","","",false,"","results",""],["ia:NASA_NTRS_Archive_20160008952","Ti-6Al-4V","164 MPa data",164.0,null,null,null,"MPa","","","","","",false,"","discussion",""],["ia:NASA_NTRS_Archive_20160008952","Ti-6Al-4V","330-MPa data",330.0,null,null,null,"MPa","","","","","",false,"","discussion",""],["ia:NASA_NTRS_Archive_20160008952","Ti-6Al-4V","σ0.02",527.0,null,null,null,"MPa","","","","","",false,"","discussion",""],["ia:NASA_NTRS_Archive_20160008952","Ti-6Al-4V","peak stress",250.0,null,null,null,"MPa","","","","","",false,"","results",""],["ia:NASA_NTRS_Archive_20160008952","Ti-6Al-4V","yield strength",272.0,null,null,null,"MPa","","","","tensile test","6 s-1",false,"","results",""],["ia:NASA_NTRS_Archive_20160008952","Ti-6Al-4V","PL",401.0,null,null,null,"MPa","427 °C","","","tensile test","10–3 s–1",false,"","discussion",""],["ia:NASA_NTRS_Archive_20160008952","Ti-6Al-4V","PL",472.0,null,null,null,"MPa","","","","","",false,"","results",""],["ia:NASA_NTRS_Archive_20160008952","Ti-6Al-4V","PL",435.0,null,null,null,"MPa","","","","","",false,"","results",""],["ia:NASA_NTRS_Archive_20160008952","Ti-6Al-4V","0.02% offset yield",326.1,null,null,null,"MPa","","","","","",false,"","conclusions",""],["ia:NASA_NTRS_Archive_20160008952","Ti-6Al-4V","σ0.2",537.0,null,null,null,"MPa","","","","","",false,"","results",""],["ia:hightemperaturet00rolf","","flow stress",44.0,null,null,null,"MPa","300 °C","","","","1.54 x 10^-5 s^-1",false,"out_of_range","results_discussion",""],["ia:hightemperaturet00rolf","","flow stress",0.0,null,null,null,"","","","","","",false,"unit_missing","results_discussion",""],["ia:nasa_techdoc_19670002432","AT-3","strength",825.0,800.0,850.0,null,"","","air-hardened","","","",false,"unit_missing","conclusions",""],["ia:nasa_techdoc_19670002432","AT-6","strength",862.5,850.0,875.0,null,"","","air-hardened","","","",false,"unit_missing","conclusions",""],["ia:nasa_techdoc_19670002432","AT-8","strength",937.5,925.0,950.0,null,"","","air-hardened","","","",false,"unit_missing","conclusions",""],["ia:nasa_techdoc_19670002432","AT-4","strength",860.0,850.0,870.0,null,"","","air-hardened","","","",false,"unit_missing","conclusions",""],["ia:nasa_techdoc_19700015354","","yield strength",162.5,160.0,165.0,null,"kg/mm2","room temperature","aged after TMT","","tensile test","2 mm/min",false,"unit_mismatch","methods",""],["ia:nasa_techdoc_19700015354","","yield point",90.0,null,null,null,"kg/mm2","","TMT","","","",false,"unit_mismatch","methods",""],["ia:nasa_techdoc_19700015354","","yield point",0.0,0.0,0.0,null,"","","aged after TMT","","","",false,"unit_missing","methods",""],["ia:nasa_techdoc_19870009183","Ti-6Al-4V","tensile yield strength",1089.0,null,null,null,"MPa","","thin sheet (1.60 and 3.18 mm)","","","",false,"","conclusions",""],["ia:nasa_techdoc_19890068457","Ti-6Al-4V","Yield stress",560.0,558.0,562.0,null,"MPa","room temperature","1/2-hour exposure","","tensile test","0.002 per minute",false,"","results",""],["ia:nasa_techdoc_19890068457","Ti-6Al-4V","Yield",517.0,517.0,517.0,null,"MPa","room temperature","","","tensile test","",true,"","results",""],["ia:nasa_techdoc_20030112241","Ti-48Al-2Cr-2Nb","yield strength",700.0,null,null,null,"MPa","650 °C","hot-consolidated","lamellar","tensile test","",false,"","results_discussion",""],["ia:nasa_techdoc_20030112241","Ti-48Al-2Cr-2Nb","yield strength",500.0,null,null,null,"MPa","815 °C","hot-consolidated","lamellar","tensile test","",false,"","results_discussion",""],["ia:nasa_techdoc_20030112241","Ti-48Al-2Cr-2Nb","yield strength",850.0,null,null,null,"MPa","room temperature","hot-consolidated","lamellar","tensile test","",false,"","results_discussion",""],["ia:nasa_techdoc_20030112241","Ti-48Al-2Cr-2Nb","yield strength",650.0,null,null,null,"MPa","704 °C","hot-consolidated","lamellar","tensile test","",false,"","results_discussion",""],["ia:pub_usgov-bmines-information-circular_7711","CP-Ti Grade 2","yield strength",55000.0,null,null,null,"p.s.i.","","","","","",false,"unit_mismatch","section 0",""],["ia:pub_usgov-bmines-information-circular_7711","CP-Ti Grade 2","yield strength",55000.0,null,null,null,"p.s.i.","","vacuum annealed at 800 °C after spot welding","","","",false,"unit_mismatch","section 0",""],["ia:pub_usgov-bmines-information-circular_7711","CP-Ti Grade 2","yield strength",75000.0,null,null,null,"p.s.i.","","as cold rolled","","","",false,"unit_mismatch","section 0",""],["ia:pub_usgov-bmines-information-circular_7711","CP-Ti Grade 2","yield strength",55000.0,null,null,null,"p.s.i.","","vacuum annealed at 800 °C","","","",false,"unit_mismatch","section 0",""],["ia:pub_usgov-bmines-information-circular_7711","CP-Ti Grade 2","yield strength",55000.0,null,null,null,"p.s.i.","","","","","",false,"unit_mismatch","section 0",""],["ia:pub_usgov-bmines-information-circular_7711","CP-Ti Grade 2","yield strength",75000.0,null,null,null,"p.s.i.","","","","","",false,"unit_mismatch","section 0",""],["ia:pub_usgov-bmines-information-circular_7711","CP-Ti Grade 2","yield strength",55000.0,null,null,null,"p.s.i.","","cold rolled 10, 20, 30, 40, 50 percent","","","",false,"unit_mismatch","section 0",""],["ia:pub_usgov-bmines-information-circular_7711","CP-Ti Grade 2","yield strength",75000.0,null,null,null,"p.s.i.","","cold rolled","","","",false,"unit_mismatch","section 0",""],["ia:pub_usgov-bmines-information-circular_7711","CP-Ti Grade 2","yield strength",75000.0,null,null,null,"p.s.i.","","","","","",false,"unit_mismatch","section 0",""],["ia:pub_usgov-bmines-information-circular_7711","CP-Ti Grade 2","yield strength",75000.0,null,null,null,"p.s.i.","","cold rolled and annealed at 800 °C","","","",false,"unit_mismatch","section 0",""],["ia:pub_usgov-bmines-information-circular_7791","Brush Ti40","0.2 percent offset yield strength , 39,300 pounds /in.2",39300.0,39300.0,39300.0,null,"psi","","","","","",false,"unit_mismatch","part 1",""],["ia:pub_usgov-bmines-information-circular_7791","CP-Ti Grade 3","yield strength",50000.0,null,null,null,"p.s.i.","","annealed","","","",false,"unit_mismatch","part 1",""],["ia:pub_usgov-bmines-information-circular_7791","high-purity Ti","Yield strength p . s . i.",42500.0,35000.0,50000.0,null,"psi","","","","","",false,"unit_mismatch","part 1",""],["ia:pub_usgov-bmines-information-circular_7791","Ti-8Mn","yield strength",50000.0,null,null,null,"p.s.i.","","annealed","","","",false,"unit_mismatch","part 1",""],["ia:pub_usgov-bmines-information-circular_7791","CP-Ti Grade 2","Yield strength",45000.0,40000.0,50000.0,null,"psi","","","","","",false,"unit_mismatch","part 1",""],["legacy:1_s2_0_s092150932300494x_main","high purity Ti","yield strength",100.0,null,null,null,"MPa","","","","","",false,"","other",""],["legacy:1_s2_0_s092150932300494x_main","CP-Ti Grade 4","yield strength",400.0,null,null,null,"MPa","","","","","",false,"","other",""],["legacy:1_s2_0_s2950284524000195_main","CP-Ti Grade 2","yield strengths",325.0,170.0,480.0,null,"MPa","","","","","",false,"","abstract",""],["legacy:1_s2_0_s2950284524000195_main","Ti-6Al-4V","yield strength",1150.0,null,null,null,"MPa","room temperature","","","","",false,"","abstract",""],["legacy:72_949","TiN","0.2 proof stress",0.0,null,null,null,"","","","","","",false,"unit_missing","other",""],["legacy:72_949","TiN","0.2耐力",0.0,null,null,null,"","","","","","",false,"unit_missing","other",""],["legacy:acta_ti_oxygen_slip","CP-Ti Grade 2","yield strength",2.0,2.0,2.0,null,"","","","","","",false,"unit_missing","abstract",""],["legacy:sciadv_abc4060_1","Ti-0.3O","yield strength",472.0,null,null,null,"MPa","room temperature","","","tensile test","10−3 s−1",false,"","other",""],["legacy:sciadv_abc4060_1","Ti-0.3O","yield strength",472.0,null,null,null,"MPa","room temperature","","","tensile test","10−3 s−1",false,"","other",""],["legacy:sciadv_abc4060_1","Ti-0.3O","yield strength",1000.0,null,null,null,"MPa","room temperature","","","tensile test","10−3 s−1",false,"","other",""],["legacy:sciadv_abc4060_1","Ti-0.1O","yield strength",300.0,null,null,null,"MPa","room temperature","","","tensile test","10−3 s−1",false,"","other",""],["legacy:sciadv_abc4060_1","pure Ti","yield strength",156.0,null,null,null,"MPa","room temperature","","","tensile test","10−3 s−1",false,"","other",""],["ntrs:19660014184","","Yield Strength, psi",140100.0,null,null,null,"psi","","uncoated","","tensile test","",false,"unit_mismatch","results",""],["ntrs:19660014184","Ti-5Al-2.5Sn","yield strength",0.0,null,null,null,"","","nitrided","","","",false,"unit_missing","methods",""],["ntrs:19660016988","Ti-5Al-2.5Sn","Yield Strength, psi",117000.0,null,null,null,"psi","room temperature","","","","",false,"unit_mismatch","conclusions",""],["ntrs:19660016988","Ti-13V-11Cr-3Al","yield strength",190000.0,null,null,null,"psi","","aged","","","",false,"unit_mismatch","methods",""],["ntrs:19660016988","99%Ti","Yield Strength, psi",75000.0,null,null,null,"psi","room temperature","","","","",false,"unit_mismatch","conclusions",""],["ntrs:19660016988",
