Repository: akhtar07/tisci-explorer

# TiSci Explorer

A read-only, static explorer for **TiSci**, an autonomous research agent for titanium alloys. TiSci reads the
titanium-alloy literature, builds a knowledge graph and a table of measured values, proposes hypotheses where the
graph has gaps, and tests them with DFT (MACE / VASP) and the ICME-lite multiscale chain.

**Live site:** https://akhtar07.github.io/tisci-explorer/

The site has seven sections:

| Section | What it shows |
|---|---|
| Overview | Corpus → graph → facts → hypotheses → verdicts, with the snapshot's counts |
| Worked example | One full loop for W in α-Ti: graph path, hypothesis, novelty check, DFT test, verdict, follow-up, DAMASK |

File: data/facts/youngs_modulus.json (part 14 of 33)
produced by SLM, when compared to the model CAD design but especially help the engineer to design and fabricate structures that present small "],["oa:W2963294689","Ti-6Al-4V","elastic modulus",42.9965,null,null,null,"GPa","","as-built SLM","","CPFEM prediction","",true,"","methods","In this sense, for the mono-material Ti6Al4V cellular structures, it was obtained a mathematical relationship between the elastic modulus and the CAD design open-cell and wall size."],["oa:W2963294689","Ti-6Al-4V","elastic modulus",1.81,null,null,null,"","","","","","",false,"unit_missing","methods","Particularly, SP16, SP17, SP18 and SP19 exhibit the highest relative differences on the elastic modulus between the experimental and the numerical (Model CAD) results, with 197, 181, 244 and 229% higher elastic modulus, respectively."],["oa:W2963294689","Ti6Al4V-PEEK","experimental elastic modulus",39.7205,null,null,null,"GPa","","as-built SLM","","CPFEM prediction","",true,"","methods","When regarding the multi-material Ti6Al4V-PEEK cubic-like structures results, the ensuing linear, equation 4 (R2 = 0.9925), estimates the experimental elastic modulus as a function"],["oa:W2963294689","SP16","elastic modulus",120.0,null,null,null,"GPa","","","","","",false,"","methods","As an example, SP16 can be pointed as a suitable structure to apply in implant materials once display an elastic modulus close to cortical bone and also displays octahedral shear microstrain in the mechanostat range that can promote bone modelling."],["oa:W2963294689","Ti6Al4V-PEEK","elastic modulus",4.82,null,null,null,"GPa","room temperature","as-built SLM","","compression test","",false,"out_of_range","methods","When analyzing the effect of the introduction of PEEK into the opencells, i.e., when comparing the experimental results of the mono-material and the multi-material specimens an average increase of 4.82GPa on the elastic modulus was found."],["oa:W2963294689","Ti-6Al-4V","elastic modulus",1.48,null,null,null,"GPa","","","","compression test","",false,"out_of_range","methods","Figure 13 shows the relation between the porosity (%) and the elastic modulus (GPa) for the seventeen Ti6Al4V mono-material cellular structures (SP3 to SP19), either regarding the numerical results (model CAD and also adjusted CAD), either regarding the experimental results obtained by performing compression tests."],["oa:W2963294689","Ti-6Al-4V","elastic modulus",2.44,null,null,null,"","","","","","",false,"unit_missing","methods","Particularly, SP16, SP17, SP18 and SP19 exhibit the highest relative differences on the elastic modulus between the experimental and the numerical (Model CAD) results, with 197, 181, 244 and 229% higher elastic modulus, respectively."],["oa:W2963294689","Ti-6Al-4V","elastic modulus",19.1,null,null,null,"GPa","room temperature","as-built SLM","","compression test","",false,"out_of_range","methods","Higher than 25000 μɛ - bone fracture upon reaching the bone ultimate strength The compression tests results showed that mono-material Ti6Al4V SP16 structure displays an elastic modulus close to that of cortical bone (18.4 GPa - experimental result and 19.1 GPa -"],["oa:W2963294689","Ti-6Al-4V","elastic modulus",1.97,null,null,null,"","","","","","",false,"unit_missing","methods","Particularly, SP16, SP17, SP18 and SP19 exhibit the highest relative differences on the elastic modulus between the experimental and the numerical (Model CAD) results, with 197, 181, 244 and 229% higher elastic modulus, respectively."],["oa:W2963294689","Ti-6Al-4V","elastic modulus",20.0,null,null,null,"GPa","","","","","",false,"out_of_range","methods","In this regard, Figure 15 highlights (yellow area) the suitable specimens that owe an elastic modulus similar to that of natural cortical bone ( 20GPa) [8,22–24], that allow reducing stress shielding and bone resorption [27,28,41]."],["oa:W2963294689","Ti-6Al-4V","elastic modulus",1.48,null,null,null,"GPa","","","","compression test","",false,"out_of_range","methods","Figure 13 shows the relation between the porosity (%) and the elastic modulus (GPa) for the seventeen Ti6Al4V mono-material cellular structures (SP3 to SP19), either regarding the numerical results (model CAD and also adjusted CAD), either regarding the experimental results obtained by performing compression tests."],["oa:W2964692224","C2","Young's modulus",275.0,null,null,null,"GPa","","","","","",false,"out_of_range","conclusions",""],["oa:W2964692224","Ti-6Al-4V","Young's modulus value (E)",300.0,300.0,300.0,null,"GPa","","","","nanoindentation","",false,"out_of_range","conclusions",""],["oa:W2964692224","Ti-6Al-4V","reduced Young’s Modulus",0.0,0.0,0.0,null,"","","fan blade material","","","",false,"unit_missing","methods",""],["oa:W2964692224","T1200","reduced Young’s modulus",445.0,420.0,470.0,null,"GPa","","","fine layer","nanoindentation","",false,"out_of_range","conclusions",""],["oa:W2964692224","Ti-6Al-4V","reduced Young's modulus (E) value",275.0,275.0,275.0,null,"GPa","","","","nanoindentation","",false,"out_of_range","conclusions",""],["oa:W2964692224","Ti-6Al-4V","Reduced Young’s Modulus",152.37,null,null,7.2,"GPa","","","","nanoindentation","",false,"","conclusions",""],["oa:W2964692224","Ti-6Al-4V","Young's modulus",275.0,null,null,null,"GPa","","","","","",false,"out_of_range","conclusions",""],["oa:W2964692224","T1600","reduced Young’s modulus",410.0,370.0,450.0,null,"GPa","","","fine top layer","nanoindentation","",false,"out_of_range","conclusions",""],["oa:W2964692224","Ti-6Al-4V","reduced Young’s Modulus",145.44,null,null,15.1,"GPa","","","","nanoindentation","",false,"","methods",""],["oa:W2964692224","Ti-6Al-4V","Young's modulus",300.0,null,null,null,"GPa","","","","","",false,"out_of_range","conclusions",""],["oa:W2964692224","T1200","reduced Young’s modulus",360.0,320.0,400.0,null,"GPa","","","columnar grain","nanoindentation","",false,"out_of_range","conclusions",""],["oa:W2964692224","T1600","reduced Young’s modulus",320.0,320.0,320.0,null,"GPa","","","columnar grain","nanoindentation","",false,"out_of_range","conclusions",""],["oa:W2964692224","C1","Young's modulus",300.0,null,null,null,"GPa","","","","","",false,"out_of_range","conclusions",""],["oa:W2965965415","","Ef",410.5,371.0,450.0,null,"GPa","","","","","",true,"out_of_range","results_discussion","Ef was assumed to be 371–450 GPa, taken from estimates of the Young’s modulus for TiB whiskers in previous studies [,,]."],["oa:W2965965415","Ti-10B-6Al-4V","Young’s modulus",130.0,null,null,null,"GPa","room temperature","","","tensile test","",false,"","abstract","The Ti6Al4V-TiB 10 vol.% composite yielded a Young’s modulus of 130 GPa, an ultimate tensile strength (UTS) of 1193 MPa and an elongation of 2.8%."],["oa:W2965965415","Ti-6Al-4V","Em",115.2,null,null,null,"GPa","","","","","",false,"","results_discussion","In this study, Em=115.2 GPa for the Ti-6Al-4V alloy."],["oa:W2965965415","Ti6Al4V-TiB 10 vol.%","Young’s modulus",130.0,null,null,null,"GPa","","SPS at 1100 °C for 30 min","","","",false,"","results_discussion","The Ti6Al4V-TiB 10 vol.% composite had a Young’s modulus of 130 GPa and an UTS of 1193 MPa."],["oa:W2965965415","Ti6Al4V-TiB 10 vol.%","Young’s modulus",130.0,null,null,null,"GPa","","","","","",false,"","conclusions","The Ti6Al4V-TiB 10 vol.% composite yielded a Young’s modulus of 130 GPa, a UTS of 1193 MPa and a fracture elongation of 2.8%."],["oa:W2969918532","Ti-6Al-4V","Young’s modulus",0.7134,null,null,0.0209,"GPa","","as-built EBM","","compression test","",false,"out_of_range","methods","Lattice Orientation Young’s modulus [MPa] 0.02% Yield strength [MPa] First peak compressive strength [MPa] Cubic diamond c ⊥ z 173.7 (15.3) 5.9 (0.8) 6.9 (0.4) c ∥ z 181.0 (3.5) 5.2 (0.8) 7.1 (0.3) Tetragonal diamond c ⊥ z 737.0 (38.3) 12.1 (0.7) 17.0 (0.9) c ∥ z 713.4 (20.9) 11.7 (0.9) 15.9 (0.7) Fig. 2 - Example engineering stress-strain curves produced from compression test data of tetragonal lattices, tested for processing in the orientations with c aligned with x and z. consistent propertie"],["oa:W2969918532","Ti-6Al-4V","Young’s modulus",0.737,null,null,0.0383,"GPa","","as-built EBM","","compression test","",false,"out_of_range","methods","Lattice Orientation Young’s modulus [MPa] 0.02% Yield strength [MPa] First peak compressive strength [MPa] Cubic diamond c ⊥ z 173.7 (15.3) 5.9 (0.8) 6.9 (0.4) c ∥ z 181.0 (3.5) 5.2 (0.8) 7.1 (0.3) Tetragonal diamond c ⊥ z 737.0 (38.3) 12.1 (0.7) 17.0 (0.9) c ∥ z 713.4 (20.9) 11.7 (0.9) 15.9 (0.7) Fig. 2 - Example engineering stress-strain curves produced from compression test data of tetragonal lattices, tested for processing in the orientations with c aligned with x and z. consistent propertie"],["oa:W2969918532","Ti-6Al-4V","elastic modulus",0.737,null,null,null,"GPa","","as-built EBM","","compression test","",false,"out_of_range","conclusions","Compression tests have revealed the elastic modulus, 0.02% yield strength and first peak compressive strength of the structures, showing that the distortion increases the modulus along the stretched direction by a factor of more than three, and doubles the yield strength."],["oa:W2969918532","Ti-6Al-4V","Young’s modulus",173.7,null,null,15.3,"GPa","","as-built EBM","","compression test","",false,"unit_suspect","methods","Lattice Orientation Young’s modulus [MPa] 0.02% Yield strength [MPa] First peak compressive strength [MPa] Cubic diamond c ⊥ z 173.7 (15.3) 5.9 (0.8) 6.9 (0.4) c ∥ z 181.0 (3.5) 5.2 (0.8) 7.1 (0.3) Tetragonal diamond c ⊥ z 737.0 (38.3) 12.1 (0.7) 17.0 (0.9) c ∥ z 713.4 (20.9) 11.7 (0.9) 15.9 (0.7) Fig. 2 - Example engineering stress-strain curves produced from compression test data of tetragonal lattices, tested for processing in the orientations with c aligned with x and z. consistent propertie"],["oa:W2969918532","Ti-6Al-4V","Young’s modulus",181.0,null,null,3.5,"GPa","","as-built EBM","","compression test","",false,"unit_suspect","methods","Lattice Orientation Young’s modulus [MPa] 0.02% Yield strength [MPa] First peak compressive strength [MPa] Cubic diamond c ⊥ z 173.7 (15.3) 5.9 (0.8) 6.9 (0.4) c ∥ z 181.0 (3.5) 5.2 (0.8) 7.1 (0.3) Tetragonal diamond c ⊥ z 737.0 (38.3) 12.1 (0.7) 17.0 (0.9) c ∥ z 713.4 (20.9) 11.7 (0.9) 15.9 (0.7) Fig. 2 - Example engineering stress-strain curves produced from compression test data of tetragonal lattices, tested for processing in the orientations with c aligned with x and z. consistent propertie"],["oa:W2972859763","Ti-6Al-4V","Modulus elasticity",114.0,null,null,null,"GPa","","forged","","","",false,"","methods","Table 3 – Mechanical properties of the test sample Tensile strength Rm (MPa) Yield strength Re (MPa) Modulus elasticity (GPa) Hardness (HRc) Elongation at fracture A5 (%) 900 830 114 36 14"],["oa:W2972981252","C.P. Titanium","Young Modulus(GPa)",105.0,null,null,null,"GPa","","","","","",false,"","table","C.P. Titanium\t182\t105"],["oa:W2972981252","Ti-6Al-4V","Young Modulus(GPa)",119.0,null,null,null,"GPa","","","","","",false,"","table","Ti6Al4V\t541\t119"],["oa:W2972981252","","modulus of elasticity",40.0,null,null,null,"GPa","","","","","",false,"","results_discussion","According to , it can be seen that adding elements like Zr and Ta can increase values of modulus of elasticity with approximately 40 GPa."],["oa:W2972981252","","Young’s modulus",44.42,19.82,69.02,null,"GPa","","","","","",false,"","conclusions","Young’s modulus of the Ti-based alloys obtained values ranging from 19.82 to 69.02 GPa, which is recommended for alloys used in implantology."],["oa:W2972981252","Ti-15Mo-7Zr-5Ta","Young’s modulus",69.0,null,null,null,"GPa","","","martensitic α''","","",false,"","results_discussion","As we can see from the data in , the highest Young’s modulus (69 GPa) is visible in the Ti15Mo7Zr5Ta systems, due to the presence of α″ phase (martensite)."],["oa:W2972981252","Ti15Mo1Si","Young Modulus(GPa)",42.84,null,null,null,"GPa","","","","","",false,"","table","Ti15Mo1Si\t188.52\t42.84"],["oa:W2972981252","Ti-15Mo-0.5Si","modulus of elasticity",19.82,19.82,19.82,null,"GPa","","","","indentation test","",false,"out_of_range","results_discussion","The lowest value is the Ti15Mo0.5Si alloy (19.82 GPa), and the highest value are the Ti15Mo7Zr5Ta alloys (69.02 GPa)."],["oa:W2972981252","","elastic modulus",0.0,null,null,null,"","","","","CETR UMT-2 Tribometer","",false,"unit_missing","methods","Elastic modulus was measured using a CETR UMT-2 Tribometer, by Bruker, Campbell CA, USA."],["oa:W2972981252","Ti-15Mo-0.5Si","Young’s modulus",20.0,null,null,null,"GPa","","","β boundaries","","",false,"out_of_range","results_discussion","Ti15Mo0.5Si presents the lowest Young’s modulus (20 GPa), where on the microstructure, the β boundaries are clearly visible (b)."],["oa:W2972981252","Ti-6Al-4V","Young’s modulus",107.0,100.0,114.0,null,"GPa","","","","","",false,"","results_discussion","The alloys developed showed a significant improvement for mechanical properties even for titanium alloys: Ti6Al4V (100–114 GPa) and C.P."],["oa:W2972981252","","modulus of elasticity",17.0,17.0,30.0,null,"GPa","","","","","",false,"out_of_range","results_discussion","Taking into consideration other metallic biomaterials—CoCrMo alloys (210–253 GPa) and stainless steels (190–210 GPa)—the investigated Ti-based alloys exhibited much lower values and closer values to that of the human bone (17–30 GPa)."],["oa:W2972981252","CP-Ti Grade 2","Young’s modulus",103.0,102.0,104.0,null,"GPa","","","","","",false,"","results_discussion","The alloys developed showed a significant improvement for mechanical properties even for titanium alloys: Ti6Al4V (100–114 GPa) and C.P."],["oa:W2972981252","Ti15Mo0.5Si","Young Modulus(GPa)",19.82,null,null,null,"GPa","","","","","",false,"out_of_range","table","Ti15Mo0.5Si\t233.37\t19.82"],["oa:W2972981252","Ti15Mo7Zr5Ta","Young Modulus(GPa)",69.02,null,null,null,"GPa","","","","","",false,"","table","Ti15Mo7Zr5Ta\t379.21\t69.02"],["oa:W2972981252","Ti-15Mo-7Zr-5Ta","modulus of elasticity",69.02,69.02,69.02,null,"GPa","","","","indentation test","",false,"","results_discussion","The lowest value is the Ti15Mo0.5Si alloy (19.82 GPa), and the highest value are the Ti15Mo7Zr5Ta alloys (69.02 GPa)."],["oa:W2972981252","","modulus of elasticity",44.42,19.82,69.02,null,"GPa","","","","indentation test","",false,"","results_discussion","The Ti-based alloys obtained have values ranging from 19.82–69.02 GPa for the modulus of elasticity, measured by indentation tests."],["oa:W2972981252","Ti15Mo7Zr15Ta","Young Modulus(GPa)",51.93,null,null,null,"GPa","","","","","",false,"","table","Ti15Mo7Zr15Ta\t390.88\t51.93"],["oa:W2974270923","Ti-6Al-4V","Young's modulus (GPa)",114.0,null,null,null,"GPa","","","","","",false,"","table","114\t0.33"],["oa:W2974270923","Ti-6Al-4V","compressive modulus",1.25,1.1,1.4,0.1,"GPa","room temperature","as-built SLM","","compression test","1 mm/min",false,"out_of_range","results_discussion","Accordingly, starting from the above-reported considerations together with the obtained results, a compressive modulus of 1.4 ± 0.1 GPa and 1.1 ± 0.1 GPa can be determined for model A and model B, respectively."],["oa:W2974411253","Ti-6Al-4V","Elastic Modulus (GPa)",16.0,null,null,null,"GPa","","","","","",false,"out_of_range","table","902\t16\t32\t4500\t610\t7.6"],["oa:W2975922505","Ti-25Ta","modulus",60.0,null,null,null,"GPa","","lower cooling rate","","","",false,"","discussion","Compared with the rapid cooling condition, the modulus only just decreased significantly from 74 down to around 60 GPa for higher zirconium content (40%), due to greater stabilization of β phase."],["oa:W2975922505","Ti-40Zr-25Ta","Young’s modulus",60.0,null,null,2.0,"GPa","","hot-rolled","","","",false,"","discussion","The Ti-25Ta-40Zr alloy has the lowest modulus of the studied alloys of E = 60 GPa."],["oa:W2975922505","Ti-25Ta","Young’s modulus",86.0,null,null,null,"GPa","","hot-rolled","","","",false,"","discussion","In this figure, it can be observed that Young’s modulus of the alloys studied after hot-rolled condition was approximately 86 GPa for the non-zirconium alloy and reached a minimum value of 72 GPa for the alloy with the highest zirconium content (40 wt%)."],["oa:W2975922505","Ti-25Ta","modulus",88.0,null,null,null,"GPa","","lower cooling rate","","","",false,"","discussion","Evaluating the elastic modulus E (GPa) for a lower cooling rate leads to a tendency like the hardness measurements, where the appearance of the α phase in high zirconium alloys leads to an increase in mechanical property values, increasing the modulus from 74 to 88 GPa."],["oa:W2975922505","Ti-25Ta","modulus",74.0,null,null,null,"GPa","","lower cooling rate","","","",false,"","discussion","Evaluating the elastic modulus E (GPa) for a lower cooling rate leads to a tendency like the hardness measurements, where the appearance of the α phase in high zirconium alloys leads to an increase in mechanical property values, increasing the modulus from 74 to 88 GPa."],["oa:W2975922505","Ti-25Ta","Young’s modulus",72.0,null,null,null,"GPa","","hot-rolled","","","",false,"","discussion","In this figure, it can be observed that Young’s modulus of the alloys studied after hot-rolled condition was approximately 86 GPa for the non-zirconium alloy and reached a minimum value of 72 GPa for the alloy with the highest zirconium content (40 wt%)."],["oa:W2975922505","Ti-40Zr-25Ta","elastic modulus",60.0,null,null,2.0,"GPa","","","","","",false,"","discussion","Among the produced alloys in this study, the Ti-25Ta-40Zr has the lowest elastic modulus value (60 ± 2) GPa, which represents twice the modulus of elasticity of human cortical bone []."],["oa:W2976936411","Ti-6Al-4V","Young's modulus",6.4,null,null,0.5,"GPa","","semi-crystalline","semi-crystalline","","",false,"out_of_range","conclusions","The semi-crystalline coatings revealed the highest hardness, 0.35 ± 0.03 GPa, and Young\u0002s modulus, 6.4 ± 0.5 GPa, as well as higher scratch resistance than the amorphous ones, for which the hardness was measured as 0.22 ± 0.02 GPa and elasticity modulus as 6 ± 0.4 GPa."],["oa:W2976936411","Ti-6Al-4V","elasticity modulus",6.0,null,null,0.4,"GPa","","amorphous","amorphous","","",false,"out_of_range","conclusions","The semi-crystalline coatings revealed the highest hardness, 0.35 ± 0.03 GPa, and Young\u0002s modulus, 6.4 ± 0.5 GPa, as well as higher scratch resistance than the amorphous ones, for which the hardness was measured as 0.22 ± 0.02 GPa and elasticity modulus as 6 ± 0.4 GPa."],["oa:W2978297537","Ti-6Al-4V","flexural modulus",105.0,null,null,null,"GPa","","","","","",false,"","methods",""],["oa:W2978297537","CP-Ti Grade 2","flexural modulus",105.0,null,null,null,"GPa","","","equiaxed α","","",false,"","methods",""],["oa:W2980517261","Ti-6Al-4V","Von Mises stresses",0.469,0.469,0.469,null,"GPa","","","","CPFEM prediction","",true,"out_of_range","methods",""],["oa:W2980517261","Ti-6Al-4V","Young Modulus",113.0,null,null,null,"GPa","","","","","",false,"","methods",""],["oa:W2980517261","Ti-6Al-4V","Young Modulus",113.0,null,null,null,"GPa","","","","","",false,"","methods",""],["oa:W2980614017","Ti-6Al-4V","elastic modulus",0.0,null,null,null,"","","DMLS produced","","instrumented indentation","",false,"unit_missing","results_discussion","The elastic modulus and hardness of the deposited coating and Ti–6Al–4V DMLS produced substrate are summarized in Figs. 4 and 5."],["oa:W2980614017","","elastic modulus",21.0,null,null,null,"%","","","","","",false,"unit_mismatch","conclusions","Moreover, TiAlN is characterised by 21% higher value of elastic modulus as well as 16% higher value of microhardness than the AlTiN coating."],["oa:W2980614017","","elastic modulus",1.21,null,null,null,"","","","","instrumented indentation","",false,"unit_missing","results_discussion","Moreover, TiAlN is characterised by 21% higher value of elastic modulus as well as 16% higher value of microhardness than the AlTiN coating."],["oa:W2980895823","","Young’s modulus",317.5,null,null,null,"GPa","","","","","",false,"out_of_range","results_discussion",""],["oa:W2980895823","","Young’s modulus",317.5,null,null,null,"GPa","","","","","",false,"out_of_range","results_discussion",""],["oa:W2981645679","Ti-7Cr-1.5Sn","elastic modulus",95.0,null,null,null,"GPa","","","","","",false,"","results",""],["oa:W2981668706","Ti-6Al-4V","E",287.0,null,null,null,"GPa","","","","","",false,"out_of_range","table","b = 2.95 × 10−10 m\tE = 2.87 × 105 MPa\tν = 0.34\tk = 1.38 × 10−23 J/K"],["oa:W2981898548","","Young’s modulus (E)",0.052,null,null,null,"GPa","","","","","",false,"out_of_range","methods",""],["oa:W2981898548","EBM Ti-6Al-4V","Young’s modulus (E)",120.0,null,null,null,"GPa","","","","","",false,"","methods",""],["oa:W2982544868","","Young modulus",0.0,null,null,null,"","","","","","",false,"unit_missing","results_discussion","Hardness (HV2) and Young modulus values vs. operational temperature of the TMCs made from the different blends."],["oa:W2982991522","Ti-6Al-4V","Elastic modulus",114.5,null,null,null,"GPa","","","","","",false,"","methods","Mechanical properties of the Ti-6Al-4V alloy Ultimate Strength (MPa) 1075 Yield Strength (MPa) 965 Elastic modulus (GPa) 114,5 Poisson’s ratio 0,34 Figure 3."],["oa:W2984456488","TLM","elastic modulus",0.0,null,null,null,"","","MAO-Htt","","nanoindentation","",false,"unit_missing","discussion",""],["oa:W2984456488","TLM","elastic modulus",0.0,null,null,null,"","","MAO-Htt","","nanoindentation","",false,"unit_missing","results",""],["oa:W2984456488","Ti-MAO-Htt","elastic module",16.82,null,null,0.33,"GPa","","","","","",false,"out_of_range","table",""],["oa:W2984456488","Ti","elastic modulus",0.0,null,null,null,"","","MAO-Htt","","nanoindentation","",false,"unit_missing","results",""],["oa:W2984456488","Ti","elastic modulus",0.0,null,null,null,"","","MAO-Htt","","nanoindentation","",false,"unit_missing","discussion",""],["oa:W2984456488","TLM-MAO-Htt","elastic module",18.56,null,null,0.23,"GPa","","","","","",false,"out_of_range","table",""],["oa:W2984813061","Ti-6Al-4V","elastik modül",112.5,105.0,120.0,null,"GPa","","","","","",false,"","abstract",""],["oa:W2984813061","Ti-6Al-4V","elastic modulus (E)",112.5,105.0,120.0,null,"GPa","","","","","",false,"","abstract",""],["oa:W2984813061","Ti-6Al-4V","E",120.0,120.0,120.0,null,"GPa","","","","","",false,"","abstract",""],["oa:W2984813061","Ti-6Al-4V","E",105.0,105.0,105.0,null,"GPa","","","","","",false,"","abstract",""],["oa:W2984813061","Ti-6Al-4V","elastik modülü",112.5,105.0,120.0,null,"GPa","","","","experimental studies","",false,"","abstract",""],["oa:W2984813061","Ti-6Al-4V","elastik modül",130.0,null,null,null,"GPa","","sadece TiN kaplama","","","",false,"","abstract",""],["oa:W2984813061","Ti-6Al-4V","E",110.0,110.0,110.0,null,"GPa","","","","","",false,"","abstract",""],["oa:W2984813061","Ti-6Al-4V","elastik modülü",112.5,105.0,120.0,null,"GPa","","","","experimental studies","",false,"","abstract",""],["oa:W2984813061","Ti-6Al-4V","elastic modulus",110.0,110.0,110.0,null,"GPa","","","","literature","",false,"","abstract",""],["oa:W2984813061","Ti-6Al-4V","E",110.0,110.0,110.0,null,"GPa","","","","","",false,"","abstract",""],["oa:W2985235952","Ti-6Al-4V","σ1",0.202,0.202,0.202,null,"GPa","","","","","",false,"out_of_range","results_discussion",""],["oa:W2985235952","Ti-6Al-4V","σ33",-0.108,-0.108,-0.108,null,"GPa","","","","","",false,"out_of_range","results_discussion",""],["oa:W2985235952","Ti-6Al-4V","σ33",-0.108,-0.122,-0.094,0.014,"GPa","","","","","",false,"out_of_range","results_discussion",""],["oa:W2985235952","Ti-6Al-4V","σ22",-0.066,-0.066,-0.066,null,"GPa","","","","","",false,"out_of_range","results_discussion",""],["oa:W2985235952","Ti-6Al-4V","σ1",0.027,0.027,0.027,null,"GPa","","","","","",false,"out_of_range","results_discussion",""],["oa:W2985235952","Ti-6Al-4V","σ22",-0.066,-0.083,-0.049,0.017,"GPa","","","","","",false,"out_of_range","results_discussion",""],["oa:W2985235952","Ti-6Al-4V","σ1",0.027,0.027,0.027,null,"GPa","","","","","",false,"out_of_range","results_discussion",""],["oa:W2985235952","Ti-6Al-4V","σ11",76.0,30.0,122.0,46.0,"GPa","","","","","",false,"unit_suspect","results_discussion",""],["oa:W2985235952","Ti-6Al-4V","σ3",-0.199,-0.199,-0.199,null,"GPa","","","","","",false,"out_of_range","results_discussion",""],["oa:W2985235952","Ti-6Al-4V","σ2",-0.047,-0.047,-0.047,null,"GPa","","","","","",false,"out_of_range","results_discussion",""],["oa:W2985235952","Ti-6Al-4V","σ11",76.0,76.0,76.0,46.0,"GPa","","","","","",false,"unit_suspect","results_discussion",""],["oa:W2985235952","Ti-6Al-4V","σ33",0.259,0.209,0.309,0.05,"GPa","","","","","",false,"out_of_range","results_discussion",""],["oa:W2985235952","Ti-6Al-4V","σ1",-0.291,-0.291,-0.291,null,"GPa","","","","","",false,"out_of_range","results_discussion",""],["oa:W2985235952","Ti-6Al-4V","σ11",-0.045,-0.045,-0.045,null,"GPa","","","","","",false,"out_of_range","results_discussion",""],["oa:W2985656416","Ti-6Al-4V","average modulus of elasticity",3.5,null,null,null,"GPa","","","","","",false,"out_of_range","results","The samples for which the total volume of pores was 80% were characterized by compressive strength (σpk1) at 61 MPa, and their average modulus of elasticity was 3.5 GPa."],["oa:W2985656416","Ti-6Al-4V","Young’s modulus",110.0,null,null,null,"GPa","","","","","",false,"","methods","For the FEA, the material properties were assumed to be uniform and isotropic (Young’s modulus E = 110 GPa and Poisson ratio ν = 0.3)."],["oa:W2985656416","Ti-6Al-4V","modulus of elasticity",10.7,null,null,null,"GPa","","","","","",false,"out_of_range","results","This series is also characterized by the largest modulus of elasticity of approx. 10.7 GPa."],["oa:W2985749012","Ti-6Al-4V","E",109.0,null,null,7.0,"GPa","room temperature","","","tensile test","0.001 s-1",false,"","conclusions",""],["oa:W2985749012","Ti-6Al-4V","module d’élasticité",2.0,null,null,null,"GPa","","","","","",false,"out_of_range","conclusions",""],["oa:W2985749012","Ti-6Al-4V","E",95.0,null,null,2.0,"GPa","room temperature","","","tensile test","0.001 s-1",false,"","conclusions",""],["oa:W2985749012","Ti-6Al-4V","module de Young",1.0,null,null,null,"GPa","","","","","",false,"out_of_range","conclusions",""],["oa:W2986751225","","module de Young",48.0,null,null,null,"GPa","","","","","",false,"","conclusions",""],["oa:W2986751225","","module de Young",53.0,null,null,null,"GPa","","","","","",false,"","conclusions",""],["oa:W2986751225","Ti-13Nb-13Zr","module de Young",85.0,null,null,null,"GPa","","","","","",false,"","conclusions",""],["oa:W2986751225","","module de Young",115.0,null,null,null,"GPa","","","","","",false,"","conclusions",""],["oa:W2986751225","","module de Young",106.0,null,null,null,"GPa","","","","","",false,"","conclusions",""],["oa:W2986863397","Ti-6Al-4V","Young’s modulus",118.38,null,null,null,"GPa","","nonporous, 500 °C-treated","","","",false,"","results_discussion","31, No. 11 (2019) 3635 The nonporous sample subjected to heat treatment at 500 °C had the highest Young’s modulus of 118.38 GPa, whereas the as-built and heat-treated porous samples all had markedly lower Youngʼs moduli (34.269–40.205 GPa), which are close to that of human bone."],["oa:W2986863397","Ti-6Al-4V","Young’s modulus",37.237,34.269,40.205,null,"GPa","","as-built, porous","","","",false,"","results_discussion","31, No. 11 (2019) 3635 The nonporous sample subjected to heat treatment at 500 °C had the highest Young’s modulus of 118.38 GPa, whereas the as-built and heat-treated porous samples all had markedly lower Youngʼs moduli (34.269–40.205 GPa), which are close to that of human bone."],["oa:W2986863397","Ti-6Al-4V","Young’s modulus",30.0,null,null,null,"GPa","room temperature","as-built","","","",false,"","conclusions","After the treatment at 500 °C, the Young’s modulus and tensile strength were close to those of human bone."],["oa:W2988939709","Ti-6Al-4V","Young’s modulus (E)",113.32,null,null,null,"GPa","","mill annealed","","","",false,"","methods",""],["oa:W2988939709","Ti-6Al-4V","E value",88.48,null,null,null,"GPa","","","","Impulse Excitation technique","",false,"","methods",""],["oa:W2989613103","Ti-6Al-4V","Young modulus, E",114.0,null,null,null,"GPa","","","","","",false,"","methods",""],["oa:W2990898648","Ti-15Mo-3Al-2.7Nb-0.2Si","elasticity modulus",110.0,null,null,null,"GPa","room temperature","aged at 600 °C for 6 h","","tensile test","",false,"","results","Hence the 600 °C aged specimen has a higher SHR and elasticity modulus in the initial tensile stage."],["oa:W2991214449","Ti-6Al-4V","Elastic Model/GPa",109.0,null,null,null,"GPa","","","","","",false,"","table","Ti6Al4V\t4.44\t0.34\t109\t44"],["oa:W2993768442","","Young’s Modulus",0.091,0.091,2.31,null,"GPa","","","","","",false,"out_of_range","methods",""],["oa:W2993768442","","Young’s Modulus",9.84,9.84,40.7,null,"GPa","","","","","",false,"out_of_range","methods",""],["oa:W2993768442","","Young’s Modulus",0.97,null,null,null,"GPa","","","","","",false,"out_of_range","methods",""],["oa:W2993768442","","Young’s Modulus",18.8,null,null,null,"GPa","","","","","",false,"out_of_range","methods",""],["oa:W2993768442","Ti-6Al-4V","E",113.8,null,null,null,"GPa","","","","","",false,"","methods",""],["oa:W2994754713","Ti-6Al-4V","Young’s Modulus",112.0,110.0,114.0,null,"GPa","","","","","",false,"","table","Young’s Modulus\t110–114\tGPa"],["oa:W2996030671","CP-Ti Grade 2","Young’s modulus",106.3,null,null,null,"GPa","","","","","",false,"","discussion",""],["oa:W2996263273","Ti-6Al-4V","Elastic Modulus (GPa)",112.5,null,null,null,"GPa","","","","","",false,"","table","Elastic Modulus (GPa)\t112.5"],["oa:W2997062209","","Young’s modulus E",0.0,null,null,null,"","room temperature","","","tensile test","",false,"unit_missing","results","The results for Young’s modulus E and yield strength Rp0,2 are in all cases comparable between tension and compression."],["oa:W3001946923","titanium alloys","c11",200.0,null,null,null,"GPa","","","","CPFEM prediction","",true,"","conclusions",""],["oa:W3001946923","titanium alloys","c22",100.0,null,null,null,"GPa","","","","CPFEM prediction","",true,"","conclusions",""],["oa:W3003041248","YG8","Elastic Modulus(GPa)",630.0,null,null,null,"GPa","","","","","",false,"out_of_range","table","YG8\t89\t14.6\t630\t1840\t79.6"],["oa:W3004172621","CP-Ti Grade 2","elastic moduli",113.0,113.0,113.0,2.0,"GPa","","laser-sintered","","","",false,"","results_discussion","The elastic moduli of the laser-sintered and dental-cast CP Ti G 2 rods were 113 ± 2 and 115 ± 4 GPa, respectively."],["oa:W3004172621","CP-Ti Grade 2","elastic moduli",115.0,115.0,115.0,4.0,"GPa","","dental-cast","","","",false,"","results_discussion","The elastic moduli of the laser-sintered and dental-cast CP Ti G 2 rods were 113 ± 2 and 115 ± 4 GPa, respectively."],["oa:W3004606294","Ti-6Al-2Sn-4Zr-2Mo","Young’s modulus",118.0,null,null,null,"GPa","","","","","",false,"","methods",""],["oa:W3004606294","","Young’s modulus",118.0,null,null,null,"GPa","","","","","",false,"","results",""],["oa:W3004736212","Ti-6Al-4V","E(GPa)",114.0,null,null,null,"GPa","","","","","",false,"","table","Value\t4430\t990\t830\t14\t312\t7.9\t114"],["oa:W3005983427","Ti-6Al-4V","Young’s modulus",100.0,null,null,null,"GPa","","","","","",false,"unit_suspect","abstract","The follow ing material data for the Ti-6Al-4V alloy sheet were used: density – 4.5 kg/m3, Young’s modu lus – 100 MPa, Poisson’s ratio – 0.3."],["oa:W3007728089","Ti-5Al-5Mo-5V-3Cr","elastic modulus",72.0,null,null,null,"GPa","","","","","",false,"","abstract",""],["oa:W3007728089","Ti-5Al-5Mo-5V-3Cr","elastic modulus",72.0,null,null,3.0,"GPa","","as-printed","","","",false,"","results",""],["oa:W3008242926","Ti-6Al-4V","elastic modulus",94.5,93.0,96.0,null,"%","","","","","",false,"unit_mismatch","abstract","The elastic modulus of the scaffold decreases by 96%–93% and strength reduction 96%–91%, compared with titanium alloy dense metals structure."],["oa:W3008242926","Ti-6Al-4V","apparent elastic modulus",0.504,0.39,0.618,null,"GPa","","","","","",false,"out_of_range","abstract","The apparent elastic modulus of the unit-cell-repeated scaffold is 0.39–0.618 GPa, which is close to that of natural bone and stress shielding can be reduced."],["oa:W3008242926","Ti-6Al-4V","Modulus of elasticity (MPa)",10.0885,10.0885,10.0885,null,"GPa","room temperature","","","tensile test","",false,"out_of_range","discussion","Table 5Result data of Tensile Tests of 3D printed titanium alloy dense specimens (Data Average of 18 Specimens)Maximum force (N)Tensile strength (MPa)Lower yield force (N)Lower yield strength (MPa)Elongation at break (%)Section shrinkage (%)Modulus of elasticity (MPa)20,137.51014.319,457.6980.113.1229.8410,088.49"],["oa:W3008242926","Ti-6Al-4V","elastic modulus",10.0,10.0,10.0,null,"GPa","","","","","",false,"out_of_range","discussion","The strength of the material is higher, approaching 1GPa, however, the elastic modulus is lower with the average value of 10GPa, which is close to the mechanical properties of forged titanium alloy (1000 MPa/110GPa)."],["oa:W3008242926","Ti-6Al-4V","elastic modulus",0.39,0.39,0.618,null,"GPa","","","","","",false,"out_of_range","discussion","Compared with the high strength and low elastic modulus of 3D printed dense titanium alloy specimens, the elastic modulus and strength of 3D printed porous titanium alloy decreases by 96% - 93% and 96% - 91% respectively."],["oa:W3008242926","Fine Strut 1.75","Modulus of Elasticity",659.33,null,null,null,"Mpa","","","","compression test","",false,"unit_mismatch","table","Fine Strut 1.75\t8480.09\t77.07\t8405.78\t76.39\t659.33"],["oa:W3008242926","Fine Strut 2.0","Modulus of Elasticity",628.78,null,null,null,"Mpa","","","","compression test","",false,"unit_mismatch","table","Fine Strut 2.0\t8717.44\t80.34\t8632.83\t79.44\t628.78"],["oa:W3008242926","Fine Strut 2.5","Modulus of Elasticity",548.69,null,null,null,"Mpa","","","","compression test","",false,"unit_mismatch","table","Fine Strut 2.5\t4724.88\t43.01\t4444.3\t40.59\t548.69"],["oa:W3008242926","Mid Strut 2.0","Modulus of Elasticity",437.09,null,null,null,"Mpa","","","","compression test","",false,"unit_mismatch","table","Mid Strut 2.0\t3421.05\t30.27\t3254.2\t32.32\t437.09"],["oa:W3008242926","Mid Strut 2.5","Modulus of Elasticity",545.22,null,null,null,"Mpa","","","","compression test","",false,"unit_mismatch","table","Mid Strut 2.5\t5081.16\t47.06\t5004.23\t46.34\t545.22"],["oa:W3008242926","Ti-6Al-4V","Modulus of elasticity (MPa)",10.0885,null,null,null,"GPa","room temperature","as-built SLM","","tensile test","",false,"out_of_range","table","20,137.5\t1014.3\t19,457.6\t980.1\t13.12\t29.84\t10,088.49"],["oa:W3009497865","CP-Ti Grade 4","Young’s modulus",105.0,null,null,null,"GPa","","","","","",false,"","results_discussion",""],["oa:W3009497865","","stiffness",115.5,96.0,135.0,null,"GPa","","","","","",false,"","results_discussion",""],["oa:W3011834519","Ti-6Al-4V","elastic modulus",130.0,114.0,146.0,16.0,"GPa","","","","","",false,"","results","The elastic modulus of the tribolayer was ~ 130 ± 16 GPa while for the UFG region (for wear tracks without tribolayers) it was ~ 148 ± 13 GPa."],["oa:W3011834519","Ti-6Al-4V","elastic modulus",148.0,135.0,161.0,13.0,"GPa","","","","","",false,"","results","The elastic modulus of the tribolayer was ~ 130 ± 16 GPa while for the UFG region (for wear tracks without tribolayers) it was ~ 148 ± 13 GPa."],["oa:W3012256682","Ti-6Al-4V","E",110.0,null,null,null,"GPa","","","","","",false,"","conclusions",""],["oa:W3012256682","Ti-6Al-4V","module d’élasticité isotrope",110.0,null,null,null,"GPa","","","","","",false,"","conclusions",""],["oa:W3012256682","Ti-6Al-4V","E",110.0,null,null,null,"GPa","","","","","",false,"","conclusions",""],["oa:W3012256682","Ti-6Al-4V","module d’Young",110.0,null,null,null,"GPa","","","","","",false,"","conclusions",""],["oa:W3012417314","","nominal Young’s modulus",110.0,null,null,null,"GPa","room temperature","as-built SLM","","nanoindentation","",false,"","results","The yield strength values, σy, of B3067, B3090, B6067, B6090, S3067, and S6067 are 1,121, 1,168, 1,102, 1,151, 1,121, and 1,063 MPa, respectively, and the nominal Young’s modulus of these 3D printed Ti alloys is E = 110 GPa (E* = 109.6 GPa)."],["oa:W3012417314","Ti-6Al-4V","E*",109.6,null,null,null,"GPa","room temperature","as-built SLM","","nanoindentation","",false,"","results","Specifically, for E* MAPE drops to 3.0 ± 3.3% and 2.3 ± 2.4% for raw indentation data and tip radius-corrected data, respectively, and for σy MAPE drops to 5.1 ± 7.0% and 3.9 ± 4.8%, respectively."],["oa:W3012417314","Ti-6Al-4V","E*",110.0,110.0,110.0,null,"GPa","room temperature","as-built SLM","","nanoindentation","",false,"","results","Similar results are shown for indentations made on another 3D printed Ti-6Al-4V alloy (B3090) in for both E* and σy."],["oa:W3013702738","Ti-6Al-4V","Young’s modulus",114.5,107.0,122.0,null,"GPa","","","","","",false,"","methods",""],["oa:W3013746844","Ti-6Al-4V","Young’s Modulus(GPa)",74.0,71.0,77.0,3.0,"GPa","room temperature","as-built SEBAMed","","tensile test","",false,"","table","LED\t228 ± 10\tNA\t74 ± 3\t8 ± 1\t2.7 ± 0"],["oa:W3013746844","Ti-6Al-4V","Young’s Modulus(GPa)",108.0,107.0,109.0,1.0,"GPa","room temperature","as-built SEBAMed","","tensile test","",false,"","table","OED\t765 ± 11\t725 ± 10\t108 ± 1\t31 ± 1\t12 ± 0"],["oa:W3013746844","Ti-6Al-4V","Young’s Modulus(GPa)",116.0,108.0,124.0,8.0,"GPa","room temperature","as-built SEBAMed","","tensile test","",false,"","table","HED\t752 ± 19\t737 ± 3\t116 ± 8\t26 ± 1\t13 ± 1"],["oa:W3013832576","Ti-6Al-4V","Young’s modulus",115.0,null,null,6.0,"GPa","","as-built LPBF","","diffraction-based RS analysis","",false,"","discussion","In fact, Simonelli et al. experimentally obtained a Young’s modulus of 115 ± 6 GPa for Ti-6Al-4V LPBF samples built vertically.[43] Voigt’s scheme in this form is not suited for the calculation of A\u00021 ax in diﬀraction-based RS analysis."],["oa:W3013832576","Ti-6Al-4V","A^(-1)_ax",20.0,null,null,null,"GPa","","","","","",false,"out_of_range","discussion","The A\u00021 ax diﬀerence between conventionally produced and AM Ti-6Al-4V reaches up to 20 GPa (Figure 7)."],["oa:W3014269817","Ti-9Mo-6Nb","elastic modulus",110.0,null,null,null,"GPa","room temperature","homogenized","","ultrasonic method","",false,"","methods","Vickers hardness measurements on the samples were carried out using a Vickers micro-hardness testing machine (Mitutoyo, Japan) with a 0.3N load for 12 s, and elastic modulus measurements were conducted using an ultrasonic method according to an ASTM-E494-95 stan dard [31, 32]."],["oa:W3014269817","Ti-9Mo-6Nb-4Mn","elastic modulus",108.0,null,null,null,"GPa","room temperature","homogenized","","ultrasonic method","",false,"","methods","Vickers hardness measurements on the samples were carried out using a Vickers micro-hardness testing machine (Mitutoyo, Japan) with a 0.3N load for 12 s, and elastic modulus measurements were conducted using an ultrasonic method according to an ASTM-E494-95 stan dard [31, 32]."],["oa:W3014269817","Ti-9Mo-8Mn-6Nb","elastic modulus",106.0,null,null,null,"GPa","room temperature","homogenized","","ultrasonic method","",false,"","methods","Vickers hardness measurements on the samples were carried out using a Vickers micro-hardness testing machine (Mitutoyo, Japan) with a 0.3N load for 12 s, and elastic modulus measurements were conducted using an ultrasonic method according to an ASTM-E494-95 stan dard [31, 32]."],["oa:W3014269817","Ti-12Mn-9Mo-6Nb","elastic modulus",104.0,null,null,null,"GPa","room temperature","homogenized","","ultrasonic method","",false,"","methods","Vickers hardness measurements on the samples were carried out using a Vickers micro-hardness testing machine (Mitutoyo, Japan) with a 0.3N load for 12
