Repository: akhtar07/tisci-explorer

# TiSci Explorer

A read-only, static explorer for **TiSci**, an autonomous research agent for titanium alloys. TiSci reads the
titanium-alloy literature, builds a knowledge graph and a table of measured values, proposes hypotheses where the
graph has gaps, and tests them with DFT (MACE / VASP) and the ICME-lite multiscale chain.

**Live site:** https://akhtar07.github.io/tisci-explorer/

The site has seven sections:

| Section | What it shows |
|---|---|
| Overview | Corpus → graph → facts → hypotheses → verdicts, with the snapshot's counts |
| Worked example | One full loop for W in α-Ti: graph path, hypothesis, novelty check, DFT test, verdict, follow-up, DAMASK |

File: data/facts/elongation.json (part 15 of 38)
false,"","discussion","In addition, comparing mechanical properties of recrystallized and beta annealed coating formed at 1.0 m3/ min nitrogen ﬂow rate, a signiﬁcantly higher elongation to failure was noticed for the sample treated with beta annealing (3.04 ± 0.46%) compared to recrystallization annealing (2.22 ± 0.47%)."],["oa:W2560005331","Ti-6Al-4V","elongation to failure",1.0,1.0,1.0,null,"%","","","","","",false,"","discussion","Coatings deposited by LPPS (Ref 14) stand out with the highest tensile strength above 650 MPa which is close to the bulk material, but the elongation to failure was less than 1%."],["oa:W2560005331","Ti-6Al-4V","elongation to failure",13.0,null,null,null,"%","room temperature","CS-He, HIP","","tensile test","",false,"","discussion","The highest elongation to failure (13%) was obtained for CS-He coating treated by the hot isostatic pressing (HIP), which should have further reduced porosity (Ref 3)."],["oa:W2560005331","Ti-6Al-4V","elongation to failure",4.0,null,null,null,"%","room temperature","HP-WS","","tensile test","",false,"","discussion","The Ti-6Al-4V deposits by HP-WS exhibited a lower level of elongation to failure as compared to CS-He-sprayed and HIPed coatings."],["oa:W2560005331","Ti-6Al-4V","elongation",4.0,null,null,null,"%","room temperature","post-spray heat treatment","","tensile test","",false,"","conclusions","It was found that Ti-6Al-4V coatings strength at the level similar to bulk material and elongation up to 4% can be recovered by post-spray heat treatment."],["oa:W2560123970","SLM Ti6-Al-4V","ductility",0.0,null,null,null,"","","as-built SLM","martensitic α'","","",false,"unit_missing","abstract","Significant concern exists about SLM Ti6-Al-4V’s achievable ductility attributed to its martensitic (α’) phase."],["oa:W2560965681","Ti-6Al-7Nb","δ",9.0,null,null,null,"%","","","","","",false,"","results_discussion",""],["oa:W2560965681","Ti-6Al-7Nb","elongation",12.0,null,null,null,"%","","","","","",false,"","results_discussion",""],["oa:W2563530773","Ti-6Al-4V","fracture strain",60.0,null,null,null,"%","room temperature","as-built","","tensile test","",false,"","methods",""],["oa:W2563530773","Ti-6Al-4V","plastic deformation",60.0,null,null,null,"%","room temperature","as-built","","tensile test","",false,"","methods",""],["oa:W2563530773","Ti-6Al-4V","fractures at approximately 35%",35.0,null,null,null,"%","-50 °C","plate 4","","","",false,"","methods",""],["oa:W2563530773","Ti-6Al-4V","failure strains are significantly decrease at and above 1.0s−1",0.0,null,null,null,"","","plate 4","","","",false,"unit_missing","methods",""],["oa:W2563530773","Ti-6Al-4V","failure strains are decreasing in compression, especially at and above 1500s−1",0.0,null,null,null,"","","plate 4","","","",false,"unit_missing","methods",""],["oa:W2563530773","Ti-6Al-4V","failure strain reduces dramatically at strain rates higher than 1.0s−1",0.0,null,null,null,"","","plate 4","","","",false,"unit_missing","methods",""],["oa:W2563530773","Ti-6Al-4V","significant increases in ductility from 25◦C to 200◦C and from 400◦C to 600◦C",0.0,null,null,null,"","","plate 4","","","",false,"unit_missing","methods",""],["oa:W2563530773","Ti-6Al-4V","failure strain",1.0,null,null,null,"","room temperature","","","","1.0s−1",false,"unit_missing","methods",""],["oa:W2563530773","Ti-6Al-4V","engineering failure strain",0.21,null,null,null,"","room temperature","as-built","","tensile test","1.0 × 10−2 s−1",false,"unit_missing","conclusions",""],["oa:W2563530773","Ti-6Al-4V","failure strain",0.14,null,null,null,"","room temperature","as-built","","tensile test","1.0 × 10−2 s−1",false,"unit_missing","conclusions",""],["oa:W2563530773","Ti-6Al-4V","failure strain",0.13,null,null,null,"","room temperature","as-built","","tensile test","1.0 × 10−2 s−1",false,"unit_missing","conclusions",""],["oa:W2563530773","Ti-6Al-4V","failure strain",0.33,null,null,null,"","room temperature","","","tensile test","",false,"unit_missing","conclusions",""],["oa:W2563530773","Ti-6Al-4V","failure strain",0.17,null,null,null,"","room temperature","","","tensile test","",false,"unit_missing","conclusions",""],["oa:W2563530773","Ti-6Al-4V","failure strain",0.119,null,null,null,"","room temperature","","","tensile test","",false,"unit_missing","conclusions",""],["oa:W2563530773","Ti-6Al-4V","failure strain",0.079,null,null,null,"","room temperature","","","tensile test","",false,"unit_missing","conclusions",""],["oa:W2567377920","CP-Ti Grade 2","ductility",0.0,null,null,null,"","room temperature","","","three-point bend test","",false,"unit_missing","discussion",""],["oa:W2568147211","Ti-6Al-4V","elongation",9.0,8.0,10.0,null,"%","room temperature","as-built SLM","","tensile test","",false,"","abstract","Results indicated that the bone plate has a hardness of HV1 360–HV1 390, an ultimate tensile strength of 1000–1100 MPa, yield strength of 900–950 MPa, and an elongation of 8%–10%."],["oa:W2568147211","Ti-6Al-4V","elongation",9.0,8.0,10.0,null,"%","","heat-treated","","","",false,"","results_discussion","The ultimate tensile strength, yield strength, and elongation of the 3D-printed part following heat treatment were measured to be 1000–1100 MPa, 900–950 MPa and 8%–10%, respectively, thus satisfying the mechanical requirements of conventional titanium alloy []."],["oa:W2568147211","Ti-6Al-4V","elongation",9.0,8.0,10.0,null,"%","","heat-treated","","","",false,"","conclusions","Following heat treatment the plate had a hardness of HV1 360–390, an ultimate tensile strength of 1000–1100 MPa, yield strength of 900–950 MPa, and an elongation of 8%–10%, thus satisfying operating requirements.The customized bone plate was used in a clinical operation."],["oa:W2568147211","3D printing","Elongation (%)",6.43,null,null,0.03,"%","","before heat treatment","","","",false,"","table","3D printing (before heat treatment)\t1288.70 ± 6.44\t1063.99 ± 5.32\t6.43 ± 0.03\t373 ± 1.9"],["oa:W2568147211","3D printing","Elongation (%)",8.11,null,null,0.04,"%","","after heat treatment","","","",false,"","table","3D printing (after heat treatment)\t1081.42 ± 5.41\t925.26 ± 4.63\t8.11 ± 0.04\t367 ± 1.9"],["oa:W2568147211","standard cast part","Elongation (%)",6.0,null,null,null,"%","","","","","",false,"","table","standard cast part []\t>895\t>825\t>6\t320"],["oa:W2568355914","core-shell Ti-N","fracture plasticity",12.0,null,null,null,"%","room temperature","SPSed","","compressive test","",false,"","results_discussion","The SPSed core-shell Ti-N alloy has enhanced σ​s of 1.1 GPa with moderate fracture plasticity εf of 12%."],["oa:W2568355914","core-shell Ti-N","εf",12.0,null,null,null,"%","room temperature","SPSed, annealed at 1000 °C","","compressive test","",false,"","results_discussion","After annealing at 1000 °C, the σ​s was further increased to 1.4 GPa, and the εf was still remained at 12%."],["oa:W2568355914","core-shell Ti-N","εf",12.0,null,null,null,"%","room temperature","annealed at 1300 °C","","compressive test","",false,"","results_discussion","With further increasing T up to 1300 °C, the Ti-N alloys exhibit reduced σ​s and unchanged εf."],["oa:W2568355914","Ti-N","εf",2.8,2.8,2.8,null,"%","room temperature","annealed at 1500 °C","","","",false,"","results_discussion","The Ti-N alloy annealed at 1500 °C has significantly reduced εf of 2.8% accompanied with σ​s of 0.9 GPa."],["oa:W2568355914","Ti-base nanostructure-dendrite composites","εf",14.5,14.5,14.5,null,"%","","","","","",false,"","results_discussion","The mechanical performances are comparable to the Ti-base nanostructure-dendrite composites, which exhibited a compression σs of 1.31 GPa and εf of 14.5%14."],["oa:W2568355914","CP-Ti Grade 2","εf",10.0,10.0,10.0,null,"%","","","bimodal","","",false,"","results_discussion","In literature, several investigations have shown that high compression σs of 1.35 GPa and εf approaching 10% were obtained in a CP-Ti with 1.34 wt.% O and 0.3 wt.% N, which was believed to stem from non-equilibrium GB configuration and the bimodal grain structure26."],["oa:W2568355914","Ti-N","plasticity",12.0,12.0,12.0,null,"%","room temperature","","","","",false,"","results_discussion","The compacts exhibit substantially enhanced yield strength of 1.4 GPa together with apparent plasticity of 12% as well as high thermal stability of 1100 °C."],["oa:W2576164544","Ti-6Al-4V","Elongation at break",19.2,null,null,0.6,"%","room temperature","as-received","","tensile test","",false,"","methods","Modulus of elasticity, E 110.9 ± 0.5 GPa Yield strength, Rp0.2 995.3 ± 9.5 MPa Ultimate tensile strength, Rm 1039.2 ± 11.4 MPa Elongation at break, A 19.2 ± 0.6% Note: Average values with standard deviation of three tested specimens."],["oa:W2576164544","Ti-6Al-4V","ductility",5.5,null,null,null,"%","","annealed at high temperatures","coarse lamellar","","",true,"","discussion","A coarse lamellar structure with lower density of defects after annealing at high temperatures has lower strength and higher ductility than martensitic morphology [6, 45, 46]."],["oa:W2580021832","","total elongation (A5)",5.0,null,null,null,"×diameter","","","","","",false,"unit_mismatch","results_discussion","Total elongation (A5 elongation \u0016 length of active part of the specimens equals 5× diameter)."],["oa:W2580021832","","total plastic elongation",0.0,null,null,null,"","","","","","",false,"unit_missing","results_discussion","Figure 2 summarizes the total plastic elongation."],["oa:W2580197674","Ti44Al6Nb1Cr2V","strain",11.64,null,null,null,"%","room temperature","","","compressive test","",false,"","results","www.nature.com/scientificreports/ 7 Scientific Reports | 7:41463 | DOI: 10.1038/srep41463 the Ti44Al6Nb1Cr2V alloy shows poor compressive properties, and the yield strength, compressive strength and strain are only 425 MPa, 1741 MPa and 11.64%, respectively."],["oa:W2580197674","Ti44Al6Nb1Cr2V","compressive strain",19.02,null,null,null,"%","room temperature","ultrasonic vibration for 60 s","","compressive test","",false,"","results","After ultrasonic vibration for 60 s, the yield strength is increased to 1198 MPa added by 181.88%, the compressive strength reaches up to 2167 MPa enhanced by 24.47% and the compressive strain is improved to 19.02% enlarged by 63.4%."],["oa:W2580197674","TiAl","compressive strain",63.4,null,null,null,"%","atmospheric temperature","","","compression test","10−4 s−1",false,"","conclusions","As the increasing of ultrasonic vibration time, the microhardness, yield strength and compressive strain are gradually increased by 23.72%, 181.88% and 63.4% due to the fine grain strengthening, while the compressive strength is improved by 24.47% contributed by solution strengthening and the compressive strength retains almost constant as the ultrasonic vibration time."],["oa:W2584257649","","21%EL",21.0,null,null,null,"%","","globularized","equiaxed α","","",false,"","results_discussion","The bi-modal microstructures exhibited the greatest tensile strength, approximately 1100 MPa, while the globularized samples had the greatest ductility, exceeding 21%EL and 45%RA."],["oa:W2586530091","Ti-6Al-4V","Elongation",70.0,null,null,null,"%","","as-built","","tensile test","",false,"","conclusions",""],["oa:W2586530091","Ti-6Al-4V","elongation",0.0,null,null,null,"","","as-built","","","",false,"unit_missing","conclusions",""],["oa:W2586530091","Ti-6Al-4V","elongation",0.0,null,null,null,"","","HIP","","","",false,"unit_missing","conclusions",""],["oa:W2586590993","Ti-6Al-4V","elongation",19.0,null,null,null,"%","","","","","",false,"","results_discussion","Meanwhile, the elongation and reduction of area are 19% and 51.7%, respectively."],["oa:W2586590993","Ti-6Al-4V","elongation",22.0,null,null,null,"%","","","","","",false,"","results_discussion","In contrast, the elongation and area reduction obtained from the untreated sample are 22% and 41.7%, respectively."],["oa:W2587991657","Ti-20Cr","elongation values",0.0,null,null,null,"","","","","","",false,"unit_missing","discussion","Moreover, the addition of 15 or 20 mass% chromium to titanium, which is in the range of hypereutectoid composition, resulted in sufficient elongation values and high yield- and tensile- strengths because the eutectoid composition is approximately 13.5 mass% []."],["oa:W2588406726","Ti-Mo-Nb-Sn","elongation",0.0,null,null,null,"","","","","","",false,"unit_missing","results_discussion","From Table 2, it can be noted that with alloying additions of Sn and Nb in Ti-Mo system, the yield stress, the ultimate compressive stress and elongation increased while lower Young’s modulus"],["oa:W2591439218","Ti-26Nb","plastic deformation",3.0,null,null,null,"%","room temperature","CR/573K-0.6ks/WQ","hyperdeformed β phase + stress-induced martensite α'' + many crystal defects","tensile test","",false,"","results_discussion",""],["oa:W2591439218","Ti-26Nb","sudden break at low macroscopic strain",3.0,null,null,null,"%","room temperature","CR/573K-7.2ks/WQ","hyperdeformed β phase + (α + ω) nanoprecipitates","tensile test","",false,"","results_discussion",""],["oa:W2591439218","Ti-26Nb","recoverable tensile strain",2.0,null,null,null,"%","","ST","single β phase","quasi-static tensile test","",false,"","conclusions",""],["oa:W2591439218","Ti-26Nb","strain amplitude",2.6,null,null,null,"%","","CR/573K‐7.2ks/WQ","intragranular (ω+α)","quasi-static tensile test","",false,"","conclusions",""],["oa:W2591487219","Ti-6Al-4V","elongations",7.0,6.0,8.0,null,"%","room temperature","","","tensile test","",false,"","conclusions",""],["oa:W2598696997","Ti-6Al-4V","elongation to fracture",9.1,null,null,null,"%","room temperature","F4 (1100°C/4min)","","tensile test","",false,"","conclusions",""],["oa:W2598696997","Ti-6Al-4V","elongation to fracture",10.3,null,null,null,"%","room temperature","F6 (1200°C/4min)","","tensile test","",false,"","conclusions",""],["oa:W2598696997","Ti-6Al-4V","elongation to fracture",11.0,null,null,null,"%","room temperature","F10 (recrystallization annealed)","","tensile test","",false,"","conclusions",""],["oa:W2598696997","","elongation to fracture",16.5,10.0,23.0,null,"%","","","","","",false,"","conclusions",""],["oa:W2598696997","Ti-6Al-4V","ductility",0.0,null,null,null,"","","","","","",false,"unit_missing","conclusions",""],["oa:W2598696997","Ti-6Al-4V","elongation to fracture",9.5,5.0,14.0,null,"%","room temperature","sintered","","tensile test","",false,"","conclusions",""],["oa:W2598696997","","elongation to fracture",5.75,4.5,7.0,null,"%","room temperature","as-consolidated","","tensile test","",false,"","conclusions",""],["oa:W2598696997","Ti-6Al-4V","elongation to fracture",13.0,10.0,16.0,null,"%","room temperature","recrystallization annealing after thermomechanical processing","","tensile test","",false,"","conclusions",""],["oa:W2598696997","Ti5Fe-c","ductility",9.25,7.0,11.5,null,"%","","as-extruded","","","",false,"","conclusions",""],["oa:W2598696997","Ti5SS","ductility",9.25,7.0,11.5,null,"%","","as-extruded","","","",false,"","conclusions",""],["oa:W2598696997","Ti-6Al-4V","elongation to fracture",17.5,12.0,23.0,null,"%","","recrystallization annealing","basketweave","","",false,"","conclusions",""],["oa:W2601500303","Ti-6Al-4V","elongation at break",6.0,5.0,7.0,null,"%","room temperature","as-built SLM","","tensile test","",false,"","methods","After LBM fabrication, Ti6Al4V could reach an elongation at break of 5–7%."],["oa:W2601999328","Ti-6Al-4V","elongation",7.0,7.0,7.0,null,"%","room temperature","as-built DMLM","","tensile test","",false,"","discussion",""],["oa:W2601999328","Ti-6Al-4V","elongation",3.0,3.0,3.0,null,"%","room temperature","as-built EBM","","tensile test","",false,"","discussion",""],["oa:W2602415897","CP-Ti Grade 2","elongation",14.7,null,null,null,"%","","","","tensile test","",false,"","results_discussion",""],["oa:W2602415897","CP-Ti Grade 2","elongation",18.9,null,null,null,"%","","","","tensile test","",false,"","results_discussion",""],["oa:W2602415897","CP-Ti Grade 2","elongation",14.7,null,null,null,"%","room temperature","","","tensile test","",false,"","results_discussion",""],["oa:W2602415897","CP-Ti Grade 2","elongation",18.9,null,null,null,"%","room temperature","","","tensile test","",false,"","results_discussion",""],["oa:W2602415897","Ti-6Al-4V","Elongation",7.8,null,null,null,"%","","annealed","","","",false,"","results_discussion",""],["oa:W2602415897","Ti-6Al-4V","Elongation",11.5,null,null,null,"%","","annealed","","","",false,"","results_discussion",""],["oa:W2603700293","Ti-5-5-5-3","Strain",1.0,1.0,1.0,0.0,"%","room temperature","","","tensile test","",false,"","results_discussion",""],["oa:W2603700293","Ti-5-5-5-3","Strain",0.8,0.8,0.8,0.0,"%","room temperature","","","compression test","",false,"","results_discussion",""],["oa:W2605193038","CP-Ti Grade 2","alongamento",30.0,20.0,40.0,null,"%","","","","","",false,"","abstract",""],["oa:W2605193038","CP-Ti Grade 2","εf",0.75,0.52,0.98,null,"","","CR","","","",false,"unit_missing","abstract",""],["oa:W2605193038","CP-Ti Grade 2","εf",0.7,0.52,0.98,null,"","","nitretado","","","",false,"unit_missing","abstract",""],["oa:W2605193038","CP-Ti Grade 2","deformação correspondente à fratura",0.868,null,null,null,"","","CR","","","",false,"unit_missing","abstract",""],["oa:W2605193038","CP-Ti Grade 2","deformação final",0.584,null,null,null,"","","nitretado","","","",false,"unit_missing","abstract",""],["oa:W2606151666","TiB2/TA15 composite","tensile elongation",0.0,null,null,null,"","room temperature","as-sintered","","tensile test","5.5 × 10−4 s−1",false,"unit_missing","abstract","Therefore, compared to the monolithic TA15 alloy fabricated by the same process, the tensile strength of the composites increased, and the tensile elongation decreased."],["oa:W2606151666","TA15 + 2.5 vol % TiBw","plasticity",0.29,null,null,null,"","","as-sintered","","","",false,"unit_missing","results_discussion","When a small amount of whiskers (2.5 vol % TiBw) are added into the TA15 matrix alloy, the strength and the hardness are only slightly increased (7% and 9%), but the plasticity is greatly reduced (only 29% of the TA15 alloy)."],["oa:W2606151666","TA15 + 2.5 vol % TiBw","plasticity",0.29,null,null,null,"","","as-sintered","","","",false,"unit_missing","results_discussion","However, the dimples are smaller and shallower than those of monolithic TA15 (a), suggesting low plastic deformations of the matrix before rupture and poor ductility of the composites."],["oa:W2606616468","","uniform tensile elongation",800.0,null,800.0,null,"nm","","","equiaxed α","","",false,"unit_mismatch","abstract",""],["oa:W2606616468","","Elong.",9.0,null,null,1.0,"%","room temperature","UFG1","equiaxed α","tensile test","",false,"","results",""],["oa:W2606616468","","Elong.",16.0,null,null,0.3,"%","room temperature","UFG2","equiaxed α","tensile test","",false,"","results",""],["oa:W2606616468","","Uniform elong.",1.7,null,null,0.3,"%","room temperature","UFG1","equiaxed α","tensile test","",false,"","results",""],["oa:W2606616468","","Uniform elong.",9.0,null,null,0.2,"%","room temperature","UFG2","equiaxed α","tensile test","",false,"","results",""],["oa:W2606616468","","Elong.",17.0,null,null,1.0,"%","room temperature","as-received","","tensile test","",false,"","results",""],["oa:W2606616468","","Uniform elong.",8.5,null,null,0.2,"%","room temperature","as-received","","tensile test","",false,"","results",""],["oa:W2606616468","Ti-6Al-4V","uniform elongation",8.0,null,null,null,"%","","CG","","","",false,"","results",""],["oa:W2606616468","Ti-6Al-4V","uniform elongation",2.0,null,null,null,"%","","UFG1","","","",false,"","results",""],["oa:W2606616468","Ti-6Al-4V","uniform elongation",1.7,null,null,null,"%","","UFG1","","","",false,"","discussion",""],["oa:W2606616468","UFG Ti-6Al-4V","uniform elongation value",9.0,null,null,null,"%","","UFG2 state","equiaxed α","","",false,"","discussion",""],["oa:W2606616468","UFG Ti-6Al-4V","total elongation",1.7,null,null,null,"%","","UFG2 state","","","",false,"","discussion",""],["oa:W2606616468","Ti-6Al-4V","uniform elongation (from 1.7 to 8%)",8.0,1.7,8.0,null,"%","","warm isothermal upsetting after SPD processing","","","",false,"","discussion",""],["oa:W2606616468","","elongation",17.0,null,null,null,"%","","","","","",false,"","conclusions",""],["oa:W2606616468","","elongation",8.0,null,null,null,"%","","","","","",false,"","conclusions",""],["oa:W2606616468","","uniform elongation",9.0,null,null,null,"%","","","","","",false,"","conclusions",""],["oa:W2606616468","","uniform elongation",1.7,null,null,null,"%","","","","","",false,"","conclusions",""],["oa:W2606616468","","total and uniform elongation",0.8,null,null,null,"","","isothermal upsetting","equiaxed α","","",false,"unit_missing","conclusions",""],["oa:W2613054462","Ti-6Al-4V","fracture elongation",6.0,6.0,6.0,null,"%","","stress relief annealed","","","",false,"","results_discussion","In the case of fracture elongation, the values for both X and 111 orientations meet the requirements of 6% specified in [] for class F components."],["oa:W2613054462","Ti-6Al-4V","fracture elongation",6.0,6.0,6.0,null,"%","","stress relief annealed","","","",false,"","results_discussion","In the case of fracture elongation, the values for both X and 111 orientations meet the requirements of 6% specified in [] for class F components."],["oa:W2613054462","Ti-6Al-4V","fracture elongation",0.0,0.0,0.0,null,"%","","stress relief annealed","","","",false,"","results_discussion","However the samples built in the Z orientation present fracture elongation values significantly lower than in the other orientations and are below the threshold given in ASTM F2924 []."],["oa:W2613054462","Ti-6Al-4V","elongation results",10.0,10.0,10.0,null,"%","","stress relief annealed","","","",false,"","results_discussion","The non-contaminated test specimens in the Z orientation show the highest elongation results with above 10%."],["oa:W2613054462","Ti-6Al-4V","elongation at rupture",4.0,4.0,4.0,null,"%","","stress relief annealed","","","",false,"","results_discussion","Their contaminated counterparts show the lowest elongation at rupture with 4%."],["oa:W2613054462","Ti-6Al-4V","Fracture Elongation [%] ± SD",7.5,null,null,1.0,"%","room temperature","stress relief annealed (670 °C, 5 h)","","tensile test","",false,"","table","X\t1092 ± 12\t1168 ± 12\t7.5 ± 1"],["oa:W2613054462","Ti-6Al-4V","Fracture Elongation [%] ± SD",8.3,null,null,0.7,"%","room temperature","stress relief annealed (670 °C, 5 h)","","tensile test","",false,"","table","111\t1134 ± 6\t1192 ± 6\t8.3 ± 0.7"],["oa:W2613054462","Ti-6Al-4V","Fracture Elongation [%] ± SD",2.9,null,null,0.5,"%","room temperature","stress relief annealed (670 °C, 5 h)","","tensile test","",false,"","table","Z\t1100 ± 56\t1186 ± 45\t2.9 ± 0.5"],["oa:W2613967455","","total tensile ductility",4.0,null,null,null,"%","room temperature","","","tensile test","5 × 10−4 s−1",false,"","results","On average, the total tensile ductility of the current MGMCs reaches about 4%."],["oa:W2613967455","Ti43Zr32Ni6Ta5Be14","plastic strain",4.0,null,null,null,"%","room temperature","as-built","","tensile test","",false,"","conclusions","In summary, the in-situ metallic glass matrix composite (MGMC) Ti43Zr32Ni6Ta5Be14 (at %) displays an excellent mechanical performance upon tension at room temperature, achieving a high tensile strength of ~1470 MPa and a plastic strain of ~4%."],["oa:W2624071766","Ti-6Al-4V","Ap (%)",14.0,14.0,14.0,null,"%","","recozido","","","",false,"","abstract",""],["oa:W2624071766","Ti-6Al-4V","30%",30.0,null,null,null,"%","600 °C","as-built","Widmanstätten","tensile test","",false,"","abstract",""],["oa:W2624071766","Ti-6Al-4V","23%",23.0,null,null,null,"%","600 °C","plasma nitrided","Widmanstätten","tensile test","",false,"","abstract",""],["oa:W2628243383","Ti-12Mo","uniform elongation",0.35,null,null,null,"","room temperature","as-quenched","","tensile test","",false,"unit_missing","methods",""],["oa:W2628243383","Ti-12Mo","uniform elongation",0.35,null,null,null,"","","as-quenched","","","",false,"unit_missing","conclusions",""],["oa:W2653296784","T50A","elongation",0.0,null,null,null,"","","","","","",false,"unit_missing","methods",""],["oa:W2653296784","T50A","elongation",0.0,null,null,null,"","","","","","",false,"unit_missing","methods",""],["oa:W2653296784","TA6V-21S","elongation",0.0,null,null,null,"","","","","","",false,"unit_missing","methods",""],["oa:W2653296784","TA6V-21S","elongation to rupture",0.0,null,null,null,"","","","","","",false,"unit_missing","methods",""],["oa:W2674700728","CP-Ti Grade 2","L_P1",0.0,null,null,null,"%","","","","","",false,"","results",""],["oa:W2721654557","","13.3%",13.3,null,null,null,"%","","initial","","simulated engineering stress-strain curves","",true,"","abstract",""],["oa:W2721654557","","13.3%",13.3,null,null,null,"%","","Rku10","","simulated engineering stress-strain curves","",true,"","abstract",""],["oa:W2721654557","","13.3%",13.3,null,null,null,"%","","Rku20","","simulated engineering stress-strain curves","",true,"","abstract",""],["oa:W2721654557","","13.3%",13.3,null,null,null,"%","","Rku30","","simulated engineering stress-strain curves","",true,"","abstract",""],["oa:W2727920394","Ti-5Al-5Mo-5V-3Cr","Elongation (%)",20.0,null,null,null,"%","","aged at 500°C","","tensile test","",false,"","conclusions",""],["oa:W2727920394","Ti-5Al-5Mo-5V-3Cr","Elongation (%)",10.0,null,null,null,"%","","aged at 600°C","","tensile test","",false,"","conclusions",""],["oa:W2731582412","Ti-6Al-4V","elongation at failure",9.05,7.6,10.5,null,"%","room temperature","as-built","","tensile test","",false,"","results_discussion","The ultimate tensile strength of the tensile specimens ranges from 883 MPa to 940 MPa, yield strength ranges from 800 MPa to 826 MPa, and elongation at failure ranges from 7.6% to 10.5%."],["oa:W2731582412","Ti-6Al-4V","elongation at failure",8.0,null,null,null,"%","","as-built WAAM, WMP 7 mm","","","",false,"","results_discussion","Hence, in the current investigation, the quality of WAAM components manufactured with WMP of 7 mm and 10 mm fulfill at least the minimum requirements for cast Ti-6Al-4V material (elongation at failure of 8% and UTS of 860 MPa, ASTM F1108 [])."],["oa:W2731582412","Ti-6Al-4V","elongation at failure",8.0,null,null,null,"%","","as-built WAAM, WMP 10 mm","","","",false,"","results_discussion","Hence, in the current investigation, the quality of WAAM components manufactured with WMP of 7 mm and 10 mm fulfill at least the minimum requirements for cast Ti-6Al-4V material (elongation at failure of 8% and UTS of 860 MPa, ASTM F1108 [])."],["oa:W2731582412","Ti-6Al-4V","elongation at failure",10.0,null,null,null,"%","","as-built WAAM, WMP 7 mm","","","",false,"","results_discussion","However, only the components manufactured with WMP of 7 mm can meet the requirements for wrought Ti-6Al-4V material (10% and 930 MPa, ASTM F1472 [])."],["oa:W2731582412","Ti-6Al-4V","very poor elongation performance",0.0,null,null,null,"","","as-built WAAM, WMP 22 mm","coarse α plate","","",false,"unit_missing","conclusions","Typically, when WMP reaches 22 mm, a very poor strength and elongation performance was observed, because of the much coarser α-lath within larger prior β grains at this time."],["oa:W2734909461","Ti-6Al-4V","Alongamento (%)",8.0,null,null,null,"%","","","","","",false,"","abstract",""],["oa:W2737047317","I-casted HT BMG","plastic deformation",7.0,null,null,null,"%","room temperature","","","uniaxial compressive test","5×10–4·s–1",false,"","results_discussion","Strain-stress curve of the I-casted HT BMG clearly exhibits a higher compressive strength for 1990MPa, lower elastic modulus for 94 GPa and plastic deformation for 7% in longitudinal Fig. 1."],["oa:W2737047317","Ti-based BMG","plastic deformation",7.0,null,null,null,"%","","","","","",false,"","conclusions","It summarizes as following: (1) The Ti-based BMG has compressive strength for 1990MPa, elastic modulus for 94 GPa and plastic deformation for 7% in longitudinal variation."],["oa:W2739032862","Ti-6Al-4V","Elongation at break",14.0,null,null,null,"%","","","","","",false,"","table","Elongation at break\t14%"],["oa:W2739495134","Ti-6Al-4V","elongation",17.0,null,null,null,"%","room temperature","annealed","","tensile test","",false,"","results_discussion","The elongation of original TC4 sheet (Specimens A) is 17.0%, the tensile strength is 1120 MPa."],["oa:W2739495134","Ti-6Al-4V","elongation",5.5,null,null,null,"%","room temperature","pre-strained 10%","","tensile test","",false,"","results_discussion","By contrast, pre-strain specimens E only has 5.5% elongation owing to the deformation damage, but deformation hardening leads to a slight increase in strength of up to 1150 MPa."],["oa:W2739495134","Ti-6Al-4V","elongation",20.5,null,null,null,"%","room temperature","electropulsed","acicular","tensile test","",false,"","results_discussion","After the electropulsing, the elongation of specimens B increases to 20.5%, increasing by 20.6% compared with the original specimens A, but the tensile strength decreases slightly from 1120 MPa to 1075 MPa (decreasing by 4.0%)."],["oa:W2739495134","Ti-6Al-4V","elongation",23.0,null,null,null,"%","room temperature","pre-strained 10% + electropulsed","acicular","tensile test","",false,"","results_discussion","For pre-strained specimens C, the electropulsing increases further its elongation up to 23% (increasing by 35.3% relative to specimens A), which means that the damage by pre-strain in titanium alloys was healed completely."],["oa:W2739495134","Ti-6Al-4V","elongation",4.0,null,null,null,"%","room temperature","heat treated","","tensile test","",false,"","results_discussion","In stark contrast, after heat treatment, the tensile strength of pre-stained TC4 (specimens D) decreases to 920 MPa, the elongation decreases to 4.0%, which means that the damage is not healed and the mechanical properties are degraded by long time heating."],["oa:W2742544827","Ti-6Al-4V","elongation to fracture",583.0,null,null,null,"%","","","","","10^-3 s^-1",false,"out_of_range","results_discussion",""],["oa:W2742544827","Ti-6Al-4V","elongation to fracture",583.0,null,null,null,"%","700 °C","","","","10^-3 s^-1",false,"out_of_range","results_discussion",""],["oa:W2743291032","CP-Ti Grade 2","alongamento",30.0,20.0,40.0,null,"%","","","","","",false,"","abstract",""],["oa:W2743715478","","elongation to fracture",380.0,null,null,null,"%","175°C","","","tensile test","10−4 s−1",false,"out_of_range","results","However, the samples tested at 175°C exhibited surprisingly the highest elongation to fracture ≈ 380% (true strain ε ≈ 157%)."],["oa:W2745164796","","elongation",54.5,null,null,null,"%","room temperature","annealed at 600 °C for 10 min","","tensile test","",false,"","results","The yield strength, tensile strength, and elongation of the TA36 specimen are 120 MPa, 217 MPa, and 54.5%, respectively, which are improved from those of the TA33 specimen."],["oa:W2745164796","A61","strain",49.0,null,null,null,"%","room temperature","","","tensile test","",false,"","results","After the first interfacial delamination, the A61 specimen is deformed further to the strain of 38%, at which the second rapid stress drop occurs (Fig. 3(d)), and then reaches the fracture strain of 49%."],["oa:W2745164796","TA63","strain",17.0,null,null,null,"%","room temperature","","","tensile test","",false,"","results","In the TA63 specimen, the interfacial delamination starts at the low strain of 12%, which results in the early fracture at the strain of 17% (Fig. 8(b))."],["oa:W2745164796","TA33","strain",35.0,null,null,null,"%","room temperature","","","tensile test","",false,"","discussion","According to the DIC results of the tensioned TA33 specimen (Fig. 4(a)), the homogeneous deformation occurs while the strain increases continuously to 15%, and the necking, cracking, and interfacial delamination appear sequentially at the strains of 15%, 22%, and 31%, respectively."],["oa:W2745164796","TA43","strains",41.0,null,null,null,"%","","","","","",false,"","discussion","In the TA43 and TA53 specimens, the cracking does not occur, but the interfacial delamination occurs at the strains of 41% and 29%, respectively, after which the TA43 and TA53 specimens are also useless."],["oa:W2745164796","TA53","strains",29.0,null,null,null,"%","","","","","",false,"","discussion","In the TA43 and TA53 specimens, the cracking does not occur, but the interfacial delamination occurs at the strains of 41% and 29%, respectively, after which the TA43 and TA53 specimens are also useless."],["oa:W2745164796","TA36","effective ductility",0.0,null,null,null,"","","","","","",false,"unit_missing","discussion","The effective ductility, i.e., the strain at the cracking point or interfacial delamination point, is highest in the TA36 specimen, and decreases in the order of TA43, TA56, TA41, TA53, TA51, TA46, TA33, and as-cast specimens (Table 1)."],["oa:W2745164796","TA43","effective ductility",0.0,null,null,null,"","","","","","",false,"unit_missing","discussion","The effective ductility, i.e., the strain at the cracking point or interfacial delamination point, is highest in the TA36 specimen, and decreases in the order of TA43, TA56, TA41, TA53, TA51, TA46, TA33, and as-cast specimens (Table 1)."],["oa:W2745164796","TA56","effective ductility",0.0,null,null,null,"","","","","","",false,"unit_missing","discussion","The effective ductility, i.e., the strain at the cracking point or interfacial delamination point, is highest in the TA36 specimen, and decreases in the order of TA43, TA56, TA41, TA53, TA51, TA46, TA33, and as-cast specimens (Table 1)."],["oa:W2745164796","TA41","effective ductility",0.0,null,null,null,"","","","","","",false,"unit_missing","discussion","The effective ductility, i.e., the strain at the cracking point or interfacial delamination point, is highest in the TA36 specimen, and decreases in the order of TA43, TA56, TA41, TA53, TA51, TA46, TA33, and as-cast specimens (Table 1)."],["oa:W2745164796","TA53","effective ductility",0.0,null,null,null,"","","","","","",false,"unit_missing","discussion","The effective ductility, i.e., the strain at the cracking point or interfacial delamination point, is highest in the TA36 specimen, and decreases in the order of TA43, TA56, TA41, TA53, TA51, TA46, TA33, and as-cast specimens (Table 1)."],["oa:W2745164796","TA51","effective ductility",0.0,null,null,null,"","","","","","",false,"unit_missing","discussion","The effective ductility, i.e., the strain at the cracking point or interfacial delamination point, is highest in the TA36 specimen, and decreases in the order of TA43, TA56, TA41, TA53, TA51, TA46, TA33, and as-cast specimens (Table 1)."],["oa:W2745164796","TA46","effective ductility",0.0,null,null,null,"","","","","","",false,"unit_missing","discussion","The effective ductility, i.e., the strain at the cracking point or interfacial delamination point, is highest in the TA36 specimen, and decreases in the order of TA43, TA56, TA41, TA53, TA51, TA46, TA33, and as-cast specimens (Table 1)."],["oa:W2745164796","TA33","effective ductility",0.0,null,null,null,"","","","","","",false,"unit_missing","discussion","The effective ductility, i.e., the strain at the cracking point or interfacial delamination point, is highest in the TA36 specimen, and decreases in the order of TA43, TA56, TA41, TA53, TA51, TA46, TA33, and as-cast specimens (Table 1)."],["oa:W2745164796","as-cast","effective ductility",0.0,null,null,null,"","","","","","",false,"unit_missing","discussion","The effective ductility, i.e., the strain at the cracking point or interfacial delamination point, is highest in the TA36 specimen, and decreases in the order of TA43, TA56, TA41, TA53, TA51, TA46, TA33, and as-cast specimens (Table 1)."],["oa:W2745164796","TA36","ductility",29.5,28.0,31.0,null,"%","room temperature","500 °C-annealed","","tensile test","",false,"","discussion","The 500 °C-annealed specimens show the lower yield strength (115~118 MPa), higher tensile strength (221~229 MPa), and lower ductility (28~31%) than the TA36 or TA43 specimen."],["oa:W2745164796","TA36","effective ductility",43.4,43.4,43.4,null,"%","room temperature","","","tensile test","",false,"","discussion","In addition, the effective ductility of the TA36 and TA43 specimens (43.4% and 40.5%, respectively) is much higher than that of 5052-O Al alloy (25%)28 or pure Ti (25%)31."],["oa:W2745164796","TA43","effective ductility",40.5,40.5,40.5,null,"%","room temperature","","","tensile test","",false,"","discussion","In addition, the effective ductility of the TA36 and TA43 specimens (43.4% and 40.5%, respectively) is much higher than that of 5052-O Al alloy (25%)28 or pure Ti (25%)31."],["oa:W2745164796","Ti/Al clad","total elongation",38.4,null,null,null,"%","room temperature","H32-treated (18.8%-cold-rolled, 400 °C-30-min-annealed)","","tensile test","",false,"","discussion","The yield strength, tensile strength, total elongation, and effective elongation of the H32-treated clad specimen are 151 MPa, 234 MPa, 38.4%, and 28.8%, respectively."],["oa:W2745164796","Ti/Al clad","effective elongation",28.8,null,null,null,"%","room temperature","H32-treated (18.8%-cold-rolled, 400 °C-30-min-annealed)","","tensile test","",false,"","discussion","The yield strength, tensile strength, total elongation, and effective elongation of the H32-treated clad specimen are 151 MPa, 234 MPa, 38.4%, and 28.8%, respectively."],["oa:W2745164796","5052-H32 Al","effective ductility",12.0,null,null,null,"%","room temperature","","","tensile test","",false,"","discussion","The effective ductility (28.8%) is also higher than that of the 5052-H32 Al (12%)29 or pure Ti (25%)26."],["oa:W2745164796","pure Ti","effective ductility",25.0,null,null,null,"%","room temperature","","","tensile test","",false,"","discussion","The effective ductility (28.8%) is also higher than that of the 5052-H32 Al (12%)29 or pure Ti (25%)26."],["oa:W2745164796","Ti/Al clad","total elongation",38.0,null,null,null,"%","room temperature","H32 treatment (18.8%-cold-rolling, 400 °C/30 min)","","tensile test","10−3 s−1",false,"","methods","The yield strength, tensile strength, total elongation, and effective elongation (strain at the interfacial delamination point) of the H32treated clad specimen are 151 MPa, 234 MPa, 38%, and 29%, respectively."],["oa:W2745164796","Ti/Al clad","effective elongation (strain at the interfacial delamination point)",29.0,null,null,null,"%","room temperature","H32 treatment (18.8%-cold-rolling, 400 °C/30 min)","","tensile test","10−3 s−1",false,"","methods","The yield strength, tensile strength, total elongation, and effective elongation (strain at the interfacial delamination point) of the H32treated clad specimen are 151 MPa, 234 MPa, 38%, and 29%, respectively."],["oa:W2747110514","Ti-6Al-4V","연신율",0.0,null,null,null,"","room temperature","","","tensile test","",false,"unit_missing","abstract","1) 2.0 kW, 100 mm/s 용접조건에서 실시한 인장 시험은 모재에서 파단이 발생하였고, 모재보다 더 높은 인장강도와 감소한 연신율을 갖는다."],["oa:W2747214065","AR","average elongation %",9.0,null,null,null,"%","room temperature","","","tensile test","",false,"","conclusions",""],["oa:W2747214065","1025","average elongation %",10.5,null,null,null,"%","room temperature","","","tensile test","",false,"","conclusions",""],["oa:W2747214065","1100","average elongation %",13.0,null,null,null,"%","room temperature","","","tensile test","",false,"","conclusions",""],["oa:W2747214065","SN","average elongation %",22.0,null,null,null,"%","room temperature","","","tensile test","",false,"","conclusions",""],["oa:W2747486699","Ti-13Nb-13Zr","elongation to fracture",8.8,null,null,null,"pct","","","","","",false,"unit_mismatch","conclusions","Elongation to fracture still amounts to 8.8 pct after HE processing."],["oa:W2747861521","CP-Ti Grade 2","elongation",16.5,
