Repository: akhtar07/tisci-explorer

# TiSci Explorer

A read-only, static explorer for **TiSci**, an autonomous research agent for titanium alloys. TiSci reads the
titanium-alloy literature, builds a knowledge graph and a table of measured values, proposes hypotheses where the
graph has gaps, and tests them with DFT (MACE / VASP) and the ICME-lite multiscale chain.

**Live site:** https://akhtar07.github.io/tisci-explorer/

The site has seven sections:

| Section | What it shows |
|---|---|
| Overview | Corpus → graph → facts → hypotheses → verdicts, with the snapshot's counts |
| Worked example | One full loop for W in α-Ti: graph path, hypothesis, novelty check, DFT test, verdict, follow-up, DAMASK |

File: data/facts/other.json (part 15 of 112)
"results",""],["ia:DTIC_AD0814022","Ti-679","Comparison of Creep Strength at 0.5% Creep Deformation",0.0,0.0,0.0,null,"1/s","600 °C","","","","",false,"unmapped_property","conclusions",""],["ia:DTIC_AD0814022","Ti-5Al-5Sn-5Zr","Et",20.0,null,null,null,"10^6psi","room temperature","","","tensile test","",false,"unmapped_property","conclusions",""],["ia:DTIC_AD0814022","Ti-5Al-5Sn-5Zr","0.1% deformation",0.1,null,null,null,"%","800 °F","","","creep test","",false,"unmapped_property","conclusions",""],["ia:DTIC_AD0814022","Ti-5Al-5Sn-5Zr","0.05% deformation",0.05,null,null,null,"%","800 °F","8 2 0","","creep test","",false,"unmapped_property","conclusions",""],["ia:DTIC_AD0814022","Ti-5Al-5Sn-5Zr","0.5% deformation",0.5,null,null,null,"%","900 °F","","","creep test","",false,"unmapped_property","conclusions",""],["ia:DTIC_AD0814022","Ti-5Al-5Sn-5Zr","0.05% deformation",0.05,null,null,null,"%","900 °F","8 2 0","","creep test","",false,"unmapped_property","conclusions",""],["ia:DTIC_AD0814022","Ti-5Al-5Sn-5Zr","0.2% deformation",0.2,null,null,null,"%","900 °F","","","creep test","",false,"unmapped_property","conclusions",""],["ia:DTIC_AD0814022","Ti-5Al-5Sn-5Zr","0.1% deformation",0.1,null,null,null,"%","900 °F","8 2 0","","creep test","",false,"unmapped_property","conclusions",""],["ia:DTIC_AD0814022","Ti-5Al-5Sn-5Zr","0.2% deformation",0.2,null,null,null,"%","930 °F","1650°F, 2 hr, A.C. + 930°F, 24 hr, A.C.","","creep test","",false,"unmapped_property","conclusions",""],["ia:DTIC_AD0814022","Ti-5Al-5Sn-5Zr","0.5% deformation",0.5,null,null,null,"%","930 °F","","","creep test","",false,"unmapped_property","conclusions",""],["ia:DTIC_AD0814825","Ti-8Al-1Mo-1V","KSI",169.7,null,null,null,"KSI","","","","tensile test","",false,"unmapped_property","results",""],["ia:DTIC_AD0814825","Ti-6Al-4V","KSI",132.6,null,null,null,"KSI","","","","tensile test","",false,"unmapped_property","results",""],["ia:DTIC_AD0814825","Ti-8Al-1Mo-1V","KSI",154.1,null,null,null,"KSI","","","","tensile test","",false,"unmapped_property","results",""],["ia:DTIC_AD0814825","Ti-6Al-4V","KSI",122.1,null,null,null,"KSI","","","","tensile test","",false,"unmapped_property","results",""],["ia:DTIC_AD0822949","RA-8","Strength reduction",-25.0,-25.0,-25.0,null,"%","room temperature","at room temperature","","","",false,"unmapped_property","results",""],["ia:DTIC_AD0822949","RM12","Strength reduction",-20.0,-20.0,-20.0,null,"%","room temperature","at room temperature","","","",false,"unmapped_property","results",""],["ia:DTIC_AD0822949","RM18","Strength reduction",-20.0,-20.0,-20.0,null,"%","800 F","at 800 F","","","",false,"unmapped_property","results",""],["ia:DTIC_AD0822949","Ti-47.2Zr","RC41 on the as-received material",41.0,null,null,null,"RC","","as-received","","","",false,"unmapped_property","results",""],["ia:DTIC_AD0822949","Ti-47.2Zr","RC40",40.0,null,null,null,"RC","","as-brazed","","","",false,"unmapped_property","results",""],["ia:DTIC_AD0824373","Ti-6Al-4V","transverse stress",20.0,null,null,null,"ksi","","","","","",false,"unmapped_property","methods",""],["ia:DTIC_AD0824373","Ti-6Al-4V","longitudinal stress",72.0,null,null,null,"ksi","","","","","",false,"unmapped_property","methods",""],["ia:DTIC_AD0824373","Ti-6Al-4V","longitudinal stress",57.0,null,null,null,"ksi","","","","","",false,"unmapped_property","methods",""],["ia:DTIC_AD0824373","Ti-8Al-1Mo-1V","longitudinal stress",66.0,null,null,null,"ksi","","","","","",false,"unmapped_property","methods",""],["ia:DTIC_AD0824373","Ti-6Al-4V","transverse stress",2.0,null,null,null,"ksi","","","","","",false,"unmapped_property","methods",""],["ia:DTIC_AD0824373","Ti-8Al-1Mo-1V","transverse stress",7.0,null,null,null,"ksi","","","","","",false,"unmapped_property","methods",""],["ia:DTIC_AD0824373","Ti-5Al-2.5Sn","transverse stress",7.0,null,null,null,"ksi","","","","","",false,"unmapped_property","methods",""],["ia:DTIC_AD0824373","Ti-6Al-4V","longitudinal stress",3.0,null,null,null,"ksi","","","","","",false,"unmapped_property","methods",""],["ia:DTIC_AD0824373","Ti-6Al-4V","longitudinal stress",72.0,null,null,null,"ksi","","","","","",false,"unmapped_property","methods",""],["ia:DTIC_AD0824373","Ti-6Al-4V","longitudinal stress",3.0,null,null,null,"ksi","","","","","",false,"unmapped_property","methods",""],["ia:DTIC_AD0824373","Ti-6Al-4V","transverse stress",2.0,null,null,null,"ksi","","","","","",false,"unmapped_property","methods",""],["ia:DTIC_AD0824373","Ti-6Al-4V","longitudinal stress",50.0,null,null,null,"ksi","","","","","",false,"unmapped_property","methods",""],["ia:DTIC_AD0824373","Ti-6Al-4V","transverse stress",12.0,null,null,null,"ksi","","","","","",false,"unmapped_property","methods",""],["ia:DTIC_AD0824373","Ti-6Al-4V","longitudinal stress",50.0,null,null,null,"ksi","","","","","",false,"unmapped_property","methods",""],["ia:DTIC_AD0824373","Ti-8Al-1Mo-1V","longitudinal stress",60.0,null,null,null,"ksi","","","","","",false,"unmapped_property","methods",""],["ia:DTIC_AD0824373","Ti-8Al-1Mo-1V","transverse stress",20.0,null,null,null,"ksi","","","","","",false,"unmapped_property","methods",""],["ia:DTIC_AD0825607","Ti-6Al-4V","dry fracture (KI) toughness values",85.0,80.0,90.0,null,"ksi.in","","","","","",false,"unmapped_property","results",""],["ia:DTIC_AD0825607","Ti-6Al-4V","K1 threshold level",34.0,null,null,null,"ksi.in","","","","","",false,"unmapped_property","results",""],["ia:DTIC_AD0825607","Ti-6Al-4V","K value",30.0,null,null,null,"ksi.in","","","","","",false,"unmapped_property","results",""],["ia:DTIC_AD0825607","Ti-6Al-4V","break in 12 hours at a value around",40.0,null,null,null,"ksi.in","","","","","",false,"unmapped_property","results",""],["ia:DTIC_AD0825607","Ti-6Al-4V","K I here to about",40.0,null,null,null,"ksi.in","","","","","",false,"unmapped_property","results",""],["ia:DTIC_AD0825607","Ti-6Al-4V","K value is at about the same level",37.5,35.0,40.0,null,"ksi.in","","","","","",false,"unmapped_property","results",""],["ia:DTIC_AD0825607","Ti-6Al-4V","value of >4 Sabout 62 ksi /'In",62.0,null,null,null,"ksi.in","","","","","",false,"unmapped_property","results",""],["ia:DTIC_AD0825607","Ti-6Al-4V","K value around 50 ksi -/-in",50.0,null,null,null,"ksi.in","","","","","",false,"unmapped_property","results",""],["ia:DTIC_AD0825607","Ti-6Al-4V","KI values to about 38 ksi fIn",38.0,null,null,null,"ksi.in","","","","","",false,"unmapped_property","results",""],["ia:DTIC_AD0825607","Ti-6Al-4V","toughness on this alloy runs about 85 ksi /-in.",85.0,null,null,null,"ksi.in","","","","","",false,"unmapped_property","results",""],["ia:DTIC_AD0840063","Ti-6Al-4V","torsional limit of proportionality",62.5,null,null,null,"ksi","room temperature","mill annealed","","","",false,"unmapped_property","abstract",""],["ia:DTIC_AD0840063","Ti-6Al-4V","torsional limit of proportionality",72.0,null,null,null,"ksi","room temperature","STA","","","",false,"unmapped_property","abstract",""],["ia:DTIC_AD0841847","Ti-6Al-4V","Krc",41.0,null,null,null,"ksi-in.1/2","","","","","",false,"unmapped_property","conclusions",""],["ia:DTIC_AD0841847","Ti-6Al-4V","Kc",100.0,null,null,null,"ksi-in.1/2","","","","","",false,"unmapped_property","conclusions",""],["ia:DTIC_AD0841847","Ti-6Al-4V","plane-strain crack toughness",39.0,null,null,null,"ksi-in.1/2","","","","","",false,"unmapped_property","conclusions",""],["ia:DTIC_AD0841847","Ti-6Al-4V","plane-stress crack toughness",900.0,null,null,null,"in.-lb/in.2","","","","","",false,"unmapped_property","conclusions",""],["ia:DTIC_AD0841847","Ti-6Al-4V","plane-stress crack toughness",800.0,null,null,null,"in.-lb/in.2","","","","","",false,"unmapped_property","conclusions",""],["ia:DTIC_AD0841847","Ti-6Al-4V","Precrack CharpyImpact Temperatures",355.5,352.0,359.0,null,"in.-lb/in.2","-40°F","","","","",false,"unmapped_property","conclusions",""],["ia:DTIC_AD0841847","Ti-6Al-4V","Precrack CharpyImpact Temperatures",456.0,334.0,578.0,null,"in.-lb/in.2","RT","","","","",false,"unmapped_property","conclusions",""],["ia:DTIC_AD0841847","Ti-6Al-4V","Precrack CharpyImpact Temperatures",582.0,289.0,875.0,null,"in.-lb/in.2","200°F","","","","",false,"unmapped_property","conclusions",""],["ia:DTIC_AD0841847","Ti-6Al-4V","Precrack CharpyImpact Temperatures",1205.0,1080.0,1330.0,null,"in.-lb/in.2","320°F","","","","",false,"unmapped_property","conclusions",""],["ia:DTIC_AD0841847","Ti-6Al-4V","room-temperature toughness",480.0,480.0,480.0,null,"in.-lb/in.2","RT","","","","",false,"unmapped_property","conclusions",""],["ia:DTIC_AD0841847","Ti-6Al-4V","C1c",45.9,45.9,45.9,null,"ksi-in.1/2","","","","","",false,"unmapped_property","conclusions",""],["ia:DTIC_AD0844584","","Ec, 106 psi",17.8,null,null,null,"106psi","room temperature","","","tensile test","",false,"unmapped_property","other",""],["ia:DTIC_AD0844584","","Fsu, ksi",122.6,null,null,null,"ksi","room temperature","","","tensile test","",false,"unmapped_property","other",""],["ia:DTIC_AD0844584","","0.2% plastic deformation 100 hr, ksi",110.0,null,null,null,"ksi","room temperature","","","creep test","",false,"unmapped_property","other",""],["ia:DTIC_AD0844584","Ti-6Al-4V-3Co","Stress Rupture",90.0,null,null,null,"ksi","100 hr","","","","",false,"unmapped_property","other",""],["ia:DTIC_AD0844584","Ti-6Al-4V-3Co","Rupture",165.0,null,null,null,"ksi","100 hr","","","","",false,"unmapped_property","other",""],["ia:DTIC_AD0844584","Ti-6Al-4V-3Co","Rupture",119.0,null,null,null,"ksi","1000 hr","","","","",false,"unmapped_property","other",""],["ia:DTIC_AD0844584","Ti-6Al-4V-3Co","Rupture",165.0,null,null,null,"ksi","1000 hr","","","","",false,"unmapped_property","other",""],["ia:DTIC_AD0850011","Ti-6Al-4V","ultimate strength",126.0,null,null,null,"kg/mm2","room temperature","","","tensile test","1.7 x 10-5 sec-1",false,"unmapped_property","methods",""],["ia:DTIC_AD0857807","","E",16.3,null,null,null,"x10^6psi","","","","tensile test","",false,"unmapped_property","conclusions",""],["ia:DTIC_AD0865426","Beryllium","Kici values",150.0,null,null,null,"ksi*sqrt(in)","","","","","",false,"unmapped_property","results",""],["ia:DTIC_AD0865426","Beryllium","Kici values",95.0,null,null,null,"ksi*sqrt(in)","","","","","",false,"unmapped_property","results",""],["ia:DTIC_AD0868342","2024-T3","creep strain",1.0,null,null,null,"%","300 °F","","","creep test","",false,"unmapped_property","methods",""],["ia:DTIC_AD0868342","Ti-6Al-4V","creep strain",1.0,null,null,null,"%","800 °F","","","creep test","",false,"unmapped_property","methods",""],["ia:DTIC_AD0868342","2024-T3","stress",20.0,null,null,null,"ksi","300 °F","","","creep test","",false,"unmapped_property","methods",""],["ia:DTIC_AD0868342","2024-T3","stress",45.0,null,null,null,"ksi","300 °F","","","creep test","",false,"unmapped_property","methods",""],["ia:DTIC_AD0868342","2024-T3","stress",50.0,null,null,null,"ksi","300 °F","","","creep test","",false,"unmapped_property","methods",""],["ia:DTIC_AD0868342","2024-T3","stress",55.0,null,null,null,"ksi","300 °F","","","creep test","",false,"unmapped_property","methods",""],["ia:DTIC_AD0868342","Ti-6Al-4V","stress",60.0,null,null,null,"ksi","800 °F","","","creep test","",false,"unmapped_property","methods",""],["ia:DTIC_AD0868342","Ti-6Al-4V","stress",65.0,null,null,null,"ksi","800 °F","","","creep test","",false,"unmapped_property","methods",""],["ia:DTIC_AD0868342","Ti-6Al-4V","stress",72.0,null,null,null,"ksi","800 °F","","","creep test","",false,"unmapped_property","methods",""],["ia:DTIC_AD0868342","Ti-6Al-4V","stress",75.0,null,null,null,"ksi","800 °F","","","creep test","",false,"unmapped_property","methods",""],["ia:DTIC_AD0868342","Ti-6Al-4V","strain",1.65,1.2,2.1,null,"%","80 °F","","","creep test","38-39 hours",false,"unmapped_property","methods",""],["ia:DTIC_AD0868342","Ti-8Al-1Mo-1V","strain",1.0,1.0,1.0,null,"%","80 °F","","","creep test","400-440 hours",false,"unmapped_property","methods",""],["ia:DTIC_AD0870146","Ti-6Al-4V","Y.S.",125500.0,120000.0,131000.0,null,"psi","","","","","",false,"unmapped_property","methods",""],["ia:DTIC_AD0870146","Ti-6Al-4V","microstructure",0.0,null,null,null,"","","","acicular alpha","","",false,"unmapped_property","methods",""],["ia:DTIC_AD0870146","AISI 4340","Hardnesn",50.0,49.0,51.0,null,"RC","","Normalizing 1600 'Fi I hour/air (ool Harden 1550°b'/I hour/oil qo(I'nh Tenip(-r 550) F/A hlurtg Idir cooL","","Rockwell","",false,"unmapped_property","methods",""],["ia:DTIC_AD0919993","Ti-6Al-4V","maximum net area test stress",70.0,70.0,70.0,null,"ksi","","","","","",false,"unmapped_property","conclusions",""],["ia:DTIC_AD0919993","Ti-6Al-4V","maximum net area cyclic stress",40.0,null,null,null,"ksi","","","","","",false,"unmapped_property","conclusions",""],["ia:DTIC_AD0919993","Ti-6Al-4V","stress",64.0,null,null,null,"ksi","","","","","",false,"unmapped_property","conclusions",""],["ia:DTIC_AD0919993","titanium","cycles",70000.0,null,null,null,"ksi","","","","","",false,"unmapped_property","conclusions",""],["ia:DTIC_AD0919993","titanium","cycles",70000.0,null,null,null,"ksi","","","","","",false,"unmapped_property","conclusions",""],["ia:DTIC_AD0920802","Ti-6Al-4V","Ksc, values for sheet of over over 180 ksi i'n.",180.0,null,null,null,"ksi.in^0.5","","","","","",false,"unmapped_property","conclusions",""],["ia:DTIC_AD0920802","Ti-6Al-4V","Kiscc, values for thick section products approaching 90 ksi Tin.",90.0,null,null,null,"ksi.in^0.5","","","","","",false,"unmapped_property","conclusions",""],["ia:DTIC_AD0920802","Ti-6Al-4V","Tensile properties of the high toughness Ti-6AI-4V are 4 to 9% lower than Ti-6A1-4V mill products procured to conventional industry specifications.",6.5,4.0,9.0,null,"%","room temperature","","","tensile test","",false,"unmapped_property","conclusions",""],["ia:DTIC_AD0920802","Ti-6Al-4V","The average results of the tensile tests for each lot shall show a maximum difference between the transverse and longitudinal directions of 5.0 for the ultimate strength and 7.0 for the yield strength.",5.0,null,null,null,"%","room temperature","","","tensile test","",false,"unmapped_property","methods",""],["ia:DTIC_AD0920802","Ti-6Al-4V","K of 55 ksi (In.",55.0,55.0,55.0,null,"ksi*sqrt(in)","room temperature","Condition I","","fracture test","",false,"unmapped_property","methods",""],["ia:DTIC_AD0920802","Ti-6Al-4V","K salt 55 KSI ,-in.",55.0,null,null,null,"ksi·in^0.5","","","","","",false,"unmapped_property","methods",""],["ia:DTIC_AD0920802","Ti-6Al-4V","prior beta grains exceeding .030 in. in width or .050 in. in length",0.03,null,null,null,"in.","","","","","",false,"unmapped_property","methods",""],["ia:DTIC_AD0920802","Ti-6Al-4V","prior beta grains exceeding .030 in. in width or .050 in. in length",0.05,null,null,null,"in.","","","","","",false,"unmapped_property","methods",""],["ia:DTIC_AD0920802","Ti-6Al-4V","K S",55.0,null,null,null,"ksi/in","","","","KSALT test","",false,"unmapped_property","methods",""],["ia:DTIC_AD1015825","Ti-6Al-4V","long fatigue crack growth threshold",2.1,null,null,null,"MPa√m","","LENS","","","",false,"unmapped_property","abstract",""],["ia:DTIC_AD1015825","Ti-6Al-4V","long fatigue crack growth threshold",2.3,null,null,null,"MPa√m","","LENS","","","",false,"unmapped_property","abstract",""],["ia:DTIC_AD1043325","Ti-48Al-2Cr-2Nb","ΔKth",5.5,2.0,9.0,null,"MPa√m","","","","","",false,"unmapped_property","discussion",""],["ia:DTIC_AD1043325","Ti-48Al-2Cr-2Nb","plastic zone size",125.0,null,null,null,"µm","","","","","",false,"unmapped_property","discussion",""],["ia:DTIC_AD1043325","Ti-43.5Al-4Nb-1Mo-0.1B","plastic zone size",16.0,null,null,null,"µm","","","","","",false,"unmapped_property","discussion",""],["ia:DTIC_AD1043325","Ti-48Al-2Cr-2Nb","cyclic plastic zone size",0.2,null,null,null,"µm","","","","","",false,"unmapped_property","discussion",""],["ia:DTIC_AD1043325","Ti-48Al-2Cr-2Nb","fracture surface facets",100.0,null,null,null,"µm","","","","","",false,"unmapped_property","discussion",""],["ia:DTIC_ADA006005","TC18","a b130-140 kgf/mm2",135.0,130.0,140.0,null,"kgf/mm2","","cooled from 700-750°C in water + aging at 500-550°C for 5-10 h","","","",false,"unmapped_property","conclusions",""],["ia:DTIC_ADA018793","Ti-8Al-1Mo-1V","Kiscc",65.0,null,null,null,"ksi/in.","","structure B","","","",false,"unmapped_property","results_discussion",""],["ia:DTIC_ADA018793","Ti-8Al-1Mo-1V","Kiscc",58.0,null,null,null,"ksi/in.","","structure C","","","",false,"unmapped_property","results_discussion",""],["ia:DTIC_ADA018793","Ti-8Al-1Mo-1V","Kiscc",44.0,null,null,null,"ksi/in.","","structure A","","","",false,"unmapped_property","results_discussion",""],["ia:DTIC_ADA018793","Ti-8Al-1Mo-1V","Kiscc",73.0,null,null,null,"ksi/in.","","structure B","","","",false,"unmapped_property","results_discussion",""],["ia:DTIC_ADA018793","Ti-8Al-1Mo-1V","Kiscc",58.0,null,null,null,"ksi/in.","","structure C","","","",false,"unmapped_property","results_discussion",""],["ia:DTIC_ADA018793","Ti-8Al-1Mo-1V","Kiscc",61.0,null,null,null,"ksi/in.","","structure A","","","",false,"unmapped_property","results_discussion",""],["ia:DTIC_ADA022344","Ti-6Al-4V","fatigue st -ength reductioas",51.0,22.0,80.0,null,"%","","","","","",false,"unmapped_property","abstract",""],["ia:DTIC_ADA028773","Ti-6Al-4V","stress where transient creep was first observed",130930000.0,130930000.0,130930000.0,null,"Pa","","RA","","","",false,"unmapped_property","conclusions",""],["ia:DTIC_ADA028773","Ti-6Al-4V","stress where transient creep was first observed",65460000.0,65460000.0,65460000.0,null,"Pa","","RA","","","",false,"unmapped_property","conclusions",""],["ia:DTIC_ADA028773","Ti-6Al-4V","stress where transient creep was first observed",64830000.0,64830000.0,64830000.0,null,"Pa","","RA","","","",false,"unmapped_property","conclusions",""],["ia:DTIC_ADA028773","Ti-6Al-4V","stress where transient creep was first observed",130930000.0,130930000.0,130930000.0,null,"Pa","","αBA","","","",false,"unmapped_property","conclusions",""],["ia:DTIC_ADA028773","Ti-6Al-4V","stress where transient creep was first observed",65460000.0,65460000.0,65460000.0,null,"Pa","","αBA","","","",false,"unmapped_property","conclusions",""],["ia:DTIC_ADA028773","Ti-6Al-4V","stress where transient creep was first observed",32730000.0,32730000.0,32730000.0,null,"Pa","","αBA","","","",false,"unmapped_property","conclusions",""],["ia:DTIC_ADA028773","Ti-6Al-4V","stress where transient creep was first observed",98200000.0,98200000.0,98200000.0,null,"Pa","","βA","","","",false,"unmapped_property","conclusions",""],["ia:DTIC_ADA028773","Ti-6Al-4V","stress where transient creep was first observed",65460000.0,65460000.0,65460000.0,null,"Pa","","βA","","","",false,"unmapped_property","conclusions",""],["ia:DTIC_ADA028773","Ti-6Al-4V","stress where transient creep was first observed",32730000.0,32730000.0,32730000.0,null,"Pa","","βA","","","",false,"unmapped_property","conclusions",""],["ia:DTIC_ADA031776","Ti-2.7Be","Oxygen Increase (wt-%)",0.16,0.16,0.16,null,"wt-%","","","","","",false,"unmapped_property","results_discussion",""],["ia:DTIC_ADA031776","Ti-13Cu","alpha-case",0.038,null,null,null,"mm","","as-cast","","","",false,"unmapped_property","conclusions",""],["ia:DTIC_ADA031776","Ti-13Cu-4.5Ni","MP = 24250 F",24250.0,null,null,null,"F","","","","","",false,"unmapped_property","conclusions",""],["ia:DTIC_ADA031776","Ti-13Cu","MP = 26300 F",26300.0,null,null,null,"F","","","","","",false,"unmapped_property","conclusions",""],["ia:DTIC_ADA031776","Ti-13Cu-1.5Al","MP = 26050 F",26050.0,null,null,null,"F","","","","","",false,"unmapped_property","conclusions",""],["ia:DTIC_ADA031776","Ti-13Cu","0.2 - 0.4 percent",0.3,0.2,0.4,null,"%","","","","","",false,"unmapped_property","conclusions",""],["ia:DTIC_ADA031836","Ti-8Al-1Mo-1V","crack growth rate",0.0,null,null,null,"mm/sec","room air","forged fan blades","","","",false,"unmapped_property","methods",""],["ia:DTIC_ADA031836","Ti-8Al-1Mo-1V","crack growth rate",0.0001,null,null,null,"mm/sec","3.5% NaCl","forged fan blades","","","",false,"unmapped_property","methods",""],["ia:DTIC_ADA031836","Ti-8Al-1Mo-1V","fatigue crack growth rate",0.0,null,null,null,"mm/sec","","dry argon, R=0.05, 5 Hz","","","",false,"unmapped_property","methods",""],["ia:DTIC_ADA031836","Ti-8Al-1Mo-1V","fatigue crack growth rate",0.0001,null,null,null,"mm/sec","","3.5% NaCl, R=0.05, 5 Hz","","","",false,"unmapped_property","methods",""],["ia:DTIC_ADA031836","Ti-8Al-1Mo-1V","fatigue crack growth rate",0.0,null,null,null,"mm/sec","","vacuum, 20 Hz","","","",false,"unmapped_property","discussion",""],["ia:DTIC_ADA031836","Ti-8Al-1Mo-1V","fatigue crack growth rate",0.0,null,null,null,"mm/sec","","room air, 20 Hz","","","",false,"unmapped_property","discussion",""],["ia:DTIC_ADA031836","Ti-8Al-1Mo-1V","fatigue crack growth rate",0.0001,null,null,null,"mm/sec","","3.5% NaCl, 0.5 Hz","","","",false,"unmapped_property","discussion",""],["ia:DTIC_ADA031836","Ti-6Al-4V","threshold, MPa·m^1/2",6.0,null,null,null,"MPa√m","","WE1 & Simmonds, 2.5 nm/cycle level","","","",false,"unmapped_property","discussion",""],["ia:DTIC_ADA041780","Ti-6Al-4V","fails at 145,000 psi if generalized plastic strain exceeds 10%",145000.0,null,null,null,"psi","","","","","",true,"unmapped_property","methods",""],["ia:DTIC_ADA043741","Ti-6Al-4V","KIscC",45.0,null,null,null,"ksi-in.1/2","","mill-annealed, standard grade, 1-in. plate, as-received","","","",false,"unmapped_property","conclusions",""],["ia:DTIC_ADA043741","Ti-6Al-4V","KIscc",44.0,null,null,null,"ksi-in.1/2","","mill-annealed, standard grade, 1-in. plate, 1775°F-1/2h-AC","","","",false,"unmapped_property","conclusions",""],["ia:DTIC_ADA043741","Ti-6Al-4V","KIscc",44.0,null,null,null,"ksi-in.1/2","","mill-annealed, standard grade, 1-in. plate, 1775°F-1/2h-AC, 1450°F-1h-FC","","","",false,"unmapped_property","conclusions",""],["ia:DTIC_ADA043741","Ti-6Al-4V","KIscc",29.0,null,null,null,"ksi-in.1/2","","","","","",false,"unmapped_property","conclusions",""],["ia:DTIC_ADA043741","Ti-6Al-4V","KIscc",32.0,null,null,null,"ksi-in.1/2","","vacuum creep-flattened, ELI grade, 1-in. plate, as-received","","","",false,"unmapped_property","conclusions",""],["ia:DTIC_ADA043741","Ti-6Al-4V","KIscc",44.0,null,null,null,"ksi-in.1/2","","","","","",false,"unmapped_property","conclusions",""],["ia:DTIC_ADA043741","Ti-6Al-4V","KIscc",72.0,null,null,null,"ksi-in.1/2","","Mill-annealed, ELI grade, 1-in. plate, 1825°F-1/2h-AC, 1450°F-1h-AC","","","",false,"unmapped_property","conclusions",""],["ia:DTIC_ADA043741","Ti-6Al-4V","Kiscc",29.0,null,null,null,"ksi-in.1/2","","Vacuum creep-flattened, standard grade, 1-in. plate","","","",false,"unmapped_property","conclusions",""],["ia:DTIC_ADA043741","Ti-6Al-4V","KIscc",54.0,null,null,null,"ksi-in.1/2","","vacuum creep-flattened, standard grade, 1-in. plate","","","",false,"unmapped_property","conclusions",""],["ia:DTIC_ADA043741","Ti-6Al-4V","KIscc",32.0,null,null,null,"ksi-in.1/2","","vacuum creep-flattened, ELI grade, 1-in. plate","","","",false,"unmapped_property","conclusions",""],["ia:DTIC_ADA043741","Ti-6Al-4V","KIscc",50.0,null,null,null,"ksi-in.1/2","","vacuum creep-flattened, ELI grade, 1-in. plate","","","",false,"unmapped_property","conclusions",""],["ia:DTIC_ADA043741","Ti-6Al-4V","KIscc",38.0,null,null,null,"ksi-in.1/2","","vacuum creep-flattened, ELI grade, 1-in. plate","","","",false,"unmapped_property","conclusions",""],["ia:DTIC_ADA043741","Ti-6Al-4V","KIscc",28.0,null,null,null,"ksi-in.1/2","","vacuum creep flattened, ELI grade, 1-in. plate","","","",false,"unmapped_property","conclusions",""],["ia:DTIC_ADA043741","Ti-6Al-4V","fatigue crack growth rate",20.0,null,null,null,"ksi-in^1/2","","","","","",false,"unmapped_property","conclusions",""],["ia:DTIC_ADA043741","Ti-6Al-4V","fatigue crack propagation rate",0.0,0.0,0.0,null,"in./cycle","","as-quenched martensite","martensitic α'","","",false,"unmapped_property","conclusions",""],["ia:DTIC_ADA043741","Ti-6Al-4V","fatigue crack propagation rate",0.0,0.0,0.0,null,"in./cycle","","coarse equiaxed α","equiaxed α","","",false,"unmapped_property","conclusions",""],["ia:DTIC_ADA043741","Ti-6Al-4V","fatigue crack propagation rate",0.0004,0.0001,0.0008,null,"in./cycle","","Widmanstätten, fine equiaxed α or worked Widmanstätten","Widmanstätten","","",false,"unmapped_property","conclusions",""],["ia:DTIC_ADA043741","Ti-6Al-4V","K Iscc",24.0,null,null,null,"ksi-in.","","furnace cooled from 1450°F","","","",false,"unmapped_property","conclusions",""],["ia:DTIC_ADA043741","Ti-6Al-4V","Toughness",43.0,null,null,null,"ksi-in.","","","","","",false,"unmapped_property","conclusions",""],["ia:DTIC_ADA043741","Ti-6Al-4V","Toughness",56.0,null,null,null,"ksi-in.","","","","","",false,"unmapped_property","conclusions",""],["ia:DTIC_ADA043741","Ti-6621","Toughness",47.0,null,null,null,"ksi-in.","","as-received, annealed plate","equiaxed","","",false,"unmapped_property","conclusions",""],["ia:DTIC_ADA043741","Ti-6621","Toughness",47.0,null,null,null,"ksi-in.","","reannealed plate","","","",false,"unmapped_property","conclusions",""],["ia:DTIC_ADA043741","Ti-6Al-4V","K Iscc",122.0,null,null,null,"ksi-in","","Condition 60","Widmanstatten α+β with some moderately small equiaxed cells","","",false,"unmapped_property","conclusions",""],["ia:DTIC_ADA043741","Ti-6Al-4V","toughness",68.0,null,null,null,"ksi-in","","Condition 51","patches of Widmanstatten α+β, transformed from β cells by the 1775°F treatment","","",false,"unmapped_property","conclusions",""],["ia:DTIC_ADA043741","Ti-6Al-4V","toughness",147.0,null,null,null,"ksi","","Condition 50","","","",false,"unmapped_property","conclusions",""],["ia:DTIC_ADA043741","ELI grade","KIscc =72ksi-in.",72.0,null,null,null,"ksi-in.","","mill-annealed plate, beta-annealed, duplex-annealed, air-cooled","coarse Widmanstätten α+β","","",false,"unmapped_property","conclusions",""],["ia:DTIC_ADA043741","standard grade","KIscc =72ksi-in.",72.0,null,null,null,"ksi-in.","","VCFF plate, beta-annealed, duplex-annealed, air-cooled","coarse Widmanstätten α+β","","",false,"unmapped_property","conclusions",""],["ia:DTIC_ADA043741","ELI grade","36ksi-in.",36.0,null,null,null,"ksi-in.","","standard grade","","","",false,"unmapped_property","conclusions",""],["ia:DTIC_ADA043741","Ti-6Al-4V","fatigue crack growth rates",10.0,null,null,null,"ksi-in.1/2","","as-received","","fatigue crack growth test","",false,"unmapped_property","conclusions",""],["ia:DTIC_ADA043741","standard grade","Q 1/2 for standard grade, mill-annealed, to 85ksi-in.",85.0,null,null,null,"ksi-in.1/2","","mill-annealed","","","",false,"unmapped_property","conclusions",""],["ia:DTIC_ADA043741","standard grade","53 to 89 ksi-in.1/2",71.0,53.0,89.0,null,"ksi-in.1/2","","recrystallization-annealed","equiaxed α plus Widmanstätten α+β","","",false,"unmapped_property","conclusions",""],["ia:DTIC_ADA043741","Ti-6Al-4V","Stress-corrosion cracking threshold",27.0,27.0,27.0,null,"ksi-in","","","Widmanstätten Q+β","","",false,"unmapped_property","conclusions",""],["ia:DTIC_ADA043741","Ti-6Al-4V","Stress-corrosion cracking threshold",71.0,71.0,71.0,null,"ksi-in","","","","","",false,"unmapped_property","conclusions",""],["ia:DTIC_ADA043741","Ti-6Al-4V","Stress-corrosion cracking threshold",45.0,40.0,50.0,null,"ksi-in","","","","","",false,"unmapped_property","conclusions",""],["ia:DTIC_ADA046693","Ti-6Al-2Sn-2Zr-0.25Si","strength",800.0,null,null,null,"F","922K (1200F)","","","","",false,"unmapped_property","results",""],["ia:DTIC_ADA046693","Ti-6Al-2Sn-2Zr-0.25Si","strength",800.0,null,null,null,"F","298 to 922K","","","","",false,"unmapped_property","results",""],["ia:DTIC_ADA046693","Ti-11","creep resistance",1.0,null,null,null,"equivalent","1000F (811K)","","","","",false,"unmapped_property","results",""],["ia:DTIC_ADA046693","Ti-6Al-2Sn-2Zr-1Mo","creep resistance",1.0,null,null,null,"improved","1000F (811K)","","","","",false,"unmapped_property","results",""],["ia:DTIC_ADA046693","Ti-6Al-2Sn-2Zr-1Mo","creep resistance",1.0,null,null,null,"equivalent","1000F (811K)","","","","",false,"unmapped_property","results",""],["ia:DTIC_ADA046693","Ti-2Zr-1Mo-0.5Si","specimen strength ratio (Rsc)",2.63,null,null,null,"","1000°F (811 K)","standard heat treatment of 1950°F (1338 K)/16 min, AC + 1300°F (978 K)/2 hr","","","",false,"unmapped_property","results",""],["ia:DTIC_ADA046693","Ti-2Zr-1Mo-0.5Si","specimen strength ratio (Rsc)",1.77,null,null,null,"","1000°F (811 K)","standard heat treatment of 1950°F (1338 K)/16 min, AC + 1300°F (978 K)/2 hr","","","",false,"unmapped_property","results",""],["ia:DTIC_ADA046693","Ti-2Zr-1Mo-0.5Si","specimen strength ratio (Rsc)",1.4,null,null,null,"","1000°F (811 K)","standard heat treatment of 1950°F (1338 K)/16 min, AC + 1300°F (978 K)/2 hr","","","",false,"unmapped_property","results",""],["ia:DTIC_ADA047420","Ti-6Al-4V","oxygen contents",0.06,null,null,null,"weightpercent","","beta-annealed","Widmanstätten","","",false,"unmapped_property","other",""],["ia:DTIC_ADA047420","Ti-6Al-4V","oxygen contents",0.11,null,null,null,"weightpercent","","beta-annealed","Widmanstätten","","",false,"unmapped_property","other",""],["ia:DTIC_ADA047420","Ti-6Al-4V","oxygen contents",0.18,null,null,null,"weightpercent","","beta-annealed","Widmanstätten","","",false,"unmapped_property","other",""],["ia:DTIC_ADA047420","Ti-6Al-4V","oxygen contents",0.2,null,null,null,"weightpercent","","beta-annealed","Widmanstätten","","",false,"unmapped_property","other",""],["ia:DTIC_ADA047420","Ti-6Al-4V","fatigue crack growth rates",1006.0,null,null,null,"MPa","","beta-annealed","Widmanstätten","","",false,"unmapped_property","results",""],["ia:DTIC_ADA047420","Ti-6Al-4V","fatigue crack growth rates",1327.0,null,null,null,"MPa","","beta-annealed","Widmanstätten","","",false,"unmapped_property","results",""],["ia:DTIC_ADA047420","Ti-6Al-4V","da/dN",0.0,null,null,null,"m/cycle","room temperature","beta-annealed","","","",false,"unmapped_property","results",""],["ia:DTIC_ADA047420","Ti-6Al-4V","da/dN",0.0,null,null,null,"m/cycle","room temperature","beta-annealed","","","",false,"unmapped_property","results",""],["ia:DTIC_ADA051181","","volume per gram—atom",10.89,null,null,null,"x10~~m3/(kgmole)","900 °C","","","","",false,"unmapped_property","methods",""],["ia:DTIC_ADA051181","Ti-6Al-4V","volume per gram—atom",10.52,null,null,null,"xl03m3/(kgmole)","","","","","",false,"unmapped_property","methods",""],["ia:DTIC_ADA051181","CP-Ti Grade 2","surface free energy",1937.5,1895.0,1980.0,null,"ergs/cm2","1138—1316°C","","","","",false,"unmapped_property","methods",""],["ia:DTIC_ADA051181","CP-Ti Grade 2","grain boundary free energy",730.0,670.0,790.0,null,"ergs/cm2","1138—1316°C","","","","",false,"unmapped_property","methods",""],["ia:DTIC_ADA051181","Ti-6Al-4V","surface free energy",2060.0,2010.0,2110.0,null,"ergs/cm2","1138—1285°C","","","","",false,"unmapped_property","methods",""],["ia:DTIC_ADA051181","Ti-6Al-4V","grain boundary free energy",820.0,810.0,830.0,null,"ergs/cm2","1138—1285°C","","","","",false,"unmapped_property","methods",""],["ia:DTIC_ADA051181","CP-Ti Grade 2","temperature coefficients of surface free energy",-0.435,null,null,null,"ergs/cm2°C","","","","","",false,"unmapped_property","methods",""],["ia:DTIC_ADA051181","CP-Ti Grade 2","temperature coefficients of grain boundary free energy",-0.65,null,null,null,"ergs/crn2°C","","","","","",false,"unmapped_property","methods",""],["ia:DTIC_ADA051181","Ti-6Al-4V","temperature coefficient of surface free energy",-0.443,null,null,null,"ergs/cm2°C","","","","","",false,"unmapped_property","methods",""],["ia:DTIC_ADA051181","Ti-6Al-4V","temperature coefficient of grain boundary free energy",-0.1,null,null,null,"ergs/cm2°C","","","","","",false,"unmapped_property","methods",""],["ia:DTIC_ADA054042","Ti-6Al-4V","lap-shear strength",18250.0,17800.0,18700.0,null,"N","","","","","",false,"unmapped_property","methods",""],["ia:DTIC_ADA054042","Ti-6Al-4V","lap-shear strength",4100.0,4000.0,4200.0,null,"lb.","","","","","",false,"unmapped_property","methods",""],["ia:DTIC_ADA054270","Ti-6Al-4V","hours",195.6,195.6,195.6,null,"hours","room temperature","","","fracture toughness test","",false,"unmapped_property","conclusions",""],["ia:DTIC_ADA054270","Ti-6Al-4V","KI",75.0,null,null,null,"ksi√inch","","","","","",false,"unmapped_property","results",""],["ia:DTIC_ADA054270","Ti-6Al-6V-2Sn","KI",30.0,null,null,null,"ksi√inch","","","","","",false,"unmapped_property","results",""],["ia:DTIC_ADA054270","Ti-6Al-6V-2Sn","Kth",30.0,null,null,null,"ksi√inch","","","","","",false,"unmapped_property","results",""],["ia:DTIC_ADA054270","Ti-6Al-6V-2Sn","Kth",24.0,null,null,null,"ksi√inch","","","","","",false,"unmapped_property","results",""],["ia:DTIC_ADA054270","Ti-6Al-6V-2Sn","Kth",22.0,null,null,null,"ksi√inch","","","","","",false,"unmapped_property","results",""],["ia:DTIC_ADA057373","Grade 50A","peak tensile durations",0.031,0.031,0.031,null,"Ps","","annealed","","","",false,"unmapped_property","conclusions",""],["ia:DTIC_ADA057373","Grade 50A","peak tensile durations",1.08,1.08,1.08,null,"Ps","","annealed","","","",false,"unmapped_property","conclusions",""],["ia:DTIC_ADA057373","a-titanium","threshold stress for fracture nucleation",1800.0,null,null,null,"MPa","","","","","",false,"unmapped_property","conclusions",""],["ia:DTIC_ADA057373","CP-Ti Grade 2","a",1800.0,null,null,null,"MPa","","coarse-grained","","","",false,"unmapped_property","conclusions",""],["ia:DTIC_ADA057373","CP-Ti Grade 2","a",1750.0,null,null,null,"MPa","","fine-grained","","","",false,"unmapped_property","conclusions",""],["ia:DTIC_ADA057373","CP-Ti Grade 2","ao",1800.0,null,null,null,"MPa","","coarse-grained","","","",false,"unmapped_property","conclusions",""],["ia:DTIC_ADA057373","CP-Ti Grade 2","ao",1750.0,null,null,null,"MPa","","fine-grained","","","",false,"unmapped_property","conclusions",""],["ia:DTIC_ADA057373","CP-Ti Grade 2","go",310.0,null,null,null,"poise","","coarse-grained","","","",false,"unmapped_property","conclusions",""],["ia:DTIC_ADA057373","CP-Ti Grade 2","go",110.0,null,null,null,"poise","","fine-grained","","","",false,"unmapped_property","conclusions",""],["ia:DTIC_ADA057373","CP-Ti Grade 2","No",3800000000000.0,null,null,null,"cm-3s-1","","coarse-grained","","","",false,"unmapped_property","conclusions",""],["ia:DTIC_ADA057373","CP-Ti Grade 2","No",1700000000000.0,null,null,null,"cm-3s-1","","fine-grained","","","",false,"unmapped_property","conclusions",""],["ia:DTIC_ADA057373","CP-Ti Grade 2","1/01",0.033,null,null,null,"MPa-1","","coarse-grained","","","",false,"unmapped_property","conclusions",""],["ia:DTIC_ADA057373","CP-Ti Grade 2","1/01",0.009,null,null,null,"MPa-1","","fine-grained","","","",false,"unmapped_property","conclusions",""],["ia:DTIC_ADA058619","Ti-6Al-4V","~",101.0,null,null,null,"1","","","","","",false,"unmapped_property","other",""],["ia:DTIC_ADA058619","Ti-6Al-4V","~",101.0,null,null,null,"1","","","","","",false,"unmapped_property","other",""],["ia:DTIC_ADA058619","Ti-6Al-4V","~",101.0,null,null,null,"1","","","","tensile test","",false,"unmapped_property","other",""],["ia:DTIC_ADA058619","Ti-6Al-4V","~",101.0,null,null,null,"1","","","","tensile test","",false,"unmapped_property","other",""],["ia:DTIC_ADA059720","HP-51","VHN",182.0,null,null,9.0,"kg/mm2","room temperature","1265°C/1h + IBQ","","","",false,"unmapped_property","methods",""],["ia:DTIC_ADA059720","HP-50","Magnetic Susceptibility",103.3,null,null,null,"µemu/mole","","annealed at 1315°C for 24h + 1265°C/1h","","","",false,"unmapped_property","methods",""],["ia:DTIC_ADA059720","HP-50","Magnetic Susceptibility",103.1,null,null,null,"µemu/mole","","annealed at 1315°C for 24h + 1265°C/1h + 1265°C/24h","","","",false,"unmapped_property","methods",""],["ia:DTIC_ADA059720","HP-50","Magnetic Susceptibility",104.2,null,null,null,"µemu/mole","","annealed at 1315°C for 24h + 1265°C/1h + 1265°C/24h + 1365°C/1h","","","",false,"unmapped_property","methods",""],["ia:DTIC_ADA059720","Ti-Al","Magnetic Susceptibility",103.4,null,null,null,"µemu/mole","","annealed at 1315°C for 24h","","","",false,"unmapped_property","methods",""],["ia:DTIC_ADA059720","Ti-Al (50 at.%)","Magnetic Susceptibility",103.7,null,null,null,"µemu/mole","","quenched from 1315°C/24h","","","",false,"unmapped_property","methods",""],["ia:DTIC_ADA059720","Ti-Al (50 at.%)","Magnetic Susceptibility",117.8,null,null,null,"µemu/mole","","quenched from 1315°C/4h","","","",false,"unmapped_property","methods",""],["ia:DTIC_ADA060386","T13A1 + 10 Nb","activation energy",2850000.0,null,null,null,"J/mole","above 650°C","","","","",false,"unmapped_property","results_discussion",""],["ia:DTIC_ADA060386","","activation energy",1900000.0,null,null,null,"J/mole","below 650°C","","","","",false,"unmapped_property","results_discussion",""],["ia:DTIC_ADA061397","3% Al - 5% Cr - low C Ti","Oxygen",0.32,null,null,null,"%","","","","","",false,"unmapped_property","results",""],["ia:DTIC_ADA061397","3% Al - 5% Cr - low C Ti","Oxygen",0.115,null,null,null,"%","","","","","",false,"unmapped_property","results",""],["ia:DTIC_ADA061397","3% Al - 5% Cr - low C Ti","acicular transformed structure",0.0,null,null,null,"","","quenched from 950°C or higher","acicular","","",false,"unmapped_property","results",""],["ia:DTIC_ADA061397","3% Al - 5% Cr - low C Ti","no recrystallization",0.0,null,null,null,"","","heated to 900°C","","","",false,"unmapped_property","results",""],["ia:DTIC_ADA061397","3% Al - 5% Cr - low C Ti","grain growth occurred",0.0,null,null,null,"","","heated to 950°C or over","","","",false,"unmapped_property","results",""],["ia:DTIC_ADA061397","3% Al - 5% Cr - low C Ti","fine network within the large grains",0.0,null,null,null,"","","quenched from 1000°C, reheated to 950°C or higher, again quenched","fine network","","",false,"unmapped_property","results",""],["ia:DTIC_ADA061397","3% Al - 5% Cr - low C Ti","laminar structure of massive alpha titanium layers in the remaining beta matrix",0.0,null,null,null,"","","fully annealed by furnace cooling at the rate of 1°C per minute from 1000°C to 700°C","lamellar","","",false,"unmapped_property","results",""],["ia:DTIC_ADA061397","3% Al - 5% Cr - low C Ti","dark etching phase developed",0.0,null,null,null,"","","heated to 500°C","","","",false,"unmapped_property","results",""],["ia:DTIC_ADA061397","3% Al - 5% Cr - low C Ti","strength",175000.0,160000.0,190000.0,null,"psi","","","","","",false,"unmapped_property","results",""],["ia:DTIC_ADA061397","3% Al - 5% Cr - low C Ti","microstructures identical",0.0,0.0,0.0,null,"","","slowly cooled from 1000°C through the transformation range","","","",false,"unmapped_property","discussion",""],["ia:DTIC_ADA063404","","da/dN",0.0,null,null,null,"mm/cyc1e","room temperature","Condition 5","","","",false,"unmapped_property","conclusions",""],["ia:DTIC_ADA063404","","da/dN",0.0,null,null,null,"mm/cyc1e","250 °F","Condition 5","","","",false,"unmapped_property","conclusions",""],["ia:DTIC_ADA063404","","da/dN",0.0,null,null,null,"mm/cyc1e","600 °F","Condition 5","","","",false,"unmapped_property","conclusions",""],["ia:DTIC_ADA063404","","da/dN",0.0,null,null,null,"mm/cyc1e","room temperature","Condition 7","","","",false,"unmapped_property","conclusions",""],["ia:DTIC_ADA063404","","da/dN",0.0,null,null,null,"mm/cyc1e","250 °F","Condition 7","","","",false,"unmapped_property","conclusions",""],["ia:DTIC_ADA063404","","da/dN",0.0,null,null,null,"mm/cyc1e","600 °F","Condition 7","","","",false,"unmapped_property","conclusions",""],["ia:DTIC_ADA063404","","da/dN",0.0003,null,null,null,"mm/cyc1e","250 °F","Condition 1 (1-1-31/38)","","","",false,"unmapped_property","conclusions",""],["ia:DTIC_ADA063404","","da/dN",0.0001,null,null,null,"mm/cyc1e","600 °F","Condition 1 (1-1-33)","","","",false,"unmapped_property","conclusions",""],["ia:DTIC_ADA063404","","da/dN",0.0003,null,null,null,"mm/cyc1e",
