Repository: akhtar07/tisci-explorer

# TiSci Explorer

A read-only, static explorer for **TiSci**, an autonomous research agent for titanium alloys. TiSci reads the
titanium-alloy literature, builds a knowledge graph and a table of measured values, proposes hypotheses where the
graph has gaps, and tests them with DFT (MACE / VASP) and the ICME-lite multiscale chain.

**Live site:** https://akhtar07.github.io/tisci-explorer/

The site has seven sections:

| Section | What it shows |
|---|---|
| Overview | Corpus → graph → facts → hypotheses → verdicts, with the snapshot's counts |
| Worked example | One full loop for W in α-Ti: graph path, hypothesis, novelty check, DFT test, verdict, follow-up, DAMASK |

File: data/facts/porosity.json (part 15 of 17)
0.40 0.21 ± 0.02 9 - 0.014 ± 0.007 5 0.48 0.20 ± 0.08 10 - 0.004 ± 0.003"],["oa:W7116769881","Ti-6Al-4V","porosity",0.004,null,null,0.003,"%","","HIP","","μCT analysis","",false,"","results_discussion","Fig. 3 The polished unetched longitudinal sections a) SLM b) HIP Tab. 2 Porosity from μCT analysis and metallographic examination Batch number Sample number Porosity [%] Batch number Sample number Porosity [%] μCT analysis Metallographic examination μCT analysis Metallographic examination 1 1 0.37 0.27 ± 0.04 2 6 - 0.003 ± 0.003 2 0.44 0.20 ± 0.03 7 - 0.006 ± 0.002 3 0.37 0.29 ± 0.01 8 - 0.009 ± 0.004 4 0.40 0.21 ± 0.02 9 - 0.014 ± 0.007 5 0.48 0.20 ± 0.08 10 - 0.004 ± 0.003"],["oa:W7117694937","Ti-6Al-4V","ν",0.33,null,null,null,"","","","","","",false,"unit_missing","table","−0.105\t0.27\t0.48\t0.014\t3.87\t4430\t115\t0.33"],["oa:W7118118198","Ti-6Al-4V","accuracy",94.7,null,null,null,"%","","","","","",true,"out_of_range","results","Figure 9: Analysis of Prediction Accuracy The model has high accuracy for porosity—especially in the 0.1–0.3% range—with 94.7% accurate predictions, an MPE of ±0.052%, and an SD of 0.023%."],["oa:W7118118198","Ti-6Al-4V","SD",0.027,0.023,0.031,null,"%","","","","","",true,"","results","The low SD across all ranges (0.023–0.031%) indicates that the model is consistent in predicting porosity even at higher levels, where stochastic effects might increase variability."],["oa:W7118118198","Ti-6Al-4V","porosity",0.2,0.2,0.6,null,"%","","as-built SLM","lamellar","","",false,"","methods","Microstructural properties included porosity measurements (average 0.2%, maximum 0.6%) and grain size analysis (6-15 μm)."],["oa:W7118118198","Ti-6Al-4V","MPE",0.052,null,null,null,"%","","","","","",true,"","results","Figure 9: Analysis of Prediction Accuracy The model has high accuracy for porosity—especially in the 0.1–0.3% range—with 94.7% accurate predictions, an MPE of ±0.052%, and an SD of 0.023%."],["oa:W7118118198","Ti-6Al-4V","porosity (%)",94.7,null,null,0.052,"%","","","","","",true,"out_of_range","results","Model Prediction Accuracy Analysis on Validation Dataset Property Range Number of Samples Accuracy (%) Mean Prediction Error (MPE) SD UTS (MPa) 980-1020 832 93.8 ±22.4 9.47 1021- 1070 1187 94.2 ±19.3 8.76 1071- 1120 1064 92.1 ±24.7 10.23 YS (MPa) 860-900 1243 94.6 ±15.8 6.92 901-925 967 92.8 ±20.4 8.76 926-950 873 93.4 ±17.6 7.84 Porosity (%) 0.1-0.3 1423 94.7 ±0.052 0.023 0.31-0.45 1056 92.3 ±0.067 0.031 0.46-0.6 604 93.1 ±0.061 0.028 Figure 9 highlights the model's predictive accuracy across a"],["oa:W7118118198","Ti-6Al-4V","Porosity",0.24,0.1,0.3,0.062,"%","","","","","",true,"","results","Analysis of Uncertainty Quantification for MP Predictions Propert y Range Predict ed Mean Uncertain ty (±2σ) Confiden ce Level Aleatoric Uncertain ty Epistemic Uncertaint y UTS (MPa) 980- 1020 1004.8 31.7 92.4% 23.8 7.9 1021- 1070 1039.2 26.4 94.1% 17.3 9.1 1071- 1120 1098.5 38.2 91.3% 28.6 9.6 YS (MPa) 860- 900 884.7 24.8 93.6% 16.9 7.9 901- 925 919.3 29.3 92.1% 19.4 9.9 926- 950 932.8 21.6 94.7% 14.2 7.4 Porosity (%) 0.1-0.3 0.24 0.062 92.8% 0.041 0.021 ACCEPTED MANUSCRIPT ARTICLE IN PRESS"],["oa:W7118118198","Ti-6Al-4V","SD",0.023,null,null,null,"%","","","","","",true,"","results","Figure 9: Analysis of Prediction Accuracy The model has high accuracy for porosity—especially in the 0.1–0.3% range—with 94.7% accurate predictions, an MPE of ±0.052%, and an SD of 0.023%."],["oa:W7118118198","Ti-6Al-4V","accuracy",92.3,null,null,null,"%","","","","","",true,"out_of_range","results","In the higher porosity ranges — specifically 0.31– 0.45% and 0.46–0.6% — the accuracy decreases slightly to 92.3% and 93.1%, with corresponding MPEs of ±0.067% and ±0.061%."],["oa:W7118118198","Ti-6Al-4V","porosity (%)",92.3,null,null,0.067,"%","","","","","",true,"out_of_range","results","Model Prediction Accuracy Analysis on Validation Dataset Property Range Number of Samples Accuracy (%) Mean Prediction Error (MPE) SD UTS (MPa) 980-1020 832 93.8 ±22.4 9.47 1021- 1070 1187 94.2 ±19.3 8.76 1071- 1120 1064 92.1 ±24.7 10.23 YS (MPa) 860-900 1243 94.6 ±15.8 6.92 901-925 967 92.8 ±20.4 8.76 926-950 873 93.4 ±17.6 7.84 Porosity (%) 0.1-0.3 1423 94.7 ±0.052 0.023 0.31-0.45 1056 92.3 ±0.067 0.031 0.46-0.6 604 93.1 ±0.061 0.028 Figure 9 highlights the model's predictive accuracy across a"],["oa:W7118118198","Ti-6Al-4V","porosity",0.021,null,null,null,"%","","","","CPFEM prediction","",true,"","abstract","The model is proved on Titanium alloy 6-4 (Ti-6Al-4V) as the test material, and it shows better prediction accuracy compared with traditional Machine Learning (ML) algorithms, with Root Mean Square Errors (RMSE) of 11.7 megapascal (MPa) for Ultimate Tensile Strength (UTS), 8.9 MPa for Yield Strength (YS), and 0.021% for porosity."],["oa:W7118118198","Ti-6Al-4V","porosity",0.41,null,null,null,"%","room temperature","as-built SLM","","X-ray CT","",false,"","methods","For an experimental porosity of 0.41%, the proposed MTLM predicts 0.39%, closely aligning with the true value, while the CNN + RF predicts 0.45% and 0.48%."],["oa:W7118118198","Ti-6Al-4V","MPE",0.061,null,null,null,"%","","","","","",true,"","results","In the higher porosity ranges — specifically 0.31– 0.45% and 0.46–0.6% — the accuracy decreases slightly to 92.3% and 93.1%, with corresponding MPEs of ±0.067% and ±0.061%."],["oa:W7118118198","Ti-6Al-4V","porosity",0.39,null,null,null,"%","room temperature","as-built SLM","","CPFEM prediction","",true,"","methods","For an experimental porosity of 0.41%, the proposed MTLM predicts 0.39%, closely aligning with the true value, while the CNN + RF predicts 0.45% and 0.48%."],["oa:W7118118198","Ti-6Al-4V","MPE",0.067,null,null,null,"%","","","","","",true,"","results","In the higher porosity ranges — specifically 0.31– 0.45% and 0.46–0.6% — the accuracy decreases slightly to 92.3% and 93.1%, with corresponding MPEs of ±0.067% and ±0.061%."],["oa:W7118118198","Ti-6Al-4V","porosity",0.45,null,null,null,"%","room temperature","as-built SLM","","CPFEM prediction","",true,"","methods","For an experimental porosity of 0.41%, the proposed MTLM predicts 0.39%, closely aligning with the true value, while the CNN + RF predicts 0.45% and 0.48%."],["oa:W7118118198","Ti-6Al-4V","porosity",0.48,null,null,null,"%","room temperature","as-built SLM","","CPFEM prediction","",true,"","methods","For an experimental porosity of 0.41%, the proposed MTLM predicts 0.39%, closely aligning with the true value, while the CNN + RF predicts 0.45% and 0.48%."],["oa:W7118118198","Ti-6Al-4V","porosity",0.067,null,null,null,"%","","","","","",false,"","results","The MAE for porosity is very small at 0.067%, indicating that this model has high precision in capturing small-scale variations in defect distributions [74]."],["oa:W7118118198","Ti-6Al-4V","porosity (%)",93.1,null,null,0.061,"%","","","","","",true,"out_of_range","results","Model Prediction Accuracy Analysis on Validation Dataset Property Range Number of Samples Accuracy (%) Mean Prediction Error (MPE) SD UTS (MPa) 980-1020 832 93.8 ±22.4 9.47 1021- 1070 1187 94.2 ±19.3 8.76 1071- 1120 1064 92.1 ±24.7 10.23 YS (MPa) 860-900 1243 94.6 ±15.8 6.92 901-925 967 92.8 ±20.4 8.76 926-950 873 93.4 ±17.6 7.84 Porosity (%) 0.1-0.3 1423 94.7 ±0.052 0.023 0.31-0.45 1056 92.3 ±0.067 0.031 0.46-0.6 604 93.1 ±0.061 0.028 Figure 9 highlights the model's predictive accuracy across a"],["oa:W7118118198","Ti-6Al-4V","porosity",0.892,null,null,null,"","","","","","",false,"unit_missing","results","For microstructural properties [73] such as porosity and grain size, the model achieves R2 Scores of 0.892 and 0.878, indicating strong performance even on properties sensitive to highly localised and stochastic AM processes."],["oa:W7118118198","Ti-6Al-4V","porosity",0.021,null,null,null,"%","room temperature","as-built SLM","","CPFEM prediction","",true,"","conclusions","Through extensive validation using Ti- 6Al-4V as a case study, the integration of CGCNN + BNN provides superior prediction accuracy compared to traditional ML, achieving RMSE of 11.7 MPa for UTS, 8.9 MPa for YS, and 0.021% for porosity."],["oa:W7119502197","Ti-6Al-4V","actual porosities",83.5,81.0,86.0,null,"%","","as-built SLM","","","",false,"out_of_range","discussion","Our calculations revealed that the actual porosities of the Gyroid-shaped and Cube-shaped TC4 porous scaffolds used in this experiment were comparable, approximately 81%–86% ()."],["oa:W7120343292","Ti-6Al-4V","Coeficiente de Poisson",0.33,null,null,null,"","","","","","",false,"unit_missing","abstract",""],["oa:W7123377308","Ti-6Al-4V","Average porosity (%)",0.0001,null,null,0.0,"%","","heat-treated","","XCT","",false,"","results_discussion",""],["oa:W7123377308","Ti-6Al-4V","Average porosity (%)",0.0035,null,null,0.0,"%","","as-built","","XCT","",false,"","results_discussion",""],["oa:W7123377308","Ti-6Al-4V","Average porosity (%)",0.0006,null,null,null,"%","","as-built","","XCT","",false,"","results_discussion",""],["oa:W7123377308","Ti-6Al-4V","Porosity (%)",0.0002,null,null,null,"%","","as-built L-PBF","martensitic α'","micro XCT","",false,"","results_discussion",""],["oa:W7123377308","Ti-6Al-4V","Average porosity (%)",0.0,null,null,null,"%","","heat-treated","","XCT","",false,"","results_discussion",""],["oa:W7123377308","Ti-6Al-4V","Porosity (%)",0.0002,null,null,null,"%","","as-built L-PBF","martensitic α'","micro XCT","",false,"","results_discussion",""],["oa:W7123377308","Ti-6Al-4V","Average porosity (%)",0.0463,null,null,null,"%","","as-built","","XCT","",false,"","results_discussion",""],["oa:W7123377308","Ti-6Al-4V","Porosity (%)",0.0001,null,null,null,"%","","as-built L-PBF","martensitic α'","micro XCT","",false,"","results_discussion",""],["oa:W7123377308","Ti-6Al-4V","Porosity (%)",0.0001,null,null,null,"%","","as-built L-PBF","martensitic α'","micro XCT","",false,"","results_discussion",""],["oa:W7123377308","Ti-6Al-4V","Average porosity (%)",0.0001,null,null,null,"%","","heat-treated","","XCT","",false,"","results_discussion",""],["oa:W7123377308","Ti-6Al-4V","Average porosity (%)",0.0001,null,null,null,"%","","heat-treated","","XCT","",false,"","results_discussion",""],["oa:W7123377308","Ti-6Al-4V","Average porosity (%)",0.0392,null,null,null,"%","","as-built","","XCT","",false,"","results_discussion",""],["oa:W7123377308","Ti-6Al-4V","Porosity (%)",0.0,null,null,null,"%","","as-built L-PBF","martensitic α'","micro XCT","",false,"","results_discussion",""],["oa:W7123377308","Ti-6Al-4V","Porosity (%)",0.0004,null,null,null,"%","","as-built L-PBF","martensitic α'","micro XCT","",false,"","results_discussion",""],["oa:W7125021646","Ti-6Al-4V","pores detected",0.0,null,null,null,"","","HIP-processed","","","",false,"unit_missing","results_discussion","No pores were detected in the material at a scanning resolution of 20 µm, indicating the effectiveness of the applied HIP process."],["oa:W7125613955","Ti-6Al-4V","volumetric porosity",6.6,6.6,6.6,null,"%","","as-built MEX","","image analysis","",false,"","results_discussion","Accordingly, image analysis measurements indicated a volumetric porosity of 6.6% in the MEX Ti-6Al-4V."],["oa:W7125613955","Ti-6Al-4V","volumetric porosity",0.2,0.2,0.2,null,"%","","LPBF","","","",false,"","results_discussion","Indeed, the EBM and LPBF Ti-6Al- 4V under investigation exhibited 0.5% and 0.2% volumetric porosities, respectively."],["oa:W7125613955","Ti-6Al-4V","volumetric porosity",0.5,0.5,0.5,null,"%","","EBM","","","",false,"","results_discussion","Indeed, the EBM and LPBF Ti-6Al- 4V under investigation exhibited 0.5% and 0.2% volumetric porosities, respectively."],["oa:W7125897709","Ti-6Al-4V","porosity",0.2,null,null,null,"J/mm","","","","","",false,"unit_mismatch","results_discussion","As shown in the diagram on the right, the lowest linear energy density at which the target porosity value of 0.1% is achieved with a layer thickness of 60 μm is just under 0.2 J/mm."],["oa:W7125897709","Ti-6Al-4V","porosity",0.0,null,null,null,"%","","as-printed","","CT analysis","",false,"","results_discussion","As can be seen in Fig. 6, very low porosity values were achieved."],["oa:W7125897709","Ti-6Al-4V","porosity",1.03,0.97,2.6,null,"%","","as-built SLM","","","",false,"","results_discussion","With porosities of 0.97%, 1.03%, and 2.60%, the results are well above the target value of 0.1%."],["oa:W7125897709","Ti-6Al-4V","porosity",0.97,0.97,2.6,null,"%","","as-built SLM","","","",false,"","results_discussion","With porosities of 0.97%, 1.03%, and 2.60%, the results are well above the target value of 0.1%."],["oa:W7125897709","Ti-6Al-4V","porosity",0.23,null,null,null,"%","","","","","",false,"","results_discussion","For example, the porosity value after the first iteration with a layer thick ness of 30 μm was 0.23%, which was above the target value."],["oa:W7125897709","Ti-6Al-4V","porosity",2.6,0.97,2.6,null,"%","","as-built SLM","","","",false,"","results_discussion","With porosities of 0.97%, 1.03%, and 2.60%, the results are well above the target value of 0.1%."],["oa:W7126338591","Ti-6Al-4V","fracture surface area comprised of defects",1.0,null,null,null,"%","","","","","",false,"","discussion",""],["oa:W7126338591","Ti-6Al-4V","porosity",0.2,null,null,null,"%","","as-built PBF-EB","","","",false,"","results",""],["oa:W7126338591","Ti-6Al-4V","fracture surface area comprised of defects",0.2,null,null,null,"%","","","","","",false,"","discussion",""],["oa:W7126338591","Ti-6Al-4V","porosity",0.0,null,null,null,"","","as-built","","","",false,"unit_missing","results",""],["oa:W7126338591","Ti-6Al-4V","fracture surface area comprised of defects",0.2,null,null,null,"%","","","","","",false,"","discussion",""],["oa:W7126338591","Ti-6Al-4V","porosity",1.3,null,null,null,"%","","as-built PBF-EB","","","",false,"","results",""],["oa:W7126338591","Ti-6Al-4V","sphericity",0.4,null,null,null,"","","","","","",false,"unit_missing","results",""],["oa:W7126544812","Ti-6Al-4V","CoV",10.9,null,null,null,"%","","","","","",false,"","results",""],["oa:W7126544812","Ti-6Al-4V","CoV",15.4,null,null,null,"%","","","","","",false,"","results",""],["oa:W7126544812","Ti-6Al-4V","porosity",0.0,null,null,null,"","","","","","",false,"unit_missing","conclusions",""],["oa:W7126544812","Ti-6Al-4V","porosity",0.0,null,null,null,"","","as-built","","","",false,"unit_missing","discussion",""],["oa:W7126812717","EB-PBF Ti6Al4V","porosity",100.0,null,null,null,"%","","vertical","","","",false,"out_of_range","discussion",""],["oa:W7126812717","Ti-6Al-4V","percentage of porosity",4.53,null,null,null,"%","","as-built EB-PBF","","","",false,"","results",""],["oa:W7126812717","EB-PBF Ti6Al4V","porosity",100.0,null,null,null,"%","","horizontal","","","",false,"out_of_range","discussion",""],["oa:W7126812717","Ti-6Al-4V","percentage of porosity",1.8,null,null,null,"%","","as-built EB-PBF","","","",false,"","results",""],["oa:W7127543044","","accumulated length of subsurface porosity",2.1,null,null,null,"mm","","","","","",false,"unit_mismatch","discussion",""],["oa:W7127543044","Ti-6Al-4V","Porosity, mm",1.2,1.2,1.2,null,"mm","","as-built SLM","","","",false,"unit_mismatch","results",""],["oa:W7127543044","","accumulated length of subsurface porosity",1.7,null,null,null,"mm","","","","","",false,"unit_mismatch","discussion",""],["oa:W7127543044","","accumulated length of subsurface porosity",2.7,null,null,null,"mm","","","","","",false,"unit_mismatch","discussion",""],["oa:W7127543044","Ti-6Al-4V","accumulated length of subsurface porosity",1.2,0.9,1.5,null,"mm","","as-built SLM","","","",false,"unit_mismatch","results",""],["oa:W7127543044","Ti-6Al-4V","Porosity, mm",0.9,0.9,0.9,null,"mm","","as-built SLM","","","",false,"unit_mismatch","results",""],["oa:W7127543044","Ti-6Al-4V","accumulated lengths of subsurface porosity",12.25,0.2,24.3,null,"mm","","as-built SLM","","","",false,"unit_mismatch","results",""],["oa:W7127543044","Ti-6Al-4V","Porosity",0.5,null,null,null,"mm","","","","","",false,"unit_mismatch","results",""],["oa:W7127543044","Ti-6Al-4V","Porosity",1.4,null,null,null,"mm","","","","","",false,"unit_mismatch","results",""],["oa:W7127543044","Ti-6Al-4V","Porosity, mm",0.3,0.3,0.3,null,"mm","","as-built SLM","","","",false,"unit_mismatch","results",""],["oa:W7127543044","Ti-6Al-4V","Porosity, mm",1.1,1.1,1.1,null,"mm","","as-built SLM","","","",false,"unit_mismatch","results",""],["oa:W7127543044","Ti-6Al-4V","Porosity",1.0,null,null,null,"mm","","","","","",false,"unit_mismatch","results",""],["oa:W7127543044","Ti-6Al-4V","Porosity, mm",1.5,1.5,1.5,null,"mm","","as-built SLM","","","",false,"unit_mismatch","results",""],["oa:W7127543044","Ti-6Al-4V","Porosity",1.4,null,null,null,"mm","","","","","",false,"unit_mismatch","results",""],["oa:W7127543044","Ti-6Al-4V","Porosity",1.1,null,null,null,"mm","","","","","",false,"unit_mismatch","results",""],["oa:W7127543044","Ti-6Al-4V","Porosity, mm",0.6,0.6,0.6,null,"mm","","as-built SLM","","","",false,"unit_mismatch","results",""],["oa:W7127543044","Ti-6Al-4V","Porosity",0.6,null,null,null,"mm","","","","","",false,"unit_mismatch","results",""],["oa:W7128430729","Ti-2Mn","porosity",0.2,0.2,0.2,null,"%","","","","","",false,"","methods","This range was validated by the sufficiently low porosity, which remained below 0.20 % and 0.21 % for Ti-2Mn and Ti-6Al-4V, respec tively (Fig. S1 (a) in the supplementary material)."],["oa:W7128430729","Ti-6Al-4V","porosity",0.21,0.21,0.21,null,"%","","","","","",false,"","methods","This range was validated by the sufficiently low porosity, which remained below 0.20 % and 0.21 % for Ti-2Mn and Ti-6Al-4V, respec tively (Fig. S1 (a) in the supplementary material)."],["oa:W7128466879","Ti-6Al-4V","porosity",8.475,3.54,13.41,null,"%","","as-built PBF-LB","","µ-CT","",false,"","abstract","The porosity values predicted by the simulation algorithm exhibited strong agreement with experimental findings in terms of trend and ranking, with predicted porosity ranging from 4.78% to 15.75% and µ-CT results ranging from 3.54% to 13.41%, thereby demonstrating the model’s effec tiveness in capturing the relative impact of process parameters on porosity formation in PBF-LB fabricated components."],["oa:W7128466879","Ti-6Al-4V","Porosity (%)",1.241,null,null,null,"%","","","","Archimedes method","",false,"","methods","The observed pores were predominantly spherical or elliptical, occurring either as isolated voids or clustered formations, and were concentrated near the central Table 4 Density values obtained by the Archimedes method Sample No mair(gr) mfluid(gr) ρ measured(gr/cm3) Porosity (%) 1 2.186 1.686 4.386 0.993 2 2.184 1.678 4.304 2.844 3 2.176 1.631 3.981 10.135 4 2.185 1.687 4.375 1.241 5 2.181 1.675 4.298 2.979 6 2.175 1.625 3.943 10.993 Fig. 8 Cubic specimens fabricated using a single set of proce"],["oa:W7128466879","Ti-6Al-4V","Porosity (%)",0.993,null,null,null,"%","","","","Archimedes method","",false,"","methods","The observed pores were predominantly spherical or elliptical, occurring either as isolated voids or clustered formations, and were concentrated near the central Table 4 Density values obtained by the Archimedes method Sample No mair(gr) mfluid(gr) ρ measured(gr/cm3) Porosity (%) 1 2.186 1.686 4.386 0.993 2 2.184 1.678 4.304 2.844 3 2.176 1.631 3.981 10.135 4 2.185 1.687 4.375 1.241 5 2.181 1.675 4.298 2.979 6 2.175 1.625 3.943 10.993 Fig. 8 Cubic specimens fabricated using a single set of proce"],["oa:W7128466879","Ti-6Al-4V","Porosity (%)",2.979,null,null,null,"%","","","","Archimedes method","",false,"","methods","The observed pores were predominantly spherical or elliptical, occurring either as isolated voids or clustered formations, and were concentrated near the central Table 4 Density values obtained by the Archimedes method Sample No mair(gr) mfluid(gr) ρ measured(gr/cm3) Porosity (%) 1 2.186 1.686 4.386 0.993 2 2.184 1.678 4.304 2.844 3 2.176 1.631 3.981 10.135 4 2.185 1.687 4.375 1.241 5 2.181 1.675 4.298 2.979 6 2.175 1.625 3.943 10.993 Fig. 8 Cubic specimens fabricated using a single set of proce"],["oa:W7128466879","Ti-6Al-4V","Porosity (%)",10.993,null,null,null,"%","","","","Archimedes method","",false,"","methods","The observed pores were predominantly spherical or elliptical, occurring either as isolated voids or clustered formations, and were concentrated near the central Table 4 Density values obtained by the Archimedes method Sample No mair(gr) mfluid(gr) ρ measured(gr/cm3) Porosity (%) 1 2.186 1.686 4.386 0.993 2 2.184 1.678 4.304 2.844 3 2.176 1.631 3.981 10.135 4 2.185 1.687 4.375 1.241 5 2.181 1.675 4.298 2.979 6 2.175 1.625 3.943 10.993 Fig. 8 Cubic specimens fabricated using a single set of proce"],["oa:W7128466879","Ti-6Al-4V","Porosity (%)",10.135,null,null,null,"%","","","","Archimedes method","",false,"","methods","The observed pores were predominantly spherical or elliptical, occurring either as isolated voids or clustered formations, and were concentrated near the central Table 4 Density values obtained by the Archimedes method Sample No mair(gr) mfluid(gr) ρ measured(gr/cm3) Porosity (%) 1 2.186 1.686 4.386 0.993 2 2.184 1.678 4.304 2.844 3 2.176 1.631 3.981 10.135 4 2.185 1.687 4.375 1.241 5 2.181 1.675 4.298 2.979 6 2.175 1.625 3.943 10.993 Fig. 8 Cubic specimens fabricated using a single set of proce"],["oa:W7128466879","Ti-6Al-4V","porosity",10.265,4.78,15.75,null,"%","","as-built PBF-LB","","thermal simulation","",true,"","abstract","The porosity values predicted by the simulation algorithm exhibited strong agreement with experimental findings in terms of trend and ranking, with predicted porosity ranging from 4.78% to 15.75% and µ-CT results ranging from 3.54% to 13.41%, thereby demonstrating the model’s effec tiveness in capturing the relative impact of process parameters on porosity formation in PBF-LB fabricated components."],["oa:W7128466879","Ti-6Al-4V","Porosity (%)",2.844,null,null,null,"%","","","","Archimedes method","",false,"","methods","The observed pores were predominantly spherical or elliptical, occurring either as isolated voids or clustered formations, and were concentrated near the central Table 4 Density values obtained by the Archimedes method Sample No mair(gr) mfluid(gr) ρ measured(gr/cm3) Porosity (%) 1 2.186 1.686 4.386 0.993 2 2.184 1.678 4.304 2.844 3 2.176 1.631 3.981 10.135 4 2.185 1.687 4.375 1.241 5 2.181 1.675 4.298 2.979 6 2.175 1.625 3.943 10.993 Fig. 8 Cubic specimens fabricated using a single set of proce"],["oa:W7128796544","Ti-6Al-4V","porosity",3.477,null,null,null,"%","","as-built SLM","","","",false,"","results_discussion","Shift became more pronounced in sample AA (88.88 J/mm³), which had a relatively lower porosity of 3.477% and a smoother surface Ra (0.913 µm)."],["oa:W7128796544","Ti-6Al-4V","porosity",3.49,3.49,3.49,0.04,"%","","","","","",false,"","results_discussion","Incre– asing VED resulted in a marked reduction in porosity (from 6.48 ± 0.09% to 3.49 ± 0.04%) and surface roughness (from 3.48 ± 0.12 µm to 0.91 ± 0.05 µm), accompanied by a slight improvement in density (from 4.143 ± 0.03 to 4.276 ± 0.01 g/cm³)."],["oa:W7128796544","Ti-6Al-4V","porosity",6.48,6.48,6.48,0.09,"%","","","","","",false,"","results_discussion","Incre– asing VED resulted in a marked reduction in porosity (from 6.48 ± 0.09% to 3.49 ± 0.04%) and surface roughness (from 3.48 ± 0.12 µm to 0.91 ± 0.05 µm), accompanied by a slight improvement in density (from 4.143 ± 0.03 to 4.276 ± 0.01 g/cm³)."],["oa:W7128796544","Ti-6Al-4V","porosity",6.478,null,null,null,"%","","as-built SLM","","","",false,"","results_discussion","The sample CC prepared with the lowest VED (29.629 J/mm³) had the highest porosity (6.478%) and surface roughness Ra (3.479 µm), indicating insufficient mel– ting and bonding between powder layers, resulting in very low densification and a rough, porous surface."],["oa:W7131547033","Ti-6Al-2Sn-4Zr-6Mo","porosity",50.0,null,null,null,"%","","","","Archimedes method","",false,"","results",""],["oa:W7131547033","Ti-6Al-2Sn-4Zr-6Mo","porosity",100.0,null,null,null,"J/mm3","","","","","",false,"unit_mismatch","results",""],["oa:W7131547033","Ti-6Al-2Sn-4Zr-6Mo","porosity",50.0,null,null,null,"J/mm3","","","","","",false,"unit_mismatch","results",""],["oa:W7131547033","Ti-6Al-2Sn-4Zr-6Mo","estimated mass loss",8.6,null,null,2.7,"%","800 °C","as-built SLM","","","",false,"","results",""],["oa:W7131547033","Ti-6Al-2Sn-4Zr-6Mo","porosity",135.0,null,null,null,"J/mm3","","","","","",false,"unit_mismatch","results",""],["oa:W7131547033","Ti-6Al-2Sn-4Zr-6Mo","density",99.0,null,null,null,"%","","","","","",false,"out_of_range","results",""],["oa:W7131547033","Ti-6Al-2Sn-4Zr-6Mo","density",95.0,null,null,null,"%","","","","","",false,"out_of_range","results",""],["oa:W7131547033","Ti-6Al-2Sn-4Zr-6Mo","sphericity",1.0,null,null,null,"","","","","","",false,"unit_missing","results",""],["oa:W7131547033","Ti-6Al-2Sn-4Zr-6Mo","estimated mass loss",9.4,null,null,0.8,"%","1000 °C","as-built SLM","","","",false,"","results",""],["oa:W7131547033","Ti-6Al-2Sn-4Zr-6Mo","porosity",59.0,null,null,null,"%","","","","Archimedes method","",false,"","results",""],["oa:W7131547033","Ti-6Al-2Sn-4Zr-6Mo","density",99.9,null,null,null,"%","","","","","",false,"out_of_range","results",""],["oa:W7131547033","Ti-6Al-2Sn-4Zr-6Mo","printed densities ranging between 49-78%",63.5,49.0,78.0,null,"%","","","","","",false,"out_of_range","discussion",""],["oa:W7132696201","Ti-6Al-4V","porosity rate",0.48,null,null,null,"%","","as-built SLM","","","",false,"","abstract",""],["oa:W7132696201","Ti-6Al-4V","porozite oranı",0.02,null,null,null,"%","","","","","",false,"","abstract",""],["oa:W7132696201","Ti-6Al-4V","gözeneklilik oranı",23.62,null,null,null,"%","","as-built SLM","","","",false,"","abstract",""],["oa:W7132696201","Ti-6Al-4V","porozite oranı",0.12,null,null,null,"%","","","","","",false,"","abstract",""],["oa:W7132696201","Ti-6Al-4V","gözeneklilik oranı",5.0,null,null,null,"%","","","","","",false,"","abstract",""],["oa:W7132696201","Ti-6Al-4V","gözeneklilik oranı",0.27,null,null,null,"%","","","","","",false,"","abstract",""],["oa:W7132946827","AlSi10Mg","area fraction of melt pool boundaries",4.5,null,null,null,"%","","as-built LPBF","","","",false,"","results_discussion",""],["oa:W7132946827","AlSi10Mg","area fraction of melt pool boundaries",5.5,null,null,null,"%","","as-built LPBF","","","",false,"","results_discussion",""],["oa:W7133386079","Ti-6Al-4V","open porosity",17.3,17.3,17.3,null,"%","","","","","",false,"","conclusions",""],["oa:W7133386079","Ti-6Al-4V","open porosity",23.8,23.8,23.8,null,"%","","","","","",false,"","conclusions",""],["oa:W7133386079","Ti-6Al-4V","closed porosity",1.8,1.8,1.8,null,"%","","","","","",false,"","conclusions",""],["oa:W7134535765","Ti-6Al-4V","gözeneklilik",67.5,55.0,80.0,null,"%","","","","","",false,"out_of_range","conclusions",""],["oa:W7134535765","Ti-6Al-4V","Porosity was measured as %",84.5,81.0,88.0,null,"%","","","","","",false,"out_of_range","conclusions",""],["oa:W7134535765","Ti-6Al-4V","porozite",85.0,null,null,null,"%","","sintered at 1300 °C","","","",false,"out_of_range","conclusions",""],["oa:W7134535765","Ti-6Al-4V","gözeneklilik miktarı",53.5,25.0,82.0,null,"%","","","","","",false,"","conclusions",""],["oa:W7134535765","Ti-6Al-4V","porozite",85.0,null,null,null,"%","","sintered at 1200 °C","","","",false,"out_of_range","conclusions",""],["oa:W7135286840","Ti-6Al-4V","porosity",2.0,null,null,null,"µm","","as-built SLM","","","",false,"unit_mismatch","results",""],["oa:W7140018834","Ti-6Al-4V","Porosität",0.0047,null,null,null,"%","","","","","",false,"","abstract","Die Porosität steigt auf 0,0047 % im Kern und ist somit eine Größenordnung höher als im SL-Betrieb."],["oa:W7140018834","Ti-6Al-4V","Porosität",0.001,null,null,null,"%","","","","","",false,"","abstract","Dabei ist ein Streifen von Poren an der unteren Grenze des Überlappungsbereiches zu erkennen, was in einer Porosität von 0,0010 % im Kern resultiert."],["oa:W7144782104","Ti65Fe35","volume fraction of primary TiFe crystals",37.5,null,null,null,"%","","","","","",false,"","discussion",""],["oa:W7145440344","","Porosity, ϕ",0.3815,null,null,null,"","","","","","",false,"unit_missing","discussion","Ti powder preform Relative density, RDp Porosity, ϕ Circularity of powders, ξ Tortuosity, τ 140/178 irregular 0.6185 0.3815 0.4936 6.9734 140/178 spherical 0.6816 0.3184 0.6510 5.4678"],["oa:W7145440344","","Porosity, ϕ",0.3184,null,null,null,"","","","","","",false,"unit_missing","discussion","Ti powder preform Relative density, RDp Porosity, ϕ Circularity of powders, ξ Tortuosity, τ 140/178 irregular 0.6185 0.3815 0.4936 6.9734 140/178 spherical 0.6816 0.3184 0.6510 5.4678"],["oa:W7146260797","CP-Ti Grade 2","porosity",27.5,17.0,38.0,null,"%","","","","","",false,"","results",""],["oa:W7146260797","CP-Ti Grade 2","porosity",0.0,null,null,null,"","","","","","",false,"unit_missing","discussion",""],["oa:W7146260797","CP-Ti Grade 2","porosity",28.1,17.7,38.5,null,"%","","","","","",false,"","results",""],["oa:W7146260797","CP-Ti Grade 2","porosity",28.1,17.7,38.5,null,"%","","","","","",false,"","discussion",""],["oa:W7146260797","CP-Ti Grade 2","porosity",0.0,null,null,null,"","","","","","",false,"unit_missing","discussion",""],["oa:W7146260797","CP-Ti Grade 2","porosity",38.0,38.0,38.0,null,"%","","","","","",false,"","results",""],["oa:W7146260797","CP-Ti Grade 2","porosity",27.0,27.0,27.0,null,"%","","","","","",false,"","discussion",""],["oa:W7146260797","CP-Ti Grade 2","porosity",17.7,17.7,17.7,null,"%","","","","","",false,"","discussion",""],["oa:W7148182143","TiH2-Nb","porosity",1.44,null,null,null,"%","","","","","",false,"","abstract",""],["oa:W7148182143","cp Ti-Nb","porosity",2.34,null,null,null,"%","","","","","",false,"","abstract",""],["oa:W7148905554","Ti-6Al-4V","Porosity levels",14.15,5.7,22.6,null,"%","","as-built SLM","","","",false,"","abstract",""],["oa:W7149220968","Ti-6Al-4V","porosity ratio",0.95,null,null,null,"%","","as-built SLM","","","",false,"","methods",""],["oa:W7149220968","Ti-6Al-4V","Porosity",0.55,null,null,null,"%","","as-built SLM","","","",false,"","methods",""],["oa:W7149220968","Ti-6Al-4V","porosity ratio",5.45,null,null,null,"%","","","","Archimedes method","",false,"","methods",""],["oa:W7149220968","Ti-6Al-4V","porosity ratio",0.67,null,null,null,"%","","","","Archimedes method","",false,"","methods",""],["oa:W7149220968","Ti-6Al-4V","porosity ratio",0.67,null,null,null,"%","","","","","",false,"","methods",""],["oa:W7149220968","Ti-6Al-4V","Porosity",0.37,null,null,null,"%","","as-built SLM","","","",false,"","methods",""],["oa:W7149220968","Ti-6Al-4V","Porosity",1.8,null,null,null,"%","","as-built SLM","","","",false,"","methods",""],["oa:W7149220968","Ti-6Al-4V","porosity ratio",3.58,null,null,null,"%","","","","","",false,"","methods",""],["oa:W7149220968","Ti-6Al-4V","porosity ratio",3.01,null,null,null,"%","","as-built SLM","","","",false,"","methods",""],["oa:W7149220968","Ti-6Al-4V","Porosity",5.45,null,null,null,"%","","as-built SLM","","","",false,"","methods",""],["oa:W7149220968","Ti-6Al-4V","porosity ratio",1.25,null,null,null,"%","","as-built SLM","","","",false,"","methods",""],["oa:W7149220968","Ti-6Al-4V","porosity measurement",0.41,null,null,null,"%","","","","","",false,"","conclusions",""],["oa:W7149220968","Ti-6Al-4V","Porosity",1.55,null,null,null,"%","","as-built SLM","","","",false,"","methods",""],["oa:W7149220968","Ti-6Al-4V","Porosity",2.33,null,null,null,"%","","as-built SLM","","","",false,"","methods",""],["oa:W7149220968","Ti-6Al-4V","Porosity",0.67,null,null,null,"%","","as-built SLM","","","",false,"","methods",""],["oa:W7149220968","Ti-6Al-4V","porosity measurement",0.32,null,null,null,"%","","","","","",false,"","conclusions",""],["oa:W7149220968","Ti-6Al-4V","Porosity",0.55,null,null,null,"%","","as-built SLM","","","",false,"","methods",""],["oa:W7149220968","Ti-6Al-4V","porosity measurement",0.25,null,null,null,"%","","","","","",false,"","conclusions",""],["oa:W7149220968","Ti-6Al-4V","porosity ratio",2.39,null,null,null,"%","","","","","",false,"","conclusions",""],["oa:W7149220968","Ti-6Al-4V","Porosity",3.58,null,null,null,"%","","as-built SLM","","","",false,"","methods",""],["oa:W7151621026","Ti-6Al-4V","porosity",75.0,70.0,80.0,null,"%","","","","","",false,"out_of_range","results",""],["oa:W7151621026","Ti-6Al-4V","porosity",60.0,55.0,65.0,null,"%","","","","","",false,"","results",""],["oa:W7154450513","Ti-6Al-4V","Poison's ratio",0.36,null,null,null,"","","","","","",false,"unit_missing","methods",""],["oa:W7154946275","Ti-6Al-4V","Reduction",9.9,null,null,null,"%","","as-built SLM","","","",false,"","table","Horizontal cross-section\t289.5 ± 6.4\t260.8 ± 3.2\t9.9%\t10.12%"],["oa:W7154946275","Ti-6Al-4V","porosity",80.5,null,null,null,"%","","","","","",false,"out_of_range","methods","Therefore, from Equation (2), the porosity of the scaffold was found to be 80.5%."],["oa:W7156150299","Ti-10H-10Mn","porosity",0.045,null,null,null,"wt%","room temperature","SPS","","electrochemical impedance spectroscopy","",false,"unit_mismatch","results_discussion","Among the compositions, the 10 wt% HA composite exhibits the most stable electrochemical response, with the highest (Rp) value of 5.46E + 05 Ω.cm² and a nearideal capacitive behavior (α = 0.954)."],["oa:W7160131813","","Poisson’s ratio",0.3,null,null,null,"","","","","","",true,"unit_missing","methods","The porous titanium alloy customized scaffold was assigned an elastic modulus of 10 GPa and a Poisson’s ratio of 0.3."],["oa:W7161015399","Ti-6Al-4V","porosity",60.0,null,null,null,"%","","","","","",false,"","discussion","Porous titanium scaffolds with approximately 60% porosity exhibit favorable mechanical properties and good cytocompatibility, supporting their potential for clinical application []."],["oa:W7161551855","PBF-LB/M Ti6Al4V","porosity",1.44,null,null,null,"hours","","as-built","","","",false,"unit_mismatch","results_discussion","The increase in porosity at 144 hours is largely the result of the formation of corrosion pits and voids in the material, particularly along the Z-axis (see Fig. 1(b))."],["oa:W7161551855","Ti-6Al-4V","porosity",0.42,null,null,null,"%","","as-built","","","",false,"","results_discussion","Furthermore, Studies have shown that porosity levels in as-built samples of Ti6Al4V measured at 0.34% resulted in irregular cutting forces, while an increase to 0.42% after prolonged exposure to SBF exacerbated material degradation and void formation, further amplifying resistance during machining [13] [14]."],["oa:W7161551855","Ti-6Al-4V","porosity",0.34,null,null,null,"%","","as-built","","","",false,"","results_discussion","Furthermore, Studies have shown that porosity levels in as-built samples of Ti6Al4V measured at 0.34% resulted in irregular cutting forces, while an increase to 0.42% after prolonged exposure to SBF exacerbated material degradation and void formation, further amplifying resistance during machining [13] [14]."],["oa:W7161551855","PBF-LB/M Ti6Al4V","porosity",1.44,null,null,null,"hours","","as-built","","","",false,"unit_mismatch","results_discussion","The Z-axis samples exhibit higher porosity and lower strength, making them more prone to failure under stress [55]."],["oa:W7161551855","PBF-LB/M Ti6Al4V","porosity",1.44,null,null,null,"hours","","as-built","","","",false,"unit_mismatch","results_discussion","However, after 144 hours of exposure to SBF, the porosity increased, indicating corrosion induced degradation and void formation."],["oa:W7161551855","Ti-6Al-4V","porosity",0.42,null,null,null,"%","","as-built","","","",false,"","results_discussion","However, after 144 hours of exposure, the porosity increased to 0.42%, reflecting a significant increase in voids within the material."],["oa:W7161551855","Ti-6Al-4V","porosity",0.32,null,null,null,"%","","as-built","","","",false,"","results_discussion","The slight decrease in porosity observed at 48 hours (0.32%) and 96 hours (0.28%) suggests that the initial exposure to SBF resulted in a surface densification effect, reducing the number of Page 6/22"],["oa:W7161551855","Ti-6Al-4V","porosity",0.34,null,null,null,"%","","as-built","","","",false,"","results_discussion","As expected, the porosity of the as-built sample was initially around 0.34%."],["oa:W7161551855","Ti-6Al-4V","porosity",0.34,null,null,null,"%","","as-built PBF-LB/M","","","",false,"","methods","The measured density was then used to calculate the porosity as [25]: 1 2.2."],["oa:W7161551855","Ti-6Al-4V","porosity",0.42,null,null,null,"%","","as-built","","","",false,"","conclusions","Porosity decreased initially after exposure to Simulated Body Fluid (SBF) (0.34% to 0.28% at 96 hours) due to surface densification, followed by an increase to 0.42% at 144 hours due to corrosion induced void formation."],["oa:W7161551855","Ti-6Al-4V","porosity",0.28,null,null,null,"%","","as-built","","","",false,"","conclusions","Porosity decreased initially after exposure to Simulated Body Fluid (SBF) (0.34% to 0.28% at 96 hours) due to surface densification, followed by an increase to 0.42% at 144 hours due to corrosion induced void formation."],["oa:W7161706150","Ti-30Nb-2.5Sn","BCC phase content",14.31,null,null,null,"%","","as-built","BCC","XRD","",false,"","results_discussion","Moreover, as-built sample I (Fig. 4-c) exhibits a greater presence of the BCC phase (14.31%), which may be attributed to unmelted Nb particles, a higher cooling rate [44], and a combination of process parameters, such as a higher beam scanning speed and the lowest energy density, resulting in an incomplete transformation to 𝛼′′."],["oa:W7161706150","Ti-30Nb-2.5Sn","BCC phase content",2.67,null,null,null,"%","","as-built","alpha''","XRD","",false,"","results_discussion","In contrast, as-built sample II shows an almost exclusive predominance of the 𝛼′′ phase, with the lowest BCC phase content (2.67%) compared to sample I (Fig. 4-d)."],["oa:W7162076057","Ti-6Al-4V","porosity",0.056,null,null,null,"%","","as-built SLM","","","",false,"","methods","Statistical analysis revealed that at defocus distances of 2 mm, 1 mm, 0 mm, -1 mm, and -2 mm, the 18 porosity of Ti6Al4V alloy specimens was 0.056%, 0.052%, 0.250%, 0.266%, and 0.288%, respectively."],["oa:W7162076057","Ti-6Al-4V","porosity",0.052,null,null,null,"%","","as-built SLM","","","",false,"","methods","Statistical analysis revealed that at defocus distances of 2 mm, 1 mm, 0 mm, -1 mm, and -2 mm, the 18 porosity of Ti6Al4V alloy specimens was 0.056%, 0.052%, 0.250%, 0.266%, and 0.288%, respectively."],["oa:W7162076057","Ti-6Al-4V","porosity",0.25,null,null,null,"%","","as-built SLM","","","",false,"","methods","Statistical analysis revealed that at defocus distances of 2 mm, 1 mm, 0 mm, -1 mm, and -2 mm, the 18 porosity of Ti6Al4V alloy specimens was 0.056%, 0.052%, 0.250%, 0.266%, and 0.288%, respectively."],["oa:W7162076057","Ti-6Al-4V","porosity",0.288,null,null,null,"%","","as-built SLM","","","",false,"","methods","Statistical analysis revealed that at defocus distances of 2 mm, 1 mm, 0 mm, -1 mm, and -2 mm, the 18 porosity of Ti6Al4V alloy specimens was 0.056%, 0.052%, 0.250%, 0.266%, and 0.288%, respectively."],["oa:W7162076057","Ti-6Al-4V","porosity",0.266,null,null,null,"%","","as-built SLM","","","",false,"","methods","Statistical analysis revealed that at defocus distances of 2 mm, 1 mm, 0 mm, -1 mm, and -2 mm, the 18 porosity of Ti6Al4V alloy specimens was 0.056%, 0.052%, 0.250%, 0.266%, and 0.288%, respectively."],["oa:W7162773266","Ti-6Al-4V","Poisson’s Ratio",0.34,null,null,null,"","","","","","",false,"unit_missing","table","Ti-6Al-4V ELI BM\t122.1\t0.34"],["oa:W7162791223","Ti-6Al-4V","porosity",6.78,6.59,6.97,0.19,"%","","","","ImageJ software","",false,"","results_discussion","On the TC4 side, the coating surface
