Repository: akhtar07/tisci-explorer

# TiSci Explorer

A read-only, static explorer for **TiSci**, an autonomous research agent for titanium alloys. TiSci reads the
titanium-alloy literature, builds a knowledge graph and a table of measured values, proposes hypotheses where the
graph has gaps, and tests them with DFT (MACE / VASP) and the ICME-lite multiscale chain.

**Live site:** https://akhtar07.github.io/tisci-explorer/

The site has seven sections:

| Section | What it shows |
|---|---|
| Overview | Corpus → graph → facts → hypotheses → verdicts, with the snapshot's counts |
| Worked example | One full loop for W in α-Ti: graph path, hypothesis, novelty check, DFT test, verdict, follow-up, DAMASK |

File: data/facts/surface_roughness.json (part 15 of 35)
["oa:W3200389253","Ti-6Al-4V","surface roughness",17.3,null,null,null,"µm","","EBM-HT","","","",false,"","results_discussion","Compared with EBM-HT and SLM-LT, samples by EBM-LT and SLM-HT show rougher side surface (17.3 μm vs. 31.3 μm, and 9.8 μm vs. 11.5 μm, respectively)."],["oa:W3200389253","Ti-6Al-4V","surface roughness",31.3,null,null,null,"µm","","SLM-LT","","","",false,"","results_discussion","Compared with EBM-HT and SLM-LT, samples by EBM-LT and SLM-HT show rougher side surface (17.3 μm vs. 31.3 μm, and 9.8 μm vs. 11.5 μm, respectively)."],["oa:W3200389253","Ti-6Al-4V","surface roughness",9.8,null,null,null,"µm","","EBM-LT","","","",false,"","results_discussion","Compared with EBM-HT and SLM-LT, samples by EBM-LT and SLM-HT show rougher side surface (17.3 μm vs. 31.3 μm, and 9.8 μm vs. 11.5 μm, respectively)."],["oa:W3200389253","Ti-6Al-4V","surface roughness",11.5,null,null,null,"µm","","SLM-HT","","","",false,"","results_discussion","Compared with EBM-HT and SLM-LT, samples by EBM-LT and SLM-HT show rougher side surface (17.3 μm vs. 31.3 μm, and 9.8 μm vs. 11.5 μm, respectively)."],["oa:W3200389253","Ti-6Al-4V","side surface roughness",11.5,null,null,null,"µm","","SLM-HT","","","",false,"","conclusions","The SLM-HT Ti6Al4V exhibits a side surface roughness of 11.5 μm, comparable with SLM-LT Ti6Al4V (9.8 μm)."],["oa:W3200389253","Ti-6Al-4V","side surface roughness",9.8,null,null,null,"µm","","SLM-LT","","","",false,"","conclusions","The SLM-HT Ti6Al4V exhibits a side surface roughness of 11.5 μm, comparable with SLM-LT Ti6Al4V (9.8 μm)."],["oa:W3200389253","Ti-6Al-4V","maximum side surface roughness",31.3,null,null,null,"µm","","EBM-LT","","","",false,"","conclusions","The EBM-LT Ti6Al4V has a maximum side surface roughness of 31.3 μm."],["oa:W3201035196","CP-Ti Grade 4+","average roughness",2.8,2.8,2.8,null,"µm","","","","","",false,"","results","Overall, the average roughness is increasing for increasing current densities, i.e., from Ra = 2.8 µm for (−−−) up to Ra = 4.6 µm for (+−−) configuration."],["oa:W3201035196","CP-Ti Grade 4+","average roughness",4.6,4.6,4.6,null,"µm","","","","","",false,"","results","Overall, the average roughness is increasing for increasing current densities, i.e., from Ra = 2.8 µm for (−−−) up to Ra = 4.6 µm for (+−−) configuration."],["oa:W3201035196","CP-Ti Grade 4+","average roughness",2.6,2.6,2.6,null,"µm","","","","","",false,"","results","Smoother surfaces can be obtained for higher frequencies, i.e., for the (−+−) setting, roughness is slightly decreasing to Ra = 2.6 µm, and a more significant effect can be observed comparing (+−+) and (+++) configuration with Ra = 5.0 µm and Ra = 3.5 µm, respectively."],["oa:W3201035196","CP-Ti Grade 4+","average roughness",5.0,5.0,5.0,null,"µm","","","","","",false,"","results","Smoother surfaces can be obtained for higher frequencies, i.e., for the (−+−) setting, roughness is slightly decreasing to Ra = 2.6 µm, and a more significant effect can be observed comparing (+−+) and (+++) configuration with Ra = 5.0 µm and Ra = 3.5 µm, respectively."],["oa:W3201035196","CP-Ti Grade 4+","average roughness",3.5,3.5,3.5,null,"µm","","","","","",false,"","results","Smoother surfaces can be obtained for higher frequencies, i.e., for the (−+−) setting, roughness is slightly decreasing to Ra = 2.6 µm, and a more significant effect can be observed comparing (+−+) and (+++) configuration with Ra = 5.0 µm and Ra = 3.5 µm, respectively."],["oa:W3201035196","CP-Ti Grade 4+","average roughness",0.3,0.1,0.5,null,"µm","","","","","",false,"","results","Comparing the average roughness values Ra before and after tribotest, the results show that for all specimens the surface becomes smoother (0.1 μm < Ra < 0.5 μm), suggesting that, during the wear test, local surface peaks get abraded and homogeneous abrasion sets in."],["oa:W3201035196","CP-Ti Grade 4+","Ra",3.5,3.5,3.5,null,"µm","","","","","",false,"","results","For (+++) conditions, a relatively thick, dense and smooth coating (thickness d = 17.5 ± 3.5 µm; porosity P = 4 ± 2%, Ra = 3.5 µm) with good adhesion could be generated, exhibiting the best wear properties within the conducted DoE."],["oa:W3203346511","Ti-6Al-4V","Roughness surface",4.0,null,null,null,"","","as-built E-PBF","","","",false,"unit_missing","results_discussion",""],["oa:W3203346511","Ti-6Al-4V","Sa",0.99,null,null,null,"µm","","","","","",false,"","methods",""],["oa:W3203346511","Ti-6Al-4V","Sa",1.99,null,null,null,"µm","","","","","",false,"","methods",""],["oa:W3203346511","Ti-6Al-4V","Sa",0.99,null,null,null,"µm","","","","","",false,"","methods",""],["oa:W3203346511","Ti-6Al-4V","Sa",1.99,null,null,null,"µm","","","","","",false,"","methods",""],["oa:W3203346511","Ti-6Al-4V","Sa",1.86,null,null,null,"µm","","","","","",false,"","methods",""],["oa:W3203346511","Ti-6Al-4V","Sa",2.31,null,null,null,"µm","","","","","",false,"","methods",""],["oa:W3203346511","Ti-6Al-4V","Sa",0.75,null,null,null,"µm","","","","","",false,"","methods",""],["oa:W3203346511","Ti-6Al-4V","Sa",0.75,null,null,null,"µm","","","","","",false,"","methods",""],["oa:W3206854535","TAV","Ra",0.1914,null,null,0.0137,"µm","","Control","","","",false,"","table","Control\t0.1914 (0.0137) Aa\t0.2762 (0.0592) Aa"],["oa:W3206854535","Ti-35Nb-7Zr-5Ta","Ra",0.2762,null,null,0.0592,"µm","","Control","","","",false,"","table","Control\t0.1914 (0.0137) Aa\t0.2762 (0.0592) Aa"],["oa:W3206854535","TAV","Ra",0.5114,null,null,0.039,"µm","","CaP","","","",false,"","table","CaP\t0.5114 (0.039) Ab\t0.5756 (0.1088) Abc"],["oa:W3206854535","Ti-35Nb-7Zr-5Ta","Ra",0.5756,null,null,0.1088,"µm","","CaP","","","",false,"","table","CaP\t0.5114 (0.039) Ab\t0.5756 (0.1088) Abc"],["oa:W3206854535","TAV","Ra",0.525,null,null,0.0333,"µm","","CaPAg","","","",false,"","table","CaPAg\t0.525 (0.0333) Ab\t0.6488 (0.1811) Bc"],["oa:W3206854535","Ti-35Nb-7Zr-5Ta","Ra",0.6488,null,null,0.1811,"µm","","CaPAg","","","",false,"","table","CaPAg\t0.525 (0.0333) Ab\t0.6488 (0.1811) Bc"],["oa:W3206854535","TAV","Ra",0.1868,null,null,0.0281,"µm","","HF","","","",false,"","table","HF\t0.1868 (0.0281) Aa\t0.3156 (0.0840) Ba"],["oa:W3206854535","Ti-35Nb-7Zr-5Ta","Ra",0.3156,null,null,0.084,"µm","","HF","","","",false,"","table","HF\t0.1868 (0.0281) Aa\t0.3156 (0.0840) Ba"],["oa:W3206854535","TAV","Ra",0.1885,null,null,0.0237,"µm","","HFAg","","","",false,"","table","HFAg\t0.1885 (0.0237) Aa\t0.4848 (0.1864) Bb"],["oa:W3206854535","Ti-35Nb-7Zr-5Ta","Ra",0.4848,null,null,0.1864,"µm","","HFAg","","","",false,"","table","HFAg\t0.1885 (0.0237) Aa\t0.4848 (0.1864) Bb"],["oa:W3208187366","Ti-6Al-4V","arithmetic mean surface roughness Ra",30.0,25.0,35.0,null,"µm","","","","","",false,"unit_suspect","methods",""],["oa:W3208899903","Ti-7Zr-6Al-4Mo-3Nb-0.9Nd","Ra",0.253,null,null,null,"µm","","","","simulation","",true,"","methods","The predicted Ra of 0.253 µm was obtained from the simulation model at 10 m/min speed and 100 µm DoC."],["oa:W3208899903","Ti-7Zr-6Al-4Mo-3Nb-0.9Nd","Ra",0.263,null,null,null,"µm","","","","experiment","",false,"","methods","A gradual increase of 0.132 µm and 0.171 µm in Ra was obtained at 200 µm and 300 µm DoCs, respectively, when compared to Ra achieved at 100 µm, and kept the speed intact, whereas the experiments resulted in Ra of 0.263 µm, 0.381 µm, and 0.424 µm, correspondingly."],["oa:W3208899903","Ti-7Zr-6Al-4Mo-3Nb-0.9Nd","Ra",0.381,null,null,null,"µm","","","","experiment","",false,"","methods","A gradual increase of 0.132 µm and 0.171 µm in Ra was obtained at 200 µm and 300 µm DoCs, respectively, when compared to Ra achieved at 100 µm, and kept the speed intact, whereas the experiments resulted in Ra of 0.263 µm, 0.381 µm, and 0.424 µm, correspondingly."],["oa:W3208899903","Ti-7Zr-6Al-4Mo-3Nb-0.9Nd","Ra",0.424,null,null,null,"µm","","","","experiment","",false,"","methods","A gradual increase of 0.132 µm and 0.171 µm in Ra was obtained at 200 µm and 300 µm DoCs, respectively, when compared to Ra achieved at 100 µm, and kept the speed intact, whereas the experiments resulted in Ra of 0.263 µm, 0.381 µm, and 0.424 µm, correspondingly."],["oa:W3208937620","Ti-6Al-4V","Ra",0.02,null,null,null,"µm","","","","","",false,"","methods","All metallic disc-shaped samples were smoothed up to a surface roughness (Ra) under 20 nm."],["oa:W3209280389","Ti-6Al-4V","Ra",0.805,null,null,null,"µm","","","","","",false,"","methods","By this approach, the sheet surface parameter has also been enhanced from Ra = 2.939 µm, Rz = 17.226 µm to Ra = 0.805 µm, Rz = 4.64 µm."],["oa:W3209280389","Ti-6Al-4V","Ra",11.2,null,null,null,"µm","","","","","",false,"","methods","Increasing the step size from 0.1 to 0.3 mm produced a rise in the inside surface Ra parameter (from 6.8 µm to 11.2 µm)."],["oa:W3209280389","Ti-6Al-4V","Ra",0.8,null,null,null,"µm","","","","","",false,"","methods","Furthermore, a thicker sheet blank produced an improved outer surface Ra parameter (from 3.2 µm to 0.8 µm)."],["oa:W3209280389","Ti-6Al-4V","Ra",5.0,null,null,null,"µm","","","","","",false,"","methods","By spraying MoS2 powder, the Ra parameter has been reduced from above 13 µm under dry conditions to less than 5 µm."],["oa:W3209280389","Ti-6Al-4V","Ra",3.25,2.5,4.0,null,"µm","","","","","",false,"","methods","The authors obtained an Ra from less than 2.5 µm to over Ra 4 µm in the 1mm step size forming test."],["oa:W3210371087","","Ra parameter",0.59,0.59,0.59,0.01,"µm","","","","","",false,"","results","After conducting the roughness test, it was found that the surface of the titanium sample (LT1) had the lowest value of the parameter Ra."],["oa:W3210371087","","Ra parameter",0.6,0.6,0.6,0.03,"µm","","","","","",false,"","results","The values of the Ra parameter for the LT2 and LT3 samples are comparable, at 0.60 ± 0.03 [µm] and 0.59 ± 0.01 [µm], respectively."],["oa:W3210371087","","Ra parameter",0.59,0.59,0.59,0.01,"µm","","","","","",false,"","results","The values of the Ra parameter for the LT2 and LT3 samples are comparable, at 0.60 ± 0.03 [µm] and 0.59 ± 0.01 [µm], respectively."],["oa:W3210371087","Ti-6Al-4V","Ra parameter",0.6,null,null,null,"µm","","as-built SLM","","profilometry","",false,"","discussion","The highest value of the Ra parameter was obtained for the Ti-6Al-4V sample at Ra = 0.60."],["oa:W3210371087","Ti-13Nb-13Zr","Ra parameter",0.59,null,null,null,"µm","","as-built SLM","","profilometry","",false,"","discussion","A similar value of Ra = 0.59 was obtained for the sample made of Ti-13Nb-13Zr."],["oa:W3210371087","LT1","Thickness",65.0,61.0,69.0,4.0,"µm","","","","","",false,"","table","LT1\t65 ± 4"],["oa:W3210371087","LT2","Thickness",163.0,150.0,176.0,13.0,"µm","","","","","",false,"","table","LT2\t163 ± 13"],["oa:W3210371087","LT3","Thickness",90.0,84.0,96.0,6.0,"µm","","","","","",false,"","table","LT3\t90 ± 6"],["oa:W3210371087","","Ra",0.38,null,null,0.02,"µm","","","","","",false,"","table","Ra\t1\t0.12 ± 0.01\t0.38 ± 0.02"],["oa:W3210371087","","Ra",0.12,null,null,0.01,"µm","","","","","",false,"","table","Ra\t1\t0.12 ± 0.01\t0.38 ± 0.02"],["oa:W3210371087","","Ra",0.6,null,null,0.03,"µm","","","","","",false,"","table","2\t0.02 ± 0.01\t0.60 ± 0.03"],["oa:W3210371087","","Ra",0.02,null,null,0.01,"µm","","","","","",false,"","table","2\t0.02 ± 0.01\t0.60 ± 0.03"],["oa:W3210371087","","Ra",0.59,null,null,0.01,"µm","","","","","",false,"","table","3\t0.02 ± 0.01\t0.59 ± 0.01"],["oa:W3210371087","","Ra",0.02,null,null,0.01,"µm","","","","","",false,"","table","3\t0.02 ± 0.01\t0.59 ± 0.01"],["oa:W3210480314","Ti-6Al-4V","surface roughness",1.75,1.5,2.0,null,"microns","","","","","",false,"unit_mismatch","results","There is a slight rounding of micro threads in an acceptable range as depicted in C after sandblasting compared to machined implants when blasted with an appropriate combination of grit size, the pressure of blasting, and duration of blasting to achieve the desired surface roughness in the range of 1.5 to 2 microns."],["oa:W3210480314","Ti-6Al-4V","average roughness",0.5,0.0,0.5,null,"microns","","","","","",false,"unit_mismatch","results","However, the overall average roughness of machined samples was below 0.5 microns."],["oa:W3210480314","Ti-6Al-4V","Ra values",1.85,1.6,2.1,null,"microns","","","","","",false,"unit_mismatch","results","The Ra values of the sandblasted and acid-etched surfaces were in the range of 1.6 to 2.1 microns, as shown in ."],["oa:W3210480314","Ti-6Al-4V","Ra",0.357,null,null,0.132,"µm","","","","","",false,"","table","Machined\t0.357 ± 0.132\t110 ± 5"],["oa:W3210480314","Ti-6Al-4V","Ra",2.1,null,null,1.1,"µm","","","","","",false,"","table","Sandblasted\t2.1 ± 1.1\t100 ± 2"],["oa:W3210480314","Ti-6Al-4V","Ra",1.7,null,null,1.2,"µm","","","","","",false,"","table","Sandblasted and acid-etched at RT (10 min)\t1.7 ± 1.2\t70 ± 7"],["oa:W3210480314","Ti-6Al-4V","Ra",1.6,null,null,1.2,"µm","","","","","",false,"","table","Sandblasted and acid-etched at HT (5 min)\t1.6 ± 1.2\t40 ± 3"],["oa:W3212529477","Ti-3Al-5Mo-4.5V","surface roughness",0.0105,null,null,null,"µm","","","","","",false,"","abstract","Finally, a mirror-like surface with a surface roughness of 10.5 nm was obtained after flushing electropolishing for 30 min under a voltage of 25 V and a flow rate of 0.84 m/s."],["oa:W3212529477","Ti-3Al-5Mo-4.5V","surface roughness",0.23,null,null,null,"µm","","","","Taylor roughness profilometer","",false,"","results_discussion","The original surface roughness Ra ≈ 0.4 µm, and the surface roughnesses of (b) –(d) are 0.23, 0.29, and 0.33 µm, respectively."],["oa:W3212529477","Ti-3Al-5Mo-4.5V","surface roughness",0.29,null,null,null,"µm","","","","Taylor roughness profilometer","",false,"","results_discussion","The original surface roughness Ra ≈ 0.4 µm, and the surface roughnesses of (b) –(d) are 0.23, 0.29, and 0.33 µm, respectively."],["oa:W3212529477","Ti-3Al-5Mo-4.5V","surface roughness",0.33,null,null,null,"µm","","","","Taylor roughness profilometer","",false,"","results_discussion","The original surface roughness Ra ≈ 0.4 µm, and the surface roughnesses of (b) –(d) are 0.23, 0.29, and 0.33 µm, respectively."],["oa:W3212529477","Ti-3Al-5Mo-4.5V","surface roughness",0.05,null,null,null,"µm","","","","","",false,"","results_discussion","As shown in Fig. 4, the surface roughness of the polished sample can be as low as approximately 50 nm."],["oa:W3212529477","Ti-3Al-5Mo-4.5V","surface roughness Ra",0.0479,null,null,null,"µm","","","","","",false,"","results_discussion","The surface roughness Ra of (a)-(b) are 47.9 nm, 58.4 nm, and 87.1 nm."],["oa:W3212529477","Ti-3Al-5Mo-4.5V","surface roughness Ra",0.0584,null,null,null,"µm","","","","","",false,"","results_discussion","The surface roughness Ra of (a)-(b) are 47.9 nm, 58.4 nm, and 87.1 nm."],["oa:W3212529477","Ti-3Al-5Mo-4.5V","surface roughness Ra",0.0871,null,null,null,"µm","","","","","",false,"","results_discussion","The surface roughness Ra of (a)-(b) are 47.9 nm, 58.4 nm, and 87.1 nm."],["oa:W3212529477","Ti-3Al-5Mo-4.5V","surface roughness Ra",0.113,null,null,null,"µm","","","","","",false,"","results_discussion","The surface roughness Ra values of (a) and (c) are 113 nm and 45 nm, respectively."],["oa:W3212529477","Ti-3Al-5Mo-4.5V","surface roughness Ra",0.045,null,null,null,"µm","","","","","",false,"","results_discussion","The surface roughness Ra values of (a) and (c) are 113 nm and 45 nm, respectively."],["oa:W3212529477","Ti-3Al-5Mo-4.5V","surface roughness",0.216,null,null,null,"µm","","","","","",false,"","results_discussion","The surface roughness in (a) to (d) are 216 nm, 76 nm, 15.3 nm, and 29.3 nm."],["oa:W3212529477","Ti-3Al-5Mo-4.5V","surface roughness",0.076,null,null,null,"µm","","","","","",false,"","results_discussion","The surface roughness in (a) to (d) are 216 nm, 76 nm, 15.3 nm, and 29.3 nm."],["oa:W3212529477","Ti-3Al-5Mo-4.5V","surface roughness",0.0153,null,null,null,"µm","","","","","",false,"","results_discussion","The surface roughness in (a) to (d) are 216 nm, 76 nm, 15.3 nm, and 29.3 nm."],["oa:W3212529477","Ti-3Al-5Mo-4.5V","surface roughness",0.0293,null,null,null,"µm","","","","","",false,"","results_discussion","The surface roughness in (a) to (d) are 216 nm, 76 nm, 15.3 nm, and 29.3 nm."],["oa:W3212529477","Ti-3Al-5Mo-4.5V","surface roughness",0.0337,null,null,null,"µm","","","","","",false,"","results_discussion","The surface roughness in (a) to (c) are 33.7 nm, 10.6 nm, and 23.6 nm."],["oa:W3212529477","Ti-3Al-5Mo-4.5V","surface roughness",0.0106,null,null,null,"µm","","","","","",false,"","results_discussion","The surface roughness in (a) to (c) are 33.7 nm, 10.6 nm, and 23.6 nm."],["oa:W3212529477","Ti-3Al-5Mo-4.5V","surface roughness",0.0236,null,null,null,"µm","","","","","",false,"","results_discussion","The surface roughness in (a) to (c) are 33.7 nm, 10.6 nm, and 23.6 nm."],["oa:W3212529477","Ti-3Al-5Mo-4.5V","surface roughness",0.0106,null,null,null,"µm","","","","","",false,"","results_discussion","Although the voltage has sight effect on the surface roughness, the minimum surface roughness is 10.6 nm when the voltage is 25 V."],["oa:W3212529477","Ti-3Al-5Mo-4.5V","surface roughness",0.0967,null,null,null,"µm","","","","","",false,"","results_discussion","Figure 16 presents 3D images of samples electropolished for different times, and the surface roughness values in (a) to (d) are 96.7 nm, 34 nm, 10.5 nm, and 14.8 nm."],["oa:W3212529477","Ti-3Al-5Mo-4.5V","surface roughness",0.034,null,null,null,"µm","","","","","",false,"","results_discussion","Figure 16 presents 3D images of samples electropolished for different times, and the surface roughness values in (a) to (d) are 96.7 nm, 34 nm, 10.5 nm, and 14.8 nm."],["oa:W3212529477","Ti-3Al-5Mo-4.5V","surface roughness",0.0105,null,null,null,"µm","","","","","",false,"","results_discussion","Figure 16 presents 3D images of samples electropolished for different times, and the surface roughness values in (a) to (d) are 96.7 nm, 34 nm, 10.5 nm, and 14.8 nm."],["oa:W3212529477","Ti-3Al-5Mo-4.5V","surface roughness",0.0148,null,null,null,"µm","","","","","",false,"","results_discussion","Figure 16 presents 3D images of samples electropolished for different times, and the surface roughness values in (a) to (d) are 96.7 nm, 34 nm, 10.5 nm, and 14.8 nm."],["oa:W3212529477","Ti-3Al-5Mo-4.5V","surface roughness Ra",0.0105,null,null,null,"µm","","","","","",false,"","results_discussion","The surface roughness Ra is 10.5 nm, under the optimised parameters listed in Table 1."],["oa:W3212529477","Ti-3Al-5Mo-4.5V","surface roughness Ra",0.0479,null,null,null,"µm","","","","","",false,"","conclusions","The surface roughness Ra was 47.9 nm."],["oa:W3212529477","Ti-3Al-5Mo-4.5V","surface roughness Ra",0.0105,null,null,null,"µm","","","","","",false,"","conclusions","(4) For a flow rate of 0.84 m/s and a cell voltage of 25 V, a mirror-like surface with a surface roughness Ra of 10.5 nm was obtained after electropolishing for 30 min."],["oa:W3214769323","Ti-6Al-4V","Ra",1.4,1.18,1.87,null,"µm","","","","3D profilometry","",false,"","results_discussion","The values of Ra are estimated to be 1.40 and 0.195 μm for the as-manufactured and polished surfaces, respectively."],["oa:W3214769323","Ti-6Al-4V","Ra",0.195,null,null,null,"µm","","","","3D profilometry","",false,"","results_discussion","The values of Ra are estimated to be 1.40 and 0.195 μm for the as-manufactured and polished surfaces, respectively."],["oa:W3214769323","Ti-6Al-4V","Ra",0.22,0.22,0.57,null,"µm","","","","3D profilometry","",false,"","results_discussion","On the as-manufactured samples, the Ra parameter ranges from 1.18 to 1.87, whereas on the polished sample, Ra ranges from 0.22 to 0.57 at the different voltages (see values listed in ) Increased roughness can enhance the water wettability for the Wenzel state."],["oa:W3214769323","Ti-6Al-4V","Ra",1.4,null,null,null,"µm","","as-manufactured","","","",false,"","table","Ra\t1.40 μm\t0.195 μm"],["oa:W3214769323","Ti-6Al-4V","Ra",0.195,null,null,null,"µm","","post-polishing","","","",false,"","table","Ra\t1.40 μm\t0.195 μm"],["oa:W3214769323","Ti-6Al-4V","Rq",1.76,null,null,null,"µm","","as-manufactured","","","",false,"","table","Rq\t1.76 μm\t0.260 μm"],["oa:W3214769323","Ti-6Al-4V","Rq",0.26,null,null,null,"µm","","post-polishing","","","",false,"","table","Rq\t1.76 μm\t0.260 μm"],["oa:W3214769323","Ti-6Al-4V","surface roughness (Ra)",1.87,null,null,null,"µm","","as-manufactured","","","",false,"","table","as-manufactured (butanol)\t10 V\t1.87 μm"],["oa:W3214769323","Ti-6Al-4V","surface roughness (Ra)",1.83,null,null,null,"µm","","as-manufactured","","","",false,"","table","30 V\t1.83 μm"],["oa:W3214769323","Ti-6Al-4V","surface roughness (Ra)",1.18,null,null,null,"µm","","as-manufactured","","","",false,"","table","50 V\t1.18 μm"],["oa:W3214769323","Ti-6Al-4V","surface roughness (Ra)",0.57,null,null,null,"µm","","polished","","","",false,"","table","polished (butanol)\t10 V\t0.57 μm"],["oa:W3214769323","Ti-6Al-4V","surface roughness (Ra)",0.37,null,null,null,"µm","","polished","","","",false,"","table","30 V\t0.37 μm"],["oa:W3214769323","Ti-6Al-4V","surface roughness (Ra)",0.22,null,null,null,"µm","","polished","","","",false,"","table","50 V\t0.22 μm"],["oa:W3216540777","CP-Ti Grade 2","thickness of the powder adhered to the struts",60.0,10.0,150.0,null,"µm","","as-built SLM","","","",false,"","results_discussion","The thickness of the powder adhered to the struts was heterogeneous, varying between 10 to 150 µm, but on average showed a thickness around 60 µm."],["oa:W3216550866","Ti-6Al-4V","surface roughness (Ra)",0.0,null,null,null,"","","","","contact type surface roughness tester (Taylor Hobson machine, Surtronic S-100 Series Surface Roughness Tester)","",false,"unit_missing","results_discussion","In the present study, an attempt has been performed to investigate the effect of coated and uncoated electrodes on the material removal rate (MRR), tool wear rate (TWR) and surface roughness (Ra) on machining titanium (Ti-6Al-4V) alloy."],["oa:W400210959","Ti-6Al-4V","Ra",13.6328,null,null,null,"µm","20°C","preheated 940°C/30min","","surface roughness measurement","",false,"","conclusions",""],["oa:W400210959","Ti-6Al-4V","Rt",99.4285,null,null,null,"µm","20°C","preheated 940°C/30min","","surface roughness measurement","",false,"","conclusions",""],["oa:W400210959","Ti-6Al-4V","Ra",6.5686,null,null,null,"µm","20°C","preheated 940°C/30min","","surface roughness measurement","",false,"","conclusions",""],["oa:W400210959","Ti-6Al-4V","Rt",46.8,null,null,null,"µm","20°C","preheated 940°C/30min","","surface roughness measurement","",false,"","conclusions",""],["oa:W400210959","Ti-6Al-4V","Ra",6.2293,null,null,null,"µm","20°C","preheated 940°C/30min","","surface roughness measurement","",false,"","conclusions",""],["oa:W400210959","Ti-6Al-4V","Rt",47.64,null,null,null,"µm","20°C","preheated 940°C/30min","","surface roughness measurement","",false,"","conclusions",""],["oa:W400210959","Ti-6Al-4V","Ra",14.5714,null,null,null,"µm","20°C","preheated 940°C/30min","","surface roughness measurement","",false,"","conclusions",""],["oa:W400210959","Ti-6Al-4V","Rt",96.1857,null,null,null,"µm","20°C","preheated 940°C/30min","","surface roughness measurement","",false,"","conclusions",""],["oa:W400210959","Ti-6Al-4V","rugosité moyenne",2.0,1.0,3.0,null,"µm","","","","","",false,"","discussion",""],["oa:W400210959","Ti-6Al-4V","rugosité",5.0,5.0,5.0,null,"µm","","","","","",false,"","discussion",""],["oa:W400210959","Ti-6Al-4V","rugosité faible",1.0,1.0,1.0,null,"µm","","","","","",false,"","discussion",""],["oa:W400210959","Ti-6Al-4V","rugosité forte",2.0,2.0,2.0,null,"µm","","","","","",false,"","discussion",""],["oa:W400210959","Ti-6Al-4V","incertitude",15.0,15.0,15.0,null,"µm","","","","","",false,"","discussion",""],["oa:W400210959","Ti-6Al-4V","incertitude",5.0,5.0,5.0,null,"µm","","","","","",false,"","discussion",""],["oa:W4200259635","Ti-6Al-4V","Surface roughness (Sa, μm)",5.63,null,null,1.35,"µm","","SLM, as-built","","","",false,"","table","SLM plate without polishing\t5.63 ± 1.35\t14.86 ± 1.11"],["oa:W4200259635","Ti-6Al-4V","Surface roughness (Sa, μm)",14.86,null,null,1.11,"µm","","SLM, as-built","","","",false,"","table","SLM plate without polishing\t5.63 ± 1.35\t14.86 ± 1.11"],["oa:W4200259635","Ti-6Al-4V","Surface roughness (Sa, μm)",0.35,null,null,0.12,"µm","","SLM, polished","","","",false,"","table","SLM plate with polishing\t0.35 ± 0.12\t0.36 ± 0.07"],["oa:W4200259635","Ti-6Al-4V","Surface roughness (Sa, μm)",0.36,null,null,0.07,"µm","","SLM, polished","","","",false,"","table","SLM plate with polishing\t0.35 ± 0.12\t0.36 ± 0.07"],["oa:W4200259635","Ti-6Al-4V","Surface roughness (Sa, μm)",28.23,null,null,5.7,"µm","","EBM, as-built","","","",false,"","table","EBM plate without polishing\t28.23 ± 5.70\t24.80 ± 3.58"],["oa:W4200259635","Ti-6Al-4V","Surface roughness (Sa, μm)",24.8,null,null,3.58,"µm","","EBM, as-built","","","",false,"","table","EBM plate without polishing\t28.23 ± 5.70\t24.80 ± 3.58"],["oa:W4200259635","Ti-6Al-4V","Surface roughness (Sa, μm)",0.26,null,null,0.09,"µm","","EBM, polished","","","",false,"","table","EBM plate with polishing\t0.26 ± 0.09\t0.23 ± 0.06"],["oa:W4200259635","Ti-6Al-4V","Surface roughness (Sa, μm)",0.23,null,null,0.06,"µm","","EBM, polished","","","",false,"","table","EBM plate with polishing\t0.26 ± 0.09\t0.23 ± 0.06"],["oa:W4200259635","Ti-6Al-4V","Surface roughness (Sa, μm)",0.32,null,null,0.05,"µm","","standard","","","",false,"","table","Standard plate\t0.32 ± 0.05\t0.33 ± 0.04"],["oa:W4200259635","Ti-6Al-4V","Surface roughness (Sa, μm)",0.33,null,null,0.04,"µm","","standard","","","",false,"","table","Standard plate\t0.32 ± 0.05\t0.33 ± 0.04"],["oa:W4200279622","VT3-1","relief",15.0,15.0,15.0,null,"µm","","","","","",false,"","methods","Th e diff erence in relief reaches 15 µm."],["oa:W4200279622","VT3-1","penetration depth",15.0,15.0,15.0,null,"µm","","","","","",false,"","methods","Th e penetration depth of individual sections of alumina reaches 15 µm relative to the main edge, which slightly increases the adhesive strength of the coating with the base."],["oa:W4200335838","Ti-6Al-4V","Spk",0.36,null,null,null,"µm","","","","","",false,"","results_discussion","The value of the Spk parameter defining the range of ordinates corresponding to the surface elevations decreased by 31% (from 0.52 µm to 0.36 µm)."],["oa:W4200335838","Ti-6Al-4V","Spk",0.52,null,null,null,"µm","","","","","",false,"","results_discussion","The value of the Spk parameter defining the range of ordinates corresponding to the surface elevations decreased by 31% (from 0.52 µm to 0.36 µm)."],["oa:W4200335838","Ti-6Al-4V","Sha",0.88,null,null,null,"","","","","","",false,"unit_missing","results_discussion","The elevations of the surfaces machined with the modified grinding wheels were also characterized by a smaller area (Sha value lower by 12%) and volume (Shv value lower by 34%) in relation to the surface elevations obtained as a result of grinding with a conventional grinding wheel."],["oa:W4200335838","Ti-6Al-4V","Shv",0.66,null,null,null,"","","","","","",false,"unit_missing","results_discussion","The elevations of the surfaces machined with the modified grinding wheels were also characterized by a smaller area (Sha value lower by 12%) and volume (Shv value lower by 34%) in relation to the surface elevations obtained as a result of grinding with a conventional grinding wheel."],["oa:W4200335838","Ti-6Al-4V","Shos",12000.0,null,null,null,"","","","","","",false,"unit_missing","conclusions","The Shos value for the layer with abrasive aggregates is 40% higher than for the layer with conventional abrasive grains;The use of bootstrap for the statistical hypothesis tests makes it possible to evaluate the differentiation of the ground surface features as a result of mean roughness parameters values."],["oa:W4200335838","Ti-6Al-4V","Shos",8571.43,null,null,null,"","","","","","",false,"unit_missing","results_discussion","Its average value was 1.2 × 104 and was 40% higher than the Shos value for the conventional layer."],["oa:W4200508060","Ti-6Al-4V","Ra",5.2,null,null,null,"µm","","as-built SLM","","","",false,"","methods",""],["oa:W4200508060","Ti-6Al-4V","Ra",5.5,null,null,null,"µm","","as-built SLM","","","",false,"","methods",""],["oa:W4200508060","Ti-6Al-4V","height",2.1,-7.4,11.6,null,"µm","","as-built SLM, SF20","","","",false,"","results_discussion",""],["oa:W4200508060","Ti-6Al-4V","height",2.75,-11.9,17.4,null,"µm","","as-built SLM, SF36","","","",false,"","results_discussion",""],["oa:W4200508060","Ti-6Al-4V","height",17.7,-24.1,59.5,null,"µm","","as-built SLM, SF50","","","",false,"","results_discussion",""],["oa:W4200508060","Ti-6Al-4V","height",-17.0,-231.0,197.0,null,"µm","","as-built SLM, SF65","","","",false,"out_of_range","results_discussion",""],["oa:W4200508060","Ti-6Al-4V","Sa",7.0,3.0,11.0,null,"µm","","","","","",false,"","results_discussion",""],["oa:W4200508060","Ti-6Al-4V","Ra",6.52,null,null,null,"µm","","","","simulation","",true,"","conclusions",""],["oa:W4200511990","CP-Ti Grade 2","penetration value",-0.7,-0.7,-0.7,null,"µm","","","","","",false,"out_of_range","results_discussion","The grooved surface of the CP-Ti sample had a penetration value close to −0.7 μm of depth (see a), while the profile of scratch of the Ti-6Al-4V sample had a penetration value relative to −0.3 μm of depth (see b)."],["oa:W4200511990","Ti-6Al-4V","penetration value",-0.3,-0.3,-0.3,null,"µm","","","","","",false,"out_of_range","results_discussion","The grooved surface of the CP-Ti sample had a penetration value close to −0.7 μm of depth (see a), while the profile of scratch of the Ti-6Al-4V sample had a penetration value relative to −0.3 μm of depth (see b)."],["oa:W4200511990","CP-Ti Grade 2","width of the cross-section profile scratches",72.19,72.19,72.19,null,"µm","","","","","",false,"","results_discussion","However, the width of the cross-section profile scratches is similar for the surface of CP-Ti and Ti-6Al-4V, which have values of 72.19 μm and 66.82 μm."],["oa:W4200511990","Ti-6Al-4V","width of the cross-section profile scratches",66.82,66.82,66.82,null,"µm","","","","","",false,"","results_discussion","However, the width of the cross-section profile scratches is similar for the surface of CP-Ti and Ti-6Al-4V, which have values of 72.19 μm and 66.82 μm."],["oa:W4200511990","","deformation",-2.5,-2.5,-2.5,null,"µm","","","","","",false,"out_of_range","results_discussion","According to the profile, they performed the same scratch test in a single pass but with an applied force of 10 N, giving a deformation of about −2.5 µm."],["oa:W4205923620","Ti-6Al-4V","surface roughness",0.0,null,null,null,"","","double shot peening with 80 μm silica media in second shot","","","",false,"unit_missing","conclusions","In this research, silica media is able to generate plastic deformation greater than SUS304, resulting in significant change on the surface and a greater ability in reducing roughness."],["oa:W4206044665","Ti-6Al-4V","Surface Roughness (Sa)",1.0,null,null,null,"lm","","as-manufactured","","","",false,"unit_mismatch","results_discussion","Surface Roughness (Sa) Captured in Diﬀerent Substrate Surface Conditions for Two Thicknesses of Starting Plates Substrate Surface Condition 10 mm (lm) 40 mm (lm) As Manufactured 1.0 2.0 Etched 1.0 2.0 Shot Peened 1.9 2.3 Laser Re-melted 0.7 0.7 Table II."],["oa:W4206044665","Ti-6Al-4V","Surface Roughness (Sa)",1.0,null,null,null,"lm","","etched","","","",false,"unit_mismatch","results_discussion","Surface Roughness (Sa) Captured in Diﬀerent Substrate Surface Conditions for Two Thicknesses of Starting Plates Substrate Surface Condition 10 mm (lm) 40 mm (lm) As Manufactured 1.0 2.0 Etched 1.0 2.0 Shot Peened 1.9 2.3 Laser Re-melted 0.7 0.7 Table II."],["oa:W4206044665","Ti-6Al-4V","Surface Roughness (Sa)",1.9,null,null,null,"lm","","shot peened","","","",false,"unit_mismatch","results_discussion","Surface Roughness (Sa) Captured in Diﬀerent Substrate Surface Conditions for Two Thicknesses of Starting Plates Substrate Surface Condition 10 mm (lm) 40 mm (lm) As Manufactured 1.0 2.0 Etched 1.0 2.0 Shot Peened 1.9 2.3 Laser Re-melted 0.7 0.7 Table II."],["oa:W4206044665","Ti-6Al-4V","Surface Roughness (Sa)",0.7,null,null,null,"lm","","laser re-melted","","","",false,"unit_mismatch","results_discussion","Surface Roughness (Sa) Captured in Diﬀerent Substrate Surface Conditions for Two Thicknesses of Starting Plates Substrate Surface Condition 10 mm (lm) 40 mm (lm) As Manufactured 1.0 2.0 Etched 1.0 2.0 Shot Peened 1.9 2.3 Laser Re-melted 0.7 0.7 Table II."],["oa:W4206044665","Ti-6Al-4V","average surface roughness",15.35,null,null,null,"lm","","BF 0","","","",false,"unit_mismatch","results_discussion","As shown in Figure 4, average surface roughness values of 15.35, 17, and 10.52 lm were obtained from 0 to 9 to 19 BF, respectively."],["oa:W4206044665","Ti-6Al-4V","average surface roughness",17.0,null,null,null,"lm","","BF 9","","","",false,"unit_mismatch","results_discussion","As shown in Figure 4, average surface roughness values of 15.35, 17, and 10.52 lm were obtained from 0 to 9 to 19 BF, respectively."],["oa:W4206044665","Ti-6Al-4V","average surface roughness",10.52,null,null,null,"lm","","BF 19","","","",false,"unit_mismatch","results_discussion","As shown in Figure 4, average surface roughness values of 15.35, 17, and 10.52 lm were obtained from 0 to 9 to 19 BF, respectively."],["oa:W4206706124","Ti-6Al-4V","average surface roughness",3.8,null,null,null,"µm","","as-built","","","",false,"","results_discussion","It is evident that the present femtosecond laser action increases the roughness to an average of 3.8 μm after 400 accumulated pulses."],["oa:W4210711274","Ti-6Al-4V","Sa",17.15,null,null,null,"µm","","as-built","","","",false,"","results_discussion","The as-built samples show (Sa) and (Sz) values of 17.15 and 266 µm respectively."],["oa:W4210711274","Ti-6Al-4V","Sz",266.0,null,null,null,"µm","","as-built","","","",false,"out_of_range","results_discussion","The as-built samples show (Sa) and (Sz) values of 17.15 and 266 µm respectively."],["oa:W4210711274","Ti-6Al-4V","Sa",3.636,null,null,null,"µm","","laser polished","","","",false,"","results_discussion","4 (green shade) showed the lower (Sa) value of 3.636 µm processed with the higher level of laser beam power of 175 W, medium rotational speed of 300 rpm and the higherlevel overlap of 75%."],["oa:W4210711274","Ti-6Al-4V","maximum (Sa) value",5.162,null,null,null,"µm","","","","","",false,"","conclusions","16 in Table 4 showed the maximum value of 10.988 µm and was reduced to 5.162 µm after the second laser pass."],["oa:W4210711274","Ti-6Al-4V","maximum (Sa) value",7.586,null,null,null,"µm","","","","","",false,"","conclusions","Also, the maximum (Sa) value recorded using this method was found to be 7.586 µm for sample no."],["oa:W4210942894","Ti-6Al-4V","surface roughness",0.352,null,null,null,"µm","","","","","",false,"","results_discussion","Figure 9 shows the average surface roughness in different cutting environments; when the cutting speed is 100 m/min and the feed rate is 0.1 mm/rev, the LN2 + Nano-MQL (0.6%) condition leads to the minimum Ra value (0.352 µm) in the turning process of the titanium alloy, followed by LN2 + MQL, LN2, MQL, and dry machining."],["oa:W4210942894","Ti-6Al-4V","roughness value",0.487,null,null,null,"µm","","","","","",false,"","results_discussion","For example, when the feed rate is 0.1 mm/rev and the cutting speed is 100 m/min, the roughness value of dry machining is 0.487 µm, while an improvement of 22.9% was achieved using MQL."],["oa:W4210942894","Ti-6Al-4V","maximum difference between peaks and valleys",17.0,null,null,null,"µm","","dry cutting","","","",false,"","results_discussion","When the 3D surface image is checked, it can be seen that the peak value under dry cutting is very high; under dry cutting conditions, the maximum difference between the peaks and valleys along the machined surface is greater than 17 µm."],["oa:W4210942894","Ti-6Al-4V","maximum difference between peaks and valleys",13.618,null,null,null,"µm","","MQL","","","",false,"","results_discussion","Under MQL, although the peaks gather more, the maximum difference between the peaks and valleys is 13.618 µm, which is smaller than that of dry cutting."],["oa:W4210942894","Ti-6Al-4V","surface morphology and surface roughness",0.0,null,null,null,"","","LN2 + Nano-MQL (0.6%)","","","",false,"unit_missing","results_discussion","When the existence of a nominal surface and the difference between hills and valleys were considered for evaluation, LN2 + Nano-MQL (0.6%)-assisted machining achieved the best results in terms of the surface morphology and surface roughness."],["oa:W4210942894","Ti-6Al-4V","average surface roughness (Ra)",0.352,null,null,null,"µm","","","","","",false,"","conclusions","The average surface roughness (Ra) under the dry, pure MQL, LN2, LN2 + MQL, and LN2 + Nano-MQL (0.6%) conditions were 0.678 µm, 0.523 µm, 0.457 µm, 0.446 µm, and 0.352 µm, respectively."],["oa:W4210942894","Ti-6Al-4V","maximum difference between the peak and valley",3.33,null,null,null,"µm","","","","","",false,"","results_discussion","The maximum difference between the peak and valley was 3.33 µm, which is the smallest among all processing environments."],["oa:W4213051191","Ti-6Al-4V","Arithmetical mean deviation (Ra)",20.325,null,null,5.0,"µm","","","","","",false,"","results","Arithmetical mean deviation (Ra) of the assessed profiles were found 20.325 μm with a decrease of 5% after sandblasting process."],["oa:W4213092841","Ti-48Al-2Cr-2Nb","surface roughness",0.7,0.65,0.75,null,"µm","","","","","",false,"","conclusions","Comparing both inserts, the surface integrity of the machined parts with the coated tool shows a worse appearance with a higher number of defects and thick feed marks. - The surface roughness obtained in the machined parts with the uncoated tool, which are within 0.65–0.75 µm, is lower than that of a coated one."],["oa:W4213122252","Ti6Al4V-LR","peak to peak height",0.5,0.0,1.0,null,"µm","","","","","",false,"","part 14","The representative peak to peak height of Ti6Al4V-LR sample is less than 1 μm, being approximately 2 μm for the Ti6Al4V-BM."],["oa:W4213122252","Ti6Al4V-BM","peak to peak height",2.0,2.0,2.0,null,"µm","","","","","",false,"","part 14","The representative peak to peak height of Ti6Al4V-LR sample is less than 1 μm, being approximately 2 μm for the Ti6Al4V-BM."],["oa:W4213122252","","roughness factor",1.0,1.0,1.0,null,"","","","","","",false,"unit_missing","part 14","In the present case, the factor was approximate to unity, as follows: From a representative peak from the proﬁle of Figure 11, we evaluate tgθ ≈10 μm/50 μm, θ = 11◦, and fr ≈1 at ﬁrst approximation."],["oa:W4213276275","Ti-6Al-4V","Sa",0.036,null,null,null,"µm","","","","","",false,"","results_discussion","After polishing for 30 s, Sa can be reduced from 91 nm to ~36 nm."],["oa:W4213276275","Ti-6Al-4V","Sa",0.1721,null,null,null,"µm","","","","","",false,"","results_discussion","The initial roughness of the Ti6Al4V alloy used in the experiment was 172.1 nm Sa, and the PV of the surface form exceeded 3 μm."],["oa:W4213276275","Ti-6Al-4V","Sa",0.0222,null,null,null,"µm","","","","","",false,"","results_discussion","The results reveal that with more polishing cycles, the surface roughness of Ti6Al4V alloy decreases gradually and converges to 22.2 nm Sa after 10 cycles."],["oa:W4213276275","Ti-6Al-4V","Sa",0.017,null,null,null,"µm","","","","","",false,"","results_discussion","It can be seen that the surface roughness of the Ti6Al4V titanium alloy was further reduced to 17 nm Sa after 2 cycles of polishing."],["oa:W4213276275","Ti-6Al-4V","Sa",0.01,null,null,null,"µm","","","","","",false,"","results_discussion","Polishing slurry with a smaller
