Repository: akhtar07/tisci-explorer

# TiSci Explorer

A read-only, static explorer for **TiSci**, an autonomous research agent for titanium alloys. TiSci reads the
titanium-alloy literature, builds a knowledge graph and a table of measured values, proposes hypotheses where the
graph has gaps, and tests them with DFT (MACE / VASP) and the ICME-lite multiscale chain.

**Live site:** https://akhtar07.github.io/tisci-explorer/

The site has seven sections:

| Section | What it shows |
|---|---|
| Overview | Corpus → graph → facts → hypotheses → verdicts, with the snapshot's counts |
| Worked example | One full loop for W in α-Ti: graph path, hypothesis, novelty check, DFT test, verdict, follow-up, DAMASK |

File: data/facts/yield_strength.json (part 15 of 51)
"Ti-5Al-2.5Sn","Yield Strength, psi",95000.0,null,null,null,"psi","room temperature","","","","",false,"unit_mismatch","conclusions",""],["ntrs:19660016988","Ti-13V-11Cr-3Al","yield strength",205000.0,null,null,null,"psi","","aged","","","",false,"unit_mismatch","methods",""],["ntrs:19660016988","Ti-6Al-4V","yield strength",147000.0,null,null,null,"psi","","annealed","","","",false,"unit_mismatch","methods",""],["ntrs:19660016988","Ti-5Al-5Sn-5Zr","Yield Strength, psi",120000.0,null,null,null,"psi","room temperature","","","","",false,"unit_mismatch","conclusions",""],["ntrs:19660016988","","Yield Strength, Tensile",144.7,null,null,null,"103psi","","As shear formed","","","",false,"unit_mismatch","methods",""],["ntrs:19660016988","","yield strength",130000.0,null,null,null,"psi","","","","","",false,"unit_mismatch","conclusions",""],["ntrs:19660016988","99.5%Ti","Yield Strength, psi",27000.0,null,null,null,"psi","room temperature","annealed","","","",false,"unit_mismatch","conclusions",""],["ntrs:19660016988","Ti-6Al-4V","yield strength",155000.0,null,null,null,"psi","","annealed","","","",false,"unit_mismatch","methods",""],["ntrs:19660016988","Ti-6Al-4V","yield strength",135000.0,null,null,null,"psi","","annealed","","","",false,"unit_mismatch","methods",""],["ntrs:19660016988","Ti-13V-11Cr-3Al","yield strength",214000.0,null,null,null,"psi","","aged","","","",false,"unit_mismatch","methods",""],["ntrs:19660016988","Ti-8Al-4V-1Mo","Yield Strength, psi",150000.0,null,null,null,"psi","room temperature","","","","",false,"unit_mismatch","conclusions",""],["ntrs:19660020827","5Al-2.5Sn","t e n s i l e yield strength",100000.0,null,null,null,"psi","room temperature","","","","",false,"unit_mismatch","conclusions",""],["ntrs:19660020827","5Al-2.5Sn","t e n s i l e yield strength",200000.0,null,null,null,"psi","-423 °F","","","","",false,"unit_mismatch","conclusions",""],["ntrs:19660025027","Ti-50A","yield strength",32400.0,null,null,null,"psi","300 F","","","tensile test","",false,"unit_mismatch","methods",""],["ntrs:19660028823","Ti-4V","yield strength",551.5806,null,null,null,"MPa","","42% glass-bead-peening","","","",false,"","results_discussion",""],["ntrs:19660028823","Ti-4V","yield strength",10.0,null,null,null,"%","","42% glass-bead-peening (largest bead size)","","","",false,"unit_mismatch","conclusions",""],["ntrs:19660028823","Ti-4V","proportional limit",689.4757,null,null,null,"MPa","400 °F","","","","",false,"","results_discussion",""],["ntrs:19660028823","Ti-6Al-4V","yield strength",0.9,null,null,null,"%","","","","","",false,"unit_mismatch","conclusions",""],["ntrs:19660030680","5A1-2.5 Sn ELI","0.2% Yield strength",762.5601,null,null,null,"MPa","room temperature","","","tensile test","",false,"","results",""],["ntrs:19660030680","5A1-2.5 Sn ELI","Z% Yield strength",694.302,null,null,null,"MPa","room temperature","","","tensile test","",false,"","results",""],["ntrs:19660030680","5A1-2.5 Sn ELI","0.2% Yield strength",822.5445,null,null,null,"MPa","room temperature","","","tensile test","",false,"","results",""],["ntrs:19660030680","Ti-2.5Sn","maximum hoop stress",646.0387,null,null,null,"MPa","","","","","",false,"","results",""],["ntrs:19660030680","Ti-2.5Sn","Biaxial yield strength",575.0227,null,null,null,"MPa","-423°F","","","","",false,"","results",""],["ntrs:19670019845","Ti-6Al-4V","yield strength",896.3184,null,null,null,"MPa","","","","","",false,"","conclusions",""],["ntrs:19670019845","Ti-6Al-4V","0.2% OPfUt Y i s l d Stmanpth, k s l",407.0,336.0,407.0,null,"MPa","","conventional treatment: 1750°F/30 min, water quench, age 1000°F/8 hr","","","",false,"unit_suspect","conclusions",""],["ntrs:19670019845","Ti-6Al-4V","yield strength",896.3184,null,null,null,"MPa","room temperature","","","tensile test","",false,"","conclusions",""],["ntrs:19670019845","Ti-6Al-4V","10 k s i lower strength",1103.1611,null,null,null,"MPa","","","","","",false,"","conclusions",""],["ntrs:19670019845","Ti-6Al-4V","yield strength",1172.1087,null,null,null,"MPa","","","","","",false,"","conclusions",""],["ntrs:19670019845","Ti-6Al-4V","0.2% OPfUt Y i s l d Stmanpth, k s l",407.0,336.0,407.0,null,"MPa","","duplex treatment: 1840°F/1 hr, controlled-rate cool to 1200°F, air cool, age 1000°F/8 hr","","","",false,"unit_suspect","conclusions",""],["ntrs:19670022210","Ti-8Al-1Mo-1V","tensile yield strength",923.8974,null,null,null,"MPa","room temperature","duplex-annealed","","","",false,"","results_discussion",""],["ntrs:19670022210","Ti-8Al-1Mo-1V","tensile yield strength",648.1072,null,null,null,"MPa","550 °F","duplex-annealed","","","",false,"","results_discussion",""],["ntrs:19680003421","","yield strength",800.0,null,null,null,"MPa","","","","","",false,"unit_suspect","conclusions",""],["ntrs:19680003421","Ti-6Al-4V","yield strength",60.0,null,null,null,"MN/m2","","","","","",false,"unit_mismatch","conclusions",""],["ntrs:19680010073","Ti-6Al-4V","yield strength",75.0,null,null,null,"%","","cold rolled and annealed","","","",false,"unit_mismatch","methods",""],["ntrs:19680010073","Ti-13V-11Cr-3Al","yield strength",85.0,null,null,null,"%","","heat treated at 1400°F + C.W.Q. + 34 hr at 900°F","","","",false,"unit_mismatch","methods",""],["ntrs:19680013415","Ti-6Al-4V","stress at burst",0.0,null,null,null,"","","","","","",false,"unit_missing","results_discussion",""],["ntrs:19680013415","Ti-4Al","weld strength",0.0,null,null,null,"","294 K","","","","",false,"unit_missing","results_discussion",""],["ntrs:19680013415","Ti-6Al-4V","yield strength",190000.0,null,null,null,"N/cm2","","","","","",false,"unit_mismatch","results_discussion",""],["ntrs:19680013415","Ti-4Al","biaxial yield strength",1.09,null,null,null,"","20 K","","","","",false,"unit_missing","results_discussion",""],["ntrs:19680013415","Ti-4Al","biaxial yield strength",0.0,null,null,null,"","77 K","","","","",false,"unit_missing","results_discussion",""],["ntrs:19680013415","Ti-4Al","biaxial yield strength",0.0,null,null,null,"","294 K","","","","",false,"unit_missing","results_discussion",""],["ntrs:19680013415","Ti-5Al-2.5Sn","biaxial yield strength",1.0,null,null,null,"","20 K","","","","",false,"unit_missing","results_discussion",""],["ntrs:19680013415","Ti-4Al","weld strength",0.0,null,null,null,"","77 K","","","","",false,"unit_missing","results_discussion",""],["ntrs:19680013415","Ti-6Al-4V","yield strength",280000.0,null,null,null,"psi","","","","","",false,"unit_mismatch","results_discussion",""],["ntrs:19680013415","Ti-4Al","biaxial yield strength",0.93,null,null,null,"","77 K","","","","",true,"unit_missing","results_discussion",""],["ntrs:19680014254","Ti-6Al-4V","yield",833.5761,null,null,null,"MPa","","","","tensile test","",false,"","conclusions",""],["ntrs:19690003898","Ti-5Al-2.5Sn","YS",115500.0,113000.0,118000.0,null,"psi","","","","","",false,"unit_mismatch","conclusions",""],["ntrs:19690003898","Ti-6Al-4V","YS",127500.0,124000.0,131000.0,null,"psi","","heat treated","","","",false,"unit_mismatch","conclusions",""],["ntrs:19690003947","6Al-4V (ELI)","yield strength",850.0,null,null,null,"%","room temperature","solution treated and aged","","","",false,"unit_mismatch","conclusions",""],["ntrs:19690003947","5Al-2.5Sn","yield strength",750.0,null,null,null,"%","-110°F","forging","","","",false,"unit_mismatch","conclusions",""],["ntrs:19690005541","Ti-8Al-1Mo-1V","notch strength ratio",0.92,null,null,null,"","","","","","0.00002 per second",false,"unit_missing","results_discussion",""],["ntrs:19690005541","Ti-8Al-1Mo-1V","notch strength ratio",0.98,null,null,null,"","","","","","5.0 per second",false,"unit_missing","results_discussion",""],["ntrs:19690005541","Ti-8Al-1Mo-1V","yield strength ratio",0.92,null,null,null,"","","","","","0.00002 per second",false,"unit_missing","results_discussion",""],["ntrs:19690005541","Ti-8Al-1Mo-1V","yield strength ratio",0.98,null,null,null,"","","","","","5.0 per second",false,"unit_missing","results_discussion",""],["ntrs:19690005541","Ti-4Al-3Mo-1V","yield strength ratio",0.92,null,null,null,"","","","","","0.00002 per second",false,"unit_missing","results_discussion",""],["ntrs:19690005541","Ti-4Al-3Mo-1V","yield strength ratio",0.98,null,null,null,"","","","","","5.0 per second",false,"unit_missing","results_discussion",""],["ntrs:19690005541","Ti-4Al-3Mo-1V","notch strength ratio",0.92,null,null,null,"","","","","","0.00002 per second",false,"unit_missing","results_discussion",""],["ntrs:19690005541","Ti-4Al-3Mo-1V","notch strength ratio",0.98,null,null,null,"","","","","","5.0 per second",false,"unit_missing","results_discussion",""],["ntrs:19690006499","Ti-4Al","Yield",606.7386,null,null,null,"MPa","","1450°F, 6 hrs, AQ","","","",false,"","methods",""],["ntrs:19690006499","Ti-8Al","Yield",827.3708,null,null,null,"MPa","","1450°F, 6 hrs, AQ","","","",false,"","methods",""],["ntrs:19690010414","normal forging","yield strength",875.0,null,null,null,"MPa","","","","","",false,"","conclusions",""],["ntrs:19690010414","alpha forging","yield strength",875.0,null,null,null,"MPa","","","","","",false,"","conclusions",""],["ntrs:19690010414","Ti-6Al-4V","Yield Strength (ksi)",1113.0206,null,null,null,"MPa","","alpha forging","","tensile test","0.004 inch/inch/min",false,"","methods",""],["ntrs:19690010903","Ti-6Al-4V","yield strength",1709.8997,null,null,null,"MPa","-423 °F","","","","",false,"","methods",""],["ntrs:19690010903","6A1-4V(ELI)","o ys",892.871,null,null,null,"MPa","room temperature","","","tensile test","0.005 inch/inch/minute until yield, then 0.02 inch/inch/minute until failure",false,"","methods",""],["ntrs:19690018662","Ti-6Al-4V","yield strength",689.4757,null,null,null,"MPa","","","","","",false,"","methods",""],["ntrs:19690018662","Ti-6Al-4V","yield strength",689.4757,null,null,null,"MPa","","","","","",false,"","methods",""],["ntrs:19690018662","Ti-6Al-4V","yield strength",1034.2135,null,null,null,"MPa","","","","","",false,"","methods",""],["ntrs:19690025329","Ti-6Al-4V","compressive yield stress",990.0,null,null,0.07,"MN/m2","","duplex-annealed sheet","","tensile test","",false,"unit_mismatch","results_discussion",""],["ntrs:19690025329","Ti-6Al-4V","compressive yield stress",1100.0,null,null,null,"MN/m2","","cap material in diffusion-bonded T-stringer panels","","","",false,"unit_mismatch","results_discussion",""],["ntrs:19690025329","Ti-6Al-4V","compressive yield stress",1010.0,null,null,0.02,"MN/m2","","triplex-annealed sheet","","","",false,"unit_mismatch","results_discussion",""],["ntrs:19690028223","Ti-6Al-4V","YS",127500.0,124000.0,131000.0,null,"psi","","","","","",false,"unit_mismatch","conclusions",""],["ntrs:19690028223","Ti-5Al-2.5Sn","YS",115500.0,113000.0,118000.0,null,"psi","","","","","",false,"unit_mismatch","conclusions",""],["ntrs:19700001662","Ti-8Al-1Mo-1V","YS",84400.0,null,null,null,"psi","600 °F","annealed at 1100°F","martensitic α","tensile test","",false,"unit_mismatch","methods",""],["ntrs:19700001662","Ti-8Al-1Mo-1V","YS",84400.0,null,null,null,"lb/in2","600 °F","","","tensile test","",false,"unit_mismatch","methods",""],["ntrs:19700001662","Pure Ti","YS",10300.0,null,null,null,"lb/in2","450 °F","","","tensile test","",false,"unit_mismatch","methods",""],["ntrs:19700009635","Ti-6Al-4V","compressive yield stress",1010.0,null,null,null,"MN/m2","room temperature","triplex-annealed","","compressive test","",false,"unit_mismatch","results_discussion",""],["ntrs:19700009635","Ti-6Al-4V","compressive yield stress",990.0,null,null,null,"MN/m2","room temperature","duplex-annealed","","compressive test","",false,"unit_mismatch","results_discussion",""],["ntrs:19700009635","Ti-6Al-4V","compressive yield stress",1100.0,null,null,null,"MN/m2","room temperature","diffusion-bonded","","compressive test","",false,"unit_mismatch","results_discussion",""],["ntrs:19700013900","Ti-6Al-4V","0.2 percent yield strength",1027.3188,null,null,null,"MPa","room temperature","base metal","","tensile test","0.004 inch/inch/min",false,"","methods",""],["ntrs:19700013900","Ti-6Al-4V","0.2 percent yield strength",1079.0295,null,null,null,"MPa","room temperature","base metal","","tensile test","0.004 inch/inch/min",false,"","methods",""],["ntrs:19700013900","Ti-6Al-4V","0.2 percent yield strength",919.0711,null,null,null,"MPa","room temperature","weld metal","","tensile test","0.004 inch/inch/min",false,"","methods",""],["ntrs:19700013900","Ti-6Al-4V","0.2 percent yield strength",950.787,null,null,null,"MPa","room temperature","weld metal","","tensile test","0.004 inch/inch/min",false,"","methods",""],["ntrs:19700016330","Ti-6Al-4V","yield strength",850.0,800.0,900.0,null,"MPa","17 K","annealed","","tensile test","",false,"","methods",""],["ntrs:19700016330","Ti-6Al-4V","yield strength",850.0,800.0,900.0,null,"MPa","17 K","aged","","tensile test","",false,"","methods",""],["ntrs:19700016330","Ti-5Al-2.5Sn","yield strength",800.0,700.0,900.0,null,"MPa","17 K","","","tensile test","",false,"","conclusions",""],["ntrs:19700016330","Ti-5Al-2.5Sn","yield strength",850.0,800.0,900.0,null,"MPa","17 K","extra low impurity","","tensile test","",false,"","conclusions",""],["ntrs:19700016330","CP-Ti Grade 2","yield strength",800.0,700.0,900.0,null,"MPa","17 K","","","tensile test","",false,"","conclusions",""],["ntrs:19700017720","Ti-6Al-4V","0.2% Yield Strength",130.7,128.7,133.3,null,"KSI","room temperature","","","tensile test","",false,"unit_mismatch","results_discussion",""],["ntrs:19710024252","","Yield Strength",1103.1611,null,null,null,"MPa","","","","","",false,"","conclusions",""],["ntrs:19710024252","","Yield Strength",1378.9514,null,null,null,"MPa","","","","","",false,"","conclusions",""],["ntrs:19710024252","","Yield Strength",1654.7417,null,null,null,"MPa","","","","","",false,"","conclusions",""],["ntrs:19720021246","Ti-11% Mo","Yield strength",872.0,null,null,null,"Kg/mm2","room temperature","820°C for 1 h, water quenched","","tensile test","",false,"unit_mismatch","methods",""],["ntrs:19730007193","2219-T87","yield strength (0.2% offset)",383.0,null,null,null,"MN/m2","295 °K","","","tensile test","0.005 cm/cm/minute",false,"unit_mismatch","methods",""],["ntrs:19730007193","2219-T87","yield strength (0.2% offset)",453.0,null,null,null,"MN/m2","78 °K","","","tensile test","0.005 cm/cm/minute",false,"unit_mismatch","methods",""],["ntrs:19730007193","2219-T87","yield strength (0.2% offset)",492.0,null,null,null,"MN/m2","20 °K","","","tensile test","0.005 cm/cm/minute",false,"unit_mismatch","methods",""],["ntrs:19730007193","5A1-2.5 Sn(ELI)","yield strength",1252.0,null,null,null,"MN/m2","78 °K","","","","",false,"unit_mismatch","methods",""],["ntrs:19730007193","5A1-2.5 Sn(ELI)","yield strength",1446.0,null,null,null,"MN/m2","20 °K","","","","",false,"unit_mismatch","methods",""],["ntrs:19730007193","5A1-2.5 Sn(ELI)","yield strength",1226.0,null,null,null,"MN/m2","78 °K","","","","",false,"unit_mismatch","methods",""],["ntrs:19730007193","6A1-4V (ELI) STA","yield strength",975.0,null,null,null,"MN/m2","295 °K","","","","",false,"unit_mismatch","methods",""],["ntrs:19730007193","","0.2% OFFSET YIELD STRENGTH",60400.0,null,null,null,"","","","","","",false,"unit_missing","results",""],["ntrs:19740002722","Ti-6Al-4V","yield strength",86.1845,null,null,null,"MPa","","","","","",false,"","results",""],["ntrs:19740002722","Ti-6Al-4V","strength",93.0792,82.7371,103.4214,null,"MPa","","","","","",false,"","results",""],["ntrs:19740020881","Ti-5Al-2.5Sn","0.2% offset yield strength",667.0,null,null,null,"MN/m2","room temperature","vacuum-annealed","","tensile test","0.1575 min-1",false,"unit_mismatch","results",""],["ntrs:19740020881","Ti-8Al-1Fe-1Mo","yield strength",963.0,null,null,null,"MN/m2","room temperature","","","tensile test","",false,"unit_mismatch","results",""],["ntrs:19740020881","Ti-6Al-4V","strength",0.0,null,null,null,"","","aged","","","",false,"unit_missing","discussion",""],["ntrs:19740020881","Ti-6Al-4V","strength",0.0,null,null,null,"","","unaged","","","",false,"unit_missing","discussion",""],["ntrs:19740023228","Ti-6Al-4V","Yield Strength, ksi 0.2% Offset",965.266,null,null,null,"MPa","","annealed","","tensile test","",false,"","results",""],["ntrs:19740023228","Ti-6Al-4V","yield strength",140.0,null,null,null,"","","annealed","","","",false,"unit_missing","results",""],["ntrs:19750007701","","2% offset compression yield stress",0.0,null,null,null,"MPa","room temperature","","","compression test","",false,"out_of_range","results",""],["ntrs:19750007701","","2% offset yield strength",0.0,null,null,null,"","","","","tensile test","",false,"unit_missing","results",""],["ntrs:19750007701","Ti-5Al-2.5Sn","yield strength",138.0,null,null,null,"MN/m2","room temperature to 770K","air-cooled","","","",false,"unit_mismatch","results",""],["ntrs:19750007701","Ti-5Al-2.5Sn","0.2% YIELD STRENGTH (KSI)",800.0,null,null,null,"KSI","","air-cooled, ELI","","","",false,"unit_mismatch","results",""],["ntrs:19750007701","Ti-5Al-2.5Sn","0.2% YIELD STRENGTH (KSI)",700.0,null,null,null,"KSI","","furnace-cooled, ELI","","","",false,"unit_mismatch","results",""],["ntrs:19750007701","Ti-5Al-2.5Sn","0.2% YIELD STRENGTH (KSI)",600.0,null,null,null,"KSI","","air-cooled, normal interstitial","","","",false,"unit_mismatch","results",""],["ntrs:19750007701","Ti-5Al-2.5Sn","0.2% YIELD STRENGTH (KSI)",500.0,null,null,null,"KSI","","furnace-cooled, normal interstitial","","","",false,"unit_mismatch","results",""],["ntrs:19750007701","","2 percent offset tensile yield strength",1281.0,null,null,null,"MN/m2","","","","tensile test","",false,"unit_mismatch","results",""],["ntrs:19750007701","","2 percent offset tensile yield strength",1275.53,null,null,null,"MPa","","","","tensile test","",false,"","results",""],["ntrs:19770025341","alpha titanium","0.2% offset yield strength",537.791,null,null,null,"MPa","room temperature","annealed sheet","","tensile test","",false,"","methods",""],["ntrs:19770025341","alpha titanium","0.2% offset yield strength",537.791,null,null,null,"MPa","room temperature","","","tensile test","",false,"","methods",""],["ntrs:19770025341","alpha titanium","flow stress",441.2644,null,null,null,"MPa","room temperature","1 hour annealing at 1800°F","","tensile test","",false,"","methods",""],["ntrs:19770025341","alpha titanium","flow stress",620.5281,null,null,null,"MPa","room temperature","10% prestrained, 1 hour annealing at 1800°F","","tensile test","",false,"","methods",""],["ntrs:19770025341","alpha titanium","flow stress",586.0543,null,null,null,"MPa","room temperature","10% prestrained, 24 hours annealing at 1800°F","","tensile test","",false,"","methods",""],["ntrs:19830026829","Ti-6Al-4V","yield strength",0.87,null,null,null,"","316°C","","","","",false,"unit_missing","results",""],["ntrs:19830026829","Ti-6Al-4V","yield strength",0.82,null,null,null,"","316°C","","","","",false,"unit_missing","results",""],["ntrs:19830026829","Ti-6Al-4V","yield strength",0.69,null,null,null,"","316°C","","","","",false,"unit_missing","results",""],["ntrs:19830026829","","material strength",1.5,null,null,null,"","","","","","",false,"unit_missing","results",""],["ntrs:19840024436","Ti-6Al-4V","tensile yield strength",896.3184,null,null,null,"MPa","room temperature","static oxidation 1 atm","","tensile test","",false,"","results_discussion",""],["ntrs:19840024436","Ti-6Al-4V","tensile yield strength",0.0,null,null,null,"","room temperature","annealed","","","",false,"unit_missing","results_discussion",""],["ntrs:19870010974","Ti-6Al-2Sn-4Zr-2Mo","yield strength",861.8446,null,null,null,"MPa","room temperature","","","","",false,"","results_discussion",""],["ntrs:19870010974","Ti-6Al-2Sn-4Zr-2Mo","yield strength",0.87,null,null,null,"parentmaterialstrength","room temperature","700-percent SPF-simulation","","","",false,"unit_mismatch","results_discussion",""],["ntrs:19870010974","Ti-6Al-2Sn-4Zr-2Mo","0.2-percent yield strength",0.87,null,null,null,"parentmaterialstrength","room temperature","700-percent SPF-simulation","","","",false,"unit_mismatch","results",""],["ntrs:19870010974","Ti-6Al-2Sn-4Zr-2Mo","yield strength at 600°F",87.0,null,null,null,"%","600 °F","","","","",false,"unit_mismatch","conclusions",""],["ntrs:19870010974","Ti-6Al-2Sn-4Zr-2Mo","yield strength",0.0,null,null,null,"","600 °F","","","","",false,"unit_missing","conclusions",""],["ntrs:19900011827","silicon carbide/titanium","is",10.8937,null,null,null,"MPa","","","","","",false,"out_of_range","discussion",""],["ntrs:19900011827","silicon carbide/titanium","c",650.0,null,null,null,"MPa","","","","","",false,"unit_suspect","other",""],["ntrs:19900011827","silicon carbide/titanium","Sy12",300.0,null,null,null,"MPa","","","","","",false,"unit_suspect","other",""],["ntrs:19910020967","SiC/Ti","c 1 .0 MPa",173.07,null,null,null,"MPa","","","","","",false,"","other",""],["ntrs:19910020967","SiC/Ti","S.t, = 2070.0 MPa",2070.0,null,null,null,"MPa","","","","","",false,"out_of_range","other",""],["ntrs:19910020967","SiC/Ti","S,,_,_ = 897.0 MPa",897.0,null,null,null,"MPa","","","","","",false,"","other",""],["ntrs:19910021252","Ti-24Al-11Nb","residual stresses",-710.0,null,null,50.0,"MPa","room temperature (-25 °C)","","","","",false,"out_of_range","methods",""],["ntrs:19910021252","Ti-24Al-11Nb","residual stresses",250.0,null,null,10.0,"MPa","room temperature (-25 °C)","","","","",false,"","methods",""],["ntrs:19910021252","Ti-24Al-11Nb","initial residual stresses",-360.0,null,null,null,"MPa","425 °C","","","","",true,"out_of_range","methods",""],["ntrs:19910021252","Ti-24Al-11Nb","initial residual stresses",121.0,null,null,null,"MPa","425 °C","","","","",true,"","methods",""],["ntrs:19910021252","Ti-24Al-11Nb","residual stress",60.0,null,null,null,"MPa","425 °C","","","","",true,"","methods",""],["ntrs:19910021252","Ti-24Al-11Nb","residual stress",-162.0,null,null,null,"MPa","425 °C","","","","",true,"out_of_range","methods",""],["ntrs:19910021252","SCS-6 SiC fiber","calculated residual stress",-162.0,null,null,null,"MPa","425 °C","","","","",true,"out_of_range","methods",""],["ntrs:19910021252","SCS-6 SiC fiber","applied maximum fiber stress",-1160.0,null,null,null,"MPa","425 °C","","","","",false,"out_of_range","methods",""],["ntrs:19910021252","SCS-6 SiC fiber","σfo at 25°C",-710.0,null,null,null,"MPa","25 °C","","","","",false,"out_of_range","methods",""],["ntrs:19920006869","","yield stress",850.0,null,null,null,"MPa","25 °C","","","tensile test","5 x 10^-6 s^-1",false,"","results",""],["ntrs:19980201176","Ti-21Nb","YS",565.3701,null,null,null,"MPa","room temperature","solution treated","","tensile test","",false,"","discussion",""],["ntrs:19980201176","Ti-21Nb","YS",461.9487,441.2644,482.633,null,"MPa","room temperature","LID-processed","","tensile test","",false,"","discussion",""],["ntrs:19980201176","Ti-21Nb","YS",275.7903,null,null,null,"MPa","1200°F","solution treated","","tensile test","",false,"","discussion",""],["ntrs:19980201176","Ti-21Nb","YS",210.2901,193.0532,227.527,null,"MPa","1200°F","LID-processed","","tensile test","",false,"","discussion",""],["ntrs:19980201176","Ti-14-21","YS",750.0,750.0,750.0,null,"MPa","room temperature","Pro-4-processed","","","",false,"","discussion",""],["ntrs:19980201176","Ti-14-21","YS",750.0,750.0,750.0,null,"MPa","800 °F","Pro-4-processed","","","",false,"","discussion",""],["ntrs:19980201176","Ti-14-21","YS",750.0,750.0,750.0,null,"MPa","1000 °F","Pro-4-processed","","","",false,"","discussion",""],["ntrs:19980201176","Ti-14-21","YS",750.0,750.0,750.0,null,"MPa","room temperature","LID-processed","","","",false,"","discussion",""],["ntrs:19980201176","Ti-14-21","YS",750.0,750.0,750.0,null,"MPa","800 °F","LID-processed","","","",false,"","discussion",""],["ntrs:19980201176","Ti-14-21","YS",750.0,750.0,750.0,null,"MPa","1000 °F","LID-processed","","","",false,"","discussion",""],["ntrs:19980201176","Ti-14-21","YS",0.0,null,null,null,"MPa","room temperature","LID-processed","","tensile test","",false,"out_of_range","discussion",""],["ntrs:19980201176","Ti-14-21","yield strength",0.0,null,null,null,"MPa","room temperature","LID-processed","","tensile test","",false,"out_of_range","conclusions",""],["ntrs:19980223374","Ti-6Al-4V","xx2",186.17,186.17,186.17,null,"MPa","room temperature","","","","",false,"","results",""],["ntrs:19980223374","Ti-6Al-4V","xx2",275.8,275.8,275.8,null,"MPa","room temperature","","","","",false,"","results",""],["ntrs:19980223374","SCS6/Ti-6Al-4V","tt2",186.17,186.17,186.17,null,"MPa","room temperature","","","","",false,"","results",""],["ntrs:19980223374","SCS6/Ti-6Al-4V","12",210.97,210.97,210.97,null,"MPa","room temperature","","","","",false,"","results",""],["ntrs:19980223374","SCS6/Ti-6Al-4V","zt2",291.6,291.6,291.6,null,"MPa","600°F","","","","",false,"","results",""],["ntrs:19980223374","Ti-6Al-4V","y_on",175.0,175.0,175.0,null,"MPa","room temperature","","","","",true,"","results",""],["ntrs:19980223374","Ti-6Al-4V","y_on",250.0,250.0,250.0,null,"MPa","room temperature","","","","",true,"","results",""],["ntrs:19980223374","Ti-6Al-4V","effective stresses",470.0,470.0,470.0,null,"MPa","room temperature","","","","",true,"","results",""],["ntrs:20040012943","γ-Met","YS",440.5,437.0,444.0,null,"MPa","","uncoated, no exposure","","","",false,"","results_discussion",""],["ntrs:20050060704","Gamma-Met PX","yield strength",1100.0,null,null,null,"MPa","room temperature","","","compression test","",false,"","results_discussion",""],["ntrs:20050060704","Gamma-Met PX","yield strength",1100.0,null,null,null,"MPa","650°C","","","compression test","",false,"","results_discussion",""],["ntrs:20050060704","Gamma Met PX","yield stress",1250.0,null,null,null,"MPa","room temperature","","","dynamic compression test","0.01 s-1",false,"","results_discussion",""],["ntrs:20050060704","Gamma Met PX","yield stress",2250.0,null,null,null,"MPa","room temperature","","","dynamic compression test","3500 s-1",false,"out_of_range","results_discussion",""],["ntrs:20050060704","Gamma Met PX","yield strength",1100.0,null,null,null,"MPa","room temperature","","","tensile test","",false,"","results_discussion",""],["ntrs:20050060704","Gamma Met PX","0.2 % yield strength",1100.0,null,null,null,"MPa","600 °C","","","tensile test","",false,"","results_discussion",""],["ntrs:20050060704","Gamma Met PX","0.2 % yield strength",366.67,null,null,null,"MPa","926 °C","","","tensile test","",false,"","results_discussion",""],["ntrs:20050060704","Gamma-Met PX","yield",2200.0,2200.0,2200.0,null,"MPa","600 °C","","","tensile test","",false,"out_of_range","conclusions",""],["ntrs:20050060704","Gamma-Met PX","yield anomaly",0.0,0.0,0.0,null,"","900 °C","","","compression test","",false,"unit_missing","conclusions",""],["ntrs:20050060704","Gamma-Met PX","yield",1200.0,1200.0,1200.0,null,"MPa","600 °C","","","tensile test","",false,"","conclusions",""],["ntrs:20050060704","Gamma-Met PX","stress levels",1000.0,1000.0,1000.0,null,"MPa","600 °C","","","tensile test","",false,"","conclusions",""],["ntrs:20050060704","Gamma-Met PX","yield stress",1000.0,1000.0,1000.0,null,"MPa","900 °C","","","tensile test","",false,"","conclusions",""],["ntrs:20050162057","Ti-46.5Al","yield strength",80.0,null,null,null,"%","700 °C","","","","",false,"unit_mismatch","conclusions",""],["ntrs:20050162057","Ti-46.5Al","yield strength",73.0,null,null,null,"%","800 °C","","","","",false,"unit_mismatch","conclusions",""],["ntrs:20050162057","Ti-46.5Al","yield strength",110.0,null,null,null,"%","700 °C","","","","",false,"unit_mismatch","conclusions",""],["ntrs:20050162057","Ti-46.5Al","yield strength",103.0,null,null,null,"%","800 °C","","","","",false,"unit_mismatch","conclusions",""],["ntrs:20050162057","Ti-46.5Al","yield strength",1.12,null,null,null,"","700 °C","","","tensile test","",false,"unit_missing","conclusions",""],["ntrs:20050162057","Ti-46.5Al","yield strength",1.06,null,null,null,"","800 °C","","","tensile test","",false,"unit_missing","conclusions",""],["ntrs:20050162057","Ti-46.5Al","high yield strength",445.0,null,null,null,"MPa","room temperature","","","tensile test","",false,"","methods",""],["ntrs:20050162057","Ti-46.5Al","yield strength",365.0,null,null,null,"MPa","700 °C","","","tensile test","",false,"","methods",""],["ntrs:20050162057","Ti-46.5Al","yield strength",320.0,null,null,null,"MPa","800 °C","","","tensile test","",false,"","methods",""],["ntrs:20050162057","Ti-46.5Al","0.2% Yield Strength, MPa",144.0,144.0,144.0,null,"MPa","room temperature","","","tensile test","",false,"","methods",""],["ntrs:20050162057","Ti-46.5Al","0.2% Yield Strength, MPa",118.0,118.0,118.0,null,"MPa","700 °C","","","tensile test","",false,"","methods",""],["ntrs:20050162057","Ti-46.5Al","0.2% Yield Strength, MPa",105.0,105.0,105.0,null,"MPa","800 °C","","","tensile test","",false,"","methods",""],["ntrs:20050162057","Ti-46.5Al","yield strength",6.0,null,null,null,"%","room temperature","","","","",false,"unit_mismatch","methods",""],["ntrs:20050162057","Ti-46.5Al","0.2% yield st",0.0,null,null,null,"","room temperature","","","","",false,"unit_missing","methods",""],["ntrs:20050162057","Ti-46.5Al","residual stress",497.0,null,null,null,"MPa","room temperature","","","","",false,"","methods",""],["ntrs:20060017053","Ti-6Al-4V","yield tensile stresses",1150.0,null,null,null,"MPa","room temperature","as-built LENS","","tensile test","1.57 mm/min",false,"","abstract",""],["ntrs:20060017053","Ti-6Al-4V","yield stress",1150.0,null,null,2.9,"MPa","room temperature","as-built LENS","","tensile test","1.57 mm/min",false,"","results",""],["ntrs:20060017053","Ti-6Al-4V","0.2% offset yield stress",830.0,830.0,900.0,null,"MPa","room temperature","as-built LENS, 300 °C","","tensile test","",false,"","results",""],["ntrs:20060017053","Ti-6Al-4V","yield and ultimate strengths",876.0,876.0,876.0,null,"MPa","room temperature","laser deposited, 788 °C/2h vacuum","","tensile test","",false,"","results",""],["ntrs:20060017053","Ti-6Al-4V","yield tensile stresses",1150.0,null,null,null,"MPa","room temperature","as-built LENS","","tensile test","",false,"","abstract",""],["ntrs:20080013349","","Tensile Strength, Yld, MPa",387.5,349.0,424.0,null,"MPa","room temperature","","","","",false,"","abstract",""],["ntrs:20150006942","Cronidur 30","YS (ksi)",1742.3051,null,null,null,"MPa","","","","tensile test","",false,"","methods",""],["ntrs:20150006942","Cronidur 30","YS (ksi)",1742.3051,null,null,null,"MPa","","","","tensile test","",false,"","methods",""],["ntrs:20180000117","","𝑔 𝐺𝐵",29.03,null,null,null,"MPa","","","","","",false,"out_of_range","results_discussion",""],["ntrs:20180000117","","𝑔 𝐺𝐵",13.02,null,null,null,"MPa","","","","","",false,"out_of_range","results_discussion",""],["ntrs:20180000117","","𝑔 𝐺𝐵",17.5,null,null,null,"MPa","","","","","",false,"out_of_range","results_discussion",""],["ntrs:20180000117","","𝑔 𝐺𝐵",17.5,null,null,null,"MPa","","","","","",false,"out_of_range","results_discussion",""],["ntrs:20190027695","Ti-6Al-4V","0.2% Yield point",246.0,null,null,null,"MPa","538 °C","","","tensile test","0.001 s–1",false,"","results",""],["ntrs:20190027695","Ti-6Al-4V","0.2% Yield point",91.0,null,null,null,"MPa","538 °C","","","tensile test","0.00001 s–1",false,"","results",""],["ntrs:20190027695","Ti-6Al-4V","0.2% Yield point",142.0,null,null,null,"MPa","538 °C","","","tensile test","0.00001 s–1",false,"","results",""],["ntrs:20190027695","Ti-6Al-4V","Stress",98.0,null,null,null,"MPa","316 °C","","","tensile test","10–3 s–1",false,"","results",""],["ntrs:20190027695","Ti-6Al-4V","0.2% yield strength",537.0,null,null,null,"MPa","427 °C","","","tensile test","",false,"","results",""],["ntrs:20190027695","Ti-6Al-4V","0.2% yield strength",536.0,null,null,null,"MPa","","","","","",false,"","results",""],["ntrs:20190027695","Ti-6Al-4V","estimated 0.02% yield stress of 403 MPa",403.0,null,null,null,"MPa","","","","","",false,"","results",""],["ntrs:20190027695","Ti-6Al-4V","0.02% yield strength",230.0,null,null,null,"MPa","538 °C","","","","",false,"","results",""],["ntrs:20190027695","Ti-6Al-4V","0.02% yield strength",241.0,null,null,null,"MPa","538 °C","","","","",false,"","results",""],["ntrs:20190027695","Ti-6Al-4V","0.2% yield strength",241.0,null,null,null,"MPa","538 °C","","","","",false,"","results",""],["ntrs:20190027695","Ti-6Al-4V","Engineering stress",72.52,null,null,null,"MPa","538 °C","","","creep test","10–3 s–1",false,"","results",""],["oa:W104198213","Ti-6Al-4V","longitudinal stress",57.0,null,null,null,"MPa","","","","","",false,"","discussion",""],["oa:W104198213","Ti-6Al-4V","transverse stresses",-46.0,null,null,null,"MPa","","","","","",false,"out_of_range","discussion",""],["oa:W104248509","Beta21S","SIMT is reported to already happen at stresses as low as",150.0,null,null,null,"MPa","","","","","",false,"","discussion",""],["oa:W112522794","","límite elástico muy alto",2500.0,2500.0,2500.0,null,"MPa","","","","","",false,"out_of_range","abstract","Para considerarse como Gum Metal tales aleaciones deben tener las siguientes propiedades mecánicas: • módulo elástico bajo con alta resistencia mecánica, • límite elástico muy alto (2,5%), • comportamiento superplástico, que permite deformación en frio sin endurecimiento, • resistencia mecánica cercana a 2000 MPa, 15"],["oa:W112522794","Ti-31Ta-12Nb-8Zr-2V","resistencia de ~ 750 MPa",750.0,null,null,null,"MPa","room temperature","as-HIP","","tensile test","",false,"","abstract","Capítulo 6 - El material AH en condiciones as-HIP resultó ser frágil a temperatura ambiente, mostrando una resistencia de ~ 750 MPa y una deformación de ~ 0,20%, siendo la deformación plástica mínima (Fig. 6.6)."],["oa:W112522794","Ti-36Nb-3Zr-2Ta","tensión de fractura",370.0,null,null,null,"MPa","room temperature","forged","","tensile test","0.5 mm/min",false,"","abstract","Tras el forjado, la aleación resultó ser completamente frágil a temperatura ambiente siendo la tensión y elongación de fractura 370 MPa y 0,5 %, respectivamente."],["oa:W112522794","","~480 MPa",480.0,null,null,null,"MPa","","as-cast","","","",false,"","abstract","Una simple pasada de ECAP induce una notable mejora de la resistencia mecánica y ductilidad de la aleación, pues la resistencia pasa de ~480 MPa a ~620 MPa y la deformación de fractura pasa de ~6 % a ~8 %."],["oa:W112522794","","~620 MPa",620.0,null,null,null,"MPa","","ECAP 1 pass","","","",false,"","abstract","Una simple pasada de ECAP induce una notable mejora de la resistencia mecánica y ductilidad de la aleación, pues la resistencia pasa de ~480 MPa a ~620 MPa y la deformación de fractura pasa de ~6 % a ~8 %."],["oa:W112522794","","~650 MPa",650.0,null,null,null,"MPa","","ECAP 4 pass","","","",false,"","abstract","La resistencia mecánica de otra parte va creciendo ligeramente con el numero de pasadas, llegando a ser de ~ 650 MPa y ~ 720 MPa, para la aleación tras 4 y 16 pasadas, respectivamente."],["oa:W112522794","","~720 MPa",720.0,null,null,null,"MPa","","ECAP 16 pass","","","",false,"","abstract","La resistencia mecánica de otra parte va creciendo ligeramente con el numero de pasadas, llegando a ser de ~ 650 MPa y ~ 720 MPa, para la aleación tras 4 y 16 pasadas, respectivamente."],["oa:W113127827","Ti-6Al-4V","yield strength",875.0,850.0,900.0,null,"MPa","","forged","Widmanstätten","","",false,"","abstract",""],["oa:W113127827","Ti-6Al-4V","yield strength",875.0,850.0,900.0,null,"MPa","","forged","equiaxed α","","",false,"","abstract",""],["oa:W113127827","Ti-6Al-4V","Mean Yield Strength",800.1365,null,null,null,"MPa","","","","","",false,"","results_discussion",""],["oa:W113127827","Ti-6Al-4V","Mean Yield Strength",808.8239,null,null,null,"MPa","","","","","",false,"","results_discussion",""],["oa:W113127827","Ti-6Al-4V","Mean Yield Strength",809.9961,null,null,null,"MPa","","","","","",false,"","results_discussion",""],["oa:W113127827","Ti-6Al-4V","Mean Yield Strength",827.7845,null,null,null,"MPa","","","","","",false,"","results_discussion",""],["oa:W113127827","Ti-6Al-4V","yield strength",930.7922,null,null,null,"MPa","","","","","",false,"","results_discussion",""],["oa:W1142649680","CP-Ti Grade 2","yield strength",78.45,null,null,null,"MPa","room temperature","well-annealed","","","",false,"","results_discussion",""],["oa:W1142649680","CP-Ti Grade 2","intrinsic yield strength",89.0,null,null,null,"MPa","","","","genetic algorithm model","",true,"","results_discussion",""],["oa:W1142649680","Ti-6Al-4V","intrinsic yield strength of pure bcc titanium",45.0,null,null,null,"MPa","room temperature","","","genetic algorithm","",true,"out_of_range","results_discussion",""],["oa:W1142649680","Ti-6Al-4V","intrinsic flow stress of the bcc beta titanium phase",64.5,40.0,89.0,null,"MPa","room temperature","","","","",false,"","results_discussion",""],["oa:W1142649680","Ti-6Al-4V","σO α",89.0,null,null,null,"MPa","room temperature","","","","",false,"","results_discussion",""],["oa:W118428368","AC","yield strength",402.5,400.0,405.0,null,"MPa","","","lamellar","","",false,"","discussion",""],["oa:W118428368","FC","yield strength",382.0,380.0,384.0,null,"MPa","","","lamellar","","",false,"","discussion",""],["oa:W118428368","AC","Yield strength",402.5,400.0,405.0,null,"MPa","650 °C","","","tensile test","",false,"","conclusions",""],["oa:W118428368","FC","Yield strength",382.0,380.0,384.0,null,"MPa","650 °C","","","tensile test","",false,"","conclusions",""],["oa:W118428368","2Nb2Ta","yield strength",1000.0,null,null,null,"MPa","room temperature","","","tensile test","",false,"","discussion",""],["oa:W118428368","Ti45Al2Nb2Ta","tensile yield strength",0.0,0.0,0.0,null,"","","","","","",false,"unit_missing","conclusions",""],["oa:W1429526587","Ti-6Al-4V","residual stress",-470.0,null,null,null,"MPa","","","","","",false,"out_of_range","results_discussion","The residual stress in the treated surface measured at a depth of 1.6 µm was compressive (−470 MPa), while measured at a depth of 5.1 µm and 7.1 µm were tensile (459 MPa and 435 MPa respectively)."],["oa:W1429526587","Ti-6Al-4V","residual stress",459.0,null,null,null,"MPa","","","","","",false,"","results_discussion","The residual stress in the treated surface measured at a depth of 1.6 µm was compressive (−470 MPa), while measured at a depth of 5.1 µm and 7.1 µm were tensile (459 MPa and 435 MPa respectively)."],["oa:W1429526587","Ti-6Al-4V","residual stress",435.0,null,null,null,"MPa","","","","","",false,"","results_discussion","The residual stress in the treated surface measured at a depth of 1.6 µm was compressive (−470 MPa), while measured at a depth of 5.1 µm and 7.1 µm were tensile (459 MPa and 435 MPa respectively)."],["oa:W146587524","Ti-47Al-2Cr","tensile yield strength",87.0,84.0,90.0,null,"MPa","800 °C","","","","",false,"","abstract",""],["oa:W146587524","Ti-47Al-2Cr","tensile yield strength",56.5,55.0,58.0,null,"MPa","900 °C","","","","",false,"","abstract",""],["oa:W146587524","Ti-47Al-2Cr","yield strength",1400.0,1400.0,1400.0,null,"MPa","room temperature","","","compression test","",false,"","abstract",""],["oa:W146587524","Ti-47Al-2Cr","yield strength",1400.0,1400.0,1400.0,null,"MPa","room temperature","","","compression test","",false,"","abstract",""],["oa:W146587524","Ti-47Al-2Cr","yield strength",80.0,70.0,90.0,null,"MPa","900 °C","","","tensile test","",false,"","abstract",""],["oa:W146587524","Ti-47Al-2Cr","yield strength",65.0,65.0,65.0,null,"MPa","900 °C","","","compression test","",false,"","abstract",""],["oa:W146587524","Ti-47Al-2Cr","yield strengths",87.0,84.0,90.0,null,"MPa","800 °C","","","tensile test","",false,"","methods",""],["oa:W146587524","Ti-47Al-2Cr","yielding at a considerably low stress",56.5,55.0,58.0,null,"MPa","900 °C","","","tensile test","",false,"","methods",""],["oa:W146587524","Ti-47Al-2Cr","yield strength",1410.0,null,null,null,"MPa","room temperature","HIPed","","compressive test","",false,"","methods",""],["oa:W146587524","Ti-47Al-2Cr","true compressive yield strength",33.0,
