Repository: akhtar07/tisci-explorer

# TiSci Explorer

A read-only, static explorer for **TiSci**, an autonomous research agent for titanium alloys. TiSci reads the
titanium-alloy literature, builds a knowledge graph and a table of measured values, proposes hypotheses where the
graph has gaps, and tests them with DFT (MACE / VASP) and the ICME-lite multiscale chain.

**Live site:** https://akhtar07.github.io/tisci-explorer/

The site has seven sections:

| Section | What it shows |
|---|---|
| Overview | Corpus → graph → facts → hypotheses → verdicts, with the snapshot's counts |
| Worked example | One full loop for W in α-Ti: graph path, hypothesis, novelty check, DFT test, verdict, follow-up, DAMASK |

File: data/facts/youngs_modulus.json (part 15 of 33)
s, and elastic modulus measurements were conducted using an ultrasonic method according to an ASTM-E494-95 stan dard [31, 32]."],["oa:W3014269817","Ti-9Mo-6Nb","elastic modulus",105.0,null,null,null,"GPa","","as-cast","","","",false,"","discussion","Fig. 5 shows the elastic modulus values of the as-cast Ti–9Mo–6Nb–(x)Mn alloys before and after homogeniza tion, where the addition of Mn results in a decrease in the elastic modulus of the alloys before homogenization."],["oa:W3014269817","Ti-9Mo-6Nb-4Mn","elastic modulus",96.0,null,null,null,"GPa","","homogenized","","","",false,"","discussion","The alloy containing 4 %Mn showed the lowest elastic modulus after homogenization, with a value of 96 GPa."],["oa:W3014269817","Ti-9Mo-6Nb","elastic modulus",101.0,null,null,null,"GPa","","homogenized","","","",false,"","discussion","The homoge nization of the Ti–9Mo–6Nb alloy with added Mn caused the elastic modulus of the material to increase to 101 GPa."],["oa:W3014269817","Ti-9Mo-6Nb-0Mn","E",434.3,null,null,null,"GPa","","as cast","","","",false,"out_of_range","discussion","Elastic modulus values of the Ti–9Mo–6Nb–(x)Mn (x=0, 4, 8, and 12) alloys Fig. 6 shows the polarization curves of the Ti–9Mo– 6Nb–(x)Mn alloys in Ringer’s solution, which is used to 98 94 93 98 99 96 98 101 60 70 80 90 100 110 TMN, 0%Mn TMN, 4%Mn TMN, 8%Mn TMN, 12%Mn Elastic Modduli, E (GPa) as cast sample Homognized sample 434,3 379,3 357,9 339,1 480,0 455,0 421,2 391,7 200 250 300 350 400 450 500 TMN, 0%Mn TMN, 4%Mn TMN, 8%Mn TMN, 12%Mn Hardness(VHN) as cast sample Homogenized sample"],["oa:W3014269817","Ti-9Mo-6Nb-4Mn","E",379.3,null,null,null,"GPa","","as cast","","","",false,"out_of_range","discussion","Elastic modulus values of the Ti–9Mo–6Nb–(x)Mn (x=0, 4, 8, and 12) alloys Fig. 6 shows the polarization curves of the Ti–9Mo– 6Nb–(x)Mn alloys in Ringer’s solution, which is used to 98 94 93 98 99 96 98 101 60 70 80 90 100 110 TMN, 0%Mn TMN, 4%Mn TMN, 8%Mn TMN, 12%Mn Elastic Modduli, E (GPa) as cast sample Homognized sample 434,3 379,3 357,9 339,1 480,0 455,0 421,2 391,7 200 250 300 350 400 450 500 TMN, 0%Mn TMN, 4%Mn TMN, 8%Mn TMN, 12%Mn Hardness(VHN) as cast sample Homogenized sample"],["oa:W3014269817","Ti-9Mo-8Mn-6Nb","E",357.9,null,null,null,"GPa","","as cast","","","",false,"out_of_range","discussion","Elastic modulus values of the Ti–9Mo–6Nb–(x)Mn (x=0, 4, 8, and 12) alloys Fig. 6 shows the polarization curves of the Ti–9Mo– 6Nb–(x)Mn alloys in Ringer’s solution, which is used to 98 94 93 98 99 96 98 101 60 70 80 90 100 110 TMN, 0%Mn TMN, 4%Mn TMN, 8%Mn TMN, 12%Mn Elastic Modduli, E (GPa) as cast sample Homognized sample 434,3 379,3 357,9 339,1 480,0 455,0 421,2 391,7 200 250 300 350 400 450 500 TMN, 0%Mn TMN, 4%Mn TMN, 8%Mn TMN, 12%Mn Hardness(VHN) as cast sample Homogenized sample"],["oa:W3014269817","Ti-12Mn-9Mo-6Nb","E",339.1,null,null,null,"GPa","","as cast","","","",false,"out_of_range","discussion","Elastic modulus values of the Ti–9Mo–6Nb–(x)Mn (x=0, 4, 8, and 12) alloys Fig. 6 shows the polarization curves of the Ti–9Mo– 6Nb–(x)Mn alloys in Ringer’s solution, which is used to 98 94 93 98 99 96 98 101 60 70 80 90 100 110 TMN, 0%Mn TMN, 4%Mn TMN, 8%Mn TMN, 12%Mn Elastic Modduli, E (GPa) as cast sample Homognized sample 434,3 379,3 357,9 339,1 480,0 455,0 421,2 391,7 200 250 300 350 400 450 500 TMN, 0%Mn TMN, 4%Mn TMN, 8%Mn TMN, 12%Mn Hardness(VHN) as cast sample Homogenized sample"],["oa:W3014269817","Ti-9Mo-6Nb-0Mn","E",480.0,null,null,null,"GPa","","homogenized","","","",false,"out_of_range","discussion","Elastic modulus values of the Ti–9Mo–6Nb–(x)Mn (x=0, 4, 8, and 12) alloys Fig. 6 shows the polarization curves of the Ti–9Mo– 6Nb–(x)Mn alloys in Ringer’s solution, which is used to 98 94 93 98 99 96 98 101 60 70 80 90 100 110 TMN, 0%Mn TMN, 4%Mn TMN, 8%Mn TMN, 12%Mn Elastic Modduli, E (GPa) as cast sample Homognized sample 434,3 379,3 357,9 339,1 480,0 455,0 421,2 391,7 200 250 300 350 400 450 500 TMN, 0%Mn TMN, 4%Mn TMN, 8%Mn TMN, 12%Mn Hardness(VHN) as cast sample Homogenized sample"],["oa:W3014269817","Ti-9Mo-6Nb-4Mn","E",455.0,null,null,null,"GPa","","homogenized","","","",false,"out_of_range","discussion","Elastic modulus values of the Ti–9Mo–6Nb–(x)Mn (x=0, 4, 8, and 12) alloys Fig. 6 shows the polarization curves of the Ti–9Mo– 6Nb–(x)Mn alloys in Ringer’s solution, which is used to 98 94 93 98 99 96 98 101 60 70 80 90 100 110 TMN, 0%Mn TMN, 4%Mn TMN, 8%Mn TMN, 12%Mn Elastic Modduli, E (GPa) as cast sample Homognized sample 434,3 379,3 357,9 339,1 480,0 455,0 421,2 391,7 200 250 300 350 400 450 500 TMN, 0%Mn TMN, 4%Mn TMN, 8%Mn TMN, 12%Mn Hardness(VHN) as cast sample Homogenized sample"],["oa:W3014269817","Ti-9Mo-8Mn-6Nb","E",421.2,null,null,null,"GPa","","homogenized","","","",false,"out_of_range","discussion","Elastic modulus values of the Ti–9Mo–6Nb–(x)Mn (x=0, 4, 8, and 12) alloys Fig. 6 shows the polarization curves of the Ti–9Mo– 6Nb–(x)Mn alloys in Ringer’s solution, which is used to 98 94 93 98 99 96 98 101 60 70 80 90 100 110 TMN, 0%Mn TMN, 4%Mn TMN, 8%Mn TMN, 12%Mn Elastic Modduli, E (GPa) as cast sample Homognized sample 434,3 379,3 357,9 339,1 480,0 455,0 421,2 391,7 200 250 300 350 400 450 500 TMN, 0%Mn TMN, 4%Mn TMN, 8%Mn TMN, 12%Mn Hardness(VHN) as cast sample Homogenized sample"],["oa:W3014269817","Ti-12Mn-9Mo-6Nb","E",391.7,null,null,null,"GPa","","homogenized","","","",false,"out_of_range","discussion","Elastic modulus values of the Ti–9Mo–6Nb–(x)Mn (x=0, 4, 8, and 12) alloys Fig. 6 shows the polarization curves of the Ti–9Mo– 6Nb–(x)Mn alloys in Ringer’s solution, which is used to 98 94 93 98 99 96 98 101 60 70 80 90 100 110 TMN, 0%Mn TMN, 4%Mn TMN, 8%Mn TMN, 12%Mn Elastic Modduli, E (GPa) as cast sample Homognized sample 434,3 379,3 357,9 339,1 480,0 455,0 421,2 391,7 200 250 300 350 400 450 500 TMN, 0%Mn TMN, 4%Mn TMN, 8%Mn TMN, 12%Mn Hardness(VHN) as cast sample Homogenized sample"],["oa:W3014269817","Ti-9Mo-6Nb","elastic modulus",96.0,null,null,null,"GPa","","","","","",false,"","conclusions","After adding different Mn contents, it was found that the alloy with 4 %Mn had the greatest hardness and the lowest elastic modulus of 96 GP."],["oa:W3014703496","Ti-6Al-4V","Young’s modulus",15.0,null,null,null,"GPa","","sintered at 980 °C, 5 h","","","",false,"out_of_range","abstract",""],["oa:W3016571614","Ti-6Al-4V","Young’s modulus E",112.0,null,null,null,"GPa","room temperature","annealed","","tensile test","0.2 mm/min",false,"","methods","It can be calculated that Young’s modulus E is 112 GPa and the elastic limit stress σe is 850 MPa."],["oa:W3016767920","Ti-40Nb","Young’s modulus",69.0,null,null,null,"GPa","","casted and heat-treated","","","",false,"","methods",""],["oa:W3016767920","Ti-25Nb-3Fe","Young’s modulus",65.0,null,null,null,"GPa","","","","","",false,"","methods",""],["oa:W3020058821","Ti-6Al-4V","Young's modulus",25.0,88.0,25.0,null,"GPa","","","","","",false,"out_of_range","results_discussion","By contrast, the there was a fall in the Young's modulus from 88 GPa for sample having 30 wt.% of Cu and sp2/sp3 ratio of 0.11, to 25 GPa for sample with 37 wt.% of Cu and sp2/sp3 ratio of 0.23, but increased by further increase of changing variables."],["oa:W3020146378","Ti-Ta (binary)","E",67.0,null,null,null,"GPa","","","","","",false,"","methods",""],["oa:W3020146378","Ti-6Al-4V","110GPa",110.0,null,null,null,"GPa","","","","","",false,"","results_discussion",""],["oa:W3020146378","Ti-Ta (binary)","67GPa",67.0,null,null,null,"GPa","","","","","",false,"","results_discussion",""],["oa:W3022317484","Ti-6Al-4V","module de Young de l’os spongieux",4.8,0.1,9.5,null,"GPa","","","","","",false,"out_of_range","conclusions",""],["oa:W3022317484","Ti-6Al-4V","élasticité",145.0,90.0,200.0,null,"GPa","","","","","",false,"","conclusions",""],["oa:W3022317484","zircone","élasticité",200.0,200.0,200.0,null,"GPa","","","","","",false,"","conclusions",""],["oa:W3022317484","Ti-26Nb","module de Young",35.0,30.0,40.0,null,"GPa","","","","","",false,"","conclusions",""],["oa:W3022317484","Ti-6Al-4V","module de Young de l’implant",110.0,110.0,110.0,null,"GPa","","","","","",false,"","conclusions",""],["oa:W3022317484","zircone","module de Young de l’implant",200.0,200.0,200.0,null,"GPa","","","","","",false,"","conclusions",""],["oa:W3022317484","Ti-26Nb","module de Young de l’implant",60.0,60.0,60.0,null,"GPa","","","","","",false,"","conclusions",""],["oa:W3022317484","Ti-6Al-4V","module de Young de l’os spongieux",1.125,0.75,1.5,null,"GPa","","","","","",false,"out_of_range","conclusions",""],["oa:W3022317484","Ti-6Al-4V","Module de Young",110.0,null,null,null,"GPa","","","","","",false,"","conclusions",""],["oa:W3022317484","Ti-6Al-4V","E",110.0,null,null,null,"GPa","","","","","",false,"","conclusions",""],["oa:W3022317484","Chrome-Cobalt","Module de Young",200.0,null,null,null,"GPa","","Bridge dentaire","","","",false,"","conclusions",""],["oa:W3022317484","Dentine","Module de Young",18.0,null,null,null,"GPa","","Denture","","","",false,"out_of_range","conclusions",""],["oa:W3022317484","Os cortical","Module de Young",15.0,null,null,null,"GPa","","Mandibule","","","",false,"out_of_range","conclusions",""],["oa:W3022317484","Os spongieux","Module de Young",1.5,null,null,null,"GPa","","Mandibule","","","",false,"out_of_range","conclusions",""],["oa:W3023302576","Ti-30Nb-7Zr-5Ta-0.11O","Young’s modulus",59.5,null,null,null,"GPa","","as-built SLM","fine α' martensitic laths","","",false,"","results_discussion",""],["oa:W3023455059","Ti–Fe–Mo","Modulus",1335.0,null,null,85.0,"GPa","","solution heat treated","","","",false,"out_of_range","methods","The modulus, 0.2% proof strength and compressive strain to failure of the Ti–Fe–Mo alloy in the solution heat treated and aged conditions as well as the Ti-64 sample are listed in .Table 1Modulus, yield strength, 0.2% proof strength and compressive strain to failure of the Ti–Fe–Mo alloy in the solution heat treated and aged conditions, in addition to a Ti-64 reference sample.Table 1AlloyModulus (GPa)Proof stress, 0.2% (MPa)Strain to failure (%)Ti–Fe–Mo Soln.–1335 ± 852.9 ± 0.1Ti–Fe–Mo Aged13918"],["oa:W3023455059","Ti–Fe–Mo","Modulus",1391.0,null,null,null,"GPa","","aged","","","",false,"out_of_range","methods","The modulus, 0.2% proof strength and compressive strain to failure of the Ti–Fe–Mo alloy in the solution heat treated and aged conditions as well as the Ti-64 sample are listed in .Table 1Modulus, yield strength, 0.2% proof strength and compressive strain to failure of the Ti–Fe–Mo alloy in the solution heat treated and aged conditions, in addition to a Ti-64 reference sample.Table 1AlloyModulus (GPa)Proof stress, 0.2% (MPa)Strain to failure (%)Ti–Fe–Mo Soln.–1335 ± 852.9 ± 0.1Ti–Fe–Mo Aged13918"],["oa:W3023455059","Ti-6Al-4V","Modulus",1391.0,null,null,null,"GPa","","","","","",false,"out_of_range","methods","The modulus, 0.2% proof strength and compressive strain to failure of the Ti–Fe–Mo alloy in the solution heat treated and aged conditions as well as the Ti-64 sample are listed in .Table 1Modulus, yield strength, 0.2% proof strength and compressive strain to failure of the Ti–Fe–Mo alloy in the solution heat treated and aged conditions, in addition to a Ti-64 reference sample.Table 1AlloyModulus (GPa)Proof stress, 0.2% (MPa)Strain to failure (%)Ti–Fe–Mo Soln.–1335 ± 852.9 ± 0.1Ti–Fe–Mo Aged13918"],["oa:W3023455059","Ti–Fe–Mo","Modulus",139.0,139.0,139.0,null,"GPa","","aged","","","",false,"","table","Ti–Fe–Mo Aged\t139\t1890 ± 80\t4.9 ± 0.1"],["oa:W3023455059","Ti-6Al-4V","Modulus",139.0,139.0,139.0,null,"GPa","","","","","",false,"","table","Ti-64\t139\t1035 ± 15\t15.8 ± 0.4"],["oa:W3023605030","Ti-1023","Young moduli",78.0,76.0,80.0,null,"GPa","room temperature","","","tensile test","",false,"","methods",""],["oa:W3023605030","Ti-1023","Young’s modulus",80.0,null,null,null,"GPa","room temperature","","","tensile test","",false,"","methods",""],["oa:W3023605030","Ti-5Al-5Mo-5V-3Cr","Young’s modulus",68.0,null,null,null,"GPa","room temperature","β quenched","","tensile test","",false,"","methods",""],["oa:W3023605030","Ti-1023","Young’s Modulus",76.3,null,null,null,"GPa","room temperature","as-forged","","tensile test","2×10-3s-1",false,"","methods",""],["oa:W3023605030","Ti-1023","Young’s Modulus",77.7,null,null,null,"GPa","room temperature","as-forged","","tensile test","2×10-4s-1",false,"","methods",""],["oa:W3023605030","Ti-1023","Young’s Modulus",79.7,null,null,null,"GPa","room temperature","as-forged","","tensile test","2×10-5s-1",false,"","methods",""],["oa:W3023605030","Ti-5Al-5Mo-5V-3Cr","Young’s modulus",68.0,null,null,null,"GPa","","quenched","","CPFEM prediction","",true,"","methods",""],["oa:W3023605030","Ti-1023","Effective Young’s modulus",74.5,73.0,76.0,null,"GPa","","","","","",false,"","methods",""],["oa:W3023605030","Ti-1023","elastic modulus",75.3,null,null,null,"GPa","","as-forged","","","",false,"","methods",""],["oa:W3023605030","Ti-1023","effective Young’s modulus",65.3,null,null,null,"GPa","","","","","",true,"","methods",""],["oa:W3024326361","Ti6Al4V/HA","compressive moduli",9.5,null,null,null,"GPa","","microwave sintered in Ar + N2 at 1050°C for 30 min","","","",false,"out_of_range","results_discussion",""],["oa:W3024326361","Ti6Al4V/HA","compressive moduli",5.1,null,null,null,"GPa","","microwave sintered in Ar + CO at 1050°C for 30 min","","","",false,"out_of_range","results_discussion",""],["oa:W3024326361","Ti6Al4V/HA","compressive moduli",13.9,null,null,null,"GPa","","microwave sintered in Ar + H2 at 1050°C for 30 min","","","",false,"out_of_range","results_discussion",""],["oa:W3024326361","","compressive modulus",13.9,null,null,null,"GPa","","","","","",false,"out_of_range","conclusions",""],["oa:W3025300295","Ti-27Nb","Elastic modulus (GPa)",86.0,null,null,null,"GPa","","","","","",false,"","table","Elastic modulus (GPa)\t86"],["oa:W3027065673","Ti-6Al-4V","compressive modulus",3.09,null,null,null,"GPa","room temperature","as-built SLM","","compression test","",false,"out_of_range","methods",""],["oa:W3027065673","Ti-6Al-4V","modulus of elasticity",1.98,0.87,3.09,null,"GPa","","as-built SLM","","","",false,"out_of_range","methods",""],["oa:W3027065673","Ti-6Al-4V","modulus of elasticity",0.57,null,null,0.05,"GPa","","as-built SLM","","","",false,"out_of_range","methods",""],["oa:W3027065673","Ti-6Al-4V","stiffness",2.525,2.13,2.92,null,"GPa","","as-built SLM","","","",false,"out_of_range","methods",""],["oa:W3027065673","Ti-6Al-4V","stiffness",0.57,null,null,null,"GPa","","as-built SLM","","","",false,"out_of_range","methods",""],["oa:W3027065673","Ti-6Al-4V","elastic modulus",0.87,0.87,0.87,0.08,"GPa","","as-built SLM","","","",false,"out_of_range","methods",""],["oa:W3027065673","Ti-6Al-4V","elastic modulus",1.25,1.25,1.25,0.47,"GPa","","as-built SLM","","","",false,"out_of_range","methods",""],["oa:W3027065673","Ti-6Al-4V","elastic modulus",1.28,1.28,1.28,0.35,"GPa","","as-built SLM","","","",false,"out_of_range","methods",""],["oa:W3027065673","Ti-6Al-4V","elastic modulus",2.26,2.26,2.26,0.07,"GPa","","as-built SLM","","","",false,"out_of_range","methods",""],["oa:W3027065673","Ti-6Al-4V","elastic modulus",3.09,3.09,3.09,0.55,"GPa","","as-built SLM","","","",false,"out_of_range","methods",""],["oa:W3027065673","Ti-6Al-4V","modulus of elasticity",2.05,1.2,2.9,null,"GPa","","as-built SLM","","","",false,"out_of_range","methods",""],["oa:W3027065673","Ti-6Al-4V","modulus of elasticity",2.25,0.9,3.6,null,"GPa","","","","","",false,"out_of_range","conclusions",""],["oa:W3027065673","Ti-6Al-4V","modulus of elasticity",1.98,0.87,3.09,null,"GPa","","","","","",false,"out_of_range","conclusions",""],["oa:W3028127414","Ti-6Al-4V","Elastic Modulus",110.0,null,null,null,"GPa","","","","","",true,"","methods","Simulation approach ANSYS Additive Print (AAP) AAP is a user-oriented software for simplified simulation of SLM processes, based on a limited number of material input parameters: elastic modulus and Poisson ratio as well as yield strength and bilinear elastic-plastic deformation characteristics are required [], cf. .Table 1Ti–6Al–4V material input data for AAP.Table 1Stress ModeJ2 plasticityHardening Factor0.0198 [-]Yield Strength1′100 MPaElastic Modulus110′000 MPaPoisson Ratio0.3 [-]"],["oa:W3028127414","Ti-6Al-4V","Elastic Modulus",110.0,null,null,null,"GPa","","","","","",false,"","table","Elastic Modulus\t110′000 MPa"],["oa:W3033765716","Ti-6Al-4V","module de Young",1.0,null,null,null,"GPa","","","","","",false,"out_of_range","discussion",""],["oa:W3033765716","Ti-6Al-4V","module de Young",1.0,null,null,null,"GPa","","","","","",false,"out_of_range","discussion",""],["oa:W3033802218","Ti-6Al-4V","module d’Young",119.0,null,null,null,"GPa","","","","","",false,"","discussion",""],["oa:W3034322502","Ti-6Al-4V","Effective moduli",105.01,null,null,null,"GPa","","rolled plates","","HIGH ENERGY XRD","",false,"","conclusions",""],["oa:W3034322502","Ti-6Al-4V","Effective moduli",103.98,null,null,null,"GPa","","rolled plates","","HIGH ENERGY XRD","",false,"","conclusions",""],["oa:W3034322502","Ti-6Al-4V","Effective moduli",121.64,null,null,null,"GPa","","rolled plates","","HIGH ENERGY XRD","",false,"","conclusions",""],["oa:W3034322502","Ti-6Al-4V","Effective moduli",121.09,null,null,null,"GPa","","rolled plates","","HIGH ENERGY XRD","",false,"","conclusions",""],["oa:W3034322502","Ti-6Al-4V","Effective moduli",107.68,null,null,null,"GPa","","rolled plates","","HIGH ENERGY XRD","",false,"","conclusions",""],["oa:W3034322502","Ti-6Al-4V","Effective moduli",107.3,null,null,null,"GPa","","rolled plates","","HIGH ENERGY XRD","",false,"","conclusions",""],["oa:W3034322502","Ti-6Al-4V","Effective moduli",111.89,null,null,null,"GPa","","rolled plates","","HIGH ENERGY XRD","",false,"","conclusions",""],["oa:W3034322502","Ti-6Al-4V","Effective moduli",112.84,null,null,null,"GPa","","rolled plates","","HIGH ENERGY XRD","",false,"","conclusions",""],["oa:W3034322502","Ti-6Al-4V","Effective moduli",98.98,null,null,null,"GPa","","rolled plates","","HIGH ENERGY XRD","",false,"","conclusions",""],["oa:W3034322502","Ti-6Al-4V","Effective moduli",103.14,null,null,null,"GPa","","rolled plates","","HIGH ENERGY XRD","",false,"","conclusions",""],["oa:W3034322502","Ti-6Al-4V","apparent Young’s moduli",118.2,null,null,null,"GPa","","rolled","","","",false,"","conclusions",""],["oa:W3034322502","Ti-6Al-4V","apparent Young’s moduli",96.3,null,null,null,"GPa","","rolled","","","",false,"","conclusions",""],["oa:W3034322502","","Average number of Macroscopic stress at 1% Lattice strain normal to the {01.1} direction elements per grain engineering strain at 1% engineering strain",0.8601,null,null,null,"GPa","","","","CPFEM prediction","",true,"out_of_range","conclusions",""],["oa:W3034322502","","Average number of Macroscopic stress at 1% Lattice strain normal to the {01.1} direction elements per grain engineering strain at 1% engineering strain",0.8632,null,null,null,"GPa","","","","CPFEM prediction","",true,"out_of_range","conclusions",""],["oa:W3034322502","","Average number of Macroscopic stress at 1% Lattice strain normal to the {01.1} direction elements per grain engineering strain at 1% engineering strain",0.8684,null,null,null,"GPa","","","","CPFEM prediction","",true,"out_of_range","conclusions",""],["oa:W3034322502","","Average number of Macroscopic stress at 1% Lattice strain normal to the {01.1} direction elements per grain engineering strain at 1% engineering strain",0.8721,null,null,null,"GPa","","","","CPFEM prediction","",true,"out_of_range","conclusions",""],["oa:W3034322502","","Average number of Macroscopic stress at 1% Lattice strain normal to the {01.1} direction elements per grain engineering strain at 1% engineering strain",0.8721,null,null,null,"GPa","","","","CPFEM prediction","",true,"out_of_range","conclusions",""],["oa:W3034322502","","Average number of Macroscopic stress at 1% Lattice strain normal to the {01.1} direction elements per grain engineering strain at 1% engineering strain",0.8765,null,null,null,"GPa","","","","CPFEM prediction","",true,"out_of_range","conclusions",""],["oa:W3036976483","Ti-6Al-4V","Young’s modulus",110.0,null,null,null,"GPa","","","","","",false,"","methods","The material properties of the protection liner were defined as Ti-6Al-4V (Young’s modulus = 110 GPa and Poisson’s ratio = 0.35 [16])."],["oa:W3036976483","Ti-6Al-4V","Young’s modulus",110.0,null,null,null,"GPa","","","","","",false,"","methods","Evaluation of liner material Three materials commonly used in medical devices were used to construct the liner: PEEK (Young’s modulus = 3500 MPa), Ti-6Al-4V (Young’s modulus = 110 GPa), and CoCrMo (Young’s modulus = 240 GPa)."],["oa:W3036976483","Ti-6Al-4V","110 GPa",110.0,null,null,null,"GPa","","","","","",false,"","methods","The liners composed of Ti-6Al- 4V (110 GPa) and CoCrMo (240 GPa) resulted in lower stress than the PEEK (3500 MPa) liner at the distal and posterior zones of the femoral tunnel entrance, and at the medial zone of the tibial tunnel entrance."],["oa:W3036976483","CoCrMo","240 GPa",240.0,null,null,null,"GPa","","","","","",false,"out_of_range","methods","The liners composed of Ti-6Al- 4V (110 GPa) and CoCrMo (240 GPa) resulted in lower stress than the PEEK (3500 MPa) liner at the distal and posterior zones of the femoral tunnel entrance, and at the medial zone of the tibial tunnel entrance."],["oa:W3036976483","PEEK","3500 MPa",3.5,null,null,null,"GPa","","","","","",false,"out_of_range","methods","The liners composed of Ti-6Al- 4V (110 GPa) and CoCrMo (240 GPa) resulted in lower stress than the PEEK (3500 MPa) liner at the distal and posterior zones of the femoral tunnel entrance, and at the medial zone of the tibial tunnel entrance."],["oa:W3037744254","","Young's modulus",107.0,null,null,2.0,"GPa","","","","","",false,"","results","5 Vol.:(0123456789) Scientific Reports | (2020) 10:10523 | https://doi.org/10.1038/s41598-020-67434-3 www.nature.com/scientificreports/ temperature, were determined to be 107 ± 2 GPa and 126 ± 7 GPa, respectively."],["oa:W3037744254","","stiffness",126.0,null,null,7.0,"GPa","","as-built SLM","","","",false,"","discussion","This can more effectively suppress the deformation of titanium, drastically increasing the hardness of reinforced β-Ti to about 513 ± 38 HV, the stiffness to about 126 ± 7 GPa (even higher than fully martensitic α-Ti), and the compressive strength to about 1642 ± 77 MPa."],["oa:W3037744254","","Young’s modulus",126.0,null,null,null,"GPa","","as-built SLM","","","",false,"","conclusions","The obtained Young’s modulus of 126 GPa was higher than that of fully martensitic α-Ti in as-SLM Ti or Ti–6Al–4V despite the low stiffness β-matrix. • Despite the positive influence of TiC on the strength and the hardness, plastic deformation was hindered by the TiC whiskers in the β-Ti matrix, resulting in a catastrophic failure under very high stresses."],["oa:W3037744254","","elastic modulus",449.5,448.0,451.0,null,"GPa","","","","","",false,"out_of_range","discussion","TiC is a high temperature ceramic with extremely high hardness (~ 3,200 HV) and elastic modulus (~ 448–451 GPa)44."],["oa:W3039760471","","elastic modulus",116.0,112.0,120.0,4.0,"GPa","","","","","",false,"","results_discussion","The solid-titanium samples prepared by 3D printing had compressive strength of 835 ± 41 MPa, elastic modulus of 116 ± 4 GPa, and deformation of 1.1 ± 0.1%."],["oa:W3039760471","","elastic modulus",32.6,28.1,37.1,4.5,"GPa","","","","","",false,"","results_discussion","The UHMWPE/titanium-hybrid implant had compressive strength of 256 ± 10 MPa, elastic modulus of 32.6 ± 4.5 GPa and deformation of 1.5 ± 0.1%."],["oa:W3039760471","Solid titanium without perforations","Elastic Modulus",116.0,112.0,120.0,4.0,"GPa","","","","","",false,"","table","Solid titanium without perforations\t835 ± 41\t116 ± 4\t1.1 ± 0.1"],["oa:W3039760471","Hybrid implant","Elastic Modulus",32.6,28.1,37.1,4.5,"GPa","","","","","",false,"","table","Hybrid implant\t256 ± 10\t32.6 ± 4.5\t1.2 ± 0.1"],["oa:W3039760471","Natural bone","Elastic Modulus",18.5,7.0,30.0,null,"GPa","","","","","",false,"out_of_range","table","Natural bone [,,]\t130–230\t7–30\t1–6"],["oa:W3043478361","Ti-6Al-4V","elasticity modulus",4.3,null,null,1.6,"GPa","","heated at 450 °C during 20 min and cooled with a furnace","","","",false,"out_of_range","conclusions","The microhardness and elasticity modulus of the PTFE/PEEK 708 coating heated at 450 \u0002C and cooled with a furnace equaled 0.2 ± 0.08 and 4.3 ± 1.60 GPa, respectively."],["oa:W3044029989","Ti-6Al-4V","Elastic Modulus (GPa)",120.0,null,null,null,"GPa","room temperature","as-built SLM","lamellar","tensile test","",false,"","methods",""],["oa:W3044029989","Ti-6Al-4V","Elastic Modulus",99.75,98.9,100.6,null,"GPa","","","","","",false,"","results",""],["oa:W3044029989","Ti-6Al-4V","Elastic Modulus",100.6,98.9,100.6,null,"GPa","","","","","",false,"","results",""],["oa:W3044029989","Ti-6Al-4V","Elastic Modulus",109.15,108.9,109.4,null,"GPa","","","","","",false,"","results",""],["oa:W3044029989","Ti-6Al-4V","Elastic Modulus",109.15,108.9,109.4,null,"GPa","","","","","",false,"","results",""],["oa:W3044820569","I-1","E",67.0,null,null,null,"GPa","","","","ML prediction","",true,"","methods","The E values of these two alloys predicted by ML is E = 67 GPa for I-1 and E = 65 GPa for I-2 alloy, respectively (as seen in Table 1)."],["oa:W3044820569","I-2","E",65.0,null,null,null,"GPa","","","","ML prediction","",true,"","methods","The E values of these two alloys predicted by ML is E = 67 GPa for I-1 and E = 65 GPa for I-2 alloy, respectively (as seen in Table 1)."],["oa:W3044820569","I-1","E",76.0,null,null,3.0,"GPa","","","","tensile test","",false,"","methods","The experimental E values of I-1 and I-2 alloys are E = 76 ± 3 and E = 73 ± 2 GPa, respectively, which is somewhat different from the corresponding predicted values (67 and 65 GPa)."],["oa:W3044820569","I-2","E",73.0,null,null,2.0,"GPa","","","","tensile test","",false,"","methods","The experimental E values of I-1 and I-2 alloys are E = 76 ± 3 and E = 73 ± 2 GPa, respectively, which is somewhat different from the corresponding predicted values (67 and 65 GPa)."],["oa:W3044820569","II-1","E",49.0,null,null,null,"GPa","","","","ML prediction","",true,"","methods","So, three new alloys with the cluster formulas of [(Mo0.5Sn0.5) −(Ti13Zr1)](Nb0.5Ta0.5) (II-1), [(Mo0.3Sn0.7) − (Ti13.5Zr0.5)](Nb1.5Ta0.5) (II-2), and [(Sn0.5Zr0.5) −Ti14](Nb2.5Ta0.5) (II-3) are obtained by setting the objective function of Min E, being E = 49, E = 48, and E = 48 GPa, respectively."],["oa:W3044820569","II-2","E",48.0,null,null,null,"GPa","","","","ML prediction","",true,"","methods","So, three new alloys with the cluster formulas of [(Mo0.5Sn0.5) −(Ti13Zr1)](Nb0.5Ta0.5) (II-1), [(Mo0.3Sn0.7) − (Ti13.5Zr0.5)](Nb1.5Ta0.5) (II-2), and [(Sn0.5Zr0.5) −Ti14](Nb2.5Ta0.5) (II-3) are obtained by setting the objective function of Min E, being E = 49, E = 48, and E = 48 GPa, respectively."],["oa:W3044820569","II-3","E",48.0,null,null,null,"GPa","","","","ML prediction","",true,"","methods","So, three new alloys with the cluster formulas of [(Mo0.5Sn0.5) −(Ti13Zr1)](Nb0.5Ta0.5) (II-1), [(Mo0.3Sn0.7) − (Ti13.5Zr0.5)](Nb1.5Ta0.5) (II-2), and [(Sn0.5Zr0.5) −Ti14](Nb2.5Ta0.5) (II-3) are obtained by setting the objective function of Min E, being E = 49, E = 48, and E = 48 GPa, respectively."],["oa:W3044820569","II-4","E",58.0,null,null,null,"GPa","","","","ML prediction","",true,"","methods","And the other two alloys with the cluster formulas of [(Mo0.5Sn0.5) −(Ti13Zr1)] (Nb0.8Zr0.2) (II-4) and [(Mo0.5Sn0.5) −(Ti13Zr1)](Nb0.5Zr0.5) (II-5) are also predicted by setting the objective function of Min |E −ES| with ES = 55 and ES = 60 GPa, respectively."],["oa:W3044820569","II-5","E",56.0,null,null,null,"GPa","","","","ML prediction","",true,"","methods","And the other two alloys with the cluster formulas of [(Mo0.5Sn0.5) −(Ti13Zr1)] (Nb0.8Zr0.2) (II-4) and [(Mo0.5Sn0.5) −(Ti13Zr1)](Nb0.5Zr0.5) (II-5) are also predicted by setting the objective function of Min |E −ES| with ES = 55 and ES = 60 GPa, respectively."],["oa:W3044820569","II-1","E",49.0,null,null,1.0,"GPa","","","","tensile test","",false,"","methods","E values were measured, being E = 49 ± 1, 46 ± 1, 47 ± 2, 58 ± 2, and 56 ± 2 GPa, respectively."],["oa:W3044820569","II-2","E",46.0,null,null,1.0,"GPa","","","","tensile test","",false,"","methods","E values were measured, being E = 49 ± 1, 46 ± 1, 47 ± 2, 58 ± 2, and 56 ± 2 GPa, respectively."],["oa:W3044820569","II-3","E",47.0,null,null,2.0,"GPa","","","","tensile test","",false,"","methods","E values were measured, being E = 49 ± 1, 46 ± 1, 47 ± 2, 58 ± 2, and 56 ± 2 GPa, respectively."],["oa:W3044820569","II-4","E",58.0,null,null,2.0,"GPa","","","","tensile test","",false,"","methods","E values were measured, being E = 49 ± 1, 46 ± 1, 47 ± 2, 58 ± 2, and 56 ± 2 GPa, respectively."],["oa:W3044820569","II-5","E",56.0,null,null,2.0,"GPa","","","","tensile test","",false,"","methods","E values were measured, being E = 49 ± 1, 46 ± 1, 47 ± 2, 58 ± 2, and 56 ± 2 GPa, respectively."],["oa:W3044820569","Ti-Mo-Nb-Zr-Sn-Ta","E",48.0,null,null,null,"GPa","","","","tensile test","",false,"","discussion","with E = 48 GPa20."],["oa:W3044820569","[(Mo0.5Sn0.5) −(Ti13Zr1)](Nb0.5Ta0.5)","E",47.5,46.0,49.0,null,"GPa","","","BCC β-Ti","tensile test","",false,"","discussion","Successfully, the experimental E values of predicted new alloys with the lowest E indeed reach the minimum (E = 46–49 GPa), which are [(Mo0.5Sn0.5) −(Ti13Zr1)](Nb0.5Ta0.5), [(Mo0.3Sn0.7) − (Ti13.5Zr0.5)](Nb1.5Ta0.5), and [(Sn0.5Zr0.5) −Ti14](Nb2.5Ta0.5), respectively, even though such kind of alloy samples are not included in the ML database."],["oa:W3044820569","[(Mo0.3Sn0.7) − (Ti13.5Zr0.5)](Nb1.5Ta0.5)","E",47.5,46.0,49.0,null,"GPa","","","","tensile test","",false,"","discussion","Successfully, the experimental E values of predicted new alloys with the lowest E indeed reach the minimum (E = 46–49 GPa), which are [(Mo0.5Sn0.5) −(Ti13Zr1)](Nb0.5Ta0.5), [(Mo0.3Sn0.7) − (Ti13.5Zr0.5)](Nb1.5Ta0.5), and [(Sn0.5Zr0.5) −Ti14](Nb2.5Ta0.5), respectively, even though such kind of alloy samples are not included in the ML database."],["oa:W3044820569","[(Sn0.5Zr0.5) −Ti14](Nb2.5Ta0.5)","E",47.5,46.0,49.0,null,"GPa","","","","tensile test","",false,"","discussion","Successfully, the experimental E values of predicted new alloys with the lowest E indeed reach the minimum (E = 46–49 GPa), which are [(Mo0.5Sn0.5) −(Ti13Zr1)](Nb0.5Ta0.5), [(Mo0.3Sn0.7) − (Ti13.5Zr0.5)](Nb1.5Ta0.5), and [(Sn0.5Zr0.5) −Ti14](Nb2.5Ta0.5), respectively, even though such kind of alloy samples are not included in the ML database."],["oa:W3044820569","[(Mo0.5Sn0.5) −(Ti13Zr1)](Nb0.5Zr0.5)","ES",60.0,null,null,null,"GPa","","","BCC β-Ti","CPFEM prediction","",true,"","methods","For the designed [(Mo0.5Sn0.5) −(Ti13Zr1)](Nb0.5Zr0.5) (II-5) alloy with a given Young’s modulus of ES = 60 GPa, the TEM characterization (Fig. 10a) indicates that this alloys exhibit a single BCC β-Ti structure owing to the relatively higher Moeq value (Moeq = 13.53 wt. %)."],["oa:W3045132733","Ti-13Nb-13Zr","Young’s Modulus",44.3,null,null,0.25,"GPa","","","","nanoindentation","",false,"","results","Depth (nm) Plastic Depth (nm) Hardness (GPa) Young’s Modulus (GPa) Ti–13Nb–13Zr 778 ± 17 455 ± 1 0.09 ± 0.06 44.30 ± 0.25 EO1 158 ± 33 152 ± 1 1.01 ± 0.22 65.24 ± 4.13 EO2 138 ± 48 128 ± 1 2.03 ± 0.33 57.30 ± 3.87 EO1 + EO2 241 ± 15 228 ± 4 2.71 ± 0.42 59.73 ± 4.09 An increase in hardness of one order of magnitude was observed for samples with the compact oxide layer."],["oa:W3045132733","Ti-13Nb-13Zr","Young’s Modulus",65.24,null,null,4.13,"GPa","","EO1","","nanoindentation","",false,"","results","Depth (nm) Plastic Depth (nm) Hardness (GPa) Young’s Modulus (GPa) Ti–13Nb–13Zr 778 ± 17 455 ± 1 0.09 ± 0.06 44.30 ± 0.25 EO1 158 ± 33 152 ± 1 1.01 ± 0.22 65.24 ± 4.13 EO2 138 ± 48 128 ± 1 2.03 ± 0.33 57.30 ± 3.87 EO1 + EO2 241 ± 15 228 ± 4 2.71 ± 0.42 59.73 ± 4.09 An increase in hardness of one order of magnitude was observed for samples with the compact oxide layer."],["oa:W3045132733","Ti-13Nb-13Zr","Young’s Modulus",57.3,null,null,3.87,"GPa","","EO2","","nanoindentation","",false,"","results","Depth (nm) Plastic Depth (nm) Hardness (GPa) Young’s Modulus (GPa) Ti–13Nb–13Zr 778 ± 17 455 ± 1 0.09 ± 0.06 44.30 ± 0.25 EO1 158 ± 33 152 ± 1 1.01 ± 0.22 65.24 ± 4.13 EO2 138 ± 48 128 ± 1 2.03 ± 0.33 57.30 ± 3.87 EO1 + EO2 241 ± 15 228 ± 4 2.71 ± 0.42 59.73 ± 4.09 An increase in hardness of one order of magnitude was observed for samples with the compact oxide layer."],["oa:W3045132733","Ti-13Nb-13Zr","Young’s Modulus",59.73,null,null,4.09,"GPa","","EO1 + EO2","","nanoindentation","",false,"","results","Depth (nm) Plastic Depth (nm) Hardness (GPa) Young’s Modulus (GPa) Ti–13Nb–13Zr 778 ± 17 455 ± 1 0.09 ± 0.06 44.30 ± 0.25 EO1 158 ± 33 152 ± 1 1.01 ± 0.22 65.24 ± 4.13 EO2 138 ± 48 128 ± 1 2.03 ± 0.33 57.30 ± 3.87 EO1 + EO2 241 ± 15 228 ± 4 2.71 ± 0.42 59.73 ± 4.09 An increase in hardness of one order of magnitude was observed for samples with the compact oxide layer."],["oa:W3045573263","","elastic modulus",247.0,null,null,6.0,"GPa","","","","nanoindentation","",false,"out_of_range","results_discussion","The measured elastic modulus of (247 ± 6) GPa is comparable with the values ranging from 245 to 260 GPa reported for Ti2AlC by Velasco et al. []."],["oa:W3045577782","Ti-12Mo","E",83.0,null,null,null,"GPa","room temperature","","","tensile test","1.7 × 10−3 s−1",false,"","results_discussion","Alloy (wt%) E (GPa) σ0.2 (MPa) Rm (MPa) εuniform Ti–12Mo 83 550 1265 0.36 Ti–8.5Cr–1.5Sn 81 480 970 0.4 (nucleation and/or growth) to reach a high-volume fraction of twinned crystal."],["oa:W3045577782","Ti-8.5Cr-1.5Sn","E",81.0,null,null,null,"GPa","room temperature","","","tensile test","1.7 × 10−3 s−1",false,"","results_discussion","Alloy (wt%) E (GPa) σ0.2 (MPa) Rm (MPa) εuniform Ti–12Mo 83 550 1265 0.36 Ti–8.5Cr–1.5Sn 81 480 970 0.4 (nucleation and/or growth) to reach a high-volume fraction of twinned crystal."],["oa:W3046395203","Ti-6Al-4V","Young’s E modulus",96.5,89.2,103.8,null,"GPa","","annealed","","","",false,"","abstract","As a result of the tests carried out on the drawn bar specimens, it was concluded that the change in the measurement base affects the difference in the Young’s E modulus value in the range from 89.2 to 103.8 GPa."],["oa:W3046395203","Ti-6Al-4V","Young’s modulus",114.1,112.9,115.3,null,"GPa","","as-built DMLS","","","",false,"","abstract","However, for samples formed using the DMLS method, the change in the Young’s modulus value was from 112.9 to 115.3 GPa for the same measurement base."],["oa:W3046395203","Ti-6Al-4V","Young’s modulus E",89.234,null,null,null,"GPa","","as-built DB","","","",false,"","methods","Analyzing the Young’s modulus values as a function of the variable measuring range value, it was found that, in the case of DB specimens, the lowest module values E = 89,234 MPa were obtained for the range L3 = 3.49 mm, while the highest module values E = 106,940 MPa for the range L4 = 10 mm."],["oa:W3046395203","Ti-6Al-4V","Young’s modulus E",106.94,null,null,null,"GPa","","as-built DB","","","",false,"","methods","Analyzing the Young’s modulus values as a function of the variable measuring range value, it was found that, in the case of DB specimens, the lowest module values E = 89,234 MPa were obtained for the range L3 = 3.49 mm, while the highest module values E = 106,940 MPa for the range L4 = 10 mm."],["oa:W3046395203","Ti-6Al-4V","Young’s modulus E",112.95,null,null,null,"GPa","","as-built DMLS","","","",false,"","methods","In the case of DMLS samples, the lowest module values E = 112,950 MPa were gained for the range L3 = 3.49 mm, while the highest module values E = 119,610 MPa for the range L4 = 10 mm."],["oa:W3046395203","Ti-6Al-4V","Young’s modulus E",119.61,null,null,null,"GPa","","as-built DMLS","","","",false,"","methods","In the case of DMLS samples, the lowest module values E = 112,950 MPa were gained for the range L3 = 3.49 mm, while the highest module values E = 119,610 MPa for the range L4 = 10 mm."],["oa:W3046395203","Ti-6Al-4V","Young’s modulus E",115.3,null,null,null,"GPa","","as-built DMLS","","","",false,"","methods","- for measuring base L1 = 1.36 mm, module E = 115,300 MPa; - for measuring base L2 = 2.72 mm, module E = 115,020 MPa; and - for measuring bases L3 = 3.49 mm, module E = 112,950 MPa."],["oa:W3046395203","Ti-6Al-4V","Young’s modulus E",115.02,null,null,null,"GPa","","as-built DMLS","","","",false,"","methods","- for measuring base L1 = 1.36 mm, module E = 115,300 MPa; - for measuring base L2 = 2.72 mm, module E = 115,020 MPa; and - for measuring bases L3 = 3.49 mm, module E = 112,950 MPa."],["oa:W3046395203","Ti-6Al-4V","Young’s modulus E",112.95,null,null,null,"GPa","","as-built DMLS","","","",false,"","methods","- for measuring base L1 = 1.36 mm, module E = 115,300 MPa; - for measuring base L2 = 2.72 mm, module E = 115,020 MPa; and - for measuring bases L3 = 3.49 mm, module E = 112,950 MPa."],["oa:W3046507868","Ti-35Nb-29Ta-4Mn","Young´s modulus (Ec)",10.5,9.0,12.0,null,"GPa","","sintered at 1200 °C","","uniaxial compression test","",false,"out_of_range","results_discussion","The compression test results of the foams showed Young´s modulus (Ec) in the range of 9-12 GPa."],["oa:W3046507868","Ti-35Nb-29Ta-4Mn","Young’s modulus",8.65,8.0,9.3,null,"GPa","","","","","",false,"out_of_range","conclusions","This aspect, added to the influence of porosity and pore size in this alloy, leads to Young’s modulus (8.0-9.3 GPa) closer to trabecular bone."],["oa:W3046869797","Ti-Fe (binary)","indentation modulus E I",200.0,null,null,null,"GPa","","","","nanoindentation","",false,"","results","The indentation modulus E I is similar for TiFe and η-Ti 4 Fe 2 O x (~ 200 GPa) and lies close to the Young’s modulus (~ 210 GPa) reported by Zhu et al. for TiFe [24] ."],["oa:W3046869797","η-Ti 4 Fe 2 O x","indentation modulus E I",200.0,null,null,null,"GPa","","","","nanoindentation","",false,"","results","The indentation modulus E I is similar for TiFe and η-Ti 4 Fe 2 O x (~ 200 GPa) and lies close to the Young’s modulus (~ 210 GPa) reported by Zhu et al. for TiFe [24] ."],["oa:W3046869797","η-Ti4Fe2Ox","Young’s modulus",200.0,null,null,null,"GPa","room temperature","as-built","","nanoindentation","",false,"","discussion","TiFe and η-Ti 4 Fe 2 O x have similar Young’s moduli of ~ 200 GPa at room temperature ( Table 3 ), and it seems reason- able to assume that these should not differ much at 600 °C."],["oa:W3055128538","Ti-6Al-4V","effective elastic moduli",0.0,null,null,null,"","","","","","",false,"unit_missing","methods","The stress-strain curves, effective elastic moduli and effective yield strengths of porosities in the range of 90–18% were calculated from the compression tests."],["oa:W3055128538","Ti-6Al-4V","elasticplastic mechanical properties",0.0,null,null,null,"","","bulk","","finite element simulation","",true,"unit_missing","methods","Therefore, a porous stem with a porosity of 63% is simulated and the elasticplastic mechanical properties of bulk Ti-6Al-4V alloy was assigned to a porous section as shown in Fig. 2b."],["oa:W3055128538","Ti-6Al-4V","elastic moduli",114.0,null,null,null,"GPa","","","","","",false,"","methods","Elastic moduli of 114 GPa (elastic–plastic properties of bulk Ti-6Al-4V alloy) and 3.7 GPa (linear elastic) were used for the outer dense shell and epoxy, respectively."],["oa:W3055128538","Ti-6Al-4V","elastic moduli",3.7,null,null,null,"GPa","","","","","",false,"out_of_range","methods","Elastic moduli of 114 GPa (elastic–plastic properties of bulk Ti-6Al-4V alloy) and 3.7 GPa (linear elastic) were used for the outer dense shell and epoxy, respectively."],["oa:W3055128538","Ti-6Al-4V","effective elastic
