Repository: akhtar07/tisci-explorer

# TiSci Explorer

A read-only, static explorer for **TiSci**, an autonomous research agent for titanium alloys. TiSci reads the
titanium-alloy literature, builds a knowledge graph and a table of measured values, proposes hypotheses where the
graph has gaps, and tests them with DFT (MACE / VASP) and the ICME-lite multiscale chain.

**Live site:** https://akhtar07.github.io/tisci-explorer/

The site has seven sections:

| Section | What it shows |
|---|---|
| Overview | Corpus → graph → facts → hypotheses → verdicts, with the snapshot's counts |
| Worked example | One full loop for W in α-Ti: graph path, hypothesis, novelty check, DFT test, verdict, follow-up, DAMASK |

File: data/facts/elongation.json (part 16 of 38)
13.0,20.0,null,"%","room temperature","cast","","tensile test","",false,"","discussion","Casted titanium has reportedly exhibited adequate mechanical properties, with tensile strength ~370 MPa–550 MPa, elastic modulus ~85 Pa–105 Pa, and elongation ~13%–20% [–]."],["oa:W2748297895","Ti-13V-11Cr","Elongation shows id linear increase in ultimate strength with very little increase a small ducrease with reduction in temperature, but is still quite high (36z) at =423°F. crease somewhat from -320 to -423'F.",36.0,null,null,null,"%","-423°F","","","","",false,"","results",""],["oa:W2750973101","Ti-6Al-4V","ductility",0.0,null,null,null,"","","as-built SLM","martensitic α'","","",false,"unit_missing","abstract",""],["oa:W2750973101","Ti-6Al-4V","elongation",6.9,null,null,null,"%","room temperature","as-built SLM","","tensile test","",false,"","results",""],["oa:W2750973101","Ti-6Al-4V","elongation",6.7,null,null,null,"%","room temperature","as-built SLM","","tensile test","",false,"","results",""],["oa:W2750973101","Ti-6Al-4V","elongation",6.7,null,null,null,"%","room temperature","as-built SLM","","tensile test","",false,"","results",""],["oa:W2750973101","Ti-6Al-4V","elongation",8.4,null,null,null,"%","room temperature","as-built SLM","","tensile test","",false,"","results",""],["oa:W2750973101","Ti-6Al-4V","%elongation",11.0,null,null,null,"%","room temperature","as-built SLM","","tensile test","",false,"","results",""],["oa:W2750973101","Ti-6Al-4V","%elongation",6.9,null,null,null,"%","room temperature","as-built SLM","","tensile test","",false,"","results",""],["oa:W2750973101","Ti-6Al-4V","%elongation",5.5,null,null,null,"%","room temperature","as-built SLM","","tensile test","",false,"","results",""],["oa:W2750973101","Ti-6Al-4V","%elongation",6.51,null,null,null,"%","room temperature","as-built SLM","","tensile test","",false,"","results",""],["oa:W2750973101","Ti-6Al-4V","%elongation",42.5,null,null,null,"%","room temperature","as-built SLM","","tensile test","",false,"","results",""],["oa:W2750973101","Ti-6Al-4V","%elongation",16.7,null,null,null,"%","room temperature","as-built SLM","","tensile test","",false,"","results",""],["oa:W2750973101","Ti-6Al-4V","%elongation",0.0,null,null,null,"%","room temperature","as-built SLM","","tensile test","",false,"","results",""],["oa:W2750973101","Ti-6Al-4V","%elongation",9.64,null,null,null,"%","","","","","",false,"","results",""],["oa:W2750973101","Ti-6Al-4V","%elongation",24.2,null,null,null,"%","","","","","",false,"","results",""],["oa:W2750973101","Ti-6Al-4V","%elongation",53.5,null,null,null,"%","","","","","",false,"","results",""],["oa:W2750973101","Ti-6Al-4V","%elongation",6.01,null,null,null,"%","","as-built SLM","","","",false,"","results",""],["oa:W2750973101","Ti-6Al-4V","%elongation",9.5,null,null,null,"%","","as-built SLM","","","",false,"","results",""],["oa:W2750973101","Ti-6Al-4V","%elongation",12.1,null,null,null,"%","","as-built SLM","","","",false,"","results",""],["oa:W2750973101","Ti-6Al-4V","%elongation",9.99,null,null,null,"%","","as-built SLM","","","",false,"","results",""],["oa:W2750973101","Ti-6Al-4V","%elongation",2.51,null,null,null,"%","","as-built SLM","","","",false,"","results",""],["oa:W2750973101","Ti-6Al-4V","%elongation",0.0,null,null,null,"%","","as-built SLM","","","",false,"","results",""],["oa:W2750973101","Ti-6Al-4V","% Elongation",5.5,4.0,7.0,null,"%","","","","","",false,"","discussion",""],["oa:W2750973101","Ti-6Al-4V","ductility",12.0,10.0,14.0,null,"%","","","","","",false,"","discussion",""],["oa:W2750973101","Ti-6Al-4V","ductility",15.0,14.0,16.0,null,"%","","","","","",false,"","discussion",""],["oa:W2750973101","Ti-6Al-4V","% elongation",5.7,null,null,null,"%","room temperature","as-built SLM","","tensile test","",false,"","discussion",""],["oa:W2750973101","Ti-6Al-4V","% elongation",42.5,null,null,null,"%","room temperature","as-built SLM","","tensile test","",false,"","discussion",""],["oa:W2750973101","Ti-6Al-4V","% elongation",53.5,null,null,null,"%","room temperature","as-built SLM","","tensile test","",false,"","discussion",""],["oa:W2750973101","Ti-6Al-4V","elongation",0.0,null,null,null,"%","room temperature","as-built SLM","martensitic α'","tensile test","",false,"","discussion",""],["oa:W2750973101","Ti-6Al-4V","% elongation",39.7,null,null,null,"%","","as-built SLM","martensitic α'","","",false,"","discussion",""],["oa:W2750973101","Ti-6Al-4V","% elongation",-24.17,null,null,null,"%","","as-built SLM","martensitic α'","","",false,"out_of_range","discussion",""],["oa:W2750973101","Ti-6Al-4V","% elongation",5.9,null,null,null,"%","","as-built SLM","martensitic α'","","",false,"","discussion",""],["oa:W2750973101","Ti-6Al-4V","% elongation",-53.5,null,null,null,"%","","as-built SLM","martensitic α'","","",false,"out_of_range","discussion",""],["oa:W2750973101","Ti-6Al-4V","elongation",0.0,null,null,null,"%","","","","","",false,"","discussion",""],["oa:W2750973101","Ti-6Al-4V","ductility",0.0,null,null,null,"","","","","","",false,"unit_missing","discussion",""],["oa:W2750973101","Ti-6Al-4V","% Elongation",66.2,null,null,null,"%","","as-built SLM","","","",false,"","discussion",""],["oa:W2750973101","Ti-6Al-4V","% Elongation",74.7,null,null,null,"%","","as-built SLM","","","",false,"","discussion",""],["oa:W2750973101","Ti-6Al-4V","% Elongation",74.7,null,null,null,"%","","as-built SLM","","","",false,"","discussion",""],["oa:W2750973101","SLM Ti6Al4V","elongation",5.0,null,null,null,"%","room temperature","as-built SLM","martensitic α'","tensile test","",false,"","conclusions",""],["oa:W2750973101","SLM Ti6Al4V","elongation",7.0,null,null,null,"%","room temperature","as-built SLM","martensitic α'","tensile test","",false,"","conclusions",""],["oa:W2750973101","SLM Ti6Al4V","elongation",6.0,null,null,null,"%","room temperature","as-built SLM","martensitic α'","tensile test","",false,"","conclusions",""],["oa:W2751826182","Ti-6Al-4V","elongation",10.5,10.0,11.0,null,"%","","heat treated","","","",false,"","conclusions",""],["oa:W2751826182","Ti-2.5Sn","elongation",15.0,11.0,19.0,null,"%","","","","","",false,"","conclusions",""],["oa:W2751826182","REP Ti-6Al-4V","elongation",3.75,0.0,7.5,null,"%","","as-compacted","","","",false,"","conclusions",""],["oa:W2751826182","REP Ti-6Al-4V","elongation",10.0,10.0,10.0,null,"%","","annealed 1775°F/4h","","","",false,"","conclusions",""],["oa:W2752757374","Ti-6Al-4V","18–21%EL",19.5,18.0,21.0,null,"%","room temperature","HIP 930°C/4h","","tensile test","",false,"","methods","While the samples consolidated via HIP at 880°C exhibited the finest microstructure, the best ductility (18–21%EL) and fatigue performance (500 MPa at 107 cycles) was reported for the samples consolidated at 930°C [157]."],["oa:W2752757374","Ti-6Al-4V","∼2%",2.0,null,null,null,"%","room temperature","VHP 900°C/1h","","3-point bend test","",false,"","methods","Additionally, the sample had the best flexural strength (∼1600 MPa) and deflection (∼2%) of all the VHP samples presented, as determined by 3-point bend testing."],["oa:W2752757374","Ti-6Al-4V","ductility",15.0,null,null,null,"%EL","","as-sintered UFG HSPT","","","",false,"unit_mismatch","methods","As-sintered UFG HSPT Ti–6Al–4V typically has strength exceeding 1 GPa and ductility exceeding 15%EL."],["oa:W2752757374","Ti-6Al-4V","ductility",20.0,null,null,null,"%EL","","","","","",false,"unit_mismatch","methods","The properties may be application-tailored via simple heat treatments to increase the ductility beyond 20%EL or strength exceeding 1100 MPa."],["oa:W2752757374","Ti-6Al-4V","ductility",23.5,20.0,27.0,null,"%EL","","sintered at 1000–1250°C for 1–4 h, rolled, annealed","","","",false,"unit_mismatch","methods","This particular study reported a UTS of 517–520 MPa and ductility of 20–27%EL, depending on the testing direction."],["oa:W2752757374","Ti-6Al-4V","ductility",6.0,null,null,null,"%EL","","as-built AM","","","",false,"unit_mismatch","methods","This specification requires an UTS for AM Ti–6Al–4V of 889 MPa and a ductility of 6%EL, taking into account the anisotropic properties."],["oa:W2752757374","Ti-6Al-4V","ductility",15.5,15.0,16.0,null,"%","room temperature","CHIP process","","tensile test","",false,"","methods","Applying pressure-assisted compaction such as HIP after sintering (e.g. the CHIP process discussed in section ‘CIP-sinter-HIP process’) has been reported to increase the as-sintered density from 98 to 100% TD, with a corresponding slight increase in ductility from 15 to 16%EL and a 13–14 MPa increase in strength [158]."],["oa:W2752757374","Ti-6Al-4V","EL",10.0,10.0,10.0,null,"%","room temperature","conventional cold compaction pressureless sintering","","tensile test","",false,"","methods","In fact, much of the data reported for this process fails the ASTM B348 standard for Grade 5 titanium produced via WP (895 MPa UTS and 10%EL) [232]."],["oa:W2752757374","PM Ti-6Al-4V","ductility",6.0,null,null,null,"%EL","","as-sintered","","","",false,"unit_mismatch","methods","In fact, one paper reported a maximum as-sintered density of 95% TD when using sponge fines, which resulted in ductility of only 6% EL [310]."],["oa:W2752757374","PM Ti-6Al-4V","ductility",13.0,null,null,null,"%EL","","as-sintered","","","",false,"unit_mismatch","methods","Conversely, in a later study, 98% TD was reported in the as-sintered state using extra low chlorine Ti powder produced by the HDH process, which resulted in an increase in ductility to 13%EL [314]."],["oa:W2752757374","PM Ti-6Al-4V","ductility",0.0,null,null,null,"","","","","","",false,"unit_missing","methods","Beyond the critical oxygen level of 0.33 wt-%, a sharp decrease in tensile ductility is observed with increased oxygen content."],["oa:W2752757374","CP-Ti Grade 2","ductility",26.0,null,null,null,"%EL","","","","","",false,"unit_mismatch","methods","It was reported that CP-Ti with 0.64 wt-% oxygen had a tensile strength of 974 MPa and ductility of 26%EL."],["oa:W2752757374","Ti-6Al-4V","ductility",8.5,null,null,null,"%EL","","","","","",false,"unit_mismatch","methods","The strongest sample had a UTS of 1286 versus 1101 MPa for standard Ti–6Al– 4V sample (17% increase), while the same two samples had a decrease in ductility from 21.2%EL for the standard sample to 8.5%EL for the high oxygen sample (60% decrease)."],["oa:W2752757374","Ti-6Al-4V","ductility",17.0,17.0,17.0,null,"%EL","room temperature","as-sintered","","tensile test","",false,"unit_mismatch","methods","Vacuum sintering of BE powders using TiH2 has reported tensile strengths as high as 1050 MPa or ductility as high as 17%EL for lower strength samples [201,202,341,357]."],["oa:W2752757374","Ti-6Al-4V","ductility",17.5,13.0,22.0,null,"%EL","room temperature","as-processed (HSPT)","","tensile test","",false,"unit_mismatch","methods","As reported in the literature, the various microstructures that are possible with the HSPT process produce Ti–6Al–4V with tensile strengths in the range of 970–1100 MPa and ductility in the range of 13–22%EL (Figure 30(c)) [174,204,207,212,213,358,359]."],["oa:W2752757374","Ti-6Al-4V","ductility",7.5,7.5,7.5,null,"%EL","room temperature","as-sintered (PA)","","tensile test","",false,"unit_mismatch","methods","For example, ductility as low as 7.5%EL has been reported for fully dense PA Ti–6Al–4V [356]."],["oa:W2753167477","Ti-6Al-4V","specific elongations",13.5,null,null,null,"%","","","","","",false,"","results","When welding used laser power of 2500 W and traveling speed of 1.2 m/min, comparable yield strengths (about 1000 MPa) and specific elongations (about 13.5%) resulted for vertical up welds and vertical down welds."],["oa:W2753167477","Ti-6Al-4V","specific elongations",2.5,null,null,null,"%","","","","","",false,"","results","By contrast, the specific elongations for the vertical down position welds decreased dramatically to only about 2.5% for the increased heat input."],["oa:W2753167477","Ti-6Al-4V","ductility",12.5,10.0,15.0,null,"%","","","","","",false,"","discussion","Influence of Defects on Fracture Behavior Experiment results show that, for both vertical up and vertical down positions, all welds produced with lower heat input (2500 W at 1.2 m/min) fractured through base metal, and had higher yield strengths and better ductility than those produced with higher heat input (2200 W at 0.5 m/min), for which the fracture occurred not through the base metal but through the joint zone consisting of the weld metal and heat affected zone (HAZ)."],["oa:W2753167477","Ti-6Al-4V","ductility",12.5,10.0,15.0,null,"%","","","","","",false,"","conclusions","The vertical up weld fractured through the greatest undercut, while the vertical down weld fractured through the most severe porosity.(4)Irrespective of welding positions studied, all laser joints welded using the lower energy input failed from the base metal, and had higher yield strengths and better ductility than those welded using the higher energy input, which failed from the weld metal.(5)For both vertical up and vertical down welding, it is suggested that relatively high laser powers in c"],["oa:W2753167477","Ti-6Al-4V","δ5/%",15.1,null,null,null,"%","","","","","",false,"","table","Content, wt %\t5.8\t4.0\t0.2\t0.05\t0.03\t0.011\t0.19\tBal.\t955.2\t1018.3\t15.1"],["oa:W2754708869","Ti-8Al-1Mo-1V","elongation",30.0,null,null,null,"%","","quenched","","","",false,"","discussion",""],["oa:W2754708869","Ti-8Al-1Mo-1V","elongation",0.0,null,null,null,"%","","aged at up to 420°C","B+w","","",false,"","discussion",""],["oa:W2755046883","Ti-43Al-9V-0.2Y","elongation",53.0,null,null,null,"%","750 °C","hot-rolled at 1200 °C","duplex","","",false,"","abstract","At 750 °C, the alloy sheet exhibited excellent elongation (53%), corresponding to a failure strength of 467 MPa."],["oa:W2755046883","Ti-43Al-9V-0.2Y","elongation",1.02,null,null,null,"%","room temperature","hot-rolled","","tensile test","1 × 10−3 s−1",false,"","results_discussion","Values of 684 MPa, 563 MPa, and 1.02% were obtained for the ultimate tensile strength (UTS), yield strength (YS), and elongation, respectively, of the hot-rolled TiAl alloy at room temperature."],["oa:W2755046883","Ti-43Al-9V-0.2Y","elongation",53.0,null,null,null,"%","750 °C","hot-rolled","","tensile test","",false,"","results_discussion","At elevated temperatures, the hot-rolled sheet exhibits excellent ductility (for example, at 750 °C, failure strength: 467 MPa, elongation: 53%, which is higher than that of other recently investigated TiAl alloys as shown in ) [,,]."],["oa:W2755046883","Ti-43Al-9V-0.2Y","elongation",9.7,null,null,null,"%","700 °C","hot-rolled","","tensile test","",false,"","results_discussion","When the temperature is increased to 700 °C, the sheet undergoes intergranular fracture and exhibits an elongation of 9.7%, indicating that the hot-rolled sheet undergoes brittle fracture at temperatures below 700 °C."],["oa:W2755046883","Ti-45Al-7Nb-0.3W","δ (%)",8.0,null,null,null,"%","750 °C","","duplex","","",false,"","table","Ti-45Al-7Nb-0.3W\tDuplex\t570\t760\t8\t[]"],["oa:W2755046883","Ti-43Al-2Cr-2Mn-0.2Y","δ (%)",43.0,null,null,null,"%","750 °C","","nearly lamellar","","",false,"","table","Ti-43Al-2Cr-2Mn-0.2Y\tNearly lamellar\t-\t410\t43\t[]"],["oa:W2755046883","Ti-44Al-8Nb","δ (%)",13.0,null,null,null,"%","750 °C","","nearly lamellar","","",false,"","table","Ti-44Al-8Nb-(W,B,Y)\tNearly lamellar\t-\t980\t13\t[]"],["oa:W2755046883","Ti-43Al-9V-0.2Y","δ (%)",53.0,null,null,null,"%","750 °C","","duplex","","",false,"","table","Ti-43Al-9V-0.2Y\tDuplex\t419\t467\t53\tCurrent alloy"],["oa:W2755393646","β20C","elongation",4.13,null,null,null,"%","room temperature","as-cast","","tensile test","10−3/s",false,"","results_discussion","The ultimate tensile strength (1096 MPa) and elongation (4.13%) of the as-cast β20C are both the smallest."],["oa:W2755393646","β20C","elongation",10.0,null,null,null,"%","","hot-rolled","","","",false,"","results_discussion","Especially in the RD, the hot-rolled β20C has a good elongation (10%) with a greatest strength (1332 MPa)."],["oa:W2755393646","β20C","elongation",14.8,null,null,null,"%","","annealed","","","",false,"","results_discussion","Noticeably, the annealed β20C has a good balance of strength and ductility in the RD with a moderate ultimate tensile strength (1202 MPa) and the greatest elongation (14.8%)."],["oa:W2755393646","β20C","elongation",4.13,null,null,null,"%","","as-cast","","","",false,"","conclusions","There was no longer a strict Burgers relationship between α and β phases even after the static recrystallization process of α phase during annealing.(4)The as-cast β20C alloy has the smallest ultimate tensile strength (1096 MPa) and elongation (4.13%)."],["oa:W2755393646","β20C","greatest elongation",14.8,null,null,null,"%","","annealed","","","",false,"","conclusions","In the RD, β20C has a greatest strength (1332 MPa) after hot-rolling and a greatest elongation (14.8%) after annealing."],["oa:W2755805569","SiC/A-70 Ti","ductility",2.0,null,null,null,"%","","","","","",false,"","conclusions",""],["oa:W2756229922","Ti-6Al-4V","elongation to failure",26.0,null,null,null,"%","","HPT followed by PDA at 873 K for 60 min","martensitic","","",false,"","abstract",""],["oa:W2756229922","αʹ","elongation to failure",20.0,null,null,null,"%","room temperature","initial","martensitic α'","tensile test","1.0 × 10⁻³ s⁻¹",false,"","methods",""],["oa:W2756229922","αʹ","elongation to failure",1.0,null,null,null,"%","room temperature","annealed at 773 K","martensitic α'","tensile test","1.0 × 10⁻³ s⁻¹",false,"","methods",""],["oa:W2756229922","αʹ","elongation to failure",26.0,null,null,null,"%","room temperature","PDA at 873 K","martensitic α'","tensile test","1.0 × 10⁻³ s⁻¹",false,"","methods",""],["oa:W2756229922","αʹ","elongation to failure",26.0,null,null,null,"%","room temperature","PDA at 873 K","martensitic α'","tensile test","1.0 × 10⁻³ s⁻¹",false,"","methods",""],["oa:W2756229922","α+β","elongation to failure",23.0,null,null,null,"%","room temperature","initial","lamellar","tensile test","1.0 × 10⁻³ s⁻¹",false,"","methods",""],["oa:W2756229922","α+β alloy","elongation",15.0,null,null,null,"%","","HPT through 10 turns + PDA at 873 K for 60 min","","","",false,"","methods",""],["oa:W2756229922","Ti-6Al-4V","elongation to failure",1023.0,null,null,null,"K","","","","","",false,"unit_mismatch","methods",""],["oa:W2756229922","Ti-6Al-4V","limited elongation to failure",0.0,null,null,null,"","","HPT and PDA at 773 K","","tensile test","",false,"unit_missing","discussion",""],["oa:W2756229922","Ti-6Al-4V","elongation to failure",26.0,null,null,null,"%","room temperature","HPT processed + PDA 873 K/60 min","martensitic","tensile test","",false,"","discussion",""],["oa:W2756229922","Ti-6Al-4V","elongations to failure",0.0,null,null,null,"%","room temperature","PDA 873–1023 K","lamellar","tensile test","",false,"","discussion",""],["oa:W2756229922","Ti-6Al-4V","elongation to failure",0.0,null,null,null,"%","room temperature","PDA 1023 K","","tensile test","",false,"","discussion",""],["oa:W2756229922","Ti-6Al-4V","elongation to failure",26.0,null,null,null,"%","","HPT + PDA at 873 K for 60 min","martensitic","","",false,"","discussion",""],["oa:W2756754522","VT1-0","relative elongation",5.75,4.8,6.7,null,"%","room temperature","cold-rolled and annealed","","tensile test","",false,"","methods",""],["oa:W2756754522","VT1-0","relative elongation",14.25,14.0,14.5,null,"%","room temperature","annealed","","tensile test","",false,"","methods",""],["oa:W2759139724","Ti-6Al-4V","tensile ductility",11.0,11.0,11.0,null,"%","room temperature","as-built SLM","","tensile test","",false,"","results_discussion",""],["oa:W2759139724","Ti-6Al-4V","ductility",0.0,null,null,null,"%","","as-built SLM","lamellar","","",false,"","conclusions",""],["oa:W2759139724","Ti-6Al-4V","ductility",11.0,null,null,null,"%","","as-built SLM","lamellar","","",false,"","conclusions",""],["oa:W2761214488","TiB-reinforced titanium matrix composite","allongement plastique à rupture",3.0,null,null,null,"%","","extruded and treated 30 minutes at 1300°C","","","",false,"","conclusions",""],["oa:W2762238578","Ti-5Al-2Sn-2Zr-4Mo-4Cr","allongement à rupture",0.0,null,null,null,"%","","vieilli 1000 h à 400 °C","colonies 35%","","",false,"","conclusions",""],["oa:W2762238578","Ti-5Al-2Sn-2Zr-4Mo-4Cr","allongement de seulement 3,6%",3.6,null,null,null,"%","","","Intragranulaire 35%","","",false,"","conclusions",""],["oa:W2762238578","Ti-5Al-2Sn-2Zr-4Mo-4Cr","ductilité supérieure de 1,8%",1.8,null,null,null,"%","","revenu à 640 °C","Intragranulaire 45%","","",false,"","conclusions",""],["oa:W2762238578","Ti-5Al-2Sn-2Zr-4Mo-4Cr","allongement à rupture",3.0,3.0,3.0,null,"%","","","colonies 35%","","",false,"","conclusions",""],["oa:W2762238578","Ti-5Al-2Sn-2Zr-4Mo-4Cr","allongement à rupture est inférieur de presque moitié",0.0,null,null,null,"%","","","standard","","",false,"","conclusions",""],["oa:W2762238578","Ti-5Al-2Sn-2Zr-4Mo-4Cr","allongement à rupture",-2.15,null,null,null,"%","","","","","",false,"out_of_range","conclusions",""],["oa:W2762238578","Ti-5Al-2Sn-2Zr-4Mo-4Cr","allongement à rupture",12.0,null,null,null,"%","","non vieilli","colonies 35%","","",false,"","conclusions",""],["oa:W2762238578","Ti-5Al-2Sn-2Zr-4Mo-4Cr","ductilité",6.0,6.0,6.0,null,"%","","aged 1000 h at 450 °C","colonies 35%","","",false,"","conclusions",""],["oa:W2762238578","Ti-5Al-2Sn-2Zr-4Mo-4Cr","allongement à rupture",5.5,5.0,6.0,null,"%","","aged 1000 h at 450 °C","colonies 35%","","",false,"","discussion",""],["oa:W2762238578","Ti-5Al-2Sn-2Zr-4Mo-4Cr","allongement à rupture",10.0,null,null,null,"%","","vieilli 1000 h à 450 °C","colonies 35%","","",false,"","conclusions",""],["oa:W2762238578","Ti-5Al-2Sn-2Zr-4Mo-4Cr","allongement à rupture",-1.1,null,null,null,"%","","","","","",false,"out_of_range","conclusions",""],["oa:W2762238578","Ti-5Al-2Sn-2Zr-4Mo-4Cr","allongement à rupture",50.0,40.0,60.0,null,"%","","","colonies 35%","","",false,"","conclusions",""],["oa:W2762238578","Ti-5Al-2Sn-2Zr-4Mo-4Cr","allongement à rupture",-44.0,null,null,null,"%","","","intragranular 35%","","",false,"out_of_range","conclusions",""],["oa:W2762238578","Ti-5Al-2Sn-2Zr-4Mo-4Cr","allongement à rupture",7.1,null,null,null,"%","","","colonies","","",false,"","discussion",""],["oa:W2762238578","Ti-5Al-2Sn-2Zr-4Mo-4Cr","allongement à rupture ( A r )",0.0,null,null,null,"%","","","Intragranulaire 45%","","",false,"","conclusions",""],["oa:W2762238578","Ti-5Al-2Sn-2Zr-4Mo-4Cr","allongement à rupture",-59.0,null,null,null,"%","","","","tensile test","2 mm.min-1",false,"out_of_range","conclusions",""],["oa:W276439890","Ti-6Al-4V","EL(%)",8.0,null,null,null,"%","room temperature","rolled","α-case","tensile test","",false,"","abstract",""],["oa:W276439890","Ti-6Al-4V","EL(%)",19.0,null,null,null,"%","room temperature","rolled at 950°C ±10°C","","tensile test","",false,"","abstract",""],["oa:W2765365415","Ti-6Al-4V","elongation",0.0,null,null,null,"","400 °C to 700 °C","","","","",false,"unit_missing","discussion",""],["oa:W2765935093","Ti-6Al-4V","fracture elongation",10.2,null,null,null,"%","room temperature","as-extruded","","tensile test","",false,"","results_discussion","The ultimate tensile strength and fracture elongation of the composites were increased from 1098 MPa, 6.2% to 1227 MPa, 10.2%, respectively, along the extrusion direction."],["oa:W2766997448","","elongation",9.0,null,null,null,"%","","WQ + Aging","","","",false,"","results_discussion","As expected, WQ + Aging condition revealed the lowest elongation (9%) and reduction of area (32%), (Figure 10(b))."],["oa:W2766997448","TC21","El",41.845,null,null,null,"","","","","","",false,"unit_missing","results_discussion","The ductility models can be also s e t as a function of the content of residual β matrix by experimental data fitting, and the following equations can be recorded: 41.845 0.5552 El Rβ + − (3) 68.014 0.6022 RA Rβ + − (4) The correlation coefficients for elongation and reduction of area are 0.956 and 0.958, respectively, which indicated that ductility has good linear correlations with the content of residual β matrix."],["oa:W2766997448","","elongation",19.0,null,null,null,"%","","WQ","high amount of αp phase (58%)","","",false,"","results_discussion","Of course, WQ condition obtained the highest elongation and reduction of area compared to others because WQ condition is characterized by low strength and hardness due to the presence of a high amount of αp phase (58%)."],["oa:W2766997448","","elongation",11.0,null,null,null,"%","","","","","",false,"","results_discussion","On the other hand, the elongation decreased from 19% to 9% and from 14% to 11%, respectively."],["oa:W2766997448","","elongation",9.0,null,null,null,"%","","","","","",false,"","results_discussion","On the other hand, the elongation decreased from 19% to 9% and from 14% to 11%, respectively."],["oa:W2768106972","Ti-6Al-4V","elongation",15.5,12.0,19.0,null,"%","","","","tensile test","",false,"","abstract","The tensile elongation ranged from 12 to 19% in all cases; all samples by ﬁller 37.5Zr and 10 Zr failed at the joint, whereas the samples by ﬁller 18 Zr failed 4"],["oa:W2769476325","Ti-6Al-4V","ductility",0.0,null,null,null,"","","","","","",false,"unit_missing","conclusions","3) The 10Zr and 18Zr joints provided a good combination of the strength and the ductility."],["oa:W2769476325","Ti-6Al-4V","plastic strain",6.0,null,null,null,"%","","","","","",false,"","results_discussion","can accommodate significant amount of plastic strain (6%) without failure, while the 37.5Zr joint fractured at 2.2% strain."],["oa:W2769476325","37.5Zr","ductility",0.0,null,null,null,"%","","","brittle fracture","","",false,"","results_discussion","However, it is clear that due to the brittle fracture in the 37.5 brazing joints as seen in Figure 3 (iii.c and iii.f), the ductility of 37.5Zr one is the worst one among all three types."],["oa:W2769476325","10Zr","local plastic strain",25.0,null,null,null,"%","","","","DIC","",false,"","results_discussion","For example, in the 10Zr sample, the highest local plastic strain before the fracture is found to be approximately 25% as seen in Figure 3(i.b) and (i.e.)."],["oa:W2769476325","Ti-6Al-4V","strain",2.2,null,null,null,"%","","","","tensile test","",false,"","results_discussion","can accommodate significant amount of plastic strain (6%) without failure, while the 37.5Zr joint fractured at 2.2% strain."],["oa:W2771818832","Ti35Nb2,5Sn","alogamento",46.8,null,null,null,"%","","deformed 80% + solutionized 900°C/30min + water quenched + aged 400°C/48h","martensitic α'","","",false,"","front",""],["oa:W2776425512","Ti-35Nb","%AL",36.0,null,null,6.0,"%","room temperature","","","tensile test","",false,"","front",""],["oa:W2776425512","Ti-35Nb-15Si","%AL",32.0,null,null,4.0,"%","room temperature","","","tensile test","",false,"","front",""],["oa:W2776425512","Ti-35Nb-35Si","%AL",29.0,null,null,4.0,"%","room temperature","","","tensile test","",false,"","front",""],["oa:W2776425512","Ti-55Si-35Nb","%AL",2.0,null,null,1.0,"%","room temperature","","","tensile test","",false,"","front",""],["oa:W2778352873","CP-Ti Grade 2","δ",18.0,null,null,null,"%","","TE processed, saturation strain (e ≈ 4)","","","",false,"","discussion",""],["oa:W2778352873","CP Ti VT1-0","elongation to fracture",12.0,null,null,null,"%","","HPT, 5 GPa","","","",false,"","discussion",""],["oa:W2781125073","Ti-6Al-4V","total and uniform elongation",0.0,null,null,null,"","room temperature","","","","",false,"unit_missing","discussion",""],["oa:W2781125073","Ti-6Al-4V","total and uniform elongation",0.0,null,null,null,"","-196 °C","","","","",false,"unit_missing","discussion",""],["oa:W2781801883","Ti-6Al-4V","elongation at break",13.0,null,null,null,"%","room temperature","","","tensile test","",false,"","results",""],["oa:W2781801883","Ti-6Al-4V","elongation at break",5.4,0.8,14.0,null,"%","room temperature","","","tensile test","",false,"","results",""],["oa:W2781801883","Ti-6Al-4V","elongation",9.8,null,null,null,"%","room temperature","","","tensile test","",false,"","results",""],["oa:W2781801883","Ti-6Al-4V","elongation",2.9,null,null,null,"%","room temperature","","","tensile test","",false,"","results",""],["oa:W2781801883","Ti-6Al-4V","E-4D",8.6,1.0,16.0,null,"%","150°C","","","tensile test","",false,"","results",""],["oa:W2781801883","Ti-6Al-4V","standard deviation",4.8,null,null,null,"%","room temperature","","","tensile test","",false,"","results",""],["oa:W2781801883","Scalmalloy","elongation at fracture",0.0,null,null,null,"","","","","","",false,"unit_missing","discussion",""],["oa:W2782459566","CP-Ti Grade 1","strain at end of plateau region",61.0,null,null,null,"%","","","","","",false,"","discussion",""],["oa:W2782459566","CP-Ti Grade 1","strain at limit",89.3,null,null,null,"%","","","","","",false,"out_of_range","discussion",""],["oa:W2782459566","CP-Ti Grade 2","plastic deformation at the plateau end",61.0,null,null,null,"%","","as-built","","static compression test","",false,"","discussion",""],["oa:W2782459566","CP-Ti Grade 1","maximum theoretically achievable plastic deformation",61.2,null,null,null,"%","","","","theoretical","",true,"","discussion",""],["oa:W2782459566","CP-Ti Grade 1","theoretical maximum strain at end of densification region",90.0,null,null,null,"%","","","","theoretical","",true,"out_of_range","discussion",""],["oa:W2782459566","CP-Ti Grade 1","plastic deformation",61.0,null,null,null,"%","","","","","",false,"","discussion",""],["oa:W2782459566","CP-Ti Grade 1","deformations",57.0,null,null,null,"%","","","","","",false,"","conclusions",""],["oa:W2782459566","CP-Ti Grade 1","plastic deformation",61.0,null,null,null,"%","","","","","",false,"","conclusions",""],["oa:W2782883955","Ti-6Al-4V","taux d’allongement à la rupture A",6.0,null,null,null,"%","","treated β","lamellar","","",false,"","conclusions",""],["oa:W2783310308","Ti-6Al-4V","Elongation",14.0,null,null,null,"%","room temperature","","","tensile test","",false,"","methods","Table 3 Main mechanical properties of TC4 titanium alloy Tensile strength, MPa Yield strength, MPa Young's modulus, GPa Elongation, % 887 830 114 14"],["oa:W2783412896","Ti-6Al-4V","elongation rate",13.3,null,null,null,"%","room temperature","as-built SLM","","tensile test","",false,"","methods","Fig. 3 a, c Chest reference models for cases 1 and 2, respectively. b, d The corresponding 3D printed titanium-alloy prostheses Table 2 Mechanical properties of the titanium-alloy prosthesis compared with industry standards Tensile strength (MPa) Specified nonproportional extension strength, RP0.2 (MPa) Elongation rate (%) 3D printed titanium-alloy prosthesis 1002 819 13.3 Pharmaceutical industry standards from YY0117.1–2005 ≥860 ≥780 ≥10 Note: The YY0117.1–2005 pharmaceutical industry standards"],["oa:W2783827195","Ti-6Al-4V","maximum elongation",617.0,null,null,null,"%","890 °C","as-welded","lamellar","tensile test","2.6×10-3s-1",false,"out_of_range","conclusions",""],["oa:W2783827195","Ti-6Al-4V","LTSP",442.0,null,null,null,"%","650 °C","as-welded","lamellar","","",false,"out_of_range","conclusions",""],["oa:W2783827195","Ti-54M","elongation",1.0,null,null,null,"","","","","","",false,"unit_missing","results",""],["oa:W2783827195","","global elongation",1.0,null,null,null,"","","","","","",false,"unit_missing","results",""],["oa:W2783827195","","global percentage elongation",1.0,null,null,null,"","","","","","",false,"unit_missing","results",""],["oa:W2783827195","","strain values",21.0,null,null,null,"%","","","","","",false,"","results",""],["oa:W2783827195","","maximum amount of strains",1.0,null,null,null,"%","","","","","",false,"","discussion",""],["oa:W2783977925","CP-Ti Grade 2","percentages of elongation",0.0,null,null,null,"%","room temperature","as-received","","tensile test","",false,"","results","The percentages of elongation of the samples with their lengths at 45\u0003 to the RD are higher, compared to those of the samples at 0\u0003 and 90\u0003 to the RD."],["oa:W2784881340","DV1","ductility",0.0,0.0,0.0,0.0,"","","","","","",false,"unit_missing","conclusions",""],["oa:W2784881340","DV0","ductility",0.0,0.0,0.0,0.0,"","","","","","",false,"unit_missing","conclusions",""],["oa:W2785169693","Ti-6Al-4V","total strain",9.0,null,null,null,"%","","","","","",false,"","conclusions",""],["oa:W2786023543","Ti-6Al-4V","ductilité",0.0,null,null,null,"","room temperature","irradiated with protons, 590 MeV, 350°C, 0.3 dpa","","tensile test","",false,"unit_missing","conclusions",""],["oa:W2786023543","Ti-6Al-4V","ductilité",0.0,null,null,null,"","room temperature","irradiated with protons, 590 MeV, 350°C, 0.3 dpa","","tensile test","",false,"unit_missing","conclusions",""],["oa:W2786023543","Ti5Al2,5Sn","ductilité",0.0,null,null,null,"","room temperature","irradiated with protons, 590 MeV, 350°C, 0.3 dpa","","tensile test","",false,"unit_missing","conclusions",""],["oa:W2787207499","Ti-6Al-4V","Elongation (%)",18.3,null,null,null,"%","room temperature","as-welded","","tensile test","0.55 x 10-3s-1",false,"","results_discussion",""],["oa:W2787207499","Ti-6Al-4V","Elongation (%)",20.9,null,null,null,"%","room temperature","heat treated below β transus, furnace cooled","","tensile test","0.55 x 10-3s-1",false,"","results_discussion",""],["oa:W2788005526","Ti-6Al-4V","ductility",7.5,5.0,10.0,null,"%","","as-built SLM","","","",false,"","results","Ductility of the as-built group was found to lie in the upper-end of reported values (5–10%) []."],["oa:W2788005526","Ti-6Al-4V","ductility",7.5,5.0,10.0,null,"%","","solid solution heat treated","","","",false,"","results","Results obtained for group D agree with ductility achieved by solid solution heat treatments on wrought Ti-6Al-4V []."],["oa:W2789893485","Ti-5Al-5Mo-5V-3Cr","elongation to fracture",3.0,null,null,null,"%","","as-extruded","","","",false,"","results_discussion",""],["oa:W2789893485","Ti-5Al-5Mo-5V-3Cr","elongation to fracture",8.5,null,null,null,"%","","as-extruded, double-aging heat treated","","","",false,"","results_discussion",""],["oa:W2789893485","Ti-10V-2Fe-3Al","tensile elongation",8.0,null,null,null,"%","","as-sintered","","","",false,"","results_discussion",""],["oa:W2789893485","","Elongation (%)",1.0,null,null,null,"%","","extrusion at 1050ºC","","","",false,"","results_discussion",""],["oa:W2789893485","","Elongation (%)",3.0,null,null,null,"%","","extrusion at 1050ºC","","","",false,"","results_discussion",""],["oa:W2789893485","","Elongation (%)",8.5,null,null,null,"%","","extrusion at 1050ºC","","","",false,"","results_discussion",""],["oa:W2789893485","","Elongation (%)",1.5,null,null,null,"%","","extrusion at 1050ºC","","","",false,"","results_discussion",""],["oa:W2789893485","Ti-5Fe","elongation to fracture",10.0,null,null,null,"%","","as-microwave-sintered","lamellar","","",false,"","results_discussion",""],["oa:W2789893485","Ti-5Fe","elongation to fracture",1.5,null,null,null,"%","","as-extruded","lamellar","","",false,"","results_discussion",""],["oa:W2789893485","Ti-5Al-5Mo-5V-3Cr","elongation to fracture",3.0,null,null,null,"%","","as-extruded","","","",false,"","conclusions",""],["oa:W2789893485","Ti-5Al-5Mo-5V-3Cr","elongation to fracture",8.5,null,null,null,"%","","double-aged","","","",false,"","conclusions",""],["oa:W2790355360","Ti-5Al-5Mo-5V-3Cr","ductility",6.1,null,null,null,"%","room temperature","780 °C/2h","","tensile test","",false,"","abstract",""],["oa:W2790355360","Ti-5Al-5Mo-5V-3Cr","elongation",1.0,null,null,null,"%","","heat treated at 675 °C for 2 h","","","",false,"","results_discussion",""],["oa:W2790355360","Ti-5Al-5Mo-5V-3Cr","elongation",2.2,null,null,null,"%","","as-extruded","equiaxed β","","",false,"","results_discussion",""],["oa:W2790355360","Ti-5Al-5Mo-5V-3Cr","elongation",2.1,null,null,null,"%","","675 ºC for 2 h","","","",false,"","results_discussion",""],["oa:W2790355360","Ti-5Al-5Mo-5V-3Cr","elongation",6.1,null,null,null,"%","","780 ºC for 2 h","","","",false,"","results_discussion",""],["oa:W2790355360","Ti-5Al-5Mo-5V-3Cr","elongation",2.2,null,null,null,"%","","as-extruded","","","",false,"","conclusions",""],["oa:W2790540529","Ti-5Al-2.5Fe","elongation to fracture",0.0,null,null,null,"","","reactive induction sintered","","","",false,"unit_missing","discussion",""],["oa:W2790540529","Ti-5Al-2.5Fe","elongation to fracture",0.0,null,null,null,"","","reactive induction sintered","","","",false,"unit_missing","discussion",""],["oa:W2790761961","Ti-6Al-4V","fracture strain",6.7,null,null,null,"%","room temperature","","","tensile test","0.9 mm/min",false,"","methods","Samples deform in a ductile manner in a quasi-static tensile test and show an average yield stress of 70.18 MPa and an average fracture strain of 6.70%."],["oa:W2790761961","Ti-6Al-4V","fracture strain",6.7,null,null,0.38,"%","","as-printed","","quasi-static tensile test","",false,"","results_discussion","Their stiffness was 5.84 ± 0.20 GPa, yield stress 70.18 ± 5.95 MPa, ultimate tensile stress 123.46 ± 1.50 MPa and fracture strain 6.70 ± 0.38%."],["oa:W2792174029","Ti","plasticity",2.2,null,null,null,"%","","HPT+300","","tensile test","",false,"","results_discussion",""],["oa:W2792174029","CP-Ti Grade 2","ductility",2.2,null,null,null,"%","room temperature","annealed at 300°C","","tensile test","10-3 s-1",false,"","conclusions",""],["oa:W2792625234","","plastic deformation to fracture",24.3,null,null,null,"%","room temperature","as-cast","","","",false,"","abstract",""],["oa:W2792625234","8Nb-Scast","εRm",23.4,null,null,null,"%","room temperature","as-cast","","compression test","",false,"","results_discussion",""],["oa:W2792625234","8Ta-Scast","εRm",15.1,null,null,null,"%","room temperature","as-cast","","compression test","",false,"","results_discussion",""],["oa:W2792625234","8Ta-Y-Scast","εRm",17.3,null,null,null,"%","room temperature","as-cast","","compression test","",false,"","results_discussion",""],["oa:W2792625234","","plastic deformation to fracture",19.7,15.1,23.4,null,"%","room temperature","as-cast","","compression test","",false,"","results_discussion",""],["oa:W2792625234","","plastic deformation to fracture",24.3,null,null,null,"%","room temperature","as-cast","","compression test","",false,"","conclusions",""],["oa:W2795108952","Ti-6Al-4V","elongation",10.0,null,null,null,"%","room temperature","as-built EBM","","tensile test","0.001 s−1",false,"","results","In relation to that, elongation was 10% lower."],["oa:W2795108952","SLM","Elongation (%)",8.0,null,null,0.3,"%","room temperature","","","tensile test","",false,"","table","SLM\t1010 ± 18\t1045 ± 12\t8.0 ± 0.3"],["oa:W2795108952","EBM","Elongation (%)",7.2,null,null,0.2,"%","room temperature","","","tensile test","",false,"","table","EBM\t1074 ± 14\t1132 ± 11\t7.2 ± 0.2"],["oa:W2795459450","Ti-6Al-4V","elongation",59.0,null,null,null,"%","","","","","",false,"","results",""],["oa:W2795459450","Ti-6Al-4V","A% ",9.9,null,null,5.3,"%","","","","","",false,"","results",""],["oa:W2795459450","Ti-6Al-4V","A% ",16.2,null,null,2.1,"%","","","","","",false,"","results",""],["oa:W2795465204","TC11 titanium alloy","Elongation Rate δ (%)",9.0,null,null,null,"%","room temperature","","","tensile test","",false,"","table","TC11 titanium alloy\t930\t1030\t9"],["oa:W2796171468","Ti-5Al-5Mo-5V-3Cr","limite d'élasticité",7.5,null,null,null,"%","","water-quenched from β phase stability domain","","","",false,"","conclusions",""],["oa:W2796171468","Ti-5Al-5Mo-5V-3Cr","limite d'élasticité",6.2,null,null,null,"%","","water-quenched from β phase stability domain","","","",false,"","conclusions",""],["oa:W2796171468","Ti-5Al-5Mo-5V-3Cr","limite d'élasticité",14.4,null,null,null,"%","","water-quenched from β phase stability domain","","","",false,"","conclusions",""],["oa:W2796171468","Ti-5Al-5Mo-5V-3Cr","ductilité",25.0,25.0,25.0,null,
