Repository: akhtar07/tisci-explorer

# TiSci Explorer

A read-only, static explorer for **TiSci**, an autonomous research agent for titanium alloys. TiSci reads the
titanium-alloy literature, builds a knowledge graph and a table of measured values, proposes hypotheses where the
graph has gaps, and tests them with DFT (MACE / VASP) and the ICME-lite multiscale chain.

**Live site:** https://akhtar07.github.io/tisci-explorer/

The site has seven sections:

| Section | What it shows |
|---|---|
| Overview | Corpus → graph → facts → hypotheses → verdicts, with the snapshot's counts |
| Worked example | One full loop for W in α-Ti: graph path, hypothesis, novelty check, DFT test, verdict, follow-up, DAMASK |

File: data/facts/other.json (part 16 of 112)
"600 °F","Condition 1 (1-1-33)","","","",false,"unmapped_property","conclusions",""],["ia:DTIC_ADA063404","","da/dN",0.0001,null,null,null,"mm/cyc1e","600 °F","Condition 1 (1-1-39)","","","",false,"unmapped_property","conclusions",""],["ia:DTIC_ADA063404","","da/dN",0.0003,null,null,null,"mm/cyc1e","600 °F","Condition 1 (1-1-39)","","","",false,"unmapped_property","conclusions",""],["ia:DTIC_ADA063404","Ti-6Al-4V","da/dN",0.0,null,null,null,"mm/cycle","room temperature","Condition 5","","","",false,"unmapped_property","conclusions",""],["ia:DTIC_ADA063404","Ti-6Al-4V","da/dN",0.0,null,null,null,"mm/cycle","room temperature","Condition 5","","","",false,"unmapped_property","conclusions",""],["ia:DTIC_ADA063404","Ti-6Al-4V","da/dN",0.0,null,null,null,"mm/cycle","room temperature","Condition 5","","","",false,"unmapped_property","conclusions",""],["ia:DTIC_ADA063404","Ti-6Al-4V","da/dN",0.0,null,null,null,"mm/cycle","room temperature","Condition 5","","","1 Hz",false,"unmapped_property","conclusions",""],["ia:DTIC_ADA063404","Ti-6Al-4V","da/dN",0.0001,null,null,null,"mm/cycle","room temperature","Condition 5","","","20 Hz",false,"unmapped_property","conclusions",""],["ia:DTIC_ADA063404","Ti-6Al-4V","da/dN",0.0001,null,null,null,"mm/cycle","room temperature","Condition 5","","","20 Hz",false,"unmapped_property","conclusions",""],["ia:DTIC_ADA063404","Ti-6Al-4V","da/dN",0.0,null,null,null,"mm/cycle","room temperature","Condition 5","","","1 Hz",false,"unmapped_property","conclusions",""],["ia:DTIC_ADA063404","Ti-6Al-4V","da/dN",0.0,null,null,null,"mm/cycle","room temperature","Condition 5","","","20 Hz",false,"unmapped_property","conclusions",""],["ia:DTIC_ADA063404","Ti-6Al-4V","α volumefraction",0.45,0.4,0.5,null,"vol%","","Condition 3","equiaxed α","","",false,"unmapped_property","results",""],["ia:DTIC_ADA063404","","fatigue crack growth rate",10.0,null,null,null,"MPa√m","room temperature","Condition 1 (RA)","","","1 Hz",false,"unmapped_property","results",""],["ia:DTIC_ADA063404","","fatigue crack growth rate",25.0,null,null,null,"MPa√m","room temperature","Condition 1 (RA)","","","1 Hz",false,"unmapped_property","results",""],["ia:DTIC_ADA068810","Ti-6Al-4V","surface area",20.0,null,null,null,"%","","","","","",false,"unmapped_property","discussion",""],["ia:DTIC_ADA068810","Ti-6Al-4V","width of the interfacial layer",4000.0,null,null,null,"A","","","","","",false,"unmapped_property","abstract",""],["ia:DTIC_ADA068810","Ti-6Al-4V","lattice parameter",3.42,null,null,null,"A","","","","","",false,"unmapped_property","discussion",""],["ia:DTIC_ADA068810","Ti-6Al-4V","alpha phase which results from the ~3— .j3 + a transformation forms as elongated plates",0.0,null,null,null,"","","","lamellar","","",false,"unmapped_property","methods",""],["ia:DTIC_ADA068810","Ti-6Al-4V","isothermally reacted at 704°C (1300°F) for 1 minute (a) and 24 hours (b)",0.0,null,null,null,"","","isothermally reacted at 704°C (1300°F) for 1 minute (a) and 24 hours (b)","","","",false,"unmapped_property","results",""],["ia:DTIC_ADA068810","Ti-6Al-4V","beta to alpha transformation, which is approximately 25% complete after 2 minutes",25.0,null,null,null,"%","","held at 704°C (1300°F)","","","",false,"unmapped_property","results",""],["ia:DTIC_ADA068810","Ti-6Al-4V","beta to alpha transformation ... is complete after about 4 hours",4.0,null,null,null,"hours","","held at 704°C (1300°F)","","","",false,"unmapped_property","results",""],["ia:DTIC_ADA068810","Ti-40V","C’ Is the elastic property that is most severely affected by H (in the average about -2.6% per a/o H)",-2.6,-2.6,-2.6,null,"%pera/oH","","","","","",false,"unmapped_property","other",""],["ia:DTIC_ADA069084","Ti-8Al-1Mo-1V","crack growth behavior",31.0,null,null,null,"MPa·m","","beta-annealed","","","",false,"unmapped_property","results",""],["ia:DTIC_ADA069084","Ti-8Al-1Mo-1V","zone size",50.0,null,null,null,"µm","","","","","",false,"unmapped_property","results",""],["ia:DTIC_ADA069084","Ti-8Al-1Mo-1V","da/dN",0.02,null,null,null,"mm/cycle","","duplex annealed","","","",false,"unmapped_property","results",""],["ia:DTIC_ADA069084","Ti-8Al-1Mo-1V","da/dN",1.0,null,null,null,"mm/cycle","","beta annealed","","","",false,"unmapped_property","results",""],["ia:DTIC_ADA069084","Ti-8Al-1Mo-1V","da/dN",0.02,null,null,null,"mm/cycle","","","","","",false,"unmapped_property","results",""],["ia:DTIC_ADA069084","Ti-8Al-1Mo-1V","da/dN",1.0,null,null,null,"mm/cycle","","","","","",false,"unmapped_property","results",""],["ia:DTIC_ADA070745","Ti-8Al-1Mo-1V","Gc",6.3,null,null,null,"x10~~MPa—m","","","","","",false,"unmapped_property","results",""],["ia:DTIC_ADA070745","Ti-8Al-1Mo-1V","Gc",4.05,3.9,4.2,null,"xl02Pea—in","","","","","",false,"unmapped_property","results",""],["ia:DTIC_ADA070745","Ti-8Al-1Mo-1V","Gc",2.3,null,null,null,"x102MPa—m","","","","","",false,"unmapped_property","results",""],["ia:DTIC_ADA070994","Ti-6Al-4V","slip amplitude",35.0,null,null,null,"mm","","","","","",false,"unmapped_property","methods",""],["ia:DTIC_ADA070994","Ti-6Al-4V","initial pressure",0.0,null,null,null,"","","","","","",false,"unmapped_property","methods",""],["ia:DTIC_ADA070994","Ti-6Al-4V","0.2% çroof stress",865.0,null,null,null,"MN/m2","room temperature","annealed","","","",false,"unmapped_property","discussion",""],["ia:DTIC_ADA070994","Ti-6Al-4V","Tensile strenLth",970.0,null,null,null,"MN/m2","room temperature","annealed","","","",false,"unmapped_property","discussion",""],["ia:DTIC_ADA078039","Ti-6Al-4V","powder with 0.142 and 0.166% oxygen",0.166,null,null,null,"%","","HIP","","","",false,"unmapped_property","results",""],["ia:DTIC_ADA078039","Ti-6Al-4V","yield load",2200.0,null,null,null,"lbs","room temperature","forged","","tensile test","",false,"unmapped_property","conclusions",""],["ia:DTIC_ADA078039","","burst speed",10.0,10.0,10.0,null,"%","","","","Spin Pit test","",false,"unmapped_property","conclusions",""],["ia:DTIC_ADA078039","","burst speed",10.0,null,null,null,"%","","","","spin pit test","",false,"unmapped_property","conclusions",""],["ia:DTIC_ADA078039","Ti-6Al-4V","yield load",2200.0,null,null,null,"lbs","room temperature","HIP","","tensile test","",false,"unmapped_property","conclusions",""],["ia:DTIC_ADA078039","","carbon content",0.017,null,null,null,"%","","","","","",false,"unmapped_property","results_discussion",""],["ia:DTIC_ADA078039","","density",71.9,null,null,null,"%","","","","","",false,"unmapped_property","results_discussion",""],["ia:DTIC_ADA078039","Ti-6Al-4V","low oxygen Ti-6-4 powder (0.094%)",0.094,null,null,null,"%","","HIP","","","",false,"unmapped_property","results",""],["ia:DTIC_ADA078039","Ti-6Al-4V","powder with 0.142 and 0.166% oxygen",0.142,null,null,null,"%","","HIP","","","",false,"unmapped_property","results",""],["ia:DTIC_ADA078039","","density",85.1,null,null,null,"%","","","","","",false,"unmapped_property","results_discussion",""],["ia:DTIC_ADA078593","Ti-6Al-4V","rate measured was l6o°F per hour",160.0,null,null,null,"°F/h","","","","","",false,"unmapped_property","abstract",""],["ia:DTIC_ADA079806","Ti-6Al-4V","high-temperature creep",0.0,0.0,0.0,null,"1/s","906 °C","","","","0.05/s",false,"unmapped_property","abstract",""],["ia:DTIC_ADA079813","Ti-28 w/o V","Total Sub-surface Crack Trace Length",1.973,null,null,null,"nm","","","","","",false,"unmapped_property","methods",""],["ia:DTIC_ADA079813","Ti-28 w/o V","Total Sub-surface Crack Trace Length",0.773,null,null,null,"nm","","","","","",false,"unmapped_property","methods",""],["ia:DTIC_ADA079813","Ti-28 w/o V","Total Sub-surface Crack Trace Length",8.528,null,null,null,"nm","","","","","",false,"unmapped_property","methods",""],["ia:DTIC_ADA079813","Ti-28 w/o V","Total Sub-surface Crack Trace Length",4.085,null,null,null,"nm","","","","","",false,"unmapped_property","methods",""],["ia:DTIC_ADA086511","300M steel","critical fractre toughness",100.0,null,null,null,"%","","","","","",false,"unmapped_property","abstract",""],["ia:DTIC_ADA086511","Ti-10,2,3/Ti-15,3,3,3","toughness",50.0,null,null,null,"ksi-in^1/2","","STA","","","",false,"unmapped_property","results_discussion",""],["ia:DTIC_ADA087100","Ti-811","carbon",230.0,null,null,null,"wt.ppm","","","","","",false,"unmapped_property","methods",""],["ia:DTIC_ADA087100","Ti-8Al-1Mo-1V","g da/dE",5535.0,70.0,11000.0,null,"MPa","","","","","",false,"unmapped_property","results",""],["ia:DTIC_ADA087100","Ti-811","oxygen",1400.0,null,null,null,"wt.ppm","","","","","",false,"unmapped_property","methods",""],["ia:DTIC_ADA087100","Ti-811","hydrogen",13.0,null,null,null,"wt.ppm","","","","","",false,"unmapped_property","methods",""],["ia:DTIC_ADA087100","Ti-811","nitrogen",28.0,null,null,null,"wt.ppm","","","","","",false,"unmapped_property","methods",""],["ia:DTIC_ADA090561","Ti-6Al-4V","strain limits",0.3,null,null,0.5,"%","room temperature","annealed at 1227 K, water quenched, aged at 977 K","bimodal","bending test","1 Hz",false,"unmapped_property","results",""],["ia:DTIC_ADA090561","Ti-6Al-4V","stress constant",5.51,null,null,null,"MPa/0.01°2θ","","","","","",false,"unmapped_property","results",""],["ia:DTIC_ADA090561","Ti-6Al-4V","ScoD",690.0,null,null,null,"MPa","","annealed at 1227 K, water quenched, aged at 977 K","bimodal","","",false,"unmapped_property","results_discussion",""],["ia:DTIC_ADA090561","Ti-6Al-4V","residual stress",5.06,null,null,5.06,"MPa","","","","","",false,"unmapped_property","results",""],["ia:DTIC_ADA090561","Ti-6Al-4V","α particle size",14.0,null,null,null,"um","","annealed at 1227 K, water quenched, aged at 977 K","bimodal","","",false,"unmapped_property","results",""],["ia:DTIC_ADA090561","Ti-6Al-4V","surface residual stress",207.0,null,null,null,"MPa","","","","","",false,"unmapped_property","results_discussion",""],["ia:DTIC_ADA093965","Ti-10V-2Fe-3Al","nucleation of plates begins at",250.0,null,null,null,"MPa","room temperature","B-ST","martensitic α'","tensile test","0.00055 sec-1",false,"unmapped_property","discussion",""],["ia:DTIC_ADA093965","Ti-10V-2Fe-3Al","stress of ... required before the alloy began to transform",250.0,null,null,null,"MPa","room temperature","fully diluted B-phase","martensitic α'","tensile test","0.00055 sec-1",false,"unmapped_property","conclusions",""],["ia:DTIC_ADA095720","Ti-6Al-4V","microstructure of the starting stock",0.0,null,null,null,"","","starting stock","Widmanstätten","","",false,"unmapped_property","conclusions",""],["ia:DTIC_ADA095720","Ti-6Al-4V","strain rate",0.0,null,null,null,"s-1","850 °C","","elongated-alpha","","",false,"unmapped_property","conclusions",""],["ia:DTIC_ADA095720","","steady-state strain rate",0.0009,null,null,null,"","","","","","",false,"unmapped_property","conclusions",""],["ia:DTIC_ADA095720","","n K.,t for d",1.0,null,null,null,"","","","","","",true,"unmapped_property","conclusions",""],["ia:DTIC_ADA095720","","H",479.0,null,null,null,"kJ/mole","","","","","",false,"unmapped_property","conclusions",""],["ia:DTIC_ADA095720","","0=48.31MP8(7ksi)",48.31,null,null,null,"MPa","","","","","",false,"unmapped_property","conclusions",""],["ia:DTIC_ADA095720","Ti-6Al-4V","strain rate",0.0,null,null,null,"s-1","907 °C","","elongated-alpha","","8.4 MPa",false,"unmapped_property","conclusions",""],["ia:DTIC_ADA095720","Ti-6Al-4V","strain rate",0.0,null,null,null,"s-1","850 °C","","transverse-basal-textured","","",false,"unmapped_property","conclusions",""],["ia:DTIC_ADA095720","Ti-8Al-1Mo-1V","mechanical properties",0.0,null,null,null,"","949 °C","superplastically formed","","","",false,"unmapped_property","results",""],["ia:DTIC_ADA095720","Ti-6Al-4V","strain rate",0.0,null,null,null,"s-1","907 °C","","banding","","8.4 MPa",false,"unmapped_property","conclusions",""],["ia:DTIC_ADA095720","","steady-state strain rate",0.0008,null,null,null,"","","","","","",false,"unmapped_property","conclusions",""],["ia:DTIC_ADA095720","Ti-6Al-4V","strain rate",0.0001,null,null,null,"s-1","850 °C","","banding","","",false,"unmapped_property","conclusions",""],["ia:DTIC_ADA095720","Ti-3Al-2.5V","forming temperature",877.0,null,null,null,"°C","","","","","",false,"unmapped_property","conclusions",""],["ia:DTIC_ADA095720","Ti-6Al-4V","strain rate",0.0,null,null,null,"s-1","907 °C","","blocky alpha","","8.4 MPa",false,"unmapped_property","conclusions",""],["ia:DTIC_ADA095720","Ti-6Al-4V","strain rate",0.0001,null,null,null,"s-1","850 °C","","blocky alpha","","",false,"unmapped_property","conclusions",""],["ia:DTIC_ADA095720","","0u13.8MP(2ksi)",13.8,null,null,null,"MPa","","","","","",false,"unmapped_property","conclusions",""],["ia:DTIC_ADA095720","Ti-8Al-1Mo-1V","mechanical properties",0.0,null,null,null,"","949 °C","mill-annealed","","","",false,"unmapped_property","results",""],["ia:DTIC_ADA095720","","steady-state strain rate",0.0008,null,null,null,"","","","","","",false,"unmapped_property","conclusions",""],["ia:DTIC_ADA095720","","steady-state strain rate",0.0008,null,null,null,"","","","","","",false,"unmapped_property","conclusions",""],["ia:DTIC_ADA095720","Ti-6Al-4V","strain rate",0.0,null,null,null,"s-1","907 °C","","transverse-basal-textured","","8.4 MPa",false,"unmapped_property","conclusions",""],["ia:DTIC_ADA095720","Ti-6Al-4V","biaxial forming rates",0.88,null,null,null,"α","907 °C","blocky microstructure","blocky","biaxial conical-die forming","",false,"unmapped_property","conclusions",""],["ia:DTIC_ADA095720","","H",407.0,null,null,null,"kJ/mole","","","","","",false,"unmapped_property","conclusions",""],["ia:DTIC_ADA095720","Ti-3Al-2.5V","possible superplastic range",800.0,800.0,900.0,null,"°C","","","","","",false,"unmapped_property","conclusions",""],["ia:DTIC_ADA107247","Ti-6Al-4V","da/dN",10.0,null,null,null,"MPa/m3/2","20 C","","","","10 Hz",false,"unmapped_property","methods",""],["ia:DTIC_ADA107247","Ti-6Al-4V","AK",4.5,null,null,null,"ksi/m3/2","","","","","",false,"unmapped_property","methods",""],["ia:DTIC_ADA107247","Ti-6Al-4V","surface cracks",5.0,3.0,7.0,null,"mm","","","","","",false,"unmapped_property","results",""],["ia:DTIC_ADA107247","Ti-6Al-4V","da/dN",10.0,null,null,null,"MPa/m3/2","","","","","0.5 Hz",false,"unmapped_property","methods",""],["ia:DTIC_ADA107247","Ti-6Al-4V","da/dN",5.0,null,null,null,"MPa/m3/2","","","","","",false,"unmapped_property","methods",""],["ia:DTIC_ADA107247","Ti-6Al-4V","da/dN",5.0,null,null,null,"MPa/m3/2","","","","","",false,"unmapped_property","methods",""],["ia:DTIC_ADA107247","Ti-6Al-4V","surface cracks",2.0,1.0,3.0,null,"mm","","","","","",false,"unmapped_property","results",""],["ia:DTIC_ADA107247","Ti-6Al-4V","surface cracks",0.118,0.118,275.0,null,"in","","","","","",false,"unmapped_property","results",""],["ia:DTIC_ADA107247","Ti-6Al-4V","AK vs da/dN curve",14.56,14.0,18.0,null,"MPa/m3/2","20 C","","","","10 Hz",false,"unmapped_property","methods",""],["ia:DTIC_ADA107247","Ti-6Al-4V","da/dN",10.0,null,null,null,"MPa/m3/2","","","","","",false,"unmapped_property","results",""],["ia:DTIC_ADA109676","7075-T651 aluminum","Density",0.101,null,null,null,"lb/in3","","","","","",false,"unmapped_property","methods",""],["ia:DTIC_ADA109676","4130 steel","Density",0.283,null,null,null,"lb/in3","","annealed","","","",false,"unmapped_property","methods",""],["ia:DTIC_ADA109676","4130 steel","Density",0.283,null,null,null,"lb/in3","","heat-treated","","","",false,"unmapped_property","methods",""],["ia:DTIC_ADA109676","8-1-1 titanium","Density",0.158,null,null,null,"lb/in3","","","","","",false,"unmapped_property","methods",""],["ia:DTIC_ADA115274","Ti-6Al-4V","cyclic stress",315.0,null,null,null,"MPa","","","","","",false,"unmapped_property","results",""],["ia:DTIC_ADA115274","Ti-6Al-4V","origins of fatigue damage",100.0,null,null,null,"um","","","","","",false,"unmapped_property","discussion",""],["ia:DTIC_ADA115274","Ti-6Al-4V","629 MPa, and they may have extended beyond the 100 pm surface layer",100.0,null,null,null,"um","","","","","",false,"unmapped_property","discussion",""],["ia:DTIC_ADA115274","Ti-6Al-4V","applied cyclic stress after surface removal",629.0,null,null,null,"MPa","","","","","",false,"unmapped_property","discussion",""],["ia:DTIC_ADA115274","Ti-6Al-4V","cyclic stress",472.0,null,null,null,"MPa","","","","","",false,"unmapped_property","results",""],["ia:DTIC_ADA115409","","initial strain rate",0.0,null,null,null,"1/s","room temperature","","","tensile test","8.3 x 10-8",false,"unmapped_property","methods",""],["ia:DTIC_ADA115409","Ti-6Al-4V","breadth of the localized neck",0.5,null,null,null,"mm","","","","","",false,"unmapped_property","methods",""],["ia:DTIC_ADA115409","Ti-6Al-4V","breadth of the localized neck",1.3,null,null,null,"mm","","","","","",false,"unmapped_property","methods",""],["ia:DTIC_ADA117155","Ti-6Al-4V","fatigue crack growth rate",40.0,null,null,null,"ksi√in","","solution treated","","","",false,"unmapped_property","conclusions",""],["ia:DTIC_ADA128721","a-titanium","AKth",5.0,null,null,null,"MNm-3/2","room temperature","","","","",false,"unmapped_property","methods",""],["ia:DTIC_ADA128721","Ti-6Al-4Zr-0.5Mo","AKth",10.0,8.0,12.0,null,"MNm-3/2","room temperature","","","","",false,"unmapped_property","methods",""],["ia:DTIC_ADA128721","","AKth",5.25,4.5,6.0,null,"MNm-3/2","","","","","",false,"unmapped_property","methods",""],["ia:DTIC_ADA128721","Ti-6Al-4V","AKth",3.0,null,null,null,"MNm-3/2","room temperature","mill annealed","","","",false,"unmapped_property","methods",""],["ia:DTIC_ADA130944","Ti-6Al-4V","strain",0.24,null,null,null,"wt%","760 °C","equiaxed α","beta","","",false,"unmapped_property","methods",""],["ia:DTIC_ADA130944","Ti-6Al-2Sn-4Zr-2Mo","creep rates",0.0,0.0,0.0,null,"1/s","600 °C","hydrovac processed","duplex-annealed","","",false,"unmapped_property","methods",""],["ia:DTIC_ADA130944","Ti-6Al-4V","creep rates",0.0,0.0,0.0,null,"1/s","350 °C","hydrovac processed","","","",false,"unmapped_property","methods",""],["ia:DTIC_ADA130944","Ti-6Al-4V","creep rates",0.0,0.0,0.0,null,"1/s","435 °C","hydrovac processed","","","",false,"unmapped_property","methods",""],["ia:DTIC_ADA130944","Ti-6Al-4V","creep rates",0.0,0.0,0.0,null,"1/s","520 °C","hydrovac processed","","","",false,"unmapped_property","methods",""],["ia:DTIC_ADA130944","Ti-6Al-4V","creep rates",0.0,0.0,0.0,null,"1/s","600 °C","hydrovac processed","","","",false,"unmapped_property","methods",""],["ia:DTIC_ADA130944","Ti-6Al-2Sn-4Zr-2Mo","flow stress",30.0,null,null,null,"%","730 °C","","","","",false,"unmapped_property","methods",""],["ia:DTIC_ADA130944","Ti-6Al-2Sn-4Zr-2Mo","strain rate",0.41,null,null,null,"wt%","","","all beta","","",false,"unmapped_property","methods",""],["ia:DTIC_ADA130944","Ti-6Al-4V","strength increases",1260.0,null,null,null,"°F","","conventionally processed","","","",false,"unmapped_property","methods",""],["ia:DTIC_ADA130944","Ti-6Al-2Sn-4Zr-2Mo","strain rate",0.14,null,null,null,"wt%","330 °C","","","","",false,"unmapped_property","methods",""],["ia:DTIC_ADA133947","Ti-6Al-4V","notched-bar fatigue-life data",100000.0,null,null,null,"reversalstofailure","room temperature","RA","","fatigue test","",false,"unmapped_property","results",""],["ia:DTIC_ADA133947","Ti-6Al-4V","UK",5.5,null,null,null,"MPa-m1/2","","RA","","","30 Hz",false,"unmapped_property","results",""],["ia:DTIC_ADA133947","Ti-6Al-4V","AK",18.7,null,null,null,"MWa'ml/2","","RA","","","30 Hz",false,"unmapped_property","results",""],["ia:DTIC_ADA133947","Ti-6Al-4V","threshold stress intensity",5.92,null,null,null,"MPa-m1/2","","RA","","ASTM E647-78T","",false,"unmapped_property","results",""],["ia:DTIC_ADA133947","Ti-6Al-4V","threshold stress intensity",5.71,null,null,null,"MPa-m1/2","","RA","","Ritchie criterion","",false,"unmapped_property","results",""],["ia:DTIC_ADA133947","Ti-6Al-4V","AK",8.3,null,null,null,"MPam,1/2","","RA","","","30 Hz",false,"unmapped_property","results",""],["ia:DTIC_ADA133947","Ti-6Al-4V","AK",9.4,null,null,null,"MPa-ml/2","","RA","","","30 Hz",false,"unmapped_property","results",""],["ia:DTIC_ADA133947","Ti-6Al-4V","da/dN",0.0,null,null,null,"mm/cycle","","RA","","SEM","30 Hz",false,"unmapped_property","results",""],["ia:DTIC_ADA133947","Ti-6Al-4V","da/dN",0.0,null,null,null,"mm/cycle","","RA","","SEM","30 Hz",false,"unmapped_property","results",""],["ia:DTIC_ADA136028","Ti-6Al-4V","ambient temperature tensile strength",107.0,null,null,null,"%","ambient temperature","","equiaxed α","","",false,"unmapped_property","results_discussion",""],["ia:DTIC_ADA136028","Ti-6Al-4V","ambient temperature tensile strength",107.0,null,null,null,"%","ambient temperature","","equiaxed α","","",false,"unmapped_property","conclusions",""],["ia:DTIC_ADA136028","Ti-6Al-4V","low frequency fatigue lifetime",107.0,null,null,null,"%","ambient temperature","","equiaxed α","","",false,"unmapped_property","conclusions",""],["ia:DTIC_ADA136028","Ti-6Al-4V","ambient temperature tensile plasticity",0.25,null,null,null,"mm","ambient temperature","","aligned α","","",false,"unmapped_property","results_discussion",""],["ia:DTIC_ADA136028","Ti-6Al-4V","ambient temperature plasticity",0.25,null,null,null,"mm","ambient temperature","","","","",false,"unmapped_property","results_discussion",""],["ia:DTIC_ADA136414","Ti-6Al-4V","holding time",0.0,null,null,null,"s","room temperature","β-annealed","","","",false,"unmapped_property","discussion",""],["ia:DTIC_ADA136414","Ti-6Al-4V","K. max",46.2,null,null,null,"MPa√m","room temperature","β-annealed","","","",false,"unmapped_property","results",""],["ia:DTIC_ADA136414","β-annealed Ti-6Al-4V","da/dn",30.0,null,null,null,"MPa","room temperature","","","fatigue test","",false,"unmapped_property","discussion",""],["ia:DTIC_ADA136414","β-Annealed Ti-6Al-4V","da/dn",43.0,null,null,null,"MPa","room temperature","","","fatigue test","",false,"unmapped_property","discussion",""],["ia:DTIC_ADA136414","Ti-6Al-4V","holding time",2.3,null,null,null,"s","room temperature","β-annealed","","","",false,"unmapped_property","discussion",""],["ia:DTIC_ADA136414","Ti-6Al-4V","holding time",1.0,null,null,null,"s","room temperature","β-annealed","","","",false,"unmapped_property","discussion",""],["ia:DTIC_ADA136414","Ti-6Al-4V","K",42.0,null,null,null,"MPa√m","room temperature","β-annealed","","","",false,"unmapped_property","results",""],["ia:DTIC_ADA142293","Ti-6Al-4V-1.5Er","creep strength",0.0,null,null,null,"%","","LAYERGLAZED","","","",false,"unmapped_property","abstract",""],["ia:DTIC_ADA142293","","1. -0 %",0.0,null,null,null,"%","","","","","",false,"unmapped_property","abstract",""],["ia:DTIC_ADA142293","Ti-6Al-4V","ambient temperature tensile strength",0.0,null,null,null,"%","room temperature","as-LAYERGLAZED","","","",false,"unmapped_property","abstract",""],["ia:DTIC_ADA142293","Ti-6Al-4V","ambient temperature tensile strength",0.0,null,null,null,"%","room temperature","aged 800°C, 75 min","","","",false,"unmapped_property","abstract",""],["ia:DTIC_ADA148671","CP-Ti Grade 2","oxygen",1460.0,null,null,null,"wtppm","","","","","",false,"unmapped_property","methods",""],["ia:DTIC_ADA148671","CP-Ti Grade 2","oxygen",2000.0,null,null,null,"wtppm","","","α-phase","","",false,"unmapped_property","conclusions",""],["ia:DTIC_ADA148671","CP-Ti Grade 2","oxygen",40.0,null,null,null,"wtppm","","","α-phase","","",false,"unmapped_property","conclusions",""],["ia:DTIC_ADA148671","Ti-30V","oxygen",2000.0,null,null,null,"wtppm","","","α-phase","","",false,"unmapped_property","methods",""],["ia:DTIC_ADA148671","Ti-30V","oxygen",40.0,null,null,null,"wtppm","","","α-phase","","",false,"unmapped_property","methods",""],["ia:DTIC_ADA148671","Ti-30V","oxygen",1400.0,null,null,null,"wtppm","","","","","",false,"unmapped_property","methods",""],["ia:DTIC_ADA159322","Ti-8V-3Al","sound speed",1966.0,null,null,null,"m/s","","","","","",false,"unmapped_property","methods",""],["ia:DTIC_ADA161821","CP-Ti Grade 2","average depth",24.0,null,null,null,"Um","","","","","",false,"unmapped_property","results",""],["ia:DTIC_ADA161821","CP-Ti Grade 2","height difference",40.8,null,null,null,"Um","","","","","",false,"unmapped_property","results",""],["ia:DTIC_ADA161821","CP-Ti Grade 2","average depth",13.0,null,null,null,"pm","","","","","",false,"unmapped_property","results",""],["ia:DTIC_ADA161821","CP-Ti Grade 2","interdimple spacing",50.0,null,null,null,"jm","","","","","",false,"unmapped_property","discussion",""],["ia:DTIC_ADA161821","CP-Ti Grade 2","average depth",10.0,null,null,null,"pm","","","","","",false,"unmapped_property","results",""],["ia:DTIC_ADA164693","TI-8AI","half-length of the α' small surface crack",1.5,null,null,null,"mm","","","","","",false,"unmapped_property","methods",""],["ia:DTIC_ADA173778","Ti-4.5Al-5Mo-1.5Cr","K",7.0,null,null,null,"MPa√m","","","","","",false,"unmapped_property","conclusions",""],["ia:DTIC_ADA173778","Ti-4.5Al-5Mo-1.5Cr","da/dN",0.0,null,null,null,"mm/CYCLE","","","","","",false,"unmapped_property","conclusions",""],["ia:DTIC_ADA173778","Ti-4.5Al-5Mo-1.5Cr","da/dN",0.0,null,null,null,"mm/CYCLE","","","","","",false,"unmapped_property","conclusions",""],["ia:DTIC_ADA176640","Ti-6Al-4V","P",4.386,4.386,4.386,null,"g/cc","","","","calculation","",false,"unmapped_property","results_discussion",""],["ia:DTIC_ADA184286","Ti-6Al-4V","oxygen",0.08,null,null,null,"weightpercent","","","","","",false,"unmapped_property","results_discussion",""],["ia:DTIC_ADA184286","Ti-6Al-4V","oxygen",0.12,null,null,null,"weightpercent","","","","","",false,"unmapped_property","results_discussion",""],["ia:DTIC_ADA184286","Ti-6Al-4V","hot ductility",0.0,null,null,null,"","","","","","",false,"unmapped_property","results_discussion",""],["ia:DTIC_ADA184286","Ti-6211","hot ductility",0.0,null,null,null,"","","","","","",false,"unmapped_property","results_discussion",""],["ia:DTIC_ADA184286","Ti-6211","oxygen",0.07,null,null,null,"weightpercent","","","","","",false,"unmapped_property","results_discussion",""],["ia:DTIC_ADA184286","","temperature",1000.0,948.0,1000.0,null,"°C","","","","","",false,"unmapped_property","results",""],["ia:DTIC_ADA184286","Ti-6211","loaded at 848°C (1558°F) and fractured at 821°C (1510°F)",821.0,821.0,821.0,null,"°C","","","","","",false,"unmapped_property","results",""],["ia:DTIC_ADA184286","Ti-6211","loaded at 848°C (1558°F) and fractured at 821°C (1510°F)",848.0,848.0,848.0,null,"°C","","","","","",false,"unmapped_property","results",""],["ia:DTIC_ADA184286","","temperature",963.0,963.0,963.0,null,"°C","","","","","",false,"unmapped_property","results",""],["ia:DTIC_ADA184286","","twin extensively",843.0,null,null,null,"°C","843 °C","","","","",false,"unmapped_property","conclusions",""],["ia:DTIC_ADA188075","Ti-6Al-4V","stresses slightly lower (by 7% (0.12 PS), 4% (0.21 PS), 1.7% (O0.5 PS and TS))",7.0,null,null,null,"%","room temperature","plasma arc weld (PAW)","","tensile test","",false,"unmapped_property","methods",""],["ia:DTIC_ADA188075","Ti-6Al-4V","stresses slightly lower (by 7% (0.12 PS), 4% (0.21 PS), 1.7% (O0.5 PS and TS))",4.0,null,null,null,"%","room temperature","plasma arc weld (PAW)","","tensile test","",false,"unmapped_property","methods",""],["ia:DTIC_ADA188075","Ti-6Al-4V","stresses slightly lower (by 7% (0.12 PS), 4% (0.21 PS), 1.7% (O0.5 PS and TS))",1.7,null,null,null,"%","room temperature","plasma arc weld (PAW)","","tensile test","",false,"unmapped_property","methods",""],["ia:DTIC_ADA196834","","thermal expansion coefficients",1.0,null,null,null,"10^-5°C/s","","","","","",true,"unmapped_property","discussion",""],["ia:DTIC_ADA196834","Ti-6Al-4V","coefficient",1.035,0.95,1.12,null,"10^-5°C/s","","","","","",false,"unmapped_property","discussion",""],["ia:DTIC_ADA196834","Ti-6Al-6V","differing by approximately 0.4%",0.4,null,null,null,"%","","","","","",false,"unmapped_property","discussion",""],["ia:DTIC_ADA196834","Ti-6Al-4V","tensile tested at approximately 800 C",800.0,null,null,null,"°C","800 °C","","","","",false,"unmapped_property","methods",""],["ia:DTIC_ADA196834","Ti-6Al-2Nb-1Ta-0.8Mo","tensile tested at approximately 800 C",800.0,null,null,null,"°C","800 °C","","","","",false,"unmapped_property","methods",""],["ia:DTIC_ADA196834","Ti-6Al","tensile tested at approximately 800 C",800.0,null,null,null,"°C","800 °C","","","","",false,"unmapped_property","methods",""],["ia:DTIC_ADA196834","Ti-6Al-4Mo","coefficient",1.0,null,null,null,"10^-5°C/s","","","","","",false,"unmapped_property","discussion",""],["ia:DTIC_ADA196834","Ti-6Al-2V","differing by approximately 0.4%",0.4,null,null,null,"%","","","","","",false,"unmapped_property","discussion",""],["ia:DTIC_ADA202543","Ti-6Al-4V","extension",300.0,null,null,null,"%","850 °C","as-welded","","uniaxial superplastic deformation test","2 x 10^-4 s^-1",false,"unmapped_property","methods",""],["ia:DTIC_ADA202543","Ti-6Al-4V","extension",300.0,null,null,null,"%","925 °C","as-welded","","uniaxial superplastic deformation test","2 x 10^-4 s^-1",false,"unmapped_property","methods",""],["ia:DTIC_ADA202652","","AK h",5.89,null,null,null,"MPa*sqrt(m)","","","","","",false,"unmapped_property","results_discussion",""],["ia:DTIC_ADA202652","","K",7.0,null,null,null,"MPa*m**.5","","","","","",false,"unmapped_property","results",""],["ia:DTIC_ADA202652","","AXKeff,th",3.29,null,null,null,"MPa*sqrt(m)","","","","","",false,"unmapped_property","results_discussion",""],["ia:DTIC_ADA202652","","AXKeff,th",2.72,null,null,null,"MPa*sqrt(m)","","","","","",false,"unmapped_property","results_discussion",""],["ia:DTIC_ADA202652","","AKef f",1.39,null,null,null,"MPa*m**.5","","","","","",false,"unmapped_property","results",""],["ia:DTIC_ADA202652","","AKeffth",3.29,null,null,null,"MPa*sqrt(m)","","","","ASTM Decreasing K","",false,"unmapped_property","results_discussion",""],["ia:DTIC_ADA202652","","AK efft h",2.65,null,null,null,"MPa-sqrt(m)","","","","","",false,"unmapped_property","results_discussion",""],["ia:DTIC_ADA202652","","AK efft h",2.72,null,null,null,"MPa-sqrt(m)","","","","","",false,"unmapped_property","results_discussion",""],["ia:DTIC_ADA202652","","AK",20.0,null,null,null,"MPa*m**.5","","","","","",false,"unmapped_property","results",""],["ia:DTIC_ADA202652","","AK",10.0,null,null,null,"MPa*m**.5","","","","","",false,"unmapped_property","results",""],["ia:DTIC_ADA202652","","AKeff th",8.9,null,null,null,"%","","","","","",false,"unmapped_property","results",""],["ia:DTIC_ADA202652","","AKeffth",2.72,null,null,null,"MPa*sqrt(m)","","","","ASTM Decreasing K","",false,"unmapped_property","results_discussion",""],["ia:DTIC_ADA202652","","AK",6.08,null,null,null,"MPa-sqrt(m)","","","","","",false,"unmapped_property","results_discussion",""],["ia:DTIC_ADA202652","","AKth",3.14,null,null,null,"MPa*m**.5","","","","","",false,"unmapped_property","results",""],["ia:DTIC_ADA202652","","AK h",2.86,null,null,null,"MPa*sqrt(m)","","","","","",false,"unmapped_property","results_discussion",""],["ia:DTIC_ADA202652","","AKth",2.3,null,null,null,"MPa-sqrt(m)","","","","","",false,"unmapped_property","results_discussion",""],["ia:DTIC_ADA202652","","AKth",2.86,null,null,null,"MPa-sqrt(m)","","","","","",false,"unmapped_property","results_discussion",""],["ia:DTIC_ADA202652","","K",6.5,null,null,null,"MPa*m**.5","","","","","",false,"unmapped_property","results",""],["ia:DTIC_ADA202652","","AKeff th",2.58,null,null,null,"MPa-sqrt(m)","","","","","",false,"unmapped_property","results_discussion",""],["ia:DTIC_ADA202652","","AKeff th",3.29,null,null,null,"MPa-sqrt(m)","","","","","",false,"unmapped_property","results_discussion",""],["ia:DTIC_ADA202652","","AKeff th",2.3,null,null,null,"MPa-sqrt(m)","","","","","",false,"unmapped_property","results_discussion",""],["ia:DTIC_ADA202652","","AKeff th",2.72,null,null,null,"MPa-sqrt(m)","","","","","",false,"unmapped_property","results_discussion",""],["ia:DTIC_ADA202652","","threshold range",20.0,null,null,null,"MPa-sqrt(m)","","","","","",false,"unmapped_property","results",""],["ia:DTIC_ADA202652","","threshold range",10.0,null,null,null,"MPa-sqrt(m)","","","","","",false,"unmapped_property","results",""],["ia:DTIC_ADA202652","","change in AK",0.2,null,null,null,"MPa-sqrt(m)","","","","","",false,"unmapped_property","results",""],["ia:DTIC_ADA202652","","change in AKeff",0.72,null,null,null,"MPa-sqrt(m)","","","","","",false,"unmapped_property","results",""],["ia:DTIC_ADA202652","","AKth",2.86,null,null,null,"MPa*m**.5","","","","","",false,"unmapped_property","results",""],["ia:DTIC_ADA202652","","AK",3.39,null,null,null,"MPa-sqrt(m)","","","","","",false,"unmapped_property","results_discussion",""],["ia:DTIC_ADA208107","Ti-6Al-4V","microstructure",0.0,null,null,null,"","","beta-quenched: 1038 °C/0.5h/water quench + 704 °C/2h/air cool","","","",false,"unmapped_property","results",""],["ia:DTIC_ADA208107","Ti-6Al-4V","microstructure",0.0,null,null,null,"","","beta-annealed: 1038 °C/0.5h/air cool + 704 °C/2h/air cool","","","",false,"unmapped_property","results",""],["ia:DTIC_ADA209355","6-6-2","BEF (0.2%)",0.48,null,null,null,"","","","","","",false,"unmapped_property","methods",""],["ia:DTIC_ADA209355","6-6-2","o(0.1%)",182000.0,null,null,null,"lb/in.2","","","","","",false,"unmapped_property","methods",""],["ia:DTIC_ADA209355","6-6-2","o(0.2%)",188000.0,null,null,null,"lb/in.2","","","","","",false,"unmapped_property","methods",""],["ia:DTIC_ADA209355","6-6-2","BEF (0.1%)",0.39,null,null,null,"","","","","","",false,"unmapped_property","methods",""],["ia:DTIC_ADA209355","6-6-2","o(0.2%)",185000.0,null,null,null,"lb/in.2","","","","","",false,"unmapped_property","methods",""],["ia:DTIC_ADA209355","6-6-2","oaT (0.1%)",65000.0,null,null,null,"lb/in.2","","","","","",false,"unmapped_property","methods",""],["ia:DTIC_ADA209355","6-6-2","o(0.1%)",180000.0,null,null,null,"lb/in.2","","","","","",false,"unmapped_property","methods",""],["ia:DTIC_ADA209355","6-6-2","oaT (0.2%)",88000.0,null,null,null,"lb/in.2","","","","","",false,"unmapped_property","methods",""],["ia:DTIC_ADA209355","6-6-2","Compressive Plastic Prestrain E",18700000.0,null,null,null,"lb/in.2","","","","","",false,"unmapped_property","methods",""],["ia:DTIC_ADA209355","6-6-2","4 (0.1%)",71000.0,null,null,null,"lb/in.2","","","","","",false,"unmapped_property","methods",""],["ia:DTIC_ADA209355","6-6-2","4 (0.2%)",95000.0,null,null,null,"lb/in.2","","","","","",false,"unmapped_property","methods",""],["ia:DTIC_ADA209355","6-6-2","Compressive Plastic Prestrain E",18700000.0,null,null,null,"lb/in.2","","","","","",false,"unmapped_property","methods",""],["ia:DTIC_ADA209355","6-6-2","BEF (0.2%)",0.51,null,null,null,"","","","","","",false,"unmapped_property","methods",""],["ia:DTIC_ADA209355","6-6-2","BEF (0.1%)",0.36,null,null,null,"","","","","","",false,"unmapped_property","methods",""],["ia:DTIC_ADA212208","Ti-6Al-4V","toughness",49.0,null,null,null,"%","","diffusion bonded with few optically visible voids","","","",false,"unmapped_property","discussion",""],["ia:DTIC_ADA212208","Ti-4Al-4Mo-2Sn-0.5Si","impact values",68.5,39.0,98.0,null,"%","","diffusion bonded in vacuum, increased pressure","","","",false,"unmapped_property","results",""],["ia:DTIC_ADA212208","Ti-4Al-4Mo-2Sn-0.5Si","toughness",25.0,null,null,null,"%","","diffusion bonded 'low' void level condition","","","",false,"unmapped_property","results",""],["ia:DTIC_ADA212208","Ti-4Al-4Mo-2Sn-0.5Si","toughness",25.0,null,null,null,"%","","diffusion bonded with few optically visible voids","","","",false,"unmapped_property","discussion",""],["ia:DTIC_ADA212208","Ti-6Al-4V","relative impact strengths",49.0,null,null,null,"%","","","","","",false,"unmapped_property","discussion",""],["ia:DTIC_ADA212208","Ti-6Al-4V","toughness",49.0,null,null,null,"%","","diffusion bonded 'low' void level condition","","","",false,"unmapped_property","results",""],["ia:DTIC_ADA212208","Ti-4Al-4Mo-2Sn-0.5Si","toughness",68.5,39.0,98.0,null,"%","","diffusion bonded with no visible voids","","","",false,"unmapped_property","discussion",""],["ia:DTIC_ADA212208","Ti-4Al-4Mo-2Sn-0.5Si","relative impact strengths",25.0,null,null,null,"%","","","","","",false,"unmapped_property","discussion",""],["ia:DTIC_ADA212208","Ti-4Al-4Mo-2Sn-0.5Si","Hounsfield impact values",14.0,null,null,null,"%","","diffusion bonded 'high' void level condition","","","",false,"unmapped_property","results",""],["ia:DTIC_ADA212208","Ti-6Al-4V","Hounsfield impact values",12.0,null,null,null,"%","","diffusion bonded 'high' void level condition","","","",false,"unmapped_property","results",""],["ia:DTIC_ADA216195","SCS6/Ti-15-3","El = 30.6 x 106 psi",30.6,null,null,null,"x10^6psi","","uncycled","","","",false,"unmapped_property","results_discussion",""],["ia:DTIC_ADA216195","SCS6/Ti-15-3","E, (xlO6 psi)",31.5,null,null,null,"x10^6psi","","","","","",false,"unmapped_property","results_discussion",""],["ia:DTIC_ADA216195","SCS6/Ti-15-3","E, (xlO6 psi)",30.6,null,null,null,"x10^6psi","","","","","",false,"unmapped_property","results_discussion",""],["ia:DTIC_ADA216195","SCS6/Ti-15-3","E, (xlO6 psi)",31.7,null,null,null,"x10^6psi","","","","","",false,"unmapped_property","results_discussion",""],["ia:DTIC_ADA216195","SCS6/Ti-15-3","E, (xlO6 psi)",30.6,null,null,null,"x10^6psi","","","","","",false,"unmapped_property","results_discussion",""],["ia:DTIC_ADA216195","SCS6/Ti-15-3","E, (xlO6 psi)",29.6,null,null,null,"x10^6psi","","","","","",false,"unmapped_property","results_discussion",""],["ia:DTIC_ADA216195","SCS6/Ti-15-3","E, (xlO6 psi)",29.0,null,null,null,"x10^6psi","","","","","",false,"unmapped_property","results_discussion",""],["ia:DTIC_ADA216195","SCS6/Ti-15-3","E, (xlO6 psi)",30.7,null,null,null,"x10^6psi","","","","","",false,"unmapped_property","results_discussion",""],["ia:DTIC_ADA216195","SCS6/Ti-15-3","E, (xlO6 psi)",31.4,null,null,null,"x10^6psi","","","","","",false,"unmapped_property","results_discussion",""],["ia:DTIC_ADA216195","SCS6/Ti-15-3","E, (xlO6 psi)",31.4,null,null,null,"x10^6psi","","","","","",false,"unmapped_property","results_discussion",""],["ia:DTIC_ADA216195","SCS6/Ti-15-3","E, (xlO6 psi)",31.4,null,null,null,"x10^6psi","","","","","",false,"unmapped_property","results_discussion",""],["ia:DTIC_ADA218149","Ti3Al","toughness",16.5,null,null,null,"MPa/meter","","","","","",false,"unmapped_property","conclusions",""],["ia:DTIC_ADA218149","Ti3Al","toughness",29.4,null,null,null,"MPa/meter","","","","","",false,"unmapped_property","conclusions",""],["ia:DTIC_ADA218149","Ti3Al","toughness",33.0,null,null,null,"MPa/meter","200°C","","","","",false,"unmapped_property","conclusions",""],["ia:DTIC_ADA218149","Ti3Al","rupture resistance",24.5,24.0,25.0,null,"%","","","","","",false,"unmapped_property","conclusions",""],["ia:DTIC_ADA218149","Ti-24.5Al-17Nb","Time to Rupt.",84.2,84.2,84.2,null,"hours","650°C/385 MPa","DA","","","",false,"unmapped_property","results_discussion",""],["ia:DTIC_ADA218149","Alloy 4","strength",427.0,null,null,null,"°C","427°C","","","","",false,"unmapped_property","results_discussion",""],["ia:DTIC_ADA218149","Alloy 4","strength",650.0,null,null,null,"°C","650°C","","","","",false,"unmapped_property","results_discussion",""],["ia:DTIC_ADA218149","Alloy 3","ruptured on loading",385.0,null,null,null,"MPa","650°C","650°C/385 MPa","","","",false,"unmapped_property","results_discussion",""],["ia:DTIC_ADA218149","Alloy 5","ruptured on loading",385.0,null,null,null,"MPa","650°C","650°C/385 MPa","","","",false,"unmapped_property","results_discussion",""],["ia:DTIC_ADA218149","Alloy 4","failed in a short time",385.0,null,null,null,"MPa","650°C","650°C/385 MPa","","","",false,"unmapped_property","results_discussion",""],["ia:DTIC_ADA218149","Ti3Al","oxygen level",0.1,null,null,null,"%","","","","","",false,"unmapped_property","results_discussion",""],["ia:DTIC_ADA218149","Ti3Al","goal life",60.0,null,null,null,"hours","650 °C","","","","",false,"unmapped_property","results_discussion",""],["ia:DTIC_ADA218149","Ti-24.5Al-17Nb","Time to Rupt.",67.7,67.7,67.7,null,"hours","650°C/385
