Repository: akhtar07/tisci-explorer

# TiSci Explorer

A read-only, static explorer for **TiSci**, an autonomous research agent for titanium alloys. TiSci reads the
titanium-alloy literature, builds a knowledge graph and a table of measured values, proposes hypotheses where the
graph has gaps, and tests them with DFT (MACE / VASP) and the ICME-lite multiscale chain.

**Live site:** https://akhtar07.github.io/tisci-explorer/

The site has seven sections:

| Section | What it shows |
|---|---|
| Overview | Corpus → graph → facts → hypotheses → verdicts, with the snapshot's counts |
| Worked example | One full loop for W in α-Ti: graph path, hypothesis, novelty check, DFT test, verdict, follow-up, DAMASK |

File: data/facts/porosity.json (part 16 of 17)
exhibits larger “sintered discs” and larger pore sizes, with a porosity of 6.78 ± 0.19%."],["oa:W7162791223","Ti-6Al-4V","porosity",72.0,null,null,null,"%","","","","","",false,"out_of_range","methods","The TC4 titanium alloy scaffold had a porosity of approximately 72%, and the magnesium alloy (AZ31) was infiltrated into the TC4 scaffold pores by vacuum pressure infiltration, forming a bicontinuous three-dimensional interpenetrating structure."],["oa:W7162791223","Mg","porosity",6.55,5.98,7.12,0.57,"%","","","","ImageJ software","",false,"","results_discussion","On the Mg side, the “sintered discs” are smaller, the pore sizes are smaller, and there are more pores, with a porosity of 6.55 ± 0.57%."],["oa:W7163162844","Ti-6Al-4V","porosity",3.0,null,null,null,"%","","as-built SLM","","","",false,"","methods","Journal of Intelligent Manufacturing Table 2 Per-bin sample counts for all materials after applying four physics-guided RD bins Material 0–90% 90–95% 95–99% > 99% Ti6Al4V 22 30 67 78 CuCrZr 16 9 78 35 316L 60 50 161 87 AlSi10Mg 32 65 152 104 IN718 7 11 178 45 18Ni300 13 11 114 154 Fig. 3 Feature pipeline for LPBF quality prediction Energy Density (ED) (see Eq. 3 below) that multiple experimental studies identify as the dominant control knob for achieving > 99% RD across stainless steels, nickel "],["oa:W7163207495","Ti-6Al-4V","porosity",0.0,null,null,null,"%","","as-built L-PBF","","metrological CT","",false,"","methods","Specimens were fabricated by L-PBF using Ti-6Al-4V Grade 5 powder (15–45 μm, O₂ < 0.2%) on an EOS M290 system (400 W laser, 60 μm layer thickness) at Lincotek Medical facilities (Trento, Italy)."],["oa:W7164031964","Ti-6Al-4V","defects",8.0,null,null,null,"","","","","CT analysis","",false,"unit_missing","results","CT analysis revealed that within the analyzed area of approximately half (15 mm) of the narrow-gauge section of the fatigue specimen, only 8 defects were detected in the R3 F36 specimen."],["oa:W7164031964","Ti-6Al-4V","porosity",0.091,null,null,null,"%","","as-built SLM","","","",false,"","results","1 3 7834 Progress in Additive Manufacturing (2026) 11:7827–7847 the 80 μm layer thickness parameters shown in Fig. 3b, the differences between the locations are more pronounced, but the highest porosities are still observed in location 3 where the average is 0.091%."],["oa:W7164031964","Ti-6Al-4V","porosity",0.006,null,null,null,"%","","as-built SLM","","","",false,"","results","Location 5 has the low est average porosity of 0.006% and the lowest scatter."],["oa:W7164031964","Ti-6Al-4V","porosity",0.017,null,null,null,"%","","as-built SLM","","","",false,"","results","When all the locations are treated as one group in Fig. 3c, the 40 μm layer thickness parameters produce an average porosity of 0.017%, compared to the average of 0.049% with the 80 μm layer thickness parameters, a difference of approximately a factor of three."],["oa:W7164031964","Ti-6Al-4V","porosity",0.049,null,null,null,"%","","as-built SLM","","","",false,"","results","When all the locations are treated as one group in Fig. 3c, the 40 μm layer thickness parameters produce an average porosity of 0.017%, compared to the average of 0.049% with the 80 μm layer thickness parameters, a difference of approximately a factor of three."],["oa:W7164031964","Ti-6Al-4V","porosity",3.0,null,null,null,"","","as-built","","stereomicroscopy","",false,"unit_missing","discussion","Our findings support this, as it was shown in Fig. 3b that the 80 μm layer thickness parameters lead to an approximately three-times higher porosity than the 40 μm layer thickness parameters."],["oa:W7164031964","Ti-6Al-4V","porosity",0.038,null,null,null,"%","","as-built SLM","","","",false,"","results","The average porosity of L3 is 0.038%, while the other locations have average porosities in the range of (0.006–0.016%)."],["oa:W7164031964","Ti-6Al-4V","porosity",0.0,0.0,0.0,null,"%","room temperature","","","optical microscopy","",false,"","results","All specimens from all conditions exceed the ASTM F2924-14 limits set for Rp0.2 and Rm, while only the specimens produced at location 5 with the 40 μm Fig. 9 Boxplots of porosities measured from optical microscopy images of polished cross-sections as a function of repeated builds R1– R3 for a location 3 and b location 5 on the building platform."],["oa:W7164031964","Ti-6Al-4V","porosity",0.0,0.0,0.0,null,"%","room temperature","","","optical microscopy","",false,"","results","Each data set includes (2 specimens) × (bottom, middle, top) × (XY, Z plane) = 12 porosity measurements."],["oa:W7166166665","Ti-6Al-4V","Porosity (%)",0.47,0.452,0.488,0.018,"%","","as-built SLM","","","",false,"","results_discussion","Scanning strategy Size range (µm) A1 = 0.5 A1 = 0.6 A1 = 0.7 A1 = 0.8 A1 = 0.9 Cross hatch scanning 0–100 µm 612 417 482 1615 1929 > 100 µm – – – – – Porosity (%) 0.080 ± 0.006 0.065 ± 0.006 0.099 ± 0.004 0.134 ± 0.015 0.150 ± 0.017 Island scanning 0–100 µm 2885 2594 3321 5209 5446 > 100 µm 13 6 1 40 15 Porosity (%) 0.464 ± 0.014 0.383 ± 0.019 0.470 ± 0.018 0.791 ± 0.038 0.748 ± 0.044 PHILOSOPHICAL MAGAZINE LETTERS 11"],["oa:W7166166665","Ti-6Al-4V","Porosity (%)",0.08,0.074,0.086,0.006,"%","","as-built SLM","","","",false,"","results_discussion","Scanning strategy Size range (µm) A1 = 0.5 A1 = 0.6 A1 = 0.7 A1 = 0.8 A1 = 0.9 Cross hatch scanning 0–100 µm 612 417 482 1615 1929 > 100 µm – – – – – Porosity (%) 0.080 ± 0.006 0.065 ± 0.006 0.099 ± 0.004 0.134 ± 0.015 0.150 ± 0.017 Island scanning 0–100 µm 2885 2594 3321 5209 5446 > 100 µm 13 6 1 40 15 Porosity (%) 0.464 ± 0.014 0.383 ± 0.019 0.470 ± 0.018 0.791 ± 0.038 0.748 ± 0.044 PHILOSOPHICAL MAGAZINE LETTERS 11"],["oa:W7166166665","Ti-6Al-4V","Porosity (%)",0.099,0.095,0.103,0.004,"%","","as-built SLM","","","",false,"","results_discussion","Scanning strategy Size range (µm) A1 = 0.5 A1 = 0.6 A1 = 0.7 A1 = 0.8 A1 = 0.9 Cross hatch scanning 0–100 µm 612 417 482 1615 1929 > 100 µm – – – – – Porosity (%) 0.080 ± 0.006 0.065 ± 0.006 0.099 ± 0.004 0.134 ± 0.015 0.150 ± 0.017 Island scanning 0–100 µm 2885 2594 3321 5209 5446 > 100 µm 13 6 1 40 15 Porosity (%) 0.464 ± 0.014 0.383 ± 0.019 0.470 ± 0.018 0.791 ± 0.038 0.748 ± 0.044 PHILOSOPHICAL MAGAZINE LETTERS 11"],["oa:W7166166665","Ti-6Al-4V","Porosity (%)",0.065,0.059,0.071,0.006,"%","","as-built SLM","","","",false,"","results_discussion","Scanning strategy Size range (µm) A1 = 0.5 A1 = 0.6 A1 = 0.7 A1 = 0.8 A1 = 0.9 Cross hatch scanning 0–100 µm 612 417 482 1615 1929 > 100 µm – – – – – Porosity (%) 0.080 ± 0.006 0.065 ± 0.006 0.099 ± 0.004 0.134 ± 0.015 0.150 ± 0.017 Island scanning 0–100 µm 2885 2594 3321 5209 5446 > 100 µm 13 6 1 40 15 Porosity (%) 0.464 ± 0.014 0.383 ± 0.019 0.470 ± 0.018 0.791 ± 0.038 0.748 ± 0.044 PHILOSOPHICAL MAGAZINE LETTERS 11"],["oa:W7166166665","Ti-6Al-4V","Porosity (%)",0.15,0.133,0.167,0.017,"%","","as-built SLM","","","",false,"","results_discussion","Scanning strategy Size range (µm) A1 = 0.5 A1 = 0.6 A1 = 0.7 A1 = 0.8 A1 = 0.9 Cross hatch scanning 0–100 µm 612 417 482 1615 1929 > 100 µm – – – – – Porosity (%) 0.080 ± 0.006 0.065 ± 0.006 0.099 ± 0.004 0.134 ± 0.015 0.150 ± 0.017 Island scanning 0–100 µm 2885 2594 3321 5209 5446 > 100 µm 13 6 1 40 15 Porosity (%) 0.464 ± 0.014 0.383 ± 0.019 0.470 ± 0.018 0.791 ± 0.038 0.748 ± 0.044 PHILOSOPHICAL MAGAZINE LETTERS 11"],["oa:W7166166665","Ti-6Al-4V","Porosity (%)",0.464,0.45,0.478,0.014,"%","","as-built SLM","","","",false,"","results_discussion","Scanning strategy Size range (µm) A1 = 0.5 A1 = 0.6 A1 = 0.7 A1 = 0.8 A1 = 0.9 Cross hatch scanning 0–100 µm 612 417 482 1615 1929 > 100 µm – – – – – Porosity (%) 0.080 ± 0.006 0.065 ± 0.006 0.099 ± 0.004 0.134 ± 0.015 0.150 ± 0.017 Island scanning 0–100 µm 2885 2594 3321 5209 5446 > 100 µm 13 6 1 40 15 Porosity (%) 0.464 ± 0.014 0.383 ± 0.019 0.470 ± 0.018 0.791 ± 0.038 0.748 ± 0.044 PHILOSOPHICAL MAGAZINE LETTERS 11"],["oa:W7166166665","Ti-6Al-4V","Porosity (%)",0.748,0.704,0.792,0.044,"%","","as-built SLM","","","",false,"","results_discussion","Scanning strategy Size range (µm) A1 = 0.5 A1 = 0.6 A1 = 0.7 A1 = 0.8 A1 = 0.9 Cross hatch scanning 0–100 µm 612 417 482 1615 1929 > 100 µm – – – – – Porosity (%) 0.080 ± 0.006 0.065 ± 0.006 0.099 ± 0.004 0.134 ± 0.015 0.150 ± 0.017 Island scanning 0–100 µm 2885 2594 3321 5209 5446 > 100 µm 13 6 1 40 15 Porosity (%) 0.464 ± 0.014 0.383 ± 0.019 0.470 ± 0.018 0.791 ± 0.038 0.748 ± 0.044 PHILOSOPHICAL MAGAZINE LETTERS 11"],["oa:W7166166665","Ti-6Al-4V","Porosity (%)",0.134,0.119,0.149,0.015,"%","","as-built SLM","","","",false,"","results_discussion","Scanning strategy Size range (µm) A1 = 0.5 A1 = 0.6 A1 = 0.7 A1 = 0.8 A1 = 0.9 Cross hatch scanning 0–100 µm 612 417 482 1615 1929 > 100 µm – – – – – Porosity (%) 0.080 ± 0.006 0.065 ± 0.006 0.099 ± 0.004 0.134 ± 0.015 0.150 ± 0.017 Island scanning 0–100 µm 2885 2594 3321 5209 5446 > 100 µm 13 6 1 40 15 Porosity (%) 0.464 ± 0.014 0.383 ± 0.019 0.470 ± 0.018 0.791 ± 0.038 0.748 ± 0.044 PHILOSOPHICAL MAGAZINE LETTERS 11"],["oa:W7166166665","Ti-6Al-4V","Porosity (%)",0.791,0.753,0.829,0.038,"%","","as-built SLM","","","",false,"","results_discussion","Scanning strategy Size range (µm) A1 = 0.5 A1 = 0.6 A1 = 0.7 A1 = 0.8 A1 = 0.9 Cross hatch scanning 0–100 µm 612 417 482 1615 1929 > 100 µm – – – – – Porosity (%) 0.080 ± 0.006 0.065 ± 0.006 0.099 ± 0.004 0.134 ± 0.015 0.150 ± 0.017 Island scanning 0–100 µm 2885 2594 3321 5209 5446 > 100 µm 13 6 1 40 15 Porosity (%) 0.464 ± 0.014 0.383 ± 0.019 0.470 ± 0.018 0.791 ± 0.038 0.748 ± 0.044 PHILOSOPHICAL MAGAZINE LETTERS 11"],["oa:W7166166665","Ti-6Al-4V","Porosity (%)",0.383,0.364,0.402,0.019,"%","","as-built SLM","","","",false,"","results_discussion","Scanning strategy Size range (µm) A1 = 0.5 A1 = 0.6 A1 = 0.7 A1 = 0.8 A1 = 0.9 Cross hatch scanning 0–100 µm 612 417 482 1615 1929 > 100 µm – – – – – Porosity (%) 0.080 ± 0.006 0.065 ± 0.006 0.099 ± 0.004 0.134 ± 0.015 0.150 ± 0.017 Island scanning 0–100 µm 2885 2594 3321 5209 5446 > 100 µm 13 6 1 40 15 Porosity (%) 0.464 ± 0.014 0.383 ± 0.019 0.470 ± 0.018 0.791 ± 0.038 0.748 ± 0.044 PHILOSOPHICAL MAGAZINE LETTERS 11"],["oa:W7166166665","Ti-6Al-4V","porosity",0.0,0.0,0.0,null,"","","as-built SLM","","image analysis","",false,"unit_missing","abstract","Linear regression confirmed a negative correlation between porosity and hardness, with a stronger dependence for island scanning (R² = 0.69, p = 0.00012) than for crosshatch scanning (R² = 0.30, p = 0.034)."],["oa:W7166845878","Material 2","Poisson’s Ratio",0.3,null,null,null,"","","","","","",false,"unit_missing","table","210,000\t0.3\t124,518\t0.3\t894.735\t0.0"],["oa:W7166845878","Material 1","Poisson’s Ratio",0.3,null,null,null,"","","","","","",false,"unit_missing","table","210,000\t0.3\t124,518\t0.3\t894.735\t0.0"],["oa:W7166845878","Ti-6Al-4V","Poisson’s Ratio",0.3,null,null,null,"","","","","","",false,"unit_missing","table","117.4\t0.3\t818\t4410"],["oa:W7167892627","Ti-6Al-4V","porosity",1.927,null,null,null,"%","","as-built SLM","martensitic α'","","",false,"","abstract","Microstructural and nanoindentation mapping, combined with porosity analysis, showed that the as-printed (AP) samples exhibited higher hardness (5.74 GPa), which correlates with the presence of a fine α′ martensitic microstructure, despite a relatively higher porosity level (1.927%)."],["oa:W7167892627","Ti-6Al-4V","porosity",0.014,null,null,null,"%","","HIP 980°C/2h","coarsened α + β","","",false,"","abstract","HIP reduced porosity to 0.014% and transformed the microstructure to a coarsened α + β phase, yielding a comparable average hardness of 5.61 GPa."],["oa:W7167892627","Ti-6Al-4V","porosity",0.014,null,null,null,"%","","HIP-treated","","X-ray computed tomography","",false,"","results_discussion","HIP treatment reduced porosity to 0.014% by maintaining elevated tem perature and high isostatic pressure for an extended period, thereby promoting pore closure."],["oa:W7167892627","Ti-6Al-4V","porosity",1.927,null,null,null,"%","","as-printed","","X-ray computed tomography","",false,"","results_discussion","3.1 Porosity analysis X-ray computed tomography revealed a porosity of 1.927% in the AP sample, and these pores are likely associated with additive manufacturing process-related defects, such as par tially melted powder regions and gas-entrapped voids com monly observed in layer-wise fabrication."],["oa:W7167892627","Ti-6Al-4V","porosity",0.0,null,null,null,"%","","WR","fine equiaxed α + β","","",false,"","abstract","The WR condition displayed negligible porosity, a fine equiaxed α + β microstructure, and the lowest hardness (4.79 GPa)."],["oa:W7167892627","Ti-6Al-4V","porosity",1.927,null,null,null,"%","","as-printed (AP)","martensitic α'","porosity analysis","",false,"","conclusions","Porosity analysis confirmed a reduction from 1.927% in the as-printed condition to 0.014% after HIP treatment, whereas the as-printed state, despite its higher porosity, exhibited slightly higher hardness (5.74 GPa) due to the presence of a fine α′ martensitic microstructure."],["oa:W7167892627","Ti-6Al-4V","porosity",0.014,null,null,null,"%","","hot isostatic pressed (HIP)","","porosity analysis","",false,"","conclusions","HIP exhibited slightly lower hardness (5.61 GPa) with improved uniformity from phase coarsening and defect mitigation, while WR showed the lowest hardness (4.79 GPa) with a uniform response from an equilibrium α + β structure."],["oa:W7168092371","Ti-6.5Al-3.5Mo-1.5Zr-0.3Si","µ",0.33,null,null,null,"","room temperature","","","","",false,"unit_missing","methods","Table 1 Mechanical properties of TC11 at room temperature T/℃ E/GPa μ σ0.2/MPa σb/MPa 20 120 0.33 885 1030"],["oa:W7168148225","","average porosity",50.0,null,null,null,"%","","","","","",false,"","results","Fig. 4 | Personalized mandibular implants of three designs. a Solid bridge and solid ﬂanges, b solid bridge and metamaterial ﬂanges with homogeneous gyroid microstructure of 50% porosity, and c metamaterial bridge and ﬂanges with TO-optimized microstructure of 50% average porosity."],["oa:W7169006738","Ti-6Al-4V","porosity",0.14,0.05,0.23,null,"%","","as-built","","","",false,"","results_discussion","The measured porosity levels for these parts in the as-built condition ranged from 0.05% to 0.23%."],["oa:W7169006738","Ti-6Al-4V","porosity",0.05,null,null,null,"%","","","","","",false,"","results_discussion","The porosity levels in parts made from Powders A, B, and C are minimal and comparable (0.05–0.07%)."],["oa:W7169006738","Ti-6Al-4V","porosity",0.07,null,null,null,"%","","","","","",false,"","results_discussion","The porosity levels in parts made from Powders A, B, and C are minimal and comparable (0.05–0.07%)."],["oa:W7169006738","Ti-6Al-4V","porosity",0.02,null,null,null,"%","","HIP at 900 °C and 100 MPa for 2 h","","","",false,"","results_discussion","The HIP process appears to eliminate most of the pores, resulting in nearly fully dense parts with porosity levels below 0.02%."],["oa:W7169701452","Ti-42Nb","microporosity",0.015,null,null,null,"%","","","","","",false,"","methods","The mean microporosity is approximately 0.015%, indicating effective process control [257, 383]."],["oa:W7169701452","Ti-42Nb","pore size",22.0,null,null,null,"%","","","","","",false,"","results","Concurrently, the circular pores of the standard design exhibit an elliptical transformation, accompanied by a reduction in pore size of 22%."],["oa:W7169701452","Ti-42Nb","pore size",27.0,null,null,null,"%","","","","","",false,"","results","However, the morphological changes manifest differently; while the reduction in pore size is comparable to that of model I°50cs, showing a decrease of 27%, the differentiation in volume fraction from center to periphery is significantly less pronounced, ranging from 19% to 31%."],["oa:W7169701452","Ti-42Nb","microporosity",0.1,0.0,0.2,null,"%","","as-built LPBF","","µ-CT","",false,"","results","Finally, µ-CT assessments of microporosity revealed low integral values of less than 0.2% across all variants, indicating satisfactory processing of the Ti-42Nb alloy [257, 383]."],["oa:W7171568355","Ti-6Al-4V","Poisson’s ratio",0.342,null,null,null,"","","","","","",false,"unit_missing","methods",""],["oa:W7172136636","YG8","Poisson ratio",0.24,null,null,null,"","","","","","",false,"unit_missing","results_discussion","Mechanical properties of materials [17] Materials Density ρ (kg/m3) Elastic modulus E (GPa) Poisson ratio v Yield strength σs (MPa) Ultimate tensile stress σb (MPa) Strain εs Strain εb Ti-6Al-4v 4430 110 0.33 880 1078 0.8 % 11 % YG8 15800 700 0.24"],["oa:W7172136636","Ti-6Al-4V","Poisson ratio",0.33,null,null,null,"","","","","","",false,"unit_missing","results_discussion","Mechanical properties of materials [17] Materials Density ρ (kg/m3) Elastic modulus E (GPa) Poisson ratio v Yield strength σs (MPa) Ultimate tensile stress σb (MPa) Strain εs Strain εb Ti-6Al-4v 4430 110 0.33 880 1078 0.8 % 11 % YG8 15800 700 0.24"],["oa:W7197594209","Ti-15Mo","obsah pórů",3.4,3.4,3.4,0.8,"%","","","","","",false,"","front",""],["oa:W7197594209","Ti-15Mo","obsah pórů",1.6,1.6,1.6,0.9,"%","","","","","",false,"","front",""],["oa:W7197594209","Ti-6Al-4V","porozity",5.0,5.0,5.0,null,"%","","as-built SLM","","","",false,"","front",""],["oa:W7197594209","Ti-15Mo","Procentuální obsah pórů",2.07,2.07,2.07,null,"%","","","","","",false,"","front",""],["oa:W7197594209","Ti-15Mo","Procentuální obsah pórů",0.24,0.24,0.24,null,"%","","","","","",false,"","front",""],["oa:W7197594209","Ti-13Nb-13Zr","Procentuální obsah pórů",4.49,4.49,4.49,null,"%","","","","","",false,"","front",""],["oa:W7197594209","Ti-13Nb-13Zr","Procentuální obsah pórů",0.31,0.31,0.31,null,"%","","","","","",false,"","front",""],["oa:W7201960030","Ti-6Al-4V","Poisson's Ratio (ν)",0.342,null,null,null,"","","","","","",false,"unit_missing","methods","Property Value Young's Modulus (E₀) 114 GPa Poisson's Ratio (ν) 0.342 Density (ρs) 4430 kg/m³ Yield Strength (σy) 880 MPa Ultimate Tensile Strength 950 MPa (a) (b) (c) (d) ACCEPTED MANUSCRIPT ARTICLE IN PRESS ARTICLE IN PRESS"],["oa:W7202183238","Ti-6Al-4V","average porosity",0.23,null,null,0.1,"%","","PEO/PVD-treated","","","",false,"","results","In the PEO/PVD-treated sam ples with two Nb/NbN layers, identified as the champion samples due to a ~ 90% reduction in wear rate compared to as-built samples, the PEO-induced micropore size, aver age porosity, and surface roughness (Rz) decreased from 0.2–3.5 μm, 4.24% ± 0.11, and 25.6 ± 3.5 μm to 0.2–1.5 μm, 0.23% ± 0.10, and 23.0 ± 6.8 μm, respectively."],["oa:W7202183238","Ti-6Al-4V","average porosity",4.24,null,null,0.11,"%","","as-built","","","",false,"","results","In the PEO/PVD-treated sam ples with two Nb/NbN layers, identified as the champion samples due to a ~ 90% reduction in wear rate compared to as-built samples, the PEO-induced micropore size, aver age porosity, and surface roughness (Rz) decreased from 0.2–3.5 μm, 4.24% ± 0.11, and 25.6 ± 3.5 μm to 0.2–1.5 μm, 0.23% ± 0.10, and 23.0 ± 6.8 μm, respectively."],["oa:W7202257693","Ti-6Al-4V","porosity (%)",0.0,null,null,null,"%","","","","","",false,"","results_discussion","The value void fraction volume (%) and porosity (%) for the fabricated samples are less than 1%."],["oa:W7204643144","Ti-20Nb-6Ta","porosity",0.315,null,null,null,"%","","as-built SLM","","","",false,"","results","The porosity level of the optimized 150 µm inline-eq-IEq28 samples was 0.116% and 0.315% for the Ti–35Nb–6Ta and Ti–20Nb– 6Ta alloys, respectively, confirming the low defect content and supporting the transferability of the selected processing parameters."],["oa:W7204643144","Ti-35Nb-6Ta","porosity",0.116,null,null,null,"%","","as-built SLM","","","",false,"","results","The porosity level of the optimized 150 µm inline-eq-IEq28 samples was 0.116% and 0.315% for the Ti–35Nb–6Ta and Ti–20Nb– 6Ta alloys, respectively, confirming the low defect content and supporting the transferability of the selected processing parameters."],["oa:W7204643144","Ti-20Nb-6Ta","porosity",0.24,0.1,0.1,0.1,"%","","as-built SLM","","","",false,"","results","The porosity across the entire part for a 400 mm/s speed was 0.16 inline-eq-IEq25 0.08% without remelt ing and 0.24 inline-eq-IEq26 0.10% with remelting, both significantly lower than the 1.11 inline-eq-IEq27 0.38% observed in the sample pro cessed at 600 mm/s with remelting."],["oa:W7204643144","Ti-35Nb-6Ta","porosity",0.16,0.08,0.08,0.08,"%","","as-built SLM","","","",false,"","results","The porosity across the entire part for a 400 mm/s speed was 0.16 inline-eq-IEq25 0.08% without remelt ing and 0.24 inline-eq-IEq26 0.10% with remelting, both significantly lower than the 1.11 inline-eq-IEq27 0.38% observed in the sample pro cessed at 600 mm/s with remelting."],["oa:W7205149966","VT3-1","frequency of non-penetration",6.0,null,null,null,"%","","","","","",false,"","conclusions","For this point, the frequency of non-penetration was 6%, and the predicted frequency of porosity, undercuts, and unstable geometry of the weld root was 4% each."],["oa:W7205149966","VT3-1","predicted frequency of porosity",4.0,null,null,null,"%","","","","CPFEM prediction","",true,"","discussion","The penetration value of 15.1 mm should be considered as the result of the model, and the macro section as a qualitative confirmation of the operability of the basic mode and acceptable gap opening of the edges."],["oa:W7205416925","Ti-6Al-4V","porosité surfacique à rupture",3.0,null,null,null,"%","","","","","",false,"","conclusions",""],["oa:W7205416925","Ti-6Al-4V","porosité surfacique",3.0,null,null,null,"%","700 °C","FG","","","10−4 s−1",false,"","conclusions",""],["oa:W7205416925","Ti-6Al-4V","porosité",1.8,null,null,null,"%","700 °C","FG","","","10−4 s−1",false,"","conclusions",""],["oa:W7205416925","Ti-6Al-4V","porosité maximale avant rupture",3.0,null,null,null,"%","","","","","",false,"","conclusions",""],["oa:W7206439610","Ti-15Mo-3Nb-3Al-0.2Si","porosity",0.0,null,null,null,"","","as-built SLM","","","",false,"unit_missing","results_discussion",""],["oa:W7206439610","Ti-15Mo-3Nb-3Al-0.2Si","porosity",0.0,null,null,null,"","","as-built SLM","","","",false,"unit_missing","results_discussion",""],["oa:W7208234671","CP-Ti Grade 2","pores",0.0,null,null,null,"","","as-built EBM","","","",false,"unit_missing","discussion","This kind of pores other than the former ones didn't always show a perfect spherical shape and had a larger diameter (> 130 μm) comparing with the size of powder particles (Fig. 2.10c)."],["oa:W7208234671","CP-Ti Grade 2","gas pores",0.0,null,null,null,"","","as-built EBM","","","",false,"unit_missing","discussion","And the gas pores are difficult to escape from the melt pool before the quick solidification during EBM process, inevitably leaving small spherical gas pores (diameters of < 100 μm) inside the built specimens as shown in(Fig. 2.10b) [25]."],["oa:W7208299026","Ti-6Al-4V","porosité surfacique à rupture",3.0,null,null,null,"%","","","","","",false,"","conclusions",""],["oa:W7208299026","Ti-6Al-4V","porosité maximale avant rupture",3.0,null,null,null,"%","","","","","",false,"","conclusions",""],["oa:W7208299026","Ti-6Al-4V","porosité",1.8,null,null,null,"%","700 °C","FG","","","10−4 s−1",false,"","conclusions",""],["oa:W7211968066","Ti-6Al-4V","Poisson’s ratio",0.32,null,null,null,"","","","","","",false,"unit_missing","methods","However, it compensates for this weight penalty with superior mechanical properties, including a Young’s modulus of 110 GPa, a Poisson’s ratio of 0.32, and a yield strength of 930 MPa [13]."],["oa:W7211968066","2024T3","Poisson’s ratio",0.33,null,null,null,"","","","","","",false,"unit_missing","methods","Material properties for the 2024T3 aluminium alloy (Young’s modulus 71 GPa, Poisson’s ratio 0.33, yield strength 320 MPa) and the Ti-6Al-4V titanium alloy (Young’s modulus 110 GPa, Poisson’s ratio 0.32, yield strength 930 MPa) were applied as specified in Section 2.2."],["oa:W7211968066","Ti-6Al-4V","Poisson’s ratio",0.32,null,null,null,"","","","","","",false,"unit_missing","methods","Material properties for the 2024T3 aluminium alloy (Young’s modulus 71 GPa, Poisson’s ratio 0.33, yield strength 320 MPa) and the Ti-6Al-4V titanium alloy (Young’s modulus 110 GPa, Poisson’s ratio 0.32, yield strength 930 MPa) were applied as specified in Section 2.2."],["oa:W7213380616","CP-Ti Grade 2","porozite",45.0,null,null,null,"%","room temperature","","","","",false,"","abstract",""],["oa:W7213380616","CP-Ti Grade 2","porozite",31.0,null,null,null,"%","room temperature","","","","",false,"","abstract",""],["oa:W7213380616","CP-Ti Grade 2","porozite",19.0,null,null,null,"%","room temperature","","","","",false,"","abstract",""],["oa:W7213404020","23Nb-3Fe","porosity",0.37,null,null,0.12,"%","","","","","",false,"","results",""],["oa:W7213404020","26Nb-2Fe","porosity",0.27,null,null,0.02,"%","","","","","",false,"","results",""],["oa:W7213404020","29Nb-1Fe","porosity",0.19,null,null,0.14,"%","","","","","",false,"","results",""],["oa:W7213404020","32Nb-0Fe","porosity",0.24,null,null,0.1,"%","","","","","",false,"","results",""],["oa:W762071903","Ti-35Nb-7Zr-5Ta","porosidades",78.0,78.0,78.0,null,"%","","","","","",false,"out_of_range","conclusions",""],["oa:W762071903","Ti-35Nb-7Zr-5Ta","porosidades",70.0,60.0,80.0,null,"%","","","","","",false,"out_of_range","conclusions",""],["oa:W762071903","Ti-35Nb-7Zr-5Ta","porosidades",68.5,60.0,77.0,null,"%","","","","","",false,"out_of_range","conclusions",""],["oa:W762071903","CP-Ti Grade 2","porosidades",21.0,5.0,37.0,null,"%","","sintered from spherical powder","","","",false,"","conclusions",""],["oa:W762071903","CP-Ti Grade 2","porosidades",42.5,35.0,50.0,null,"%","","sintered from irregular powder (HDH)","","","",false,"","conclusions",""],["oa:W762071903","Ti-35Nb-7Zr-5Ta","porosidades",37.5,35.0,40.0,null,"%","","","","","",false,"","conclusions",""],["oa:W826418056","","fraction volumique de cavités",0.12,null,null,null,"%","","","","","",false,"","conclusions",""],["oa:W826418056","","0,022%vol de cavités",0.022,null,null,null,"%","","","","tomographie","",false,"","conclusions",""],["oa:W878693017","Ti-6Al-4V","Poisson’s Ratio",0.34,null,null,null,"","","","","","",false,"unit_missing","methods",""],["oapen:0c487968-e6fc-49f3-9edb-f805754710f3","","ν",0.347,null,null,null,"","","","","","",true,"unit_missing","part 1",""],["oapen:3474b25d-144b-4ba5-823a-409395033b17","Ti-6Al-4V","porosity",0.0,null,null,null,"","","","","","",false,"unit_missing","part 0",""],["oapen:3474b25d-144b-4ba5-823a-409395033b17","Ti-6Al-4V","Porosität",70.0,null,null,null,"%","","","","","",false,"out_of_range","part 0",""],["oapen:56325552-bdee-434a-9d07-21469156b271","","residual porosity",5.0,null,null,null,"%","","","","","",false,"","part 1",""],["oapen:56325552-bdee-434a-9d07-21469156b271","","remaining porosity",8.1,null,null,null,"%","","sintered at 1340 °C for 300min","","","",false,"","part 1",""],["oapen:56325552-bdee-434a-9d07-21469156b271","MF3 316L","residual porosity",3.7,null,null,null,"%","","Ar + 5% H2 sintered","","","",false,"","part 1",""],["oapen:56325552-bdee-434a-9d07-21469156b271","MF3 316L","residual porosity",11.5,null,null,null,"%","","vacuum sintered","","","",false,"","part 1",""],["oapen:56325552-bdee-434a-9d07-21469156b271","","internal porosity",0.0,0.0,0.0,null,"","","","","","",false,"unit_missing","part 1",""],["oapen:56325552-bdee-434a-9d07-21469156b271","","residual porosity",9.0,null,null,null,"%","","","","","",false,"","part 1",""],["oapen:a7cad63f-0e93-4d95-b3de-38e73ee566c3","","Porosität",0.5,0.0,0.5,null,"%","","","","","",false,"","part 1",""],["openaire:0066df0f717b2ef4a41619cf8f39f0aa","Ti-3% at. X (Nb, Mo, Ta)","porosidades",6.5,null,null,null,"%","","","","","",false,"","abstract",""],["openaire:0066df0f717b2ef4a41619cf8f39f0aa","Ti-3% at. X (Nb, Mo, Ta)","porosidad",5.0,null,null,null,"%","","300 MPa + thermal cycle 7","","","",false,"","abstract",""],["openaire:0066df0f717b2ef4a41619cf8f39f0aa","Ti-3% at. X (Nb, Mo, Ta)","porosidad",5.4,null,null,null,"%","","300 MPa + thermal cycle 5","","","",false,"","abstract",""],["openaire:0066df0f717b2ef4a41619cf8f39f0aa","Ti-3% at. X (Nb, Mo, Ta)","porosidades",3.5,null,null,null,"%","","","","","",false,"","abstract",""],["openaire:0066df0f717b2ef4a41619cf8f39f0aa","Ti-3% at. X (Nb, Mo, Ta)","porosidad",8.5,null,null,null,"%","","300 MPa + thermal cycle 5","","","",false,"","abstract",""],["openaire:0066df0f717b2ef4a41619cf8f39f0aa","Ti-3% at. X (Nb, Mo, Ta)","porosidades",2.0,null,null,null,"%","","300 MPa + 600 MPa + thermal cycle 4","","","",false,"","abstract",""],["openaire:0066df0f717b2ef4a41619cf8f39f0aa","Ti-3% at. X (Nb, Mo, Ta)","porosidad",8.0,null,null,null,"%","","300 MPa + thermal cycle 1","","","",false,"","abstract",""],["openaire:0066df0f717b2ef4a41619cf8f39f0aa","Ti-3% at. X (Nb, Mo, Ta)","porosidad media",8.0,null,null,null,"%","","","","","",false,"","abstract",""],["openaire:0066df0f717b2ef4a41619cf8f39f0aa","Ti-3% at. X (Nb, Mo, Ta)","porosidades",6.0,null,null,null,"%","","","","","",false,"","abstract",""],["openaire:0066df0f717b2ef4a41619cf8f39f0aa","Ti-3% at. X (Nb, Mo, Ta)","densificaciones",6.5,null,null,null,"%","","300 MPa + thermal cycle 1","","","",false,"","abstract",""],["openaire:0066df0f717b2ef4a41619cf8f39f0aa","Ti-3% at. X (Nb, Mo, Ta)","porosidades",3.0,null,null,null,"%","","","","","",false,"","abstract",""],["openaire:0066df0f717b2ef4a41619cf8f39f0aa","Ti-3% at. X (Nb, Mo, Ta)","porosidad",6.1,null,null,null,"%","","300 MPa + thermal cycle 3","","","",false,"","abstract",""],["openaire:0066df0f717b2ef4a41619cf8f39f0aa","Ti-3% at. X (Nb, Mo, Ta)","porosidades",4.0,null,null,null,"%","","300 MPa + 600 MPa + thermal cycle 4","","","",false,"","abstract",""],["openaire:0066df0f717b2ef4a41619cf8f39f0aa","Ti-3% at. X (Nb, Mo, Ta)","porosidad",7.0,null,null,null,"%","","300 MPa + thermal cycle 7","","","",false,"","abstract",""],["openaire:0066df0f717b2ef4a41619cf8f39f0aa","Ti-3% at. X (Nb, Mo, Ta)","porosidad",9.4,null,null,null,"%","","300 MPa + thermal cycle 3","","","",false,"","abstract",""],["openaire:0066df0f717b2ef4a41619cf8f39f0aa","Ti-3% at. X (Nb, Mo, Ta)","porosidad",6.5,null,null,null,"%","","300 MPa + thermal cycle 1","","","",false,"","abstract",""],["openaire:0066df0f717b2ef4a41619cf8f39f0aa","Ti-3% at. X (Nb, Mo, Ta)","porosidades",4.5,null,null,null,"%","","","","","",false,"","abstract",""],["openaire:0066df0f717b2ef4a41619cf8f39f0aa","Ti-3% at. X (Nb, Mo, Ta)","porosidades",6.0,null,null,null,"%","","","","","",false,"","abstract",""],["openaire:0066df0f717b2ef4a41619cf8f39f0aa","Ti-3% at. X (Nb, Mo, Ta)","densificaciones",6.5,null,null,null,"%","","600 MPa + thermal cycle 1","","","",false,"","abstract",""],["openaire:0066df0f717b2ef4a41619cf8f39f0aa","Ti-3% at. X (Nb, Mo, Ta)","porosidad media",5.0,null,null,null,"%","","","","","",false,"","abstract",""],["openaire:056772e487ceb4cb6fcc52a9d975b590","Ti-6Al-4V","gözeneklilik",60.0,null,null,null,"%","","","","","",false,"","abstract",""],["openaire:056772e487ceb4cb6fcc52a9d975b590","Ti-6Al-4V","gözeneklilik oranı",65.0,65.0,65.0,null,"%","","","","","",false,"out_of_range","abstract",""],["openaire:056772e487ceb4cb6fcc52a9d975b590","Ti-6Al-4V","gözeneklilik oranı",88.0,88.0,88.0,null,"%","","","","","",false,"out_of_range","abstract",""],["openaire:056772e487ceb4cb6fcc52a9d975b590","Ti-6Al-4V","gözeneklilik oranı",51.0,36.0,66.0,null,"%","","","","","",false,"","abstract",""],["openaire:056772e487ceb4cb6fcc52a9d975b590","Ti-6Al-4V","gözeneklilik",60.0,null,null,null,"%","","as-built DMLS","","","",false,"","abstract",""],["openaire:056772e487ceb4cb6fcc52a9d975b590","Ti-6Al-4V","gözeneklilik oranı",68.0,68.0,68.0,null,"%","","","","","",false,"out_of_range","abstract",""],["openaire:135bea47fc644b4a6638555cc5b2b72d","","No pores",0.0,null,null,null,"","","1000 °C - 10 min","","","",false,"unit_missing","results_discussion","No pores or elemental segregation were observed throughout the sample, suggesting that processing at and above 1000 °C allows a proper consolidation of the -TiAl alloy since the densification stage is well developed along the whole sample."],["openaire:135bea47fc644b4a6638555cc5b2b72d","","No pores",0.0,null,null,null,"","","1000 °C - 10 min","","","",false,"unit_missing","results_discussion","The gradient in density was not observed when the material was processed at 1000 °C (FAHP2)."],["openaire:135bea47fc644b4a6638555cc5b2b72d","","high concentration of pores",0.0,null,null,null,"","","900 °C - 10 min","","","",false,"unit_missing","results_discussion","In FAHP1 samples the densification is complete in the center, whereas a high concentration of pores is located near the edges (Figure 4.22(c)), where the temperature measured by the die’s thermocouple was of 900 °C (TFAHP1)."],["openaire:1ae604d46c3d9d5ba5732cd1ac2b7c61","","porcentaje de volumen poroso",0.0,null,null,null,"","","","","","",false,"unit_missing","methods",""],["openaire:1ae604d46c3d9d5ba5732cd1ac2b7c61","Ti-6Al-4V","porosidad",9.12,null,null,null,"%","","as-built SLM","","","",false,"","methods",""],["openaire:1ae604d46c3d9d5ba5732cd1ac2b7c61","Ti-6Al-4V","porosidad",29.26,null,null,null,"%","","as-built SLM","","","",false,"","methods",""],["openaire:1e83dfbf340f957d85c9ae332073fc8f","","porosity",60.0,null,null,null,"%","","","","","",false,"","results","The average resultant pore diameters, measured using imageJ software, were around 253 µm, 267 µm, and 273 µm for the samples with target porosities of 60%, 70%, and 80%, respectively."],["openaire:1e83dfbf340f957d85c9ae332073fc8f","","porosity",57.3,55.9,58.7,null,"%","","","","","",false,"","results","Thus, for the first group of samples (55.9%–58.7% porosity), the elastic moduli were 3.1–4.5 GPa, while the second group of samples (68.4%–69.9% porosity) had elastic moduli of 2.5—2.8 GPa, and the third group of samples (76.4%–78.0% porosity) displayed elastic moduli in the range of 1.2–1.7 GPa."],["openaire:1e83dfbf340f957d85c9ae332073fc8f","","porosity",70.0,null,null,null,"%","","","","","",false,"out_of_range","results","The average resultant pore diameters, measured using imageJ software, were around 253 µm, 267 µm, and 273 µm for the samples with target porosities of 60%, 70%, and 80%, respectively."],["openaire:1e83dfbf340f957d85c9ae332073fc8f","","porosity",80.0,null,null,null,"%","","","","","",false,"out_of_range","results","The average resultant pore diameters, measured using imageJ software, were around 253 µm, 267 µm, and 273 µm for the samples with target porosities of 60%, 70%, and 80%, respectively."],["openaire:1e83dfbf340f957d85c9ae332073fc8f","","porosity",69.15,68.4,69.9,null,"%","","","","","",false,"out_of_range","results","Thus, for the first group of samples (55.9%–58.7% porosity), the elastic moduli were 3.1–4.5 GPa, while the second group of samples (68.4%–69.9% porosity) had elastic moduli of 2.5—2.8 GPa, and the third group of samples (76.4%–78.0% porosity) displayed elastic moduli in the range of 1.2–1.7 GPa."],["openaire:1e83dfbf340f957d85c9ae332073fc8f","","porosity",77.2,76.4,78.0,null,"%","","","","","",false,"out_of_range","results","Thus, for the first group of samples (55.9%–58.7% porosity), the elastic moduli were 3.1–4.5 GPa, while the second group of samples (68.4%–69.9% porosity) had elastic moduli of 2.5—2.8 GPa, and the third group of samples (76.4%–78.0% porosity) displayed elastic moduli in the range of 1.2–1.7 GPa."],["openaire:374995e78fafbf047bad1aebb220973d","","fraction massique de particules de WC",89.0,null,null,null,"%","","","","","",false,"out_of_range","conclusions",""],["openaire:3a498c4387292198c9fed3207ed1fa13","Ti-6Al-4V-3Cr","porosity",0.0,0.0,0.0,null,"","","as-built LPBF","","","",false,"unit_missing","discussion",""],["openaire:3ea306a86ccba435a688b110cb06cc7f","","Poison’s ratio",0.27,null,null,null,"","","","","","",false,"unit_missing","methods",""],["openaire:45adbe7286c412ffa35409b93eaf1aaf","Ta","overall open porosity",79.9,null,null,0.2,"%","room temperature","as-built SLM","","Archimedes measurement","",false,"out_of_range","results",""],["openaire:45adbe7286c412ffa35409b93eaf1aaf","CP-Ti Grade 2","Porosity, dry weighing",81.7,null,null,0.2,"%","","","","","",false,"out_of_range","results",""],["openaire:45adbe7286c412ffa35409b93eaf1aaf","CP-Ti Grade 2","Porosity, Archimedes",81.6,null,null,0.2,"%","","","","","",false,"out_of_range","results",""],["openaire:45adbe7286c412ffa35409b93eaf1aaf","CP-Ti Grade 2","Porosity, dry weighing",71.4,null,null,0.6,"%","","","","","",false,"out_of_range","results",""],["openaire:45adbe7286c412ffa35409b93eaf1aaf","CP-Ti Grade 2","Porosity, Archimedes",71.1,null,null,0.6,"%","","","","","",false,"out_of_range","results",""],["openaire:45adbe7286c412ffa35409b93eaf1aaf","CP-Ti Grade 2","Porosity, dry weighing",78.5,null,null,0.3,"%","","","","","",false,"out_of_range","results",""],["openaire:45adbe7286c412ffa35409b93eaf1aaf","CP-Ti Grade 2","Porosity, Archimedes",78.4,null,null,0.4,"%","","","","","",false,"out_of_range","results",""],["openaire:45adbe7286c412ffa35409b93eaf1aaf","CP-Ti Grade 2","Porosity, dry weighing",66.7,null,null,0.4,"%","","","","","",false,"out_of_range","results",""],["openaire:45adbe7286c412ffa35409b93eaf1aaf","CP-Ti Grade 2","Porosity, Archimedes",66.0,null,null,0.6,"%","","","","","",false,"out_of_range","results",""],["openaire:45adbe7286c412ffa35409b93eaf1aaf","CP-Ti Grade 2","overall porosities",74.0,66.0,82.0,null,"%","","as-built SLM","","","",false,"out_of_range","discussion",""],["openaire:4a6943e0b794a92d0aa62d8bc36e8a27","Ti-6Al-4V","porosité initiale de vide",0.45,0.45,0.45,null,"%","","","","","",false,"","conclusions",""],["openaire:4a6943e0b794a92d0aa62d8bc36e8a27","Ti-6Al-4V","défauts",1139.0,null,null,null,"","","autogenous weld","","","",false,"unit_missing","conclusions",""],["openaire:4a6943e0b794a92d0aa62d8bc36e8a27","Ti-6Al-4V","ν",0.3,null,null,null,"","","treated (TTh 1)","","","",false,"unit_missing","conclusions",""],["openaire:4a6943e0b794a92d0aa62d8bc36e8a27","Ti-6Al-4V","porosité totale",0.7,null,null,null,"%","","","","","",false,"","conclusions",""],["openaire:4ab8071855022a60617e93a2814c4ce1","Ti-6Al-4V","površinski delež titanovega karbida",4.4,null,null,null,"%","","heat-treated 800°C/2h","","EBSD","",false,"","abstract",""],["openaire:4aecc05711132315b88e633dae0a68e6","Ti-5Al-5Mo-5V-3Cr","ν",0.31,null,null,null,"","","100% β","","","",false,"unit_missing","methods",""],["openaire:4aecc05711132315b88e633dae0a68e6","Ti-5Al-5Mo-5V-3Cr","ν",0.35,null,null,null,"","","100% β","","","",false,"unit_missing","methods",""],["openaire:4aecc05711132315b88e633dae0a68e6","Ti-5Al-5Mo-5V-3Cr","Poisson's ratio",0.32,0.27,0.37,null,"","","","","nanoindentation","",true,"unit_missing","methods",""],["openaire:4aecc05711132315b88e633dae0a68e6","Ti-5Al-5Mo-5V-3Cr","ν",0.33,null,null,null,"","","","","","",false,"unit_missing","methods",""],["openaire:4c15431170f0fc624aeaa6775fd2bd31","","Residual porosity",0.0,null,null,null,"%","","","","","",false,"","abstract",""],["openaire:4c15431170f0fc624aeaa6775fd2bd31","","Induced porosity",0.0,null,null,null,"%","","","","","",false,"","abstract",""],["openaire:4c15431170f0fc624aeaa6775fd2bd31","","porosity",43.7,null,null,null,"%","","","","","",false,"","abstract",""],["openaire:4c15431170f0fc624aeaa6775fd2bd31","","porosity",30.0,null,null,null,"%","","","","","",false,"","abstract",""],["openaire:4c15431170f0fc624aeaa6775fd2bd31","Ti","porosity",1.46,1.3,1.62,0.16,"%","","dense","","image analysis","",false,"","methods",""],["openaire:4c15431170f0fc624aeaa6775fd2bd31","Ti-TiB-TiNx","porosity",4.2,3.83,4.57,0.37,"%","","dense","","image analysis","",false,"","methods",""],["openaire:4c15431170f0fc624aeaa6775fd2bd31","Ti","porosity",25.35,23.49,27.21,1.86,"%","","porous","","image analysis","",false,"","methods",""],
