Repository: akhtar07/tisci-explorer

# TiSci Explorer

A read-only, static explorer for **TiSci**, an autonomous research agent for titanium alloys. TiSci reads the
titanium-alloy literature, builds a knowledge graph and a table of measured values, proposes hypotheses where the
graph has gaps, and tests them with DFT (MACE / VASP) and the ICME-lite multiscale chain.

**Live site:** https://akhtar07.github.io/tisci-explorer/

The site has seven sections:

| Section | What it shows |
|---|---|
| Overview | Corpus → graph → facts → hypotheses → verdicts, with the snapshot's counts |
| Worked example | One full loop for W in α-Ti: graph path, hypothesis, novelty check, DFT test, verdict, follow-up, DAMASK |

File: data/facts/surface_roughness.json (part 16 of 35)
abrasive size of 0.5 μm was used for the next two cycles of polishing, and the surface roughness of 10 nm Sa was then obtained."],["oa:W4213276275","Ti-6Al-4V","Sa",6.1,null,null,null,"µm","","","","","",false,"unit_suspect","results_discussion","After five cycles of polishing, the surface roughness of the Ti6Al4V alloy converged to 6.1 nm Sa. shows the comparison of the surface of titanium alloy before and after polishing with the SR bonnet and PR bonnet, respectively; a highly smooth, mirror-like surface was successfully produced."],["oa:W4213276275","Ti-6Al-4V","surface roughness",6.1,null,null,null,"µm","","","","","",false,"unit_suspect","conclusions","The surface roughness of ground Ti6Al4V alloy was changed from an initial 172.1 nm Sa to a highly smooth surface of 6.1 nm Sa by combining rough polishing and fine polishing using SR bonnet and PR bonnet, respectively. - No obvious chemical reaction or phase change was observed during the polishing of Ti6Al4V alloy using SR and PR bonnet according to the EDX and XRD analysis."],["oa:W4213281105","","Sa",4.52,null,null,null,"µm","","","","OLYMPUS","",false,"","methods","The Sa of DMA-DAP is 4.52 and the Sa of EDM is 7.91 μm."],["oa:W4213281105","","Sa",7.91,null,null,null,"µm","","","","OLYMPUS","",false,"","methods","The Sa of DMA-DAP is 4.52 and the Sa of EDM is 7.91 μm."],["oa:W4213281105","","surface roughness (Sa)",43.0,null,null,null,"%","","","","","",false,"unit_mismatch","conclusions","At the same time, the surface roughness (Sa) value after DMA-DAP processing is reduced by 43% compared with EDM."],["oa:W4213346587","Ti-6Al-4V","Ra",2.49,null,null,null,"µm","","as-produced","","","",false,"","results_discussion",""],["oa:W4213346587","Ti-6Al-4V","Ra",7.09,null,null,null,"µm","","as-produced","","","",false,"","results_discussion",""],["oa:W4213346587","Ti-6Al-4V","Ra",0.11,null,null,null,"µm","","machined","","","",false,"","results_discussion",""],["oa:W4213346587","Ti-6Al-4V","Ra",8.51,null,null,null,"µm","","EPP-0°","","","",false,"","results_discussion",""],["oa:W4213346587","Ti-6Al-4V","Ra",32.37,null,null,null,"µm","","EPP-0°","","","",false,"","results_discussion",""],["oa:W4214612971","Ti-6Al-4V","arithmetic average roughness (Sa)",0.8,null,null,null,"µm","","forged","","Filmetric Profilm3D profilometer","",false,"","methods","To study surface morphology and surface roughness of the forged and EBMed Ti-6Al-4V alloys, a Filmetric Profilm3D profilometer was used over a large scanning area (850 x 800 µm)."],["oa:W4214612971","Ti-6Al-4V","arithmetic average roughness (Sa)",1.6,null,null,null,"µm","","EBMed","","Filmetric Profilm3D profilometer","",false,"","methods","To study surface morphology and surface roughness of the forged and EBMed Ti-6Al-4V alloys, a Filmetric Profilm3D profilometer was used over a large scanning area (850 x 800 µm)."],["oa:W4214612971","Ti-6Al-4V","root mean square roughness (Sq)",1.0,null,null,null,"µm","","forged","","Filmetric Profilm3D profilometer","",false,"","methods","To study surface morphology and surface roughness of the forged and EBMed Ti-6Al-4V alloys, a Filmetric Profilm3D profilometer was used over a large scanning area (850 x 800 µm)."],["oa:W4214612971","Ti-6Al-4V","root mean square roughness (Sq)",2.1,null,null,null,"µm","","EBMed","","Filmetric Profilm3D profilometer","",false,"","methods","To study surface morphology and surface roughness of the forged and EBMed Ti-6Al-4V alloys, a Filmetric Profilm3D profilometer was used over a large scanning area (850 x 800 µm)."],["oa:W4214755206","CP-Ti Grade 2","surface roughness",0.0,null,null,null,"","","","","","",false,"unit_missing","table","CP Ti\tAtmospheric thermal oxidation + micro-arc oxidation (MAO)\t∼2 μm (with a ∼70 μm oxygen diffusion layer)\tThe modified layer reduced the corrosion rate, and improved the tribocorrosion resistance, biocompatibility, and bonding between cells.\t[]"],["oa:W4214755206","Ti-15Mo","surface roughness",0.0,null,null,null,"","","","","","",false,"unit_missing","table","Ti-15Mo\tMAO (in baths containing zinc)\t3–15 μm\tThe coating increased surface the bioactivity and cytocompatibility and slightly improved the bacteriostatic effect.\t[]"],["oa:W4214755206","Ti-24Nb-4Zr-8Sn","surface roughness",0.0,null,null,null,"","","","","","",false,"unit_missing","table","Ti2448\tSandblasting, dual acid-etching, and alkali thermal treatment\t∼3 μm\tThe surface roughness increased, and the surface wettability improved\t[]"],["oa:W4214805425","Ti-6Al-4V","surface roughness",0.0159,null,null,null,"µm","","","","","",false,"","results","The surface roughness of the pure Ti thin film (S0.00) increases from 9.7 to 15.9 nm following heat treatment."],["oa:W4214805425","Ti-6Al-4V","surface roughness",0.6,null,null,null,"µm","","as-grown","","","",false,"unit_suspect","results","Compared to the pure Ti thin film, the as-grown Ti–Au (S0.10 to S0.53) films exhibit a reduction in surface roughness from 3.3 to 0.6 nm, expected from the sudden change in film topography seen in the SEM images due to the formation of quasi-crystalline Ti–Au intermetallics."],["oa:W4214805425","Ti-6Al-4V","surface roughness",2.5,null,null,null,"µm","","as-grown","","","",false,"unit_suspect","results","The surface roughness of the as-grown films starts to increase again to around 2.5 nm from samples S0.70, as increasing Au concentration leads to the emergence of Au crystalline phases."],["oa:W4214805425","Ti-6Al-4V","surface roughness",3.5,2.6,4.4,null,"µm","","heat treated","","","",false,"unit_suspect","results","However, after heat treatment, the surface roughness stabilizes to values between 2.6 and 4.4 nm for samples S0.10 to S0.34, due to the emergence of a mixture of α and β-phases of Ti3Au intermetallic for this composition range."],["oa:W4214805425","Ti-6Al-4V","surface roughness",2.1,null,null,null,"µm","","heat treated","","","",false,"unit_suspect","results","Surface roughness increases briefly for S0.70 and S0.83–14 nm, before reducing again to 2.1 nm for the pure Au thin film (S0.00)."],["oa:W4214805425","Ti-6Al-4V","surface roughness",0.04,0.04,0.04,null,"µm","","","","","",false,"","results","Even though the Ti6Al4V substrates are polished rigorously to achieve a surface roughness of <40 nm, they are still much rougher than glass, which registers surface roughness values of <2 nm."],["oa:W4214805425","Ti-6Al-4V","surface roughness",2.0,2.0,2.0,null,"µm","","","","","",false,"unit_suspect","results","Even though the Ti6Al4V substrates are polished rigorously to achieve a surface roughness of <40 nm, they are still much rougher than glass, which registers surface roughness values of <2 nm."],["oa:W4214805425","Ti","surface roughness",7.0,null,null,null,"µm","","in-situ Tsub 450 °C","","","",false,"unit_suspect","results","Surface roughness is also seen to gradually decrease from 7 nm to less than 1 nm with increase in Au concentration in these films grown with in-situ Tsub ()."],["oa:W4214805425","Ti","surface roughness",1.0,null,null,null,"µm","","in-situ Tsub 450 °C","","","",false,"unit_suspect","results","Surface roughness is also seen to gradually decrease from 7 nm to less than 1 nm with increase in Au concentration in these films grown with in-situ Tsub ()."],["oa:W4214841897","","BUE",151.66,151.66,151.66,39.93,"µm","","","","","",false,"","methods","It was detected that the BUE on the HSS drills after drilling the AM titanium was thicker at 151.66 ± 39.93 µm than the BUE on the coated carbide drill (132.06 ± 19.66 µm)."],["oa:W4214841897","","BUE",132.06,132.06,132.06,19.66,"µm","","","","","",false,"","methods","It was detected that the BUE on the HSS drills after drilling the AM titanium was thicker at 151.66 ± 39.93 µm than the BUE on the coated carbide drill (132.06 ± 19.66 µm)."],["oa:W4214841897","","BUE",33.16,33.16,33.16,6.46,"µm","","","","","",false,"","methods","BUE was much less on the drills employed with the PM titanium; however, the BUE on the HSS drills (33.16 ± 6.46 µm) was thicker than the BUE on the carbide drills (29.46 ± 5.29 µm)."],["oa:W4214841897","","BUE",29.46,29.46,29.46,5.29,"µm","","","","","",false,"","methods","BUE was much less on the drills employed with the PM titanium; however, the BUE on the HSS drills (33.16 ± 6.46 µm) was thicker than the BUE on the carbide drills (29.46 ± 5.29 µm)."],["oa:W4214841897","Ti-6Al-4V","BUE",27.96,27.96,27.96,6.87,"µm","","wrought","","","",false,"","methods","Interestingly, the wrought Ti6Al4V not only displayed the lowest thickness of the BUE for both the HSS and carbide drills (27.96 ± 6.87 and 25.93 ± 3.69 µm, respectively), the BUE observed on both drills were comparable."],["oa:W4214841897","Ti-6Al-4V","BUE",25.93,25.93,25.93,3.69,"µm","","wrought","","","",false,"","methods","Interestingly, the wrought Ti6Al4V not only displayed the lowest thickness of the BUE for both the HSS and carbide drills (27.96 ± 6.87 and 25.93 ± 3.69 µm, respectively), the BUE observed on both drills were comparable."],["oa:W4214858661","","Ra",0.4,0.3,0.5,null,"µm","","","","","",false,"","methods",""],["oa:W4214858661","","average wear rate Ra",0.4,0.3,0.5,null,"µm","","","","","",false,"","methods",""],["oa:W4214858661","","arithmetic mean roughness Ra",0.3,null,null,null,"µm","","","","","",false,"","methods",""],["oa:W4220742188","Ti-6Al-4V","Ra",2.75,2.0,3.5,null,"µm","","","","profilometer","",false,"","results_discussion","Their roughness and thickness for the studied energy range vary in the range from Ra=2 to 3.5 μm and δ - from 10 to 15 μm (Table 3 and Figs. 1, 2)."],["oa:W4220742188","Ti-6Al-4V","Ra",2.75,2.0,3.5,null,"µm","","","","profilometer","",false,"","results_discussion","The increase in pulse energy results in a monotonic increase in the roughness and thickness of the coatings, and there is a proportional relationship between Ra and δ, with the increase in thickness, the roughness grows and vice versa (Fig. 1,2 and Table 3)."],["oa:W4220742188","Ti-6Al-4V","higher values of roughness parameters",0.0,null,null,null,"","","","","","",false,"unit_missing","results_discussion","Evidently, the higher values of roughness parameters at energy 0.07J adversely affect the wear resistance, but the deterioration is compensated to some extent by the greater thickness and the higher content of wear-resistant phases and this leads to relatively small differences in wear of the coatings, obtained at the two different energies."],["oa:W4220742188","Ti-6Al-4V","roughness Ra",2.75,2.0,3.5,null,"µm","","","","","",false,"","conclusions","Coatings with a thickness 10 to 15 μm , roughness Ra- 2 - to 3.5 μm, microhardness to 12.5 GPa and wear resistance over 2-4 times higher than that of the uncoated surfaces have been obtained using a low-energy ESD process."],["oa:W4220748227","Ti-6Al-4V","average depth of the concave cavity",3.0,null,null,null,"µm","","","","three-dimensional surface profiler","",false,"","results","The average depth of the concave cavity corroded by the acid solution was approximately 3 μm, and the micro-scale roughness can be clearly observed in , which was approximately 3 μm."],["oa:W4221031183","Ti-35Nb-7Zr-5Ta","Roughness measurements",0.0,null,null,null,"","","","","noncontact optical profilometer","",false,"unit_missing","methods","Roughness measurements were performed with a noncontact optical profilometer (WYKO NT1100)."],["oa:W4224862109","Ti-6Al-4V","surface roughness",9.3,null,null,null,"µm","","as-built SLM","","","",false,"","conclusions","- Implementation of the lattice design significantly decreased the implant weight by up to 44% compared to a fully solid implant. - The FEA results suggested Young’s moduli for the examined lattice structures of between 2 and 13 GPa, which was comparable to that of human bones. - The experimental results showed that an LPBF-fabricated Ti-6Al-4V lattice structure with a 5 mm strut length, 1 mm strut diameter, and 100% lattice in the design space had a yield strength of 200 MPa, an elastic modulus"],["oa:W4224862109","Ti-6Al-4V","arithmetic mean surface roughness (Ra)",9.3,null,null,null,"µm","","","","","",false,"","results_discussion","The arithmetic mean surface roughness (Ra) was found to be 9.3 µm."],["oa:W4224879104","M300","R a",0.0,null,null,null,"","","laser remolten","","","",false,"unit_missing","results_discussion","Laser re- molten samples show a signiﬁcantly reduced R a compared to AB, by 47% and 43% for M300 and Ti64 samples, respectively."],["oa:W4224879104","Ti-6Al-4V","R a",0.0,null,null,null,"","","as-built","","","",false,"unit_missing","results_discussion","For both materials, as-built (AB) sam- ples exhibit the roughest surface witnessed by arithmetic mean surface roughness R a and maximum proﬁle valley depth R v ( Table 2 )."],["oa:W4224879104","Ti-6Al-4V","R a",0.0,null,null,null,"","","EDMed","","","",false,"unit_missing","results_discussion","EDMed samples display a reduction of R a compared to the AB condition by 63% and 55% for M300 and Ti64 samples, respectively."],["oa:W4224879104","M300","R a",0.0,null,null,null,"","","EDMed","","","",false,"unit_missing","results_discussion","EDMed samples display a reduction of R a compared to the AB condition by 63% and 55% for M300 and Ti64 samples, respectively."],["oa:W4224879104","M300","R a",0.0,null,null,null,"","","as-built","","","",false,"unit_missing","results_discussion","For both materials, as-built (AB) sam- ples exhibit the roughest surface witnessed by arithmetic mean surface roughness R a and maximum proﬁle valley depth R v ( Table 2 )."],["oa:W4224879104","Ti-6Al-4V","R a",0.0,null,null,null,"","","laser remolten","","","",false,"unit_missing","results_discussion","Laser re- molten samples show a signiﬁcantly reduced R a compared to AB, by 47% and 43% for M300 and Ti64 samples, respectively."],["oa:W4225006114","Ti-6Al-7Nb","indentation depth",2.5,null,null,null,"µm","","non-oxidized","","","",false,"","results_discussion","The highest value of indentation depth (about 2.5 µm) was obtained for the Ti-6Al-7Nb alloy in the non-oxidized state."],["oa:W4225006114","Ti-6Al-7Nb","indentation depth",1.7,null,null,null,"µm","","after oxidation at 750 °C for 72 h","","","",false,"","results_discussion","The lowest indentation depth value was obtained after oxidation at a temperature of 750 °C for 72 h (about 1.7 µm)."],["oa:W4225006114","Ti-6Al-7Nb","roughness",1.0,null,null,null,"","","oxidized at higher temperatures","","","",false,"unit_missing","results_discussion","One factor that contributed to an increase in the wear rate of the 100Cr6 balls was the higher roughness of the oxide films after the oxidation of the Ti-6Al-7Nb alloy at higher temperatures []."],["oa:W4225377370","Ti-6Al-4V","surface roughness value",0.0,null,null,null,"","","","","","",false,"unit_missing","results_discussion","As shown in Fig. 4c, the surface roughness value of the specimen processed by 50 µm abrasive particle assisted SEDCM is the lowest, while the surface roughness value is the highest when the particle size is 100 µm."],["oa:W4225377370","Ti-6Al-4V","surface roughness",0.0,null,null,null,"","","","","","",false,"unit_missing","results_discussion","As can be seen from the figure, the workpiece surface roughness increases gradually with the increase of electrical conductivity of working fluid, and decreases slightly when it exceeds 1500 µS/cm."],["oa:W4225377370","Ti-6Al-4V","Ra value",0.0,null,null,null,"","","","","","",false,"unit_missing","results_discussion","As can be seen from Fig. 3c, the Ra value of SEDCM surface after any particle addition is lower than the surface roughness before particle addition."],["oa:W4226483309","Ti-6Al-4V","surface defects depth",70.0,null,null,null,"µm","","as-built SLM, HIPed","","2D optical analysis","",false,"","methods","Considering a lattice thickness of 310-330µm, the down-skin effet on 45°-oriented walls creates highly severe surface defects of 70µm depth and 30µm large wheareas the up-skin effet creates a very good surface aspect on these same walls ."],["oa:W4226508434","","surface roughness",2.414,null,null,null,"µm","","","","","",false,"","results_discussion","For the conical surface sample (Fig. 21c), the MRR was 184.7 mg/min, the surface roughness was Ra 2.414 μm, and the taper of the machined surface changed from 5.711° to 5.710°."],["oa:W4226508434","","surface roughness",4.218,null,null,null,"µm","","","","","",false,"","results_discussion","For the sample with a curved profile surface (Fig. 21b), the MRR was 186.6 mg/min, the surface roughness was Ra 4.218 μm and the radius of the arc contour changed from 15 to 15.003 mm."],["oa:W4226508434","","surface roughness",3.368,null,null,null,"µm","","","","","",false,"","results_discussion","For a sample with a cylindrical surface (Fig. 21a), the MRR was 196.7 mg/min, the surface roughness was Ra 3.368 μm, and the roundness error was 0.012 mm."],["oa:W4229057436","Ti-6Al-4V","Ra",7.0,null,null,null,"µm","","as-built LPBF","","surface metrology","",false,"","methods","The resulting vertical surfaces’ (walls) high degree of roughness was due to powder attachment and dross formation during the layer-by-layer building process, see b, with an initial surface roughness (Ra) of ~7 µm for all parts."],["oa:W4229642936","Ti-6Al-4V","regression coefficient",0.817,null,null,null,"","","","","","",false,"unit_missing","results_discussion","The values of the regression coefficient, for ordinary grinding wheel and 3% Al2O3 Nano grinding models respectively, were 0.817 and 0.846 and these values reflect that the model was adequate to predict surface roughness for both the grinding environments."],["oa:W4229642936","Ti-6Al-4V","R-value",0.846,null,null,null,"","","","","","",false,"unit_missing","results_discussion","grinding wheel surface finish when compared with 3% Al2O3 nano grinding wheel values of 0.846 and 0.939 respectively."],["oa:W4229642936","Ti-6Al-4V","R-value",0.817,null,null,null,"","","","","","",false,"unit_missing","results_discussion","It had surface roughness R-values as 0.817 and 0.882 for ordinary"],["oa:W4229642936","Ti-6Al-4V","R-value",0.882,null,null,null,"","","","","","",false,"unit_missing","results_discussion","It had surface roughness R-values as 0.817 and 0.882 for ordinary"],["oa:W4229642936","Ti-6Al-4V","regression coefficient",0.846,null,null,null,"","","","","","",false,"unit_missing","results_discussion","The values of the regression coefficient, for ordinary grinding wheel and 3% Al2O3 Nano grinding models respectively, were 0.817 and 0.846 and these values reflect that the model was adequate to predict surface roughness for both the grinding environments."],["oa:W4229642936","Ti-6Al-4V","R-value",0.939,null,null,null,"","","","","","",false,"unit_missing","results_discussion","grinding wheel surface finish when compared with 3% Al2O3 nano grinding wheel values of 0.846 and 0.939 respectively."],["oa:W4230669266","titanium","Sa",30.59,null,null,null,"µm","room temperature","","","","",false,"","results_discussion","When the voltage is 15 V, the Sa values of graphite, titanium, copper, and Q235 steel electrodes are 21.58, 30.59, 38.75, and 32.71 µm, respectively."],["oa:W4232496610","Ti-6Al-4V","surface roughness",2.15,null,null,null,"µm","","","","","",false,"","results_discussion",""],["oa:W4235292795","Ti-6Al-4V","ψ2D",0.92,null,null,0.0,"","","","","","",true,"unit_missing","results","Table 5 Predicted pore characteristics for maximized gas porosity ρRel % in % ψ2D AP in μm2 94.06 ± 1.01 0.92 ± 0.00∗ 1588.91 ± 404.84 *< 0.005 AP = 1799.08 μm2 + 411.29 μm2 · P −160 W 80 W −359.26 μm2 · h −90 μm 60 μm (9) Since the aim of this study was to obtain maximum spherical porosity to reduce the stiffness, the parameter setting for the demonstration parts was chosen according to the predicted relative density."],["oa:W4235292795","Ti-6Al-4V","mean sphericity-equivalent",0.86,0.79,0.93,null,"","","as-built SLM","","","",false,"unit_missing","results","The mean sphericity-equivalent was between 0.79 (P = 100 W, v = 1350 mm/s, h = 150 μm) and 0.93 (P = 100 W, v = 650 mm/s, h = 30 μm)."],["oa:W4235976810","","Ra",0.095,null,null,null,"µm","","","","","",false,"","results_discussion","95 nm."],["oa:W4235976810","","50 nm at a working distance of 6 cm",0.05,null,null,null,"µm","","","","","",false,"","results_discussion","50 nm at a working distance of 6 cm."],["oa:W4235976810","","The specimen treated with 100 nm nominal thickness at 2 cm and 4 cm respectively.",0.1,null,null,null,"µm","","","","","",false,"","results_discussion","The specimen treated with 100 nm nominal thickness at 2 cm and 4 cm respectively."],["oa:W4235976810","","48 nm",0.048,null,null,null,"µm","","","","","",false,"","results_discussion","48 nm."],["oa:W4235976810","Ti-15V-3Cr-3Sn-3Al","Ti6Al4V samples show a slightly lower crack length of 38.6 ± 1.8 nm, due to the large amount of nano roughness compared to the Ti15V3Cr3Sn3Al samples with the crack length of 41.3 ± 2.9 nm.",0.0413,null,null,0.0029,"µm","","","","","",false,"","results_discussion","Ti6Al4V samples show a slightly lower crack length of 38.6 ± 1.8 nm, due to the large amount of nano roughness compared to the Ti15V3Cr3Sn3Al samples with the crack length of 41.3 ± 2.9 nm."],["oa:W4235976810","Ti-6Al-4V","Ti6Al4V samples show a slightly lower crack length of 38.6 ± 1.8 nm, due to the large amount of nano roughness compared to the Ti15V3Cr3Sn3Al samples with the crack length of 41.3 ± 2.9 nm.",0.0386,null,null,0.0018,"µm","","","","","",false,"","results_discussion","Ti6Al4V samples show a slightly lower crack length of 38.6 ± 1.8 nm, due to the large amount of nano roughness compared to the Ti15V3Cr3Sn3Al samples with the crack length of 41.3 ± 2.9 nm."],["oa:W4238184494","TA15","roughness",0.0,0.0,0.0,null,"","","","","","",false,"unit_missing","front",""],["oa:W4238581941","CP-Ti Grade 2","Ra",0.1127,null,null,null,"µm","","","","","",true,"","conclusions","When the lapping pressure was 5 kPa, the spindle speed was 60 r·min-1 and the lapping fluid flow was 50 ml·min-1, the surface roughness of the CP-Ti samples was the lowest at 0.1127 μm."],["oa:W4238581941","CP-Ti Grade 2","Ra",0.102,null,null,null,"µm","","","","","",false,"","results_discussion","Tab. 4 Surface roughness Number 1 2 3 4 5 Ra(μm) 0.102 0.102 0.125 0.123 0.115"],["oa:W4238581941","CP-Ti Grade 2","Ra",0.1134,null,null,null,"","","","","","",false,"unit_missing","results_discussion","The average value of surface roughness Ra is as follows:   1134 .0 5 5 4 3 2 1       Ra Ra Ra Ra Ra Ra (9) where i Ra is the ith measurement value."],["oa:W4238581941","CP-Ti Grade 2","Ra",0.125,null,null,null,"µm","","","","","",false,"","results_discussion","Tab. 4 Surface roughness Number 1 2 3 4 5 Ra(μm) 0.102 0.102 0.125 0.123 0.115"],["oa:W4238581941","CP-Ti Grade 2","Ra",0.123,null,null,null,"µm","","","","","",false,"","results_discussion","Tab. 4 Surface roughness Number 1 2 3 4 5 Ra(μm) 0.102 0.102 0.125 0.123 0.115"],["oa:W4238581941","CP-Ti Grade 2","Ra",0.115,null,null,null,"µm","","","","","",false,"","results_discussion","Tab. 4 Surface roughness Number 1 2 3 4 5 Ra(μm) 0.102 0.102 0.125 0.123 0.115"],["oa:W4238581941","CP-Ti Grade 2","Ra",0.102,null,null,null,"µm","","","","","",false,"","results_discussion","Tab. 4 Surface roughness Number 1 2 3 4 5 Ra(μm) 0.102 0.102 0.125 0.123 0.115"],["oa:W4238581941","CP-Ti Grade 2","Ra",0.1134,null,null,null,"","","","","","",false,"unit_missing","conclusions","3) The surface roughness measured after lapping was 0.1134 μm, and the surface roughness error predicted by the neural network was within 0.62%, which effectively reduced the surface roughness of CP-Ti and improved the surface quality of CP-Ti."],["oa:W4252979819","CP-Ti Grade 2","Ra",0.227,null,null,null,"µm","","","","stylus profilometer","",false,"","abstract","The minimum surface roughness measured using a stylus profilometer is Ra = 0.227 µm."],["oa:W4255684399","AISI 316 L","keksaran permukaan (Ra)",0.55,null,null,null,"µm","","","","","",false,"","abstract","Produk minitube pada gambar 11 memiliki kualitas permukaan yang baik, permukaan yang mengkilat dan nilai kekasaran permukaan yang kecil (Ra) yaitu 0,55 µm untuk material AISI 316 L dan 0,45 µm untuk material CP-Ti-2."],["oa:W4255684399","AISI 316 L","keksaran permukaan (Ra)",0.55,null,null,null,"µm","","","","","",false,"","abstract","Harga kekasaran permukaan (Ra) hasil proses mechanical polishing untuk material AISI 316 l dan CP Ti 2 masing masingnya adalah 0,55 µm dan 0,45 µm."],["oa:W4255684399","","keksaran permukaan (Ra)",0.6,null,null,null,"µm","","","","","",false,"","abstract","Harga kekasaran permukaan (Ra) hasil proses mechanial polishing masuk kedalam standar kekasaran permukaan (Ra) maximum untuk stent jantung yaitu 0,6 µm (Gocke, dkk., 2008)."],["oa:W4255684399","CP-Ti-2","keksaran permukaan (Ra)",0.45,null,null,null,"µm","","","","","",false,"","abstract","Harga kekasaran permukaan (Ra) hasil proses mechanical polishing untuk material AISI 316 l dan CP Ti 2 masing masingnya adalah 0,55 µm dan 0,45 µm."],["oa:W4255684399","CP-Ti-2","keksaran permukaan (Ra)",0.45,null,null,null,"µm","","","","","",false,"","abstract","Produk minitube pada gambar 11 memiliki kualitas permukaan yang baik, permukaan yang mengkilat dan nilai kekasaran permukaan yang kecil (Ra) yaitu 0,55 µm untuk material AISI 316 L dan 0,45 µm untuk material CP-Ti-2."],["oa:W4256443642","TIMETAL®834","diameter",0.089,0.028,0.15,null,"µm","275 °C","","","","",false,"","methods",""],["oa:W4280497156","Ti-6Al-4V","Ra",166.0,null,null,null,"µm","room temperature","as-machined","","surface roughness measurement","",false,"","results_discussion","Surface Roughness Surface roughness, represented by Ra, the test was carried out on the Ti-6Al-4V titanium alloy after it undergo dry machining which involved 100 passes and microscopic inspection of the tool insert every 20 passes."],["oa:W4280501129","Ti-6Al-4V","Sa",0.071,null,null,null,"µm","","","","atomic force microscopy","",false,"","results","The linear LIPSS texture has a surface roughness equivalent to the radial LIPSS texture, with Sa of 71 nm and 77 nm, respectivelly."],["oa:W4280501129","Ti-6Al-4V","Sa",0.077,null,null,null,"µm","","","","atomic force microscopy","",false,"","results","The linear LIPSS texture has a surface roughness equivalent to the radial LIPSS texture, with Sa of 71 nm and 77 nm, respectivelly."],["oa:W4280505108","Ti-6Al-4V","surface roughness value",32.0,null,null,null,"µm","","as-built LCD","","","",false,"","results","Excluding the influence of the adhesion of dissolved products during low current density (≤2 Acm−2) machining, the surface roughness value of the horizontal-plane gradually increased with an increasing machining current density, reaching 32 μm at 40 Acm−2."],["oa:W4280505108","Ti-6Al-4V","surface roughness values",23.0,null,null,null,"µm","","as-built LCD","","","",false,"","results","When the current density was increased to 20 Acm−2, the surface roughness values of the vertical-plane and the horizontal-plane were very close, at approximately 23 μm."],["oa:W4280505108","Ti-6Al-4V","dissolved surface roughness level",11.0,null,null,null,"µm","","as-built LCD","","","",false,"","results","Furthermore, when the current density was increased to 40 Acm−2, the dissolved surface roughness level of the vertical-plane was significantly improved to 11 μm, whereas the dissolved surface roughness value of the horizontal-plane was increased to 32 μm."],["oa:W4280505108","Ti-6Al-4V","surface roughness values",23.0,null,null,null,"µm","","as-built LCD","","","",false,"","results","When the current density was increased to 20 Acm−2, the surface roughness values of the vertical-plane and the horizontal-plane were very close, at approximately 23 μm."],["oa:W4280505108","Ti-6Al-4V","roughness value",9.8,null,null,null,"µm","","as-built LCD","","","",false,"","results","The horizontal plane exhibited a significant uniform and smooth dissolved surface when it was machined at 1 Acm−2 and possessed a maximum roughness value of 9.8 μm."],["oa:W4280505108","Ti-6Al-4V","dissolved surface roughness value",32.0,null,null,null,"µm","","as-built LCD","","","",false,"","results","Furthermore, when the current density was increased to 40 Acm−2, the dissolved surface roughness level of the vertical-plane was significantly improved to 11 μm, whereas the dissolved surface roughness value of the horizontal-plane was increased to 32 μm."],["oa:W4280505108","Ti-6Al-4V","roughness value",56.5,null,null,null,"µm","","as-built LCD","","","",false,"","results","Correspondingly, the slow electrochemical reaction rate of the vertical surface resulted in a large amount of dissolution product adhering to the surface, leading to a very rough dissolved surface with a roughness value of 56.5 μm."],["oa:W4280505108","Ti-6Al-4V","surface roughness",33.5,null,null,null,"µm","","as-built LCD","","","",false,"","results","When the current density was increased to 2 Acm−2, the horizontal-plane initiated local inhomogeneous dissolution, forming a dissolved surface feature with the coexistence of adhering dissolution products and dissolution depressions, with a surface roughness of 33.5 μm and poor surface quality."],["oa:W4280505108","Ti-6Al-4V","surface roughness value",13.7,null,null,null,"µm","","as-built LCD","","","",false,"","results","Due to the slow material removal rate, the surface roughness value was small, at approximately 13.7 μm."],["oa:W4280505108","Ti-6Al-4V","roughness",9.5,null,null,null,"µm","","as-built LCD","","surface polishing and measurement","",false,"","results","Sample 0A represents the original surface before ECM, which was sanded with 1500 grit SiC sandpaper and had a roughness of 9.5 μm."],["oa:W4280505108","Ti-6Al-4V","roughness was the largest",42.0,null,null,null,"µm","","as-built LCD","","","",false,"","results","The surface roughness value of the vertical-plane showed a trend of first increasing and then decreasing with an increasing current density, and the roughness was the largest machined at 10 Acm−2, which was 42 μm."],["oa:W4281733825","Ti-6Al-4V","roughness",0.8,null,null,null,"µm","","heat-treated but unstrained","","","",false,"","results","For the N0 samples, as shown in Figure 6a, the roughness of the Ti64 alloy was smaller than CP-Ti when the applied laser power was smaller than 2 W but the roughness of the Ti64 samples became larger than for CP-Ti when the laser power increased above ~3 W."],["oa:W4281733825","CP-Ti Grade 2","roughness",0.6,null,null,null,"µm","","heat-treated but unstrained","","","",false,"","results","For the N0 samples, as shown in Figure 6a, the roughness of the Ti64 alloy was smaller than CP-Ti when the applied laser power was smaller than 2 W but the roughness of the Ti64 samples became larger than for CP-Ti when the laser power increased above ~3 W."],["oa:W4281733825","Ti-6Al-4V","roughness",1.5,null,null,null,"µm","","20 turns HPT-processed","","","",false,"","results","For the N20 samples, the roughness of Ti64 was signiﬁcantly larger than for CP-Ti when the applied laser power was 5 W, as shown in Figure 6b."],["oa:W4281733825","CP-Ti Grade 2","roughness",0.9,null,null,null,"µm","","20 turns HPT-processed","","","",false,"","results","For the N20 samples, the roughness of Ti64 was signiﬁcantly larger than for CP-Ti when the applied laser power was 5 W, as shown in Figure 6b."],["oa:W4281733825","Ti-6Al-4V","roughness",1.5,null,null,null,"µm","","20 turns HPT-processed","","","",false,"","results","The roughness measurements in Figure 6a matched with the surface morphology observations in CP-Ti N0 and Ti64 N0 samples in Figure 7a,e as well, whereas, comparing Figure 6a,b, it is concluded that the roughness of the laser-treated N20 samples was rougher than for the N0 samples in Ti64 but there was no signiﬁcant difference in the roughness values between the N20 and the N0 samples in CP-Ti."],["oa:W4281733825","CP-Ti Grade 2","roughness",0.9,null,null,null,"µm","","20 turns HPT-processed","","","",false,"","results","The roughness measurements in Figure 6a matched with the surface morphology observations in CP-Ti N0 and Ti64 N0 samples in Figure 7a,e as well, whereas, comparing Figure 6a,b, it is concluded that the roughness of the laser-treated N20 samples was rougher than for the N0 samples in Ti64 but there was no signiﬁcant difference in the roughness values between the N20 and the N0 samples in CP-Ti."],["oa:W4281733825","Ti-6Al-4V","roughness",0.8,null,null,null,"µm","","heat-treated but unstrained","","","",false,"","results","The roughness measurements in Figure 6a matched with the surface morphology observations in CP-Ti N0 and Ti64 N0 samples in Figure 7a,e as well, whereas, comparing Figure 6a,b, it is concluded that the roughness of the laser-treated N20 samples was rougher than for the N0 samples in Ti64 but there was no signiﬁcant difference in the roughness values between the N20 and the N0 samples in CP-Ti."],["oa:W4281733825","CP-Ti Grade 2","roughness",0.6,null,null,null,"µm","","heat-treated but unstrained","","","",false,"","results","The roughness measurements in Figure 6a matched with the surface morphology observations in CP-Ti N0 and Ti64 N0 samples in Figure 7a,e as well, whereas, comparing Figure 6a,b, it is concluded that the roughness of the laser-treated N20 samples was rougher than for the N0 samples in Ti64 but there was no signiﬁcant difference in the roughness values between the N20 and the N0 samples in CP-Ti."],["oa:W4283031518","Ti-6Al-4V","surface roughness",0.2,null,null,4.0,"","","","","ISO 4287","",false,"unit_missing","results_discussion","In the present study, the large residual compressive stress (−207 ± 4 MPa) exists on the surface of the original substrate."],["oa:W4283373316","Ti-6Al-4V","surface roughness",9.735,null,null,null,"µm","","","","","",false,"","abstract",""],["oa:W4283778882","Ti-6Al-4V","Ra",18.2,null,null,null,"µm","","as-built SLM","","","",false,"","abstract","Yazarlar tarafından, bir diğer deneysel çalışmada belirtildiği gibi, dik üretilen numunelerde yüzey pürüzlülüğü Ra: 18,2 µm ve Rz: 87,9 µm olarak çıkmıştır [27]."],["oa:W4283778882","Ti-6Al-4V","Rz",87.9,null,null,null,"µm","","as-built SLM","","","",false,"","abstract","Yazarlar tarafından, bir diğer deneysel çalışmada belirtildiği gibi, dik üretilen numunelerde yüzey pürüzlülüğü Ra: 18,2 µm ve Rz: 87,9 µm olarak çıkmıştır [27]."],["oa:W4283795473","CP-Ti Grade 2","Maximum AgNPs diameter",2.0,2.0,2.0,0.01,"µm","","","","","",false,"","table","0.10\t0.50 ± 0.01\t1.10 ± 0.01\t2.00 ± 0.01"],["oa:W4283795473","CP-Ti Grade 2","Maximum AgNPs diameter",1.5,1.5,1.5,0.01,"µm","","","","","",false,"","table","0.20\t0.40 ± 0.01\t0.60 ± 0.01\t1.50 ± 0.01"],["oa:W4283795473","CP-Ti Grade 2","Maximum AgNPs diameter",1.2,1.2,1.2,0.01,"µm","","","","","",false,"","table","0.35\t0.18 ± 0.01\t0.50 ± 0.01\t1.20 ± 0.01"],["oa:W4283795473","CP-Ti Grade 2","Maximum AgNPs diameter",1.0,1.0,1.0,0.01,"µm","","","","","",false,"","table","0.50\t0.12 ± 0.01\t0.30 ± 0.01\t1.00 ± 0.01"],["oa:W4283795473","CP-Ti Grade 2","Maximum AgNPs diameter",1.1,1.1,1.1,0.01,"µm","","","","","",false,"","table","0.10\t0.50 ± 0.01\t1.10 ± 0.01\t2.00 ± 0.01"],["oa:W4283795473","CP-Ti Grade 2","Maximum AgNPs diameter",0.6,0.6,0.6,0.01,"µm","","","","","",false,"","table","0.20\t0.40 ± 0.01\t0.60 ± 0.01\t1.50 ± 0.01"],["oa:W4283795473","CP-Ti Grade 2","Maximum AgNPs diameter",0.5,0.5,0.5,0.01,"µm","","","","","",false,"","table","0.35\t0.18 ± 0.01\t0.50 ± 0.01\t1.20 ± 0.01"],["oa:W4283795473","CP-Ti Grade 2","Maximum AgNPs diameter",0.3,0.3,0.3,0.01,"µm","","","","","",false,"","table","0.50\t0.12 ± 0.01\t0.30 ± 0.01\t1.00 ± 0.01"],["oa:W4283795473","CP-Ti Grade 2","Maximum AgNPs diameter",0.5,0.5,0.5,0.01,"µm","","","","","",false,"","table","0.10\t0.50 ± 0.01\t1.10 ± 0.01\t2.00 ± 0.01"],["oa:W4283795473","CP-Ti Grade 2","Maximum AgNPs diameter",0.4,0.4,0.4,0.01,"µm","","","","","",false,"","table","0.20\t0.40 ± 0.01\t0.60 ± 0.01\t1.50 ± 0.01"],["oa:W4283795473","CP-Ti Grade 2","Maximum AgNPs diameter",0.18,0.18,0.18,0.01,"µm","","","","","",false,"","table","0.35\t0.18 ± 0.01\t0.50 ± 0.01\t1.20 ± 0.01"],["oa:W4283795473","CP-Ti Grade 2","Maximum AgNPs diameter",0.12,0.12,0.12,0.01,"µm","","","","","",false,"","table","0.50\t0.12 ± 0.01\t0.30 ± 0.01\t1.00 ± 0.01"],["oa:W4284897364","EBM","Ra",24.83,null,null,4.31,"µm","","as-printed","","","",false,"","results","Surface condition Ra (µm) EBM as-printed 24.83 ± 4.31 EBM- electron beam surface remelted 4.55 ± 0.79 EBM- mechanically polished (1200 grit) 0.69 ± 0.09 WR- electron beam surface remelted 3.79 ± 0.15 Figure 2."],["oa:W4284897364","EBM","Ra",4.55,null,null,0.79,"µm","","electron beam surface remelted","","","",false,"","results","Surface condition Ra (µm) EBM as-printed 24.83 ± 4.31 EBM- electron beam surface remelted 4.55 ± 0.79 EBM- mechanically polished (1200 grit) 0.69 ± 0.09 WR- electron beam surface remelted 3.79 ± 0.15 Figure 2."],["oa:W4284897364","EBM","Ra",0.69,null,null,0.09,"µm","","mechanically polished (1200 grit)","","","",false,"","results","Surface condition Ra (µm) EBM as-printed 24.83 ± 4.31 EBM- electron beam surface remelted 4.55 ± 0.79 EBM- mechanically polished (1200 grit) 0.69 ± 0.09 WR- electron beam surface remelted 3.79 ± 0.15 Figure 2."],["oa:W4284897364","WR","Ra",3.79,null,null,0.15,"µm","","electron beam surface remelted","","","",false,"","results","Surface condition Ra (µm) EBM as-printed 24.83 ± 4.31 EBM- electron beam surface remelted 4.55 ± 0.79 EBM- mechanically polished (1200 grit) 0.69 ± 0.09 WR- electron beam surface remelted 3.79 ± 0.15 Figure 2."],["oa:W4284897364","Ti-G5","surface roughness",82.0,null,null,null,"%","","EBM-AP","","","",false,"unit_mismatch","conclusions","We evaluated the effect of surface roughness on the corrosion resistance of WR and EBM Ti-G5 materials with different microstructures and surface states."],["oa:W4284897364","Ti-G5","surface roughness",82.0,null,null,null,"%","","EBM-AP","","","",false,"unit_mismatch","conclusions","Our results showed that: • EBSR decreased surface roughness by 82% while increasing corrosion resistance. • EBM-AP has the roughest surface due to the presence of un-melted particles on the surface."],["oa:W4284897364","Ti-6Al-4V","Ra",4.55,null,null,0.79,"µm","","","","surface profilometer","",false,"","conclusions","However, the surface quality was enhanced through EBSR and mechanical polishing to Ra = 4.55 ± 0.79 and 0.69 ± 0.09 µm, respectively. • The lowest jcorr and jp values obtained in 0.6 M NaCl for the EBSR sample showed the best corrosion resistance for the remelted surface. • Nearly the same PDP curves for EBM and WR with similar roughness values signify that the microstructure dissimilarity is not the main reason for the difference in corrosion resistance."],["oa:W4284897364","Ti-6Al-4V","Ra",0.69,null,null,0.09,"µm","","","","surface profilometer","",false,"","conclusions","However, the surface quality was enhanced through EBSR and mechanical polishing to Ra = 4.55 ± 0.79 and 0.69 ± 0.09 µm, respectively. • The lowest jcorr and jp values obtained in 0.6 M NaCl for the EBSR sample showed the best corrosion resistance for the remelted surface. • Nearly the same PDP curves for EBM and WR with similar roughness values signify that the microstructure dissimilarity is not the main reason for the difference in corrosion resistance."],["oa:W4284960107","titanium matrix composites","surface roughness",1.368,null,null,null,"µm","","","","","",false,"","results_discussion","The grinding speed is increased from 90 m/s to 120 m/s, and the surface roughness is increased from 1.368 μm and reduced to 0.966 μm."],["oa:W4284960107","titanium matrix composites","surface roughness",0.966,null,null,null,"µm","","","","","",false,"","results_discussion","The grinding speed is increased from 90 m/s to 120 m/s, and the
