Repository: akhtar07/tisci-explorer

# TiSci Explorer

A read-only, static explorer for **TiSci**, an autonomous research agent for titanium alloys. TiSci reads the
titanium-alloy literature, builds a knowledge graph and a table of measured values, proposes hypotheses where the
graph has gaps, and tests them with DFT (MACE / VASP) and the ICME-lite multiscale chain.

**Live site:** https://akhtar07.github.io/tisci-explorer/

The site has seven sections:

| Section | What it shows |
|---|---|
| Overview | Corpus → graph → facts → hypotheses → verdicts, with the snapshot's counts |
| Worked example | One full loop for W in α-Ti: graph path, hypothesis, novelty check, DFT test, verdict, follow-up, DAMASK |

File: data/facts/yield_strength.json (part 16 of 51)
null,null,null,"MPa","900 °C","","","compressive test","",false,"out_of_range","methods",""],["oa:W146587524","Ti-47Al-2Cr","yield strength",1410.0,1410.0,1410.0,null,"MPa","room temperature","","","compression test","",false,"","discussion",""],["oa:W146587524","Ti-47Al-2Cr","yield stress",56.5,55.0,58.0,null,"MPa","room temperature","","","tensile test","",false,"","discussion",""],["oa:W146587524","Ti-47Al-2Cr","yield stress",33.0,33.0,33.0,null,"MPa","room temperature","","","compression test","",false,"out_of_range","discussion",""],["oa:W146587524","Ti-47Al-2Cr","yield strength",33.0,null,null,null,"MPa","900 °C","as-HIPed","","compression test","",false,"out_of_range","discussion",""],["oa:W146587524","Ti-47Al-1.1Cr","yield strength",150.0,null,null,null,"MPa","room temperature","","","tensile test","",false,"","discussion",""],["oa:W146587524","Ti-46.1Al-1.5Cr","yield strength",175.0,null,null,null,"MPa","room temperature","","","tensile test","",false,"","discussion",""],["oa:W146587524","Ti-47.5Al-3Cr","yield strength",200.0,null,null,null,"MPa","room temperature","","","tensile test","",false,"","discussion",""],["oa:W146587524","Ti-47Al-2Cr-0.2Si","yield strength",225.0,null,null,null,"MPa","room temperature","","","tensile test","",false,"","discussion",""],["oa:W146587524","Ti-47Al-2Cr","yield strength",250.0,null,null,null,"MPa","room temperature","","","tensile test","",false,"","discussion",""],["oa:W146587524","Ti-50Al","yield strength",1000.0,null,null,null,"MPa","room temperature","","","tensile test","",false,"","conclusions",""],["oa:W146587524","Ti-50Al","yield strength",1500.0,null,null,null,"MPa","room temperature","","","tensile test","",false,"","conclusions",""],["oa:W146587524","Ti-48Al","yield strength",2000.0,null,null,null,"MPa","room temperature","","","tensile test","",false,"","conclusions",""],["oa:W146587524","Ti-47.5Al-3Cr","yield strength",2500.0,null,null,null,"MPa","room temperature","","","tensile test","",false,"out_of_range","conclusions",""],["oa:W146587524","Ti-47Al-2Cr","yield strength",2500.0,null,null,null,"MPa","room temperature","","","tensile test","",false,"out_of_range","conclusions",""],["oa:W146587524","Ti-47Al-2Cr","yield strength",80.0,70.0,90.0,null,"MPa","900 °C","","","tensile test","",false,"","methods",""],["oa:W146587524","Ti-47Al-2Cr","stress of ~ 1400 MPa",1400.0,null,null,null,"MPa","room temperature","","","tensile test","",false,"","methods",""],["oa:W146587524","Ti-47Al-2Cr","yield strength of ~65 MPa",65.0,null,null,null,"MPa","room temperature","","","tensile test","",false,"","methods",""],["oa:W146587524","Ti-47Al-2Cr","low yield strength in the range of 70-90 MPa",80.0,70.0,90.0,null,"MPa","900 °C","","","tensile test","",false,"","discussion",""],["oa:W146587524","Ti-47Al-2Cr","tensile fracture strength",125.0,null,null,null,"MPa","room temperature","as-HIPed","","tensile test","",false,"","conclusions",""],["oa:W146587524","Ti-47Al-2Cr","yield stress",80.0,70.0,90.0,null,"MPa","800 °C","","","tensile test","",false,"","conclusions",""],["oa:W146587524","Ti-47Al-2Cr","yield strengths",0.0,null,null,null,"","","","","","",false,"unit_missing","discussion",""],["oa:W146587524","Ti-47Al-2Cr","yield stress",65.0,null,null,null,"MPa","elevated temperatures","","","compression test","",false,"","conclusions",""],["oa:W146587524","Ti-47Al-2Cr","yield strength",180.0,170.0,190.0,null,"MPa","800 °C","","","","",false,"","results",""],["oa:W146587524","Ti-47Al-2Cr","tensile yield strength",87.0,84.0,90.0,null,"MPa","800 °C","","","tensile test","",false,"","conclusions",""],["oa:W146587524","Ti-47Al-2Cr","tensile yield strength",56.5,55.0,58.0,null,"MPa","900 °C","","","tensile test","",false,"","conclusions",""],["oa:W146587524","Ti-47Al-2Cr","yield strength",1400.0,null,null,null,"MPa","room temperature","","","compression test","",false,"","conclusions",""],["oa:W146587524","Ti-47Al-2Cr","yield strength",80.0,70.0,90.0,null,"MPa","900 °C","powder forged","equiaxed","tensile test","",false,"","conclusions",""],["oa:W146587524","Ti-47Al-2Cr","yield strength",65.0,65.0,65.0,null,"MPa","900 °C","powder forged","equiaxed","compression test","",false,"","conclusions",""],["oa:W1482307011","Ti-32Nb-9Zr-8Ta",".2% yield strength",814.0,null,null,null,"MPa","room temperature","as-deposited","","tensile test","",false,"","methods",""],["oa:W1485535048","Ti-5.8Al-4Sn-3.5Zr-0.7Nb-0.5Mo-0.35Si","0.2% offset yield strength",790.0,null,null,null,"MPa","room temperature","as-forged","","tensile test","",false,"","results_discussion",""],["oa:W1485535048","Ti-5.8Al-4Sn-3.5Zr-0.7Nb-0.5Mo-0.35Si","offset yield strength",987.5,null,null,null,"MPa","","fully heat treated","","","",false,"","results_discussion",""],["oa:W1489651684","","2 percent offset yield stress",1034.0,null,null,null,"MPa","","","","","2.0 min⁻¹",false,"","part 1",""],["oa:W1490012743","Ti-6Al-4V","yield strength",830.0,830.0,null,null,"MPa","room temperature","","","tensile test","",false,"","methods","The conducted research works of mechanical properties show that forgings fulﬁll requirements within this scope, given in technological conditions, i.e.: tensile strength TS>900 MPa, yield strength YS>830MPa, elongation EL>8%, minimal hardness 269 HB."],["oa:W1493746206","Ti-15V-3Cr-3Sn-3Al","yield strength (proportional limit)",0.0,null,null,null,"","","","","","",false,"unit_missing","results_discussion",""],["oa:W1493746206","composite [90] 8","yield strength (proportional limit)",0.0,null,null,null,"","","","","","",false,"unit_missing","results_discussion",""],["oa:W1517698084","Ti-6Al-4V","0.2% proof stress",850.0,850.0,850.0,null,"MPa","room temperature","β annealed, thermally hydrogenated at 1273 K for 7.2 ks","","tensile test","1.67x10-5m/s",false,"","results_discussion",""],["oa:W1519254253","Ti-46Al-8Nb-1B","yield strength",160.0,null,null,null,"MPa","room temperature","Aged at 900°C 4 hrs","","tensile test","",false,"","conclusions",""],["oa:W1519254253","Ti-44Al-8Nb-1B","yield strength",50.0,null,null,null,"MPa","room temperature","As cast","","tensile test","",false,"","conclusions",""],["oa:W1519254253","Ti-44Al-4Hf-4Nb-1B-0.2Si","yield strength",50.0,null,null,null,"MPa","room temperature","As cast","","tensile test","",false,"","conclusions",""],["oa:W1519254253","Ti-44Al-4Hf-4Nb-0.45B-0.2Si","yield strength",70.0,null,null,null,"MPa","room temperature","HIP at 150 MPa 4 h","","tensile test","",false,"","conclusions",""],["oa:W1519254253","Ti-22Al-20Nb-2W","YS (MPa)",886.5,860.0,913.0,null,"MPa","","1h T modified","","","",false,"","conclusions",""],["oa:W1519254253","Ti-6Al","load limit",6900.0,null,null,null,"MPa","","fine scale No. 10 Alpha Base N","","nanoindentation","",false,"out_of_range","methods",""],["oa:W1519254253","Ti-6Al","YS",960.0,null,null,null,"MPa","","","","nanoindentation","",false,"","methods",""],["oa:W1519254253","Ti-6Al-4V","YS (MPa)",6900.0,null,null,null,"MPa","","","","nanoindentation","",false,"out_of_range","methods",""],["oa:W1519254253","Ti-6Al-4V","YS (MPa)",960.0,null,null,null,"MPa","","","","nanoindentation","",false,"","methods",""],["oa:W1519254253","Ti-6Al-4V","maximum load",960.0,null,null,null,"MPa","","","","nanoindentation","",false,"","methods",""],["oa:W1519254253","Ti-6Al-4V-0.1B","YS values",1275.0,1200.0,1350.0,null,"MPa","","Ti-55+0.1B","","nanoindentation","",false,"","methods",""],["oa:W1519254253","Ti-6Al-4V","yield strengths",1000.0,null,null,null,"MPa","room temperature","laser deposition and heat treatment","","tensile test","",false,"","conclusions",""],["oa:W1519254253","Ti-6Al-4V","YS",927.0,null,null,null,"MPa","room temperature","HIPed and furnace cooled","","tensile test","0.005 in/in/min",false,"","conclusions",""],["oa:W1519254253","Ti-6Al-4V","YS",940.5,834.0,1047.0,null,"MPa","","LENSTM deposited, HIPed, furnace cooled","","","",false,"","conclusions",""],["oa:W1519254253","Ti-6Al-4V","YS",944.0,865.0,1023.0,null,"MPa","","HIP+AC","","","",false,"","conclusions",""],["oa:W1519254253","Ti-6Al-4V","YS",958.5,902.0,1015.0,null,"MPa","","HIPed, beta solutionized, air cooled","","","",false,"","conclusions",""],["oa:W1519254253","Ti-6Al-4V","YS",1050.0,null,null,null,"MPa","","HIP 1100","","","",false,"","conclusions",""],["oa:W1519254253","Ti-6Al-4V","YS",1100.0,null,null,null,"MPa","","","","","",false,"","conclusions",""],["oa:W1519254253","Ti-6Al-4V","YS",1086.0,870.0,1302.0,null,"MPa","","HIP","","","",false,"","conclusions",""],["oa:W1519254253","Ti-6Al-4V","YS",1100.0,null,null,null,"MPa","","HIP","","","",false,"","conclusions",""],["oa:W1519254253","Ti-555+xB","YS",1075.0,1027.0,1123.0,null,"MPa","","HIPed, furnace cooled","","","",false,"","conclusions",""],["oa:W1519254253","Ti-555+xB","yield strength",1075.0,1050.0,1100.0,null,"MPa","","","","","",false,"","conclusions",""],["oa:W1519254253","Ti-555+xB","YS",1125.0,1000.0,1250.0,null,"MPa","","HIP+FC","","","",false,"","conclusions",""],["oa:W1519254253","Ti-555+xB","YS",958.0,872.0,1044.0,null,"MPa","","HIPed, air cooled","","","",false,"","conclusions",""],["oa:W1519254253","Ti-0.25B","yield strength",1044.0,1044.0,1044.0,null,"MPa","","HIPed, air cooled","","","",false,"","conclusions",""],["oa:W1519254253","Ti-555+xB","yield rength",915.0,880.0,950.0,null,"MPa","","LENSTM deposited, HIPed, air cooled, hypoeutectic","","","",false,"","conclusions",""],["oa:W1519254253","Ti-0.25B","strength",915.0,880.0,950.0,null,"MPa","","HIPed, air cooled","","","",false,"","conclusions",""],["oa:W1519254253","Ti-555+x B","YS",1278.0,1254.0,1302.0,null,"MPa","","HIP+AC","","","",false,"","conclusions",""],["oa:W1519254253","Ti-555+x B","yield strength",1275.0,1250.0,1300.0,null,"MPa","","HIP+AC","","","",false,"","conclusions",""],["oa:W1519254253","Ti-555+x B","YS",1200.0,null,null,null,"MPa","","HIP","","","",false,"","conclusions",""],["oa:W1519254253","Ti-555+x B","YS",1250.0,null,null,null,"MPa","","HIP","","","",false,"","conclusions",""],["oa:W1519254253","Ti-555+xB","YS",900.0,null,null,null,"MPa","","LENSTM deposited and HIPed","","","",false,"","conclusions",""],["oa:W1519254253","Ti-555","YS",1275.0,1250.0,1300.0,null,"MPa","","HIP 1150","","ASTM","",false,"","conclusions",""],["oa:W1519254253","Ti-555","YS",1215.0,1115.0,1315.0,null,"MPa","","HIP 1150","","ETMT","",false,"","conclusions",""],["oa:W1519254253","Ti-6Al-4V","YS (MPa)",858.0,790.0,926.0,null,"MPa","","","","","",false,"","conclusions",""],["oa:W1519254253","Ti-555+xB","YS (MPa)",1213.0,1115.0,1311.0,null,"MPa","","","","","",false,"","conclusions",""],["oa:W1519254253","Ti-6Al-4V","YS",900.0,null,null,null,"MPa","","HIP+FC","","","",false,"","conclusions",""],["oa:W1519254253","Ti-555+x B","Strength",1075.0,1050.0,1150.0,null,"MPa","","HIP + FC","","","",false,"","conclusions",""],["oa:W1519254253","Ti-555","Strength",925.0,850.0,1000.0,null,"MPa","","HIP+AC","","","",false,"","conclusions",""],["oa:W1519254253","Ti-6Al-4V","yield strengths",950.0,900.0,1000.0,null,"MPa","","laser deposition and heat treatment","","","",false,"","conclusions",""],["oa:W1524375779","Ti-33Nb-7Zr-5Ta","yield strength",547.0,547.0,547.0,null,"MPa","","","","","",false,"","conclusions",""],["oa:W1524375779","Ti-33Nb-7Zr-5Ta-0.4O","strength",976.0,null,null,null,"MPa","","","","","",false,"","conclusions",""],["oa:W1525305573","Ti-6Al-4V","Tensão de escoamento",372.5,215.0,530.0,null,"MPa","","","","","",false,"","abstract",""],["oa:W1525305573","Ti-6Al-4V","Tensão de escoamento",877.0,830.0,924.0,null,"MPa","","","","","",false,"","abstract",""],["oa:W1530999454","Ti-29Nb-13Ta-4.6Zr","0.2% proof stress",650.0,null,null,null,"MPa","room temperature","as-solutionized","","tensile test","",false,"","front","Tensile strength and 0.2proof stress become larger in order of assolutionized TNTZ rod, TNTZ rod aged at 723 K for 259.2 ks and TNTZ rod aged at 673 K for 259.2 ks, while elongation is smaller in order of assolutionized TNTZ rod, TNTZ rod aged at 723 K for 259.2 ks and TNTZ rod aged at 673 K for 259.2 ks."],["oa:W1530999454","Ti-29Nb-13Ta-4.6Zr","0.2% proof stress",750.0,null,null,null,"MPa","room temperature","aged at 723 K for 259.2 ks","","tensile test","",false,"","front","Tensile strength and 0.2proof stress become larger in order of assolutionized TNTZ rod, TNTZ rod aged at 723 K for 259.2 ks and TNTZ rod aged at 673 K for 259.2 ks, while elongation is smaller in order of assolutionized TNTZ rod, TNTZ rod aged at 723 K for 259.2 ks and TNTZ rod aged at 673 K for 259.2 ks."],["oa:W1530999454","Ti-29Nb-13Ta-4.6Zr","0.2% proof stress",850.0,null,null,null,"MPa","room temperature","aged at 673 K for 259.2 ks","","tensile test","",false,"","front","Tensile strength and 0.2proof stress become larger in order of assolutionized TNTZ rod, TNTZ rod aged at 723 K for 259.2 ks and TNTZ rod aged at 673 K for 259.2 ks, while elongation is smaller in order of assolutionized TNTZ rod, TNTZ rod aged at 723 K for 259.2 ks and TNTZ rod aged at 673 K for 259.2 ks."],["oa:W1530999454","Ti-29Nb-13Ta-4.6Zr","0.2耐力",850.0,850.0,900.0,null,"MPa","room temperature","as-built","","tensile test","8.33 ×10－6 m s－1",false,"","front","1 に示す 丸棒引張試験片を作製し，平行部およびR 部を＃1500 まで のエメリー紙で湿式研磨した．引張試験を容量20 kN のイ ンストロン型引張試験機を用いて，クロスヘッド速度8.33 ×10－6 m s－1 にて，室温の大気中にて行った．本試験で は，荷重を試験機のロードセルにより測定し，歪を試験片の 標点間に貼り付けた歪ゲージにより測定することにより求め た応力歪曲線から引張強さおよび0.2耐力を求めた．ま た，伸びについては，試験前後の標点間距離から求めた． 2.3.3 ヤング率測定 直径5 mm の各熱処理を施されたTNTZ 合金製ロッドか らファインカッターで厚さ50 mm 程度に切り出し，表面を ＃1500 までのエメリー紙で湿式研磨した後，自由共振法に よりヤング率の測定を行った． 3. 実験結果および考察 3.1 ミクロ組織 Fig. 2 に各TNTZ 合金製ロッドのXRD 結果を示す． RodST およびRod673 K では，b 相の回折ピークに加えて，若 干のa 相の回折ピークが認められる．Rod723 K では，b 相の 回折ピークに加えて，a 相の回"],["oa:W1532163424","Ti-10V-2Fe-3Al","Rp0,2",1000.0,1000.0,1000.0,null,"MPa","room temperature","forged and thermally treated","","tensile test","",false,"","conclusions",""],["oa:W1532163424","Ti-10V-2Fe-3Al","Rp0,2",1000.0,1000.0,1000.0,null,"MPa","room temperature","forged and thermally treated","","tensile test","",false,"","conclusions",""],["oa:W1532163424","Ti-10V-2Fe-3Al","Rp0,2",1000.0,1000.0,1000.0,null,"MPa","room temperature","forged and thermally treated","","tensile test","",false,"","conclusions",""],["oa:W1541861105","Ti-4V","yield strength",551.5806,null,null,null,"MPa","","42% glass-bead-peening","","","",false,"","results_discussion",""],["oa:W1541861105","Ti-4V","yield strength",792.8971,null,null,null,"MPa","","","","","",false,"","results_discussion",""],["oa:W1541861105","Ti-4V","yield strength",792.8971,null,null,null,"MPa","","42% glass-bead-peening","","","",false,"","results_discussion",""],["oa:W1541861105","Ti-4V","yield strength",482.633,null,null,null,"MPa","","7% sand-blasting","","","",false,"","results_discussion",""],["oa:W1541861105","Ti-4V","yield strength",551.5806,null,null,null,"MPa","","","","","",false,"","results_discussion",""],["oa:W1541861105","Ti-4V","proportional limit",689.4757,null,null,null,"MPa","400° F","","","","",true,"","results_discussion",""],["oa:W1541861105","Ti-4V","yield strength",10.0,null,null,null,"%","","glass-bead peening with largest bead size","","","",false,"unit_mismatch","conclusions",""],["oa:W1555588535","CP-Ti Grade 2","yield stress",0.0,0.0,0.0,null,"","","annealed at 960 °C","","","",false,"unit_missing","methods",""],["oa:W1555588535","CP-Ti Grade 2","yield stress",0.0,0.0,0.0,null,"","","annealed at 1000 °C","","","",false,"unit_missing","methods",""],["oa:W1560159452","Ti-1Mo-1V","yield strength ratio",0.92,null,null,null,"","","","","","0.00002 per second",false,"unit_missing","results_discussion",""],["oa:W1560159452","Ti-1Mo-1V","yield strength ratio",0.98,null,null,null,"","","","","","5.0 per second",false,"unit_missing","results_discussion",""],["oa:W1560159452","Ti-3Mo","yield strength ratio",0.92,null,null,null,"","","","","","0.00002 per second",false,"unit_missing","results_discussion",""],["oa:W1560159452","Ti-3Mo","yield strength ratio",0.98,null,null,null,"","","","","","5.0 per second",false,"unit_missing","results_discussion",""],["oa:W1560159452","Ti-1Mo-1V","notch strength ratio",0.92,null,null,null,"","","","","","0.00002 per second",false,"unit_missing","results_discussion",""],["oa:W1560159452","Ti-1Mo-1V","notch strength ratio",0.98,null,null,null,"","","","","","5.0 per second",false,"unit_missing","results_discussion",""],["oa:W1560159452","Ti-3Mo","notch strength ratio",0.92,null,null,null,"","","","","","0.00002 per second",false,"unit_missing","results_discussion",""],["oa:W1560159452","Ti-3Mo","notch strength ratio",0.98,null,null,null,"","","","","","5.0 per second",false,"unit_missing","results_discussion",""],["oa:W1560159452","Ti-4Al-3Mo-1V","notch strength",0.95,null,null,null,"","","","","","0.00002 per second",false,"unit_missing","results_discussion",""],["oa:W1560844928","Ti-6Al-4V","Tensão de escoamento",880.0,null,null,null,"MPa","","","","","",false,"","abstract",""],["oa:W1560844928","Ti-6Al-4V","Tensão de escoamento",275.0,275.0,410.0,null,"MPa","","","","","",false,"","abstract",""],["oa:W1571611996","2024-T3 AI","yield strength uYB",42000.0,null,null,null,"psi","","","","","",false,"unit_mismatch","methods",""],["oa:W1574991282","Ti-6Al-4V","yield strength",902.0,null,null,null,"MPa","","","","","",false,"","discussion","The density of dense solid Ti6Al4V is 4.43 g/cm3 with yield strength 902 MPa [19, 20]."],["oa:W1574991282","Ti-6Al-4V","yield strengths",76.6,43.0,110.2,null,"MPa","","sintered, post heat treated at 1100 °C/5 min","","","",false,"","conclusions","Young’s moduli of the foams were in the range of 33.0 GPa to 9.5 GPa and the yield strengths ranged from 110.2 MPa to 43.0 MPa with porosity values from 44.7% to 70.0% obeying the Gibson-Ashby models."],["oa:W1577649195","CP-Ti Grade 2","límite elástico",140.0,null,null,null,"MPa","","","","","",false,"","abstract","El titanio elemental de elevada pureza (high–purity Ti), con un contenido de oxígeno inferior al 0,05% en peso, presenta un límite elástico de 140 MPa, una resistencia a fractura de 235 MPa y una deformación que alcanza el 50%."],["oa:W1577649195","Ti-8V-5Fe-1Al","σy",1500.0,null,null,null,"MPa","","aged","","","",false,"","abstract","Asimismo, existen aleaciones de titanio β especiales, como la Ti–8V–5Fe– 1Al que llegan a proporcionar una resistencia muy elevada después de envejecimiento, σy = 1500 MPa y σf = 1700 MPa, si bien su empleo está limitado a aplicaciones especificas ya que requieren un procesado de fundición particular, son poco dúctiles y no son soldables."],["oa:W1577649195","Ti-6Al-4V","límite elástico",880.0,830.0,930.0,null,"MPa","","annealed","","","",false,"","abstract","Sin embargo, el límite elástico de la aleación Ti–6Al–4V varía de entre 830 MPa y 930 MPa después de un recocido, hasta 1100 MPa después de temple y envejecimiento, y la ductilidad disminuye del 15% al 10%."],["oa:W1577649195","Ti-6Al-4V","límite elástico",1100.0,null,null,null,"MPa","","quenched and aged","","","",false,"","abstract","Sin embargo, el límite elástico de la aleación Ti–6Al–4V varía de entre 830 MPa y 930 MPa después de un recocido, hasta 1100 MPa después de temple y envejecimiento, y la ductilidad disminuye del 15% al 10%."],["oa:W1577649195","Ti-6Al-7Nb","σy [MPa]",800.0,null,null,null,"MPa","","","","","",false,"","abstract","Propiedad Ti–6Al–7Nb Grado ASTM F1295 O [% peso] 0,20 N [% peso] 0,05 C [% peso] 0,08 H [% peso] 0,01 Análisis químico Fe [% peso] 0,25 Tβ [ºC] 1010 Propiedades físicas ρ [g/cm3] 4,52 σ [S/cm] 6,3E+3 Propiedades eléctricas ρ (RT) [µΩ·cm] 158 k [W/m·ºC] 7,0 Propiedades térmicas α (RT) [10-6/ºC] 8-9,8 E [GPa] 105 σy [MPa] 800 σf [MPa] 900 ε [%] 10 HV 290[69] – 350[67] Propiedades mecánicas 7 10 σ [MPa]* 500"],["oa:W1577649195","Ti-6Al-4V","resistencia a tracción",883.0,800.0,966.0,null,"MPa","","as-sintered","","","",false,"","abstract","En el caso del titanio y sus aleaciones se aconseja que sea entre 800ºC y 960ºC[145] y, por lo tanto, suelen ser consolidadas a una temperatura inferior a la transición beta; condiciones típicas para la aleación Ti–6Al–4V son 950ºC a 100 MPa durante 4 horas."],["oa:W1577649195","Ti-6Al-4V","presión",150.0,100.0,200.0,null,"MPa","","HIP","","","",false,"","abstract","El procesado por HIP de la aleación Ti–6Al–4V, tanto de productos obtenidos por fundición como a partir de polvo esférico prealeado, suele llevarse a cabo en el intervalo 890-960°C aplicando una presión entre 100 y 200 MPa durante 2-4 horas[174]."],["oa:W1577649195","","green strength",400.0,null,null,null,"MPa","","","","","",false,"","methods","However, among the three batches with 75 µm, the 1st batch attained the highest green strength, the 2nd batch presented the lowest and the 3rd batch lies in between."],["oa:W1577649195","","green strength",300.0,null,null,null,"MPa","","","","","",false,"","methods","However, among the three batches with 75 µm, the 1st batch attained the highest green strength, the 2nd batch presented the lowest and the 3rd batch lies in between."],["oa:W1577649195","","green strength",350.0,null,null,null,"MPa","","","","","",false,"","methods","However, among the three batches with 75 µm, the 1st batch attained the highest green strength, the 2nd batch presented the lowest and the 3rd batch lies in between."],["oa:W1577649195","","strength",500.0,null,null,null,"MPa","","","","","",false,"","methods","When nitrogen amount is relatively low, it is oxygen content which influences greatly the mechanical properties, as it can be verified in Figure 3.12 (left) where the 1st batch has higher strength compared to the 3rd batch."],["oa:W1577649195","","strength",400.0,null,null,null,"MPa","","","","","",false,"","methods","When nitrogen amount is relatively low, it is oxygen content which influences greatly the mechanical properties, as it can be verified in Figure 3.12 (left) where the 1st batch has higher strength compared to the 3rd batch."],["oa:W1577649195","Ti32-PA","strength",500.0,null,null,null,"MPa","","","","","",false,"","methods","More in detail, the prealloyed powders (Ti64–PA and Ti32–PA) reaches the higher strength of all the titanium alloy studied, especially starting from 500 MPa, where the Ti32–PA has a slight better performance."],["oa:W1577649195","Ti64-PA","strength",500.0,null,null,null,"MPa","","","","","",false,"","methods","More in detail, the prealloyed powders (Ti64–PA and Ti32–PA) reaches the higher strength of all the titanium alloy studied, especially starting from 500 MPa, where the Ti32–PA has a slight better performance."],["oa:W1577649195","","maximum bending strength",1200.0,null,null,null,"MPa","room temperature","","","","",false,"","results_discussion","The highest values for mechanical properties are maximum bending strength of 1200 MPa and flexural strain of 5% as well as UTS of 590 MPa and strain of 12% and hardness values comparable with wrought titanium grade 4 can be attained."],["oa:W1577649195","","maximum bending strength",1400.0,null,null,null,"MPa","room temperature","","","","",false,"","results_discussion","Finally, higher maximum bending strength (1400 MPa) and significantly greater flexural strain (26%) than P&S can be achieved due to the lower percentage of residual porosity and the formation of alpha platelets induced by the strain provoked by the application of a uniaxial pressure at high temperatures."],["oa:W1577649195","Ti64-MA","strength",200.0,null,null,null,"MPa","","P&S (900ºC–4h)","","","",false,"","results_discussion","However, it is clear that the removal of the surface contaminated by nitrogen and boron, where titanium nitrides and borides where detected, leads to a significant improvement of the strength ranging from 200 MPa in the case of the Ti64–MA processed at 900ºC to 660 MPa for the Ti64–PA alloy sintered at 1300ºC."],["oa:W1577649195","Ti64-PA","strength",660.0,null,null,null,"MPa","","P&S (1300ºC–4h)","","","",false,"","results_discussion","However, it is clear that the removal of the surface contaminated by nitrogen and boron, where titanium nitrides and borides where detected, leads to a significant improvement of the strength ranging from 200 MPa in the case of the Ti64–MA processed at 900ºC to 660 MPa for the Ti64–PA alloy sintered at 1300ºC."],["oa:W1577649195","Ti-6Al-4V","maximum bending strength",430.0,200.0,660.0,null,"MPa","","HP (1100ºC–30MPa–1h)","","","",false,"","results_discussion","The removal of the reacted layer increases the maximum bending strength from 200 MPa to 660 MPa depending on the processing parameters and the mean values are, normally, similar to those of pressing and sintering samples."],["oa:W1578411882","","yield strength",190000.0,null,null,null,"N/cm2","","","","","",false,"unit_mismatch","results_discussion",""],["oa:W1578411882","Ti-4Al","biaxial yield strength",1.09,null,null,null,"","20 K","","","","",false,"unit_missing","results_discussion",""],["oa:W1578411882","Ti-5Al-2.5Sn","biaxial yield strength",1.0,null,null,null,"","20 K","","","","",false,"unit_missing","results_discussion",""],["oa:W1578411882","Ti-4Al","biaxial yield strength",0.93,null,null,null,"","77 K","","","","",true,"unit_missing","results_discussion",""],["oa:W1578411882","Ti-4Al","weld strength",1.0,null,null,null,"","77 K","","","","",false,"unit_missing","results_discussion",""],["oa:W1578411882","Ti-4Al","weld strength",1.0,null,null,null,"","294 K","","","","",false,"unit_missing","results_discussion",""],["oa:W1583498654","TiAl-Base Alloys","Yield Strength (MPa)",515.0,400.0,630.0,null,"MPa","room temperature","","","","",false,"","conclusions",""],["oa:W1583498654","Superalloys","Yield Strength (MPa)",1000.0,1000.0,1000.0,null,"MPa","room temperature","","","","",false,"","conclusions",""],["oa:W1597788121","Ti-15V-3Cr-3Sn-3Al","strength",520.0,null,null,null,"MPa","","","","","",true,"","methods",""],["oa:W1599733383","Ti-13-5","0.2% Offset Yield Stress",495.0,null,null,null,"MPa","482 °C","heat treated","","CaR test","",false,"","other",""],["oa:W1599733383","Ti-13-5","0.2% Offset Yield Stress",890.0,null,null,null,"MPa","21 °C","heat treated","","CaR test","",false,"","other",""],["oa:W1599733383","Ti-13-5","0.2% Offset Yield Stress",885.0,null,null,null,"MPa","21 °C","heat treated","","CaR test","",false,"","other",""],["oa:W1654190364","Ti-6Al-4V","σy, МPа",910.0,null,null,null,"МPа","","","","","",false,"unit_mismatch","results",""],["oa:W165629646","Ti-6Al-4V","YS",750.0,750.0,750.0,null,"MPa","room temperature","as-sintered","","tensile test","",false,"","conclusions",""],["oa:W165629646","Ti-6Al-4V","maximum flow stress",601.0,null,null,null,"MPa","below 850 °C","","","compressive test","10-3 s-1",false,"","methods",""],["oa:W165629646","HDH Ti-6Al-4V","tensile strength",0.0,null,null,null,"","","any heat treatment","","","",false,"unit_missing","discussion",""],["oa:W165629646","GA Ti-6Al-4V","tensile strength",0.0,null,null,null,"","","any heat treatment","","","",false,"unit_missing","discussion",""],["oa:W165629646","Ti-6Al-4V","YS",1352.4,null,null,null,"MPa","room temperature","solution and aging","","tensile test","",false,"","discussion",""],["oa:W165629646","HDH Ti","yield strength",470.0,null,null,null,"MPa","room temperature","as-sintered","","tensile test","",false,"","conclusions",""],["oa:W165629646","HDH Ti","yield strength",661.0,null,null,null,"MPa","room temperature","as-forged","equiaxed α","tensile test","",false,"","conclusions",""],["oa:W165629646","Ti-6Al-4V","yield stress",1160.6,null,null,null,"MPa","","as-forged","coarse α/β matrix with primary α lamellar structure","","",false,"","conclusions",""],["oa:W165629646","Ti-6Al-4V","yield strength",955.3,null,null,null,"MPa","","as-forged","α acicular structure","","",false,"","conclusions",""],["oa:W165629646","Ti-6Al-4V","yield strength",1131.8,null,null,null,"MPa","","as-forged","","","",false,"","conclusions",""],["oa:W165905959","gamma titanium aluminides","yield stress",315.0,null,null,null,"MPa","","","","","",false,"","abstract",""],["oa:W165905959","gamma titanium aluminides","yield stress",315.0,null,null,null,"MPa","","","","","",false,"","conclusions",""],["oa:W1692895874","Ti-8Mn","yield strength",758.3,758.3,758.3,null,"MPa","","","","","",false,"","discussion",""],["oa:W171448774","Ti-5Al-2.5Sn","yield strengths",0.0,null,null,null,"","","","","","",true,"unit_missing","methods",""],["oa:W183358678","Ti-6Al-4V","limite d’élasticité",-70.0,null,null,null,"MPa","","ZF","","","",false,"out_of_range","conclusions",""],["oa:W1834755198","Ti-8Al-1Mo-1V","yield load",0.0,null,null,null,"","room temperature","","","tensile test","100%/min",false,"unit_missing","results_discussion",""],["oa:W1842009911","Ti-5111","yield strength",0.0,null,null,null,"","room temperature","FSW","","","",false,"unit_missing","results_discussion",""],["oa:W1842009911","Ti-6Al-4V","yield strength",0.0,null,null,null,"","room temperature","FSW","","","",false,"unit_missing","results_discussion",""],["oa:W1842009911","Ti-5111","yield strength",0.0,null,null,null,"","","FSW","","micro-tensile","",false,"unit_missing","results_discussion",""],["oa:W1849694862","Ti-14.8V","YS",733.21,null,null,null,"MPa","298K (25°C)","","","tensile test","3.28 x 10-5/sec",false,"","methods",""],["oa:W1849694862","Ti-14.8V","YS",690.675,null,null,null,"MPa","338K (65°C)","","","tensile test","2.36x10-5/sec",false,"","methods",""],["oa:W1849694862","Ti-14.8V","YS",676.68,null,null,null,"MPa","378K (105°C)","","","tensile test","2.58x10-5/sec",false,"","methods",""],["oa:W1849694862","Ti-14.8V","YS",627.51,null,null,null,"MPa","418K (145°C)","","","tensile test","2.58x10-5/sec",false,"","methods",""],["oa:W1849694862","Ti-14.8V","YS",673.85,null,null,null,"MPa","458K (185°C)","","","tensile test","2.58x10-5/sec",false,"","methods",""],["oa:W1849694862","Ti-14.8V","0.2% YS",690.675,null,null,null,"MPa","338K (65°C)","350 µm grain size","","tensile test","2.58 x 10-5/s",false,"","methods",""],["oa:W1849694862","Ti-14.8V","0.2% YS",688.875,null,null,null,"MPa","378K (105°C)","350 µm grain size","","tensile test","2.36 x 10-5/s",false,"","methods",""],["oa:W1849694862","Ti-14.8V","0.2%YS",627.51,null,null,null,"MPa","418K (145°C)","350 µm grain size","","tensile test","2.36 x 10-5/s",false,"","methods",""],["oa:W1849694862","Ti-14.8V","0.2% YS Value",673.85,null,null,null,"MPa","458K (185°C)","350 µm grain size","","tensile test","2.17 x 10-5/s",false,"","methods",""],["oa:W1849694862","Ti-14.8V","95% yield stress",733.21,null,null,null,"MPa","298K","","","","",false,"","discussion",""],["oa:W1849694862","Ti-14.8V","95% yield stress",690.675,null,null,null,"MPa","338K","","","","",false,"","discussion",""],["oa:W1849694862","Ti-14.8V","95% yield stress",688.875,null,null,null,"MPa","378K","","","","",false,"","discussion",""],["oa:W1849694862","Ti-14.8V","95% yield stress",627.51,null,null,null,"MPa","418K","","","","",false,"","discussion",""],["oa:W1849694862","Ti-14.8V","95% yield stress",673.85,null,null,null,"MPa","458K","","","","",false,"","discussion",""],["oa:W1852387626","Ti-6Al-4V","strength",1200.0,null,null,null,"MPa","room temperature","as-built SLM","martensitic α'","tensile test","",false,"","abstract","In the as-built condition, LaserCused Ti-6Al-4V displays superior strength and hardness as a result of a martensitic microstructure, and a poorer performance in ductility."],["oa:W1863745272","Ti-6Al-4V","yield strength",0.0,null,null,null,"","","","","","",true,"unit_missing","conclusions",""],["oa:W1865739194","Ti-6Al-4V","Rp0.2",900.0,null,null,null,"MPa","room temperature","","","tensile test","",false,"","results_discussion",""],["oa:W1865739194","Ti-6Al-4V","strength",0.0,null,null,null,"","","","","","",false,"unit_missing","conclusions",""],["oa:W1894196123","Ti-6Al-4V","limite d’élasticité",240.0,null,null,null,"MPa","","","","","",false,"","conclusions",""],["oa:W1894196123","Ti-6Al-4V","limite d’élasticité",150.0,null,null,null,"MPa","","","","","",false,"","conclusions",""],["oa:W1894253458","T40","Limite d’élasticité",400.5,null,null,null,"MPa","","","","tensile test","0.08 mm/s",false,"","conclusions",""],["oa:W1894253458","SSAT350","limite élastique",900.0,null,null,null,"MPa","room temperature","","","tensile test","0,08mm/s",false,"","conclusions",""],["oa:W1894253458","T40","limite élastique",400.0,null,null,null,"MPa","room temperature","","","tensile test","0,8mm/s",false,"","conclusions",""],["oa:W1914646443","Ti-5Al-5Mo-5V-3Cr","yield strength",100.0,null,null,null,"%","room temperature","","","tensile test","",false,"unit_mismatch","discussion",""],["oa:W1914646443","Ti-6Al-4V","yield strength",100.0,null,null,null,"%","room temperature","","","tensile test","",false,"unit_mismatch","discussion",""],["oa:W1914646443","Ti-5Al-5Mo-5V-3Cr","yield strength",100.0,null,null,null,"%","room temperature","","","tensile test","",false,"unit_mismatch","discussion",""],["oa:W1964002867","Ti-6Al-4V","yield strength",0.0,0.0,0.0,null,"MPa","","sintered at 1200°C","","three-point bending test","",false,"out_of_range","results_discussion",""],["oa:W1964002867","Ti-3Al-2.5V","yield strength",0.0,0.0,0.0,null,"MPa","","sintered at 1300°C","","three-point bending test","",false,"out_of_range","results_discussion",""],["oa:W1964002867","Ti-3Al-2.5V","yield strength",50.0,50.0,50.0,null,"MPa","","blended elemental","","","",false,"","results_discussion",""],["oa:W1964002867","Ti-6Al-4V","yield strength",1000.0,null,null,null,"MPa","","","","three-point bending strength test","",false,"","conclusions",""],["oa:W1964002867","Ti-3Al-2.5V","yield strength",900.0,null,null,null,"MPa","","","","three-point bending strength test","",false,"","conclusions",""],["oa:W1964987145","Ti-6Al-4V","Yield strength (MPa)",859.0,null,null,null,"MPa","","Mill anneal","","","",false,"","methods",""],["oa:W1964987145","Ti-6Al-4V","Yield strength (MPa)",777.0,null,null,null,"MPa",""," anneal","","","",false,"","methods",""],["oa:W1964987145","Ti-8Al-1Er","yield strength",70.0,40.0,80.0,null,"MPa","","electron beam deposited","","","",false,"","results",""],["oa:W1964987145","Ti-6Al-4V","yield strength",120.0,120.0,120.0,null,"MPa","","","","","",false,"","results",""],["oa:W1964987145","Ti-8Al-1Er","yield strength",225.0,150.0,200.0,null,"MPa","","laser deposited","","","",false,"","results",""],["oa:W1964987145","","yield strength",150.0,null,null,null,"MPa","","","","","",false,"","results",""],["oa:W1965782085","Ti-6Al-4V","0.2",757.0,null,null,null,"MPa","room temperature","","","tensile test","",false,"","conclusions",""],["oa:W1966925764","Ti-22Nb-0.5O","yield stress",380.0,null,null,null,"MPa","room temperature","solution treated at 1173 K for 1.8 ks","","tensile test","",false,"","results_discussion",""],["oa:W1972100898","c-TiAl","specific yield strength",150.0,null,null,null,"MPa/g/cm3","","","","","",false,"unit_mismatch","discussion",""],["oa:W1973704993","Ti-35.5Nb-5.7Ta","Rp0,2",802.0,null,null,null,"MPa","","thermal treatment C","","tensile test","",false,"","results_discussion",""],["oa:W1973704993","Ti-35.5Nb-5.7Ta","Rp0,2D",626.0,null,null,null,"MPa","","thermal treatment A","","tensile test","",false,"","results_discussion",""],["oa:W1973704993","Ti-35.5Nb-5.7Ta","Rp0,2",696.0,null,null,null,"MPa","","thermal treatment B","","tensile test","",false,"","results_discussion",""],["oa:W1973704993","Ti-35.5Nb-5.7Ta","Rp0,2",970.0,null,null,null,"MPa","","thermal treatment C","","tensile test","",false,"","results_discussion",""],["oa:W1973704993","Ti-35.5Nb-5.7Ta","Rp0,2",801.63,null,null,null,"MPa","","C (500 °C)","","","",false,"","results_discussion",""],["oa:W1973704993","Ti-35.5Nb-5.7Ta","Rp0,2",626.17,null,null,null,"MPa","","E","","","",false,"","results_discussion",""],["oa:W1976381624","CP-Ti Grade 2","tensile YS",888.5,850.0,927.0,null,"MPa","room temperature","","","tensile test","10^-3 s^-1",false,"","results_discussion","It is noteworthy, despite a narrow distribution of measured microhardness values for diﬀerent samples (in the 237–249 HV interval as presented in Table II), that the variations in measured tensile YS, UTS, and ductility (i.e., elongation to failure) were notably large as presented in Table III."],["oa:W1976381624","CP-Ti Grade 2","strength",800.0,800.0,800.0,null,"MPa","room temperature","","","tensile test","10^-3 s^-1",false,"","results_discussion","Not surprisingly, a higher applied pressure (80 MPa) improved the strength and ductility of samples due to the attained higher density and improved interparticle bonding."],["oa:W1976677119","Al alloy 7075-T6","Yield Strength",391.0,null,null,null,"MPa","200","","","","",false,"","methods",""],["oa:W1976677119","Ti-6Al-4V","Yield Strength",858.0,null,null,null,"MPa","300","","","","",false,"","methods",""],["oa:W1980995923","","adhesion strength",50.0,0.0,100.0,null,"MPa","","","","","",false,"","results",""],["oa:W1980995923","Ti","adhesion strength",250.0,250.0,250.0,null,"MPa","","","","","",false,"","results",""],["oa:W1980995923","Ti","adhesion strength",110.0,100.0,120.0,null,"MPa","","","","","",false,"","results",""],["oa:W1980995923","","adhesion strength",60.0,20.0,100.0,null,"MPa","","","","","",false,"","discussion",""],["oa:W1980995923","","adhesion strength",250.0,200.0,300.0,null,"MPa","","","","","",false,"","discussion",""],["oa:W1980995923","Ti-6Al-4V","yield strength",1200.0,1200.0,1200.0,null,"MPa","","","","","",false,"","discussion",""],["oa:W1980995923","Ti","yield strength",700.0,700.0,700.0,null,"MPa","","","","","",false,"","discussion",""],["oa:W1985837898","Ti-6Al-2Sn-4Zr-6Mo","yield strength",850.0,850.0,850.0,null,"MPa","","","","","",false,"","results_discussion","This diﬀerence may be due to the fact that LeBiavant et al.[7] performed their tests at 800 MPa in a material with a yield strength of 850 MPa, while the current investigation focused on the fatigue behavior at much lower stresses in the range of 0.4 to 0.6 of rYS, where it is unlikely that slip activity would intensify to such an extent that fatigue cracks would initiate in other ap grains."],["oa:W1985965593","Ti-6Al-4V","σys at 0  ",930.0,null,null,null,"MPa","","rolled","","","",false,"","methods","σys at 0   is equal to 930 MPa."],["oa:W1986118787","alpha titanium alloy","yield stress",195.0,null,null,null,"MPa","","","","","",false,"","results_discussion","The experimental yield stress is \u0003\u0002195 MPa (\u00020.19% total strain)."],["oa:W1986118787","alpha titanium alloy","yielding",258.0,null,null,null,"MPa","","","","","",true,"","results_discussion","The model predicts the yielding of {10.2}// grains at \u0002258 MPa (\u00020.4% total strain) induced by the activation of bashai slip."],["oa:W1987651776","Ti-45Nb","yield strength",0.0,null,null,null,"","room temperature","coarse-grained","","tensile test","10-3 s-1",false,"unit_missing","methods","Tensile tests were carried out for CG and HE5 samples at room temperature with constant crosshead speed and initial strain rate of 10-3 s-1 (see Fig. 2)."],["oa:W1987651776","Ti-45Nb","yield strength",0.0,null,null,null,"","room temperature","HE5","","tensile test","10-3 s-1",false,"unit_missing","methods","Tensile tests were carried out for CG and HE5 samples at room temperature with constant crosshead speed and initial strain rate of 10-3 s-1 (see Fig. 2)."],["oa:W1987651776","Ti-45Nb","yield stress",620.0,null,null,null,"MPa","","","","","",false,"","results_discussion","The ultimate tensile strength increased by 50 % from 445 to 663 MPa and yield stress increased by 45 % from 430 to 620 MPa."],["oa:W1987651776","CP-Ti Grade 2","yield strength",250.0,null,null,null,"%","","","","","",false,"unit_mismatch","results_discussion","In the case of CP-Ti, the improvements were between 110 % (ultimate tensile strength) and about 250 % (yield strength)."],["oa:W1990254187","Ti-6Al-7Nb","yield strength",0.0,null,null,null,"","","aged at 450°C, cooled in oil","","","",false,"unit_missing","results_discussion","As can be seen, the
