Repository: akhtar07/tisci-explorer

# TiSci Explorer

A read-only, static explorer for **TiSci**, an autonomous research agent for titanium alloys. TiSci reads the
titanium-alloy literature, builds a knowledge graph and a table of measured values, proposes hypotheses where the
graph has gaps, and tests them with DFT (MACE / VASP) and the ICME-lite multiscale chain.

**Live site:** https://akhtar07.github.io/tisci-explorer/

The site has seven sections:

| Section | What it shows |
|---|---|
| Overview | Corpus → graph → facts → hypotheses → verdicts, with the snapshot's counts |
| Worked example | One full loop for W in α-Ti: graph path, hypothesis, novelty check, DFT test, verdict, follow-up, DAMASK |

File: data/facts/youngs_modulus.json (part 16 of 33)
moduli",40.25,3.8,76.7,null,"GPa","","porous","","","",true,"","results","The effective elastic moduli and effective yield strengths of porosities in the range of 18–90% were 76.7–3.8 GPa and 760–37 MPa, respectively, as shown in Fig. 3a and listed in Table 1."],["oa:W3055128538","Ti-6Al-4V","stiffness",1450.0,900.0,2000.0,null,"N/mm","","","","","",false,"unit_mismatch","results","The cyan shaded area in Fig. 4a denotes the stiffness values of the femur bone (900–2000 N/ mm) [40, 41]."],["oa:W3055128538","Ti-6Al-4V","stiffness",925.0,200.0,1650.0,null,"N/mm","","","","","",false,"unit_mismatch","results","Fully porous stems without an outer dense shell with different effective elastic moduli (3.8–76.7 GPa) yield a stiffness of 200–1650 N/mm as shown in Fig. 4a."],["oa:W3055128538","Ti-6Al-4V","stiffness",1360.0,900.0,1820.0,null,"N/mm","","","","","",false,"unit_mismatch","results","0.5 thick dense shell gave the stiffness 900–1820 N/mm for effective elastic moduli of 3.8–76.7 GPa."],["oa:W3055128538","Ti-6Al-4V","stiffness",1630.0,1380.0,1880.0,null,"N/mm","","","","","",false,"unit_mismatch","results","Increasing the thickness of the dense shell to 1 mm with effective elastic moduli of 3.8–76.7 GPa gave the stiffness of 1380–1880 N/mm."],["oa:W3055128538","Ti-6Al-4V","stiffness",1840.0,1640.0,2040.0,null,"N/mm","","","","","",false,"unit_mismatch","results","Similarly, the dense shell thicknesses of 1.5 and 2 mm with effective elastic moduli of 3.8–76.7 GPa showed the stiffness of 1640–2040 and 1830–2180 N/mm, respectively."],["oa:W3055128538","Ti-6Al-4V","stiffness",2005.0,1830.0,2180.0,null,"N/mm","","","","","",false,"unit_mismatch","results","Similarly, the dense shell thicknesses of 1.5 and 2 mm with effective elastic moduli of 3.8–76.7 GPa showed the stiffness of 1640–2040 and 1830–2180 N/mm, respectively."],["oa:W3055128538","Ti-6Al-4V","elastic moduli",40.25,3.8,76.7,null,"GPa","","","","","",false,"","discussion","BCC porous structures with porosities of 18–90% showed the elastic moduli of 3.8–76.7 GPa as shown in Fig. 3a."],["oa:W3055128538","Ti-6Al-4V","elastic moduli",13.7,9.1,18.3,null,"GPa","","","","","",false,"out_of_range","discussion","The elastic moduli and yield strengths of 77–63% porosities were 9.1–18.3 GPa and 89–177 MPa, respectively, which falls within the properties of the material of cortical bone (elastic moduli 8–20 GPa and yield strengths 85–108 MPa) [43, 44]."],["oa:W3055128538","63% BCC porous structure","elastic modulus",13.7,9.1,18.3,null,"GPa","","","","","",false,"out_of_range","discussion","Among these densities, the most closely matched material properties of 63% BCC porous structure to the bone which presented the elastic modulus and yield strength of the femur of most of the population."],["oa:W3055128538","Ti-6Al-4V","modulus",40.25,3.8,76.7,null,"GPa","","","","","",false,"","conclusions","It was found that the modulus and effective yield strengths corresponded to 3.8–76.7 GPa and 37–760 MPa, respectively."],["oa:W3080964373","CP-Ti Grade 2","modulus",82.8,null,null,null,"GPa","","","","nanoindentation","",false,"","results",""],["oa:W3082149617","Ti-Zr (binary)","elastic modulus",45.0,null,null,null,"GPa","","","alpha","nanoindentation","",false,"","abstract","The TiZr alloy was found to have significantly lower elastic modulus value (p < 0.0001) and greater hardness than Ti (p < 0.05)."],["oa:W3082149617","Ti","elastic modulus",99.27,null,null,1.8,"GPa","","","","","",false,"","results","The mean elastic modulus of Ti was 99.27 ± 1.80 GPa, TiZr 96.42 ± 1.53 GPa, and Roxolid® was 96.12 ± 2.82 GPa."],["oa:W3082149617","Ti-Zr (binary)","elastic modulus",96.42,null,null,1.53,"GPa","","","","","",false,"","results","The mean elastic modulus of Ti was 99.27 ± 1.80 GPa, TiZr 96.42 ± 1.53 GPa, and Roxolid® was 96.12 ± 2.82 GPa."],["oa:W3082149617","Roxolid®","elastic modulus",96.12,null,null,2.82,"GPa","","","","","",false,"","results","The mean elastic modulus of Ti was 99.27 ± 1.80 GPa, TiZr 96.42 ± 1.53 GPa, and Roxolid® was 96.12 ± 2.82 GPa."],["oa:W3086305529","","elastic modulus",38.5,12.0,65.0,3.5,"GPa","","","","","",false,"","results_discussion","The elastic modulus values vary from 12 ± 2 to 65 ± 5 GPa, which is significantly lower than that for a titanium substrate—110 ± 5 GPa (b)."],["oa:W3086305529","","elastic modulus",110.0,110.0,110.0,5.0,"GPa","","","","","",false,"","results_discussion","The elastic modulus values vary from 12 ± 2 to 65 ± 5 GPa, which is significantly lower than that for a titanium substrate—110 ± 5 GPa (b)."],["oa:W3086305529","","elastic modulus",21.0,12.0,30.0,null,"GPa","","","","","",false,"out_of_range","results_discussion","Note that the obtained elastic modulus values of the upper region of the coatings are 12–30 GPa (b), which is close to the values of the elastic modulus of human bones (10–30 GPa) [,,,]."],["oa:W3086498102","Ti-6Al-4V","Modulus of Elasticity",113.8,null,null,null,"GPa","","","","","",false,"","results",""],["oa:W3086498102","Ti-6Al-2Sn-4Zr-2Mo","Modulus of Elasticity",120.0,null,null,null,"GPa","","","","","",false,"","results",""],["oa:W3087575836","Ti-6Al-4V","apparent modulus of elasticity",0.0,0.0,0.0,null,"","","","","","",false,"unit_missing","results_discussion",""],["oa:W3087575836","Ti-6Al-4V","apparent modulus of elasticity",8.0,3.1,12.9,null,"GPa","","","","","",false,"out_of_range","results_discussion",""],["oa:W3087575836","Ti-6Al-4V","apparent modulus of elasticity",8.0,0.5,15.0,null,"GPa","","","","","",false,"out_of_range","results_discussion",""],["oa:W3087575836","Ti-6Al-4V","apparent modulus of elasticity",1.0,1.0,1.0,null,"GPa","","","","","",false,"out_of_range","results_discussion",""],["oa:W3087575836","Ti-6Al-4V","Apparent modulus of elasticity",1.61,null,null,0.17,"GPa","","as-built SLM","","","",false,"out_of_range","results_discussion",""],["oa:W3087575836","Ti-6Al-4V","Apparent modulus of elasticity",2.63,null,null,0.32,"GPa","","as-built SLM","","","",false,"out_of_range","results_discussion",""],["oa:W3087575836","Ti-6Al-4V","Apparent modulus of elasticity",5.34,null,null,25.0,"GPa","","as-built SLM","","","",false,"out_of_range","results_discussion",""],["oa:W3087575836","Ti-6Al-4V","Apparent modulus of elasticity",5.34,null,null,null,"GPa","","as-built SLM","","","",false,"out_of_range","conclusions",""],["oa:W3087575836","Ti-6Al-4V","apparent compressive modulus",3.35,1.4,5.3,null,"GPa","","as-built SLM","","","",false,"out_of_range","conclusions",""],["oa:W3092132887","Ti-6Al-4V","elastic modulus",129.0,null,null,null,"GPa","","as-built SLM","","","",false,"","results","The elastic modulus of 3D-printed Ti-6Al-4V doped with BG was 93 GPa, which was 28% lower than that of 3D-printed Ti-6Al-4V (129 GPa), implying superior adaptability of Ti-6Al-4V doped with BG to the bone."],["oa:W3092132887","Ti-6Al-4V","elastic modulus",93.0,null,null,null,"GPa","","as-built SLM","","","",false,"","results","The elastic modulus of 3D-printed Ti-6Al-4V doped with BG was 93 GPa, which was 28% lower than that of 3D-printed Ti-6Al-4V (129 GPa), implying superior adaptability of Ti-6Al-4V doped with BG to the bone."],["oa:W3092132887","Ti-6Al-4V","elastic modulus",93.0,null,null,null,"GPa","","as-built SLM","","","",false,"","results","Notably, doping with BG effectively reduced the elastic modulus mismatch between Ti-6Al-4V doped with BG (93 GPa) and the bone (10–30 GPa) [], thereby minimizing the stress-shielding effects."],["oa:W3092132887","Ti-6Al-4V","elastic modulus",92.0,null,null,null,"GPa","","as-built SLM","","","",false,"","conclusions","The stress-shielding effects can be effectively minimized by adding an optimal amount of 58S BG to 3D-printed Ti-6Al-4V alloy, which effectively lowers its elastic modulus of 92 GPa to be closer to that of bone."],["oa:W3093654988","Ti-6Al-4V","Young率",3.57,null,null,null,"GPa","","as-built EBM","","tensile test","",false,"out_of_range","results",""],["oa:W3094709040","Ti-6Al-4V","Young’s Modulus",106.0,null,null,0.8,"GPa","","","","","",false,"","table","106 ± 0.8 GPa\t910 ± 5 MPa\t967 ± 5 MPa\t321 ± 8 HV0.1"],["oa:W3095021329","Ti-6Al-4V","Young Modulus",110.0,109.0,111.0,null,"GPa","room temperature","as-built DMLS","","tensile test","",false,"","conclusions",""],["oa:W3095377085","TiMo20Zr7Ta15Six","Young modulus",79.07,69.11,89.03,null,"GPa","","","","","",false,"","abstract","The β-type TiMo20Zr7Ta15Six alloys had a good compression strength of over 800 MPa, lower Young modulus (69.11–89.03 GPa) and shear modulus (24.70–31.87 GPa), all offering advantages for use in medical applications."],["oa:W3095377085","TiMo15Zr7Ta5","Young modulus",0.0,null,null,null,"","","","","","",false,"unit_missing","results_discussion","shows that, compared to the binary/ternary alloy (sample #1 and #2), the presence of doping with 15 wt.% Ta (sample #3–#6) made the Young modulus decrease, thus the alloy was more elastic; a result that is in agreement with []."],["oa:W3095377085","TiMo15Si0.5","Young modulus",0.0,null,null,null,"","","","","","",false,"unit_missing","results_discussion","shows that, compared to the binary/ternary alloy (sample #1 and #2), the presence of doping with 15 wt.% Ta (sample #3–#6) made the Young modulus decrease, thus the alloy was more elastic; a result that is in agreement with []."],["oa:W3095377085","TiMo20Zr7Ta15Six","Young modulus",79.07,69.11,89.03,null,"GPa","","","","","",false,"","conclusions","The test results verified that TiMo20Zr7Ta15Six alloys have good mechanical behavior, with a Young modulus in the range of 69.11 to 89.03 GPa, and shear modulus from 24.70 to 31.87 GPa."],["oa:W3095533118","Ti-6Al-4V","Modulus of elasticity",111.913,null,null,null,"GPa","room temperature","as-built","","tensile test","",false,"","results",""],["oa:W3095533118","Ti-6Al-4V","Modulus of elasticity",119.009,null,null,null,"GPa","room temperature","as-built","","tensile test","",false,"","results",""],["oa:W3096046572","Ti-6Al-4V","elastic modulus",0.0,null,null,null,"","","","","","",false,"unit_missing","results_discussion","These observations imply that hardness and elastic modulus of the polyurethane coating is lower than those of the Ti6Al4V substrate and indirectly indicate the formation of a thicker polyurethane layer on Ti6Al4V–CH2OH–10L, which has already been confirmed by previous techniques37."],["oa:W3096410901","Ti-6Al-4V","stiffness",1.03,null,null,null,"GPa","","","","","",false,"out_of_range","results","Murr et al. reduced the porosity from 88 to 59% with an increase in stiffness from 0.58 GPa to 1.03 GPa []."],["oa:W3096410901","Ti-6Al-4V","stiffness",0.58,null,null,null,"GPa","","","","","",false,"out_of_range","results","Murr et al. reduced the porosity from 88 to 59% with an increase in stiffness from 0.58 GPa to 1.03 GPa []."],["oa:W3096410901","Ti-6Al-4V","Young’s modulus",4.3,null,null,null,"GPa","","","","","",false,"out_of_range","results","By reducing the porosity from 72 to 53% they achieved a compressive strength of 200 MPa and Young’s modulus of 4.3 GPa, instead of a compressive strength of 60 MPa and Young’s modulus of 2 GPa."],["oa:W3096410901","Ti-6Al-4V","Young’s modulus",2.0,null,null,null,"GPa","","","","","",false,"out_of_range","results","By reducing the porosity from 72 to 53% they achieved a compressive strength of 200 MPa and Young’s modulus of 4.3 GPa, instead of a compressive strength of 60 MPa and Young’s modulus of 2 GPa."],["oa:W3096410901","Ti","elastic modulus",110.0,100.0,120.0,null,"GPa","","","","","",false,"","results","Ti and common implant Ti alloys have an elastic modulus of roughly 100–120 GPa [,,,]."],["oa:W3096410901","Ti-6Al-4V","elastic modulus",12.8,7.0,16.7,null,"GPa","","","","","",false,"out_of_range","results","For example, femoral bone specimens from patients aged 3, 5, and 35 years had an elastic modulus of 7, 12.8, and 16.7 GPa, respectively, indicating a dramatic change with age []."],["oa:W3096410901","Ti-6Al-4V","elastic modulus",16.0,11.0,21.0,null,"GPa","longitudinal direction","","","","",false,"out_of_range","results","Chen and Thouas [] estimated the elastic modulus of cortical bone to be approximately 11–21 GPa in the longitudinal direction, whereas Lee et al. [] suggested 18–22 GPa."],["oa:W3096410901","Ti-6Al-4V","elastic modulus",20.0,18.0,22.0,null,"GPa","","","","","",false,"out_of_range","results","Chen and Thouas [] estimated the elastic modulus of cortical bone to be approximately 11–21 GPa in the longitudinal direction, whereas Lee et al. [] suggested 18–22 GPa."],["oa:W3096410901","Ti-6Al-4V","elastic modulus",16.5,3.0,30.0,null,"GPa","","","","","",false,"out_of_range","results","Wang et al. [] suggested a wider range of 3–30 GPa."],["oa:W3096410901","Ti-6Al-4V","elastic modulus",16.5,3.0,30.0,null,"GPa","","","","","",false,"out_of_range","results","Based on this, the IQA for elastic modulus is proposed to be 3–30 GPa for fully porous Ti implants."],["oa:W3096410901","TiNbZr","elastic modulus",1.6,1.6,1.6,null,"GPa","","","","","",false,"out_of_range","results","His results revealed that four of the implants with porosities ranging from 42% to 69% all achieved an elastic modulus within the approved range of 3–30 GPa; however, the implant with the highest porosity (74%) achieved the lowest elastic modulus of 1.6 GPa."],["oa:W3096410901","Ti-6Al-4V","elastic modulus",0.8,0.8,0.8,null,"GPa","","","","","",false,"out_of_range","results","Similarly, Li et al. [] used a porosity of 91% resulting in a low elastic modulus of 0.8 GPa."],["oa:W3096410901","Ti-6Al-4V","elastic modulus",44.4,null,null,null,"GPa","","","","","",false,"","results","Furthermore, Chen et al. [] received an elastic modulus of 44.4 GPa for a porous titanium structure using 30% porosity but by increasing the porosity to 40% the elastic modulus was reduced to 24.7 GPa."],["oa:W3096410901","Ti-6Al-4V","elastic modulus",24.7,null,null,null,"GPa","","","","","",false,"out_of_range","results","Furthermore, Chen et al. [] received an elastic modulus of 44.4 GPa for a porous titanium structure using 30% porosity but by increasing the porosity to 40% the elastic modulus was reduced to 24.7 GPa."],["oa:W3096410901","Ti-6Al-4V","modulus of elasticity",-0.078,null,null,null,"MPa/µm","","","","CPFEM prediction","",true,"unit_mismatch","results","The beam-based scaffolds’ modulus of elasticity decreased 0.078 MPa for each µm, 27.417 MPa per 1% of porosity increment, and increased 0.0689 MPa for the interaction pore size*porosity."],["oa:W3096410901","Ti-6Al-4V","modulus of elasticity",-27.417,null,null,null,"MPa/%","","","","CPFEM prediction","",true,"unit_mismatch","results","The beam-based scaffolds’ modulus of elasticity decreased 0.078 MPa for each µm, 27.417 MPa per 1% of porosity increment, and increased 0.0689 MPa for the interaction pore size*porosity."],["oa:W3096410901","Ti-6Al-4V","modulus of elasticity",0.0689,null,null,null,"MPa/(µm*%)","","","","CPFEM prediction","",true,"unit_mismatch","results","The beam-based scaffolds’ modulus of elasticity decreased 0.078 MPa for each µm, 27.417 MPa per 1% of porosity increment, and increased 0.0689 MPa for the interaction pore size*porosity."],["oa:W3096410901","Ti-6Al-4V","modulus of elasticity",0.008,null,null,null,"","","","","CPFEM prediction","",true,"unit_missing","results","The scaffolds’ predicted modulus of elasticity is equal to 0.008 − 0.002 (pore size)–2.342 (porosity) + 0.002 (pore size*porosity)."],["oa:W3096410901","Ti-6Al-4V","modulus of elasticity",-0.002,null,null,null,"MPa/µm","","","","CPFEM prediction","",true,"unit_mismatch","results","The TPMS based scaffolds’ modulus of elasticity decreased 0.002 MPa for each µm, 2.342 MPa per 1% of porosity increment, and 0.002 MPa for the interaction pore size*porosity."],["oa:W3096410901","Ti-6Al-4V","modulus of elasticity",-2.342,null,null,null,"MPa/%","","","","CPFEM prediction","",true,"unit_mismatch","results","The TPMS based scaffolds’ modulus of elasticity decreased 0.002 MPa for each µm, 2.342 MPa per 1% of porosity increment, and 0.002 MPa for the interaction pore size*porosity."],["oa:W3096410901","Ti-6Al-4V","modulus of elasticity",0.002,null,null,null,"MPa/(µm*%)","","","","CPFEM prediction","",true,"unit_mismatch","results","The TPMS based scaffolds’ modulus of elasticity decreased 0.002 MPa for each µm, 2.342 MPa per 1% of porosity increment, and 0.002 MPa for the interaction pore size*porosity."],["oa:W3096410901","Cancellous bone","Young’s Modulus",3.0,0.02,6.0,null,"GPa","","","","","",false,"out_of_range","table","Cancellous bone\t0.02–6 GPa\t7.2–23.2 MPa\t17–33 MPa\t72.6–124 MPa at 106 cycles\t[,,,,,,,,,,,]"],["oa:W3096410901","Cortical bone","Young’s Modulus",16.5,3.0,30.0,null,"GPa","","","","","",false,"out_of_range","table","Cortical bone\t3–30 GPa\t92.4–167.7 MPa\t100–290 MPa\t137 MPa at 106 cycles"],["oa:W3096410901","Ti-6Al-4V","Elastic modulus",16.5,3.0,30.0,null,"GPa","","","","","",false,"out_of_range","table","Elastic modulus\t3–30 GPa"],["oa:W3101917704","Ti-6Al-4V","Modulus of Elasticity (XY)",109.0,null,null,null,"GPa","","heat treated","","","",false,"","methods",""],["oa:W3101917704","Ti-6Al-4V","modulus of elasticity (Z)",113.5,null,null,null,"GPa","","heat treated","","","",false,"","methods",""],["oa:W3101917704","Ti-6Al-4V","Elastic (Young’s) Modulus (GPa)",113.58,null,null,5.7,"GPa","room temperature","","","tensile test","",false,"","methods",""],["oa:W3101917704","Ti-6Al-4V","Elastic Modulus (GPa)",115.09,null,null,null,"GPa","room temperature","","","tensile test","",false,"","methods",""],["oa:W3101917704","Ti-6Al-4V","Elastic Modulus (GPa)",111.18,null,null,null,"GPa","room temperature","","","tensile test","",false,"","methods",""],["oa:W3101917704","Ti-6Al-4V","Elastic Modulus (GPa)",106.02,null,null,null,"GPa","room temperature","","","tensile test","",false,"","methods",""],["oa:W3101917704","Ti-6Al-4V","Elastic Modulus (GPa)",113.95,null,null,null,"GPa","room temperature","","","tensile test","",false,"","methods",""],["oa:W3101917704","Ti-6Al-4V","Elastic Modulus (GPa)",121.63,null,null,null,"GPa","room temperature","","","tensile test","",false,"","methods",""],["oa:W3101917704","DMLS Ti-6AL-4V","stiffness",113.0,null,null,null,"GPa","","","","","",false,"","methods",""],["oa:W3101917704","Ti-6Al-4V","modulus",114.0,null,null,null,"GPa","","","","","",false,"","results",""],["oa:W3101988783","Ti-6Al-4V","elastic modulus",114.0,null,null,null,"GPa","","","","numerical simulation","",true,"","methods","For numerical simulations of Ti6Al4V, an elastic modulus of 114 GPa was used [12]."],["oa:W3103722795","Ti23Zr25Nb-9BG","elastic modulus",43.0,null,null,null,"GPa","","","","","",false,"","results_discussion","Ti23Zr25Nb-9BG has been proven to have interesting mechanical properties with an elastic modulus equals to approximately 43 GPa [], which is also lower than the elastic modulus of the Ti23Zr25 sample with 70% porosities produced with the use of ammonium bicarbonate (approximately 56 GPa)."],["oa:W3103722795","Ti23Zr25","elastic modulus",56.0,null,null,null,"GPa","","70% porosities, ammonium bicarbonate","","","",false,"","results_discussion","Ti23Zr25Nb-9BG has been proven to have interesting mechanical properties with an elastic modulus equals to approximately 43 GPa [], which is also lower than the elastic modulus of the Ti23Zr25 sample with 70% porosities produced with the use of ammonium bicarbonate (approximately 56 GPa)."],["oa:W3103722795","Ti23Zr25Nb","elastic modulus",70.0,null,null,null,"GPa","","cold-pressed","","","",false,"","results_discussion","Their use in biomedical applications in terms of stress shielding effect limitation [] is much more suitable than using the non-modified Ti23Zr25Nb alloy with the elastic modulus of approximately 70 GPa and 100 GPa for the cold-pressed and hot-pressed samples, respectively []."],["oa:W3103722795","Ti23Zr25Nb","elastic modulus",100.0,null,null,null,"GPa","","hot-pressed","","","",false,"","results_discussion","Their use in biomedical applications in terms of stress shielding effect limitation [] is much more suitable than using the non-modified Ti23Zr25Nb alloy with the elastic modulus of approximately 70 GPa and 100 GPa for the cold-pressed and hot-pressed samples, respectively []."],["oa:W3106420044","Ti-6Al-4V","young's modulus",125.0,null,null,null,"GPa","","hot-isostatic pressed at 700 °C and 150 MPa for 2 hrs","","","",false,"","methods",""],["oa:W3106828621","Ti-6Al-4V","elastic modulus",273.0,null,null,null,"GPa","","","","nanoindentation","",false,"out_of_range","results","The S-3 coating presented the highest hardness (28.6 GPa) and elastic modulus (273 GPa)."],["oa:W3108283588","CP-Ti Grade 2","elastic modulus",329.09,null,null,30.0,"GPa","","","","","",false,"out_of_range","conclusions","The applying of an electrical potential of 1 V results in an 11 % increase of microhardness (180.28 ± 5.24 HV to 202.21± 5 HV), and three times increase of elastic modulus (329.09 ± 30 GPa)."],["oa:W3108283588","CP-Ti Grade 2","elastic modulus",3.0,null,null,null,"times","","","","","",false,"unit_mismatch","results_discussion","The supply of a variety of electric potential values leads to a monotonous growth of the elastic modulus, being maximal 329.09 ± 30 GPa at 1 V; that is approximately three times higher than a reference value."],["oa:W3108283588","CP-Ti Grade 2","elastic modulus",109.85,null,null,8.0,"GPa","","","","","",false,"","results_discussion","A reference elastic modulus is 109.85 ± 8 GPa, complying with the data given in reference literature (~104 GPa) [24]."],["oa:W3109634565","Ti-6Al-4V","elastic modulus",5.35,5.12,5.58,0.23,"GPa","","as-built SLM","","tensile test","",false,"out_of_range","abstract","Biomechanically, the stiffness was 21464.60 ± 1091.69 N/mm, compressive strength 231.10 ± 11.77 MPa, and elastic modulus 5.35 ± 0.23 GPa, respectively."],["oa:W3109634565","Ti-6Al-4V","elastic modulus",5.35,null,null,0.23,"GPa","","as-built SLM","","tensile test","",false,"out_of_range","results","Biomechanically, the stiffness of porous augment was 21464.60 ± 1091.69 N/mm, compressive strength was 231.10 ± 11.77 MPa, and elastic modulus was 5.35 ± 0.23 GPa, respectively."],["oa:W3109634565","Ti-6Al-4V","elastic modulus",5.35,null,null,0.23,"GPa","","as-built DMLS","","","",false,"out_of_range","discussion","And the compressive strength and elastic modulus of the porous Ti6Al4V augments were 231.10 ± 11.77 MPa and 5.35 ± 0.23 GPa, respectively."],["oa:W3112315739","10 vol% BN","reduced modulus",1.7,null,null,null,"","","sintered at 1150 °C for 6 h","network","","",false,"unit_missing","conclusions","The combination of high aspect ratio TiB in high volume fraction, a fine grain α-Ti matrix and a network microstructure led to an increase in hardness and reduced modulus of more than 300 and 170% respectively when compared to CP-Ti."],["oa:W3117571005","Ti-6Al-4V","Elastic Modulus",113.0,null,null,null,"GPa","","","","","",false,"","table","Elastic Modulus\t113\tGPa"],["oa:W3118246186","Ti-6Al-4V","Young’s modulus",107.0,null,null,null,"GPa","room temperature","","","tensile test","",false,"","methods","Monotonic testing gave Young’s modulus of 107 GPa, yield strength (σys) of 822 MPa and ultimate tensile strength (σuts) of 926 MPa for the manufactured parts."],["oa:W3118246186","Ti-6Al-4V","Young’s modulus",0.55,null,null,null,"GPa","","","","CPFEM prediction","",true,"out_of_range","methods","Meshing such fine lattice structures for numerical analysis could prove computationally expensive, therefore as shown in Figure 2, the lattice was simplified into a planer structure and allocated a Young’s modulus of 0.55 GPa [4]."],["oa:W3118246186","Ti-6Al-4V","elasticity",10.5,null,null,null,"GPa","","","","","",true,"out_of_range","methods","Furthermore, the bone was allocated an isotropic elasticity of 10.5 GPa [5] and friction coefficient of 0.001 was allocated between bone-lattice and bone-implant [6]."],["oa:W3118246186","Ti-6Al-4V","equivalent von-Mises stress (σvm)",0.3873,null,null,null,"GPa","","","","CPFEM prediction","",true,"out_of_range","results_discussion","The analysis gave a maximum equivalent von-Mises stress (σvm) and strain (ϵvm) of 387.3 MPa [Fig. 4] and 3.62 x 10-3 in the implant and 11.54 MPa [Fig. 5] and 0.02 in lattice structure."],["oa:W3118288578","Ti-6Al-4V","elastic modulus",2.0,2.0,2.0,null,"%","","","","nanoindentation","0.05 s−1",false,"unit_mismatch","methods","According to previous tests performed in these specimens [2,17], the average indentation strain rate of 0.05 s−1 produces a yield strength and elastic modulus slightly higher than those reported by around 2%."],["oa:W3118288578","Ti-6Al-4V","elastic modulus (E)",0.0,0.0,0.0,null,"","","","","nanoindentation","",false,"unit_missing","methods","Nanoscale: Nanoindentation Tests Mechanical characterization of the Ti-6Al-4V alloy included the evaluation of its effective hardness (H) and elastic modulus (E) through the instrumented indentation technique."],["oa:W3118555289","Ti-5Al-2.4Sn","elastic modulus",130.0,null,null,null,"GPa","","","","Ultrasonic Pulse-echo","",false,"","results_discussion","This value of elastic modulus for Ti-5Al-2.4Sn calculated using Ultrasonic Pulse-echo technique is approximately 130 GPa (Ref 43), whereas those calculated through nanoindentation are provided in Table 3."],["oa:W3118620114","Ti-6Al-4V","E (GPa)",115.0,null,null,null,"GPa","","treated (TTh 1)","martensitic α'","","",false,"","conclusions",""],["oa:W3118809858","Ti-6Al-4V","Young modulus",0.0,null,null,null,"","","","","","",true,"unit_missing","discussion","In particular, the large size of struts (ranging from 800 to 1000 µm) in our scaffolds determined the elastic behavior (Young modulus) and compression strength of DO and RD geometries ()."],["oa:W3118809858","Ti-6Al-4V","Young Modulus",1.949,null,null,0.001,"GPa","","","","compression test","",false,"out_of_range","table","This work\t63\t63\t37\t37\t1.949 ± 0.001\t1.622 ± 0.001\t99\t78\t86\t88"],["oa:W3118809858","Ti-6Al-4V","Young Modulus",1.622,null,null,0.001,"GPa","","","","compression test","",false,"out_of_range","table","This work\t63\t63\t37\t37\t1.949 ± 0.001\t1.622 ± 0.001\t99\t78\t86\t88"],["oa:W3118809858","Ti-6Al-4V","Young Modulus",2.59,null,null,0.13,"GPa","","","","compression test","",false,"out_of_range","table","Li et al. []\t70\t70\t30\t30\t2.59 ± 0.13\t4.89 ± 0.05\t88 ± 5\t174 ± 4\t"],["oa:W3118809858","Ti-6Al-4V","Young Modulus",4.89,null,null,0.05,"GPa","","","","compression test","",false,"out_of_range","table","Li et al. []\t70\t70\t30\t30\t2.59 ± 0.13\t4.89 ± 0.05\t88 ± 5\t174 ± 4\t"],["oa:W3118809858","Ti-6Al-4V","Young Modulus",3.9,3.9,11.7,null,"GPa","","","","","",false,"out_of_range","table","Cortical bone\t\t\t3.9–11.7\t\t80"],["oa:W3118816850","","elastic modulus",100.0,null,null,null,"mN","","","","nanoindenter","",false,"unit_mismatch","methods","Mechanical properties (hardness and elastic modulus) were measured using nanoindenter UNAT (ASMEC, Radeberg, Germany) at 100 mN."],["oa:W3120035877","Ti-6Al-4V","Plastic Tangent Modulus",8.0,null,null,null,"GPa","","","","","",false,"out_of_range","methods","Parameter Value Units Symbol Source Density 4400 kg m−3 ρ [21, 35] Poisson’s Ratio 0.33 / ν [21, 35] Plastic Tangent Modulus 8.0 GPa Et [21, 35] Creep Exponent 3.6766 / n [25] Creep Coefficient 9.87e- 10 s−1 Pa−3.6766 A [25] Creep Activation Energy 419.9 kJ mol−1 Q [25] Universal Gas Constant 8.3145 J ◦C−1 mol−1 R [21, 35] Temperature / ◦C Thermal Expansion Coefficient 8.90e-6 ◦C−1 α 20 [21, 35] 1.10e-5 1500 1.10e-5 1620 0.0 1653 0.0 2000 Fig. 4."],["oa:W3121046430","Ti-6Al-4V","E",110.0,null,null,null,"GPa","","","","","",false,"","methods","Material properties were assigned to bone and implant as follow: cortical bone, E= 17 GPa and ν= 0.3 [16]; cancellous bone, E= 350 MPa and ν= 0.25 [16]; UHMWPE, E= 1 GPa and ν= 0.3 [14]; and Ti6Al4V alloy E= 110 GPa and ν= 0.33 [14]."],["oa:W3123194034","Ti-6Al-4V","Young’s modulus",29.0,28.0,30.0,null,"GPa","","as-built SLM","","","",false,"out_of_range","results_discussion",""],["oa:W3123194034","Ti-6Al-4V","E (GPa)",28.0,28.0,30.0,null,"GPa","","as-built SLM","","","",false,"out_of_range","results_discussion",""],["oa:W3124159137","Ti-6Al-4V","E/GPa",4.4,4.1,4.7,0.3,"GPa","","as-built SLM","","","",false,"out_of_range","results_discussion","Table 2Elastic modulus and yield strength of the four scaffold structuresScaffold typeElastic modulus(E/GPa)Yield strength(σ /MPa)DIA2.1 ± 0.8106 ± 6TC4.4 ± 0.3107 ± 3CIR1.8 ± 0.549 ± 2CU2.6 ± 0.196 ± 5"],["oa:W3124159137","Ti-6Al-4V","E/GPa",2.1,1.3,2.9,0.8,"GPa","","as-built SLM","","","",false,"out_of_range","results_discussion","Table 2Elastic modulus and yield strength of the four scaffold structuresScaffold typeElastic modulus(E/GPa)Yield strength(σ /MPa)DIA2.1 ± 0.8106 ± 6TC4.4 ± 0.3107 ± 3CIR1.8 ± 0.549 ± 2CU2.6 ± 0.196 ± 5"],["oa:W3124159137","Ti-6Al-4V","E/GPa",1.8,1.3,2.3,0.5,"GPa","","as-built SLM","","","",false,"out_of_range","results_discussion","Table 2Elastic modulus and yield strength of the four scaffold structuresScaffold typeElastic modulus(E/GPa)Yield strength(σ /MPa)DIA2.1 ± 0.8106 ± 6TC4.4 ± 0.3107 ± 3CIR1.8 ± 0.549 ± 2CU2.6 ± 0.196 ± 5"],["oa:W3124159137","Ti-6Al-4V","E/GPa",2.6,2.5,2.7,0.1,"GPa","","as-built SLM","","","",false,"out_of_range","results_discussion","Table 2Elastic modulus and yield strength of the four scaffold structuresScaffold typeElastic modulus(E/GPa)Yield strength(σ /MPa)DIA2.1 ± 0.8106 ± 6TC4.4 ± 0.3107 ± 3CIR1.8 ± 0.549 ± 2CU2.6 ± 0.196 ± 5"],["oa:W3124837995","CP-Ti Grade 2","Young’s modulus",126.0,null,null,8.0,"GPa","room temperature","as-built SLM","martensitic α'","nanoindentation","",false,"","results",""],["oa:W3126268920","Ti-6Al-4V","Young’s modulus",126.0,null,null,null,"GPa","room temperature","as-built SLM","martensitic α'","tensile test","",false,"","methods","The mechanical properties, obtained by tensile testing in previous work, are an ultimate tensile strength of 1147 MPa and a Young’s modulus of 126 GPa []."],["oa:W3126605413","Ti-Cu (binary)","modulus",124.5,null,null,null,"GPa","","","","nanoindentation","",false,"","abstract","The Ti-Cu control film shows higher values of 124.5 GPa and 7.85 GPa for modulus and hardness, respectively."],["oa:W3126605413","Ti-Cu-Ag","modulus",105.5,null,null,null,"GPa","","","","nanoindentation","",false,"","abstract","There is a clear trend of continuous decrease in the modulus and hardness with the increase of Ag content, as lowest value of 105.5 GPa and 6 GPa for 35 at.% Ag containing thin films."],["oa:W3126605413","Ti-Cu (binary)","E",124.5,null,null,null,"GPa","","","","","",false,"","results_discussion","The highest E and H values of 124.50 GPa and 7.85 GPa, respectively, exhibit the Ag free Ti-Cu thin film."],["oa:W3126605413","Ti-Cu-Ag","modulus",118.6,null,null,null,"GPa","","","","","",false,"","results_discussion","There is a slight decrease in both modulus (118.6 GPa) and hardness (7 GPa) with the addition of silver into the Ti-Cu thin films."],["oa:W3126605413","Ti-Cu-Ag","modulus",118.6,null,null,null,"GPa","","","","","",false,"","results_discussion","With the first addition of 10 at.% Ag, it shows 5% decrease in modulus and 10% decrease in hardness."],["oa:W3126605413","Ti-Cu-Ag","modulus",105.5,null,null,null,"GPa","","","","","",false,"","results_discussion","The phase changes from amorphous to partially crystalline at 25 at.% Ag and changes to completely crystalline with 35 at.% Ag, which causes the decrease in mechanical properties."],["oa:W3126605413","Ti-Cu-Ag","modulus",105.5,null,null,null,"GPa","","","","","",false,"","results_discussion","At threshold phase change point of 25 at.% Ag, there is a decrease of 10% in modulus and 18% in hardness which is almost two times lower than controlled sample."],["oa:W3126605413","Ti-Cu-Ag","E",105.5,null,null,null,"GPa","","","","","",false,"","results_discussion","With the further addition of Ag into the Ti-Cu thin films, both modulus and hardness continuously decrease to the lowest values of 105.5 GPa and 6 GPa for E and H, respectively, at 35 at.% of Ag in the Ti-Cu-Ag thin films."],["oa:W3126605413","Ti35.5-Cu39.5-Ag25","elastic modulus",105.5,null,null,null,"GPa","","","partially crystalline","","",false,"","conclusions","The addition of silver content contributed to a significant increase of the thin film adhesion, but reduced both elastic modulus from 124.5 to 105.5 GPa and hardness from 7.8 to 6 GPa."],["oa:W3127309454","Ti-grade 5","Modulus of elasticity",120.0,null,null,null,"GPa","","","","","",false,"","methods","Mechanical properties of Ti-grade 5 alloy Parameters Yield strength Ultimate tensile strength Elongation Hardness Modulus of elasticity Fatigue strength Typical values 950 MPa 1020 MPa 14% 36 HRC 120 GPa 510 MPa"],["oa:W3127672986","CFRP","Tensile Modulus (GPa)",140.0,null,null,null,"GPa","","","","","",false,"","table","CFRP\t2.35\t140\t1.9\t1.57\t2.24\t0.09–0.16\t0.086"],["oa:W3127672986","Ti-6Al-4V","Tensile Modulus (GPa)",115.0,null,null,null,"GPa","","","","","",false,"","table","Ti-6Al-4V\t1.004\t115\t15\t0.903\t0.928\t0.57\t–"],["oa:W3131489832","Ti-6Al-4V","elastic modulus",107.0,null,null,null,"GPa","","","martensitic α'","nanoindentation","",false,"","methods","He et al. also reported the microhardness to be 395 Hv (3.7GPa) and the elastic modulus was 107 GPa [36]."],["oa:W3131489832","Ti-6Al-4V","elastic modulus",118.0,null,null,null,"GPa","","as-built EBM","lamellar","nanoindentation","",false,"","methods","On the other hand, the microhardness of EBM parts was around 3.2–3.5 GPa and the elastic modulus was 118 GPa as reported by Facchini et al. [37]."],["oa:W3131489832","Ti-6Al-4V","elastic modulus",114.0,null,null,null,"GPa","","as-built SLM","","nanoindentation","",false,"","methods","The elastic modulus for 450 nm and 808 nm was measured to be 114 GPa and 111 GPa, respectively."],["oa:W3131489832","Ti-6Al-4V","elastic modulus",111.0,null,null,null,"GPa","","as-built SLM","","nanoindentation","",false,"","methods","The elastic modulus for 450 nm and 808 nm was measured to be 114 GPa and 111 GPa, respectively."],["oa:W3135248997","Ti-45Nb","elastic modulus",66.5,61.0,72.0,null,"GPa","room temperature","HPT processed","","tensile test","",false,"","abstract",""],["oa:W3135248997","Ti-45Nb","elastic modulus",66.5,61.0,72.0,null,"GPa","","HPT-processed","","nanoindentation","",false,"","results",""],["oa:W3135248997","Ti-45Nb","elastic modulus",1.0,null,null,null,"1","","HPT processed for 10 turns","","","",false,"unit_mismatch","discussion",""],["oa:W3135248997","Ti-45Nb","elastic modulus",66.5,61.0,72.0,null,"GPa","","HPT processed","single-phase bcc β","","",false,"","conclusions",""],["oa:W3135539228","Ti-6Al-4V","elastic modulus",170.0,null,null,20.0,"GPa","","","","","",false,"unit_suspect","results_discussion",""],["oa:W3135577654","Ti-6Al-4V","Young’s modulus",113.8,null,null,null,"GPa","","","","","",false,"","methods","Materials Density (kg/m3) Young’s modulus (GPa) Yield strength (MPa) Poisson’s ratio Ti6Al4V 4430 113.8 970 0.32 https://doi.org/10.1371/journal.pone.0247764.t001 Fig 3."],["oa:W3135577654","Ti-6Al-4V","Young’s modulus by compressive testing",2.8,2.7,2.9,0.19,"GPa","","","","compressive testing","",false,"out_of_range","results","SU SA SP SAP Young’s modulus by FE simulation (GPa) 3.51 3.62 3.84 3.98 Young’s modulus by compressive testing (GPa) 2.7±0.19 2.9±0.21 3.0±0.19 2.9±0.23 Yield strength by FE simulation (MPa) 103.36 107.48 104.25 121.62 Yield strength by compressive testing (MPa) 105±3.6 116±4.9 115±4.1 129±6.7 https://doi.org/10.1371/journal.pone.0247764.t003 PLOS ONE Elliptical porous bionic bone scaffold PLOS ONE | https://doi.org/10.1371/journal.pone.0247764 March 4, 2021 10 / 17"],["oa:W3135577654","Ti-6Al-4V","elastic modulus",2.7,2.51,2.89,null,"GPa","","","","","",true,"out_of_range","discussion","The elastic modulus of the SU, SP, SA and SAP scaffolds were 2510~2890 MPa, 2690~3110 MPa, 2810 ~3190 MPa and 2670~3130 MPa, respectively."],["oa:W3135577654","Ti-6Al-4V","elastic modulus",2.9,2.69,3.11,null,"GPa","","","","","",true,"out_of_range","discussion","The elastic modulus of the SU, SP, SA and SAP scaffolds were 2510~2890 MPa, 2690~3110 MPa, 2810 ~3190 MPa and 2670~3130 MPa, respectively."],["oa:W3135577654","Ti-6Al-4V","elastic modulus",3.0,2.81,3.19,null,"GPa","","","","","",true,"out_of_range","discussion","The elastic modulus of the SU, SP, SA and SAP scaffolds were 2510~2890 MPa, 2690~3110 MPa, 2810 ~3190 MPa and 2670~3130 MPa, respectively."],["oa:W3135577654","Ti-6Al-4V","elastic modulus",2.9,2.67,3.13,null,"GPa","","","","","",true,"out_of_range","discussion","The elastic modulus of the SU, SP, SA and SAP scaffolds were 2510~2890 MPa, 2690~3110 MPa, 2810 ~3190 MPa and 2670~3130 MPa, respectively."],["oa:W3135577654","Ti-6Al-4V","elastic modulus",105.0,101.4,108.6,null,"GPa","","","","","",true,"unit_suspect","discussion","The elastic modulus of human cancellous bone is in the range of 100~4500 MPa [28, 29], so it was within the elastic modulus of human cancellous bone; The elastic modulus of the SU, SP, SA and SAP scaffolds were 101.4~108.6 MPa, 111.1~120.9 MPa, 110.9~119.1 MPa and 122.3~135.7 MPa, respectively."],["oa:W3135577654","Ti-6Al-4V","elastic modulus",116.0,111.1,120.9,null,"GPa","","","","","",true,"unit_suspect","discussion","The elastic modulus of human cancellous bone is in the range of 100~4500 MPa [28, 29], so it was within the elastic modulus of human cancellous bone; The elastic modulus of the SU, SP, SA and SAP scaffolds were 101.4~108.6 MPa, 111.1~120.9 MPa, 110.9~119.1 MPa and 122.3~135.7 MPa, respectively."],["oa:W3135577654","Ti-6Al-4V","elastic modulus",115.0,110.9,119.1,null,"GPa","","","","","",true,"unit_suspect","discussion","The elastic modulus of human cancellous bone is in the range of 100~4500 MPa [28, 29], so it was within the elastic modulus of human cancellous bone; The elastic modulus of the SU, SP, SA and SAP scaffolds were 101.4~108.6 MPa, 111.1~120.9 MPa, 110.9~119.1 MPa and 122.3~135.7 MPa, respectively."],["oa:W3135577654","Ti-6Al-4V","elastic modulus",129.0,122.3,135.7,null,"GPa","","","","","",true,"unit_suspect","discussion","The elastic modulus of human cancellous bone is in the range of 100~4500 MPa [28, 29], so it was within the elastic modulus of human cancellous bone; The elastic modulus of the SU, SP, SA and SAP scaffolds were 101.4~108.6 MPa, 111.1~120.9 MPa, 110.9~119.1 MPa and 122.3~135.7 MPa, respectively."],["oa:W3137344511","Ti-20Nb-6Zr","elasticity moduli",110.0,110.0,110.0,null,"GPa","room temperature","","","instrumented indentation","",false,"","methods","Micro-hardness values and elasticity moduli were extracted from instrumented indentation experiments performed on an Anton Paar Micro Hardness Tester (ENSAM, Paris) using Vickers indent and 500 mN load with 5s holding."],["oa:W3137344511","Ti-20Nb-6Zr","Incipient Young’s moduli",66.0,null,null,null,"GPa","room temperature","water quenched (ST)","","tensile test","",false,"","results_discussion","Incipient Young’s moduli were extracted from the early stage of the curves for both microstructural states, 66 and 55 GPa were obtained for ST and CR specimens, respectively."],["oa:W3137344511","Ti-20Nb-6Zr","Incipient Young’s moduli",55.0,null,null,null,"GPa","room temperature","cold-rolled (CR–90% thickness reduction)","","tensile test","",false,"","results_discussion","Incipient Young’s moduli were extracted from the early stage of the curves for both microstructural states, 66 and 55 GPa were obtained for ST and CR specimens, respectively."],["oa:W3137344511","TNZ","indentation modulus (EIT)",67.0,null,null,null,"GPa","","shot-peened at 300% coverage","","instrumented micro-indentation","",false,"","results_discussion","Its value falls from about 87 GPa at mid-thickness to 67 GPa on the shot-peened surface of
