Repository: akhtar07/tisci-explorer

# TiSci Explorer

A read-only, static explorer for **TiSci**, an autonomous research agent for titanium alloys. TiSci reads the
titanium-alloy literature, builds a knowledge graph and a table of measured values, proposes hypotheses where the
graph has gaps, and tests them with DFT (MACE / VASP) and the ICME-lite multiscale chain.

**Live site:** https://akhtar07.github.io/tisci-explorer/

The site has seven sections:

| Section | What it shows |
|---|---|
| Overview | Corpus → graph → facts → hypotheses → verdicts, with the snapshot's counts |
| Worked example | One full loop for W in α-Ti: graph path, hypothesis, novelty check, DFT test, verdict, follow-up, DAMASK |

File: data/facts/elongation.json (part 17 of 38)
"%","","","trempée","","",false,"","conclusions",""],["oa:W2796273050","graphene/carbon fiber reinforced TiAl alloy composite","average fracture strain",26.27,null,null,null,"%","room temperature","","","compression test","2.5 × 10−4 S−1",false,"","conclusions","www.nature.com/scientificreports/ 6 SciENTiFic Reports | (2018) 8:2364 | DOI:10.1038/s41598-018-20799-y graphene/carbon fiber reinforced TiAl alloy composite shows micronhardness of 426 HV0.1, average fracture strain of 26.27% and average strength of 2312 MPa."],["oa:W2796273050","TiAl","average fracture strain",21.635,17.0,26.27,null,"%","","","","","",false,"","results","We can see that this composite shows an average fracture strain from 17% up to 26.27% and average strength from 1801MPa to 2312 MPa."],["oa:W2797828772","Ti-5Al","elongation",24.0,null,null,null,"","","","","","",false,"unit_missing","discussion",""],["oa:W2797828772","Ti-5Al","elongation",22.0,null,null,null,"","","","","","",false,"unit_missing","discussion",""],["oa:W2800249796","VT8M-1","ductility",10.0,null,null,null,"%","room temperature","quenched from below β-transus + 700°C/1h","lamellar","","",false,"","discussion",""],["oa:W2800249796","VT8M-1","elongation",11.0,null,null,null,"%","room temperature","after 6 ECAP passes","UFG structure with α-phase grains","tensile test","",false,"","methods",""],["oa:W2800249796","VT8M-1","elongation",9.4,null,null,null,"%","room temperature","quenched from below β-transus + 700°C/1h","equiaxed","","",false,"","conclusions",""],["oa:W2800749335","Ti-15Mo-3Nb-3Al-0.2Si","ultimate elongation",4.8,null,null,null,"%","","","","tensile test","",false,"","results_discussion",""],["oa:W2802159804","Ti-15Mo-3Nb-3Al-0.2Si","ultimate elongation",4.8,null,null,null,"%","","","","tensile test","",false,"","results_discussion",""],["oa:W2802525938","Ti-12Mo-8Nb","EL (%)",13.0,null,null,null,"%","room temperature","hot swaged, annealed at 950°C/1h and water quenched","","tensile test","4 × 10−3 s−1",false,"","methods","Tensile tests were performed at room temperature with specimens with 24 mm in length and 4 mm in diameter and using a strain rate of 4 × 10−3 s−1."],["oa:W2802525938","Ti-12Mo-8Nb","elongation at rupture",15.0,null,null,null,"%","room temperature","hot swaged, annealed at 950°C/1h and water quenched","equiaxed β","tensile test","",false,"","results_discussion","Figure 4 shows the stress-strain curves at room temperature for the Ti-12Mo-8Nb alloys and indicates the mean values of yield strength (YS), ultimate tensile strength (UTS) and elongation at rupture (EL) measured from these curves."],["oa:W2802525938","Ti-12Mo-8Nb","EL (%)",33.0,null,null,null,"%","","hot swaged + annealed 1h at 950°C","","","",false,"","results_discussion","Alloy YM (GPa) H (HV) YS (MPa) UTS (MPa) HV to YM ratio EL (%) Ref. Ti-6Al-4V 140 ± 3.7 337 ± 16 930 966 2.40 14.2 22 Ti-13Mo-12Nb (hot swaged + aged 4h at 500°C) 110 ± 2.6 - 981 1111 - 6.3 22 Ti-10Mo-20Nb (hot swaged + aged 4h at 500°C) 106.1 ± 1.3 245 ± 10 - - 2.31 - 24 Ti-12Mo-8Nb (hot swaged + annealed 1h at 950°C) 91 ± 0.53 275 ± 9 528 716 3.03 33 This work Figure 4."],["oa:W2802585007","820–5 M","uniform strain of",33.5,null,null,null,"%","room temperature","","","tensile test","",false,"","results","After strain softening, pronounced strain hardening occurred with an initially monotonic increase in stain hardening rate was observed, leading to an ultimate tensile strength of 1115 MPa with a uniform strain of 33.5%."],["oa:W2802585007","820–2 M","uniform strain of",2.6,null,null,null,"%","room temperature","","","tensile test","",false,"","results","For the 820–2 M alloy, yielding occurred at 940 MPa, followed by strain hardening to an ultimate tensile stress of 1086 MPa at a uniform strain of 2.6%."],["oa:W2802936142","Ti-6Al-4V","Allongement à la rupture à 20°C (%)",14.0,null,null,null,"%","20°C","annealed","","","",false,"","conclusions",""],["oa:W2803564641","Gamma TiAl","room temperature ductility",1.0,null,null,null,"%","room temperature","","","","",false,"","conclusions",""],["oa:W2803564641","Ti-42Al-10V","Elongation (%)",0.35,null,null,null,"%","25 °C","forged (70%) + aged (1100 °C / 17 h / furnace cool)","","tensile test","",false,"","conclusions",""],["oa:W2803564641","Ti-42Al-10V","Elongation (%)",1.2,null,null,null,"%","500 °C","forged (70%) + aged (1100 °C / 17 h / furnace cool)","","tensile test","",false,"","conclusions",""],["oa:W2803564641","Ti-42Al-10V","Elongation (%)",2.1,null,null,null,"%","700 °C","forged (70%) + aged (1100 °C / 17 h / furnace cool)","","tensile test","",false,"","conclusions",""],["oa:W2807737883","single colony alpha/beta Titanium Alloys","final plastic strain",5.45,4.4,6.5,null,"%","room temperature","","","indent spacing measurement","",false,"","methods",""],["oa:W2807737883","single colony alpha/beta Titanium Alloys","plastic strain",10.0,null,null,null,"%","room temperature","","","microindent test","",false,"","methods",""],["oa:W2807970422","Ti-13V-11Cr-3Al","true strain fracture",0.217,null,null,null,"","room temperature","","elongated grains","tensile test","",false,"unit_missing","abstract",""],["oa:W2807970422","CP-Ti Grade 2","alongamento",30.0,20.0,40.0,null,"%","","","","","",false,"","abstract",""],["oa:W2807970422","Ti-alloy","alongamento",15.0,null,null,null,"%","","","","","",false,"","abstract",""],["oa:W2810693692","Ti-6Al-4V","strain",1.1,1.1,1.1,null,"%","room temperature","as-built LPBF","","tensile test","",false,"","results_discussion",""],["oa:W2810703305","PREP NC Ti-5553","elongation",3.1,null,null,0.2,"%","","solution treated at 1050℃ for 4 h, aged at 650℃ for 6 h","","","",false,"","results_discussion",""],["oa:W2810703305","","elongation",7.5,null,null,null,"%","","BASCA3","","","",false,"","results_discussion",""],["oa:W2810703305","PREP 0.08% C Ti-5553","ductility",6.3,null,null,null,"%","","","","","",false,"","results_discussion",""],["oa:W2810703305","SQA6","elongation",6.2,null,null,null,"%","","","","","",false,"","results_discussion",""],["oa:W2810703305","PREP 0.08% C Ti-5553","elongation",1.9,null,null,null,"%","","","","","",false,"","results_discussion",""],["oa:W2810703305","PREP C Ti-5553","elongation",1.9,null,null,0.3,"%","","solution treated at 1050℃ for 4 h, aged at 650℃ for 6 h","","","",false,"","results_discussion",""],["oa:W2810703305","PREP 0.08% C Ti-5553","elongation",6.7,null,null,null,"%","","","","","",false,"","results_discussion",""],["oa:W2810921231","Ti-6Al-6Sn-4V","the percentage of elongation",0.0,null,null,null,"","","","","","",false,"unit_missing","abstract",""],["oa:W2810921231","Ti-6Al-4V-2Sn","the percentage of elongation",0.0,null,null,null,"","","","","","",false,"unit_missing","abstract",""],["oa:W2810921231","Ti-6Al-4V","% Elongation",16.1,null,null,null,"%","","","","","",false,"","results_discussion",""],["oa:W2810921231","Ti-6Al-4V-2Sn","% Elongation",15.29,null,null,null,"%","","","","","",false,"","results_discussion",""],["oa:W2810921231","Ti-6Al-6Sn-4V","% Elongation",1.03,null,null,null,"%","","","","","",false,"","results_discussion",""],["oa:W2810921231","Ti-6Al-4Sn-4V","the percentage of elongation",0.0,null,null,null,"","","","","","",false,"unit_missing","abstract",""],["oa:W2810921231","Ti-6Al-4Sn-4V","% Elongation",4.3,null,null,null,"%","","","","","",false,"","results_discussion",""],["oa:W2810921231","Ti-6Al-4V-2Sn","percentage of elongation",15.29,null,null,null,"%","","","","tensile test","",false,"","conclusions",""],["oa:W2883837899","Ti-6Al-4V","maximum elongation to failure rate",768.0,768.0,768.0,null,"%","","","","","",false,"out_of_range","conclusions","A maximum elongation to failure rate of 768% has been achieved with m reaching its peak value at 0.52 and Q nearing the grain boundary self-diffusion activation energy."],["oa:W2883837899","Ti-6Al-4V","elongation to failure",536.0,null,null,null,"%","973 K","","","tensile test","",false,"out_of_range","results_discussion","However, a decrease in the deformation temperature leads to the increased flow stress and activation energy, but a high elongation to failure of 536%, which fully displays the potential of superplasticity of Ti-6Al-4V alloy in a low-temperature range."],["oa:W2883864228","Ti-6Al-4V","Elongation (%)",5.91,null,null,null,"%","","ΦD = 50 µm In this study","","","",false,"","table","ΦD = 50 µm In this study\t1035\t1100\t5.91"],["oa:W2883864228","Ti-6Al-4V","elongation",5.91,null,null,null,"%","","as-built SLM","","","",false,"","conclusions","The corresponding values with the small beam diameter of 50 µm were 1035 MPa, 1100 MPa and 5.91%."],["oa:W2883864228","Ti-6Al-4V","Elongation (%)",10.0,null,null,null,"%","","","","","",false,"","table","ASTM B348-13\t828\t895\t10"],["oa:W2883864228","Ti-6Al-4V","elongation",8.02,null,null,null,"%","","as-built SLM","","","",false,"","results_discussion","However, the optimal elongation of 8.02% was attained at a scanning speed of 50 mm/s."],["oa:W2883864228","Ti-6Al-4V","elongation",6.765,5.51,8.02,null,"%","room temperature","","","tensile test","",false,"","results_discussion","With the 200 µm beam, the ultimate tensile strength (UTS) ranged from 1147 to 1200 MPa, yield strength from 1090 to 1150 MPa and elongation from 5.51% to 8.02%."],["oa:W2883864228","Ti-6Al-4V","elongation",8.02,null,null,null,"%","","as-built SLM","","","",false,"","conclusions","Additionally, the small-diameter laser was more likely to produce more and larger defects.With the large beam diameter of 200 µm, the optimal yield strength, UTS and elongation were 1150 MPa, 1200 MPa and 8.02%, respectively."],["oa:W2883864228","Ti-6Al-4V","elongation",5.51,5.51,5.51,null,"%","room temperature","","","tensile test","",false,"","results_discussion","Samples fabricated at the same scanning speed but using the large beam diameter exhibited higher yield strength of 1090 MPa and UTS of 1168 MPa, and the elongation of 5.51%."],["oa:W2883864228","Ti-6Al-4V","elongation",4.715,3.52,5.91,null,"%","room temperature","","","tensile test","",false,"","results_discussion","However, with the 50-µm laser, the UTS ranged from 997 to 1100 MPa, yield strength from 945 to 1035 MPa and elongation from 3.52% to 5.91%."],["oa:W2883864228","Ti-6Al-4V","Elongation (%)",8.02,null,null,null,"%","","ΦD = 200 µm In this study","","","",false,"","table","ΦD = 200 µm In this study\t1150\t1200\t8.02"],["oa:W2883864228","Ti-6Al-4V","elongation",5.91,5.91,5.91,null,"%","room temperature","","","tensile test","",false,"","results_discussion","The optimal tensile properties using the small beam diameter were obtained at a scanning speed of 100 mm/s when the yield strength, UTS and elongation were 1035 MPa, 1100 MPa and 5.91%, respectively."],["oa:W2884068431","Ti-6Al-4V","elongation",11.0,null,null,null,"%","","","martensitic α'","","",false,"","results_discussion","Test case LT-1 resulted in 11% elongation."],["oa:W2884068431","Ti-6Al-4V","elongation",6.9,null,null,null,"%","","","martensitic α'","","",false,"","results_discussion","LT-2 resulted in a decrease of 37.3% in elongation, compared to LT-1."],["oa:W2884068431","Ti-6Al-4V","elongation",5.46,null,null,null,"%","","","martensitic α'","","",false,"","results_discussion","LT-3 resulted in a further decrease of 20.9% compared to LT-2 and 50.2% compared to LT-1."],["oa:W2884068431","Ti-6Al-4V","elongation",12.0,10.0,14.0,null,"%","room temperature","as-built SLM","","tensile test","",false,"","conclusions","Layer thickness of 25 lm resulted in the highest yield strength and elongation values for SLM Ti6Al4V components as the samples had no visible interlayer defects."],["oa:W2884068431","Ti-6Al-4V","ductility",0.0,null,null,null,"","","","martensitic α'","","",false,"unit_missing","results_discussion","Ductility increases with increasing cooling rate up to a certain point (500-600 \u0003Cs ), and beyond this point of maximum ductility, it decreases sharply Fig. 15 Martensitic a0 laths in prior b columnar grains."],["oa:W2884935799","Ti-6Al-2Sn-4Zr-2Mo","elongation",70.0,null,null,null,"%","","","","","",false,"","results_discussion",""],["oa:W2885465907","CP-Ti Grade 2","Elongation",25.0,21.0,29.0,null,"%","room temperature","wrought","","tensile test","1x10−3 s−1",false,"","results_discussion",""],["oa:W2885465907","CP-Ti Grade 2","Elongation",20.5,20.0,21.0,null,"%","room temperature","post-deformation annealed 85 (type 2)","","tensile test","1x10−3 s−1",false,"","results_discussion",""],["oa:W2885465907","85 (type 2)","plastic elongation",5.0,null,null,null,"%","","as-sintered","","","",false,"","results_discussion",""],["oa:W2885465907","as-sintered 75 (Type 1)","Elongation",2.25,1.5,3.0,null,"%","room temperature","as-sintered","","tensile test","1x10−3 s−1",false,"","results_discussion",""],["oa:W2885465907","CP-Ti Grade 2","plastic elongation",20.5,20.0,21.0,null,"%","room temperature","as-sintered, cold rolled, recrystallization annealed","","tensile test","",false,"","conclusions",""],["oa:W2885465907","as-sintered 85 (Type 2)","Elongation",4.0,3.0,5.0,null,"%","room temperature","as-sintered","","tensile test","1x10−3 s−1",false,"","results_discussion",""],["oa:W2885465907","CP-Ti Grade 2","Elongation",25.0,21.0,29.0,null,"%","room temperature","wrought","","tensile test","1x10−3 s−1",false,"","results_discussion",""],["oa:W2885465907","CP-Ti Grade 2","elongation",85.0,null,null,null,"%","room temperature","post-deformation annealed 85 (type 2)","","tensile test","",false,"out_of_range","results_discussion",""],["oa:W2885465907","CP-Ti Grade 2","plastic elongation",14.0,13.0,15.0,null,"%","room temperature","","","tensile test","",false,"","results_discussion",""],["oa:W2885465907","CP-Ti Grade 2","elongation",85.0,null,null,null,"%","room temperature","post-deformation annealed 85 (type 1)","","tensile test","",false,"out_of_range","results_discussion",""],["oa:W2885465907","CP-Ti Grade 2","Elongation",14.0,13.0,15.0,null,"%","room temperature","post-deformation annealed 75 (type 1)","","tensile test","1x10−3 s−1",false,"","results_discussion",""],["oa:W2885465907","CP-Ti Grade 2","plastic elongation",20.5,20.0,21.0,null,"%","room temperature","","","tensile test","",false,"","results_discussion",""],["oa:W2885584981","Ti-6Al-4V","plastic deformation",0.0,null,null,null,"%","","as-sintered","","three-point-bend","",false,"","conclusions",""],["oa:W2885700369","Ti-6Al-4V","Elongation 5D (%)",8.0,null,null,null,"%","","","","","",false,"","methods","Tensile strength (MPa) 0.2% Proof stress (MPa) Density (g/cm3) Elongation 5D (%) 960 ± 1270 885 4.42 8 Reduction of area (%) Modulus of elasticity tension (GPa) Hardness (Hv) Thermal conductivity (W/mK) 25 100–130 330–370 7 Table 2."],["oa:W2886277662","Ti-6Al-4V","elongation",10.8,9.8,11.8,null,"%","","SLM+HT (800°C-2h)","lamellar","","",false,"","results_discussion","After heat treatment at 800 °C for 2 h, the yield strength (950-1,050 MPa) and ultimate tensile strength (1040-1,080 MPa) show a slight reduction but the ductility is greatly improved to 9.8%-11.8%, as compared with stress relief annealing."],["oa:W2886277662","Ti-6Al-4V","elongation",9.2,9.2,9.2,null,"%","","HIP-processed, as-built","","","",false,"","results_discussion","For HIP-processed samples with as-built surfaces, the elongation and the reduction of area are about 9.2% and 20%, respectively."],["oa:W2886277662","Ti-6Al-4V","elongation",6.624,6.624,6.624,null,"%","","HIP-processed, machined","","","",false,"","results_discussion","With respect to the machined ones, the elongation and the reduction of area are decreased by 28% and 52%, respectively, due to the surface roughness."],["oa:W2886277662","Ti-6Al-4V","elongation",7.5,6.5,8.5,null,"%","","as-built SLM","martensitic α'","","",false,"","results_discussion","However, the elongation of as-built Ti-6Al-4V alloy is relatively poor, with an average value of 6.5%-8.5%, which is lower than the minimum elongation requirement specified in this standard."],["oa:W2886277662","Ti-6Al-4V","total elongation",13.05,12.3,13.8,null,"%","800 °C","","","","",false,"","results_discussion","For longer residence time at 800 °C, the yield strength presented a slight reduction to 945-980 MPa, but the total elongation increased to 12.3%-13.8%."],["oa:W2886277662","Ti-6Al-4V","ductility",9.2,null,null,null,"%","room temperature","as-built SLM","martensitic α'","tensile test","",false,"","conclusions","The average ductility and reduction of area in the HIP-processed samples with an as-built surface are 9.2% and 20%, respectively."],["oa:W2886625931","CP-Ti Grade 2","uniform elongation",10.0,10.0,10.0,null,"%","room temperature","as-received","","tensile test","",false,"","results_discussion","The uniform elongation of the ARB–annealed sheets was 17.5, 20.5 and 12% for RD, DD and TD, respectively, while the uniform elongation of the starting titanium sheet was almost 10% for different directions."],["oa:W2886625931","CP-Ti Grade 2","uniform elongation",17.5,17.5,17.5,null,"%","room temperature","8 cycles ARBed–subsequently annealed","","tensile test","",false,"","results_discussion","The uniform elongation of the ARB–annealed sheets was 17.5, 20.5 and 12% for RD, DD and TD, respectively, while the uniform elongation of the starting titanium sheet was almost 10% for different directions."],["oa:W2886625931","CP-Ti Grade 2","elongation",44.6,43.5,45.7,null,"%","room temperature","","","tensile test","",false,"","results_discussion","Yield strength of the three samples was measured within the range of 268–290 MPa, tensile strength was in the range of 360–373 MPa and elongation was between 43.5 to 45.7%."],["oa:W2886625931","CP-Ti Grade 2","uniform elongation",12.0,12.0,12.0,null,"%","room temperature","8 cycles ARBed–subsequently annealed","","tensile test","",false,"","results_discussion","The uniform elongation of the ARB–annealed sheets was 17.5, 20.5 and 12% for RD, DD and TD, respectively, while the uniform elongation of the starting titanium sheet was almost 10% for different directions."],["oa:W2886625931","CP-Ti Grade 2","uniform elongation",20.5,20.5,20.5,null,"%","room temperature","8 cycles ARBed–subsequently annealed","","tensile test","",false,"","results_discussion","The uniform elongation of the ARB–annealed sheets was 17.5, 20.5 and 12% for RD, DD and TD, respectively, while the uniform elongation of the starting titanium sheet was almost 10% for different directions."],["oa:W2886968839","Ti-6Al-4V","déformation",100.0,null,null,null,"%","","","","","",false,"out_of_range","conclusions",""],["oa:W2886968839","Ti-6Al-4V","déformation",350.0,null,null,null,"%","","","","torsion test","102 to 105 s-1",false,"out_of_range","conclusions",""],["oa:W2889643057","Ti-6Al-4V","plastic strain",8.5,2.5,14.5,null,"%","","as-built SLM","","FEA simulation","",true,"","conclusions",""],["oa:W2893633486","Ti-1Er","elongation",24.1,null,null,null,"%","","annealed for 2 hours at 700°C","","","",false,"","conclusions",""],["oa:W2893633486","Ti-1Er","elongation",15.6,null,null,null,"%","","annealed for 100 hours at 700°C","","","",false,"","conclusions",""],["oa:W2893935480","Mo-BM","Elongation (%)",4.5,null,null,null,"%","room temperature","","","tensile test","",false,"","table","Mo-BM\t625.55\t780.64\t4.5"],["oa:W2893935480","Ti-BM","Elongation (%)",15.0,null,null,null,"%","room temperature","","","tensile test","",false,"","table","Ti-BM\t260.66\t500.40\t15"],["oa:W2893935480","","elongation rate",0.0,null,null,null,"","","","","tensile test","",false,"unit_missing","results_discussion","Because of the dimensions of tensile specimens, working easily occurred for the titanium base metal of a welded joint during a tensile test, which caused a higher yield strength and lower elongation rate of joint +0.5 mm than the titanium base metal."],["oa:W2893943115","Ti-6Al-4V","elongation",0.0,null,null,null,"%","room temperature","sub-transus heat treatment 920°C/2h + water quenching","dual-phase α+α'","tensile test","10-3 s-1",false,"","methods",""],["oa:W2894360405","Ti-6Al-4V","Total extension at fracture (%)",11.0,null,null,null,"%","","","","","",false,"","table","Total extension at fracture (%) *\t11\t11"],["oa:W2894360405","Co-Cr-Mo","Total extension at fracture (%)",11.0,null,null,null,"%","","","","","",false,"","table","Total extension at fracture (%) *\t11\t11"],["oa:W2894621773","Ti-5Al-5Mo-5V-3Cr","before-fracture tensile displacement",72.6,null,null,null,"%","","PWHT","","tensile test","",false,"","results_discussion","After conducting PWHT, the tensile strength and before-fracture tensile displacement of the laser-welded Ti55531 joint both significantly increased, which separately accounted for 96.8% and 72.6% of those of the BM without being subjected to PWHT."],["oa:W2894621773","Ti-5Al-5Mo-5V-3Cr","tensile displacement before the fracture",68.5,null,null,null,"%","","annealed","","tensile test","",false,"","results_discussion","At first, under the experimental conditions considered in this study, the tensile strength of the BM after undergoing PWHT was insignificantly changed while the tensile displacement before the fracture of the BM significantly declined, with a reduction amplitude of about 31.5%."],["oa:W2894621773","Ti-5Al-5Mo-5V-3Cr","before-fracture tensile displacement",52.1,null,null,null,"%","","as-welded","","tensile test","",false,"","results_discussion","By taking the 19# welded joint as an example, the tensile strength and before-fracture tensile displacement of the joint separately took up 78.4% and 52.1% of those of the BM without being subjected to PWHT."],["oa:W2898488933","Ti/TiB","plasticity",5.0,5.0,5.0,null,"%","room temperature","after MAF 850°C","","compression test","",false,"","conclusions",""],["oa:W2898488933","Ti/TiB","plasticity of ~5%",5.0,null,null,null,"%","room temperature","MAF at 850°C, total strain of 5.2","","compression test","",false,"","results_discussion",""],["oa:W2899548745","Ti-6Al-4V","elongation",0.0,null,null,null,"","","HTA DMLS","","tensile test","",false,"unit_missing","methods","2.5 Tensile testing The round machined and polished HTA DMLS Ti6Al4V (ELI) tensile test specimens were tension tested on an Instron 1342 servo-hydraulic testing machine with a clip-on extensometer of 12.5 mm."],["oa:W2900891318","Ti-6Mo-5V-3Al-2Fe","EL",4.2,null,null,null,"%","","aged at 480 °C","","","",false,"","discussion","Therefore, as shown in a, the alloy aged at 480 °C exhibited a poor ductility of 4.2% in EL."],["oa:W2900891318","Ti-6Mo-5V-3Al-2Fe","EL",4.2,null,null,null,"%","","aged at 480 °C","","","",false,"","conclusions","After aged at 600 °C, the mutually parallel αWGB formed on grain boundary α and grew into the internal areas of β grains. - (3)The alloy aged at 480 °C exhibited high strength but poor ductility, with the UTS and EL are 1510 MPa and 4.2%, respectively."],["oa:W2900920106","Ti-6Al-4V","uniform elongation",8.5,null,null,null,"%","room temperature","as-deformed","","tensile test","",false,"","abstract","Through this technique, a sample with a high tensile strength of 870 MPa, a high uniform elongation of 8.5%, and a high fatigue limit of 490 MPa can be achieved, and the tensile and fatigue properties are almost the same as those of a conventional Ti-6Al-4V alloy."],["oa:W2900920106","CP-Ti Grade 2","high uniform elongation",8.5,8.5,8.5,null,"%","room temperature","as-received","","tensile test","",false,"","conclusions","When tested along the rod axis, this material exhibits excellent tensile properties with high strength of 870 MPa, high uniform elongation of 8.5%, and a high fatigue limit of 490 MPa."],["oa:W2900920106","Ti-6Al-4V","uniform elongation",8.5,null,null,null,"%","room temperature","RSA450","","tensile test","5 × 10−4 s−1",false,"","results_discussion","However, by means of a short (5 min) annealing at 450 °C, a remarkable uniform elongation of 8.5% is regained."],["oa:W2902609311","Ti-6Al-4V","Strain life parameter",8.8,null,null,0.6,"%","","as-built SLM","","","",false,"","table","Strain life parameter\t8.8 ± 0.6%"],["oa:W2903606959","Ti-6Al-4V","8",17.0,null,null,null,"%","","","","","",false,"","front",""],["oa:W2904252243","Ti-8Al-1Er","elongation",50.0,null,null,null,"%","","","","tensile test","",false,"","conclusions",""],["oa:W2904451421","Ti-6Al-4V","elongation",12.0,null,null,null,"%","room temperature","","","tensile test","",false,"","methods",""],["oa:W2904451421","Ti-6Al-4V","elongation",8.0,8.0,8.0,null,"%","","as-built SLM","","tensile test","",false,"","methods",""],["oa:W2904451421","Ti-6Al-4V","elongation",18.0,null,null,null,"%","room temperature","","","tensile test","",false,"","methods",""],["oa:W2905306899","CP-Ti Grade 2","elongation",12.0,null,null,null,"%","","","","","",false,"","results_discussion","On the other hand, elongation was a mere 12%, in contrast to the 25% achieved with just the Conform SPD processing."],["oa:W2905306899","CP-Ti Grade 2","elongation",3.0,null,null,null,"%","","","","","",false,"","results_discussion","The elongation was 3% lower and the reduction in area was almost 24% lower in the first specimen than in the latter one."],["oa:W2905334528","stainless steel","percentage of elongation over two inches",59.0,null,null,null,"%","room temperature","","","tensile test","",false,"","methods","Yield strength and percentage of elongation over two inches were 583 MPa and 59% for stainless steel, and 1005 MPa and 19% for titanium."],["oa:W2905334528","titanium","percentage of elongation over two inches",19.0,null,null,null,"%","room temperature","","","tensile test","",false,"","methods","Yield strength and percentage of elongation over two inches were 583 MPa and 59% for stainless steel, and 1005 MPa and 19% for titanium."],["oa:W2905806385","alloy 2","elongations",1342.0,null,null,null,"%","1000°C","","","","8.3 × 10−4 s−1",false,"out_of_range","results_discussion","The highest elongations obtained for alloys 1, 2 and 3 were δ = 775, 1342 and 2780 %, respectively."],["oa:W2905806385","alloy 3","elongations",2780.0,null,null,null,"%","1000°C","","","","8.3 × 10−4 s−1",false,"out_of_range","results_discussion","The highest elongations obtained for alloys 1, 2 and 3 were δ = 775, 1342 and 2780 %, respectively."],["oa:W2905806385","alloy 2","elongations",1342.0,null,null,null,"%","1000°C","extrusion and hot forging followed by ageing","","","8.3 × 10−4 s−1",false,"out_of_range","results_discussion","BSE images of alloy 2 after: extrusion (the extrusion axis is horizontal) (a); extrusion and hot forging followed by ageing (b); superplastic deformation at Т = 1000°C, έ = 8.3 × 10−4 s−1 (δ = 1342 %) (c, d); the grip area (c) and the gage area of the specimen near the fracture zone (d). a b c d Fig. 3."],["oa:W2905806385","alloy 3","elongations",2860.0,null,null,null,"%","1000°C","two-stage hot forging and ageing","","","8.3 × 10−4 s−1",false,"out_of_range","results_discussion","BSE images of alloy 3: the cast condition (a); after two-stage hot forging and ageing (b); after superplastic deformation at Т = 1000°C, έ = 8.3 × 10−4 s−1 (δ = 2860 %) (c, d); the grip area (c) and the gage area of the specimen near the fracture zone (d)."],["oa:W2905806385","alloy 1","elongations",775.0,null,null,null,"%","1000°C","","","","10−3 s−1",false,"out_of_range","results_discussion","The highest elongations obtained for alloys 1, 2 and 3 were δ = 775, 1342 and 2780 %, respectively."],["oa:W2905924700","","fracture strain",12.0,null,null,null,"%","room temperature","","","","",false,"","results","Nevertheless, the toughness decreases tremendously, fracture strain declines from > 50% to 12%."],["oa:W2905924700","HfMoTaTiZr","Fracture strain (%)",4.0,null,null,null,"%","room temperature","","","","",false,"","table","Fracture strain (%)\t12\t> 50\t4\t20\t16\t27"],["oa:W2905924700","HfMoNbTiZr","fracture strain",12.0,null,null,null,"%","room temperature","","","","",false,"","results","However, the presence of Nb decreases the yield strength only slightly from room temperature to 1000 °C and increases the yield strength by 38% at 1200 °C, but largely improves the room temperature fracture strain."],["oa:W2905924700","HfMoNbTaTiZr","fracture strain",12.0,null,null,null,"%","room temperature","","","","",false,"","results","However, the presence of Nb decreases the yield strength only slightly from room temperature to 1000 °C and increases the yield strength by 38% at 1200 °C, but largely improves the room temperature fracture strain."],["oa:W2905924700","","fracture strain",50.0,null,null,null,"%","room temperature","","","","",false,"","results","Nevertheless, the toughness decreases tremendously, fracture strain declines from > 50% to 12%."],["oa:W2905924700","HfMoNbTiZr","Fracture strain (%)",20.0,null,null,null,"%","room temperature","","","","",false,"","table","Fracture strain (%)\t12\t> 50\t4\t20\t16\t27"],["oa:W2905924700","HfMoNbTaZr","Fracture strain (%)",16.0,null,null,null,"%","room temperature","","","","",false,"","table","Fracture strain (%)\t12\t> 50\t4\t20\t16\t27"],["oa:W2905924700","HfMoNbTaTiZr","Fracture strain (%)",12.0,null,null,null,"%","room temperature","","","","",false,"","table","Fracture strain (%)\t12\t> 50\t4\t20\t16\t27"],["oa:W2905924700","HfMoNbTaTi","Fracture strain (%)",27.0,null,null,null,"%","room temperature","","","","",false,"","table","Fracture strain (%)\t12\t> 50\t4\t20\t16\t27"],["oa:W2905924700","HfMoNbTaTi","27% fracture strain",27.0,null,null,null,"%","room temperature","","","","",false,"","results","Comparing the performance at room temperature, HfMoTaTiZr alloy has the best yield strength 1600 MPa; HfMoNbTaTi has the highest 27% fracture strain; comprehensively, HfMoNbTaTi has the best mechanical properties (yield strength 1369 MPa and 27% fracture strain)."],["oa:W2905924700","HfNbTaTiZr","Fracture strain (%)",50.0,50.0,null,null,"%","room temperature","","","","",false,"","table","Fracture strain (%)\t12\t> 50\t4\t20\t16\t27"],["oa:W2905924700","HfMoNbTaTiZr","fracture strain",12.0,null,null,null,"%","room temperature","","","","",false,"","results","Zr increases the strength; however, it strongly deteriorates the toughness at room temperature, because the fracture strain decreases from 27% for the HfMoNbTaTi alloy to 12% for HfMoNbTaTiZr."],["oa:W2905924700","HfMoNbTaTi","fracture strain",27.0,null,null,null,"%","room temperature","","","","",false,"","results","Zr increases the strength; however, it strongly deteriorates the toughness at room temperature, because the fracture strain decreases from 27% for the HfMoNbTaTi alloy to 12% for HfMoNbTaTiZr."],["oa:W2905924700","HfMoTaTiZr","fracture strain",12.0,null,null,null,"%","room temperature","","","","",false,"","results","The fracture strain increases from 4% for the HfMoTaTiZr alloy to 12% for HfMoNbTaTiZr."],["oa:W2905924700","HfMoNbTaTi","compressive strain",27.0,null,null,null,"%","room temperature","","","","",false,"","conclusions","Among these alloys, HfMoNbTaTi has the best mechanical performance, that is, 27% compressive strain at room temperature and yield strength 367 MPa at 1400 °C."],["oa:W2906114417","Ti-21Al-18Nb-2V-1Mo-0.3Si","elongations",230.0,230.0,230.0,null,"%","875 – 1000°C","","","tensile test","4 × 10−4 s−1",false,"out_of_range","methods","Tensile properties of flat specimens with a gauge size of 15 × 4 × 1 mm3 cut from the hot rolled sheet were studied in the temperature range of 850 – 1000°C and an initial strain rate of 4 × 10−4 s−1 using the Instron 5500R testing machine."],["oa:W2906114417","Ti2AlNb-based alloy","elongation",958.0,null,null,null,"%","960 °C","","","tensile test","4 × 10−4 s−1",false,"out_of_range","results_discussion","During testing with an initial strain rate of 4 × 10−4 s−1, the alloy possessed the highest elongation δ = 958 % at 960°C."],["oa:W2906541845","Ti-6Al-4V","elongation",1000.0,1000.0,1000.0,null,"%","1173 K","","","","",false,"out_of_range","results_discussion",""],["oa:W2906541845","","elongations to failure",300.0,null,null,null,"%","","fine-grained","","","",false,"out_of_range","conclusions",""],["oa:W2906541845","","deformation to failure",150.0,null,null,null,"%","","coarse-grained","","","",false,"out_of_range","conclusions",""],["oa:W2906541845","","relative elongation",350.0,300.0,400.0,null,"%","","","","","",false,"out_of_range","results_discussion",""],["oa:W2906802190","Ti-5Al-2Sn-2Zr-4Mo-4Cr","déformation plastique maximale",0.06,null,null,null,"%","20°C","aged 1000 h at 450°C","","","",false,"","conclusions",""],["oa:W2906802190","Ti 17","allongement total à la rupture",1.5,null,null,null,"%","20°C","aged 10000 h/450°C","","tensile test","2 mm/min",false,"","discussion",""],["oa:W2906802190","Ti-6Al-4V","déformation moindre",0.0,null,null,null,"","350 °C","β","lamellar","","",false,"unit_missing","conclusions",""],["oa:W2906802190","Ti 17","Al. à R.",10.5,null,null,null,"%","20°C","aged at 450°C","","","",false,"","discussion",""],["oa:W2906802190","Ti 17","déformation plastique",0.8,null,null,0.8,"%","20°C","aged 1000 h at 350°C","","","",false,"","conclusions",""],["oa:W2906802190","Ti-5Al-2Sn-2Zr-4Mo-4Cr","1,8%",1.8,null,null,null,"%","","aged 10000 h/450°C","","tensile test","",false,"","discussion",""],["oa:W2906802190","Ti 17","Al. à R.",8.5,null,null,null,"%","20°C","aged at 400°C","","","",false,"","discussion",""],["oa:W2906802190","Ti 17","allongement total à la rupture",2.9,null,null,null,"%","20°C","aged 1000 h/450°C","","tensile test","2 mm/min",false,"","discussion",""],["oa:W2906802190","TA6V αβ","déformation plastique maximale",0.8,null,null,0.8,"%","350°C","aged 1000 h at 350°C","","","",false,"","conclusions",""],["oa:W2906802190","Ti-6Al-4V","déformation moindre",0.0,null,null,null,"","350 °C","αβ","bimodal","","",false,"unit_missing","conclusions",""],["oa:W2906802190","TA6V αβ","déformation plastique maximale",0.8,null,null,0.8,"%","room temperature","aged 1000 h at 350°C","","","",false,"","conclusions",""],["oa:W2906802190","Ti-5Al-2Sn-2Zr-4Mo-4Cr","déformation plastique maximale",0.11,null,null,null,"%","20°C","as-received","","","",false,"","conclusions",""],["oa:W2906802190","Ti 17","allongement total à la rupture",5.1,null,null,null,"%","20°C","as-received","","tensile test","2 mm/min",false,"","discussion",""],["oa:W2907898679","CP-Ti Grade 2","low ductility",0.0,null,null,null,"","room temperature","HPT-processed 10 turns","","tensile test","1.0 × 10-3 s-1",false,"unit_missing","abstract",""],["oa:W2907898679","CP-Ti Grade 2","ductility",0.0,null,null,null,"","room temperature","HPT 10 turns + 10 min anneal at 473 K","","tensile test","",false,"unit_missing","methods",""],["oa:W2907898679","CP-Ti Grade 2","elongation",0.0,null,null,null,"","room temperature","HPT-processed 10 turns","","tensile test","1.0 × 10-3 s-1",false,"unit_missing","methods",""],["oa:W2911719755","Ti-2.6Zr-2.5Al","δ5",7.0,6.0,8.0,null,"%","","fine-grained","","tensile test","",false,"","results_discussion",""],["oa:W2911719755","Ti-2.6Zr-2.5Al","tensile elongation to failure",7.0,6.0,8.0,null,"%","","after Rotary Swaging","","","",false,"","conclusions",""],["oa:W2912687449","Ti-6Al-4V","elongation",16.64,null,null,0.47,"%","room temperature","as-received (annealed at 800 °C/2 h)","equiaxed α","tensile test","",false,"","results_discussion","The yield stress, ultimate tensile stress, and elongation were 1017.56 ± 7.92 MPa, 1076.36 ± 8.56 MPa, and 16.64 ± 0.47%, respectively."],["oa:W2912777860","Ti-12Mo","tensile ductility",35.0,null,null,null,"%","25 °C","solution-treated 900°C/30min + water-quenched","","tensile test","10−3 s−1",false,"","results","The stress-strain plot shown in Fig. 1(a), indicates a substantial degree of strain hardening leading to a UTS value of ~550 MPa starting from a yield of ~400 MPa, and tensile ductility of 35%."],["oa:W2913044044","Ti-6Al-4V","% el",21.0,21.0,21.0,null,"%","","as-built","","","",false,"","methods",""],["oa:W2913044044","Ti-6Al-4V","% elongation",21.0,21.0,21.0,null,"%","","HIPed + machined","","","",false,"","methods",""],["oa:W2913044044","Ti-6Al-4V","ductility",20.0,20.0,20.0,null,"%","","as-built","","","",false,"","methods",""],["oa:W2913044044","Ti-6Al-4V","% elongation",3.0,3.0,3.0,null,"%","room temperature","as-built EBM","","tensile test","",false,"","methods",""],["oa:W2913044044","Ti-6Al-4V","% elongation",14.0,14.0,14.0,null,"%","room temperature","machined","","tensile test","",false,"","methods",""],["oa:W2913292433","Ti-6Al-4V","Elongation (%)",15.0,null,null,null,"%","room temperature","","","tensile test","",false,"","table","1000\t900\t15\t41"],["oa:W2914104999","Ti-44Nb","elongation at rupture",2.0,null,null,1.0,"%","","","","","",false,"","results_discussion",""],["oa:W2914104999","Ti-44Nb","elongation at rupture",23.0,null,null,3.0,"%","","","","","",false,"","results_discussion",""],["oa:W2914566225","Ti1100HT-O","elongation to failure",20.0,null,null,null,"%","","","","","",false,"","results_discussion",""],["oa:W2914566225","Ti1100HT-O","elongation to failure",7.5,null,null,null,"%","","","","","",false,"","results_discussion",""],["oa:W2914932628","Ti-6Al-4V","Uniform Elongation",4.0,null,null,1.0,"%","","","","tensile test","",false,"","methods","Specimen 0.2% offset strength (MPa) Ultimate tensile strength (MPa) Uniform Elongation (%) Reference 802 ±7 859 ±4 10 ±2 Porosity 825 ±5 842 ±8 4 ±1"],["oa:W2914932628","WAAM Ti-6Al-4V","uniform elongation",4.0,null,null,null,"%","","porosity group","","","",false,"","conclusions","The static tensile strength properties were comparable for the two specimen groups, but the uniform elongation was very different, at 10% (reference) and 4% (porosity specimens)."],["oa:W2914932628","Ti-6Al-4V","Uniform Elongation",10.0,null,null,2.0,"%","","","","tensile test","",false,"","methods","Specimen 0.2% offset strength (MPa) Ultimate tensile strength (MPa) Uniform Elongation (%) Reference 802 ±7 859 ±4 10 ±2 Porosity 825 ±5 842 ±8 4 ±1"],["oa:W2914932628","WAAM Ti-6Al-4V","uniform elongation",10.0,null,null,null,"%","","reference group","","","",false,"","conclusions","The static tensile strength properties were comparable for the two specimen groups, but the uniform elongation was very different, at 10% (reference) and 4% (porosity specimens)."],["oa:W2914932628","Ti-6Al-4V","elongation",40.0,null,null,null,"%","room temperature","as-built WAAM","lamellar","tensile test","",false,"","abstract","Test results have shown that static strength of the two groups was comparable, but the elongation in porosity group was reduced by 60% and its fatigue strength was 33% lower than the control group."],["oa:W2915037067","CP-Ti Grade 2","formability",20.0,null,null,null,"%","","two-stage cold rolled","","","",false,"","conclusions","We demonstrated the feasibility of the developed two-stage cold rolling process with ASTM grade 2 CP-Ti, which showed a marked formability improvement by 20% comparable to the formability of ASTM grade 1 CP-Ti and a 16% yield strength improvement."],["oa:W2916777490","Ti-6Al-4V","ductility",0.0,null,null,null,"","","SR","lamellar","","",false,"unit_missing","results_discussion",""],["oa:W2916777490","Ti-6Al-4V","ductility",0.0,null,null,null,"","","HIP'ed","","","",false,"unit_missing","results_discussion",""],["oa:W2916777490","Ti-6Al-4V","ductility",0.0,null,null,null,"","","HIP'ed","","","",false,"unit_missing","results_discussion",""],["oa:W2916777490","316L","elongation at break",3.0,null,null,null,"%","room temperature","as-built","","tensile test","",false,"","results_discussion",""],["oa:W2916777490","316L","elongation at break",3.0,null,null,null,"%","room temperature","stress-relieved","","tensile test","",false,"","results_discussion",""],["oa:W2916777490","Ti-6Al-4V","elongation at break",11.0,null,null,null,"%","room temperature","as-built","","tensile test","",false,"","results_discussion",""],["oa:W2916777490","Ti-6Al-4V","elongation at break",14.0,null,null,null,"%","room temperature","stress-relieved","","tensile
