Repository: akhtar07/tisci-explorer

# TiSci Explorer

A read-only, static explorer for **TiSci**, an autonomous research agent for titanium alloys. TiSci reads the
titanium-alloy literature, builds a knowledge graph and a table of measured values, proposes hypotheses where the
graph has gaps, and tests them with DFT (MACE / VASP) and the ICME-lite multiscale chain.

**Live site:** https://akhtar07.github.io/tisci-explorer/

The site has seven sections:

| Section | What it shows |
|---|---|
| Overview | Corpus → graph → facts → hypotheses → verdicts, with the snapshot's counts |
| Worked example | One full loop for W in α-Ti: graph path, hypothesis, novelty check, DFT test, verdict, follow-up, DAMASK |

File: data/facts/other.json (part 17 of 112)
MPa","1175°C DA","","","",false,"unmapped_property","results_discussion",""],["ia:DTIC_ADA218149","Ti-24.5Al-17Nb","Time to Rupt.",75.8,75.8,75.8,null,"hours","650°C/385 MPa","1175°C SQ","","","",false,"unmapped_property","results_discussion",""],["ia:DTIC_ADA218149","Ti-24.5Al-17Nb","Time to Rupt.",50.9,50.9,50.9,null,"hours","650°C/385 MPa","STA","","","",false,"unmapped_property","results_discussion",""],["ia:DTIC_ADA218149","Ti-4Mo-1O","creep rupture life",150.0,100.0,200.0,null,"hours","650 °C","salt quenched","","creep test","",false,"unmapped_property","results_discussion",""],["ia:DTIC_ADA218149","Ti3Al","stress-rupture life",476.0,null,null,null,"hours","","","","","",false,"unmapped_property","results_discussion",""],["ia:DTIC_ADA218149","Ti3Al","MPa \"Meter",30.05,17.4,42.7,null,"MPa\"Meter","room temperature","","","","",false,"unmapped_property","results_discussion",""],["ia:DTIC_ADA218149","Alloy 15","MPa fmeter",15.1,null,null,null,"MPafmeter","room temperature","","","","",false,"unmapped_property","results_discussion",""],["ia:DTIC_ADA220714","Ti-8AI(s)","stress levels",60.0,60.0,90.0,null,"%ofyieldstrength","","","","","",false,"unmapped_property","conclusions",""],["ia:DTIC_ADA220714","Ti-8AI(s)","stress levels",60.0,60.0,90.0,null,"%ofyieldstrength","","","","","",false,"unmapped_property","conclusions",""],["ia:DTIC_ADA220714","","stress levels",60.0,60.0,60.0,null,"%ofyieldstrength","","","","","",false,"unmapped_property","conclusions",""],["ia:DTIC_ADA220714","","stress levels",90.0,90.0,90.0,null,"%ofyieldstrength","","","","","",false,"unmapped_property","conclusions",""],["ia:DTIC_ADA220714","","crack depth",5.0,5.0,18.0,null,"timesmean-linear-interceptgrainsize","","","","","",false,"unmapped_property","conclusions",""],["ia:DTIC_ADA220714","","crack length",2.0,2.0,3.0,null,"timesgrainsize","","","","","",false,"unmapped_property","conclusions",""],["ia:DTIC_ADA220714","","crack depth",1.5,1.5,1.5,null,"timesaveragegrainsize","","","","","",false,"unmapped_property","conclusions",""],["ia:DTIC_ADA220714","","da/dN",0.0,0.0,0.0,null,"m/cycle","","","","","",false,"unmapped_property","conclusions",""],["ia:DTIC_ADA220714","","da/dN",0.0,0.0,0.0,null,"m/cycle","","","","","",false,"unmapped_property","conclusions",""],["ia:DTIC_ADA227353","Ti-24Al-1Nb","crack growth rate",0.0,null,null,null,"m/cycle","26 °C","","","fatigue test","",false,"unmapped_property","discussion",""],["ia:DTIC_ADA227353","Ti-24Al-1Nb","crack growth rate",0.0,null,null,null,"m/cycle","316 °C","","","fatigue test","",false,"unmapped_property","discussion",""],["ia:DTIC_ADA227353","Ti-24Al-1Nb","crack growth rate",0.0,null,null,null,"m/cycle","649 °C","","","fatigue test","",false,"unmapped_property","discussion",""],["ia:DTIC_ADA227353","Ti-24Al-1Nb","crack growth rate",0.0,null,null,null,"m/cycle","26 °C","","","fatigue test","200 cpm",false,"unmapped_property","discussion",""],["ia:DTIC_ADA227353","Ti-24Al-1Nb","crack growth rate",0.0,null,null,null,"m/cycle","316 °C","","","fatigue test","200 cpm",false,"unmapped_property","discussion",""],["ia:DTIC_ADA227353","Ti-24Al-1Nb","crack growth rate",0.0,null,null,null,"m/cycle","649 °C","","","fatigue test","200 cpm",false,"unmapped_property","discussion",""],["ia:DTIC_ADA227353","","419.2",419.2,null,null,null,"MPa","871°℃","","","","",false,"unmapped_property","conclusions",""],["ia:DTIC_ADA227353","","384.2",384.2,null,null,null,"MPa","871°℃","","","","",false,"unmapped_property","conclusions",""],["ia:DTIC_ADA227353","","349.3",349.3,null,null,null,"MPa","871°℃","","","","",false,"unmapped_property","conclusions",""],["ia:DTIC_ADA227353","","D '01 760℃ D 271-5100 B 2BL-B (513) 0 (HOURS) SPECIMEN NO TIME 45209 ohio tB6E53 Inc.",510.0,null,null,null,"MPa","760 °C","","","","",false,"unmapped_property","conclusions",""],["ia:DTIC_ADA227353","","120.0 510.0 MPa 1.",510.0,null,null,null,"MPa","","","","","",false,"unmapped_property","conclusions",""],["ia:DTIC_ADA227353","","0 760℃ 271-5100 5X-49 HRS 80.0 30L-10 (513) 60.",80.0,null,null,null,"MPa","760 °C","","","","",false,"unmapped_property","conclusions",""],["ia:DTIC_ADA227353","","B 300.4 MPa 760℃ .",300.4,null,null,null,"MPa","760 °C","","","","",false,"unmapped_property","conclusions",""],["ia:DTIC_ADA227353","","20.0 300.4 MPa 16.",300.4,null,null,null,"MPa","","","","","",false,"unmapped_property","conclusions",""],["ia:DTIC_ADA227353","","760℃ 0 271-5100 14.",14.0,null,null,null,"MPa","760 °C","","","","",false,"unmapped_property","conclusions",""],["ia:DTIC_ADA227353","","1000 188.6 MPa 008 760℃ 271-5100 HRS 32-10 .2X-66 009 (eIs) (HOURS) / 6025t SPECIMEN NO 1X-3.0 Hrs TIME 400 0,40 c54130 Ine.",188.6,null,null,null,"MPa","760 °C","","","","",false,"unmapped_property","conclusions",""],["ia:DTIC_ADA227353","","1000 188.6 MPa 800 760℃ 271-5100 Z-Ee .",188.6,null,null,null,"MPa","760 °C","","","","",false,"unmapped_property","conclusions",""],["ia:DTIC_ADA227353","","7.00 188.6 MPa 1.",188.6,null,null,null,"MPa","","","","","",false,"unmapped_property","conclusions",""],["ia:DTIC_ADA227353","","1 HrS 00 760℃ 5.",5.0,null,null,null,"MPa","760 °C","","","","",false,"unmapped_property","conclusions",""],["ia:DTIC_ADA227353","","188.6 MPa 70.0 760℃ 1.",188.6,null,null,null,"MPa","760 °C","","","","",false,"unmapped_property","conclusions",""],["ia:DTIC_ADA227353","","1000 125.8 MPa 008 760℃ .5X-334 HRS On LoAding 271-5100 S-se HRS 009 (513) CrEEP (HOURS) 45208 / SpeCIMEn No PLASTIC 400 TIME HRS oh1o C54284 1x-0.B7 D.",125.8,null,null,null,"MPa","760 °C","","","","",false,"unmapped_property","conclusions",""],["ia:DTIC_ADA228217","","temperature",830.0,null,null,null,"°C","","","","","",false,"unmapped_property","results",""],["ia:DTIC_ADA241566","Ti-23Nb-11Al","c - 30 rim",30.0,null,null,null,"rim","","","","","",false,"unmapped_property","results_discussion",""],["ia:DTIC_ADA241566","Ti-23Nb-11Al","The alpha-two precipitates formed on aging the alloy at 575°C for 6 hours.",575.0,null,null,null,"°C","","aged at 575°C for 6 hours","alpha-two precipitates","","",false,"unmapped_property","other",""],["ia:DTIC_ADA243894","Ti-15Mo-3Nb-3Al-0.2Si","tensile residual stress",270.0,null,null,null,"MPa","","","","","",false,"unmapped_property","methods",""],["ia:DTIC_ADA244119","Ti-24Al-1Nb","da/dN",0.0,null,null,null,"meters/cycle","649 °C","isothermal 649°C","","","0.01 Hz",false,"unmapped_property","conclusions",""],["ia:DTIC_ADA244119","titanium-aluminide","da/dN",7.09,null,null,null,"%","","","","","2.5 s to 0.25 s",false,"unmapped_property","conclusions",""],["ia:DTIC_ADA244119","titanium-aluminide","da/dN",0.72,null,null,null,"%","","","","","0.25 s to 0.025 s",false,"unmapped_property","conclusions",""],["ia:DTIC_ADA244119","titanium-aluminide","da/dN",8.27,null,null,null,"%","","","","","2.5 s to 0.25 s",false,"unmapped_property","conclusions",""],["ia:DTIC_ADA244119","titanium-aluminide","da/dN",0.84,null,null,null,"%","","","","","0.25 s to 0.025 s",false,"unmapped_property","conclusions",""],["ia:DTIC_ADA258884","Ti-25%AI-10%Nh-3%V-1%Mo","Kclosure",0.1,null,null,null,"Kmax","","solution treated at 1115°C + aged at 760°C","fine transformed","","",false,"unmapped_property","conclusions",""],["ia:DTIC_ADA258884","Ti-25%Al-10%Nb-3%V-1%Mo","creep rupture life",100.0,null,null,null,"h","650 °C","","","creep test","",false,"unmapped_property","conclusions",""],["ia:DTIC_ADA258884","Ti-25%AI-10%Nb-3%V-l%Mo","rupture time",25.5,null,null,null,"hrs","650 °C","heat treatment A","","","",false,"unmapped_property","methods",""],["ia:DTIC_ADA258884","Ti-25%AI-10%Nb-3%V-l%Mo","rupture time",171.97,null,null,null,"hrs","650 °C","heat treatment B","","","",false,"unmapped_property","methods",""],["ia:DTIC_ADA258884","Ti-25%AI-10%Nb-3%V-l%Mo","rupture time",209.87,null,null,null,"hrs","650 °C","heat treatment C","","","",false,"unmapped_property","methods",""],["ia:DTIC_ADA258884","Ti-25%AI-10%Nb-3%V-l%Mo","rupture time",331.17,null,null,null,"hrs","650 °C","heat treatment A","","","",false,"unmapped_property","methods",""],["ia:DTIC_ADA258884","Ti-25%AI-10%Nb-3%V-l%Mo","rupture time",404.58,null,null,null,"hrs","650 °C","heat treatment C","","","",false,"unmapped_property","methods",""],["ia:DTIC_ADA258884","Ti-25%AI-10%Nb-3%V-l%Mo","constant initial test stress",380.0,null,null,null,"MPa","650 °C","","","","",false,"unmapped_property","methods",""],["ia:DTIC_ADA258884","Ti-25%AI-10%Nb-3%V-l%Mo","constant initial test stress to yield strength ratio",0.64,null,null,null,"","650 °C","","","","",false,"unmapped_property","methods",""],["ia:DTIC_ADA263095","Ti-25Al-10Nb-3B-1Mo","few a3<1 123> dislocations",0.0,null,null,null,"","","","","","",false,"unmapped_property","methods",""],["ia:DTIC_ADA263095","Ti-25Al-10Nb-3B-1Mo","sensitive to strain rate",0.0,null,null,null,"s-1","","","","","<10-5 s-1",false,"unmapped_property","methods",""],["ia:DTIC_ADA263095","Ti-25Al-10Nb-3B-1Mo","finer, 0.2-1.5gm, secondary cz2 lath structure",0.85,0.2,1.5,null,"gm","","","","","",false,"unmapped_property","discussion",""],["ia:DTIC_ADA263095","Ti-25-10-3-1","fracture stress",2000.0,null,null,null,"MPa","540 °C","forged","fine Widmanstätten","tensile test","",false,"unmapped_property","discussion",""],["ia:DTIC_ADA263095","Ti-25-10-3-1","fracture stress",2000.0,null,null,null,"MPa","540 °C","forged","coarse Widmanstätten","tensile test","",false,"unmapped_property","discussion",""],["ia:DTIC_ADA263095","Ti-25-10-3-1","true fracture stress",2000.0,null,null,null,"MPa","540 °C","forged","fine Widmanstätten","tensile test","",false,"unmapped_property","discussion",""],["ia:DTIC_ADA263095","Ti-25-10-3-1","true fracture stress",2000.0,null,null,null,"MPa","540 °C","forged","coarse Widmanstätten","tensile test","",false,"unmapped_property","discussion",""],["ia:DTIC_ADA263095","Ti-25Al-10Nb-3B-1Mo","true fracture stress",50.0,null,null,null,"%","450 °C","","","","",false,"unmapped_property","results",""],["ia:DTIC_ADA263095","Ti-25Al-10Nb-3B-1Mo","dependence of the true fracture stress on strain rate",0.0,null,null,null,"","","","10/F","","6000(2",false,"unmapped_property","results",""],["ia:DTIC_ADA266474","Ti-6Al-4V","creep conditions",175.0,null,null,null,"MPa","649'C","","","","",false,"unmapped_property","results",""],["ia:DTIC_ADA267764","y-TiAl","AKT",5.8,null,null,null,"MPa√m","","","","","",false,"unmapped_property","conclusions",""],["ia:DTIC_ADA267764","P3-TiNb","AKT",1.7,null,null,null,"MPa√m","","","","","",false,"unmapped_property","conclusions",""],["ia:DTIC_ADA267764","y-TiAl + 5% TiNb (40 gm)","AKT",4.5,null,null,null,"MPa√m","","","","","",false,"unmapped_property","conclusions",""],["ia:DTIC_ADA267764","y-TiAl + 10% TiNb (40 pm)","AKT",5.6,null,null,null,"MPa√m","","","","","",false,"unmapped_property","conclusions",""],["ia:DTIC_ADA267764","y-TiAl + 20% TiNb (40 pm)","AKT",5.0,null,null,null,"MPa√m","","","","","",false,"unmapped_property","conclusions",""],["ia:DTIC_ADA267764","y-TiAl + 20% TiNb (20m)","AKT",5.3,null,null,null,"MPa√m","","","","","",false,"unmapped_property","conclusions",""],["ia:DTIC_ADA267764","y-TiAl + 20% TiNb (40 ptm)","AKT",8.2,null,null,null,"MPa√m","","","","","",false,"unmapped_property","conclusions",""],["ia:DTIC_ADA267764","y-TiAl + 20% TiNb (20gm)","AKT",8.2,null,null,null,"MPa√m","","","","","",false,"unmapped_property","conclusions",""],["ia:DTIC_ADA267764","y-TiAl + 20% Nb (40gm)","AKT",10.1,null,null,null,"MPa√m","","","","","",false,"unmapped_property","conclusions",""],["ia:DTIC_ADA267764","","AKT",4.2,null,null,null,"MPa√m","","","","","",false,"unmapped_property","conclusions",""],["ia:DTIC_ADA267764","","AKT",2.9,null,null,null,"MPa√m","","","","","",false,"unmapped_property","conclusions",""],["ia:DTIC_ADA267764","","Kc",8.9,null,null,null,"MPa√m","","","","","",false,"unmapped_property","conclusions",""],["ia:DTIC_ADA267764","","AKT",4.5,null,null,null,"MPa√m","","","","","",false,"unmapped_property","conclusions",""],["ia:DTIC_ADA267764","","AKT",5.6,null,null,null,"MPa√m","","","","","",false,"unmapped_property","conclusions",""],["ia:DTIC_ADA267764","y-TiAl + 20% TiNb (40 pm)","crack advance retardation",9.0,null,null,null,"MPa√m","","","","","",false,"unmapped_property","conclusions",""],["ia:DTIC_ADA267764","Nb-7 wt.% Al","Kr,",5.5,null,null,null,"MPa•Im","","aged 1400°C, 24 h","lamellar","","",false,"unmapped_property","results_discussion",""],["ia:DTIC_ADA267764","Nb3Al","KI,",1.1,null,null,null,"MPa•Im","","monolithic","","","",false,"unmapped_property","results_discussion",""],["ia:DTIC_ADA267764","Nb-6 wt.% Al","increase in toughness from crack bridging",6.0,null,null,null,"MPa•Im","","hot-pressed","equiaxed","prediction","",true,"unmapped_property","results_discussion",""],["ia:DTIC_ADA267764","Nb-6 wt.% Al","predicted toughness",7.0,null,null,null,"MPa•Im","","hot-pressed","equiaxed","prediction","",true,"unmapped_property","results_discussion",""],["ia:DTIC_ADA267764","Nb-7 wt.% Al","composite toughness",4.0,null,null,null,"MPa•Im","","aged 1400°C, 24 h","lamellar","prediction","",true,"unmapped_property","results_discussion",""],["ia:DTIC_ADA268300","Ti-6Al-4V","defoimed microstructures",896.0,null,null,null,"°C","896°C","896°C, 0.301 s⁻¹","","optical microscopy","0.301 s⁻¹",false,"unmapped_property","conclusions",""],["ia:DTIC_ADA273731","Ti-15V-3Cr-3Sn-3Al","knee of the stress-strain curve",180.0,null,null,null,"MPa","","","","","",false,"unmapped_property","results",""],["ia:DTIC_ADA273731","Ti-15V-3Cr-3Sn-3Al","second knee",543.0,null,null,null,"MPa","","","","","",false,"unmapped_property","results",""],["ia:DTIC_ADA278875","Ti-24-11","Kc",14.0,14.0,16.0,null,"MPa•√m","","","","","",false,"unmapped_property","results",""],["ia:DTIC_ADA278875","Ti-25-17-1","Kc",8.0,8.0,11.0,null,"MPa•√m","","","","","",false,"unmapped_property","results",""],["ia:DTIC_ADA278875","Ti-25-17-1","Prior A a2 plate",900.0,null,null,null,"gm","","","","","",false,"unmapped_property","results",""],["ia:DTIC_ADA278875","Ti-24-11","Prior A a2 plate",600.0,null,null,null,"gm","","","","","",false,"unmapped_property","results",""],["ia:DTIC_ADA278875","Ti-25-17-1","a2 plate",0.4,0.4,1.0,null,"gm","","","","","",false,"unmapped_property","results",""],["ia:DTIC_ADA278875","Ti-24-11","a2 plate",1.0,1.0,3.0,null,"gm","","","","","",false,"unmapped_property","results",""],["ia:DTIC_ADA282404","beta-21S Ti","interfacial frictional stress",312.0,null,null,2.0,"MPa","","","","","",false,"unmapped_property","methods",""],["ia:DTIC_ADA282404","beta-21S Ti","interfacial shear strength",275.0,null,null,null,"MPa","","","","","",false,"unmapped_property","methods",""],["ia:DTIC_ADA282404","beta-21S Ti","interfacial fracture energy",7.49,0.28,14.7,null,"J/m2","","","","four point bend test","",false,"unmapped_property","results",""],["ia:DTIC_ADA282404","beta-21S Ti","interfacial fracture energy",29.75,25.4,34.1,null,"J/m2","","","","four point bend test","",false,"unmapped_property","results",""],["ia:DTIC_ADA282404","beta-21S Ti","interfacial fracture energy",16.9,16.9,16.9,null,"J/m2","","","","four point bend test","",false,"unmapped_property","results",""],["ia:DTIC_ADA282404","beta-21S Ti","interfacial fracture energy",2.4,null,null,null,"J/m^2","","annealed at 500°C","","microscratch","",false,"unmapped_property","results",""],["ia:DTIC_ADA282404","beta-21S Ti","interfacial fracture energy",1.6,null,null,null,"J/m^2","","annealed at 550°C","","microscratch","",false,"unmapped_property","results",""],["ia:DTIC_ADA282404","beta-21S Ti","interfacial fracture energy",0.3,null,null,null,"J/m^2","","treated at 1000°C","","microscratch","",false,"unmapped_property","results",""],["ia:DTIC_ADA282404","beta-21S Ti","interfacial fracture energy",0.28,0.28,14.7,null,"J/m^2","","","","microscratch","",false,"unmapped_property","discussion",""],["ia:DTIC_ADA282404","beta-21S Ti","interfacial fracture energy",9.6,9.6,45.1,null,"J/m^2","","","","four point bending","",false,"unmapped_property","discussion",""],["ia:DTIC_ADA282404","beta-21S Ti","interfacial fracture energy",34.1,null,null,null,"J/m2","","","","","",false,"unmapped_property","conclusions",""],["ia:DTIC_ADA282404","beta-21S Ti","interfacial fracture energy",7.5,0.3,14.7,null,"J/m2","","","","continuous microscratch test","",false,"unmapped_property","conclusions",""],["ia:DTIC_ADA282404","beta-21S Ti","interfacial fracture energy",25.4,null,null,null,"J/m2","800 °C","","","","",false,"unmapped_property","abstract",""],["ia:DTIC_ADA282404","beta-21S Ti","interfacial fracture energy",8.7,null,null,null,"J/m2","900 °C","","","","",false,"unmapped_property","abstract",""],["ia:DTIC_ADA282404","beta-21S Ti","interfacial fracture energy",0.13,null,null,null,"J/m2","","","","fiber pushout test","",false,"unmapped_property","abstract",""],["ia:DTIC_ADA282404","beta-21S Ti","interfacial frictional stress",312.0,null,null,null,"MPa","","","","fiber pushout test","",false,"unmapped_property","abstract",""],["ia:DTIC_ADA282404","beta-21S Ti","critical mixed mode interfacial fracture energy",40.0,null,null,null,"J/m2","","","","","",false,"unmapped_property","results_discussion",""],["ia:DTIC_ADA282404","beta-21S Ti","interfacial fracture energy",34.1,null,null,null,"J/m2","950 °C","","","","",false,"unmapped_property","results_discussion",""],["ia:DTIC_ADA282404","beta-21S Ti","interfacial fracture energy",16.9,null,null,null,"J/m2","1000 °C","","","","",false,"unmapped_property","results_discussion",""],["ia:DTIC_ADA282404","beta-21S Ti","interfacial fracture energy",8.7,null,null,null,"J/m2","900 °C","","","","",false,"unmapped_property","results_discussion",""],["ia:DTIC_ADA282404","beta-21S Ti","interfacial fracture energy",0.13,null,null,null,"J/m2","","","","","",false,"unmapped_property","results_discussion",""],["ia:DTIC_ADA282404","beta-21S Ti","interfacial fracture energy",8.7,null,null,null,"J/m2","","","","four-point bending test","",false,"unmapped_property","results_discussion",""],["ia:DTIC_ADA282404","beta-21S Ti","interfacial fracture energy",34.1,null,null,null,"J/m2","","","","","",false,"unmapped_property","conclusions",""],["ia:DTIC_ADA282404","beta-21S Ti","interfacial fracture energy",0.0,null,null,null,"J/m2","","","","","",false,"unmapped_property","conclusions",""],["ia:DTIC_ADA282404","beta-21S Ti","interfacial fracture energy",25.4,null,null,null,"J/m2","","","","","",false,"unmapped_property","conclusions",""],["ia:DTIC_ADA282404","beta-21S Ti","interfacial fracture energy",8.7,null,null,null,"J/m2","","","","","",false,"unmapped_property","conclusions",""],["ia:DTIC_ADA282404","beta-21S Ti","interfacial fracture energy",0.13,null,null,null,"J/m2","","","","","",false,"unmapped_property","conclusions",""],["ia:DTIC_ADA284984","","Qc",521.0,null,null,null,"kJ/mol","760 °C","","","","",false,"unmapped_property","results_discussion",""],["ia:DTIC_ADA284984","","Qc",591.0,null,null,null,"kJ/mol","760 °C","","","","",false,"unmapped_property","results_discussion",""],["ia:DTIC_ADA284984","","activation energy",521.0,null,null,null,"kJ/mol","","","","","",false,"unmapped_property","conclusions",""],["ia:DTIC_ADA284984","","activation energy",591.0,null,null,null,"kJ/mol","","","","","",false,"unmapped_property","conclusions",""],["ia:DTIC_ADA284984","Ti-3V-2B","flow stress",360.0,null,null,null,"%","1050–1300 °C","as-produced XD8","","isothermal compression test","0.001–1.0 s⁻¹",false,"unmapped_property","abstract",""],["ia:DTIC_ADA284984","Ti-3V-2B","flow stress",360.0,null,null,null,"%","","1300 °C, 0.01–0.1 s⁻¹","","","",false,"unmapped_property","abstract",""],["ia:DTIC_ADA286162","Ti-6Al-4V","density",3.4,3.4,19.0,null,"%","","","","","",false,"unmapped_property","abstract",""],["ia:DTIC_ADA286162","Ti-25V-4Al","at.% Al",9.0,9.0,9.0,null,"at%","","","","AES","",false,"unmapped_property","abstract",""],["ia:DTIC_ADA286162","Ti-25V-4Al","at.% Ti",50.0,50.0,60.0,null,"at%","","","","AES","",false,"unmapped_property","abstract",""],["ia:DTIC_ADA286162","Ti-25V-4Al","at.% V",20.0,20.0,30.0,null,"at%","","","","AES","",false,"unmapped_property","abstract",""],["ia:DTIC_ADA286162","Ti-25V-4Al","at.% Be",50.0,50.0,60.0,null,"at%","","","","AES","",false,"unmapped_property","abstract",""],["ia:DTIC_ADA286162","Ti-25V-4Al","at.% Ti",30.0,30.0,40.0,null,"at%","","","","AES","",false,"unmapped_property","abstract",""],["ia:DTIC_ADA286162","Ti-25V-4Al","at.% V",3.0,3.0,5.0,null,"at%","","","","AES","",false,"unmapped_property","abstract",""],["ia:DTIC_ADA286162","","fine grained (1-5 gm)",3.0,1.0,5.0,null,"gm","","","","","",false,"unmapped_property","conclusions",""],["ia:DTIC_ADA286162","","decreases the adloy density by 1.5%",1.5,null,null,null,"%","","","","","",false,"unmapped_property","conclusions",""],["ia:DTIC_ADA286162","","high temperature strengths which are at least 50% greater",50.0,50.0,null,null,"%","","","","","",false,"unmapped_property","conclusions",""],["ia:DTIC_ADA286886","Ti-15V-3Cr-3Sn-3Al","Max.Strain",0.0027,null,null,null,"mm/mm","427°C","","","static load to failure","15 MPa/s",false,"unmapped_property","abstract",""],["ia:DTIC_ADA286886","Ti-15V-3Cr-3Sn-3Al","Max.Strain",0.0026,null,null,null,"mm/mm","427°C","","","cyclic then static","0.00049 mm/mm per cycle",false,"unmapped_property","abstract",""],["ia:DTIC_ADA286886","Ti-15V-3Cr-3Sn-3Al","Max.Strain",0.0027,null,null,null,"mm/mm","427°C","","","cyclic then static","0.000205 mm/mm per cycle",false,"unmapped_property","abstract",""],["ia:DTIC_ADA286886","Ti-15V-3Cr-3Sn-3Al","Max.Strain",0.0029,null,null,null,"mm/mm","427°C","","","cyclic then static","0.000205 mm/mm per cycle",false,"unmapped_property","abstract",""],["ia:DTIC_ADA302322","Ti-6Al-4V","E",30000.0,null,null,null,"ksi","","","","","",false,"unmapped_property","methods",""],["ia:DTIC_ADA302322","Ti-6Al-4V","Hn",100.0,null,null,null,"ksi","","","","","",false,"unmapped_property","methods",""],["ia:DTIC_ADA302322","Ti-6Al-4V","Hn",100.0,null,null,null,"ksi","","","","","",false,"unmapped_property","methods",""],["ia:DTIC_ADA302322","Ti-6Al-4V","Hn",100.0,null,null,null,"ksi","","","","","",false,"unmapped_property","methods",""],["ia:DTIC_ADA302322","Ti-6Al-4V","Hn",100.0,null,null,null,"ksi","","","","","",false,"unmapped_property","methods",""],["ia:DTIC_ADA302322","Ti-6Al-4V","E",30000.0,null,null,null,"ksi","","","","","",false,"unmapped_property","methods",""],["ia:DTIC_ADA302322","Ti-6Al-4V","E",30000.0,null,null,null,"ksi","","","","","",false,"unmapped_property","methods",""],["ia:DTIC_ADA302322","Ti-6Al-4V","H,",100.0,null,null,null,"ksi","","","","","",false,"unmapped_property","methods",""],["ia:DTIC_ADA302322","Ti-6Al-4V","E",30000.0,null,null,null,"ksi","","","","","",false,"unmapped_property","methods",""],["ia:DTIC_ADA302322","Ti-6Al-4V","H,",100.0,null,null,null,"ksi","","","","","",false,"unmapped_property","methods",""],["ia:DTIC_ADA302322","Ti-6Al-4V","E",30000.0,null,null,null,"ksi","","","","","",false,"unmapped_property","methods",""],["ia:DTIC_ADA302322","Ti-6Al-4V","Hg",100.0,null,null,null,"ksi","","","","","",false,"unmapped_property","methods",""],["ia:DTIC_ADA302322","Ti-6Al-4V","E",30000.0,null,null,null,"ksi","","","","","",false,"unmapped_property","methods",""],["ia:DTIC_ADA302322","Ti-6Al-4V","H",100.0,null,null,null,"ksi","","","","","",false,"unmapped_property","methods",""],["ia:DTIC_ADA302322","Ti-6Al-4V","E",30000.0,null,null,null,"ksi","","","","","",false,"unmapped_property","methods",""],["ia:DTIC_ADA302322","Ti-6Al-4V","Hn",100.0,null,null,null,"ksi","","","","","",false,"unmapped_property","methods",""],["ia:DTIC_ADA302322","Ti-6Al-4V","E",30000.0,null,null,null,"ksi","","","","","",false,"unmapped_property","methods",""],["ia:DTIC_ADA302322","Ti-6Al-4V","H.",100.0,null,null,null,"ksi","","","","","",false,"unmapped_property","methods",""],["ia:DTIC_ADA302322","Ti-6Al-4V","hard grain hardening",100.0,null,null,null,"ksi","","","","","",false,"unmapped_property","methods",""],["ia:DTIC_ADA302322","Ti-6Al-4V","E",30000.0,null,null,null,"ksi","","","","","",false,"unmapped_property","methods",""],["ia:DTIC_ADA302322","Ti-6Al-4V","H, = 100 ksi",100.0,null,null,null,"ksi","","","","","",false,"unmapped_property","methods",""],["ia:DTIC_ADA302322","Ti-6Al-4V","E",30000.0,null,null,null,"ksi","","","","","",false,"unmapped_property","methods",""],["ia:DTIC_ADA302322","Ti-6Al-4V","Hn",100.0,null,null,null,"ksi","","","","","",false,"unmapped_property","methods",""],["ia:DTIC_ADA302322","Ti-6Al-4V","E",30000.0,null,null,null,"ksi","","","","","",false,"unmapped_property","methods",""],["ia:DTIC_ADA302322","Ti-6Al-4V","Hn",100.0,null,null,null,"ksi","","","","","",false,"unmapped_property","methods",""],["ia:DTIC_ADA302322","Armco iron","compressive longitudinal residual stress",-6.3,null,null,null,"ksi","","plastically extended 11%","","","",false,"unmapped_property","methods",""],["ia:DTIC_ADA302322","Armco iron","transverse residual stress",-5.7,null,null,null,"ksi","","plastically extended 11%","","","",false,"unmapped_property","methods",""],["ia:DTIC_ADA302322","mild steel","transverse residual stress",-6.3,null,null,null,"ksi","","plastically extended 6%","","","",false,"unmapped_property","methods",""],["ia:DTIC_ADA302322","Ti-6Al-4V","secant work hardening rate",420.0,null,null,null,"ksi","","","","","6%",false,"unmapped_property","results",""],["ia:DTIC_ADA302322","Ti-6Al-4V","E",17200.0,null,null,null,"ksi","","","","","",false,"unmapped_property","results",""],["ia:DTIC_ADA302322","Ti-6Al-4V","H。",50.0,null,null,null,"ksi","","","","","",false,"unmapped_property","results",""],["ia:DTIC_ADA302322","Ti-6Al-4V","H.",850.0,null,null,null,"ksi","","","","","",false,"unmapped_property","results",""],["ia:DTIC_ADA302322","Ti-6Al-4V","x-ray residual stress",-20.4,null,null,null,"ksi","","","","","",false,"unmapped_property","results",""],["ia:DTIC_ADA302322","Ti-6Al-4V","x-ray residual stress",-45.8,null,null,null,"ksi","","","","","",false,"unmapped_property","results",""],["ia:DTIC_ADA302322","Ti-6Al-4V","E",10400.0,null,null,null,"ksi","","","","","",false,"unmapped_property","results",""],["ia:DTIC_ADA302322","Ti-6Al-4V","H.",500.0,null,null,null,"ksi","","","","","",false,"unmapped_property","results",""],["ia:DTIC_ADA302322","Ti-6Al-4V","E",10400.0,null,null,null,"ksi","","","","","",false,"unmapped_property","results",""],["ia:DTIC_ADA302322","Ti-6Al-4V","Hs",0.0,null,null,null,"ksi","","","","","",false,"unmapped_property","results",""],["ia:DTIC_ADA302322","Ti-6Al-4V","Hn",500.0,null,null,null,"ksi","","","","","",false,"unmapped_property","results",""],["ia:DTIC_ADA302322","Ti-6Al-4V","surface layer effect",0.0,null,null,null,"","","prestressed to just below tensile yield point","","","",false,"unmapped_property","results",""],["ia:DTIC_ADA303693","","modulli of elasticity",10000.0,10000.0,25000.0,null,"psi","","","","","",false,"unmapped_property","conclusions",""],["ia:DTIC_ADA303693","","modulli of elasticity",25000.0,10000.0,25000.0,null,"psi","","","","","",false,"unmapped_property","conclusions",""],["ia:DTIC_ADA306258","Ti-15V-3Cr-3Sn-3Al","Strain Range(%)",0.33,null,null,null,"%","","","","tensile test","",false,"unmapped_property","results_discussion",""],["ia:DTIC_ADA306258","Ti-15V-3Cr-3Sn-3Al","Strain Range(%)",0.3,null,null,null,"%","","","","tensile test","",false,"unmapped_property","results_discussion",""],["ia:DTIC_ADA306258","Ti-15V-3Cr-3Sn-3Al","Strain Range(%)",0.27,null,null,null,"%","","","","tensile test","",false,"unmapped_property","results_discussion",""],["ia:DTIC_ADA306258","Ti-15V-3Cr-3Sn-3Al","Strain Range(%)",0.24,null,null,null,"%","","","","tensile test","",false,"unmapped_property","results_discussion",""],["ia:DTIC_ADA306258","Ti-15V-3Cr-3Sn-3Al","modulus degradation",0.0,null,null,null,"","","","","tensile test","",false,"unmapped_property","results_discussion",""],["ia:DTIC_ADA311161","48-2-2 Cast Duplex","Hydrogen (C) Pressure Uptake# (MPa) (wppm)",315.0,null,null,null,"wppm","500 °C","","","","",false,"unmapped_property","methods",""],["ia:DTIC_ADA311161","48-2-2 Cast Duplex","Hydrogen (C) Pressure Uptake# (MPa) (wppm)",50.0,null,null,null,"wppm","850 °C","","","","",false,"unmapped_property","methods",""],["ia:DTIC_ADA311161","48-2-2 Cast Duplex","Hydrogen (C) Pressure Uptake# (MPa) (wppm)",5.0,null,null,null,"wppm","900 °C","","","","",false,"unmapped_property","methods",""],["ia:DTIC_ADA311161","48-2-2 Cast Duplex","Hydrogen (C) Pressure Uptake# (MPa) (wppm)",40.0,null,null,null,"wppm","1100 °C","","","","",false,"unmapped_property","methods",""],["ia:DTIC_ADA311161","48-2-2 Powder","Hydrogen (C) Pressure Uptake# (MPa) (wppm)",300.0,null,null,null,"wppm","500 °C","","","","",false,"unmapped_property","methods",""],["ia:DTIC_ADA311161","Ti-49Al","Hydrogen (C) Pressure Uptake# (MPa) (wppm)",170.0,null,null,null,"wppm","500 °C","","","","",false,"unmapped_property","methods",""],["ia:DTIC_ADA311161","Ti-49A1 Extruded","Hydrogen (C) Pressure Uptake# (MPa) (wppm)",15.0,null,null,null,"wppm","850 °C","","","","",false,"unmapped_property","methods",""],["ia:DTIC_ADA311161","Ti-49A1 Extruded","Hydrogen (C) Pressure Uptake# (MPa) (wppm)",39.0,null,null,null,"wppm","1100 °C","","","","",false,"unmapped_property","methods",""],["ia:DTIC_ADA311161","48-2-2 Cast Duplex","Hydrogen (C) Pressure Uptake# (MPa) (wppm)",1800.0,null,null,null,"wppm","800 °C","","","","",false,"unmapped_property","methods",""],["ia:DTIC_ADA311161","48-2-2 Wrought Duplex","Hydrogen (C) Pressure Uptake# (MPa) (wppm)",2000.0,null,null,null,"wppm","800 °C","","","","",false,"unmapped_property","methods",""],["ia:DTIC_ADA311161","48-2-2 Wrought Duplex","Hydrogen (C) Pressure Uptake# (MPa) (wppm)",3900.0,null,null,null,"wppm","800 °C","","","","",false,"unmapped_property","methods",""],["ia:DTIC_ADA311161","48-2-2 Cast Duplex","Hydrogen (C) Pressure Uptake# (MPa) (wppm)",2300.0,null,null,null,"wppm","800 °C","","","","",false,"unmapped_property","methods",""],["ia:DTIC_ADA311161","48-2-2 Cast","Hydrogen (C) Pressure Uptake# (MPa) (wppm)",2300.0,null,null,null,"wppm","800 °C","","","","",false,"unmapped_property","methods",""],["ia:DTIC_ADA311161","Ti-48Al-2Cr-2Nb","work hardening rates at 1 % plastic deformation",7.3,null,null,null,"GPa/unitstrain","","uncharged","","","",false,"unmapped_property","methods",""],["ia:DTIC_ADA311161","Ti-48Al-2Cr-2Nb","work hardening rates at 1 % plastic deformation",7.7,null,null,null,"GPa/unitstrain","","charged at 7 MPa","","","",false,"unmapped_property","methods",""],["ia:DTIC_ADA311161","Ti-48Al-2Cr-2Nb","work hardening rates at 1 % plastic deformation",9.0,null,null,null,"GPa/unitstrain","","charged at 13.8 MPa","","","",false,"unmapped_property","methods",""],["ia:DTIC_ADA311161","Ti-48Al-2Cr-2Nb","hardening rate saturated",4.5,null,null,null,"GPa/unitstrain","","uncharged","","","",false,"unmapped_property","methods",""],["ia:DTIC_ADA311161","Ti-48Al-2Cr-2Nb","hardening rate saturated",4.8,null,null,null,"GPa/unitstrain","","charged at 7 MPa","","","",false,"unmapped_property","methods",""],["ia:DTIC_ADA311161","Ti-48Al-2Cr-2Nb","hardening rate saturated",5.0,null,null,null,"GPa/unitstrain","","charged at 13.8 MPa","","","",false,"unmapped_property","methods",""],["ia:DTIC_ADA320017","Ti-15V-3Cr-3Sn-3Al","Tangentmodulus",0.0,null,null,null,"GPa","","","","","",false,"unmapped_property","conclusions",""],["ia:DTIC_ADA320017","Ti-15V-3Cr-3Sn-3Al","Cutoff stress",2.6,null,null,null,"GPa","","","","","",false,"unmapped_property","conclusions",""],["ia:DTIC_ADA320017","Ti-15V-3Cr-3Sn-3Al","fracture resistance",10.0,10.0,30.0,null,"%","","","","","10-7 m/s to 101 m/s",false,"unmapped_property","conclusions",""],["ia:DTIC_ADA320017","Ti-15V-3Cr-3Sn-3Al","toughness",10.0,10.0,30.0,null,"%","","","","","",false,"unmapped_property","discussion",""],["ia:DTIC_ADA320765","","Matrix creep",0.0002,null,null,null,"h-1","550 °C","","","","",false,"unmapped_property","conclusions",""],["ia:DTIC_ADA320765","","Matrix creep",0.0002,null,null,null,"h-1","550 °C","","","","",false,"unmapped_property","conclusions",""],["ia:DTIC_ADA320765","","Matrix creep",0.0002,null,null,null,"h-1","550 °C","","","","",false,"unmapped_property","conclusions",""],["ia:DTIC_ADA320765","","Matrix creep",0.0002,null,null,null,"h-1","550 °C","","","","",false,"unmapped_property","conclusions",""],["ia:DTIC_ADA320765","","Matrix creep",0.0002,null,null,null,"h-1","650 °C","","","","",false,"unmapped_property","conclusions",""],["ia:DTIC_ADA320765","","Matrix creep",0.0002,null,null,null,"h-1","650 °C","","","","",false,"unmapped_property","conclusions",""],["ia:DTIC_ADA320765","","Matrix creep",0.0002,null,null,null,"h-1","650 °C","","","","",false,"unmapped_property","conclusions",""],["ia:DTIC_ADA320765","","Matrix creep",0.0002,null,null,null,"h-1","704 °C","","","","",false,"unmapped_property","conclusions",""],["ia:DTIC_ADA320765","","Matrix, primary creep summary of time and total strain in primary creep",0.0002,null,null,null,"h-1","103.4 MPa","","","","",false,"unmapped_property","conclusions",""],["ia:DTIC_ADA320765","","Matrix, primary creep summary of time and total strain in primary creep",0.0002,null,null,null,"h-1","137.9 MPa","","","","",false,"unmapped_property","conclusions",""],["ia:DTIC_ADA320765","","Matrix, primary creep summary of time and total strain in primary creep",0.0002,null,null,null,"h-1","241.3 MPa","","","","",false,"unmapped_property","conclusions",""],["ia:DTIC_ADA320765","","Matrix, primary creep summary of time and total strain in primary creep",0.0002,null,null,null,"h-1","550 °C","","","","",false,"unmapped_property","conclusions",""],["ia:DTIC_ADA320765","SCS6/Ti-24-11","InterfacialShearStress",7.88,7.01,8.76,null,"MPa","27 C","","","","",false,"unmapped_property","discussion",""],["ia:DTIC_ADA320765","SCS6/Ti-24-11","InterfacialShearStress",6.2,5.3,7.94,null,"MPa","27 C","","","","",false,"unmapped_property","discussion",""],["ia:DTIC_ADA320765","SCS6/Ti-24-11","InterfacialShearStress",3.65,2.92,4.39,null,"MPa","550 C","","","","",false,"unmapped_property","discussion",""],["ia:DTIC_ADA320765","SCS6/Ti-24-11","InterfacialShearStress",3.6,3.2,4.8,null,"MPa","650 C","","","","",false,"unmapped_property","discussion",""],["ia:DTIC_ADA320765","SCS6/Ti-24-11","InterfacialShearStress",2.14,1.71,2.56,null,"MPa","650 C","","","","",false,"unmapped_property","discussion",""],["ia:DTIC_ADA320765","SCS6/Ti-24-11","InterfacialShearStress",3.45,2.76,4.14,null,"MPa","650 C","","","","",false,"unmapped_property","discussion",""],["ia:DTIC_ADA320765","","103 MPa (15 ksi) pressure at 996°C (1825°F)",103.0,null,null,null,"MPa","996°C","HIP","","","",false,"unmapped_property","discussion",""],["ia:DTIC_ADA320765","Ti-24-11","△K",8.4,null,null,null,"MPa(m)0.5","room temperature","multilayer HIP consolidated foil","","fatigue crack growth test","3.33 Hz",false,"unmapped_property","methods",""],["ia:DTIC_ADA320765","Ti-24-11","Max Far Field Stress",106.2,null,null,null,"MPa","room temperature","multilayer HIP consolidated foil","","fatigue crack growth test","3.33 Hz",false,"unmapped_property","methods",""],["ia:DTIC_ADA320765","Ti-24-11","starting crack length",1.433,null,null,null,"mm","450 °C","Multilayer HIP Consolidated Foil","","fatigue crack growth test","",false,"unmapped_property","methods",""],["ia:DTIC_ADA320765","Ti-24-11","△K",10.0,null,null,null,"MPa(m)1/2","450 °C","Multilayer HIP Consolidated Foil","","fatigue crack growth test","",false,"unmapped_property","methods",""],["ia:DTIC_ADA320765","Ti-24-11","△K threshold",6.0,null,null,null,"MPa(m)1/2","450 °C","Multilayer HIP Consolidated Foil","","fatigue crack growth test","",false,"unmapped_property","methods",""],["ia:DTIC_ADA320765","Ti-24-11","△K threshold",7.0,null,null,null,"MPa(m)1/2","450 °C","Multilayer HIP Consolidated Foil","","fatigue crack growth test","",false,"unmapped_property","methods",""],["ia:DTIC_ADA320765","Ti-24-11","△K threshold",4.0,null,null,null,"MPa(m)1/2","450 °C","Multilayer HIP Consolidated Foil","","fatigue crack growth test","",false,"unmapped_property","methods",""],["ia:DTIC_ADA320765","Ti-24-11","da/dN vs. △K",10.0,null,null,null,"m/cycle","550 °C","multilayer consolidated foil matrix","","fatigue crack growth test","20 cpm",false,"unmapped_property","methods",""],["ia:DTIC_ADA320765","Ti-24-11","da/dN vs. △K",10.0,null,null,null,"m/cycle","550 °C","multilayer consolidated foil matrix","","fatigue crack growth test","20 cpm",false,"unmapped_property","methods",""],["ia:DTIC_ADA320765","Ti-24-11","threshold",6.0,4.0,8.0,null,"MPa(m)0.5","650 °C","HIP consolidated foils","","fatigue crack growth test","20 cpm",false,"unmapped_property","methods",""],["ia:DTIC_ADA320765","Ti-24-11","da/dn vs.△K",100.0,null,null,null,"MPa(m)1/2","650 °C","HIP consolidated foils","","fatigue crack growth test","20 cpm",false,"unmapped_property","conclusions",""],["ia:DTIC_ADA320765","SCS6/Ti-24-11","N",8790000.0,null,null,null,"mm/cycle","room temperature","","","fatigue test","",false,"unmapped_property","conclusions",""],["ia:DTIC_ADA320765","SCS6/T-24-11","da/dN",0.0,null,null,null,"m/cycle","room temperature","MMC","","fatigue test","20 cpm",false,"unmapped_property","conclusions",""],["ia:DTIC_ADA320765","SCS6/T-24-11","da/dN",0.0,null,null,null,"m/cycle","room temperature","MMC","","fatigue test","20 cpm",false,"unmapped_property","conclusions",""],["ia:DTIC_ADA320765","","crack growth rate",0.0004,null,null,null,"mm/cycle","","","","","",false,"unmapped_property","conclusions",""],["ia:DTIC_ADA320765","","crack growth rate",0.0002,null,null,null,"mm/cycle","","","","","",false,"unmapped_property","conclusions",""],["ia:DTIC_ADA320765","Ti-24-11","da/dN",0.0,null,null,null,"mm/cycle","550 °C","","","","",false,"unmapped_property","conclusions",""],["ia:DTIC_ADA320765","Ti-24-11","da/dN",0.0002,null,null,null,"mm/cycle","550 °C","","","","",false,"unmapped_property","conclusions",""],["ia:DTIC_ADA320765","Ti-24-11","da/dN",0.0004,null,null,null,"mm/cycle","550 °C","","","","",false,"unmapped_property","conclusions",""],["ia:DTIC_ADA320765","Ti-24-11","da/dN",0.0,null,null,null,"mm/cycle","550 °C","","","","",false,"unmapped_property","conclusions",""],["ia:DTIC_ADA320765","Ti-24-11","Far field stress",1034.2,null,null,null,"MPa","550 °C","","","","",false,"unmapped_property","conclusions",""],["ia:DTIC_ADA320765","Ti-24-11","Far field stress",1034.2,null,null,null,"MPa","550 °C","","","","",false,"unmapped_property","conclusions",""],["ia:DTIC_ADA320765","Ti-24-11","stress",827.4,null,null,null,"MPa","","","","","",false,"unmapped_property","conclusions",""],["ia:DTIC_ADA320765","Ti-24-11","initial far field stress",689.5,null,null,null,"MPa","","","","","",false,"unmapped_property","conclusions",""],["ia:DTIC_ADA320765","","cyclic crack growth rate",0.0,null,null,null,"mm/cycle","650 °C","","","","",false,"unmapped_property","conclusions",""],["ia:DTIC_ADA320765","","critical crack length",1.13,null,null,null,"mm","","","","","",false,"unmapped_property","conclusions",""],["ia:DTIC_ADA320765","","total thermal exposure time",30.0,null,null,null,"hours","650 °C","","","","",false,"unmapped_property","conclusions",""],["ia:DTIC_ADA320765","","total thermal exposure time",36.0,null,null,null,"hours","550 °C","","","","",false,"unmapped_property","conclusions",""],["ia:DTIC_ADA320765","SCS6/Ti-24-11","growth rate",0.0001,null,null,null,"mm/cycle","650 °C","as-built","","fatigue test","",false,"unmapped_property","conclusions",""],["ia:DTIC_ADA320765","SCS6/Ti-24-11","growth rate",0.003,null,null,null,"mm/cycle","650 °C","as-built","","fatigue test","",false,"unmapped_property","conclusions",""],["ia:DTIC_ADA320765","SCS6/Ti-24-11","critical crack length",1.13,null,null,null,"mm","650 °C","as-built","","fatigue test","",false,"unmapped_property","conclusions",""],["ia:DTIC_ADA320765","SCS6/Ti-24-11","Kmax",43.2,null,null,null,"MPa(m)0.5","650 °C","as-built","","fracture test","",
