Repository: akhtar07/tisci-explorer

# TiSci Explorer

A read-only, static explorer for **TiSci**, an autonomous research agent for titanium alloys. TiSci reads the
titanium-alloy literature, builds a knowledge graph and a table of measured values, proposes hypotheses where the
graph has gaps, and tests them with DFT (MACE / VASP) and the ICME-lite multiscale chain.

**Live site:** https://akhtar07.github.io/tisci-explorer/

The site has seven sections:

| Section | What it shows |
|---|---|
| Overview | Corpus → graph → facts → hypotheses → verdicts, with the snapshot's counts |
| Worked example | One full loop for W in α-Ti: graph path, hypothesis, novelty check, DFT test, verdict, follow-up, DAMASK |

File: data/facts/porosity.json (part 17 of 17)
["openaire:4c15431170f0fc624aeaa6775fd2bd31","Ti-TiB-TiNx","porosity",30.15,28.06,32.24,2.09,"%","","porous","","image analysis","",false,"","methods",""],["openaire:4c15431170f0fc624aeaa6775fd2bd31","Ti","residual porosity",1.46,null,null,0.16,"%","","","","","",false,"","methods",""],["openaire:4c15431170f0fc624aeaa6775fd2bd31","Ti-TiB-TiNx","residual porosity",4.2,null,null,0.37,"%","","","","","",false,"","methods",""],["openaire:597a8ba01d988ef24492f9586b7df5f4","Ti-7Nb","taux de niobium infondu",2.0,null,null,null,"%","","","","","",false,"","conclusions",""],["openaire:597a8ba01d988ef24492f9586b7df5f4","Ti-5Nb","taux de niobium infondu",2.0,null,null,null,"%","","","","","",false,"","conclusions",""],["openaire:5d7d9dfbd1ad99b57f2a8b8be74fafdc","","residual porosity",2.0,null,null,null,"%","","","","","",false,"","methods","The residual porosity was in the order of 2%, which was accomplished with sintering at 1365 °C for 2 hours in vacuum."],["openaire:5d7d9dfbd1ad99b57f2a8b8be74fafdc","Ti-45Al-5Nb-0.2B-0.2C","porosity",1.0,null,null,null,"%","","","","","",false,"","methods","Ebel, was able to successfully process a titanium aluminide alloy, Ti-45Al-5Nb-0.2B-0.2C, by MIM with extremely low porosity (<1%) and high strength at room temperate (UTS 630 MPa)."],["openaire:5d7d9dfbd1ad99b57f2a8b8be74fafdc","43Al","porosity",0.5,0.4,0.6,0.1,"%","","sintered at 1500 °C for 2 hours","","","",false,"","results_discussion","(a) 43Al Porosity 0.5 ± 0.1% and colony size 73 ± 5 µm (b) 44Al Porosity 0.3 ± 0.1% and colony size 74 ± 4 µm (c) Ti-45Al-5Nb-0.2B-0.2C, TNB-V5 Porosity 0.1 ± 0.1% and colony size 76 ± 7 µm (d) 46Al 0.6 ± 0.3% porosity and colony size 91 ± 8 µm"],["openaire:5d7d9dfbd1ad99b57f2a8b8be74fafdc","44Al","porosity",0.3,0.2,0.4,0.1,"%","","sintered at 1500 °C for 2 hours","","","",false,"","results_discussion","(a) 43Al Porosity 0.5 ± 0.1% and colony size 73 ± 5 µm (b) 44Al Porosity 0.3 ± 0.1% and colony size 74 ± 4 µm (c) Ti-45Al-5Nb-0.2B-0.2C, TNB-V5 Porosity 0.1 ± 0.1% and colony size 76 ± 7 µm (d) 46Al 0.6 ± 0.3% porosity and colony size 91 ± 8 µm"],["openaire:5d7d9dfbd1ad99b57f2a8b8be74fafdc","Ti-45Al-5Nb-0.2B-0.2C","porosity",0.1,0.0,0.2,0.1,"%","","sintered at 1500 °C for 2 hours","","","",false,"","results_discussion","(a) 43Al Porosity 0.5 ± 0.1% and colony size 73 ± 5 µm (b) 44Al Porosity 0.3 ± 0.1% and colony size 74 ± 4 µm (c) Ti-45Al-5Nb-0.2B-0.2C, TNB-V5 Porosity 0.1 ± 0.1% and colony size 76 ± 7 µm (d) 46Al 0.6 ± 0.3% porosity and colony size 91 ± 8 µm"],["openaire:5d7d9dfbd1ad99b57f2a8b8be74fafdc","46Al","porosity",0.6,0.3,0.9,0.3,"%","","sintered at 1500 °C for 2 hours","","","",false,"","results_discussion","(a) 43Al Porosity 0.5 ± 0.1% and colony size 73 ± 5 µm (b) 44Al Porosity 0.3 ± 0.1% and colony size 74 ± 4 µm (c) Ti-45Al-5Nb-0.2B-0.2C, TNB-V5 Porosity 0.1 ± 0.1% and colony size 76 ± 7 µm (d) 46Al 0.6 ± 0.3% porosity and colony size 91 ± 8 µm"],["openaire:5d7d9dfbd1ad99b57f2a8b8be74fafdc","47Al","porosity",4.3,3.9,4.7,0.4,"%","","sintered at 1500 °C for 2 hours","","","",false,"","results_discussion","(e) 47Al Porosity 4.3 ± 0.4% and colony size 101 ± 6 µm"],["openaire:5d7d9dfbd1ad99b57f2a8b8be74fafdc","3Nb-1Mo-1Si","Porosity",0.0,null,null,null,"","","","","","",false,"unit_missing","conclusions","Alloy Time to 1% strain (hours) Microstructural homogeneity Colony Size Porosity TNB-V5 7.5 Reference Reference Reference 3Nb-1Mo 15 - - 0 1Si 10 - + 0 3Nb-0.2Gd 10 - 0 + 3Ta 10 - 0 + 3Nb-1Mo-1Si 22 - 0 0 3Nb-1Mo-0.2Gd 12.5 - 0 + 3Nb-1Mo-1Si-0.2Gd/Gd 12.5 - - + 3Nb-1Mo-1Si-0.2Gd/GdSi2 25 - - 0"],["openaire:5d7d9dfbd1ad99b57f2a8b8be74fafdc","3Nb-1Mo-1Si-0.2Gd/GdSi2","Porosity",0.0,null,null,null,"","","","","","",false,"unit_missing","conclusions","Alloy Time to 1% strain (hours) Microstructural homogeneity Colony Size Porosity TNB-V5 7.5 Reference Reference Reference 3Nb-1Mo 15 - - 0 1Si 10 - + 0 3Nb-0.2Gd 10 - 0 + 3Ta 10 - 0 + 3Nb-1Mo-1Si 22 - 0 0 3Nb-1Mo-0.2Gd 12.5 - 0 + 3Nb-1Mo-1Si-0.2Gd/Gd 12.5 - - + 3Nb-1Mo-1Si-0.2Gd/GdSi2 25 - - 0"],["openaire:5d7d9dfbd1ad99b57f2a8b8be74fafdc","TNB-V5","porosity",8.9,null,null,null,"%","","","","","",false,"","discussion","The analysis of the sintered density in Table 12 shows that the porosity changes from 8.9% to 3.3% for specimens sintered at 1460 °C and 1470 °C, respectively."],["openaire:5d7d9dfbd1ad99b57f2a8b8be74fafdc","TNB-V5","porosity",3.3,null,null,null,"%","","","","","",false,"","discussion","The analysis of the sintered density in Table 12 shows that the porosity changes from 8.9% to 3.3% for specimens sintered at 1460 °C and 1470 °C, respectively."],["openaire:5d7d9dfbd1ad99b57f2a8b8be74fafdc","TNB-V5","pore shape",0.0,null,null,null,"","","","","","",false,"unit_missing","discussion","However, sintering at higher temperatures, e.g. 1500 °C, leads to the formation of rounder pores, which further improves the mechanical properties due to a decrease in local stress concentration at pore rims."],["openaire:5d7d9dfbd1ad99b57f2a8b8be74fafdc","TNB-V5","shape factor",0.0,null,null,null,"","","","","","",false,"unit_missing","discussion","An analysis of the residual porosity from the sintering experiments of TNB-V5 (Table 12) indicates that the higher the sintering temperature applied, the larger the shape factor for the same value of cumulative frequency, as shown in Figure 55."],["openaire:5d7d9dfbd1ad99b57f2a8b8be74fafdc","TNB-V5","pore shape",0.0,null,null,null,"","","","","","",false,"unit_missing","discussion","Therefore, despite the similar values of porosity of specimens sintered at 1490 °C and 1510 °C, the pore shape was actually different."],["openaire:5d7d9dfbd1ad99b57f2a8b8be74fafdc","3Nb-1Mo","residual porosity",0.0,0.0,0.0,null,"","","","","","",false,"unit_missing","discussion","The specimens 3Nb-1Mo, 3Nb-2Ta and 3Nb-0.7W from the low β series showed the largest residual porosity of all alloys."],["openaire:5d7d9dfbd1ad99b57f2a8b8be74fafdc","3Nb-2Ta","residual porosity",0.0,0.0,0.0,null,"","","","","","",false,"unit_missing","discussion","The specimens 3Nb-1Mo, 3Nb-2Ta and 3Nb-0.7W from the low β series showed the largest residual porosity of all alloys."],["openaire:5d7d9dfbd1ad99b57f2a8b8be74fafdc","3Nb-0.7W","residual porosity",0.0,0.0,0.0,null,"","","","","","",false,"unit_missing","discussion","The specimens 3Nb-1Mo, 3Nb-2Ta and 3Nb-0.7W from the low β series showed the largest residual porosity of all alloys."],["openaire:5d7d9dfbd1ad99b57f2a8b8be74fafdc","","residual porosity",1.0,null,null,null,"%","","","","","",false,"","discussion","The final residual porosity decreased from 5% to nearly 1% indicating the"],["openaire:5d7d9dfbd1ad99b57f2a8b8be74fafdc","Ti-44.5Al-3Nb-1Mo-0.2B-0.2C","porosity",1.0,null,null,null,"","","","","","",false,"unit_missing","discussion","Figure 45 shows that the porosity of all alloy variations prepared with Ti-44.5Al-3Nb-1Mo- 0.2B-0.2C were in the same range as pre-alloyed TNB-V5."],["openaire:5d7d9dfbd1ad99b57f2a8b8be74fafdc","3Nb-1Mo","porosity",1.0,null,null,null,"%","","sintered at 1510 °C – 2 hours","","","",false,"","discussion","The alloy 3Nb-1Mo was prepared by different methods and sintered with the same parameters (1510 °C – 2 hours) achieving porosities smaller than 1%."],["openaire:5d7d9dfbd1ad99b57f2a8b8be74fafdc","TNB-V5","Alloy Porosity (%)",0.12,null,null,null,"%","","","","","",false,"","discussion","Alloy Porosity (%) Minimum creep rate (x10-7 1/s) Creep rate ratio ቀߝሶ1 ߝሶ2ቁ TNB-V5 0.12 4.8 --- 0 n = 1 4.794 0.999 n = 5 4.771 0.994 n = 7 4.760 0.992 3Nb-1Mo 0.08 2.1 --- 0 n = 1 2.098 0.999 n = 5 2.092 0.996 n = 7 2.088 0.994 3Nb-1Mo-1Si 0.13 1.8"],["openaire:5d7d9dfbd1ad99b57f2a8b8be74fafdc","3Nb-1Mo","Alloy Porosity (%)",0.08,null,null,null,"%","","","","","",false,"","discussion","Alloy Porosity (%) Minimum creep rate (x10-7 1/s) Creep rate ratio ቀߝሶ1 ߝሶ2ቁ TNB-V5 0.12 4.8 --- 0 n = 1 4.794 0.999 n = 5 4.771 0.994 n = 7 4.760 0.992 3Nb-1Mo 0.08 2.1 --- 0 n = 1 2.098 0.999 n = 5 2.092 0.996 n = 7 2.088 0.994 3Nb-1Mo-1Si 0.13 1.8"],["openaire:5d7d9dfbd1ad99b57f2a8b8be74fafdc","3Nb-1Mo-1Si","Alloy Porosity (%)",0.13,null,null,null,"%","","","","","",false,"","discussion","Alloy Porosity (%) Minimum creep rate (x10-7 1/s) Creep rate ratio ቀߝሶ1 ߝሶ2ቁ TNB-V5 0.12 4.8 --- 0 n = 1 4.794 0.999 n = 5 4.771 0.994 n = 7 4.760 0.992 3Nb-1Mo 0.08 2.1 --- 0 n = 1 2.098 0.999 n = 5 2.092 0.996 n = 7 2.088 0.994 3Nb-1Mo-1Si 0.13 1.8"],["openaire:6344b24a5b54431493b58fc08e0bfbd7","Ti-6Al-4V","Porosity was measured as %",84.5,81.0,88.0,null,"%","","","","","",false,"out_of_range","conclusions","Porosity was measured as % 81-88."],["openaire:6344b24a5b54431493b58fc08e0bfbd7","Ti-6Al-4V","porozite",85.0,null,null,null,"%","","sintered at 1200 °C","","","",false,"out_of_range","conclusions","Aynı çamur konsantrasyonuna sahip köpüklere bakıldığında, sinterleme sıcaklığı 1200 °C olan köpüklerin pozozite değerlerinin %85 ve 86 olduğu görülmüş ve sinterleme sıcaklığının 1300 °C’ ye çıkarılması ile porozite değerinin (%85) değişmediği gözlemlenmiştir."],["openaire:6344b24a5b54431493b58fc08e0bfbd7","Ti-6Al-4V","porozite",85.0,null,null,null,"%","","sintered at 1300 °C","","","",false,"out_of_range","conclusions","Aynı çamur konsantrasyonuna sahip köpüklere bakıldığında, sinterleme sıcaklığı 1200 °C olan köpüklerin pozozite değerlerinin %85 ve 86 olduğu görülmüş ve sinterleme sıcaklığının 1300 °C’ ye çıkarılması ile porozite değerinin (%85) değişmediği gözlemlenmiştir."],["openaire:6804710753fcec14ebcbd2d160f11ca8","Ti-6Al-4V","taux de pores",0.1,null,null,null,"%","","","","","",false,"","conclusions",""],["openaire:6804710753fcec14ebcbd2d160f11ca8","Ti-6Al-4V","taux de pores",0.1,null,null,null,"%","","","","","",false,"","conclusions",""],["openaire:6804710753fcec14ebcbd2d160f11ca8","Ti-6Al-4V","taux de pores",2.0,null,null,null,"%","","","lamellar","","",false,"","conclusions",""],["openaire:6804710753fcec14ebcbd2d160f11ca8","Ti-6Al-4V","taux de pores",2.5,null,null,null,"%","","","","","",false,"","conclusions",""],["openaire:7787665bfe328ff86aa44129d98b983d","Ti-6Al-4V","Poisson’s ratio",0.34,null,null,null,"","","","","","",false,"unit_missing","results",""],["openaire:77e529223f55e2dff759f2a67a37c399","Ti-6Al-4V","volume",15.0,null,null,null,"%","","","","","",false,"","methods",""],["openaire:77e529223f55e2dff759f2a67a37c399","Ti-6Al-4V","volume",33.3,null,null,null,"%","","","","","",false,"","methods",""],["openaire:7860c9509a301acc9c667d323df7f2a7","CP-Ti Grade 2","residual porosity",1.1,1.1,1.1,null,"%","","as-sintered","","","",false,"","part 0","In their study, the residual porosity of sintered specimens increased proportionally with applied argon pressure to 1.1% at the maximum pressure (80 kPa), but no other pronounced microstructural difference such as grain size was observed due to the various sintering atmosphere pressures [16]."],["openaire:7860c9509a301acc9c667d323df7f2a7","","porosity",0.0,null,null,null,"","","consolidated at 900 °C","","","",false,"unit_missing","part 3","For the sample consolidated at 900 ◦C, the microstructure had signiﬁcant porosity, especially at triple contact areas of powder particles (blue dashed region of Figure 2B)."],["openaire:7860c9509a301acc9c667d323df7f2a7","","high porosity",0.0,null,null,null,"","","sintered at 900 °C","","","",false,"unit_missing","part 4","Nevertheless, it was evident that a few globate powder particles were removed from the surface by external loading, which agrees with the high porosity and poor mechanical properties of the sample sintered at 900 ◦C (Figure 2B and Table 1)."],["openaire:7be681a06990009f1f26017343776eb7","Ti-6Al-4V","fracción volumétrica de martensita templada α/β",46.3,45.6,47.0,null,"%","","","martensitic α'","semi-quantitative image analysis","",false,"","abstract",""],["openaire:7be681a06990009f1f26017343776eb7","Ti-6Al-4V","fracción volumétrica de martensita templada",45.85,45.2,46.5,null,"%","","","martensitic α'","semi-quantitative image analysis","",false,"","abstract",""],["openaire:7be681a06990009f1f26017343776eb7","Ti-6Al-4V","ν",0.32,null,null,null,"","","","","ultrasonic measurement","",false,"unit_missing","abstract",""],["openaire:7be681a06990009f1f26017343776eb7","Ti-6Al-4V","ν",0.32,null,null,null,"","","bifasic as-received","","ultrasonic measurement","",false,"unit_missing","abstract",""],["openaire:7be681a06990009f1f26017343776eb7","Ti-6Al-4V","ν",0.34,null,null,null,"","","equiaxial as-received","","ultrasonic measurement","",false,"unit_missing","abstract",""],["openaire:7c1b7be7733493f931f3f8209f5661e5","Ti-64 ELI","porosity",0.4,null,null,null,"%","","","","Archimedes method","",false,"","conclusions",""],["openaire:7c1b7be7733493f931f3f8209f5661e5","Ti-64 ELI","porosity",0.0,null,null,null,"%","","","","image analysis","",false,"","results_discussion",""],["openaire:7c1b7be7733493f931f3f8209f5661e5","Ti-64 ELI","porosity",0.2,null,null,null,"%","","","","image analysis","",false,"","results_discussion",""],["openaire:7c1b7be7733493f931f3f8209f5661e5","Ti-64 ELI","porosity",0.2,null,null,null,"%","","","","image analysis","",false,"","results_discussion",""],["openaire:84d182dc10f74e2eeea11502d2654ee5","Ti-6Al-4V","porosity",0.23,null,null,null,"","","","","","",false,"unit_missing","discussion",""],["openaire:84d182dc10f74e2eeea11502d2654ee5","Ti-6Al-4V","Porosity fraction (%)",100.0,100.0,100.0,null,"%","","100 °C","martensitic α'","","",false,"out_of_range","discussion",""],["openaire:84d182dc10f74e2eeea11502d2654ee5","Ti-6Al-4V","Porosity fraction (%)",50.0,50.0,50.0,null,"%","","570 °C","bimodal","","",false,"","discussion",""],["openaire:84d182dc10f74e2eeea11502d2654ee5","Ti-6Al-4V","Porosity fraction (%)",0.0,0.0,0.0,null,"%","","770 °C","lamellar","","",false,"","discussion",""],["openaire:8c32bdfb2d5bab9b4e9d2e14af359841","Ti-15Mo-5Zr-3Al","porosidad",33.0,null,null,null,"%","","","","","",false,"","abstract",""],["openaire:8c32bdfb2d5bab9b4e9d2e14af359841","Ti-15Mo","Porosidad (%)",1.5,null,null,null,"%","","","","","",false,"","methods",""],["openaire:8c32bdfb2d5bab9b4e9d2e14af359841","Ti-15Mo","Porosidad (%)",1.5,null,null,null,"%","","","","","",false,"","methods",""],["openaire:8c32bdfb2d5bab9b4e9d2e14af359841","Ti-15Mo-1Fe","Porosidad (%)",30.0,null,null,null,"%","","","","","",false,"","methods",""],["openaire:8c32bdfb2d5bab9b4e9d2e14af359841","Ti-15Mo-3Fe","Porosidad (%)",30.0,null,null,null,"%","","","","","",false,"","methods",""],["openaire:97ed5bbaa4367d0fa7675e1a622f9c92","Ti-47Al-2Cr-2Nb","porosidade",0.0,null,null,null,"","","","","","",false,"unit_missing","abstract",""],["openaire:9ac9748afbe6e2d2d362b3cf409ee356","","porosity",0.402,null,null,null,"","","","","","",false,"unit_missing","part 5","The estimated porosity of the monodisperse and polydisperse powder is 0.402 and 0.366, respectively."],["openaire:9ac9748afbe6e2d2d362b3cf409ee356","","porosity",0.366,null,null,null,"","","","","","",false,"unit_missing","part 5","The estimated porosity of the monodisperse and polydisperse powder is 0.402 and 0.366, respectively."],["openaire:9ac9748afbe6e2d2d362b3cf409ee356","","porosity",0.402,null,null,null,"","","","","","",false,"unit_missing","part 5","The monodisperse and polydisperse powders have a porosity of 0.402 and 0.366, respectively."],["openaire:9ac9748afbe6e2d2d362b3cf409ee356","","porosity",0.366,null,null,null,"","","","","","",false,"unit_missing","part 5","The monodisperse and polydisperse powders have a porosity of 0.402 and 0.366, respectively."],["openaire:a18fb5797da6f502999a10f96c9ff687","Ti-42Nb","pore size",27.0,null,null,null,"%","","","","","",false,"","results",""],["openaire:a18fb5797da6f502999a10f96c9ff687","Ti-42Nb","pore size",22.0,null,null,null,"%","","","","","",false,"","results",""],["openaire:a18fb5797da6f502999a10f96c9ff687","Ti-42Nb","microporosity",0.1,0.0,0.2,null,"%","","as-built LPBF","","µ-CT","",false,"","results",""],["openaire:a346a5c0b8943cb8d2b129fdac1ae95f","Ti-6Al-4V","pore",70.0,null,null,null,"%","","","","","",false,"out_of_range","results_discussion",""],["openaire:b1c04decd0010532b4f1f4094b4351bf","Ti-6Al-2Ta-2V","Laves C_14",0.015,null,null,null,"","350 °C","","","","",false,"unit_missing","results_discussion",""],["openaire:b1c04decd0010532b4f1f4094b4351bf","Ti-6Al-2Ta-2V","8% BCC β-phase",0.08,null,null,null,"","800 °C","","","","",false,"unit_missing","results_discussion",""],["openaire:b893e00620770a613d5d86accafb6ca5","Ti-6Al-4V","tribo oksit tabakası",100.0,100.0,100.0,null,"","400 °C","annealed 760°C/2h + air cooled","","","",false,"unit_missing","conclusions",""],["openaire:b95147bce306b2ffe4d3963af539f2a7","Ti-6Al-4V","porosity",0.003,null,null,null,"%","","","","optical microscopy","",false,"","conclusions",""],["openaire:b95147bce306b2ffe4d3963af539f2a7","Ti-6Al-4V","porosity",0.0,null,null,null,"%","","","","microtomography","",false,"","conclusions",""],["openaire:b95147bce306b2ffe4d3963af539f2a7","Ti-6Al-4V","porosity",0.05,null,null,null,"%","","sheet","","optical microscopy","",false,"","conclusions",""],["openaire:bf1e6007e2db38280e0e34b1803b05d6","Ti30Nb10Ta","Porosidad (%)",21.0,null,null,null,"%","","","","","",false,"","abstract",""],["openaire:bf1e6007e2db38280e0e34b1803b05d6","Ti30Nb10Ta","Porosidad (%)",22.0,null,null,null,"%","","","","","",false,"","abstract",""],["openaire:bf1e6007e2db38280e0e34b1803b05d6","Ti30Nb10Ta","Porosidad (%)",21.0,null,null,null,"%","","","","","",false,"","abstract",""],["openaire:bf1e6007e2db38280e0e34b1803b05d6","Ti30Nb10Ta","Aleación Promedio de la porosidad en verde (%)",21.6,null,null,0.42,"%","","","","","",false,"","abstract",""],["openaire:bf1e6007e2db38280e0e34b1803b05d6","Ti30Nb15Ta","Aleación Promedio de la porosidad en verde (%)",21.8,null,null,0.42,"%","","","","","",false,"","abstract",""],["openaire:bf1e6007e2db38280e0e34b1803b05d6","Ti35Nb10Ta","Aleación Promedio de la porosidad en verde (%)",21.5,null,null,0.49,"%","","","","","",false,"","abstract",""],["openaire:bf1e6007e2db38280e0e34b1803b05d6","Ti35Nb15Ta","Aleación Promedio de la porosidad en verde (%)",21.7,null,null,0.42,"%","","","","","",false,"","abstract",""],["openaire:bf1e6007e2db38280e0e34b1803b05d6","Ti30Nb10Ta","Porosidad (%)",21.6,null,null,null,"%","","sintered at 1250°C","","","",false,"","abstract",""],["openaire:bf1e6007e2db38280e0e34b1803b05d6","Ti30Nb10Ta","Porosidad (%)",21.7,null,null,null,"%","","sintered at 1250°C","","","",false,"","abstract",""],["openaire:bf1e6007e2db38280e0e34b1803b05d6","Ti30Nb10Ta","Porosidad (%)",21.9,null,null,null,"%","","sintered at 1250°C","","","",false,"","abstract",""],["openaire:bf1e6007e2db38280e0e34b1803b05d6","Ti30Nb10Ta","Porosidad (%)",22.0,null,null,null,"%","","sintered at 1250°C","","","",false,"","abstract",""],["openaire:bf1e6007e2db38280e0e34b1803b05d6","Ti30Nb15Ta","Porosidad (%)",21.5,null,null,null,"%","","sintered at 1250°C","","","",false,"","abstract",""],["openaire:bf1e6007e2db38280e0e34b1803b05d6","Ti30Nb15Ta","Porosidad (%)",21.4,null,null,null,"%","","sintered at 1250°C","","","",false,"","abstract",""],["openaire:bf1e6007e2db38280e0e34b1803b05d6","Ti30Nb15Ta","Porosidad (%)",21.4,null,null,null,"%","","sintered at 1250°C","","","",false,"","abstract",""],["openaire:bf1e6007e2db38280e0e34b1803b05d6","Ti30Nb15Ta","Porosidad (%)",21.3,null,null,null,"%","","sintered at 1250°C","","","",false,"","abstract",""],["openaire:bf1e6007e2db38280e0e34b1803b05d6","Ti30Nb10Ta","Porosidad",2.09,null,null,null,"%","","sintered at 1250 °C","","","",false,"","abstract",""],["openaire:bf1e6007e2db38280e0e34b1803b05d6","Ti30Nb10Ta","Porosidad",2.04,null,null,null,"%","","sintered at 1300 °C","","","",false,"","abstract",""],["openaire:bf1e6007e2db38280e0e34b1803b05d6","Ti30Nb15Ta","Porosidad",2.19,null,null,null,"%","","sintered at 1250 °C","","","",false,"","abstract",""],["openaire:bf1e6007e2db38280e0e34b1803b05d6","Ti30Nb15Ta","Porosidad",1.89,null,null,null,"%","","sintered at 1300 °C","","","",false,"","abstract",""],["openaire:bf1e6007e2db38280e0e34b1803b05d6","Ti35Nb10Ta","Porosidad",2.63,null,null,null,"%","","sintered at 1250 °C","","","",false,"","abstract",""],["openaire:bf1e6007e2db38280e0e34b1803b05d6","Ti35Nb10Ta","Porosidad",8.2,null,null,null,"%","","sintered at 1300 °C","","","",false,"","abstract",""],["openaire:bf1e6007e2db38280e0e34b1803b05d6","Ti35Nb15Ta","Porosidad",3.05,null,null,null,"%","","sintered at 1250 °C","","","",false,"","abstract",""],["openaire:bf1e6007e2db38280e0e34b1803b05d6","Ti35Nb15Ta","Porosidad",1.61,null,null,null,"%","","sintered at 1300 °C","","","",false,"","abstract",""],["openaire:bf1e6007e2db38280e0e34b1803b05d6","Ti30Nb10Ta","Coeficiente de Poisson",0.35,null,null,null,"","","sintered at 1250 °C","","ultrasonic test","",false,"unit_missing","abstract",""],["openaire:bf1e6007e2db38280e0e34b1803b05d6","Ti30Nb15Ta","Coeficiente de Poisson",0.33,null,null,null,"","","sintered at 1250 °C","","ultrasonic test","",false,"unit_missing","abstract",""],["openaire:bf1e6007e2db38280e0e34b1803b05d6","Ti35Nb10Ta","Coeficiente de Poisson",0.34,null,null,null,"","","sintered at 1250 °C","","ultrasonic test","",false,"unit_missing","abstract",""],["openaire:bf1e6007e2db38280e0e34b1803b05d6","Ti35Nb15Ta","Coeficiente de Poisson",0.31,null,null,null,"","","sintered at 1250 °C","","ultrasonic test","",false,"unit_missing","abstract",""],["openaire:e2f4bc7880276b9f91a60f16dc7c09c7","CP-Ti Grade 2","Total Porosity (equation nº1) (%)",59.1,null,null,null,"%","","","","","",false,"","results",""],["openaire:e2f4bc7880276b9f91a60f16dc7c09c7","CP-Ti Grade 2","Total Porosity (equation nº1) (%)",57.3,null,null,null,"%","","","","","",false,"","results",""],["openaire:e2f4bc7880276b9f91a60f16dc7c09c7","CP-Ti Grade 2","Total Porosity (equation nº1) (%)",64.2,null,null,null,"%","","","","","",false,"out_of_range","results",""],["openaire:e2f4bc7880276b9f91a60f16dc7c09c7","CP-Ti Grade 2","Total Porosity (equation nº1) (%)",61.9,null,null,null,"%","","","","","",false,"out_of_range","results",""],["openaire:e2f4bc7880276b9f91a60f16dc7c09c7","CP-Ti Grade 2","Microporosity (%) (equation nº2)",2.44,null,null,null,"%","","","","","",false,"","results",""],["openaire:e2f4bc7880276b9f91a60f16dc7c09c7","CP-Ti Grade 2","Microporosity (%) (equation nº2)",2.17,null,null,null,"%","","","","","",false,"","results",""],["openaire:e2f4bc7880276b9f91a60f16dc7c09c7","CP-Ti Grade 2","Microporosity (%) (equation nº2)",2.6,null,null,null,"%","","","","","",false,"","results",""],["openaire:e2f4bc7880276b9f91a60f16dc7c09c7","CP-Ti Grade 2","Closed Porosity (%) (equation nº3)",0.06,null,null,null,"%","","","","","",false,"","results",""],["openaire:e2f4bc7880276b9f91a60f16dc7c09c7","CP-Ti Grade 2","Closed Porosity (%) (equation nº3)",0.08,null,null,null,"%","","","","","",false,"","results",""],["openaire:e2f4bc7880276b9f91a60f16dc7c09c7","CP-Ti Grade 2","Closed Porosity (%) (equation nº3)",0.05,null,null,null,"%","","","","","",false,"","results",""],["openaire:e2f4bc7880276b9f91a60f16dc7c09c7","CP-Ti Grade 2","Macroporosity (%) (a-b-c)",58.8,null,null,null,"%","","","","","",false,"","results",""],["openaire:e2f4bc7880276b9f91a60f16dc7c09c7","CP-Ti Grade 2","Macroporosity (%) (a-b-c)",53.75,null,null,null,"%","","","","","",false,"","results",""],["openaire:e2f4bc7880276b9f91a60f16dc7c09c7","CP-Ti Grade 2","Macroporosity (%) (a-b-c)",60.94,null,null,null,"%","","","","","",false,"out_of_range","results",""],["openaire:e2f4bc7880276b9f91a60f16dc7c09c7","CP-Ti Grade 2","Macroporosity (%) (a-b-c)",59.21,null,null,null,"%","","","","","",false,"","results",""],["openaire:e2f4bc7880276b9f91a60f16dc7c09c7","CP-Ti Grade 2","total porosity",63.6,null,null,null,"%","","","","","",false,"out_of_range","results",""],["openaire:e2f4bc7880276b9f91a60f16dc7c09c7","CP-Ti Grade 2","total porosity",61.9,null,null,null,"%","","","","","",false,"out_of_range","results",""],["openaire:e2f4bc7880276b9f91a60f16dc7c09c7","CP-Ti Grade 2","porosity",56.0,null,null,null,"%","","","","","",false,"","results",""],["openaire:e2f4bc7880276b9f91a60f16dc7c09c7","CP-Ti Grade 2","porosity",59.8,56.0,63.6,null,"%","","","","micro-CT and MIP","",false,"","discussion",""],["openaire:e2f4bc7880276b9f91a60f16dc7c09c7","CP-Ti Grade 2","Total porosity",61.5,59.0,64.0,null,"%","","","","","",false,"out_of_range","conclusions",""],["openaire:e81761aefb449ded53444460be41cef9","CP-Ti Grade 2","porosity",0.15,null,null,null,"%","","as-sintered 1300°C/4h","","","",false,"","results",""],["openaire:e81761aefb449ded53444460be41cef9","CP-Ti Grade 2","porosity",0.08,null,null,null,"%","","as-sintered 1500°C/4h","","","",false,"","results",""],["openaire:e81761aefb449ded53444460be41cef9","Ti-Nb (binary)","porosity",0.06,null,null,null,"%","","as-sintered 1500°C/4h","acicular precipitates","","",false,"","results",""],["openaire:e81761aefb449ded53444460be41cef9","Ti-16Nb","porosity",11.0,null,null,null,"%","","","irregular Nb particles and porous Ti matrix","","",false,"","discussion",""],["openaire:e81761aefb449ded53444460be41cef9","Ti-16Nb","porosity",0.0,null,null,null,"","","","homogenized Ti-Nb matrix","","",false,"unit_missing","discussion",""],["openaire:e81761aefb449ded53444460be41cef9","Ti-16Nb","porosity",6.19,null,null,null,"%","","1400/4","","","",false,"","discussion",""],["openaire:e81761aefb449ded53444460be41cef9","Ti-16Nb","porosity",6.14,null,null,null,"%","","1500/2","","","",false,"","discussion",""],["openaire:e81761aefb449ded53444460be41cef9","Ti-16Nb","porosity",7.68,null,null,null,"%","","1400/2","","","",false,"","discussion",""],["openaire:e81761aefb449ded53444460be41cef9","CP-Ti Grade 2","porosity",5.0,null,null,null,"%","","1500 °C/4h","","","",false,"","discussion",""],["openaire:e81761aefb449ded53444460be41cef9","Ti-22Nb","porosity",5.7,null,null,null,"%","","1500 °C/4h","","","",false,"","discussion",""],["openaire:e81761aefb449ded53444460be41cef9","CP-Ti Grade 2","porosity",0.0,null,null,null,"","","(1500/4)","","","",false,"unit_missing","discussion",""],["openaire:e81761aefb449ded53444460be41cef9","CP-Ti Grade 2","porosity",0.0,null,null,null,"","","(HIP)","","","",false,"unit_missing","discussion",""],["openaire:e81761aefb449ded53444460be41cef9","Ti-Nb (binary)","porosity",0.0,null,null,null,"","","(HIP)","","","",false,"unit_missing","discussion",""],["openaire:e81761aefb449ded53444460be41cef9","CP-Ti Grade 2","porosity",5.0,null,null,null,"%","","sintered at 1500 °C/4 h","","","",false,"","conclusions",""],["openaire:e81761aefb449ded53444460be41cef9","Ti-Nb (binary)","porosity",5.0,null,null,null,"%","","sintered at 1500 °C/4 h","","","",false,"","conclusions",""],["openaire:e81761aefb449ded53444460be41cef9","CP-Ti Grade 2","porosity",5.0,null,null,null,"%","","sintered at 1500 °C/4 h","","","",false,"","conclusions",""],["openaire:e81761aefb449ded53444460be41cef9","Ti-Nb (binary)","porosity",5.0,null,null,null,"%","","sintered at 1500 °C/4 h","","","",false,"","conclusions",""],["openaire:ee308c42068e21916fc51e86096d4497","Ti-6Al-4V","10-12% by weight",11.0,10.0,12.0,null,"%","","","","","",false,"","methods",""],["openaire:f15ebe42f43a67b2f580965fe9f80bbe","","Poren",0.0,null,null,null,"","","","","","",false,"unit_missing","abstract",""],["openaire:f9415a67b541f79222425f81e07aee9e","Ti-6Al-4V","azot penetrasyon derinliği",0.0,null,null,null,"","","","","","",false,"unit_missing","conclusions",""],["openaire:f9415a67b541f79222425f81e07aee9e","Ti-6Al-4V","nitrogen penetration depth",0.0,null,null,null,"","","plasma nitrided at 700°C","","","",false,"unit_missing","conclusions",""],["openaire:f9415a67b541f79222425f81e07aee9e","Ti-6Al-4V","nitrogen penetration depth",0.0,null,null,null,"","","plasma nitrided at 750°C","","","",false,"unit_missing","conclusions",""],["openaire:fcfa293fc216ee079e57d9547e84db7b","Ti-6Al-4V","porosités",67.0,null,null,null,"","","","","","",false,"unit_missing","conclusions",""],["zenodo:14233510","Ti-6Al-4V","porosity percentage",70.0,70.0,95.0,null,"%","","as-built DMLS","","","",false,"out_of_range","results_discussion","DEFECT ANALYSIS The DMLS machine configuration fabricated Ti6Al4V MLSs with three different kinds of unit cells at three variable strut lengths (2.50, 3.0, and 3.5 mm) and with different configurations nxnxn 3D array patterns for achieving a porosity percentage between 70% and 95%."],["zenodo:14233510","Ti-6Al-4V","porosity %",0.0,0.0,0.0,null,"","","as-built DMLS","","","",false,"unit_missing","results_discussion","The percentage of porosity in Ti6Al4V MLSs specimens rises with increased strut length and pore size while strut diameter remains constant."],["zenodo:14233510","Ti-6Al-4V","porosity %",0.0,0.0,0.0,null,"","","as-built DMLS","","","",false,"unit_missing","conclusions","Manufactured Ti6Al4V MLSs specimens, it is also discovered and observed that the strut length (SL) and pore sizes (PS) both increased with constant strut diameter, hence increasing the porosity %; as a result, significant defects are identified in Grid and Tesseract lattice structure geometries as compared to Star lattice structure geometry."],["zenodo:15440037","TMC","νLT",0.317,null,null,null,"","","","","","",false,"unit_missing","methods","Table 1 Mecanical properties of TMC EL (0-degree) 185 [GPa] ET (90-degree) 119 [GPa] νLT 0.317 GLT 46.4 [GPa] Tensile Strength (0-degree) 1481 [MPa] Tensile Strength (90-degree) 414 [MPa] Shear Strength 220 [MPa]"],["zenodo:15440037","Ti-6Al-4V","ν",0.348,null,null,null,"","","","","","",false,"unit_missing","methods","Table 2 Mechanical properties of Ti-6Al-4V E 126 [GPa] ν 0.348 Tensile Strength 940 [MPa]"],["zenodo:7023016","Al alloy","Poisson Ratio",0.33,null,null,null,"","","","","","",false,"unit_missing","methods","Materials ρ Kg mm-3 Young Modulus MPa Shear Modulus MPa Poisson Ratio Al alloy 2.77 e-6 71000 2699.2 0.33 Ti alloy 4.62 e-6 96000 3529.4 0.36"],["zenodo:7023016","Ti alloy","Poisson Ratio",0.36,null,null,null,"","","","","","",false,"unit_missing","methods","Materials ρ Kg mm-3 Young Modulus MPa Shear Modulus MPa Poisson Ratio Al alloy 2.77 e-6 71000 2699.2 0.33 Ti alloy 4.62 e-6 96000 3529.4 0.36"]]}
