Repository: akhtar07/tisci-explorer

# TiSci Explorer

A read-only, static explorer for **TiSci**, an autonomous research agent for titanium alloys. TiSci reads the
titanium-alloy literature, builds a knowledge graph and a table of measured values, proposes hypotheses where the
graph has gaps, and tests them with DFT (MACE / VASP) and the ICME-lite multiscale chain.

**Live site:** https://akhtar07.github.io/tisci-explorer/

The site has seven sections:

| Section | What it shows |
|---|---|
| Overview | Corpus → graph → facts → hypotheses → verdicts, with the snapshot's counts |
| Worked example | One full loop for W in α-Ti: graph path, hypothesis, novelty check, DFT test, verdict, follow-up, DAMASK |

File: data/facts/surface_roughness.json (part 17 of 35)
surface roughness is increased from 1.368 μm and reduced to 0.966 μm."],["oa:W4284960107","titanium matrix composites","UCT",3.52,null,null,null,"µm","","","","","",false,"","results_discussion","The actual UCT is from 3.52 μm reduced to 2.46 μm."],["oa:W4284960107","titanium matrix composites","UCT",2.46,null,null,null,"µm","","","","","",false,"","results_discussion","The actual UCT is from 3.52 μm reduced to 2.46 μm."],["oa:W4284960107","titanium matrix composites","UCT",3.41,null,null,null,"µm","","","","theoretical model","",true,"","results_discussion","The theoretical model calculates the UCT from 3.41 μm reduced to 2.29 μm."],["oa:W4284960107","titanium matrix composites","agmax-u",2.53,null,null,null,"µm","","","","","",false,"","results_discussion","The workpiece speed increases from 1 m/min to 7 m/min, and agmax-u increases from 0.43 μm to 2.53 μm in a linear manner."],["oa:W4284960107","titanium matrix composites","Ra",1.18,null,null,null,"µm","","","","","",false,"","results_discussion","The surface roughness Ra increases from 0.78 μm to 1.18 μm in UVAG and from 0.55 μm to 1.37 μm in CG."],["oa:W4284960107","titanium matrix composites","Ra",0.55,null,null,null,"µm","","","","","",false,"","results_discussion","The surface roughness Ra increases from 0.78 μm to 1.18 μm in UVAG and from 0.55 μm to 1.37 μm in CG."],["oa:W4284960107","titanium matrix composites","surface roughness",0.65,0.6,0.7,null,"µm","","","","","",false,"","results_discussion","First, when the MRR is less than 1 mm3/(mm·s), the surface roughness is maintained at 0.6–0.7 μm."],["oa:W4284960107","titanium matrix composites","surface roughness",0.9,0.8,1.0,null,"µm","","","","","",false,"","results_discussion","When the MRR is 2–8 mm3/(mm·s), the surface roughness can rise steadily and remain at 0.8–1.0 μm."],["oa:W4284960107","titanium matrix composites","surface roughness",1.4,null,null,null,"µm","","","","","",false,"","results_discussion","When the material removal rate is greater than 10 mm3/(mm·s), the surface roughness deteriorates sharply and increases to 1.4 μm above."],["oa:W4284960107","titanium matrix composites","surface roughness",0.5,null,null,null,"µm","","","","","",false,"","results_discussion","In CG, when the MRR is less than 2 mm3/(mm·s), the surface roughness changes slowly and is less than the grinding surface roughness in UVAG."],["oa:W4284960107","titanium matrix composites","surface roughness",1.37,null,null,null,"µm","","","","","",false,"","results_discussion","However, when the MRR is greater than 3 mm3/(mm·s), the surface roughness of ordinary grinding increases sharply, and serious adhesion and burn occur on the surface."],["oa:W4285004809","Ti-6Al-4V","Ra",0.85,null,null,null,"µm","","as-built LPBF","","surface roughness measurement","",false,"","methods","Following this, surface roughness measurements were taken with a MarSurf PS10 mobile roughness instrument and were repeated 5 times at varying locations on the flat surface of the sample."],["oa:W4285004809","Ti-6Al-4V","Rz",5.2,null,null,null,"µm","","as-built LPBF","","surface roughness measurement","",false,"","methods","The stylus was set to a traversing length of 3 mm and both the arithmetic mean surface deviation (Ra) and the 10-point mean surface deviation (Rz) were recorded."],["oa:W4285004809","Ti-6Al-4V","Ra",4.25,null,null,0.26,"µm","","","","","",false,"","table","Ra (μm)\t4.25 ± 0.26\t5.46 ± 0.36\t0.012"],["oa:W4285004809","Ti-6Al-4V","Ra",5.46,null,null,0.36,"µm","","","","","",false,"","table","Ra (μm)\t4.25 ± 0.26\t5.46 ± 0.36\t0.012"],["oa:W4285004809","Ti-6Al-4V","Rz",23.55,null,null,0.86,"µm","","","","","",false,"","table","Rz (μm)\t23.55 ± 0.86\t30.50 ± 1.39\t0.003"],["oa:W4285004809","Ti-6Al-4V","Rz",30.5,null,null,1.39,"µm","","","","","",false,"","table","Rz (μm)\t23.55 ± 0.86\t30.50 ± 1.39\t0.003"],["oa:W4285243135","Ti-6Al-4V","Ra",25.0,null,null,null,"µm","","","","","",false,"","abstract","Post treatment of titanium alloy parts obtained by Electron Beam Melting (EBM) is required before assembly due to their high roughness (Ra = 25 µm)."],["oa:W4285243135","Ti-6Al-4V","arithmetic roughness",39.0,null,null,null,"%","","","","","",false,"unit_mismatch","abstract","For a given removed thickness of 0.150 mm, electro-chemical etching exhibited higher efficiency to improve arithmetic roughness (∼39%) than chemical etching (∼7%)."],["oa:W4285243135","Ti-6Al-4V","arithmetic roughness",7.0,null,null,null,"%","","","","","",false,"unit_mismatch","abstract","For a given removed thickness of 0.150 mm, electro-chemical etching exhibited higher efficiency to improve arithmetic roughness (∼39%) than chemical etching (∼7%)."],["oa:W4285243135","Ti-6Al-4V","Ra",14.64,null,null,null,"µm","","as-built SLM","","","",false,"","results","The average Ra of the as-built parts stands at 14.64 µm."],["oa:W4285243135","Ti-6Al-4V","arithmetic roughness",39.0,null,null,null,"%","","","","","",false,"unit_mismatch","results","The electro-chemically treated part exhibits a 39% decrease of arithmetic roughness."],["oa:W4285243135","Ti-6Al-4V","arithmetic roughness",39.0,null,null,null,"%","","","","","",false,"unit_mismatch","results","Indeed, the electro-chemical etching allowed a 39% decrease of the arithmetic roughness while removing a 0.149 mm thickness on the part."],["oa:W4285246953","Ti-6Al-4V","Sa",0.367,null,null,0.063,"µm","","","","AFM","",false,"unit_suspect","results",""],["oa:W4285246953","Ti-6Al-4V","Sa",0.44,null,null,0.086,"µm","","","","AFM","",false,"unit_suspect","results",""],["oa:W4285992980","Ti-6Al-4V","Ra",1.1,1.5,1.7,null,"µm","","","","","",false,"","results_discussion","The graph is plotted between cutting speed (m/rev) and the average surface roughness (𝜇𝑚) values from the table and graph the optimum surface roughness value is found at a range of 80 m/min to 140 m/min cutting speed (v)."],["oa:W4285992980","Ti-6Al-4V","Ra",1.6,1.5,1.7,null,"µm","","","","","",false,"","results_discussion","These cutting speeds having the possible best surface roughness Ra value of 1.5− 1.7 𝜇𝑚."],["oa:W4285992980","Ti-6Al-4V","Ra",110.0,80.0,140.0,null,"m/min","","","","","",false,"unit_mismatch","results_discussion","The graph is plotted between cutting speed (m/rev) and the average surface roughness (𝜇𝑚) values from the table and graph the optimum surface roughness value is found at a range of 80 m/min to 140 m/min cutting speed (v)."],["oa:W4285992980","Ti-6Al-4V","surface roughness",0.7,null,null,null,"µm","","","","","",false,"","results_discussion","The surface roughness value is 0.7 𝜇𝑚 which is obtained at feedrate 0.05 mm/rev."],["oa:W4285992980","Ti-6Al-4V","surface roughness",0.4,null,null,null,"µm","","","","Talyrond Surtronic 3+","",false,"","results_discussion","The surface roughness value at 0.5 mm depth of cut is 0.4 𝜇𝑚 as the depth of cut increases the surface roughness value also increases."],["oa:W4286859450","Ti-6Al-4V","Ra",2.58,null,null,null,"µm","","as-built","","hardness testing machine","",false,"","results_discussion","Ra=2.58 Rz=10.91 Ra=2.52 Rz=10.56 Ra=2.19 Rz=11.21 Ra=2.77 Rz=13.16 Ra=2.63 Rz=12.80 Ra=2.16 Rz=11.85 Roughness (µm) (After blasting)"],["oa:W4286859450","Ti-6Al-4V","Rz",10.91,null,null,null,"µm","","as-built","","hardness testing machine","",false,"","results_discussion","Ra=2.58 Rz=10.91 Ra=2.52 Rz=10.56 Ra=2.19 Rz=11.21 Ra=2.77 Rz=13.16 Ra=2.63 Rz=12.80 Ra=2.16 Rz=11.85 Roughness (µm) (After blasting)"],["oa:W4286859450","Ti-6Al-4V","Ra",2.52,null,null,null,"µm","","as-built","","hardness testing machine","",false,"","results_discussion","Ra=2.58 Rz=10.91 Ra=2.52 Rz=10.56 Ra=2.19 Rz=11.21 Ra=2.77 Rz=13.16 Ra=2.63 Rz=12.80 Ra=2.16 Rz=11.85 Roughness (µm) (After blasting)"],["oa:W4286859450","Ti-6Al-4V","Rz",10.56,null,null,null,"µm","","as-built","","hardness testing machine","",false,"","results_discussion","Ra=2.58 Rz=10.91 Ra=2.52 Rz=10.56 Ra=2.19 Rz=11.21 Ra=2.77 Rz=13.16 Ra=2.63 Rz=12.80 Ra=2.16 Rz=11.85 Roughness (µm) (After blasting)"],["oa:W4286859450","Ti-6Al-4V","Ra",2.19,null,null,null,"µm","","as-built","","hardness testing machine","",false,"","results_discussion","Ra=2.58 Rz=10.91 Ra=2.52 Rz=10.56 Ra=2.19 Rz=11.21 Ra=2.77 Rz=13.16 Ra=2.63 Rz=12.80 Ra=2.16 Rz=11.85 Roughness (µm) (After blasting)"],["oa:W4286859450","Ti-6Al-4V","Rz",11.21,null,null,null,"µm","","as-built","","hardness testing machine","",false,"","results_discussion","Ra=2.58 Rz=10.91 Ra=2.52 Rz=10.56 Ra=2.19 Rz=11.21 Ra=2.77 Rz=13.16 Ra=2.63 Rz=12.80 Ra=2.16 Rz=11.85 Roughness (µm) (After blasting)"],["oa:W4286859450","Ti-6Al-4V","Ra",2.77,null,null,null,"µm","","as-built","","hardness testing machine","",false,"","results_discussion","Ra=2.58 Rz=10.91 Ra=2.52 Rz=10.56 Ra=2.19 Rz=11.21 Ra=2.77 Rz=13.16 Ra=2.63 Rz=12.80 Ra=2.16 Rz=11.85 Roughness (µm) (After blasting)"],["oa:W4286859450","Ti-6Al-4V","Rz",13.16,null,null,null,"µm","","as-built","","hardness testing machine","",false,"","results_discussion","Ra=2.58 Rz=10.91 Ra=2.52 Rz=10.56 Ra=2.19 Rz=11.21 Ra=2.77 Rz=13.16 Ra=2.63 Rz=12.80 Ra=2.16 Rz=11.85 Roughness (µm) (After blasting)"],["oa:W4286859450","Ti-6Al-4V","Ra",2.63,null,null,null,"µm","","as-built","","hardness testing machine","",false,"","results_discussion","Ra=2.58 Rz=10.91 Ra=2.52 Rz=10.56 Ra=2.19 Rz=11.21 Ra=2.77 Rz=13.16 Ra=2.63 Rz=12.80 Ra=2.16 Rz=11.85 Roughness (µm) (After blasting)"],["oa:W4286859450","Ti-6Al-4V","Rz",12.8,null,null,null,"µm","","as-built","","hardness testing machine","",false,"","results_discussion","Ra=2.58 Rz=10.91 Ra=2.52 Rz=10.56 Ra=2.19 Rz=11.21 Ra=2.77 Rz=13.16 Ra=2.63 Rz=12.80 Ra=2.16 Rz=11.85 Roughness (µm) (After blasting)"],["oa:W4286859450","Ti-6Al-4V","Ra",2.16,null,null,null,"µm","","as-built","","hardness testing machine","",false,"","results_discussion","Ra=2.58 Rz=10.91 Ra=2.52 Rz=10.56 Ra=2.19 Rz=11.21 Ra=2.77 Rz=13.16 Ra=2.63 Rz=12.80 Ra=2.16 Rz=11.85 Roughness (µm) (After blasting)"],["oa:W4286859450","Ti-6Al-4V","Rz",11.85,null,null,null,"µm","","as-built","","hardness testing machine","",false,"","results_discussion","Ra=2.58 Rz=10.91 Ra=2.52 Rz=10.56 Ra=2.19 Rz=11.21 Ra=2.77 Rz=13.16 Ra=2.63 Rz=12.80 Ra=2.16 Rz=11.85 Roughness (µm) (After blasting)"],["oa:W4286859450","Ti-6Al-4V","Ra",2.21,null,null,null,"µm","","as-built","","hardness testing machine","",false,"","results_discussion","Ra=2.21 Rz=11.62"],["oa:W4286859450","Ti-6Al-4V","Rz",11.62,null,null,null,"µm","","as-built","","hardness testing machine","",false,"","results_discussion","Ra=2.21 Rz=11.62"],["oa:W4286859450","Ti-6Al-4V","Ra",1.12,null,null,null,"µm","","as-built SLM","","","",false,"","results_discussion","Ra=1.12 Rz=5.37 Ra=1.06 Rz=6.57 Ra=1.64 Rz=7.73 Ra=1.01 Rz=5.02 Ra=1.20 Rz=7.34"],["oa:W4286859450","Ti-6Al-4V","Rz",5.37,null,null,null,"µm","","as-built SLM","","","",false,"","results_discussion","Ra=1.12 Rz=5.37 Ra=1.06 Rz=6.57 Ra=1.64 Rz=7.73 Ra=1.01 Rz=5.02 Ra=1.20 Rz=7.34"],["oa:W4286859450","Ti-6Al-4V","Ra",1.06,null,null,null,"µm","","as-built SLM","","","",false,"","results_discussion","Ra=1.12 Rz=5.37 Ra=1.06 Rz=6.57 Ra=1.64 Rz=7.73 Ra=1.01 Rz=5.02 Ra=1.20 Rz=7.34"],["oa:W4286859450","Ti-6Al-4V","Rz",6.57,null,null,null,"µm","","as-built SLM","","","",false,"","results_discussion","Ra=1.12 Rz=5.37 Ra=1.06 Rz=6.57 Ra=1.64 Rz=7.73 Ra=1.01 Rz=5.02 Ra=1.20 Rz=7.34"],["oa:W4286859450","Ti-6Al-4V","Ra",1.64,null,null,null,"µm","","as-built SLM","","","",false,"","results_discussion","Ra=1.12 Rz=5.37 Ra=1.06 Rz=6.57 Ra=1.64 Rz=7.73 Ra=1.01 Rz=5.02 Ra=1.20 Rz=7.34"],["oa:W4286859450","Ti-6Al-4V","Rz",7.73,null,null,null,"µm","","as-built SLM","","","",false,"","results_discussion","Ra=1.12 Rz=5.37 Ra=1.06 Rz=6.57 Ra=1.64 Rz=7.73 Ra=1.01 Rz=5.02 Ra=1.20 Rz=7.34"],["oa:W4286859450","Ti-6Al-4V","Ra",1.01,null,null,null,"µm","","as-built SLM","","","",false,"","results_discussion","Ra=1.12 Rz=5.37 Ra=1.06 Rz=6.57 Ra=1.64 Rz=7.73 Ra=1.01 Rz=5.02 Ra=1.20 Rz=7.34"],["oa:W4286859450","Ti-6Al-4V","Rz",5.02,null,null,null,"µm","","as-built SLM","","","",false,"","results_discussion","Ra=1.12 Rz=5.37 Ra=1.06 Rz=6.57 Ra=1.64 Rz=7.73 Ra=1.01 Rz=5.02 Ra=1.20 Rz=7.34"],["oa:W4286859450","Ti-6Al-4V","Ra",1.2,null,null,null,"µm","","as-built SLM","","","",false,"","results_discussion","Ra=1.12 Rz=5.37 Ra=1.06 Rz=6.57 Ra=1.64 Rz=7.73 Ra=1.01 Rz=5.02 Ra=1.20 Rz=7.34"],["oa:W4286859450","Ti-6Al-4V","Rz",7.34,null,null,null,"µm","","as-built SLM","","","",false,"","results_discussion","Ra=1.12 Rz=5.37 Ra=1.06 Rz=6.57 Ra=1.64 Rz=7.73 Ra=1.01 Rz=5.02 Ra=1.20 Rz=7.34"],["oa:W4286859450","Ti-6Al-4V","Roughness (µm)",3.4,null,null,null,"µm","","sandblasted 7 s","","","",false,"","results_discussion","In the above figure 3, it can be observed that there is an optimum roughness value of 3.4 μm at 7 seconds of sandblasting (p < 0.1)."],["oa:W4287578236","Ti-6Al-4V","cutting edge rounding",5.0,null,null,1.0,"µm","","","","Alicona InfiniteFocus G5 measuring device","",false,"","methods","The cutting edge rounding of the tools is measured with an Alicona InfiniteFocus G5 measuring device and is 5 ± 1 µm."],["oa:W4288855725","Ti-6Al-4V","surface roughness",4.91,null,null,null,"µm","","as-built LPBF","","","",false,"","abstract","The lowest surface roughness reported for LPBF Ti6Al4V is 4.91 µm."],["oa:W4289344421","Ti-6Al-4V","surface roughness (Ra)",0.01,null,null,null,"µm","","","","","",false,"","results","From Fig 5, all values of surface roughness (Ra) of the Ti6Al4V specimens decreased Fig 3."],["oa:W4289344421","Ti-6Al-4V","surface roughness (Ra)",0.01,null,null,null,"µm","","ultra-precision polished","","","",false,"","results","significantly and fell below 10 nm after ultra-precision polishing."],["oa:W4289344421","Ti-6Al-4V","roughness values",5.0,null,null,null,"µm","","","","","",false,"unit_suspect","results","In addition, the roughness values of the four Ti6Al4V samples were greater than 5 nm."],["oa:W4289344421","Ti-6Al-4V","surface roughness value",2.0,null,null,null,"µm","","","","","",false,"unit_suspect","results","Fig 6 shows that the surface roughness value decreased as the depth of polishing and spindle speed increased."],["oa:W4289344421","Ti-6Al-4V","surface roughness",2.0,null,null,null,"µm","","","","","",false,"unit_suspect","conclusions","Ultra-precision polishing can greatly improve the surface quality of titanium alloy, and the surface roughness value can be below 2 nm when using reasonable polishing parameters."],["oa:W4289731270","","surface roughness",10.0,null,null,null,"µm","","as-built SLM","","","",false,"","results_discussion","The surface of the material built at 500 mm/s is the smoothest (Ra = 10 μm) (Figure 5A,D) with the largest strut of 0.62 mm and the smallest pore of 2.35 mm."],["oa:W4289731270","","surface roughness",20.5,10.0,31.0,null,"µm","","as-built SLM","","","",false,"","results_discussion","The surface roughness increases from 10 to 31 μm with the laser scanning speed increased to 1,500 mm/s."],["oa:W4289731270","Ti-55531(Fe)","surface roughness",0.0,null,null,null,"","","as-built SLM","","","",false,"unit_missing","results_discussion","In this study, gas induced porosities with small size are dominated and both of the apparent porosity and the surface roughness are the lowest in the samples built at a scanning speed of 500 mm/s."],["oa:W4289731270","Ti-55531(Fe)","surface roughness",20.0,10.0,30.0,null,"µm","","as-built SLM","","","",false,"","methods","The surface roughness (10–30 μm) of porous SLMed Ti-55531(Fe) alloys is at the range level of particle size distribution."],["oa:W4289731270","Ti-55531(Fe)","roughness",15.0,0.0,20.0,null,"µm","","as-built SLM","","","",false,"","methods","The speciﬁc strength of samples with scanning speed less than 1,000 mm/s is in a range of 27.5–30.2 MPa cm3/g and the roughness is less than 20 μm."],["oa:W4289731270","Ti-55531(Fe)","surface roughness",30.0,30.0,30.0,null,"µm","","as-built SLM","","","",false,"","methods","The speciﬁc strength is 26.5 MPa cm3/g and the surface roughness increase to near 30 μm when the scanning speed increase to 1,500 mm/s."],["oa:W4291017186","Ti-6Al-4V","surface roughness Ra",0.825,null,null,null,"µm","","","","","",false,"","methods","Before LSP and the four-point bend fatigue test, the surface of the specimens were ground to the roughness Ra of about 0.825 μm, producing a surface CRS of 53 MPa."],["oa:W4292688654","","Ra",0.8,null,null,null,"µm","","","","","",false,"","results","Significant differences (p < 0.05) between the Ra, Rt, and Rz values of the specimens fabricated with new powder and recycled powder were obtained, both for the small-diameter specimens and the large-diameter specimens."],["oa:W4292688654","","Rt",5.2,null,null,null,"µm","","","","","",false,"","results","Significant differences (p < 0.05) between the Ra, Rt, and Rz values of the specimens fabricated with new powder and recycled powder were obtained, both for the small-diameter specimens and the large-diameter specimens."],["oa:W4292688654","","Rz",3.1,null,null,null,"µm","","","","","",false,"","results","Significant differences (p < 0.05) between the Ra, Rt, and Rz values of the specimens fabricated with new powder and recycled powder were obtained, both for the small-diameter specimens and the large-diameter specimens."],["oa:W4292688654","","Rz",297.0,null,null,null,"%","","","","","",false,"unit_mismatch","results","Something similar happened with the Rz, which was 297% higher in the SR specimens than in the SN specimens and 268% higher in the LR specimens than in the LN specimens."],["oa:W4292688654","","Rz",268.0,null,null,null,"%","","","","","",false,"unit_mismatch","results","Something similar happened with the Rz, which was 297% higher in the SR specimens than in the SN specimens and 268% higher in the LR specimens than in the LN specimens."],["oa:W4292688654","Ti-6Al-4V","average surface roughness",12.5,5.0,20.0,null,"µm","","as-built LPBF","","","",false,"","discussion","Ti-6Al-4V parts fabricated by LPBF usually exhibit a high degree of roughness (the average surface roughness ranges from 5 to 20 µm) [,]."],["oa:W4292688654","Ti-6Al-4V","surface roughness",0.45,0.3,0.6,null,"µm","","mechanically polished","","","",false,"","discussion","These surface roughness values can be reduced if polishing techniques are employed, for example, with values between 0.3 and 0.6 μm in mechanical polishing, <1 μm in chemical polishing, and <10 μm in electrolytic polishing [,]."],["oa:W4292688654","Ti-6Al-4V","surface roughness",0.5,null,1.0,null,"µm","","chemically polished","","","",false,"","discussion","These surface roughness values can be reduced if polishing techniques are employed, for example, with values between 0.3 and 0.6 μm in mechanical polishing, <1 μm in chemical polishing, and <10 μm in electrolytic polishing [,]."],["oa:W4292688654","Ti-6Al-4V","surface roughness",5.0,null,10.0,null,"µm","","electrolytically polished","","","",false,"","discussion","These surface roughness values can be reduced if polishing techniques are employed, for example, with values between 0.3 and 0.6 μm in mechanical polishing, <1 μm in chemical polishing, and <10 μm in electrolytic polishing [,]."],["oa:W4293056498","","average protruding height",291.53,null,null,null,"µm","","","","mathematical statistics method","",false,"out_of_range","results_discussion","By analyzing the mean probability density of the initial protruding height of CBN grains, the average protruding height of MoS2-coated CBN wheel abrasive grains is 291.53 μm, and the average protruding height of ordinary CBN wheel abrasive grains is 351.08 μm."],["oa:W4293056498","","average protruding height",351.08,null,null,null,"µm","","","","mathematical statistics method","",false,"out_of_range","results_discussion","By analyzing the mean probability density of the initial protruding height of CBN grains, the average protruding height of MoS2-coated CBN wheel abrasive grains is 291.53 μm, and the average protruding height of ordinary CBN wheel abrasive grains is 351.08 μm."],["oa:W4293196537","Ti-6Al-4V","Ra",0.0,null,null,null,"","","as-built SLM","","3D optical profiler","",false,"unit_missing","methods","It can be seen from that the Ra and Rq of the titanium alloy samples showed the same sequence as follows: Ti64 < Ti64-25 < Ti64-35 < Ti64-55 < Ti64-45 < Ti64-65."],["oa:W4293196537","Ti-6Al-4V","Rq",0.0,null,null,null,"","","as-built SLM","","3D optical profiler","",false,"unit_missing","methods","It can be seen from that the Ra and Rq of the titanium alloy samples showed the same sequence as follows: Ti64 < Ti64-25 < Ti64-35 < Ti64-55 < Ti64-45 < Ti64-65."],["oa:W4293817595","Ti-6Al-4V","Ra",2.66,null,null,null,"µm","","sandblasted","","","",false,"","methods","The roughness was signiﬁcantly lower in the sandblasted group (Ra = 2.66 μm, Rq = 3.36 μm) and SLA group (Ra = 3.37 μm Rq = 4.24 μm) only compared to the untreated group (Ra = 7.97 μm, Rq = 9.73 μm)."],["oa:W4293817595","Ti-6Al-4V","Ra",3.37,null,null,null,"µm","","SLA","","","",false,"","methods","The roughness was signiﬁcantly lower in the sandblasted group (Ra = 2.66 μm, Rq = 3.36 μm) and SLA group (Ra = 3.37 μm Rq = 4.24 μm) only compared to the untreated group (Ra = 7.97 μm, Rq = 9.73 μm)."],["oa:W4293817595","Ti-6Al-4V","Ra",7.97,null,null,null,"µm","","untreated","","","",false,"","methods","The roughness was signiﬁcantly lower in the sandblasted group (Ra = 2.66 μm, Rq = 3.36 μm) and SLA group (Ra = 3.37 μm Rq = 4.24 μm) only compared to the untreated group (Ra = 7.97 μm, Rq = 9.73 μm)."],["oa:W4293817595","Ti-6Al-4V","Rq",3.36,null,null,null,"µm","","sandblasted","","","",false,"","methods","The roughness was signiﬁcantly lower in the sandblasted group (Ra = 2.66 μm, Rq = 3.36 μm) and SLA group (Ra = 3.37 μm Rq = 4.24 μm) only compared to the untreated group (Ra = 7.97 μm, Rq = 9.73 μm)."],["oa:W4293817595","Ti-6Al-4V","Rq",4.24,null,null,null,"µm","","SLA","","","",false,"","methods","The roughness was signiﬁcantly lower in the sandblasted group (Ra = 2.66 μm, Rq = 3.36 μm) and SLA group (Ra = 3.37 μm Rq = 4.24 μm) only compared to the untreated group (Ra = 7.97 μm, Rq = 9.73 μm)."],["oa:W4293817595","Ti-6Al-4V","Rq",9.73,null,null,null,"µm","","untreated","","","",false,"","methods","The roughness was signiﬁcantly lower in the sandblasted group (Ra = 2.66 μm, Rq = 3.36 μm) and SLA group (Ra = 3.37 μm Rq = 4.24 μm) only compared to the untreated group (Ra = 7.97 μm, Rq = 9.73 μm)."],["oa:W4294869297","CP-Ti Grade 2","Ra (μm)",4.7,null,null,1.2,"µm","","as-built SLM","","WLI","",false,"","table","TL\t4.7 ± 1.2\t1.7 ± 0.2"],["oa:W4294869297","CP-Ti Grade 2","Ra (μm)",5.0,null,null,1.4,"µm","","as-built SLM","","WLI","",false,"","table","TLSN10\t5.0 ± 1.4\t1.9 ± 0.7"],["oa:W4294869297","CP-Ti Grade 2","Ra (μm)",5.0,null,null,1.1,"µm","","as-built SLM","","WLI","",false,"","table","TLSN15\t5.0 ± 1.1\t2.0 ± 0.9"],["oa:W4294869297","CP-Ti Grade 2","Ra (μm)",4.7,null,null,1.0,"µm","","as-built SLM","","WLI","",false,"","table","TLSN25\t4.7 ± 1.0\t2.2 ± 0.7"],["oa:W4294869297","CP-Ti Grade 2","Rku (μm)",1.7,null,null,0.2,"µm","","as-built SLM","","WLI","",false,"","table","TL\t4.7 ± 1.2\t1.7 ± 0.2"],["oa:W4294869297","CP-Ti Grade 2","Rku (μm)",1.9,null,null,0.7,"µm","","as-built SLM","","WLI","",false,"","table","TLSN10\t5.0 ± 1.4\t1.9 ± 0.7"],["oa:W4294869297","CP-Ti Grade 2","Rku (μm)",2.0,null,null,0.9,"µm","","as-built SLM","","WLI","",false,"","table","TLSN15\t5.0 ± 1.1\t2.0 ± 0.9"],["oa:W4294869297","CP-Ti Grade 2","Rku (μm)",2.2,null,null,0.7,"µm","","as-built SLM","","WLI","",false,"","table","TLSN25\t4.7 ± 1.0\t2.2 ± 0.7"],["oa:W4295034891","Ti-6Al-4V","Sa",6.234,6.234,6.234,null,"µm","","","","","",false,"","results","136 Nicole Emminghaus et al. / Procedia CIRP 111 (2022) 134–137 For the top surface a minimum of Sa = 6.234 µm (Powder A, P = 175 W, v = 600 mm/s, h = 80 µm, t = 30 µm) and a maximum of Sa = 17.737 µm (Powder B, P = 145 W, v = 1200 mm/s, h = 100 µm, t = 30 µm) were obtained."],["oa:W4295034891","Ti-6Al-4V","Sa",17.737,17.737,17.737,null,"µm","","","","","",false,"","results","136 Nicole Emminghaus et al. / Procedia CIRP 111 (2022) 134–137 For the top surface a minimum of Sa = 6.234 µm (Powder A, P = 175 W, v = 600 mm/s, h = 80 µm, t = 30 µm) and a maximum of Sa = 17.737 µm (Powder B, P = 145 W, v = 1200 mm/s, h = 100 µm, t = 30 µm) were obtained."],["oa:W4295034891","Ti-6Al-4V","Sa",7.37,7.37,7.37,null,"µm","","","","","",false,"","results","For the side surface the minimum was Sa = 7.37 µm (Powder A, P = 205 W, v = 800 mm/s, h = 100 µm, t = 50 µm) and the maximum was Sa = 24.976 µm (Powder B, P = 175 W, v = 600 mm/s, h = 80 µm, t = 50 µm)."],["oa:W4295034891","Ti-6Al-4V","Sa",24.976,24.976,24.976,null,"µm","","","","","",false,"","results","For the side surface the minimum was Sa = 7.37 µm (Powder A, P = 205 W, v = 800 mm/s, h = 100 µm, t = 50 µm) and the maximum was Sa = 24.976 µm (Powder B, P = 175 W, v = 600 mm/s, h = 80 µm, t = 50 µm)."],["oa:W4295102473","Ti-6Al-4V","average surface roughness",0.544,null,null,null,"µm","","","","AFM","",false,"","results_discussion","C50 showed the maximum average roughness of 544 nm."],["oa:W4295250051","Ti-6Al-4V","surface roughness",10.0,null,null,null,"µm","","","","","",false,"unit_suspect","methods",""],["oa:W4295250051","Ti-6Al-4V","surface roughness",1.1,null,null,null,"microns","","","","","",false,"unit_mismatch","results_discussion",""],["oa:W4295250051","Ti-6Al-4V","surface roughness",1.3,null,null,null,"microns","","","","","",false,"unit_mismatch","results_discussion",""],["oa:W4295250051","Ti-6Al-4V","surface roughness",4.8,null,null,null,"microns","","","","","",false,"unit_mismatch","results_discussion",""],["oa:W4295250051","Ti-6Al-4V","surface roughness",1.4,null,null,null,"microns","","","","","",false,"unit_mismatch","results_discussion",""],["oa:W4295250051","Ti-6Al-4V","surface roughness",3.6,null,null,null,"microns","","","","","",false,"unit_mismatch","results_discussion",""],["oa:W4295691232","Ti-6Al-4V","Ra",2.77,null,null,null,"","","","","","",false,"unit_missing","methods",""],["oa:W4295691232","Ti-6Al-4V","Rz",13.16,null,null,null,"","","","","","",false,"unit_missing","methods",""],["oa:W4295691232","Ti-6Al-4V","Ra",2.52,null,null,null,"","","","","","",false,"unit_missing","methods",""],["oa:W4295691232","Ti-6Al-4V","Rz",10.56,null,null,null,"","","","","","",false,"unit_missing","methods",""],["oa:W4295691232","Ti-6Al-4V","Ra",2.58,null,null,null,"","","","","","",false,"unit_missing","methods",""],["oa:W4295691232","Ti-6Al-4V","Rz",10.91,null,null,null,"","","","","","",false,"unit_missing","methods",""],["oa:W4295691232","Ti-6Al-4V","Ra",1.64,null,null,null,"","","","","","",false,"unit_missing","methods",""],["oa:W4295691232","Ti-6Al-4V","Rz",7.73,null,null,null,"","","","","","",false,"unit_missing","methods",""],["oa:W4295691232","Ti-6Al-4V","Ra",1.12,null,null,null,"","","","","","",false,"unit_missing","methods",""],["oa:W4295691232","Ti-6Al-4V","Rz",5.37,null,null,null,"","","","","","",false,"unit_missing","methods",""],["oa:W4295691232","Ti-6Al-4V","Ra",2.21,null,null,null,"","","","","","",false,"unit_missing","methods",""],["oa:W4295691232","Ti-6Al-4V","Rz",11.62,null,null,null,"","","","","","",false,"unit_missing","methods",""],["oa:W4296050507","Ti-6Al-4V","roughness",0.0,null,null,null,"","","as-built SLM","","automatic stereoscopic zoom microscope","",false,"unit_missing","methods","The automatic stereoscopic zoom microscope (ASI SZ-2000 USA) was used to measure the roughness of the samples."],["oa:W4296067085","VT5","surface roughness Ra",0.61,0.58,0.64,null,"","","nitrided at 975±15°C, 58±2 Pa, 78% N₂ in N₂-Ar","","","",false,"unit_missing","abstract","Studies of samples of VT5 alloy after nitriding showed that the surface roughness Ra was in the range of 0.58-0.64, and the surface hardness HV5 was 525 ± 20 kgf/mm² at a base hardness of 325 ± 15 kgf/mm²."],["oa:W4296573536","TC21","Surface roughness Ra (dB)",0.4333,null,null,null,"dB","","","","","",false,"unit_mismatch","methods","serial number Speed of cut V (m/min) Feed rate f (mm/rev) Depth of cut a (mm) Surface roughness Ra (dB) Mean Ra S/N (dB) 1 80 0.05 0.2 0.296667 10.5546 2 80 0.10 0.4 0.160000 15.9176 3 80 0.15 0.6 0.720000 2.8534 4 100 0.05 0.4 0.263333 11.5899 5 100 0.10 0.6 0.433333 7.2636"],["oa:W4296573536","TC21","surface roughness",0.72,null,null,null,"dB","","","","DIAVITE DH-5 tester","",false,"unit_mismatch","abstract","Minimum surface roughness at V= 80 m/min, f= 0.10 mm/rev and a=0.4 mm is 0.16 dB, and maximum surface roughness at V= 80 m/min, f= 0.15 mm/rev, and a= 0.6 mm is 0.72 dB."],["oa:W4296573536","TC21","Surface roughness Ra (dB)",0.2967,null,null,null,"dB","","","","","",false,"unit_mismatch","methods","serial number Speed of cut V (m/min) Feed rate f (mm/rev) Depth of cut a (mm) Surface roughness Ra (dB) Mean Ra S/N (dB) 1 80 0.05 0.2 0.296667 10.5546 2 80 0.10 0.4 0.160000 15.9176 3 80 0.15 0.6 0.720000 2.8534 4 100 0.05 0.4 0.263333 11.5899 5 100 0.10 0.6 0.433333 7.2636"],["oa:W4296573536","TC21","Ymax",162.66,null,null,null,"","","","","prediction","",true,"unit_missing","discussion","Fig. 8 Optimal Levels of Control Parameters Trial No. Expl.result Pred.result 95 % CI 95 % PI % Deviation 1 178 162.66 (120.5,204.9) (45.4,280.0) 9.43 2 180 162.66 (120.5,204.9) (45.4,280.0) 10.66 3 172.75 162.66 (120.5,204.9) (45.4,280.0) 6.2 Average 8.76 Table 12 Results of Validation Test VS Prediction Values of Ymax (a) (b)"],["oa:W4296573536","TC21","Surface roughness Ra (dB)",0.16,null,null,null,"dB","","","","","",false,"unit_mismatch","methods","serial number Speed of cut V (m/min) Feed rate f (mm/rev) Depth of cut a (mm) Surface roughness Ra (dB) Mean Ra S/N (dB) 1 80 0.05 0.2 0.296667 10.5546 2 80 0.10 0.4 0.160000 15.9176 3 80 0.15 0.6 0.720000 2.8534 4 100 0.05 0.4 0.263333 11.5899 5 100 0.10 0.6 0.433333 7.2636"],["oa:W4296573536","TC21","Ra",0.16,null,null,null,"","","","","machining","",false,"unit_missing","conclusions","The optimum parameters of machining (V=80 m/min, f=0.1 mm/rev and a=0.4 mm) with Ra=0.16.  The most significant parameter in surface roughness is the cutting depth.  Linear regression model indicated that the experimental value of Ra is near to the predicted one within the 95% confidence interval of the prediction model with 6.564 % (< 10 %) for deviation.  The lowest tool wear is at the highest signal-to-noise ratio at optimal conditions at experiment no.6."],["oa:W4296573536","TC21","Ymax",257.071,null,null,null,"µm","","","","machining","",false,"out_of_range","discussion","Ymax= 257.071 µm"],["oa:W4296573536","TC21","Surface roughness Ra (dB)",0.72,null,null,null,"dB","","","","","",false,"unit_mismatch","methods","serial number Speed of cut V (m/min) Feed rate f (mm/rev) Depth of cut a (mm) Surface roughness Ra (dB) Mean Ra S/N (dB) 1 80 0.05 0.2 0.296667 10.5546 2 80 0.10 0.4 0.160000 15.9176 3 80 0.15 0.6 0.720000 2.8534 4 100 0.05 0.4 0.263333 11.5899 5 100 0.10 0.6 0.433333 7.2636"],["oa:W4296573536","TC21","Surface roughness Ra (dB)",0.2633,null,null,null,"dB","","","","","",false,"unit_mismatch","methods","serial number Speed of cut V (m/min) Feed rate f (mm/rev) Depth of cut a (mm) Surface roughness Ra (dB) Mean Ra S/N (dB) 1 80 0.05 0.2 0.296667 10.5546 2 80 0.10 0.4 0.160000 15.9176 3 80 0.15 0.6 0.720000 2.8534 4 100 0.05 0.4 0.263333 11.5899 5 100 0.10 0.6 0.433333 7.2636"],["oa:W4296573536","TC21","Ymax",178.0,null,null,null,"","","","","machining","",false,"unit_missing","discussion","Fig. 8 Optimal Levels of Control Parameters Trial No. Expl.result Pred.result 95 % CI 95 % PI % Deviation 1 178 162.66 (120.5,204.9) (45.4,280.0) 9.43 2 180 162.66 (120.5,204.9) (45.4,280.0) 10.66 3 172.75 162.66 (120.5,204.9) (45.4,280.0) 6.2 Average 8.76 Table 12 Results of Validation Test VS Prediction Values of Ymax (a) (b)"],["oa:W4296573536","TC21","surface roughness",0.16,null,null,null,"dB","","","","DIAVITE DH-5 tester","",false,"unit_mismatch","abstract","Minimum surface roughness at V= 80 m/min, f= 0.10 mm/rev and a=0.4 mm is 0.16 dB, and maximum surface roughness at V= 80 m/min, f= 0.15 mm/rev, and a= 0.6 mm is 0.72 dB."],["oa:W4296573536","TC21","Ymax",257.071,null,null,null,"µm","","","","machining","",false,"out_of_range","discussion","Fig. 6 (Scanning electron microscope (SEM) images of the flank face wear in SEM image magnified 200X) Experiment no.9 (V=120 m/min, f=0.15 mm/rev, a=0.4 mm) and Ymax=257.071 µm"],["oa:W4296700522","Ti-6Al-4V","Ra",0.0955,null,null,0.0038,"µm","","","","","",false,"","results_discussion","These structures led to a relatively coarse surface with an average Ra of 95.5 ± 3.8 nm and a maximum peak to valley height of the profile of 403.9 ± 17.4 nm."],["oa:W4296700522","Ti-6Al-4V","Ra",0.0958,null,null,0.0038,"µm","","","","","",false,"","results_discussion","All Ti-6Al-4V samples revealed similar surface finishes, stainless steel being the sample with higher roughness, thus, offering increased area for protein interaction ()."],["oa:W4296700522","Ti-6Al-4V","Ra",0.045,0.04,0.05,null,"µm","","","","","",false,"","results_discussion","These differ from the rapid increase in mineral deposits showcased by the stainless-steel substrate after 28 days of culturing (e,f), similar to the observations of Malheiro et al. Given that ALP is an indicator of early mineralization and coupled with the large calcium deposits observed, it seems that cells deposited on this rougher material, Ra = 95.8 ± 3.8 nm, reached the latter stages of mineralization later than all AM Ti-6Al-4V samples, Ra = 40–50 nm."],["oa:W4296700522","Ti-6Al-4V","Ra",0.0958,null,null,0.0038,"µm","","","","","",false,"","results_discussion","These differ from the rapid increase in mineral deposits showcased by the stainless-steel substrate after 28 days of culturing (e,f), similar to the observations of Malheiro et al. Given that ALP is an indicator of early mineralization and coupled with the large calcium deposits observed, it seems that cells deposited on this rougher material, Ra = 95.8 ± 3.8 nm, reached the latter stages of mineralization later than all AM Ti-6Al-4V samples, Ra = 40–50 nm."],["oa:W4296700522","Ti-6Al-4V","mean surface roughness (Ra)",0.045,0.04,0.05,null,"µm","","","","","",false,"","results_discussion","Physicochemical Analysis Postprocessing of the AM titanium samples led to smooth surfaces (a,b), with a mean surface roughness (Ra) ranging between ∼40 and ∼50 nm."],["oa:W4297670578","CP-Ti Grade 2","yüzey pürüzlülüğü",9.0,8.0,10.0,null,"µm","","","","","",false,"","abstract","AT13/HAP sonrasında taban malzemenin sertliğinin yaklaşık 3.714 kat arttığı ve ortalama yüzey pürüzlülüğü değeri ise 8-10μm olduğu rapor edilmiştir."],["oa:W4303832948","Ti-6Al-4V","Ra",0.8,null,null,null,"µm","","","","","",false,"","methods","A final roughness of Ra<0.8μm was achieved."],["oa:W4303859320","","height",0.2,null,null,null,"µm","","","","","",false,"","results_discussion",""],["oa:W4303859320","","height",0.08,null,null,null,"µm","","","","","",false,"","results_discussion",""],["oa:W4303859320","Ti-15V-3Cr-3Sn-3Al","Sa",0.8,null,null,null,"µm","","","","LSM","",false,"","results_discussion",""],["oa:W4303859320","Ti-15V-3Cr-3Sn-3Al","Sz",11.8,null,null,null,"µm","","","","LSM","",false,"","results_discussion",""],["oa:W4306392711","Ti-6Al-4V","surface roughness",0.18,null,null,0.03,"µm","","","","","",false,"","methods","Materials Titanium alloy Ti6Al4V samples (5 mm thick and 1 inch diameter discs, MEDGAL Orthopedic Implants & Instruments, Ksieżyno, Poland) were grinded on 80 to 2000 grit sandpaper and polished by using a colloidal silica suspension with an automatic polisher machine MECATECH 334 (Presi, Paris, France)—surface roughness, Ra = 0.18 ± 0.03 µm."],["oa:W4309211537","Ti 4522XD-CC","Roughness Ra",0.06,null,null,0.03,"µm","","","","","",false,"","table","Ti 4522XD-CC\t0.06 ± 0.03"],["oa:W4309211537","Ti 4522XD-HIP","Roughness Ra (µm)",0.06,0.04,0.08,0.02,"µm","","","","ISO 14577-1","",false,"","results_discussion","Sample Roughness Ra (µm) Ti 4522XD-CC 0.06 ± 0.03 Ti 4522XD-HIP 0.06 ± 0.02 3.4."],["oa:W4309211537","Ti-45Al-2B-2Mn-2Nb","difference of depth",0.8,null,null,null,"µm","room temperature","","","linear contact roughness meter","",false,"","methods","Finally, the roughness was measured by means of a linear contact roughness meter (Höhenstander HS-305, Villingen-Schwenningen, Germany) with a software that allows to determine roughness by difference of depth where difference of depth value refers to the roughness of the surface [26]."],["oa:W4309211537","Ti 4522XD-HIP","Roughness Ra",0.06,null,null,0.02,"µm","","","","","",false,"","table","Ti 4522XD-HIP\t0.06 ± 0.02"],["oa:W4309211537","Ti 4522XD-CC","Roughness Ra (µm)",0.06,0.03,0.09,0.03,"µm","","","","ISO 14577-1","",false,"","results_discussion","Sample Roughness Ra (µm) Ti 4522XD-CC 0.06 ± 0.03 Ti 4522XD-HIP 0.06 ± 0.02 3.4."],["oa:W4309609840","Ti-6Al-4V","surface roughness",22.3,null,null,null,"%","","","","","",false,"unit_mismatch","results","It can be seen that Kerosene could signiﬁcantly reduce the generated surface roughness by decreasing the cutting temperature, when compared to the results of the S1 series of the experiment."],["oa:W4309609840","Ti-6Al-4V","average surface roughness",0.0145,null,null,null,"µm","","","","","",false,"","methods","Magnetic ﬁeld intensity Cutting conditions Average surface roughness Cutting speed (rpm) Feed rate (mm/min) Ref. (Khalil et al., 2022) 0.01 1200 8 18.5 Ref. (Yip and To, 2018) 0.02 1500 6 14.1 8 15.1 Ref. (Khalil et al., 2022) 0.02 1200 8 13.33 This study 0.045 1500 4 12.1 8 14.5 FIGURE 10 Comparing the results of the ultra-precision SPDT of Ti-6Al-4V with minimum surface roughness: The magnetic ﬁeld intensity and the average of generated surface roughness."],["oa:W4309609840","Ti-6Al-4V","average surface roughness",0.015,0.01,0.02,null,"µm","","","","","",false,"","methods","The average surface roughness generated in magnetic ﬁeld assisted SPDT of Ti-6Al-4V alloy is between 10 and 20 nm."],["oa:W4309609840","Ti-6Al-4V","average surface roughness",0.0251,null,null,null,"µm","","as-built SLM","","","",false,"","results","In addition, it can be seen that in S.2 machining series, S2.3 could obtain the best quality of surface ﬁnish, with an average surface roughness of 25.1 nm."],["oa:W4309609840","Ti-6Al-4V","average surface roughness",0.0121,null,null,null,"µm","","","","","",false,"","results","It can be seen in Figure 9 that the best quality surface was machined in S3.3 with an average surface roughness of 12.1 nm."],["oa:W4309609840","Ti-6Al-4V","average surface roughness",0.0141,null,null,null,"µm","","","","","",false,"","methods","Magnetic ﬁeld intensity Cutting conditions Average surface roughness Cutting speed (rpm) Feed rate (mm/min) Ref. (Khalil et al., 2022) 0.01 1200 8 18.5 Ref. (Yip and To, 2018) 0.02 1500 6 14.1 8 15.1 Ref. (Khalil et al., 2022) 0.02 1200 8 13.33 This study 0.045 1500 4 12.1 8 14.5 FIGURE 10 Comparing the results of the ultra-precision SPDT of Ti-6Al-4V with minimum surface roughness: The magnetic ﬁeld intensity and the average of generated surface roughness."],["oa:W4309609840","Ti-6Al-4V","surface roughness",22.3,null,null,null,"%","","","","","",false,"unit_mismatch","results","It can be seen that in all machining conditions, the minimum surface roughness was generated at a cutting speed of 1500 rpm."],["oa:W4309609840","Ti-6Al-4V","average surface roughness",0.0145,null,null,null,"µm","","","","","",false,"","methods","It can be seen in S.3.3 and S3.4 machining series that in similar cutting conditions, by using a feed rate of 8 mm/min an average surface roughness of 14.5 nm, and by using a feed rate of 4 mm/min an average surface roughness of 12.1 nm could be generated."],["oa:W4309609840","Ti-6Al-4V","average surface roughness",0.0151,null,null,null,"µm","","","","","",false,"","methods","Magnetic ﬁeld intensity Cutting conditions
