Repository: akhtar07/tisci-explorer

# TiSci Explorer

A read-only, static explorer for **TiSci**, an autonomous research agent for titanium alloys. TiSci reads the
titanium-alloy literature, builds a knowledge graph and a table of measured values, proposes hypotheses where the
graph has gaps, and tests them with DFT (MACE / VASP) and the ICME-lite multiscale chain.

**Live site:** https://akhtar07.github.io/tisci-explorer/

The site has seven sections:

| Section | What it shows |
|---|---|
| Overview | Corpus → graph → facts → hypotheses → verdicts, with the snapshot's counts |
| Worked example | One full loop for W in α-Ti: graph path, hypothesis, novelty check, DFT test, verdict, follow-up, DAMASK |

File: data/facts/yield_strength.json (part 17 of 51)
application of oil instead of water as a cooling medium decreases tensile strength and yield strength, both in case of samples aged at 450 and at 650◦C."],["oa:W1990254187","Ti-6Al-7Nb","yield strength",0.0,null,null,null,"","","aged at 650°C, cooled in oil","","","",false,"unit_missing","results_discussion","As can be seen, the application of oil instead of water as a cooling medium decreases tensile strength and yield strength, both in case of samples aged at 450 and at 650◦C."],["oa:W1994141432","Ti-24Nb-0.5N","elastic limit",665.0,null,null,null,"MPa","","","","","",false,"","results",""],["oa:W1994141432","Ti-24Nb-0.5O","elastic limit",665.0,null,null,null,"MPa","","","","","",false,"","results",""],["oa:W1994141432","Ti-24Nb-0.5N","second yield point",130.0,null,null,null,"MPa","","","","","",false,"","results",""],["oa:W1994141432","Ti-24Nb-0.5N","second yielding point",350.0,null,null,null,"MPa","room temperature","","","tensile test","",false,"","discussion",""],["oa:W1994141432","Ti-24Nb-0.5N","stress plateau on the tensile curve",350.0,null,null,null,"MPa","room temperature","","","tensile test","",false,"","discussion",""],["oa:W1994141432","Ti-23Nb-1.2O-0.7Ta","β phase can be deformed elastically until 1.2%",120.0,null,null,null,"MPa","room temperature","solution treated","","tensile test","",false,"","discussion",""],["oa:W1994141432","Ti-30Nb-10Ta-5Zr","β phase can be deformed elastically until 1.6%",160.0,null,null,null,"MPa","room temperature","","","tensile test","",false,"","discussion",""],["oa:W1994475391","Ti-6Al-2Sn-4Zr-6Mo","yield stress",860.0,null,null,null,"MPa","","","","","",false,"","methods",""],["oa:W1994679201","Ti-6Al-4V","yield strengths",1105.0,null,null,19.0,"MPa","room temperature","as-deposited","","tensile test","",false,"","results","It can be seen from Figure 9(a) and Table II that the tensile and yield strengths of the as-deposited Ti-6Al-4V were 1163 ± 22 and 1105 ± 19 MPa, respectively, which are quite higher than the ASTM limits (896 and 827 MPa) for Ti-6Al-4V implants.[12] However, the ductility (the breaking elongation) of the as-deposited sample was very low (~4 pct), which is well below the ASTM limit (10 pct)."],["oa:W1994679201","Ti-6Al-4V","YS",959.0,null,null,12.0,"MPa","room temperature","annealed at 950 °C followed by furnace cooling","","tensile test","",false,"","conclusions","After a suitable heat treatment (sample annealed at 950 \u0001C followed by furnace cooling), both strength (UTS ~ 1045 ± 16, YS ~ 959 ± 12 MPa) and ductility (~10.5 ± 1 pct) become higher than ASTM limits for medical implants."],["oa:W1995013650","Ti-6Al-4V","true stress",1000.0,1000.0,1000.0,null,"MPa","room temperature","","","tensile test","different strain rates",false,"","results_discussion",""],["oa:W1999762317","α–β","Rp0.2",942.0,null,null,12.0,"MPa","","annealed","","","",false,"","discussion",""],["oa:W1999762317","β","Rp0.2",815.0,null,null,12.0,"MPa","","annealed","","","",false,"","discussion",""],["oa:W2000259387","Ti-6Al-4V","yield strength",895.0,null,null,null,"MPa","room temperature","annealed","","","",false,"","results_discussion","On taking the yield strength value of annealed Ti-6Al-4V alloy under room temperature conditions to be around 895 MPa, an approximate factor of safety of 2.2 is thus obtained for the suggested value of pore diameter."],["oa:W2000259387","Ti-6Al-4V","yield strength",895.0,null,null,null,"MPa","room temperature","annealed","","","",false,"","results_discussion","Accordingly, it is observed that for a pore diameter in the proximity of 3.65 mm for 60% porosity, the stress concentration factor equals 4.5 approximately."],["oa:W2002813260","Ti-10% Ta","yield strength",400.0,null,null,null,"MPa","","","","","",false,"","results_discussion",""],["oa:W2002813260","Ti-60% Ta","yield strength",610.0,null,null,null,"MPa","","","","","",false,"","results_discussion",""],["oa:W2002813260","Ti-70% Ta","yield strength",610.0,null,null,null,"MPa","","","","","",false,"","results_discussion",""],["oa:W2005012187","Ti-6Al-4V","yield stress",1180.0,null,null,null,"MPa","room temperature","SMC","","tensile test","",false,"","conclusions",""],["oa:W2005012187","Ti-6Al-4V","yield stress",22.0,null,null,null,"%","","SMC","","","",false,"unit_mismatch","results",""],["oa:W2005012187","Ti-6Al-4V","yield stress",960.0,null,null,null,"MPa","room temperature","MC","","tensile test","",false,"","conclusions",""],["oa:W2005528295","Ti-15%Zr-4%Nb-2%Ta-0.2%Pd","0.2% proof strength",850.0,850.0,900.0,null,"MPa","room temperature","","","","",false,"","methods",""],["oa:W2005528295","Ti-15%Sn-4%Nb-2%Ta-0.2%Pd","0.2% proof strength",850.0,850.0,900.0,null,"MPa","room temperature","","","","",false,"","methods",""],["oa:W2005528295","","0.2%ps/GPa",8.57,8.57,8.57,null,"MPa","","","","regression analysis","",true,"out_of_range","methods",""],["oa:W2005528295","Ti-(5~20%)x-(4~8%)Nb-(2~4%)Ta-(0~0.2%)Pd-(0~0.15%)N-(0~0.3%)O","0.2% proof strength",850.0,850.0,900.0,null,"MPa","room temperature","annealed 973K-7.2ks","","tensile test","",false,"","methods",""],["oa:W2007468810","Ti-45Al-5Nb-0.5C","increase in yield strength",90.0,null,null,null,"MPa","","","","Hall-Petch mechanism","",true,"","discussion",""],["oa:W2007468810","Ti-45Al-5Nb","tensile yield strength",270.0,null,null,null,"MPa","room temperature","","","tensile test","",false,"","discussion",""],["oa:W2007468810","Ti-45Al-5Nb-0.5C","yield strength",10.0,null,null,null,"%","","","","","",false,"unit_mismatch","conclusions",""],["oa:W2007468810","Ti-45Al-5Nb-0.5C","yield strength",245.0,null,null,null,"MPa","room temperature","","","","",false,"","discussion",""],["oa:W2007468810","Ti-45Al-5Nb-0.5C","yield strength",270.0,null,null,null,"MPa","room temperature","","","","",false,"","discussion",""],["oa:W2007468810","Ti-48.5Al-0.4C","yield strength",600.0,null,null,null,"MPa","room temperature","homogenized and quenched","","","",false,"","discussion",""],["oa:W2007468810","Ti-45Al-5Nb-0.5C","increase in yield strength",510.0,null,null,70.0,"MPa","","","","Equation 2","",true,"","discussion",""],["oa:W2007468810","Ti-45Al-5Nb-0.5C","0.2% compressive yield strength",560.0,null,null,null,"MPa","room temperature","as-built","","","",false,"","discussion",""],["oa:W2007468810","Ti-45Al-5Nb-0.5C","increase in yield strength",130.0,null,null,25.0,"MPa","","","","Equation 2","",true,"","discussion",""],["oa:W2007468810","Ti-48.5Al-0.4C","yield strength",870.0,null,null,null,"MPa","room temperature","age hardened","","","",false,"","discussion",""],["oa:W2011759317","CP-Ti Grade 2","σy",0.0,null,null,null,"","","","","","",false,"unit_missing","results_discussion",""],["oa:W2011759317","CP-Ti Grade 2","σy",0.0,null,null,null,"","","","","","",false,"unit_missing","results_discussion",""],["oa:W2014221962","Ti-10V-2Fe-3Al","maximal compressive stress",-700.0,null,null,null,"MPa","","","","","",false,"out_of_range","methods",""],["oa:W2014221962","Ti-10V-2Fe-3Al","maximal compressive stress",-300.0,null,null,null,"MPa","","","","","",false,"out_of_range","methods",""],["oa:W2014221962","Ti-10V-2Fe-3Al","Yield stress",320.0,null,null,null,"MPa","","","","","",false,"","methods",""],["oa:W2015888867","CP-Ti Grade 2","strength level",850.0,null,null,null,"MPa","","ECAP-modified","","","",false,"","conclusions","Indeed, the present study has shown that the strength level of about 850 MPa, which is exceptionally high for Grade 2 titanium, can be achieved by ECAP processing without a loss in osseointegration capability of the implants."],["oa:W2016778914","GMPX-E","yield strength (YS)",0.0,null,null,null,"","23 °C","","","","",false,"unit_missing","results_discussion",""],["oa:W2016778914","GMPX-F","yield and ultimate tensile strength",0.0,null,null,null,"","23 °C","","","","",false,"unit_missing","results_discussion",""],["oa:W2016778914","TiAl","YS",539.0,null,null,null,"MPa","800 °C","","","","",false,"","results_discussion",""],["oa:W2016778914","GMPX-D","yield strength (YS)",0.0,null,null,null,"","23 °C","","","","",false,"unit_missing","results_discussion",""],["oa:W2017019905","Ti-6Al-4V","0.2% proof stress",938.0,null,null,4.0,"MPa","","forged, heat treated at 925°C for 2h + 5weeks at 500°C","","","",false,"","results",""],["oa:W2017019905","Ti-6Al-4V","0.2% proof stress",878.0,null,null,4.0,"MPa","","forged and heat treated at 925°C for 2h","","","",false,"","results",""],["oa:W2017019905","Ti-6Al-4V","yield strength",1000.0,null,null,null,"MPa","","heat treated","","","",false,"","results",""],["oa:W2018382502","Ti-6Al-4V","flow stress",0.0,null,null,null,"","1228 K","","","hot torsion test","0.5/s",false,"unit_missing","methods",""],["oa:W2018382502","Ti-6Al-4V","flow stress",95.0,null,null,null,"MPa","1143 K (870°C) to 1228 K (955°C)","","","","",false,"","methods",""],["oa:W2018382502","Ti-6Al-4V","flow stress",65.0,null,null,null,"MPa","1228 K (955°C)","","","","",false,"","methods",""],["oa:W2018382502","Ti-6Al-4V","flow stress",0.0,null,null,null,"","1228 K","","","hot torsion test","0.5/s",false,"unit_missing","methods",""],["oa:W2018382502","Ti-6Al-4V","flow stress",165.0,160.0,170.0,null,"MPa","1143 K (870°C)","","","","",false,"","methods",""],["oa:W2018382502","Ti-6Al-4V","stress",150.0,null,null,null,"MPa","1143 K (870°C)","","","","",false,"","methods",""],["oa:W2018382502","Ti-6Al-4V","stress",200.0,null,null,null,"MPa","1228 K (955°C)","","","","",false,"","methods",""],["oa:W2018382502","Ti-6Al-4V","flow stress",80.0,null,null,null,"MPa","","","","","",false,"","methods",""],["oa:W2018382502","Ti-6Al-4V","flow stress",15.0,null,null,null,"MPa","","","","","",false,"out_of_range","methods",""],["oa:W2020073826","VT6S","Yield stress",829.0,null,null,null,"MPa","","as-received","","","",false,"","methods",""],["oa:W2020859533","Ti64-1.5B","yield strength",1377.0,null,null,null,"MPa","room temperature","as-cast","","","",false,"","results_discussion",""],["oa:W2021110564","Ti-20.5Nb-5.6Zr","YS",800.0,null,null,null,"MPa","","CR (e=0.37)","","","",false,"","discussion",""],["oa:W2021110564","","strength",1200.0,null,null,null,"MPa","room temperature","annealed at 450 °C + quenched","dual-phase α+β or α+α″+β","tensile test","",false,"","discussion",""],["oa:W2021110564","","yield stress",500.0,null,null,null,"MPa","","annealed at 600 °C","","","",false,"","discussion",""],["oa:W2021110564","Ti-20.5Nb-5.6Zr","YS",1000.0,null,null,null,"MPa","","CR (e=2)","","","",false,"","discussion",""],["oa:W2022661940","CG-Ti","yield stress",0.0,null,null,null,"","","compressed","","","10^-2 s^-1",false,"unit_missing","conclusions",""],["oa:W2022661940","CG-Ti","yield stress",0.0,null,null,null,"","","compressed","","","10^-2 s^-1",false,"unit_missing","results_discussion",""],["oa:W2024205543","Titanium alloy","항복강도",802.0,null,null,null,"MPa","","","","","",false,"","abstract",""],["oa:W2024205543","Titanium alloy","항복강도",575.0,null,null,null,"MPa","","","","","",false,"","abstract",""],["oa:W2024205543","Titanium alloy","항복강도",903.0,null,null,null,"MPa","","","","","",false,"","abstract",""],["oa:W2024205543","Titanium alloy","항복강도",802.0,null,null,null,"MPa","","","","","",false,"","abstract",""],["oa:W2024916814","Ti-48-2-2","reload flow strength",350.0,null,null,null,"MPa","298K","shock prestrained 10 GPa","primary γ (-20 μ) + transformed β","quasi-static compression","0.001 s-1",false,"","results_discussion",""],["oa:W2024916814","Ti-24-11","Yield Stress",600.0,null,null,null,"MPa","298K","annealed","primary & elongated α","quasi-static compression","0.001 s-1",false,"","results_discussion",""],["oa:W2024916814","Ti-48-2-2","Yield Stress",350.0,null,null,null,"MPa","298K","annealed","primary γ (-20 μ) + transformed β","quasi-static compression","0.001 s-1",false,"","results_discussion",""],["oa:W2026503570","CP-Ti Grade 2","yield strength",0.0,null,null,null,"","","","","","",false,"unit_missing","conclusions",""],["oa:W2026503570","CP-Ti Grade 2","tensile yield strength",20.0,null,null,null,"%","","","","","",false,"unit_mismatch","conclusions",""],["oa:W2027413283","CP-Ti Grade 2","yield stress",0.0,null,null,null,"","","","","","",false,"unit_missing","results_discussion",""],["oa:W2027413283","CP-Ti Grade 2","yield stress",0.0,null,null,null,"","","","","","",false,"unit_missing","results_discussion",""],["oa:W2027413283","CP-Ti Grade 2","first deviation from linearity",90.0,null,null,null,"MPa","","","","","",false,"","results_discussion",""],["oa:W2027413283","CP-Ti Grade 2","yield stress",0.0,null,null,null,"","","","","","",false,"unit_missing","results_discussion",""],["oa:W2027413283","CP-Ti Grade 2","Yield stress",275.0,null,null,null,"MPa","","","","","",false,"","methods",""],["oa:W2027413283","bone","Yield stress",120.0,null,null,null,"MPa","","","","","",true,"","methods",""],["oa:W2027413283","CP-Ti Grade 2","yield stress",63.0,null,null,null,"MPa","","","","FEM calculations","",true,"","results_discussion",""],["oa:W2027413283","CP-Ti Grade 2","yield strength",0.0,null,null,null,"","","","","","",false,"unit_missing","conclusions",""],["oa:W2028748483","Ti-6Al-4V","yield strength",0.0,null,null,null,"","","DSHT 700°C","","","",false,"unit_missing","results_discussion",""],["oa:W2028748483","Ti-6Al-4V","yield strength",0.0,null,null,null,"","","DSHT 600°C","","","",false,"unit_missing","results_discussion",""],["oa:W2028748483","Ti-6Al-4V","yield strength",0.0,null,null,null,"","","DSHT 700°C","","","",false,"unit_missing","conclusions",""],["oa:W2028748483","Ti-6Al-4V","yield strength",0.0,null,null,null,"","","DSHT 600°C","","","",false,"unit_missing","conclusions",""],["oa:W2029823430","Ti-6Al-4V","Initial yield stress",782.0,782.0,782.0,null,"Mpa","","","","","",false,"unit_mismatch","conclusions","75 100 300 400 Initial yield stress = 547 Mpa 782 Mpa 1016 MPa 25 50 Band spacing (µm) Initial yield stress = 547 Mpa 782 Mpa 1016MPa 100 200 Frequency of segmentation (kHz) 0 0 5 10 15 20 25 Cutting speed (m/s) 0 0 5 10 15 20 25 Cutting speed (m/s) Fig. 16."],["oa:W2029823430","Ti-6Al-4V","Initial yield stress",1016.0,1016.0,1016.0,null,"MPa","","","","","",false,"","conclusions","75 100 300 400 Initial yield stress = 547 Mpa 782 Mpa 1016 MPa 25 50 Band spacing (µm) Initial yield stress = 547 Mpa 782 Mpa 1016MPa 100 200 Frequency of segmentation (kHz) 0 0 5 10 15 20 25 Cutting speed (m/s) 0 0 5 10 15 20 25 Cutting speed (m/s) Fig. 16."],["oa:W2029823430","Ti-6Al-4V","Initial yield stress",547.0,547.0,547.0,null,"Mpa","","","","","",false,"unit_mismatch","conclusions","75 100 300 400 Initial yield stress = 547 Mpa 782 Mpa 1016 MPa 25 50 Band spacing (µm) Initial yield stress = 547 Mpa 782 Mpa 1016MPa 100 200 Frequency of segmentation (kHz) 0 0 5 10 15 20 25 Cutting speed (m/s) 0 0 5 10 15 20 25 Cutting speed (m/s) Fig. 16."],["oa:W2031701771","Ti-6Al-4V","yield strength",988.0,null,null,null,"MPA","","","","","",false,"unit_mismatch","results",""],["oa:W2032791507","ELI","yield strength",800.0,null,null,null,"MPa","","","","","",false,"","results_discussion",""],["oa:W2032791507","Normal","yield strength",1200.0,null,null,null,"MPa","","","","","",false,"","results_discussion",""],["oa:W2032791507","SpELI","yield strength",1200.0,null,null,null,"MPa","","","","","",false,"","results_discussion",""],["oa:W2032791507","Ti-6Al-4V","Yield Strength",1200.0,null,null,null,"MPa","","rolled","","","",false,"","results_discussion",""],["oa:W2032791507","SpELI","yield strength",800.0,null,null,null,"MPa","","","","","",false,"","results_discussion",""],["oa:W2032791507","Normal","yield strength",800.0,null,null,null,"MPa","","","","","",false,"","results_discussion",""],["oa:W2032791507","ELI","yield strength",1200.0,null,null,null,"MPa","","","","","",false,"","results_discussion",""],["oa:W2032791507","Ti-6Al-4V","yield strength",1200.0,null,null,null,"MPa","","","","","",false,"","conclusions",""],["oa:W2034379720","Ti-6Al-4V","0.2% Tensile stress",978.2,null,null,15.3,"MPa","room temperature","as-received","","tensile test","1 mm min-1",false,"","results_discussion","Table 2 Mechanical properties of parent material as-received Ti6Al4V Hardness (Cross section) / kgmm-2 Hardness (Top surface) / kgmm-2 Young’s Modulus / GPa 0.2% Tensile stress / MPa Maximu m stress / MPa Elongatio n / % 362.5 ± 5.3 367.4 ± 6.9 111.0 ± 3.1 978.2 ± 15.3 1054 ± 4.3 13.6 ± 1.7 *the error bar (±) is standard deviation The Ti6Al4V parent material was heat treated at 650°C, 750°C, 850°C, 950°C and 1050°C for 1 hours followed by furnace-cooling (A) or water-quenching (Q) to investigate"],["oa:W2037445359","","yield stress",0.0,null,null,null,"","","cold worked","","","",false,"unit_missing","results",""],["oa:W2037445359","Ti-23Nb-2Zr-1.2O-0.7Ta","elastic limit strength",1200.0,null,null,null,"MPa","room temperature","90% cold worked","","tensile test","",false,"","results",""],["oa:W2037445359","Ti-23Nb-2Zr-1.2O-0.7Ta","elastic limit strength",1000.0,null,null,null,"MPa","room temperature","","equiaxed","tensile test","",false,"","results",""],["oa:W2037445359","","elastic limit strength",750.0,null,null,null,"MPa","room temperature","solution treated","","tensile test","5e-4 s-1",false,"","results",""],["oa:W2037518645","Ti-6Al-4V","Yield Stress (MPa)",1080.0,null,null,null,"MPa","","aged","","","",false,"","abstract",""],["oa:W2037518645","Ti-6Al-4V","Yield Stress (MPa)",940.0,null,null,null,"MPa","","annealed","lamellar","","",false,"","abstract",""],["oa:W2037532532","Ti-29Nb-13Ta-4.6Zr","yield strength",950.0,null,null,null,"MPa","","solution treated + aged at 723 K for 259.2 ks","","tensile test","",false,"","methods",""],["oa:W2037532532","Ti-29Nb-13Ta-4.6Zr","yield strength",850.0,null,null,null,"MPa","","solution treated","","tensile test","",false,"","methods",""],["oa:W2037532532","Ti-29Nb-13Ta-4.6Zr","yield strength",850.0,null,null,null,"MPa","","solution treated","","tensile test","",false,"","methods",""],["oa:W2037760591","Ti-6Al-4V","strength",11.5,3.0,20.0,null,"MPa","","","","","",false,"out_of_range","results_discussion",""],["oa:W2037760591","Ti-6Al-4V","yield strength",36.0,22.0,50.0,null,"MPa","","sintered at 1200 °C","","","",false,"out_of_range","results_discussion",""],["oa:W2037760591","Ti-6Al-4V","yield strength",58.5,42.0,75.0,null,"MPa","","sintered at 1350 °C","","","",false,"","results_discussion",""],["oa:W2037760591","Ti-6Al-4V","yield strength",58.5,42.0,75.0,null,"MPa","","sintered at 1200 °C","","","",false,"","results_discussion",""],["oa:W2037760591","Ti-6Al-4V","yield strength",75.0,75.0,75.0,null,"MPa","","sintered at 1350 °C","","","",false,"","results_discussion",""],["oa:W2037760591","Ti-6Al-4V","yield strength",36.0,22.0,50.0,null,"MPa","","sintered at 1350 °C","","","",false,"out_of_range","results_discussion",""],["oa:W2037760591","Ti-6Al-4V","yield strength",112.5,104.0,121.0,null,"MPa","","","","","",false,"","results_discussion",""],["oa:W2040654255","Ti-6Al-4V","s",1120.0,null,null,null,"MPa","","","","compression test","",false,"","methods",""],["oa:W2042310099","Ti-6Al-4V","yield stress",1000.0,null,null,null,"MPa","","2 h at 850°C, furnace cooling","","","",false,"","conclusions",""],["oa:W2042310099","Ti-6Al-4V","σy [MPa]",960.0,950.0,970.0,10.0,"MPa","room temperature","reference","","tensile test","",false,"","results",""],["oa:W2042310099","Ti-6Al-4V","σy [MPa]",955.0,null,null,6.0,"MPa","","STA 850°C/2h + FC","","","",false,"","results",""],["oa:W2042310099","Ti-6Al-4V","σy [MPa]",1118.0,null,null,39.0,"MPa","","STA 540°C/5h + WQ","","","",false,"","results",""],["oa:W2042310099","Ti-6Al-4V","yield stress",1026.0,null,null,35.0,"","","heat treatment six","","","",false,"unit_missing","results",""],["oa:W2042310099","Ti-6Al-4V","yield stress",760.0,null,null,19.0,"","","heat treatment five","","","",false,"unit_missing","results",""],["oa:W2042310099","Ti-6Al-4V","σy [MPa]",909.0,null,null,24.0,"MPa","","STA 850°C/5h + FC","","","",false,"","results",""],["oa:W2042310099","Ti-6Al-4V","σy [MPa]",1110.0,1101.0,1119.0,9.0,"MPa","room temperature","as-built SLM","","tensile test","",false,"","results",""],["oa:W2045143497","Ti-6Al-4V","yield strength",0.0,null,null,null,"","","cast","","","",false,"unit_missing","results","In the properties of the cast specimens, note that the yield strength is the lowest among all types of specimens (p < 0.05). shows the measured interior, bulk microhardness numbers for each type of alloy specimens."],["oa:W2045143497","Ti-6Al-4V","yield stress",11.0,null,null,null,"%higherthanEBM","","as-built SLM","","","",false,"unit_mismatch","results","This is also reflected in the mechanical property data in where both the yield stress and the UTS are roughly 11% higher for the SLM product than the EBM product."],["oa:W2045168235","CP-Ti Grade 2","Rp0.2 (MPa)",88.0,null,null,null,"MPa","","","","","",false,"","results_discussion",""],["oa:W2045168235","CP-Ti Grade 2","Rp0.2 (MPa)",125.0,null,null,null,"MPa","","","","","",false,"","results_discussion",""],["oa:W2045168235","CP-Ti Grade 2","conventional yield point",133.3,null,null,null,"MPa","","","","","",false,"","results_discussion",""],["oa:W2045168235","CP-Ti Grade 2","yield stress",520.0,null,null,null,"MPa","","","","","",false,"","results_discussion",""],["oa:W2045168235","CP-Ti Grade 2","Rp0.2 (MPa )",522.0,null,null,18.0,"MPa","","as-built SLM","","","",false,"","methods",""],["oa:W2045168235","CP-Ti Grade 2","conventional yield point",96.2,null,null,null,"MPa","","","","","",false,"","results_discussion",""],["oa:W2045168235","CP-Ti Grade 2","Rp0.2 (MPa )",518.0,null,null,5.5,"MPa","","as-built SLM","","","",false,"","methods",""],["oa:W2045168235","CP-Ti Grade 2","maximal stress",365.0,null,null,null,"MPa","","","","","",false,"","results_discussion",""],["oa:W2045168235","CP-Ti Grade 2","Rp0.2 (MPa)",101.0,null,null,null,"MPa","","","","","",false,"","results_discussion",""],["oa:W2045168235","CP-Ti Grade 2","Rp0.2 (MPa )",533.0,null,null,2.1,"MPa","","as-built SLM","","","",false,"","methods",""],["oa:W204616211","Ti-6Al","yield stresses",0.0,null,null,null,"","","","","","",false,"unit_missing","conclusions",""],["oa:W204616211","","transformation stress",625.0,null,null,null,"MPa","","","","compression test","10−4 1/s",false,"","results",""],["oa:W204616211","Ti-6Al-2Sn-4Zr-2Mo","stress-strain curve",0.0,null,null,null,"","","","","","",false,"unit_missing","conclusions",""],["oa:W204616211","Ti-6Al","yield stresses",0.0,null,null,null,"","","","","","",false,"unit_missing","conclusions",""],["oa:W2046425719","Ti-6Al-4V","yield strength",900.0,null,null,null,"MPa","room temperature","sintered at 1350 °C","","tensile test","",false,"","methods","The lower porosity causes an increase in yield strength of about 9% compared to Ti64 sintered at 1350 °C, while the ductility is reduced slightly, which is probably due to the titanium boride Key Engineering Materials Vol."],["oa:W2046425719","Ti-6Al-4V","841",841.0,null,null,null,"MPa","","HIP 1350°C","","","",false,"","methods","Ti64+HIP 1350 °C 841 937 17 500 Ti64-B 1400 °C 787 902 12 640 ASTM B348 grade 23 n.a. > 760 > 825 > 10 n.a."],["oa:W2046425719","Ti-6Al-4V","787",787.0,null,null,null,"MPa","","sintered 1400°C","","","",false,"","methods","Ti64+HIP 1350 °C 841 937 17 500 Ti64-B 1400 °C 787 902 12 640 ASTM B348 grade 23 n.a. > 760 > 825 > 10 n.a."],["oa:W2046425719","CP-Ti Grade 2","> 760",760.0,760.0,null,null,"MPa","","","","","",false,"","methods","Ti64+HIP 1350 °C 841 937 17 500 Ti64-B 1400 °C 787 902 12 640 ASTM B348 grade 23 n.a. > 760 > 825 > 10 n.a."],["oa:W2047926153","Ti555-3","maximum axial stress in compression",-700.0,null,null,null,"MPa","","","","","",false,"out_of_range","methods",""],["oa:W2048873256","Ti-6Al-4V","yield strength",827.0,null,null,null,"MPa","","","","","",false,"","methods","Titanium alloy Ti-6Al-4V ASTM GRADE (UNS NO.) Grade 5 (R56400) Chemical composition (wt%) (max. values unless range is shown) 0.08C; 0.25Fe; 0.05N; 0.20O; 5.50\u00156.75Al; 3.5\u00154.5V; 0.0150H Mechanical properties ultimate strength 896 MPa yield strength 827 MPa nominal hardness 33 HRC Physical properties density 4.43 g/cm3 melting point approximate 1650 ◦C The erosion test rig used in this study and SEM photo of garnet particles used in this study are given in Fig. 1."],["oa:W2051438795","Ti-46Al","flow stress",0.0,null,null,null,"","","","","","",false,"unit_missing","results_discussion",""],["oa:W2054812606","Ti-21.8Nb-6Zr","stress",385.0,320.0,450.0,null,"MPa","-140 to -70 °C","","","","",false,"","discussion","For example, from the constant-strain (3%) temperature scanning diagram, when the testing temperature increases from –140 to – 70oC, the stress decreases from 450 to 320 MPa."],["oa:W2054812606","Ti-21.8Nb-6Zr","stress",350.0,350.0,350.0,null,"MPa","50 °C","","","","",false,"","discussion","However, when the temperature continues to rise, the stress increases to reach 350 MPa at 50oC and then decreases again."],["oa:W2054812606","Ti-21.8Nb-6Zr","transformation stress",450.0,null,null,null,"MPa","-75 °C","cold rolled e=0.37 + 600°C/30min PDA","polygonized nanosubgrained β","tensile test","",false,"","discussion","From the results of the isothermal tensile testing, testing temperature of T = –75oC corresponds to the perfectly superelastic stress-strain diagrams with the lowest transformation stress and Young’s modulus, and the highest elongation to failure among all the testing temperatures (Fig. 4)."],["oa:W2055585004","Ti-6Al-4V","Yield Strength",880.0,null,null,null,"MPa","","","","","",false,"","methods","Taking into account the respective values of Yield Strength of each of the considered materials (YSAl2024 = 290 MPa, YSTi6Al4V = 880 MPa), it can be observed that relatively important fractional values of preconstraint can be reached in both materials over relatively wide depths, a characteristic feature of LSP treatments that justifies its competitive character with other related existing surface treatment technologies, namely shot peening."],["oa:W2055818658","Ti-6Al-4V","maximum flow stress",42.0,null,null,null,"MPa","1000°C","","","finite element analysis","0.1 s-1",true,"out_of_range","results_discussion",""],["oa:W2055818658","Ti-6Al-4V","43.1 MPa",43.1,null,null,null,"MPa","1000 °C","","","simulation","0.1 s-1",true,"out_of_range","results_discussion",""],["oa:W2055818658","Ti-6Al-4V","42.7 MPa",42.7,null,null,null,"MPa","1000 °C","","","simulation","0.1 s-1",true,"out_of_range","results_discussion",""],["oa:W2056067917","4Nb-4Zr","yield strength",621.0,null,null,null,"MPa","","","","","",false,"","discussion",""],["oa:W2056067917","gamma titanium aluminides","0.1 proof stress",621.0,null,null,null,"MPa","","","","","",false,"","results",""],["oa:W2056067917","4Nb-4Zr","0.1 proof stress",621.0,null,null,null,"MPa","","","","","",false,"","results",""],["oa:W2056067917","4Nb-4Zr","yield strength",641.0,null,null,null,"MPa","","exposure","","","",false,"","discussion",""],["oa:W2056067917","Ti-44Al-4Nb-4Zr-1B-0.2Si","yield strength",621.0,null,null,null,"MPa","","as-HIPped","near lamellar","","",false,"","abstract",""],["oa:W2060104902","Ti-6Al-4V","YS",862.0,null,null,null,"MPa","","","","","",false,"","methods",""],["oa:W2060104902","Ti-6Al-4V","YS",984.0,null,null,null,"MPa","","","","","",false,"","methods",""],["oa:W2060104902","Ti-6Al-4V","YS",961.0,null,null,null,"MPa","","","","","",false,"","methods",""],["oa:W2064687670","","yield stress",0.0,null,null,null,"","","","","","",false,"unit_missing","results_discussion",""],["oa:W2064687670","","YS",13.6,null,null,null,"MPa","","","","","",false,"out_of_range","results_discussion",""],["oa:W2064687670","Ti-6Al-4V","yield stress",169.0,null,null,null,"MPa","room temperature","extruded","","tensile test","",false,"","abstract",""],["oa:W2067024253","Ti-6Al-4V","σp 0:2",758.0,null,null,null,"MPa","room temperature","","","tensile test","5.2e-05 s⁻¹",false,"","methods",""],["oa:W2067024253","Ti5553-3","σp 0:2",872.0,null,null,null,"MPa","room temperature","","","tensile test","0.005 s⁻¹",false,"","methods",""],["oa:W2067024253","Ti5553-1","σp 0:2 (150 °C)/σp 0:2 (RT)",0.88,0.86,0.9,null,"","150 °C","","","tensile test","",false,"unit_missing","methods",""],["oa:W2067024253","Ti-6Al-4V","σp 0:2 (150 °C)/σp 0:2 (RT)",0.81,0.8,0.82,null,"","150 °C","","","tensile test","",false,"unit_missing","methods",""],["oa:W2067024253","Ti5553-3","σp 0:2 (150 °C)/σp 0:2 (RT)",0.87,0.85,0.89,null,"","150 °C","","","tensile test","",false,"unit_missing","methods",""],["oa:W2067024253","Ti5553-1","σp 0:2",982.0,null,null,null,"MPa","room temperature","","","tensile test","0.00187 s⁻¹",false,"","methods",""],["oa:W2069437438","Ti-6Al-4V","Yield stress",970.0,null,null,null,"MPa","","","","","",false,"","methods",""],["oa:W2069838592","Ti-6Al-4V","0.2% proof stress",860.0,null,null,null,"MPa","","1203 K, 3.6 ks (1 hr), AC → 978 K, 7.2 ks (2 hrs), AC","","","",false,"","methods",""],["oa:W2076626093","Co-29Cr-6Mo","tensile yield stress",1200.0,null,null,null,"MPa","","EBM (z) + HIP","","","",false,"","results_discussion","However, the HIPed and annealed EBM (z) component (EBM (z) + HIP) has a higher hardness, tensile yield stress (YS), ultimate tensile stress (UTS), and a much greater elongation than the ASTM-F75 standard."],["oa:W2076626093","Ti-6Al-4V","YS",1.4,null,null,null,"GPa-cm3/g","","as-built SLM","","","",false,"unit_mismatch","results_discussion","Since the yield stress can be estimated from the Vickers microindentation hardness, the corresponding specific strengths (YS/ρ) for the three Ti-6Al-4V build components in are observed to be 1.2, 1.4, and 1.5 GPa-cm3/g, considering YS (yield stress) ~HV/3 and assuming a mesh or foam density in to be ~1 g/cm3."],["oa:W2076626093","Ti-6Al-4V","YS",1.2,null,null,null,"GPa-cm3/g","","as-built SLM","","","",false,"unit_mismatch","results_discussion","Since the yield stress can be estimated from the Vickers microindentation hardness, the corresponding specific strengths (YS/ρ) for the three Ti-6Al-4V build components in are observed to be 1.2, 1.4, and 1.5 GPa-cm3/g, considering YS (yield stress) ~HV/3 and assuming a mesh or foam density in to be ~1 g/cm3."],["oa:W2076626093","Ti-6Al-4V","YS",1.5,null,null,null,"GPa-cm3/g","","as-built SLM","","","",false,"unit_mismatch","results_discussion","Since the yield stress can be estimated from the Vickers microindentation hardness, the corresponding specific strengths (YS/ρ) for the three Ti-6Al-4V build components in are observed to be 1.2, 1.4, and 1.5 GPa-cm3/g, considering YS (yield stress) ~HV/3 and assuming a mesh or foam density in to be ~1 g/cm3."],["oa:W2076749619","Ti-4.5Al-3V-2Mo-2Fe","0.2% proof stress",912.0,null,null,null,"MPa","room temperature","as-received","","tensile test","",false,"","methods",""],["oa:W2078737429","Ti-6Al-4V","rp0.2",850.0,null,null,null,"MPa","150 °C","","","tensile test","",false,"","methods",""],["oa:W2078737429","Ti-6Al-4V","rp0.2",900.0,null,null,null,"MPa","room temperature","","","tensile test","",false,"","methods",""],["oa:W2079589947","Ti-1023","Yield strength (Mpa)",1005.0,null,null,null,"MPa","room temperature","","","tensile test","",false,"","results_discussion","2.6~3.4 9.0~11 1.6~2.2 <0.05 <0.05 <0.015 <0.005 <0.13 Table 2 Physical properties of Ti-1023 at room temperature Tensile strength (Mpa) Yield strength (Mpa) Elastic modulus (GPa) Elongation (%) Hardness (HV) Fracture toughness (MPa· ﬃﬃﬃm p ) 1,005 1,105 106 4~10 ~375 ≥60 Table 3 Cutting conditions for the experimental work Tool average flank wear (VB) (mm) 0, 0.1, 0.2, 0.35 Cutting speed Vc (m min−1) 20, 40, 60, 80, 100, 200, 300 Depth of cut (mm) 1 Feed rate (mm tooth−1) 0.08 Int J Adv Manuf T"],["oa:W2079589947","Ti-1023","strength",1200.0,1200.0,1200.0,null,"MPa","room temperature","near-β forging","","tensile test","",false,"","methods","The excellent combination of strength, ductility, and toughness can be obtained in near-β Ti-1023 alloy by a large deformation in near-β forging [25]."],["oa:W2079717771","","direct stresses",-114.5,-177.0,-52.0,10.0,"MPa","","","","","",false,"out_of_range","conclusions",""],["oa:W2079717771","","direct stresses",-318.0,-431.0,-205.0,22.0,"MPa","","","","","",false,"out_of_range","conclusions",""],["oa:W2079717771","","direct stresses",-140.0,-180.0,-100.0,3.0,"MPa","","","","","",false,"out_of_range","results",""],["oa:W2082876648","","friction pressure",75.0,null,null,null,"MPa","","","","","",false,"","methods",""],["oa:W2082876648","P-Ti","0.2% yield strength",353.0,null,null,null,"MPa","room temperature","","","tensile test","",false,"","methods",""],["oa:W2082876648","","friction pressure",60.0,null,null,null,"MPa","","","","","",false,"","methods",""],["oa:W2082876648","OFC","0.2% yield strengths",310.0,309.0,311.0,null,"MPa","room temperature","","","tensile test","",false,"","methods",""],["oa:W2083046270","TLM","Rp/MPa",915.77,null,null,null,"MPa","","","","","",false,"","methods",""],["oa:W2084359057","Ti-6Al-4V","yield strength",900.0,null,null,null,"MPa","","","","","",false,"","abstract",""],["oa:W2084512311","Ti-15Zr-4Nb-4Ta","σ0.2%PS",0.0,null,null,null,"","","","","high-temperature tensile test","",false,"unit_missing","results_discussion","To compare the hot forgeabilities of the Ti-15Zr-4Nb-4Ta and Ti-6Al-4V alloys, a high-temperature tensile test and three types of Gleeble test (one tensile Gleeble and two compressive Gleeble tests) were conducted. shows the effects of test temperature on the high-temperature mechanical properties (σ0.2%PS, σmax, T.E. and R.A.) of Ti-15Zr-4Nb-4Ta alloy B."],["oa:W2084512311","Ti-15Zr-4Nb-4Ta","high strength",0.0,null,null,null,"","","forged at Tβ-(30 to 50) °C","","","",false,"unit_missing","conclusions","The Ti-15Zr-4Nb-4Ta alloy billet forged at Tβ-(30 to 50) °C exhibited high strength and excellent ductility."],["oa:W2085592999","Ti-15V-3Cr-3Sn-3Al","0.2%PS",1150.0,null,null,null,"MPa","room temperature","Solution Treatment (ST): 800°C x 20min Water Quenching Aging (OA): 500°C x 100h Air Cooling","","tensile test","",false,"","abstract",""],["oa:W2086709431","Ti-6Al-4V","0.2% yield strength in compression",845.0,null,null,null,"MPa","","","","","",false,"","results_discussion",""],["oa:W208787446","CP-Ti Grade 2","strength",0.0,null,null,null,"","","","","","",false,"unit_missing","discussion",""],["oa:W208787446","CP-Ti Grade 2","tensile results",0.0,null,null,null,"","","HPT processed","","tensile test","",false,"unit_missing","discussion",""],["oa:W208787446","CP-Ti Grade 4","yield strength",1450.0,null,null,null,"MPa","","HPT 6 GPa","","","",false,"","discussion",""],["oa:W208787446","pure Ti","σ0",238.3,null,null,null,"MPa","","","","","",false,"","conclusions",""],["oa:W208787446","pure Ti","strength",660.0,null,null,null,"MPa","","CG","","","",false,"","methods",""],["oa:W208787446","pure Ti","strength",940.0,null,null,null,"MPa","","HPT processed","","","",false,"","methods",""],["oa:W208787446","Al-1050","strength improvement",6000.0,null,null,null,"MPa","","HPT processed at 6 GPa","","","",false,"out_of_range","conclusions",""],["oa:W2090898814","Ti/TiC","σ0",172.5,null,null,null,"MPa","room temperature","annealed at 473 K for 3.6 ks","","tensile test","",false,"","results_discussion",""],["oa:W2090898814","Ti/TiC","σ0",1.9,null,null,null,"MPa","473 K","annealed at 473 K for 3.6 ks","","tensile test","",true,"out_of_range","results_discussion",""],["oa:W2090898814","Ti/TiC","σ0",2.7,null,null,null,"MPa","573 K","annealed at 473 K for 3.6 ks","","tensile test","",true,"out_of_range","results_discussion",""],["oa:W2090898814","Ti/TiC","σ0",2.0,null,null,null,"MPa","673 K","annealed at 473 K for 3.6 ks","","tensile test","",true,"out_of_range","results_discussion",""],["oa:W2090898814","extruded Ti/TiCs composite by using 3.0wt.% CNTs/zwitterionic solution","YS",40.4,null,null,null,"%","673 K","","","","",false,"unit_mismatch","results_discussion",""],["oa:W2090898814","pure Ti","yield stress",625.0,null,null,null,"MPa","room temperature","extruded","","tensile test","",false,"","methods",""],["oa:W2090898814","pure Ti","incremental yield stress",369.0,null,null,null,"MPa","room temperature","extruded","","tensile test","",false,"","methods",""],["oa:W2090898814","pure Ti","yield stress",662.0,null,null,null,"MPa","room temperature","extruded","","tensile test","",false,"","methods",""],["oa:W2090898814","pure Ti","incremental yield stress",369.0,null,null,null,"MPa","room temperature","extruded","","tensile test","",false,"","methods",""],["oa:W2090898814","pure Ti","yield stress",853.0,null,null,null,"MPa","room temperature","extruded","","tensile test","",false,"","methods",""],["oa:W2090898814","pure Ti","incremental yield stress",378.0,null,null,null,"MPa","room temperature","extruded","","tensile test","",false,"","methods",""],["oa:W2091300956","Ti-13Nb-13Zr","Tensão",850.0,800.0,900.0,null,"MPa","room temperature","annealed at 900°C/30min + water quenched","","tensile test","",false,"","abstract","0,00 0,05 0,10 0,15 0,20 0,25 0 200 400 600 800 1000 900°C/30min 1000°C/1h Tensão (MPa) D f ã /"],["oa:W2091300956","Ti-13Nb-13Zr","Tensão",900.0,850.0,950.0,null,"MPa","room temperature","annealed at 1000°C/1h + water quenched","","tensile test","",false,"","abstract","0,00 0,05 0,10 0,15 0,20 0,25 0 200 400 600 800 1000 900°C/30min 1000°C/1h Tensão (MPa) D f ã /"],["oa:W2091300956","Ti-13Nb-13Zr","Tensão",850.0,800.0,900.0,null,"MPa","room temperature","annealed at 1000°C/1h + water quenched + aged at 400°C/3h","","tensile test","",false,"","abstract","0,00 0,02 0,04 0,06 0,08 0,10 0,12 0 200 400 600 800 1000 Envelhecidas a 400°C/3h Após Recozimento 1000°C/1h Após Recozimento 900°C/30 min Tensão (MPa) D f ã ( / )"],["oa:W2091300956","Ti-13Nb-13Zr","Tensão",800.0,750.0,850.0,null,"MPa","room temperature","annealed at 900°C/30min + water quenched + aged at 400°C/3h","","tensile test","",false,"","abstract","0,00 0,02 0,04 0,06 0,08 0,10 0,12 0 200 400 600 800 1000 Envelhecidas a 400°C/3h Após Recozimento 1000°C/1h Após Recozimento 900°C/30 min Tensão (MPa) D f ã ( / )"],["oa:W2092036523","TC21","YS",0.0,null,null,null,"","","solution condition","","","",true,"unit_missing","methods",""],["oa:W2092036523","TC21","YS",0.0,null,null,null,"","","after aging","","","",true,"unit_missing","methods",""],["oa:W2092323392","TiAl","constant, cro",17.2,null,null,null,"MPa","","","","","",false,"out_of_range","discussion",""],["oa:W2092323392","TiAl","constant, cro",20.3,null,null,null,"MPa","","","","","",false,"out_of_range","discussion",""],["oa:W2095520014","CP-Ti Grade 2","Yield stress",275.0,null,null,null,"N/mm2","","","","","",false,"unit_mismatch","methods","Titanium alloy type N C H O Fe Yield stress N/mm2 Tensile strenght N/mm2 Elongation CP 2 0.03 0.10 0.01 0.25 0.30 275 345 20% CP 4 0.05 0.10 0.01 0.40 0.50 485 550 15% Copyright © 2012 SciRes."],["oa:W2095520014","CP-Ti Grade 4","Yield stress",485.0,null,null,null,"N/mm2","","","","","",false,"unit_mismatch","methods","Titanium alloy type N C H O Fe Yield stress N/mm2 Tensile strenght N/mm2 Elongation CP 2 0.03 0.10 0.01 0.25 0.30 275 345 20% CP 4 0.05 0.10 0.01 0.40 0.50 485 550 15% Copyright © 2012 SciRes."],["oa:W2099574849","","yield stress",400.0,null,null,null,"MPa","","","","","",true,"","methods","The elasto-plastic behaviour is described by a Von Mises criterion associated to a linear isotropic hardening, the yield stress is chosen equal to 400 MPa and the other parameters are those already mentionned."],["oa:W2099574849","","σ 0",500.0,null,null,null,"MPa","","","","","",true,"","discussion","The new set of parameters σ 0 = 500 MPa, N = 4.71, L = 9.68 and h = 6000 MPa) is evaluated so that the global simulated response as well as the local one (the averaged equivalent plastic strains in the elements N, B and L), are in a quantitative good agreement with the experimental responses."],["oa:W2100216734","Tax1","yield stress",185.0,
