Repository: akhtar07/tisci-explorer

# TiSci Explorer

A read-only, static explorer for **TiSci**, an autonomous research agent for titanium alloys. TiSci reads the
titanium-alloy literature, builds a knowledge graph and a table of measured values, proposes hypotheses where the
graph has gaps, and tests them with DFT (MACE / VASP) and the ICME-lite multiscale chain.

**Live site:** https://akhtar07.github.io/tisci-explorer/

The site has seven sections:

| Section | What it shows |
|---|---|
| Overview | Corpus → graph → facts → hypotheses → verdicts, with the snapshot's counts |
| Worked example | One full loop for W in α-Ti: graph path, hypothesis, novelty check, DFT test, verdict, follow-up, DAMASK |

File: data/facts/youngs_modulus.json (part 17 of 33)
the piece."],["oa:W3137344511","TNZ","indentation modulus (EIT)",87.0,null,null,null,"GPa","","shot-peened at 300% coverage","","instrumented micro-indentation","",false,"","results_discussion","Its value falls from about 87 GPa at mid-thickness to 67 GPa on the shot-peened surface of the piece."],["oa:W3137344511","TNZ","indentation modulus (EIT)",2.0,null,null,2.0,"GPa","","","","","",false,"out_of_range","results_discussion","In addition to experimental uncertainty, which was estimated to be around ±2 GPa in a preliminary work, this dispersion could be attributed to the large grain size of our material (up to about 100 µm)."],["oa:W3137344511","Ti-20Nb-6Zr","indentation modulus",87.0,null,null,null,"GPa","","","","instrumented micro-indentation","",false,"","conclusions","(3) Local evolution of elastic modulus was measured by instrumented micro-indentation and a gradient in indentation modulus from 87 GPa in the core material to 67 GPa on surface, over 400 µm, was revealed after shot-peening at a coverage percentage of 300%."],["oa:W3137344511","Ti-20Nb-6Zr","indentation modulus",67.0,null,null,null,"GPa","","","","instrumented micro-indentation","",false,"","conclusions","(3) Local evolution of elastic modulus was measured by instrumented micro-indentation and a gradient in indentation modulus from 87 GPa in the core material to 67 GPa on surface, over 400 µm, was revealed after shot-peening at a coverage percentage of 300%."],["oa:W3137907188","Titanium alloy","E",39.79,null,null,0.42,"GPa","","","","nanoindentation","",false,"","results","389 Table 5 – Average chemical composition of matrix compared to carbide region analysed from 390 EDS-TEM and average elastic modulus and nanohardness measured from nanoindentation 391 technique 392 Area Element (wt.%) E Nanohardness Nb Ta Mo Sn Zr C O Ti (GPa) (GPa) Matrix 39.79 ± 0.42 17.26 ± 0.42 5.69 ± 0.16 11.27 ± 0.83 3.44 ± 0.03 * 0.08 ± 0.01 Bal."],["oa:W3137907188","Titanium alloy","elastic modulus",130.0,130.0,130.0,null,"GPa","","","","","",false,"","results","It can 434 be seen that at the sintering temperature of 1,000 °C, the elastic modulus is significantly lower 435 than the sintering temperature of 1,100 to 1,400 °C."],["oa:W3137907188","Titanium alloy","elastic modulus",135.0,135.0,135.0,null,"GPa","","","","","",false,"","results","At 1,100 °C, the elastic modulus is higher than 1,000 and 1,200 to 1,300 °C."],["oa:W3137907188","Titanium alloy","elastic modulus",140.0,140.0,140.0,null,"GPa","","","","","",false,"","results","Between 1,200 438 to 1,400 °C sintering temperature, the elastic modulus systematically increases."],["oa:W3137907188","Titanium alloy","elastic modulus",79.0,79.0,79.0,null,"GPa","","","","","",false,"","results","441 Although the formation Ti2C carbide is confirmed for the sample sintered at 1,000°C for 8 hours 442 (Fig.7), the elastic modulus of this sample (about 79GPa in Fig. 10c) is similar to the SLM 443 fabricated samples (Fig.5 (c) and (d)) which is believed to be carbide-free."],["oa:W3137907188","Ti-15Mo","elastic modulus",180.0,null,null,20.0,"GPa","","sintered at 1,400 °C","","nanoindentation","",false,"","results","Yan et al. [49] sintered Ti-15Mo and observed Ti2C, which has 452 the nanohardness value of ∼8±1 GPa and elastic modulus of ∼180 ±20 GPa."],["oa:W3137907188","Titanium alloy","elastic modulus",360.0,null,null,null,"GPa","","sintered at 1,400 °C","","nanoindentation","",false,"out_of_range","results","The nanohardness and elastic modulus of the titanium carbide are higher than that of 456 matrix up to 4 and 2 times respectively."],["oa:W3137907188","Titanium alloy","elastic modulus",110.0,null,null,null,"GPa","","sintered at 1,100 to 1,400 °C","","tensile test","",false,"","results","insignificantly change in elastic modulus while the sintering temperature is increasing from 470 1,100 to 1,400 °C."],["oa:W3137907188","Titanium alloy","elastic modulus",219.9,219.9,219.9,null,"GPa","","","","","",false,"out_of_range","discussion","The high elastic modulus of MIMed alloys is due to the high fraction of titanium carbide 603 that possesses high elastic modulus (219.9 GPa) distributed at both grain boundary and inside the 604 grains, acting as a composite material."],["oa:W3137907188","Titanium alloy","elastic modulus of the matrix",73.8,73.8,73.8,null,"GPa","","","","","",false,"","discussion","Er is the elastic modulus of the titanium carbide, which is 219.9 GPa. fm is the volume 614 fraction of the matrix (here the area fraction is representatively used as 0.88)."],["oa:W3137907188","Titanium alloy","elastic modulus",91.4,null,null,null,"GPa","room temperature","","","tensile test","",true,"","discussion","The calculated elastic modulus follows Eq. (7) is 91.4 GPa, which is 618 close to that of the elastic modulus from the tensile results that is 95.6 GPa (average form 619 specimens sintered at 1100 °C to 1400 °C)."],["oa:W3137907188","Titanium alloy","elastic modulus",95.6,null,null,null,"GPa","room temperature","","","tensile test","",false,"","discussion","The calculated elastic modulus follows Eq. (7) is 91.4 GPa, which is 618 close to that of the elastic modulus from the tensile results that is 95.6 GPa (average form 619 specimens sintered at 1100 °C to 1400 °C)."],["oa:W3137907188","Titanium alloy","elastic modulus",0.0,null,null,null,"","","sintered at 1,100 °C","","","",false,"unit_missing","discussion","It is 646 noted that the MIM alloy sintered at 1,100 °C shows slightly higher elastic modulus and 647 noticeable higher yield strength, which results in slightly higher YS/E ratios than all SLM alloys 648 as shown in Fig. 14(b)."],["oa:W3137907188","Ti-6Al-4V","elastic modulus",115655.0,null,null,null,"GPa","","","","","",false,"out_of_range","discussion","For the unidentified elastic modulus of the reference materials (Ti-6Al-4V), 115 655 GPa was used to calculate the YS/E ratio."],["oa:W3138606449","Ti-15Nb","elastic modulus",98.0,null,null,1.0,"GPa","","as-cast (FC)","","","",false,"","results_discussion","The Ti-15Nb sample recorded an E value of 98 ± 1GPa under FC condition, which was consistent with data previously reported by Hon et al.19."],["oa:W3138606449","Ti-15Nb","elastic modulus",90.0,null,null,2.0,"GPa","","as-cast (FC)","","","",false,"","results_discussion","The elastic modulus decreased and reached lower values from Si concentrations of 0.35%, where E = 90 ± 2 GPa."],["oa:W3138606449","Ti-15Nb","elastic modulus",68.1,null,null,0.4,"GPa","","water-quenched (WQ)","","","",false,"","results_discussion","The Ti-15Nb sample recorded an elastic modulus of 68.1 ± 0.4 GPa under WQ condition."],["oa:W3138606449","Ti-15Nb","elastic modulus",63.1,null,null,1.5,"GPa","","water-quenched (WQ)","","","",false,"","results_discussion","The curve profile is similar to that of the FC condition, in which the lowest elastic modulus of 63.1 ± 1.5 GPa was observed in the 0.35% Si sample."],["oa:W3138606449","Ti-15Nb-0.55Si","elastic modulus",63.1,61.6,64.6,1.5,"GPa","","WQ","martensitic α''","","",false,"","conclusions","The elastic modulus decreased as Si content increased, most significantly in the sample with 0.35wt.%, which recorded 90 ± 2 GPa under FC condition, due to the increased β volume fraction associated with the increase in its unit cell, and 63.1 ± 1.5 GPa under WQ condition as a consequence of increased α” unit cell volume."],["oa:W3138606449","Ti-15Nb-0.55Si","elastic modulus",90.0,88.0,92.0,2.0,"GPa","","FC","","","",false,"","conclusions","The elastic modulus decreased as Si content increased, most significantly in the sample with 0.35wt.%, which recorded 90 ± 2 GPa under FC condition, due to the increased β volume fraction associated with the increase in its unit cell, and 63.1 ± 1.5 GPa under WQ condition as a consequence of increased α” unit cell volume."],["oa:W3139414108","CP-Ti Grade 2","modulus",142.1,null,null,5.6,"GPa","","","","nanoindentation","",false,"","results",""],["oa:W3139414108","CP-Ti Grade 2","plane strain modulus (E*)",0.0,null,null,null,"","","","","nanoindentation","",false,"unit_missing","results",""],["oa:W3139414108","CP-Ti Grade 2","elastic modulus",130.9,null,null,6.8,"GPa","","","","nanoindentation","",false,"","results",""],["oa:W3139414108","CP-Ti Grade 2","modulus",130.9,null,null,null,"GPa","","","","nanoindentation","",false,"","results",""],["oa:W3141519953","TiAl alloy","ElasticityModulus/GPa",25.0,null,null,null,"GPa","25 °C","","","","",false,"out_of_range","table","TiAl alloy\t1460\t3.87\t25 °C\t172\t100 °C\t8.5\t100 °C\t20.0"],["oa:W3148763622","Ti-6Al-4V","E",141.9,141.9,141.9,3.6,"GPa","","uncoated","","","",false,"","results_discussion","The H and E values increase significantly from 6.1±0.5 GPa and 141.9±3.6 GPa for uncoated Ti-6Al-4V to 24.5±0.8 GPa and 288.8±4.1 GPa for the coated Ti-6Al-4V."],["oa:W3148763622","Ti-6Al-4V","E",288.8,288.8,288.8,4.1,"GPa","","coated","","","",false,"out_of_range","results_discussion","The H and E values increase significantly from 6.1±0.5 GPa and 141.9±3.6 GPa for uncoated Ti-6Al-4V to 24.5±0.8 GPa and 288.8±4.1 GPa for the coated Ti-6Al-4V."],["oa:W3151903181","Ti-6Al-4V","elasticity modulus",114.76,null,null,1.66,"GPa","","porous","","ultrasonic testing","",false,"","results_discussion","The elasticity modulus of the porous Ti alloy, determined via ultrasonic testing, was 114.76 ± 1.66 GPa."],["oa:W3154584439","TCS","E (GPa)",90.0,null,null,null,"GPa","","750°C/2min + water quench","","","",false,"","conclusions",""],["oa:W3154584439","TCS","E (GPa)",80.0,null,null,null,"GPa","","750°C/10min + water quench","","","",false,"","conclusions",""],["oa:W3155486902","Ti-5Al-2Sn-2Zr-4Mo-4Cr","Elastic modulus/GPa",113.0,null,null,null,"GPa","","","","","",false,"","table","Elastic modulus/GPa\t113"],["oa:W3157809824","Ti-6Al-4V","Modulus (GPa)",33.409,null,null,null,"GPa","room temperature","","","tensile test","",false,"","table","599.724\t44.979\t595.68\t1.947\t44.676\t461.483\t33.409\t553.845"],["oa:W3157902814","Ti-6Al-4V","Modulus of elasticity (GPa)",113.8,null,null,null,"GPa","","","","","",false,"","table","Modulus of elasticity (GPa)\t113.8"],["oa:W3158141778","Ti-6Al-4V","elastic modulus",1168.0,1168.0,1168.0,null,"GPa","room temperature","as-built SLM","","","",false,"out_of_range","results","In addition, in all cases, the elastic modulus remains unchanged, with a value of around 1168 GPa."],["oa:W3158179505","CP-Ti Grade 2","A [MPa]",168.725,null,null,null,"GPa","775 K","","","Khan–Huang–Liang model","",true,"","results","A[MPa] B [MPa] C m n0 n1 775 K 168,725 342,75 0,086163 48,8 0,413033 3,888333 875 K 116,225 921,925 9,61E-05 19,09125 0,217563 5,620375 Similarly to JC model, ﬁtting procedure works best for the inelastic deformation."],["oa:W3158179505","CP-Ti Grade 2","A [MPa]",116.225,null,null,null,"GPa","875 K","","","Khan–Huang–Liang model","",true,"","results","A[MPa] B [MPa] C m n0 n1 775 K 168,725 342,75 0,086163 48,8 0,413033 3,888333 875 K 116,225 921,925 9,61E-05 19,09125 0,217563 5,620375 Similarly to JC model, ﬁtting procedure works best for the inelastic deformation."],["oa:W3159554125","Ti-Nb (binary)","Young’s modulus",72.5,60.0,85.0,null,"GPa","","","","","",false,"","results_discussion","Such structure features and phase composition provide a reduced Young’s modulus of the alloy (in comparison with the modulus of pure components), which is in the range of 60–85 GPa for porous and dense samples, and increased microhardness of 7500 MPa [,]."],["oa:W3160655479","Ti-6Al-4V","Young's modulus",0.0,null,null,null,"","","","","","",false,"unit_missing","table","•Excellent biocompatibility when contact with bone and tissues is required [].•Good mechanical properties and high corrosion resistance [].•Most widely used alloy in the additive manufacturing of orthopedic implants [].•High probability of promoting osteoblast maturation, as an osteogenic environment is established when cells similar to osteoblasts are cultured on its substrate, which could improve bone formation [].\t•Low wear resistance and fatigue strength [].•Formation of bacterial biofilms o"],["oa:W3161529285","Ti-6Al-4V","Young’s Modulus",30.0,30.0,30.0,null,"GPa","","D350-S1200","","","",false,"","methods",""],["oa:W3161529285","Ti-6Al-4V","Young’s Modulus",30.0,30.0,30.0,null,"GPa","","D500-S1200","","","",false,"","methods",""],["oa:W3161529285","Ti-6Al-4V","Young’s modulus",15.0,15.0,15.0,null,"GPa","","D350-S1000","","","",false,"out_of_range","methods",""],["oa:W3161529285","Ti-6Al-4V","Young’s modulus",30.0,28.0,30.0,null,"GPa","","coarse powder","","DIC","",false,"","methods",""],["oa:W3161529285","Ti-6Al-4V","Young’s modulus",40.0,35.0,45.0,null,"GPa","","mixed powder","","DIC","",false,"","methods",""],["oa:W3161529285","Ti-6Al-4V","Young’s modulus",55.0,55.0,55.0,null,"GPa","","fine powder","","DIC","",false,"","methods",""],["oa:W3161529285","Ti-6Al-4V","Young’s modulus",0.0,0.0,0.0,null,"","","100 % fine powder","","","",false,"unit_missing","methods",""],["oa:W3163280915","Ti-35Nb-7Zr-5Ta","elastic modulus",80.0,null,null,null,"GPa","","as-built LPBF","","","",false,"","results","A high density value was found at 150 J/mm3 with a tensile strength of about 630 MPa and a low elastic modulus of about 80 GPa."],["oa:W3163280915","Ti-35Nb-7Zr-5Ta","elastic modulus",80.0,null,null,null,"GPa","","as-built LPBF","","","",false,"","results","This alloy also provides a signiﬁcant weight-save as compared to nickel-based superalloys Ti-Nb System A high density value was found at 150 J/mm3 with a tensile strength of about 630 MPa and a low elastic modulus of about 80 GPa when Ti-35Nb-7Zr-5Ta was processed via LPBF."],["oa:W3163280915","Ti-10V-2Fe-3Al","Young's modulus",53.0,null,null,null,"GPa","","as-built LPBF","","","",false,"","conclusions","Regular values of Young\u0002s modulus, Sy and UTS of this alloy processed by LPBF are about 53 GPa, 570 and 670 MPa, respectively Ti1023 Volume fraction, grain orientation, grain size and phase morphology of b-phase, a¢ and a¢¢ phases have also been largely associated as strong features that inﬂuence the mechanical properties in Ti1023."],["oa:W3163886687","SiOx-DLC","Young´s modulus",20.0,null,null,null,"GPa","","","","","",true,"out_of_range","results_discussion","The values of hardness and Young´s modulus of SiOx-DLC films reported in the literature are ~3.6 GPa37 and 20.0 GPa38, respectively."],["oa:W3163886687","DLC","Young’s modulus",70.0,null,null,null,"GPa","","","","","",true,"","results_discussion","For DLC, literature states that 8.6 GPa and 70 GPa are typical values of hardness and Young’s modulus, respectively39."],["oa:W3163886687","SiOx-DLC","Young modulus",6.0,null,null,null,"GPa","","","","","",false,"out_of_range","conclusions","SiOx-DLC films presented significant decrease in hardness and Young modulus of about 70% compared to pure DLC."],["oa:W3163982212","GUM","Young’s modulus",45.0,null,null,null,"GPa","","","","","",false,"","conclusions","A spring made of gum metal (GUM), which had a low Young’s modulus, achieved a space closure of 3.3 mm."],["oa:W3164283126","","elastic modulus",218.0,null,null,null,"GPa","","","","","",false,"out_of_range","results_discussion","The low values of hardness (20GPa) and elastic modulus (218GPa) were presented in the samples deposited with the lower power values (130W)."],["oa:W3165089821","Coating A","Elastic Modulus (E)",413.51,null,null,10.56,"GPa","","","","nanoindentation","",false,"out_of_range","table","Elastic Modulus (E), GPa\t413.51 ± 10.56\t582.12 ± 11.50\t581.14 ± 24.33"],["oa:W3165089821","Coating B","Elastic Modulus (E)",582.12,null,null,11.5,"GPa","","","","nanoindentation","",false,"out_of_range","table","Elastic Modulus (E), GPa\t413.51 ± 10.56\t582.12 ± 11.50\t581.14 ± 24.33"],["oa:W3165089821","Coating C","Elastic Modulus (E)",581.14,null,null,24.33,"GPa","","","","nanoindentation","",false,"out_of_range","table","Elastic Modulus (E), GPa\t413.51 ± 10.56\t582.12 ± 11.50\t581.14 ± 24.33"],["oa:W3165500119","VT3-1","modulus of elasticity E",2.1,null,null,null,"%","","","","","",false,"unit_mismatch","conclusions",""],["oa:W3165500119","VT3-1","E",178.67,null,null,null,"GPa","","","","","",false,"","conclusions",""],["oa:W3165638838","Ti-6Al-4V","elastic modulus",110.5,null,null,null,"GPa","","","","","",false,"unit_suspect","results_discussion","As shown, the TC4 sample exhibited an elastic modulus of ~110.5 MPa, a 0.2% yield strength (YS) of ~790.7 MPa, and an ultimate tensile strength (UTS) of ~855.7 MPa."],["oa:W3165638838","0.54GO/TC4","elastic modulus",133.3,null,null,null,"GPa","","","","","",false,"unit_suspect","results_discussion","The GO strengthening effects varied with its addition content, which was more significant at an addition content of 0.54 wt.%, exhibiting an elastic modulus of ~133.3 MPa, yield strength of ~1044.2 MPa, and ultimate tensile strength (UTS) of ~1053.4 MPa, which were enhanced by ~22%, ~32%, and ~23%, respectively, compared with those of the monolithic TC4 sample composite."],["oa:W3165638838","Ti-6Al-4V","E",110.5,null,null,5.4,"GPa","","SPSed","","","",false,"","table","TC4\t110.5 ± 5.4\t790.7 ± 3.3\t855.7 ± 15.6\t6.8 ± 0.7"],["oa:W3165638838","0.27GO/TC4","E",123.4,null,null,3.7,"GPa","","SPSed","","","",false,"","table","0.27GO/TC4\t123.4 ± 3.7\t921.8 ± 5.3\t1040.1 ± 8.5\t5.3 ± 0.6"],["oa:W3165638838","0.54GO/TC4","E",133.3,null,null,3.2,"GPa","","SPSed","","","",false,"","table","0.54GO/TC4\t133.3 ± 3.2\t1034 ± 4.5\t1053.4 ± 27.4\t1.8 ± 0.5"],["oa:W3166340911","CP-Ti Grade 2","Young’s modulus",122.0,null,null,null,"GPa","","","","","",false,"","results_discussion","The Young’s modulus of the untreated specimen is approximately 122 GPa."],["oa:W3166340911","CP-Ti Grade 2","Young’s modulus",0.0,null,null,null,"","","650 °C","","","",false,"unit_missing","results_discussion","However, when the processing temperature was 650 °C, Young’s modulus value was lower than that of the untreated specimen."],["oa:W3166340911","CP-Ti Grade 2","Young’s modulus",0.0,null,null,null,"","","","","","",false,"unit_missing","results_discussion","As the processing temperature increases from 650 °C to 900 °C, Young’s modulus first increases and then decreases."],["oa:W3166340911","CP-Ti Grade 2","Young’s modulus",0.0,null,null,null,"","","850 °C","","","",false,"unit_missing","results_discussion","When the processing temperature was increased to 850 °C, the Young’s modulus reached its maximum value."],["oa:W3166463527","Ti-6Al-4V","Young’s modulus",118.0,116.0,120.0,null,"GPa","","","","","",false,"","results_discussion","Similar hardness values for the AR alloy were reported by [], while Young’s modulus varied between 116–120 GPa []."],["oa:W3166463527","Ti-6Al-4V","Young’s modulus",128.0,null,null,null,"GPa","","electron beam additive manufactured","martensitic α'","nanoindentation","",false,"","results_discussion","Similarly, nanoindentation measurements revealed an increase in hardness of electron beam additive manufactured Ti6Al4V with α’-martensite structure equal to 6.5 GPa while Young’s modulus did not change substantially (128 GPa) []."],["oa:W3166463527","Ti-6Al-4V","Young modulus",115.0,null,null,null,"GPa","","","","","",false,"","results_discussion","Kaczmarek et al. examined magnetron sputtered anatase coating with a crystalline size of 33 nm that displayed a hardness of about 3.5 GPa (Young modulus 115 GPa), whereas rutile film with 74 nm-sized grains showed hardness equal to 7.9 GPa (elastic modulus 138.5 GPa) []."],["oa:W3166463527","Ti-6Al-4V","elastic modulus",138.5,null,null,null,"GPa","","","","","",false,"","results_discussion","Kaczmarek et al. examined magnetron sputtered anatase coating with a crystalline size of 33 nm that displayed a hardness of about 3.5 GPa (Young modulus 115 GPa), whereas rutile film with 74 nm-sized grains showed hardness equal to 7.9 GPa (elastic modulus 138.5 GPa) []."],["oa:W3166463527","Ti-6Al-4V","E",279.55,null,null,39.24,"GPa","","as-rolled","","","",false,"out_of_range","table","Coated AR\t13.0 5 ± 2.07\t279.55 ± 39.24\t0.03"],["oa:W3166463527","Ti-6Al-4V","E",225.9,null,null,85.2,"GPa","","as-rolled 850°C","","","",false,"out_of_range","table","Coated AR850\t9.02 ± 2.15\t225.9 ± 85.2\t0.01"],["oa:W3166463527","Ti-6Al-4V","E",262.02,null,null,65.98,"GPa","","as-rolled 500°C","","","",false,"out_of_range","table","Coated AR500\t10.45 ± 2.17\t262.02 ± 65.98\t0.02"],["oa:W3168682037","Ti-6Al-4V","Módulo de elasticidade",115.0,null,null,null,"GPa","","","","","",false,"","abstract",""],["oa:W3169823153","Ti-19V","Young’s modulus",125.0,125.0,125.0,null,"GPa","","","","CPFEM prediction","",true,"","results_discussion","Based on these trends, the computed Young’s modulus for the Ti–19 at.% V and Ti–5 at.% V can be approximated to be 125 GPa and 150 GPa respectively."],["oa:W3169823153","Ti-5V","Young’s modulus",150.0,150.0,150.0,null,"GPa","","","","CPFEM prediction","",true,"","results_discussion","Based on these trends, the computed Young’s modulus for the Ti–19 at.% V and Ti–5 at.% V can be approximated to be 125 GPa and 150 GPa respectively."],["oa:W3169823153","Ti-6Mo","Young’s modulus",0.0,null,null,null,"","0 K","","","first-principles calculation","",true,"unit_missing","results_discussion","Similar to the previously discussed case of the Ti–19 at.% V alloy, in the case of the Ti–6 at.%Mo alloy, this significant change in mechanical properties can be attributed to changes in the Young’s modulus of the ω-phase as a function of its β-stabilizer content."],["oa:W3171239742","Group A","Elasticity modulus",0.58,null,null,null,"GPa","","","","","",false,"out_of_range","table","Elasticity modulus (GPa)\t0.58\t1.47\t1.51"],["oa:W3171239742","Group B","Elasticity modulus",1.47,null,null,null,"GPa","","","","","",false,"out_of_range","table","Elasticity modulus (GPa)\t0.58\t1.47\t1.51"],["oa:W3171239742","Group C","Elasticity modulus",1.51,null,null,null,"GPa","","","","","",false,"out_of_range","table","Elasticity modulus (GPa)\t0.58\t1.47\t1.51"],["oa:W3173385834","P-Ti6Al4V","elastic modulus",5.13,5.13,5.13,0.14,"GPa","","","","","",false,"out_of_range","discussion","The elastic modulus values of the P-Ti6Al4V structures calculated from the slope of the linear elastic zones of the stress and strain curves were found to be 5.13 ± 0.14, 3.93 ± 0.13 and 2.03 ± 0.12 respectively based on the porosity percentages of 41.08, 52.37 and 64.10."],["oa:W3173385834","P-Ti6Al4V","elastic modulus",3.93,3.93,3.93,0.13,"GPa","","","","","",false,"out_of_range","discussion","The elastic modulus values of the P-Ti6Al4V structures calculated from the slope of the linear elastic zones of the stress and strain curves were found to be 5.13 ± 0.14, 3.93 ± 0.13 and 2.03 ± 0.12 respectively based on the porosity percentages of 41.08, 52.37 and 64.10."],["oa:W3173385834","P-Ti6Al4V","elastic modulus",2.03,2.03,2.03,0.12,"GPa","","","","","",false,"out_of_range","discussion","The elastic modulus values of the P-Ti6Al4V structures calculated from the slope of the linear elastic zones of the stress and strain curves were found to be 5.13 ± 0.14, 3.93 ± 0.13 and 2.03 ± 0.12 respectively based on the porosity percentages of 41.08, 52.37 and 64.10."],["oa:W3173385834","Ti","elastic modulus",4.61,0.42,8.8,null,"GPa","","","","","",false,"out_of_range","discussion","They determined that the compression strength values of the porous Ti and Ti6Al4V metals ranged from 15 MPa to 116 MPa and from 28.2 MPa to 150 MPa while the elastic modulus values ranged from 0.42 GPa to 8.80 GPa, and from 1.42 GPa to 14.7 Gpa, respectively."],["oa:W3173385834","Ti-6Al-4V","elastic modulus",8.06,1.42,14.7,null,"GPa","","","","","",false,"out_of_range","discussion","They determined that the compression strength values of the porous Ti and Ti6Al4V metals ranged from 15 MPa to 116 MPa and from 28.2 MPa to 150 MPa while the elastic modulus values ranged from 0.42 GPa to 8.80 GPa, and from 1.42 GPa to 14.7 Gpa, respectively."],["oa:W3173385834","P-Ti-6Al-4V","modulus values",42.0,37.0,47.0,null,"GPa","","","","","",false,"","discussion","modulus values of P-Ti6Al4V structures with 47 to 64% porosity depending on the Mg addition as 72 to 132 Mpa, and 37 to 47 GPa, respectively [29]."],["oa:W3173385834","P-Ti","elastic modulus values",29.8,15.4,44.2,null,"GPa","","","","","",false,"out_of_range","discussion","In the porous Ti study conducted by Chen et al. [10], the compression strengths were determined from 117 to 405 Mpa, and the elastic modulus values were determined from 15.4 to 44.2 GPa."],["oa:W3173531705","Ti-6Al-4V","E, GPa",120.0,null,null,null,"GPa","","as-delivered","","","",false,"","methods","Photo (a) and scheme (b) of the UVT set-up Table 1 Mechanical characteristics of the tested materials in the as-delivered condition according to the suppliers\u0002 datasheets E, GPa UTS, MPa Y, MPa Elongation, % Poisson\u0002s ratio, - Ti6Al4V 120 1020 950 14 0.35 E, GPa Density, g/cm3 Y, MPa Izod notched, kJ/m2 Poisson\u0002s ratio, - GUR 1050 UHMWPE 1.2 0.93 0.48 > 73 0.46 7600—Volume 30(10) October 2021 Journal of Materials Engineering and Performance"],["oa:W3173531705","GUR 1050 UHMWPE","E, GPa",1.2,null,null,null,"GPa","","as-delivered","","","",false,"out_of_range","methods","Photo (a) and scheme (b) of the UVT set-up Table 1 Mechanical characteristics of the tested materials in the as-delivered condition according to the suppliers\u0002 datasheets E, GPa UTS, MPa Y, MPa Elongation, % Poisson\u0002s ratio, - Ti6Al4V 120 1020 950 14 0.35 E, GPa Density, g/cm3 Y, MPa Izod notched, kJ/m2 Poisson\u0002s ratio, - GUR 1050 UHMWPE 1.2 0.93 0.48 > 73 0.46 7600—Volume 30(10) October 2021 Journal of Materials Engineering and Performance"],["oa:W3173715003","Ti-6Al-4V","E",115.0,null,null,null,"GPa","","annealed","","","",false,"","methods","Contact pressure in the contact of the cylindrical roller and flat specimen has been evaluated according to the formula []:(3)p=0.4182×Fc×Ew×R where E is Young’s modulus of sheet material (115 GPa), w is the specimen width, R is the radius the roller."],["oa:W3174533184","Ti-6Al-4V","Young's modulus",110.0,110.0,110.0,null,"GPa","","as-built SLM","","","",false,"","discussion","Compared with human bone, the tensile strength of SLM-ed lattice structure Ti64 is much higher than that of human bone at the same density, and the Young's modulus is also close to that of human bone."],["oa:W3174533184","Ti-6Al-4V","Esolid",110.0,null,null,null,"GPa","","","","","",false,"","discussion","In this study, Esolid is equal to 110 GPa,σsolid is equal to 1100 MPa."],["oa:W3175054527","Ti-6Al-4V","Young’s modulus",110.5,105.0,116.0,null,"GPa","","","","","",false,"","discussion",""],["oa:W3175054527","Ti-6Al-4V","modulus",170.0,null,null,null,"GPa","","","","","",false,"","discussion",""],["oa:W3175054527","Ti-6Al-4V","modulus",260.0,null,null,null,"GPa","","","","","",false,"out_of_range","discussion",""],["oa:W3175054527","Ti-6Al-4V","modulus",643.0,600.0,686.0,null,"GPa","","","","","",false,"out_of_range","discussion",""],["oa:W3175521929","Ti-6Al-4V","Young’s modulus (GPa)",124.2,null,null,null,"GPa","","","","","",false,"","results","Table 1 Material properties of Ti6Al4V alloy Material property/ direction X/ XY Y/ YZ Z/XZ Young’s modulus (GPa) 124.2 121.9 124.1 Shear modulus (GPa) 37.5 41.8 42.0 Tension yield stress (MPa) 983.7 980.9 964.2 Torsion yield stress (MPa) 588.6 525.8 571.1 Poisson’s ratio 0.26 0.25 0.26 Table 2 Parameters of Hill’s plasticity model of Ti6Al4V Parameter type F G H L M N Ti6Al4V 0.515 0.510 0.479 1.724 1.461 1.375 2124 Int J Adv Manuf Technol (2021) 117:2117–2132"],["oa:W3175521929","Ti-6Al-4V","Young’s modulus (GPa)",121.9,null,null,null,"GPa","","","","","",false,"","results","Table 1 Material properties of Ti6Al4V alloy Material property/ direction X/ XY Y/ YZ Z/XZ Young’s modulus (GPa) 124.2 121.9 124.1 Shear modulus (GPa) 37.5 41.8 42.0 Tension yield stress (MPa) 983.7 980.9 964.2 Torsion yield stress (MPa) 588.6 525.8 571.1 Poisson’s ratio 0.26 0.25 0.26 Table 2 Parameters of Hill’s plasticity model of Ti6Al4V Parameter type F G H L M N Ti6Al4V 0.515 0.510 0.479 1.724 1.461 1.375 2124 Int J Adv Manuf Technol (2021) 117:2117–2132"],["oa:W3175521929","Ti-6Al-4V","Young’s modulus (GPa)",124.1,null,null,null,"GPa","","","","","",false,"","results","Table 1 Material properties of Ti6Al4V alloy Material property/ direction X/ XY Y/ YZ Z/XZ Young’s modulus (GPa) 124.2 121.9 124.1 Shear modulus (GPa) 37.5 41.8 42.0 Tension yield stress (MPa) 983.7 980.9 964.2 Torsion yield stress (MPa) 588.6 525.8 571.1 Poisson’s ratio 0.26 0.25 0.26 Table 2 Parameters of Hill’s plasticity model of Ti6Al4V Parameter type F G H L M N Ti6Al4V 0.515 0.510 0.479 1.724 1.461 1.375 2124 Int J Adv Manuf Technol (2021) 117:2117–2132"],["oa:W3175521929","Ti-6Al-4V","Young modulus",123.4,null,null,null,"GPa","","","","","",true,"","results","Isotropic models of the remaining titanium components were employed with averaged values of the Young modulus of 123.4 GPa and Poisson ratio of 0.26."],["oa:W3175521929","Ti-6Al-4V","effective Young’s modulus",6.7,null,null,null,"GPa","","","","","",true,"out_of_range","results","The outer porous layer of the implant stem and support flange were also considered solid and isotropic, with an effective Young’s modulus of 6.7 GPa and Poisson’s ratio of 0.26, obtained as a result of homogenisation [28]."],["oa:W3176555710","Ti-6Al-4V","E1",115.302,null,null,null,"GPa","20 °C","","","","",false,"","methods","Parameters at 20 °C Unit Basal Prismatic Elastic E1 MPa 115302 E3 MPa 146100 G13 MPa 35419 ν12"],["oa:W3176555710","Ti-6Al-4V","E3",146.1,null,null,null,"GPa","20 °C","","","","",false,"","methods","Parameters at 20 °C Unit Basal Prismatic Elastic E1 MPa 115302 E3 MPa 146100 G13 MPa 35419 ν12"],["oa:W3176555710","HT1","tensile stress-strain responses",1.0,null,null,null,"GPa","room temperature","","","tensile test","1×10-3/s",false,"out_of_range","methods","A 6 μm absolute thickness was found to be large enough to give no further change to surface responses and the 6-element thickness gave consistent overall tensile stress-strain responses at strain rate of 1×10- 3/s."],["oa:W3181212221","Ti-6Al-4V","elastic modulus",1.12,null,null,null,"GPa","","","","","",false,"out_of_range","results_discussion","In addition to this, the elastic modulus of C3 PLS samples is in the range of about 1.12 GPa, which covers the range of scaffolds for human bone repair applications []."],["oa:W3181212221","EOS Ti6Al4V","Elastic modulus",104.8,null,null,null,"GPa","","as-built SLM","","","",false,"","table","Elastic modulus\t104.8\tGPa"],["oa:W3181372605","Ti-6.6Al-4.6Sn-4.6Zr-1Mo-0.9Nb-0.32Si","elastic modulus",118.0,null,null,null,"GPa","room temperature","solution treated at 1323 K for 2 h, air cooled, then annealed at 843 K for 2 h, air cooled","","tensile test","10−3 s−1",false,"","results_discussion","At room temperature, yield strength, ultimate strength, elongation, and elastic modulus of Ti-6.6Al-4.6Sn-4.6Zr-0.9Nb-1.0Mo-0.32Si alloys are 1,010 MPa, 1,150 MPa, 12%, and 118 GPa, respectively."],["oa:W3182276183","Ti-6Al-4V","E",120.0,null,null,null,"GPa","","","","","",false,"","methods","properties of biocompatible Ti-6Al-4V (ELI), E = 120 GPa and ν = 0.3, were assigned to the meshed elements."],["oa:W3182276183","Ti-6Al-4V","Predicted stiffness",2114.0,null,null,null,"N/mm","","as-built","","CPFEM prediction","",true,"unit_mismatch","results","Predicted stiffness (based on S1 model = 2114 N/mm) was 14.5% higher than the experimental result (1846 N/mm) which corresponded to the mean stiffness of initial 5–10 cycles (first four applied cycles were considered as pre-conditioning [23, 39, 40])."],["oa:W3184089291","Ti-6Al-4V","Young’s modulus",15.04,null,null,null,"GPa","","sintered at 1300°C","","","",false,"out_of_range","abstract",""],["oa:W3184089291","Ti6Al4V/HA","Young’s modulus",20.0,10.0,30.0,null,"GPa","","sintered at 1200 °C and 1300 °C","","","",false,"out_of_range","results_discussion",""],["oa:W3184396240","Ti-6Al-4V","Young Modulus",110.0,null,null,null,"GPa","","","","","",false,"","methods","Table 1 Ti6Al4V chemical composition Element Al V O Fe C H N Ti Weight(%) 5.72 4.1 0.1 0.004 0.02 0.005 0.022 Balance Table 2 Ti6Al4V mechanical properties Young Shear Ultimate Tensile Hardness Poisson Modulus Modulus Strength Ratio 110GPa 40GPa 1020MPa 348HV 0.34 2.2 Test Plan Three machining conditions were compared as below: 1) rapeseed oil + graphene + sulfur-based EP additive, 2) rapeseed oil + sulfur-based EP additive, and 3) rapeseed oil."],["oa:W318632835","alpha + beta titanium alloys","elastic modulus",110.0,null,null,null,"GPa","","","","","",false,"unit_suspect","conclusions",""],["oa:W3187819320","CP-Ti Grade 2","Modulusof Elasticity(GPa)",105.0,null,null,null,"GPa","","","","","",false,"","table","ca. 1660\t4510\t105\t526\t16.4"],["oa:W3188181099","Ti-Zr (binary)","elastic modulus",115.0,null,null,1.0,"GPa","","mixture of elemental powders","","","",false,"","results_discussion","Mechanical properties of the studied alloys The elastic modulus also presented a different behaviour because slight differences appeared in the mixture of elemental powders that decreased from 115±1 to 100±1 GPa (Table 3), and in the same order as those reported by Correa et al.: 117 GPa19."],["oa:W3188181099","Ti-Zr (binary)","elastic modulus",100.0,null,null,1.0,"GPa","","mixture of elemental powders","","","",false,"","results_discussion","Mechanical properties of the studied alloys The elastic modulus also presented a different behaviour because slight differences appeared in the mixture of elemental powders that decreased from 115±1 to 100±1 GPa (Table 3), and in the same order as those reported by Correa et al.: 117 GPa19."],["oa:W3188181099","Ti-Zr (binary)","elastic modulus",104.0,102.0,106.0,null,"GPa","","","","","",false,"","results_discussion","Brizuela et al. reported elastic modulus lying between 102 and 106 GPa31, which come closer to those herein obtained."],["oa:W3188181099","Ti-Zr (binary)","elastic modulus",96.0,96.0,96.0,null,"GPa","","","","","",false,"","results_discussion","In the mechanical mixture, somewhat lower values were found, at around 96 GPa, but with much wider dispersions, which makes them more unpredictable."],["oa:W3188181099","Ti-Zr (binary)","elastic modulus",92.5,90.0,95.0,null,"GPa","","","","","",false,"","results_discussion","These values are close to those of 90-95 GPa described by Zhao et al. in their studies into the effect of Mo on Ti-30Zr alloys with Mo content below 5%20."],["oa:W3188181099","Ti-Zr (binary)","elastic modulus",97.0,95.0,99.0,null,"GPa","","","","","",false,"","conclusions","The elastic modulus remained around that presented for Ti CP for the mixture of elemental powders, but slightly lowered to between 95-99 GPa when powders were mechanically mixed."],["oa:W3189579835","Ti-6Al-4V","Elastic modul (GPa)",110.0,null,null,null,"GPa","","","","","",false,"","methods",""],["oa:W3196290062","Ti-6Al-4V","quasi-elastic gradients",1.2,null,null,null,"GPa","","","","","",false,"out_of_range","results","Ultimate tension stress (UTS) of the MT specimens is three times higher than that for WT specimens; however, their quasi-elastic gradients for both themes are equal to 1.2 GPa."],["oa:W3196290062","Ti-6Al-4V","quasi-elastic gradient",1.5,null,null,null,"GPa","","","","compression test","",false,"out_of_range","discussion","Interestingly, compression tests revealed that despite the difference in wall thickness and material volume, the two types of specimens have similar quasi-elastic gradient (around 1.5 GPa)."],["oa:W3196290062","Ti-6Al-4V","Young’s modulus",110.0,null,null,null,"GPa","","","","","",false,"","discussion","One can calculate the shape factor n using the known porosity values P and the Young’s modulus of Ti6Al4V (E0 = 110 GPa)."],["oa:W3196290062","Ti-6Al-4V","quasi-elastic gradient",1.9,null,null,null,"GPa","","","","tensile test","",false,"out_of_range","discussion","Sheet-based gyroid manufactured by L-PBF from Ti-6Al-4V with wall thickness of 0.25 mm and porosity varying from 78 to 87% can possess quasi-elastic gradient from 1.9 to 5 GPa, depending on the unit cell size []."],["oa:W3196290062","Ti-6Al-4V","quasi-elastic gradient",5.0,null,null,null,"GPa","","","","tensile test","",false,"out_of_range","discussion","Sheet-based gyroid manufactured by L-PBF from Ti-6Al-4V with wall thickness of 0.25 mm and porosity varying from 78 to 87% can possess quasi-elastic gradient from 1.9 to 5 GPa, depending on the unit cell size []."],["oa:W3196660949","M28","elasticity modulus",103.0,null,null,null,"GPa","","","","","",false,"","results_discussion","Due to the low elasticity modulus of titanium alloys (the elasticity modulus of M28 is 103 GPa while that of Ti-6Al-4V is 114 GPa[25] ), the finished surface will rebound on the flank face of the side edge."],["oa:W3196660949","Ti-6Al-4V","elasticity modulus",114.0,null,null,null,"GPa","","","","","",false,"","results_discussion","Due to the low elasticity modulus of titanium alloys (the elasticity modulus of M28 is 103 GPa while that of Ti-6Al-4V is 114 GPa[25] ), the finished surface will rebound on the flank face of the side edge."],["oa:W3197856055","CP-Ti Grade 2","modulus",142.1,null,null,5.6,"GPa","","","","nanoindentation","",false,"","methods",""],["oa:W3197856055","CP-Ti Grade 2","modulus",130.9,null,null,6.8,"GPa","","after 16 h hydrogen charging","","nanoindentation","",false,"","methods",""],["oa:W3197856055","CP-Ti Grade 2","elastic modulus",105.0,105.0,105.0,null,"GPa","","during hydrogenation","","nanoindentation","",false,"","conclusions",""],["oa:W3198207526","CP-Ti Grade 2","Young’s",109.0,null,null,null,"GPa","","","hexagonal close-packed","","",false,"","methods",""],["oa:W3198207526","CP-Ti Grade 2","Young’s",109.0,null,null,null,"GPa","","","body-centered cubic","","",false,"","methods",""],["oa:W3198207526","","elasticity modulus",65.0,null,null,null,"GPa","","water-quenched","","","",false,"","methods",""],["oa:W3198207526","Ti35Nb7Zr5Ta","moduli",55.0,null,null,null,"GPa","","","","","",false,"","methods",""],["oa:W3198207526","Ti-13Nb-13Zr","elastic modulus",63.0,null,null,null,"GPa","","non-deformed","","","",false,"","methods",""],["oa:W3198207526","Ti-13Nb-13Zr","elastic modulus",58.0,null,null,null,"GPa","","HPT 1 GPa","","","",false,"","methods",""],["oa:W3198207526","Ti-13Nb-13Zr","elastic modulus",60.0,null,null,null,"GPa","","HPT 4.5 GPa","","","",false,"","methods",""],["oa:W3198207526","Ti35Nb7Zr5Ta","Young's modulus, E/GPa",25.0,20.0,30.0,null,"GPa","","ND","","","",false,"out_of_range","methods",""],["oa:W3198207526","Ti35Nb7Zr5Ta","Young's modulus, E/GPa",25.0,20.0,30.0,null,"GPa","","HPT1 GPa","","","",false,"out_of_range","methods",""],["oa:W3198207526","Ti35Nb7Zr5Ta","Young's modulus, E/GPa",25.0,20.0,30.0,null,"GPa","","HPT4.5 GPa","","","",false,"out_of_range","methods",""],["oa:W3198207526","Ti-13Nb-13Zr","Young's modulus",60.5,58.0,63.0,null,"GPa","","","","","",false,"","discussion",""],["oa:W3198207526","Ti35Nb7Zr5Ta","Young's modulus",44.5,44.0,45.0,null,"GPa","","","","","",false,"","discussion",""],["oa:W3198207526","Ti-13Nb-13Zr","elastic modulus",60.0,null,null,null,"GPa","","","","","",false,"","conclusions",""],["oa:W3198207526","Ti35Nb7Zr5Ta","elastic modulus",44.0,null,null,null,"GPa","","","","","",false,"","conclusions",""],["oa:W3200179656","Ti-6Al-4V","elastic modulus",105.0,103.0,107.0,2.0,"GPa","","fully dense","","","",false,"","discussion","Moreover, microporosity better mimics the natural bone in terms of elastic modulus (cancellous: 1.5–11.2 GPa and cortical: 7–20 GPa) as opposed to fully dense Ti-6Al-4V (105 ± 2 GPa) [,]."],["oa:W3200263005","Ti-6Al-4V","elastic modulus E",0.0,null,null,null,"","","annealed 720 °C × 1 h + AC","","","",false,"unit_missing","methods","After forging, the bars were annealed at 720 °C × 1
