Repository: akhtar07/tisci-explorer

# TiSci Explorer

A read-only, static explorer for **TiSci**, an autonomous research agent for titanium alloys. TiSci reads the
titanium-alloy literature, builds a knowledge graph and a table of measured values, proposes hypotheses where the
graph has gaps, and tests them with DFT (MACE / VASP) and the ICME-lite multiscale chain.

**Live site:** https://akhtar07.github.io/tisci-explorer/

The site has seven sections:

| Section | What it shows |
|---|---|
| Overview | Corpus → graph → facts → hypotheses → verdicts, with the snapshot's counts |
| Worked example | One full loop for W in α-Ti: graph path, hypothesis, novelty check, DFT test, verdict, follow-up, DAMASK |

File: data/facts/elongation.json (part 18 of 38)
test","",false,"","results_discussion",""],["oa:W2916830841","Ti-6Al-4V","ductility",2.25,null,null,null,"%","","heat treated 1030°C","","","",false,"","conclusions",""],["oa:W2916830841","Ti-6Al-4V","elongation",0.0,0.0,0.0,null,"","","as-built","Widmanstätten","tensile test","",false,"unit_missing","results_discussion",""],["oa:W2916830841","Ti-6Al-4V","elongation at failure",10.0,null,null,null,"%","","heat treated at 920°C","","","",false,"","results_discussion",""],["oa:W2916830841","Ti-6Al-4V","ductility",1.25,null,null,null,"%","","heat treated 920°C","","","",false,"","conclusions",""],["oa:W2916830841","Ti-6Al-4V","ductility",22.5,null,null,null,"%","","heat treated at 920°C","","","",false,"","results_discussion",""],["oa:W2916830841","Ti-6Al-4V","ductility",22.5,null,null,null,"%","","heat treated at 1030°C","","","",false,"","results_discussion",""],["oa:W2916930138","Ti-6Al-4V","maximal strain",0.002,null,null,null,"","","fully porous","","finite element analysis","",true,"unit_missing","results","The maximal strain of the cup was about 0.002, which was absolutely smaller than the ductility of the material (about 0.04)."],["oa:W2916930138","","ductility",4.46,4.11,4.81,0.35,"%","","","","","",false,"","results","For the porous sample, the average elastic modulus was 1.96 ± 0.26 GPa, the ductility was about 4.46% ± 0.35%, and the average compressive strength was 98.55 ± 7.65 MPa."],["oa:W2918639462","Ti-6Al-4V","elongation",27.95,null,null,null,"%","room temperature","annealed at 700~800 °C for 1~3 h","","tensile test","",false,"","methods","This alloy has a tensile strength of 861.3 MPa, yield strength of 518.4 MPa, elongation of 27.95%, bending strength of 1821.6 MPa and hardness of ~630 Hv."],["oa:W2920401930","Ti-6Al-4V","elongation",8.0,null,null,null,"%","","nanostructured gradient (NG)","","","",false,"","results","The elongation of the NG Ti–6Al–4V alloy retained a relative higher level of 8%."],["oa:W2920401930","Ti-6Al-4V","elongation",8.0,null,null,null,"%","room temperature","nanograined (NG) by SFT","","tensile test","",false,"","abstract","The NG Ti–6Al–4V sample exhibited the high yield strength (956 MPa) with a moderate elongation of 8%."],["oa:W2921260866","Ti-6Al-4V","Elongation ε (%)",13.8,11.5,16.1,2.3,"%","room temperature","heat treated","","tensile test","",false,"","table","X\t762 ± 20\t813 ± 16\t13.8 ± 2.3\t20.6\t100 ± 4"],["oa:W2921260866","Ti-6Al-4V","Elongation ε",13.1,12.4,13.8,0.7,"%","room temperature","as-built LENS","","tensile test","",false,"","table","X\t1080 ± 4\t1139 ± 12\t13.1 ± 0.7\t21.7\t118 ± 2"],["oa:W2921260866","Ti-6Al-4V","Elongation ε",8.7,6.9,10.5,1.8,"%","room temperature","as-built LENS","","tensile test","",false,"","table","Z\t1038 ± 28\t1080 ±13\t8.7 ± 1.8\t17.8\t109 ± 5"],["oa:W2921260866","Ti-6Al-4V","Elongation ε (%)",14.3,10.8,17.8,3.5,"%","room temperature","heat treated","","tensile test","",false,"","table","Z\t808 ± 38\t858 ± 27\t14.3 ± 3.5\t23.9\t108 ± 10"],["oa:W2921631957","TiZrNbHfTa","compressive plasticity",40.0,40.0,null,null,"%","room temperature","","","compression test","1 × 10−3 s−1",false,"","results_discussion","Particularly, Ti-Zr-Nb-Ta HEAs exhibit really decent mechanical properties under compression, i.e. high compressive strength (800–1200 MPa) and large compressive plasticity (>40%) (Figure 2(b))."],["oa:W2921631957","TiZrNbHfTa","tensile ductility",10.0,10.0,null,null,"%","room temperature","","","tensile test","1 × 10−3 s−1",false,"","results_discussion","The present alloys exhibit high strength ranging from 690 to 1050 MPa, together with significant tensile ductility (>10%)."],["oa:W2922060766","PT7M","δ5",13.0,12.0,14.0,null,"%","room temperature","annealed 650 °C/30 min","","tensile test","",false,"","results_discussion",""],["oa:W2922060766","PT7M","ultimate elongation",6.0,6.0,6.0,null,"%","room temperature","UFG","ultrafine-grained","tensile test","",false,"","results_discussion",""],["oa:W2924759587","Ti-6Al-4V","comparable levels of ductility",0.0,null,null,null,"","","","","","",false,"unit_missing","results_discussion","The Ti-6-4 PIB specimens maintain comparable levels of ductility to the base material; this is not unexpected as it has been shown that texture does not greatly affect ductility [33]."],["oa:W2924759587","Ti-6Al-2Sn-4Zr-6Mo","improvement in ductility",0.0,null,null,null,"","","annealed 640 °C/2h","","","",false,"unit_missing","results_discussion","The result of the anneal, shown in Fig. 11, displays an improvement in ductility with UTS remaining largely unaffected."],["oa:W2925118997","ПТ-7М","δ",24.0,null,null,null,"%","","","","","",false,"","methods",""],["oa:W2925118997","ОТ4-1","δ",21.5,null,null,null,"%","","","","","",false,"","methods",""],["oa:W2925118997","BT1-0","δ",27.0,null,null,null,"%","","","","","",false,"","methods",""],["oa:W2925118997","BT5","δ",20.0,null,null,null,"%","","","","","",false,"","methods",""],["oa:W2925118997","BT19","δ",4.5,3.0,6.0,null,"%","","","","","",false,"","methods",""],["oa:W292963382","Ti-48-2-2","plastic elongation",1.7,null,null,null,"percent","room temperature","cast-to-size","lamellar","tensile test","",false,"unit_mismatch","part 1",""],["oa:W292963382","ABB–2","ductility",50.0,null,null,null,"%","","","","","",false,"","part 1",""],["oa:W2931453128","Ti-6Al-4V","large strains (~70–80%)",75.0,70.0,80.0,null,"%","","","","","",false,"","results","While stress fluctuation in the plateau region is a typical characteristic of brittle cellular materials [63] lattices with low relative densities (~10–20%) can be deformed up to relatively large strains (~70–80%) before densification occurs [64]."],["oa:W2936217162","VT8","elongation",150.0,null,null,null,"%","850–950 °C","","","constant strain rate test","3 × 10−4 s−1",false,"out_of_range","abstract",""],["oa:W2936217162","Ti6242S","elongation",150.0,null,null,null,"%","850–950 °C","","","constant strain rate test","3 × 10−4 s−1",false,"out_of_range","abstract",""],["oa:W2937975648","","elongation",0.0,null,null,null,"%","","","","","",false,"","conclusions",""],["oa:W2939221815","Ti-6Al-4V","ductility",0.0,null,null,null,"","","annealed","acicular","","",false,"unit_missing","conclusions",""],["oa:W2942174442","Ti-43Al-2Cr-1.5Mn-0.2Y","elongation",46.65,null,null,null,"%","750 °C","as-forged","","tensile test","1×10−4 s−1",false,"","results_discussion","Moreover, as shown in b, it can be found that the UTS decreased to 449.7 MPa and δ dramatically increased to 46.65% when the deformation temperature further increased to 750 °C."],["oa:W2942174442","Ti-43Al-2Cr-1.5Mn-0.2Y","δ",46.65,null,null,null,"%","750 °C","annealed at 1200 °C for 4 h, then forged at 1250 °C, cooled to room temperature with furnace","","tensile test","",false,"","abstract","As the temperature further increased to 750 °C, δ dramatically increased to 46.65%, indicating that the ductile-brittle transition temperature of the alloy is between 700 °C and 750 °C."],["oa:W2942174442","TiAl","δ",5.98,null,null,null,"%","700 °C","","","tensile test","",false,"","conclusions","When the temperature increased to 700 °C, the UTS and δ can reach to 556 MPa, and 5.98%, respectively."],["oa:W2942174442","TiAl","δ",0.83,null,null,null,"%","room temperature","","","tensile test","",false,"","conclusions","The UTS and δ at room temperature are 689.4 MPa, and 0.83%, respectively."],["oa:W2942174442","Ti-43Al-2Cr-1.5Mn-0.2Y","elongation",5.98,null,null,null,"%","700 °C","as-forged","","tensile test","1×10−4 s−1",false,"","results_discussion","When the temperature increased to 700 °C, the UTS decreased to 556 MPa and δ increased to 5.98%."],["oa:W2942174442","Ti-43Al-2Cr-1.5Mn-0.2Y","elongation (δ)",0.83,null,null,null,"%","room temperature","annealed at 1200 °C for 4 h, then forged at 1250 °C, cooled to room temperature with furnace","","tensile test","",false,"","abstract","The ultimate tensile strength (UTS) and elongation (δ) at room temperature were 689.4 MPa, and 0.83%, respectively."],["oa:W2942174442","Ti-43Al-2Cr-1.5Mn-0.2Y","δ",5.98,null,null,null,"%","700 °C","annealed at 1200 °C for 4 h, then forged at 1250 °C, cooled to room temperature with furnace","","tensile test","",false,"","abstract","When the temperature was increased to 700 °C, the UTS decreased to 556 MPa and δ increased to 5.98%, indicating that the alloy exhibits excellent ductility at 700 °C."],["oa:W2942174442","TiAl","δ",46.65,null,null,null,"%","750 °C","","","tensile test","",false,"","conclusions","The value of δ increased dramatically to 46.65% when the temperature was further increased to 750 °C."],["oa:W2942174442","Ti-43Al-2Cr-1.5Mn-0.2Y","elongation",4.85,null,null,null,"%","650 °C","as-forged","","tensile test","1×10−4 s−1",false,"","results_discussion","The UTS of the alloy at 650 °C is 634.1 MPa, and δ is 4.85%."],["oa:W2942174442","Ti-43Al-2Cr-1.5Mn-0.2Y","elongation",0.83,null,null,null,"%","room temperature","as-forged","","tensile test","1×10−4 s−1",false,"","results_discussion","The ultimate tensile strength (UTS) and elongation (δ) of the as-forged alloy at room temperature are 689.4 MPa, and 0.83%, respectively."],["oa:W2943478391","Ti-Gr2","percentage elongation",16.66,6.66,26.66,null,"%","room temperature","","","tensile test","",false,"","results_discussion","The welded joints have mechanical properties like in the range of yielding strength of 190-339.23 MPa, ultimate tensile strength of 318.46- 429MPa and percentage elongation of 6.66 %-26.66%."],["oa:W2944142089","Ti-6Al-4V","critical total deformation",5.0,null,null,null,"%","","","","","",false,"","conclusions","For the diamond lattice explored, the critical total deformation is about 5% for tensile conditions and about 10% for compression."],["oa:W2944142089","Ti-6Al-4V","critical total deformation",10.0,null,null,null,"%","","","","","",false,"","conclusions","For the diamond lattice explored, the critical total deformation is about 5% for tensile conditions and about 10% for compression."],["oa:W2944175291","Ti-6Al-4V","tensile elongation",11.6,null,null,null,"%","room temperature","EP-treated","","tensile test","1 × 10−3 s−1",false,"","abstract","The surface roughness Ra readings can be improved from over 24 µm down to about 4.5 µm by proper EP, resulting in apparent tensile elongation improvement from 7.6% to 11.6%, or a tensile plasticity increment of 53%, without any loss of elastic modulus or tensile strength."],["oa:W2944175291","Ti-6Al-4V","tensile elongation",9.3,7.6,11.6,0.7,"%","room temperature","","","tensile test","",false,"","results_discussion","In addition, the tensile elongation of the four samples from are 7.6 ± 0.4, 8.7 ± 0.5, 9.3 ± 0.4, and 11.6 ± 0.7%."],["oa:W2944175291","EBM Ti6Al4V","tensile elongation",11.6,null,null,null,"%","","electropolished","","tensile test","",false,"","results_discussion","This very EPed sample still exhibits the highest UTS of 1052 MPa and the highest tensile elongation of 11.6%."],["oa:W2944175291","Ti-6Al-4V","tensile elongation",9.6,7.6,11.6,null,"%","room temperature","","","tensile test","",false,"","results_discussion","Furthermore, it can be observed that the tensile elongation increases from 7.6% to 11.6% with the value of Kt decreasing from 2.8 down to 1.2."],["oa:W2944175291","Ti-6Al-4V","tensile elongation",7.6,null,null,null,"%","room temperature","as-built EBM","","tensile test","1 × 10−3 s−1",false,"","abstract","The surface roughness Ra readings can be improved from over 24 µm down to about 4.5 µm by proper EP, resulting in apparent tensile elongation improvement from 7.6% to 11.6%, or a tensile plasticity increment of 53%, without any loss of elastic modulus or tensile strength."],["oa:W2944536200","Ti-6Al-4V","elongation",20.0,null,null,null,"%","room temperature","HIP-ed","","tensile test","",false,"","discussion","In addition, remarkable ductility improvement of HIP samples was observed, from an average of ~10% in the AB samples to ~20% in the HIP-ed samples."],["oa:W2944536200","Ti-6Al-4V","elongation",200.0,200.0,null,null,"%","","HIP 920 °C","","","",false,"out_of_range","conclusions","However, while performing HIP at 920 °C only slightly increased density to 0.9999 of the theoretical density, it drastically improved elongation by ~200% with only a slight decrease (~5%) in proof stress and ultimate stress."],["oa:W2944536200","Ti-6Al-4V","elongation",0.0,null,null,null,"%","room temperature","as-built","","tensile test","",false,"","results","Variation in properties depending upon location was pronounced for the reduction in area and elongation, both with relatively high standard deviations, while the standard deviations of Rm and Rp0.2 were much lower ()."],["oa:W2944536200","Ti-6Al-4V","tensile elongation",40.0,40.0,null,null,"%","","as-built","","","",false,"","conclusions","Mapping the mechanical properties across the printed tray revealed that, while density variation across samples was very small (<0.5%) and variation of tensile strength was small (~2%), the tensile elongation of the as-built samples showed large scatter (~40%) and some dependency on the location across the tray."],["oa:W2944536200","Ti-6Al-4V","elongation",0.0,null,null,null,"%","room temperature","HIP-ed","","tensile test","",false,"","results","Thus, it appears that HIP significantly improved average elongation and reduction of area, while at the same time slightly decreased the Rm and Rp0.2 (about 5%), suggesting in this composition a Hall-Petch-like behavior."],["oa:W2944536200","Ti-6Al-4V","elongation",10.0,null,null,null,"%","room temperature","as-built","","tensile test","",false,"","discussion","In addition, remarkable ductility improvement of HIP samples was observed, from an average of ~10% in the AB samples to ~20% in the HIP-ed samples."],["oa:W2944536200","Ti-6Al-4V","Elongation, e, %",18.9,null,null,3.1,"%","room temperature","HIP","","tensile test","",false,"","table","Average and standard deviation, HIP\t119.5 ± 5.3\t971 ± 20\t1086 ± 19\t18.9 ± 3.1\t38.3 ± 11\t6"],["oa:W2944536200","Ti-6Al-4V","ductility",10.0,null,null,null,"%","room temperature","as-built","","tensile test","",false,"","discussion","Ductility of the as-built samples was low, ~10% on average, and in five of the 12 samples, it was lower than standards dictate."],["oa:W2944536200","Ti-6Al-4V","elongation",7.0,null,null,null,"%","","","","","",false,"","discussion","In commercial Ti64 [], elongation was reduced linearly from 9% in 0.125% oxygen content to ~7% for 0.35% oxygen content."],["oa:W2944536200","Ti-6Al-4V","Elongation, e, %",9.8,null,null,3.8,"%","room temperature","as-built","","tensile test","",false,"","table","Average and standard deviation, As-built\t118.8 ± 3.8\t1036 ± 17\t1122 ± 22\t9.8 ± 3.8\t11.5 ± 5.6\t12"],["oa:W2944536200","Ti-6Al-4V","Elongation, e, %",20.1,null,null,0.7,"%","room temperature","HIP","","tensile test","",false,"","table","Average and standard deviation, HIP\t120.0 ± 5.8\t976 ± 19\t1090 ± 18\t20.1 ± 0.7\t42.8 ± 2.2\t5"],["oa:W2945150761","Ti-43Al-2Cr-2Mn-0.2Y","elongation",1.0,null,null,null,"%","room temperature","duplex (DP)","globular γ grains and γ/α2 lamellae","","",false,"","abstract","The DP alloy exhibited better ductility, and the room temperature (RT) elongation of the alloy could reach 1%."],["oa:W2945150761","Ti-43Al-2Cr-2Mn-0.2Y","δ",32.0,null,null,null,"%","750 °C","","","tensile test","",false,"","results_discussion","It can be found that δ dramatically increased to 32% when the temperature further increased to 750 °C, indicating that the ductile–brittle transition temperature (DBTT) of the FL alloy lies between 700 and 750 °C."],["oa:W2945150761","Ti-43Al-2Cr-2Mn-0.2Y","δ",0.78,null,null,null,"%","room temperature","FL microstructure","fibrous lamellar","tensile test","",false,"","results_discussion","The UTS and δ of the FL alloy are 647 MPa and 0.78% at RT, respectively, which were slightly lower than that of the as-forged alloy."],["oa:W2945150761","Ti-43Al-2Cr-2Mn-0.2Y","elongation (δ)",0.86,null,null,null,"%","room temperature","as-forged","","tensile test","",false,"","results_discussion","After forging, the ultimate tensile strength (UTS) and the elongation (δ) of the as-forged Ti–43Al–2Cr–2Mn–0.2Y alloy increased to 657 MPa and 0.86% at RT, respectively []."],["oa:W2945150761","Ti-43Al-2Cr-2Mn-0.2Y","δ",7.0,null,null,null,"%","700 °C","","","tensile test","",false,"","results_discussion","When the temperature increased to 700 °C, the UTS decreased to 451 MPa and δ increased to 7%."],["oa:W2945150761","Ti-43Al-2Cr-2Mn-0.2Y","δ",1.0,null,null,null,"%","room temperature","","","tensile test","",false,"","results_discussion","The UST and δ were 604 MPa and 1% at RT, respectively."],["oa:W2945150761","Ti-43Al-2Cr-2Mn-0.2Y","δ",3.4,null,null,null,"%","650 °C","","","tensile test","",false,"","results_discussion","When the temperature was 650 °C, the UTS and δ were 501 MPa and 3.4%, respectively."],["oa:W2945150761","Ti-43Al-2Cr-2Mn-0.2Y","δ",7.0,null,null,null,"%","700 °C","","","tensile test","",false,"","results_discussion","When the temperature increased to 700 °C, the UTS decreased to 438 MPa and δ increased to 7%, respectively."],["oa:W2945150761","Ti-43Al-2Cr-2Mn-0.2Y","RT elongation",1.0,null,null,null,"%","room temperature","heat treated at 1250 °C/4 h/FC","DP","","",false,"","conclusions","The RT elongation of the alloy with the DP microstructure could reach 1%."],["oa:W2945150761","Ti-43Al-2Cr-2Mn-0.2Y","δ",1.8,null,null,null,"%","650 °C","","","tensile test","",false,"","results_discussion","When the temperature is 650 °C, the UTS and δ were 532 MPa and 1.8%, respectively."],["oa:W2945150761","Ti-43Al-2Cr-2Mn-0.2Y","δ",47.0,null,null,null,"%","750 °C","","","tensile test","",false,"","results_discussion","When the temperature further increased to 750 °C, δ sharply increased to 47%."],["oa:W2946190355","CP-Ti Grade 2","strain to failure",0.0,null,null,null,"","","","","","",false,"unit_missing","results_discussion","Thus, due to reduced slip activity at higher strain 45T shows lower ductility and hence lower strain to failure compared to 90T."],["oa:W2946190355","CP-Ti Grade 2","ductility",0.0,null,null,null,"","","","","","",false,"unit_missing","results_discussion","This also suppresses the activation of pyramidal slip for higher strain and increases ductility in 0T."],["oa:W2946501989","Ti15Nb25Zr4Fe","stress plateau",8.0,null,null,null,"%","","as-sintered","","compressive test","",false,"","results_discussion",""],["oa:W2946501989","Ti15Nb25Zr8Fe","stress plateau",8.0,null,null,null,"%","","heat-treated","","compressive test","",false,"","results_discussion",""],["oa:W2947486466","Ti-6Al-4V","elongation-to-failure",400.0,null,null,null,"%","800–900 °C","annealed","","","6 × 10−4–3 × 10−3 s−1",false,"out_of_range","conclusions","For the β-grains, a signiﬁcant temperature-induced grain growth by 2 folds was observed in a temperature range of 850–900 ◦C. • The alloy demonstrated superplasticity in a strain rate range of 6 × 10−4–3 × 10−3 s−1 and in a temperature range of 800–900 ◦C."],["oa:W2947486466","Ti-6Al-4V","elongation-to-failure",400.0,400.0,400.0,null,"%","800–900 °C","","","tensile test","(0.3–3) × 10−3 s−1",false,"out_of_range","results","In the studied strain rate range of (0.3–3) × 10−3 s−1, the elongation-to-failure exceeded 400% in a temperature range of 800–900 ◦C."],["oa:W2947486466","Ti-6Al-4V","maximum elongation–to-failure",635.0,null,null,null,"%","825 °C","","","","1 × 10−3 s−1",false,"out_of_range","conclusions","Due to the ﬁne-structure and its stability during superplastic deformation, a maximum elongation–to-failure of 635% and stable ﬂow with strain hardening coeﬃcient close to zero were achieved at a constant strain rate of 1 × 10−3 s−1 and a temperature of 825 ◦C."],["oa:W2947486466","Ti-6Al-4V","elongation-to-failure",635.0,null,null,null,"%","825 °C","","","","1 × 10−3 s−1",false,"out_of_range","results","It should be noted that, the maximum mean elongation-to-failure of 635% was obtained at a temperature of 825 ◦C and strain rate of 1 × 10−3 s−1 (Figure 3e)."],["oa:W2948908086","Ti-6Al-4V","elongation",5.32,null,null,2.23,"%","","as-sintered","","","",false,"","conclusions",""],["oa:W2948908086","Ti-6Al-4V","elongation",8.45,7.4,9.5,null,"%","room temperature","sintered at 1260 °C for 3 – 6 h","","tensile test","",false,"","methods",""],["oa:W2948908086","Ti-6Al-4V","elongation",5.32,null,null,2.23,"%","room temperature","as-sintered","","tensile test","",false,"","conclusions",""],["oa:W2948908086","Ti-6Al-4V","elongation",0.27,null,null,null,"%","","as-sintered","","","",false,"","conclusions",""],["oa:W2948908086","Ti64-MIM","elongation",7.6,null,null,null,"%","","as-sintered","","","",false,"","conclusions",""],["oa:W2948908086","Ti-6Al-4V","elongation",318.5,317.0,320.0,null,"","","sintered","","","",false,"unit_missing","conclusions",""],["oa:W2948908086","Ti-6Al-4V","Elongation",5.32,null,null,2.23,"%","","as-sintered","α-phase lamellae","","",false,"","conclusions",""],["oa:W2948908086","Ti-6Al-4V","elongation",5.65,1.8,4.2,null,"%","","sintered","","","",false,"","conclusions",""],["oa:W2948908086","Ti-6Al-4V","elongation",4.0,null,4.0,null,"%","room temperature","sintered at 1260 °C for 3 – 6 h","","tensile test","",false,"","methods",""],["oa:W2948965208","Ti-5Al-2Sn-2Zr-4Mo-4Cr","ductility",0.0,null,null,null,"%","room temperature","as-welded","","tensile test","",false,"","conclusions","- (1)On one hand, the tensile strength of as-welded TC17 alloy welded joint is around 86% of the base metal and the fracture occurs in the fusion zone while it has almost no ductility."],["oa:W2948965208","TC17 EBW-PWHT","Elongation, %",17.0,null,null,0.36,"%","room temperature","","","tensile test","",false,"","table","TC17 EBW-PWHT\t1053 (32.7)\t980 (11.5)\t17 (0.36)"],["oa:W2948965208","Ti-5Al-2Sn-2Zr-4Mo-4Cr","fracture elongation",17.0,null,null,null,"%","room temperature","PWHT","","tensile test","",false,"","conclusions","On the other hand, the tensile strength of the welded joint of TC17 alloy by PWHT is about 95.5% of the base metal, and the fracture occurs in the base metal with a fracture elongation of 17%."],["oa:W2948965208","TC17 EBW-AW","Elongation, %",5.0,null,null,0.76,"%","room temperature","","","tensile test","",false,"","table","TC17 EBW-AW\t948 (11.6)\t869 (13.5)\t5 (0.76)"],["oa:W2948965208","TC17 BM","Elongation, %",18.0,null,null,0.45,"%","room temperature","","","tensile test","",false,"","table","TC17 BM\t1103 (20.0)\t996 (12.8)\t18 (0.45)"],["oa:W2948965208","Ti-5Al-2Sn-2Zr-4Mo-4Cr","elongation of fracture",17.0,null,null,null,"%","room temperature","post-weld heat treatment","","tensile test","",false,"","results","The tensile strength of the welded joint of TC17 titanium alloy by post-weld heat treatment is about 1053 MPa, which means nearly about 95.5% of the strength of the base metal, and the elongation of fracture is about 17%."],["oa:W2952322462","Ti-6Al-4V","Elongation Vertical (Z)",10.0,7.0,13.0,3.0,"%","","as-built","","","",false,"","conclusions",""],["oa:W2952322462","Ti-6Al-4V","Elongation Horizontal (XY)",7.0,4.0,10.0,3.0,"%","","as-built","","","",false,"","conclusions",""],["oa:W2952607182","Ti-6Al-4V","Tensile Elongation (%)",12.0,null,null,null,"%","","o<./f3 transus 1005°C","","","",false,"","conclusions","- 44- Table 2.1 Properties of annealed Ti-6Al-4V forgings ( 45 ) Forging treatment Properties 0( + P (3 Phase field Phase field Tensile Ultimate (MPa) 978 991 Tensile Viel d (MP a) 940 912 Tensile Elongation ( %) 16 12 Reduction in area (%) 45 22 ~ Fracture toughness (MPam') 52 79 107 Fatigue limit (MP a) :!\"494 :!\"744 o Annealed 2 hours at 705 e, air cooled after forging o<./f3 transus 1005 0 e Axial loadings = smooth specimen kr = 1.0."],["oa:W2952607182","Ti-6Al-4V","Tensile Elongation (%)",16.0,null,null,null,"%","","annealed 2 hours at 705°C, air cooled after forging","","","",false,"","conclusions","- 44- Table 2.1 Properties of annealed Ti-6Al-4V forgings ( 45 ) Forging treatment Properties 0( + P (3 Phase field Phase field Tensile Ultimate (MPa) 978 991 Tensile Viel d (MP a) 940 912 Tensile Elongation ( %) 16 12 Reduction in area (%) 45 22 ~ Fracture toughness (MPam') 52 79 107 Fatigue limit (MP a) :!\"494 :!\"744 o Annealed 2 hours at 705 e, air cooled after forging o<./f3 transus 1005 0 e Axial loadings = smooth specimen kr = 1.0."],["oa:W2952649009","","déformation maximale recouvrable",4.0,null,null,null,"%","","","","tensile test","",false,"","conclusions",""],["oa:W2952649009","Ti-26Nb","déformation recouvrable maximale",3.3,null,null,null,"%","","traitement thermomécanique : 873K suivi de recuit à 573K","fine subgrains with high density of thermally rearranged dislocations","","",false,"","conclusions",""],["oa:W2952649009","","ductilité",10.0,5.0,15.0,null,"%","room temperature","","","","",false,"","conclusions",""],["oa:W2952649009","","déformation maximale recouvrable",0.8,null,null,null,"%","","","","tensile test","",false,"","conclusions",""],["oa:W2952649009","CP-Ti Grade 2","déformation imposée",48.0,null,null,null,"%","","","hexagonal α","tensile test","",false,"","conclusions",""],["oa:W2952649009","","ductilité",25.0,0.0,50.0,null,"%","room temperature","","","","",false,"","conclusions",""],["oa:W2952649009","","meilleure performance superélastique",3.4,null,null,null,"%","","hot-rolled","","tensile test","",false,"","conclusions",""],["oa:W2952649009","Ti-27Nb","déformation recouvrable maximale",2.0,null,null,null,"%","room temperature","superélastique à température ambiante","","","",false,"","conclusions",""],["oa:W2952649009","","déformation maximale recouvrable",2.5,null,null,null,"%","","","","tensile test","",false,"","conclusions",""],["oa:W2952649009","Ti-26Nb","déformation recouvrable",4.2,null,null,null,"%","","traitement de vieillissement après mise en solution et trempe","fine and dense distribution of precipitates α and ωiso","","",false,"","conclusions",""],["oa:W2953504809","VT6sv","d, %",12.0,12.0,12.0,null,"%","","","","","",false,"","conclusions",""],["oa:W2953504809","SPT-2","d, %",13.0,13.0,13.0,null,"%","","","","","",false,"","conclusions",""],["oa:W2953504809","VT20-2sv","d, %",10.0,10.0,10.0,null,"%","","","","","",false,"","conclusions",""],["oa:W2953504809","SP15","d, %",10.0,10.0,10.0,null,"%","","","","","",false,"","conclusions",""],["oa:W2953504809","alloy 1","total length of Houldcroft sample in percent",59.0,null,null,null,"%","room temperature","","","Houldcroft test","",false,"","methods",""],["oa:W2953504809","alloy 3","total length of Houldcroft sample in percent",53.7,null,null,null,"%","room temperature","","","Houldcroft test","",false,"","methods",""],["oa:W2953504809","alloy 2","total length of Houldcroft sample in percent",50.0,null,null,null,"%","room temperature","","","Houldcroft test","",false,"","methods",""],["oa:W2953504809","alloy 4","total length of Houldcroft sample in percent",45.7,null,null,null,"%","room temperature","","","Houldcroft test","",false,"","methods",""],["oa:W2953541974","Ti-6Al-4V","elongation at failure",5.0,null,null,null,"%","","as-built SLM","","","",false,"","results","AMS4999A11 specifies minimum values in the Z-direction for additively manufactured Ti-6Al-4V of 855 MPa for ultimate tensile strength (UTS), 765 MPa for yield strength at 0.2% offset, and 5% elongation at failure."],["oa:W2955502366","TNTZ(1, 3, 5)Mo","elongations",20.0,null,null,null,"%","","solutionized","equiaxed α","","",false,"","results_discussion",""],["oa:W2955502366","TNTZ3MoCR","elongation",15.0,null,null,null,"%","","","","","",false,"","results_discussion",""],["oa:W2955502366","Ti-29Nb-13Ta-4.6Zr","elongations",20.0,null,null,null,"%","","solutionized","equiaxed α","","",false,"","results_discussion",""],["oa:W2957798931","Ti-6Al-4V","A%",3.75,null,null,0.05,"%","","référence","","","",false,"","discussion",""],["oa:W2957798931","Ti-6Al-4V","allongements à la rupture",1.3,0.7,1.9,null,"%","","ech.0_P100","","","",false,"","discussion",""],["oa:W2957798931","Ti-6Al-4V","A%",3.4,2.4,4.4,null,"%","","ech.0_P300","","","",false,"","discussion",""],["oa:W2957798931","Ti-6Al-4V","A%",2.4,null,null,0.12,"%","","ech.0_P300","","","",false,"","discussion",""],["oa:W2958866011","Ti-6Al-4V","ductilidade",176.0,null,null,null,"%","","","","","",false,"out_of_range","abstract",""],["oa:W2959981023","Ti-6%Al-4%V","elongation",875.0,null,null,null,"°C","825–875 °C","","","tensile test","",false,"unit_mismatch","results_discussion",""],["oa:W2965965415","Ti6Al4V-TiB 10 vol.%","fracture elongation",2.8,null,null,null,"%","","","","","",false,"","conclusions","The Ti6Al4V-TiB 10 vol.% composite yielded a Young’s modulus of 130 GPa, a UTS of 1193 MPa and a fracture elongation of 2.8%."],["oa:W2965965415","Ti-10B-6Al-4V","elongation",2.8,null,null,null,"%","room temperature","","","tensile test","",false,"","abstract","The Ti6Al4V-TiB 10 vol.% composite yielded a Young’s modulus of 130 GPa, an ultimate tensile strength (UTS) of 1193 MPa and an elongation of 2.8%."],["oa:W2965965415","Ti6Al4V-TiB","fracture elongation",2.8,null,null,null,"%","","SPS at 1100 °C for 30 min","","","",false,"","results_discussion","Furthermore, our Ti6Al4V-TiB composites demonstrated higher fracture elongation (2.8%) compared with those reported in previous studies due to the homogeneous dispersion of TiB whiskers in the Ti-6Al-4V alloy matrix []."],["oa:W2967956963","CP-Ti Grade 2","elongation to fracture",18.0,18.0,18.0,null,"pct","","","","","",false,"unit_mismatch","methods","It is clear that introducing a holding time at the maximum temperature of 1300 \u0003C for samples with average GD of 89 pct leads to an increase of the YS, UTS, and the ductility (Figure 9(c))."],["oa:W2967956963","CP-Ti Grade 2","elongation to fracture",10.0,10.0,10.0,null,"pct","","","","","",false,"unit_mismatch","methods","The elongation to fracture varies between 10 pct for the structures with irregularly and angular-shaped pores and 23 pct for those with rounded and mostly spherical pores."],["oa:W2967956963","CP-Ti Grade 2","elongation to fracture",5.0,5.0,5.0,null,"pct","","","","","",false,"unit_mismatch","methods","The samples showing structures typical for Stage 2 of sintering (GD 78 to 82 pct or those sintered at 1000 \u0003C to 1200 \u0003C) have comparatively higher YS and UTS, respectively, in the ranges of 290 to 400 and 320 to 480 MPa, where an improvement of the elongation to fracture to the average of 5 pct was also observed."],["oa:W2967956963","CP-Ti Grade 2","elongation to fracture",8.75,4.5,13.0,null,"pct","","","","","",false,"unit_mismatch","methods","The IS temperature does not aﬀect largely the strength but changes signiﬁcantly the elongation to fracture, which gradually increases from 4.5 to 13 pct with the temperature increase (Figure 9(b))."],["oa:W2967956963","CP-Ti Grade 2","elongation to fracture",2.5,2.5,2.5,null,"pct","","","","","",false,"unit_mismatch","methods","The structures with large areas of pore network (Figure 4(a)), typical of Stage 1 (Figure 7), show YS of 110 to 190, 150 to 230 MPa UTS, and 2.5 pct elongation to fracture (Figure 9(a), GD < 70 pct)."],["oa:W2967956963","CP-Ti Grade 2","elongation to fracture",18.0,18.0,18.0,null,"pct","","","","","",false,"unit_mismatch","methods","After 2 minutes of sintering at 1300 \u0003C, the material is characterized with a YS of 475 MPa, UTS of 550 MPa and elongation to fracture of 18 pct."],["oa:W2967956963","CP-Ti Grade 2","elongation to fracture",23.0,23.0,23.0,null,"pct","","","","","",false,"unit_mismatch","methods","The elongation to fracture varies between 10 pct for the structures with irregularly and angular-shaped pores and 23 pct for those with rounded and mostly spherical pores."],["oa:W2968414223","Ti-6Al-2Sn-4Zr-6Mo","5% elongation",5.0,null,null,null,"%","room temperature","FSP","","tensile test","1 × 10-3 s-1",false,"","discussion","The outstanding mechanical properties (1996 MPa and 5% elongation) are therefore attributed to Orowan strengthening (more likely an Orowan looping mechanism due to the size scale of the precipitates), which is identified as the major precipitation hardening mechanism operational in the alloy."],["oa:W2969621434","UFG alloy","δ",332.5,190.0,475.0,null,"%","600–800 °C","","","","",false,"out_of_range","methods",""],["oa:W2969621434","CG alloy","ultimate elongation to failure",295.0,230.0,360.0,null,"%","600 – 800 оС","","","","",false,"out_of_range","methods",""],["oa:W2969821239","","El (%)",11.0,null,null,null,"%","","DSHT","","","",false,"","results_discussion","Cycle Hardness, HV20 Yield strength YS (MPa) Ultimate tensile strength UTS (MPa) Elongation El (%) Reduction in area RA (%) SSHT 405 1297 1336 8 26 DSHT 390 1190 1239 11 35 3.3."],["oa:W2969821239","","El (%)",8.0,null,null,null,"%","","SSHT","","","",false,"","results_discussion","Cycle Hardness, HV20 Yield strength YS (MPa) Ultimate tensile strength UTS (MPa) Elongation El (%) Reduction in area RA (%) SSHT 405 1297 1336 8 26 DSHT 390 1190 1239 11 35 3.3."],["oa:W2969840107","","ductilidade",5.0,null,null,null,"%","room temperature","","","","",false,"","abstract",""],["oa:W2969840107","W-Nb-Mo-Ta","ɛ",2.1,null,null,null,"%","temperatura ambiente","","monofásica CCC","compressão","",false,"","abstract",""],["oa:W2969840107","BZr7-ET","deformação",38.0,null,null,null,"%","room temperature","","CCC (~92,2%), Partículas micro e submicrométricas (Laves) + Al3Zr5 (~8%)","","",false,"","abstract",""],["oa:W2969840107","Al0.4Hf0.6NbTaTiZr","deformação",10.0,10.0,10.0,null,"%","room temperature","","","","",false,"","abstract",""],["oa:W2969840107","AlMo0.5NbTa0.5TiZr","deformação",10.0,10.0,10.0,null,"%","room temperature","","","","",false,"","abstract",""],["oa:W2969840107","Ti-6Al-4V","ε",0.38,null,null,null,"","room temperature","","","","",false,"unit_missing","abstract",""],["oa:W2969840107","AlNb1.5Ta0.5Ti1.5Zr0.5","deformação",3.5,3.5,3.5,null,"%","room temperature","","","","",false,"","abstract",""],["oa:W2969840107","Ti-6Al-4V","ε",0.09,null,null,null,"","room temperature","","","","",false,"unit_missing","abstract",""],["oa:W2969840107","","deformação",3.0,null,null,null,"%","room temperature","","Laves","","",false,"","abstract",""],["oa:W2969840107","","deformação",6.0,null,null,null,"%","room temperature","","Laves","","",false,"","abstract",""],["oa:W2969840107","","deformação",50.0,null,null,null,"%","room temperature","","","","",false,"","abstract",""],["oa:W2969840107","Ti-6Al-4V","ε",0.07,null,null,null,"","room temperature","","","","",false,"unit_missing","abstract",""],["oa:W2969840107","BZr7","Ɛ",38.0,null,null,null,"%","room temperature","after thermal exposure","","tensile test","",false,"","abstract",""],["oa:W2969840107","AlNbTiVZr0.5","good ductility",0.0,null,null,null,"","room temperature","","","","",true,"unit_missing","abstract",""],["oa:W2969840107","","ɛ",50.0,null,null,null,"%","room temperature","","","","",false,"","abstract",""],["oa:W2969840107","","ductilidade",5.2,null,null,null,"%","room temperature","","","","",false,"","abstract",""],["oa:W2969840107","Ti-6Al-4V","ε",0.38,null,null,null,"","room temperature","","","","",false,"unit_missing","abstract",""],["oa:W2969840107","BZr1-TT","deformação",8.0,null,null,null,"%","room temperature","","CCC (~52%), Laves + Al3Zr5 (~48%)","","",false,"","abstract",""],["oa:W2969840107","AlNbTiVZr0.5","ductilidade",50.0,null,null,null,"%","room temperature","","","","",false,"","abstract",""],["oa:W2969840107","AlNbTiV","deformação",6.0,null,null,null,"%","room temperature","","monofásica CCC","","",false,"","abstract",""],["oa:W2969840107","W-Nb-Mo-Ta-V","ɛ",1.7,null,null,null,"%","temperatura ambiente","","monofásica CCC","compressão","",false,"","abstract",""],["oa:W2970108703","Ti-43Al-6Nb-1Cr-1Mo","elongation",0.0,null,null,null,"","800 °C","forged","","","",false,"unit_missing","results_discussion","By the multi steps forging process, the UTS and elongations of Ti-43Al-6Nb-1Mo-1Cr-(0,0.6)B alloys have been increased dramatically at room temperatures and 800 °C."],["oa:W2970108703","Ti-43Al-6Nb-1Cr-1Mo-0.6B","elongation",0.0,null,null,null,"","900 °C","forged","","","",false,"unit_missing","results_discussion","With the temperature increasing to 900 °C, however, the elongation of forged Ti-43Al-6Nb-1Mo-1Cr-(0,0.6)B alloys increases, but the UTS decreases dramatically, compared to as-cast Ti-43Al-6Nb-1Mo-1Cr-0.6B alloys."],["oa:W2970108703","Ti-43Al-6Nb-1Cr-1Mo","elongation",0.0,null,null,null,"","room temperature","forged","","","",false,"unit_missing","results_discussion","By the multi steps forging process, the UTS and elongations of Ti-43Al-6Nb-1Mo-1Cr-(0,0.6)B alloys have been increased dramatically at room temperatures and 800 °C."],["oa:W2970304277","Ti-43Al-2Cr-0.7Mo-0.1Y","room-temperature ductility",0.0,null,null,null,"","room temperature","annealed at 800 °C/10 h","","tensile test","",false,"unit_missing","abstract","Tensile testing showed that the alloy has good room-temperature ductility, even if the β phase content reaches above 20%."],["oa:W2970304277","Ti-43Al-2Cr-0.7Mo-0.1Y","elongation",1.5,1.5,1.5,null,"%","room temperature","","","tensile test","",false,"","conclusions","The room-temperature elongation can reach about 1.5%, which can be ascribed to the low β phase hardness."],["oa:W2970304277","Ti-43Al-2Cr-0.7Mo-0.1Y","total deformation",80.0,null,null,null,"%","","as-forged","","","",false,"","abstract","The total deformation reached above 80%, suggesting that the alloy has good hot deformability compared to other TiAl alloys."],["oa:W2970304277","Ti-43Al-2Cr-0.7Mo-0.1Y","elongation",4.8,null,null,null,"%","650 °C","","","tensile test","",false,"","results_discussion","At 650 °C, the tensile strength and the elongation are 634 MPa and 4.8%, respectively."],["oa:W2970304277","Ti-43Al-9V","RT elongation",1.5,null,null,null,"%","room temperature","","","","",false,"","results_discussion","The RT elongation is about 1.5%, which is close to that of the TiAl alloys with low β phase content."],["oa:W2970304277","Ti-43Al-9V","RT elongation",2.0,null,null,null,"%","room temperature","","","","",false,"","results_discussion","Kong et al. found that the RT elongation of a Ti–43Al–9V–Y alloy with about 20% β phase can also reach about 2%."],["oa:W2970304277","Ti-43Al-2Cr-0.7Mo-0.1Y","ductility",5.9,null,null,null,"%","700 °C","","","tensile test","",false,"","results_discussion","When the testing temperature is 700 °C, the alloy still has high strength (556 MPa) and superior ductility (5.9%)."],["oa:W2970304277","Ti-43Al-2Cr-0.7Mo-0.1Y","elongation",0.0,null,null,null,"","750 °C","","","","",false,"unit_missing","results_discussion","However, as the temperature is raised to 750 °C, the alloy suddenly has very high elongation and very low strength, suggesting that 750 °C is higher than the ductile-brittle transition temperature of the alloy."],["oa:W2970653952","Ti-6Al-4V","elongation",10.0,null,null,null,"%","","as-built PBF","","","",false,"","conclusions","The most consistent properties are observed in samples built with ‘balanced’ laser scan speed and laser power, i.e. MODS 9 (120 W, 500 mm/s), 11 (80 W, 200 mm/s), 16 (200 W, 500 mm/s), 20 (120 W, 1000 mm/s) and EOS DEF (280 W, 1200 mm/ s)."],["oa:W2972479164","Ti-6Al-4V","elongation",1200.0,null,null,null,"%","750 ℃","hot forged, flat rolled","","","7x10-3 s-1",false,"out_of_range","methods",""],["oa:W2972479164","Ti-6Al-4V","δ (%)",540.0,null,null,null,"%","873 K","HPT processed","α + 75% lamellar","","1 × 10-3 s-1",false,"out_of_range","methods",""],["oa:W2972479164","Ti-6Al-4V","δ (%)",575.0,null,null,null,"%","923 K","HPT processed","α + lamellar","","1 × 10-3 s-1",false,"out_of_range","methods",""],["oa:W2972479164","Ti-6Al-4V","δ (%)",790.0,null,null,null,"%","873 K","HPT processed","α + 75% lamellar","","1 × 10-4 s-1",false,"out_of_range","methods",""],["oa:W2972621572","Ti46Al8Nb2.6CxTa",
