Repository: akhtar07/tisci-explorer

# TiSci Explorer

A read-only, static explorer for **TiSci**, an autonomous research agent for titanium alloys. TiSci reads the
titanium-alloy literature, builds a knowledge graph and a table of measured values, proposes hypotheses where the
graph has gaps, and tests them with DFT (MACE / VASP) and the ICME-lite multiscale chain.

**Live site:** https://akhtar07.github.io/tisci-explorer/

The site has seven sections:

| Section | What it shows |
|---|---|
| Overview | Corpus → graph → facts → hypotheses → verdicts, with the snapshot's counts |
| Worked example | One full loop for W in α-Ti: graph path, hypothesis, novelty check, DFT test, verdict, follow-up, DAMASK |

File: data/facts/other.json (part 18 of 112)
false,"unmapped_property","conclusions",""],["ia:DTIC_ADA320765","SCS6/Ti-24-11","critical crack size",2.74,null,null,null,"mm","650 °C","as-built","","fatigue test","",false,"unmapped_property","conclusions",""],["ia:DTIC_ADA320765","Ti-24-11","da/dN",0.0,null,null,null,"mm/cycle","650 °C","","","fatigue test","20 cpm",false,"unmapped_property","conclusions",""],["ia:DTIC_ADA320765","Ti-24-11","da/dN",0.0,null,null,null,"mm/cycle","650 °C","","","fatigue test","20 cpm",false,"unmapped_property","conclusions",""],["ia:DTIC_ADA320765","Ti-24-11","critical crack length",2.74,null,null,null,"mm","","","","fracture test","",false,"unmapped_property","conclusions",""],["ia:DTIC_ADA320765","SCS6/Ti-24-11","da/dN",0.0,null,null,null,"mm/cycle","650 °C","","","","",false,"unmapped_property","conclusions",""],["ia:DTIC_ADA320765","SCS6/Ti-24-11","da/dN",0.0,null,null,null,"mm/cycle","650 °C","","","","",false,"unmapped_property","conclusions",""],["ia:DTIC_ADA320765","SCS6/Ti-24-11","da/dN",0.0,null,null,null,"mm/cycle","650 °C","","","","",false,"unmapped_property","conclusions",""],["ia:DTIC_ADA320765","SCS6/Ti-24-11","da/dN",0.0019,null,null,null,"mm/cycle","650 °C","","","","",false,"unmapped_property","conclusions",""],["ia:DTIC_ADA320765","SCS6/Ti-24-11","da/dN",0.0,null,null,null,"mm/cycle","650 °C","","","","",false,"unmapped_property","conclusions",""],["ia:DTIC_ADA320765","SCS6/Ti-24-11","da/dN",0.0,null,null,null,"mm/cycle","650 °C","","","","",false,"unmapped_property","conclusions",""],["ia:DTIC_ADA320765","SCS6/Ti-24-11","crack length just prior to catastrophic failure",2.76,null,null,null,"mm","650 °C","","","","",false,"unmapped_property","conclusions",""],["ia:DTIC_ADA320765","SCS6/Ti-24-11","overload",19.1,null,null,null,"%","650 °C","","","","20 cpm",false,"unmapped_property","conclusions",""],["ia:DTIC_ADA320765","SCS6/Ti-24-11","da/dN",0.038,null,null,null,"mm/cycle","650 °C","","","","20 cpm",false,"unmapped_property","conclusions",""],["ia:DTIC_ADA320765","SCS6/Ti-24-11","da/dN",0.002,null,null,null,"mm/cycle","650 °C","","","","20 cpm",false,"unmapped_property","conclusions",""],["ia:DTIC_ADA320765","SCS6/Ti-24-11","apparent toughness",68.9,null,null,null,"MPa(m)0.5","650 °C","","","","",false,"unmapped_property","conclusions",""],["ia:DTIC_ADA320765","SCS6/Ti-24-11","toughness",68.6,null,null,null,"MPa(m)0.5","650 °C","","","","",false,"unmapped_property","discussion",""],["ia:DTIC_ADA320765","SCS6/Ti-24-11","da/dN",0.33,null,null,null,"m/cycle","650 °C","","","","0.33 HZ",false,"unmapped_property","discussion",""],["ia:DTIC_ADA320765","SCS6/Ti-24-11","da/dN",0.33,null,null,null,"m/cycle","room temperature","","","","20 cpm",false,"unmapped_property","discussion",""],["ia:DTIC_ADA320765","","maximum stress levels",689.0,null,null,null,"MPa","room temperature","","","","",false,"unmapped_property","discussion",""],["ia:DTIC_ADA320765","","maximum stress levels",827.0,null,null,null,"MPa","room temperature","","","","",false,"unmapped_property","discussion",""],["ia:DTIC_ADA320765","","maximum stress levels",1172.0,null,null,null,"MPa","room temperature","","","","",false,"unmapped_property","discussion",""],["ia:DTIC_ADA320765","","far field stresses",827.4,null,null,null,"MPa","550 °C","","","","",false,"unmapped_property","discussion",""],["ia:DTIC_ADA320765","","far field stresses",1034.2,null,null,null,"MPa","550 °C","","","","",false,"unmapped_property","discussion",""],["ia:DTIC_ADA320765","","2.0 MPa(m)0.5",2.0,null,null,null,"MPa(m)0.5","","","","","",false,"unmapped_property","methods",""],["ia:DTIC_ADA320765","2A/90A12","Maximum far field stress",137.9,null,null,null,"MPa","room temperature","","","","",false,"unmapped_property","methods",""],["ia:DTIC_ADA320765","2A/90A12","Kmax",10.5,null,null,null,"MPa(m)0.5","room temperature","","","","",false,"unmapped_property","methods",""],["ia:DTIC_ADA320765","2A/90A11","Maximum far stress field stress",137.9,null,null,null,"MPa","room temperature","","","","",false,"unmapped_property","methods",""],["ia:DTIC_ADA320765","2A/90A11","Kmax",10.5,null,null,null,"MPa(m)0.5","room temperature","","","","",false,"unmapped_property","methods",""],["ia:DTIC_ADA320765","","apparent toughness",11.0,10.0,12.0,null,"MPa(m)0.5","room temperature","","","","",false,"unmapped_property","methods",""],["ia:DTIC_ADA320765","","threshold △K",6.0,null,null,null,"MPa(m)0.5","room temperature","","","","",false,"unmapped_property","methods",""],["ia:DTIC_ADA320765","Ti-24-11","Time to reach selected total creep strains",200.0,null,null,null,"s","600 °C","HIP consolidated foil","","","",false,"unmapped_property","methods",""],["ia:DTIC_ADA320765","Ti-24-11","Time to reach selected total creep strains",150.0,null,null,null,"s","600 °C","HIP consolidated foil","","","",false,"unmapped_property","methods",""],["ia:DTIC_ADA320765","Ti-24-11","Time to reach selected total creep strains",350.0,null,null,null,"s","600 °C","HIP consolidated foil","","","",false,"unmapped_property","methods",""],["ia:DTIC_ADA320765","Ti-24-11","Time to reach selected total creep strains",300.0,null,null,null,"s","600 °C","HIP consolidated foil","","","",false,"unmapped_property","methods",""],["ia:DTIC_ADA320765","Ti-24-11","Time, 000",800.0,null,null,null,"hr","800 °C","HIP consolidated foils","","","",false,"unmapped_property","methods",""],["ia:DTIC_ADA320765","Ti-24-11","Time, 0=0.008",100.0,null,null,null,"hr","650 °C","HIP consolidated foils","","","",false,"unmapped_property","methods",""],["ia:DTIC_ADA320765","","critical crack length",0.455,null,null,null,"mm","","","","","",false,"unmapped_property","methods",""],["ia:DTIC_ADA320765","","critical crack",0.711,null,null,null,"mm","","","","","",false,"unmapped_property","methods",""],["ia:DTIC_ADA320765","","effective fiber length",2.72,null,null,null,"mm","","","","CPFEM prediction","",true,"unmapped_property","methods",""],["ia:DTIC_ADA320765","","recovered stress",330.0,null,null,null,"MPa","room temperature","","","","",false,"unmapped_property","methods",""],["ia:DTIC_ADA320765","","residual stress",65.0,null,null,null,"MPa","room temperature","","","","",false,"unmapped_property","methods",""],["ia:DTIC_ADA321190","","subcritical crack growth rates",0.0,null,null,null,"m/s","","","","","",false,"unmapped_property","abstract",""],["ia:DTIC_ADA321190","","Ovs",0.15,null,null,null,"%","","","","","",false,"unmapped_property","methods",""],["ia:DTIC_ADA321190","","unstable bursts",2.0,1.0,3.0,null,"mm","","","","","",false,"unmapped_property","results",""],["ia:DTIC_ADA321190","","om",30.0,30.0,30.0,null,"nm/s","","","","","",false,"unmapped_property","results",""],["ia:DTIC_ADA321190","","om",4.0,4.0,4.0,null,"µm/s","","","","","",false,"unmapped_property","results",""],["ia:DTIC_ADA321190","","om",3.0,3.0,3.0,null,"nm/s","","","","","",false,"unmapped_property","results",""],["ia:DTIC_ADA321190","Ti-3Al-8V-6Cr-4Mo-4Zr","om",30.0,30.0,30.0,null,"nm/s","","ST/A 4 h","","","",false,"unmapped_property","results",""],["ia:DTIC_ADA321190","Ti-3Al-8V-6Cr-4Mo-4Zr","m",30.0,30.0,30.0,null,"nm/s","","ST/A 4 h","","","",false,"unmapped_property","results",""],["ia:DTIC_ADA321190","Ti-3Al-8V-6Cr-4Mo-4Zr","m",800.0,800.0,800.0,null,"nm/s","","ST/A 4 h","","","",false,"unmapped_property","results",""],["ia:DTIC_ADA322637","CP-Ti Grade 2","O*",0.17,null,null,null,"%","","","","","",false,"unmapped_property","results_discussion",""],["ia:DTIC_ADA322637","CP-Ti Grade 3","O*",0.23,null,null,null,"%","","","","","",false,"unmapped_property","results_discussion",""],["ia:DTIC_ADA329906","Ti-47Al","activation energy",342.0,null,null,null,"kJ/mol","","spray formed","equiaxed fully lamellar","","",false,"unmapped_property","conclusions",""],["ia:DTIC_ADA329906","gamma-TiAl","diameter of the bottom",12.5,10.0,15.0,null,"cm","","","","","",false,"unmapped_property","methods",""],["ia:DTIC_ADA331056","CP-Ti Grade 2","ka (s-1)",0.028,0.026,0.03,0.002,"s-1","","","","","",false,"unmapped_property","results",""],["ia:DTIC_ADA331056","CP-Ti Grade 2","k(s-1)",0.04,0.032,0.048,0.008,"s-1","","high H","","","",false,"unmapped_property","results",""],["ia:DTIC_ADA331056","CP-Ti Grade 2","k(s-1)",0.028,0.026,0.03,0.002,"s-1","","low H","","","",false,"unmapped_property","discussion",""],["ia:DTIC_ADA331072","ST Beta C","Kc",115.0,114.0,120.0,null,"MPavm","","","","","",false,"unmapped_property","results",""],["ia:DTIC_ADA331072","ST Beta C","K",113.0,113.0,120.0,null,"MPavm","","","","","",false,"unmapped_property","results",""],["ia:DTIC_ADA331072","ST Beta C","Kr for chloride",35.0,35.0,35.0,null,"MPavm","","","","","",false,"unmapped_property","results",""],["ia:DTIC_ADA331072","Beta C (STA)","Klevel",47.0,47.0,47.0,null,"MPavm","","","","","",false,"unmapped_property","results",""],["ia:DTIC_ADA331072","","Kr",41.0,41.0,41.0,null,"MPavm","","","","","",false,"unmapped_property","results",""],["ia:DTIC_ADA331072","","K",35.0,35.0,35.0,null,"MPavm","","","","","",false,"unmapped_property","results",""],["ia:DTIC_ADA331072","","da/dt",0.1,0.1,0.1,null,"µm/s","","","","","",false,"unmapped_property","results",""],["ia:DTIC_ADA331072","","da/dt",0.0,0.0,1.0,null,"µm/s","","","","","",false,"unmapped_property","results",""],["ia:DTIC_ADA334640","β Ti-13.0Mn","creep strain was only 0.03% in ~400 hr",0.03,null,null,null,"%","room temperature","","","creep test","",false,"unmapped_property","methods",""],["ia:DTIC_ADA334640","Ti-0.4Mn","creep strain",0.0024,null,null,null,"%/h","","","equiaxed α","","",false,"unmapped_property","methods",""],["ia:DTIC_ADA334640","Ti-13Mn","total creep strain",0.0001,null,null,null,"%/h","","","lamellar β","","",false,"unmapped_property","methods",""],["ia:DTIC_ADA334640","Ti-0.4Mn","creep strain",0.0078,null,null,null,"%/h","","heat treated for 2 h at 1173 K, FC to 963 K, 200 h, waterquenched","equiaxed α","","",false,"unmapped_property","methods",""],["ia:DTIC_ADA334640","Ti-0.4Mn","creep strain",1.3,null,null,null,"%","","heat treated for 2 h at 1173 K, FC to 963 K, annealed for 200 h, water quenched","equiaxed α","","",false,"unmapped_property","methods",""],["ia:DTIC_ADA334640","","Plastic + Creep (%)",3.0,null,null,0.5,"%","","","","creep test","",false,"unmapped_property","methods",""],["ia:DTIC_ADA334640","Ti-0.4Mn","Total creep strain",3.71,null,null,null,"%","","heat treated for 2 h at 1173 K, FC to 963 K, 200 h, water quenched","100% α","creep test","",false,"unmapped_property","methods",""],["ia:DTIC_ADA334640","Ti-0.4Mn","creep strain",0.11,null,null,null,"%","","heat treated for 2 h at 1173 K, FC to 963 K, 200 h, water quenched","100% α","creep test","",false,"unmapped_property","methods",""],["ia:DTIC_ADA334640","Ti-13Mn","creep strain",2.82,null,null,null,"%","","heat treated for 200 h at 963 K and water quenched","","","",false,"unmapped_property","methods",""],["ia:DTIC_ADA334640","Ti-13Mn","creep strain",1.22,null,null,null,"%","","heat treated for 200 h at 963 K and water quenched","","","",false,"unmapped_property","methods",""],["ia:DTIC_ADA334640","Ti-13Mn","creep strain",0.61,null,null,null,"%","","heat treated for 200 h at 963 K and water quenched","","","",false,"unmapped_property","methods",""],["ia:DTIC_ADA334640","Ti-13Mn","optical micrographs",20.0,null,null,null,"µm","","heat treated for 200 h at 963 K and water quenched","","","",false,"unmapped_property","methods",""],["ia:DTIC_ADA334640","Ti-13Mn","optical micrograph",20.0,null,null,null,"µm","","heat treated for 200 h at 963 K and water quenched","","","",false,"unmapped_property","methods",""],["ia:DTIC_ADA334640","Ti-13Mn","optical micrograph",20.0,null,null,null,"µm","","heat treated for 200 h at 963 K and water quenched","","","",false,"unmapped_property","methods",""],["ia:DTIC_ADA334640","Ti-13Mn","creep strain",1.73,null,null,null,"%","","heat treated for 200 h at 963 K and water quenched","","","",false,"unmapped_property","methods",""],["ia:DTIC_ADA334640","Ti-13Mn","creep strain",0.22,null,null,null,"%","","heat treated for 200 h at 963 K and water quenched","","","",false,"unmapped_property","methods",""],["ia:DTIC_ADA334640","","total creep",0.0,null,null,null,"%/h","","","","","",false,"unmapped_property","methods",""],["ia:DTIC_ADA334640","Ti-6Mn","creep strain",0.0062,null,null,null,"%","298 K","heat treated for 2 h at 1173 K, FC to 963 K, annealed for 200 h and water quenched","","","",false,"unmapped_property","methods",""],["ia:DTIC_ADA334640","Ti-6Mn","creep strain",0.004,null,null,null,"%","298 K","heat treated for 2 h at 1173 K, FC to 963 K, annealed for 200 h and water quenched","","","",false,"unmapped_property","methods",""],["ia:DTIC_ADA334640","Ti-8.1V","total creep strain",0.002,null,null,null,"%/h","","heat treated for 2 h at 1173 K, FC to 963 K, annealed for 200 h and water quenched","","","",false,"unmapped_property","methods",""],["ia:DTIC_ADA334640","","creep strain",1.73,null,null,null,"%","298 K","","","","",false,"unmapped_property","methods",""],["ia:DTIC_ADA334640","","creep strain",2.82,null,null,null,"%","298 K","","","","",false,"unmapped_property","methods",""],["ia:DTIC_ADA337559","Ti-38Nb-12Al","Qapp",96.0,null,null,null,"kJ/mol","","solution treated and water quenched","","","",false,"unmapped_property","results",""],["ia:DTIC_ADA337559","Ti-38Nb-12Al","GS",12.4,null,null,null,"um","","900°C/5h/WQ","bimodal","","",false,"unmapped_property","results",""],["ia:DTIC_ADA337559","Ti-38Nb-12Al","GS",197.5,null,null,null,"um","","950°C/5h/WQ","bimodal","","",false,"unmapped_property","results",""],["ia:DTIC_ADA337559","Ti-38Nb-12Al","GS",336.9,null,null,null,"um","","1200°C/5h/WQ","bimodal","","",false,"unmapped_property","results",""],["ia:DTIC_ADA337559","Ti-38Nb-12Al","Qapp",258.0,null,null,null,"kJ/mol","","solution treated and water quenched","","","",false,"unmapped_property","results",""],["ia:DTIC_ADA337559","Ti-27Nb-23Al","secondary creep rates",250.0,null,null,null,"MPa","","","","","",false,"unmapped_property","results",""],["ia:DTIC_ADA337559","Ti-27Nb-23Al","creep strain",50.0,null,null,null,"MPa","705°C","","","","",false,"unmapped_property","results",""],["ia:DTIC_ADA337559","Ti-27Nb-23Al","creep strain",442.0,null,null,null,"MPa","650°C","","","","",false,"unmapped_property","results",""],["ia:DTIC_ADA337559","Ti-27Nb-23Al","creep exponents",172.0,null,null,null,"MPa","650°C","super-transus solutionized then aged","","","",false,"unmapped_property","results",""],["ia:DTIC_ADA337559","Ti-27Nb-23Al","creep exponents",352.0,null,null,null,"MPa","650°C","super-transus solutionized then aged","","","",false,"unmapped_property","results",""],["ia:DTIC_ADA337559","Ti-27Nb-23Al","Qapp",171.0,null,null,null,"kJ/mol","650 °C","super-transus","","creep test","n=1.2",false,"unmapped_property","results",""],["ia:DTIC_ADA337559","Ti-27Nb-23Al","Qapp",38.0,null,null,null,"kJ/mol","760 °C","super-transus","","creep test","n=2.4",false,"unmapped_property","results",""],["ia:DTIC_ADA337559","Ti-27Nb-23Al","Qapp",265.0,null,null,null,"kJ/mol","","super-transus","","","",false,"unmapped_property","results",""],["ia:DTIC_ADA337559","Ti-27Nb-25Al","Qapp",346.0,null,null,null,"kJ/mol","","super-transus","","","",false,"unmapped_property","results",""],["ia:DTIC_ADA337559","Ti-27Nb-25Al","Qapp",530.0,null,null,null,"kJ/mol","","super-transus","","","",false,"unmapped_property","results",""],["ia:DTIC_ADA337559","Ti-27Nb-25Al","Qapp",346.0,null,null,null,"kJ/mol","650-760°C","as-processed","","","",false,"unmapped_property","results",""],["ia:DTIC_ADA337559","Ti-27Nb-25Al","Qapp",394.0,null,null,null,"kJ/mol","650-760°C","as-processed","","","",false,"unmapped_property","results",""],["ia:DTIC_ADA337559","Ti-25Al-23Nb","Qapp",311.0,null,null,null,"kJ/mol","650-760°C","650°C/116h/WQ","","","",false,"unmapped_property","results",""],["ia:DTIC_ADA337559","Ti-27Nb-23Al","creep strain",9.8,null,null,null,"%","650 °C","875°C/45h/WQ/650°C/304h/WQ","","","",false,"unmapped_property","results",""],["ia:DTIC_ADA337559","Ti-27Nb-23Al","creep strain",20.0,null,null,null,"%","650 °C","875°C/45h/WQ/650°C/304h/WQ","","","",false,"unmapped_property","results",""],["ia:DTIC_ADA337559","Ti-27Nb-23Al","creep strain",9.8,null,null,null,"%","650 °C","875°C/45h/WQ/650°C/304h/WQ","","","",false,"unmapped_property","results",""],["ia:DTIC_ADA337559","Ti-27Nb-23Al","creep",2.1,null,null,null,"%","650 °C","930°C/100h/WQ","","","",false,"unmapped_property","results",""],["ia:DTIC_ADA337559","Ti-27Nb-23Al","creep",20.0,null,null,null,"%","650 °C","","","","",false,"unmapped_property","results",""],["ia:DTIC_ADA337559","Ti-27Nb-23Al","creep strain",20.0,null,null,null,"%","650 °C","875°C/45h/WQ/650°C/304h/WQ","","","100 MPa",false,"unmapped_property","results",""],["ia:DTIC_ADA337559","","applied stress",352.0,null,null,null,"MPa","","","","","",false,"unmapped_property","results",""],["ia:DTIC_ADA337559","","creep strain",6.0,null,null,null,"%","","","","","",false,"unmapped_property","results",""],["ia:DTIC_ADA337559","Ti-27Nb-23Al","creep strain",6.0,null,null,null,"%","650 °C","950°C/45h/WQ","","","100 MPa",false,"unmapped_property","results",""],["ia:DTIC_ADA337559","Ti-27Nb-25Al","applied stress",394.0,null,null,null,"MPa","760 °C","as-processed","","","",false,"unmapped_property","results",""],["ia:DTIC_ADA337559","Ti-38Nb-12Al","Qapp",152.5,127.0,178.0,null,"kJ/mol","650°C","heat-treated","","","",false,"unmapped_property","results",""],["ia:DTIC_ADA337559","Ti-38Nb-12Al","Creep",33.0,null,null,null,"µm","650°C","","","","50 MPa",false,"unmapped_property","results",""],["ia:DTIC_ADA337559","Ti-38Nb-12Al","Qapp",178.0,null,null,null,"kJ/mol","650°C","650°C/55h/WQ","","","50/650-705 MPa",false,"unmapped_property","results",""],["ia:DTIC_ADA337559","Ti-38Nb-12Al","Qapp",175.0,null,null,null,"kJ/mol","650°C","900°C/5h/WQ/650°C/62h/WQ","","","50/650-705 MPa",false,"unmapped_property","results",""],["ia:DTIC_ADA337559","Ti-38Nb-12Al","Qapp",127.0,null,null,null,"kJ/mol","650°C","1200°C/5h/WQ/650°C/53h/WQ","","","50/650-705 MPa",false,"unmapped_property","results",""],["ia:DTIC_ADA337559","Ti-38Nb-12Al","Qapp",256.0,null,null,null,"kJ/mol","705°C","1200°C/5h/WQ/650°C/53h/WQ","","","123/650-705 MPa",false,"unmapped_property","results",""],["ia:DTIC_ADA337559","Ti-38Nb-12Al","Qapp",256.0,null,null,null,"kJ/mol","650 °C","HT:650°C/55h/WQ","","","",false,"unmapped_property","results",""],["ia:DTIC_ADA337559","","Emin",135.0,null,null,null,"MPa","650 °C","","","","",false,"unmapped_property","results",""],["ia:DTIC_ADA337559","","stress",318.0,null,null,null,"MPa","","","","","",false,"unmapped_property","results",""],["ia:DTIC_ADA337559","Ti-38Nb-12Al","creep strain",3.0,null,null,null,"%","600 °C","","","","",false,"unmapped_property","results",""],["ia:DTIC_ADA337559","Ti-27Nb-23Al","creep strain",2.0,null,null,null,"%","600 °C","","","","",false,"unmapped_property","results",""],["ia:DTIC_ADA337559","Ti-38Nb-12Al","stress",172.0,null,null,null,"MPa","650 °C","HT:650°C/55h/WQ","","","",false,"unmapped_property","results",""],["ia:DTIC_ADA337559","Ti-27Nb-23Al","stress",442.0,null,null,null,"MPa","650 °C","HT:1090°C/0.5h/WQ/650°C/112h/WQ","","","",false,"unmapped_property","results",""],["ia:DTIC_ADA337559","","stress within the gage section",388.0,null,null,null,"MPa","","","","","",false,"unmapped_property","conclusions",""],["ia:DTIC_ADA337559","Ti-27Nb-23Al","transition stress",317.0,null,null,null,"MPa","650 °C","","","","",false,"unmapped_property","conclusions",""],["ia:DTIC_ADA337559","Ti-27Nb-23Al","transition stress",360.0,null,null,null,"MPa","650 °C","","","","",false,"unmapped_property","conclusions",""],["ia:DTIC_ADA337559","Ti-38Nb-12Al","transition stress",135.0,null,null,null,"MPa","650 °C","","","","",false,"unmapped_property","conclusions",""],["ia:DTIC_ADA337559","Ti-38Nb-12Al","transition stress",150.0,null,null,null,"MPa","650 °C","","","","",false,"unmapped_property","conclusions",""],["ia:DTIC_ADA337559","","Coble creep characteristics",198.0,null,null,null,"kJ/mol","650 °C","","","","",false,"unmapped_property","conclusions",""],["ia:DTIC_ADA337559","Ti-22Al-27Nb","primary creep strain",0.53,null,null,null,"%","","aged at 760°C for 100 hours","","","",false,"unmapped_property","conclusions",""],["ia:DTIC_ADA337559","Ti-22Al-27Nb","primary creep strain",0.74,null,null,null,"%","","unaged","","","",false,"unmapped_property","conclusions",""],["ia:DTIC_ADA337559","","creep conditions",172.0,null,null,null,"MPa","650°C","","","","",false,"unmapped_property","conclusions",""],["ia:DTIC_ADA337559","Ti-38Nb-12Al","Al content",12.0,null,null,null,"at%","","","","","",false,"unmapped_property","conclusions",""],["ia:DTIC_ADA344914","Ti-6Al-4V","ultimate strength",1123.0,null,null,null,"K","","","","","",false,"unmapped_property","results",""],["ia:DTIC_ADA344914","Ti-6Al-4V","reduction of ares",1123.0,null,null,null,"K","","","","","",false,"unmapped_property","results",""],["ia:DTIC_ADA344914","Ti-6Al-4V","Jr",1113.0,null,null,null,"K","","","","","",false,"unmapped_property","results",""],["ia:DTIC_ADA344914","Ti-6Al-4V","Other toughness values",1123.0,null,null,null,"K","","","","","",false,"unmapped_property","results",""],["ia:DTIC_ADA350183","Ti-6%A1","K",965.0,null,null,null,"MPa","","a anneal/slow cooled","","","",false,"unmapped_property","results",""],["ia:DTIC_ADA350183","Ti-6Al-2Sn-4Zr-2Mo","K",1546.0,null,null,null,"MPa","","lath","","","",false,"unmapped_property","results",""],["ia:DTIC_ADA350183","Ti-6%A1","K",1585.0,null,null,null,"MPa","","a anneal/water quench","","","",false,"unmapped_property","results",""],["ia:DTIC_ADA350183","Ti-6Al","stress level",93.4,null,null,null,"%ofyieldstrength","","","","creep test","",false,"unmapped_property","results",""],["ia:DTIC_ADA350183","Ti-6Al","stress level",79.0,null,null,null,"%ofyieldstrength","","","","creep test","",false,"unmapped_property","results",""],["ia:DTIC_ADA350183","Ti-6Al-2Sn-4Zr-2Mo","Stress",930.0,null,null,null,"MPa","","Widmanstätten basketweave microstructure","basketweave","creep test","",false,"unmapped_property","results",""],["ia:DTIC_ADA350183","Ti-6Al","stress level",93.4,null,null,null,"%ofyieldstrength","","","","interrupted creep test","",false,"unmapped_property","results",""],["ia:DTIC_ADA350183","Ti-6Al","Stress",716.0,null,null,null,"MPa","","","","creep test","",false,"unmapped_property","results",""],["ia:DTIC_ADA350183","Ti-6Al","Stress",606.0,null,null,null,"MPa","","","","creep test","",false,"unmapped_property","results",""],["ia:DTIC_ADA350183","Ti-6A1","creep strain",0.0074,0.0072,0.0076,null,"mm*","room temperature","","","creep test","1.02e-06s-!",false,"unmapped_property","results",""],["ia:DTIC_ADA350183","Ti-6Al","creep response",715.0,null,null,null,"MPa","room temperature","a-anneal/slow cooled","","CPFEM prediction","",true,"unmapped_property","results",""],["ia:DTIC_ADA350183","Ti-6Al-2Sn-4Zr-2Mo","creep response",780.0,null,null,null,"MPa","room temperature","ß-anneal/slow cooled","","CPFEM prediction","",true,"unmapped_property","results",""],["ia:DTIC_ADA359744","Ti-6Al-4V","△KTH",1.8,null,null,null,"MPa√m","","","fully lamellar","","",false,"unmapped_property","results_discussion",""],["ia:DTIC_ADA359744","Ti-6Al-4V","△KTH",2.7,null,null,null,"MPa√m","","","bimodal","","",false,"unmapped_property","results_discussion",""],["ia:DTIC_ADA359744","Ti-6Al-4V","△KTH",2.1,null,null,null,"MPa√m","","","fully lamellar","","",false,"unmapped_property","results_discussion",""],["ia:DTIC_ADA359744","Ti-6Al-4V","△KTH",2.5,null,null,null,"MPa√m","","","bimodal","","",false,"unmapped_property","results_discussion",""],["ia:DTIC_ADA359744","Ti-6Al-4V","△KtH",3.5,null,null,null,"MPa√m","","","fully lamellar","","",false,"unmapped_property","results_discussion",""],["ia:DTIC_ADA359744","Ti-6Al-4V","△K",4.3,null,null,null,"MPa√m","","","","","",false,"unmapped_property","results_discussion",""],["ia:DTIC_ADA359744","Ti-6Al-4V","crack growth increment",0.309,null,null,null,"mm","","","","","",false,"unmapped_property","results_discussion",""],["ia:DTIC_ADA359744","Ti-6Al-4V","△KTH",2.0,null,null,null,"MPa√m","","","","","",false,"unmapped_property","results_discussion",""],["ia:DTIC_ADA359744","Ti-6Al-4V","△KTH",1.8,null,null,null,"MPa√m","","","","","",false,"unmapped_property","results_discussion",""],["ia:DTIC_ADA359744","Ti-6Al-4V","△KTH",1.8,null,null,null,"MPa√m","","","fully lamellar","","",false,"unmapped_property","conclusions",""],["ia:DTIC_ADA359744","Ti-6Al-4V","△KTH",3.5,null,null,null,"MPa√m","","","fully lamellar","","",false,"unmapped_property","conclusions",""],["ia:DTIC_ADA359744","KM4","threshold stress intensities",7.5,null,null,null,"MPa√m","","polycrystalline","","CPFEM prediction","",true,"unmapped_property","conclusions",""],["ia:DTIC_ADA359744","Ti-6Al-4V","maximum stress intensity",5.0,null,null,null,"MPa√m","","","","","",false,"unmapped_property","conclusions",""],["ia:DTIC_ADA359744","RENE N5","threshold",2.0,null,null,null,"MPa√m","","single crystal","","preliminary calculations","",true,"unmapped_property","results_discussion",""],["ia:DTIC_ADA359744","Ti-6Al-4V","2rp",43.0,null,null,null,"µm","","","","preliminary calculations","",true,"unmapped_property","results_discussion",""],["ia:DTIC_ADA359744","Ti-6Al-4V","2rp",25.0,null,null,null,"µm","","","","preliminary calculations","",true,"unmapped_property","results_discussion",""],["ia:DTIC_ADA359744","Ti-6Al-4V","plastic zone diameters",43.0,null,null,null,"µm","","","","preliminary calculations","",true,"unmapped_property","results_discussion",""],["ia:DTIC_ADA359744","Ti-6Al-4V","plastic zone diameters",25.0,null,null,null,"µm","","","","preliminary calculations","",true,"unmapped_property","results_discussion",""],["ia:DTIC_ADA359744","Ti-6Al-4V","plastic zone size",2.0,null,null,null,"µm","","","","","",false,"unmapped_property","results",""],["ia:DTIC_ADA359744","Ti-6Al-4V","striation spacing",0.23,0.18,0.28,0.05,"µm","","","","","",false,"unmapped_property","results",""],["ia:DTIC_ADA359744","Ti-6Al-4V","plastic zone size",2.0,null,null,null,"µm","","","","","",false,"unmapped_property","discussion",""],["ia:DTIC_ADA359744","Ti-6Al-4V","striation periodicity",40.0,30.0,50.0,null,"nm","","","","","",false,"unmapped_property","conclusions",""],["ia:DTIC_ADA359744","Ti-6Al-4V","fatigue striation spacings",50.0,null,null,null,"nm","","vacuum","alpha-beta","","",false,"unmapped_property","conclusions",""],["ia:DTIC_ADA359744","Ti-6Al-4V","△Kth",2.4,null,null,0.1,"MPa√m","","","","","30 Hz to 20 kHz",false,"unmapped_property","conclusions",""],["ia:DTIC_ADA370422","Ti-6Al-4V","Omax",-0.291,null,null,null,"MPa/µm","","","","","",false,"unmapped_property","conclusions",""],["ia:DTIC_ADA374144","","Smax",869.0,null,null,null,"MPa","","","","","",false,"unmapped_property","methods",""],["ia:DTIC_ADA374144","","Smax",869.0,null,null,null,"MPa","","","","","",false,"unmapped_property","methods",""],["ia:DTIC_ADA374144","","Smax",869.0,null,null,null,"MPa","","","","","",false,"unmapped_property","methods",""],["ia:DTIC_ADA374144","","Smax",869.0,null,null,null,"MPa","","","","","",false,"unmapped_property","methods",""],["ia:DTIC_ADA374144","","Smax",869.0,null,null,null,"MPa","","","","","",false,"unmapped_property","methods",""],["ia:DTIC_ADA374144","","Smax",869.0,null,null,null,"MPa","","","","","",false,"unmapped_property","methods",""],["ia:DTIC_ADA374144","","Smax",869.0,null,null,null,"MPa","","","","","",false,"unmapped_property","methods",""],["ia:DTIC_ADA380347","3Nb-2Cr-0.2W","crack growth resistance",280.0,null,null,null,"µm","","","duplex","","",false,"unmapped_property","conclusions",""],["ia:DTIC_ADA380347","3Nb-2Cr-0.2W","crack growth resistance",20.0,null,null,null,"µm","","","duplex","","",false,"unmapped_property","conclusions",""],["ia:DTIC_ADA380347","","crack growth rates",425.0,null,null,null,"°C","","","","","",false,"unmapped_property","abstract",""],["ia:DTIC_ADA380347","","minimum in fatigue crack growth resistance",600.0,null,null,null,"°C","","","duplex","","",false,"unmapped_property","abstract",""],["ia:DTIC_ADA380347","","temperature range",800.0,null,null,null,"°C","","","","fatigue crack growth test","",false,"unmapped_property","abstract",""],["ia:DTIC_ADA380347","","temperature range",800.0,null,null,null,"°C","","","","","",false,"unmapped_property","abstract",""],["ia:DTIC_ADA380347","","temperature increment",100.0,null,null,null,"°C","","","","","",false,"unmapped_property","abstract",""],["ia:DTIC_ADA380347","","crack growth rates",800.0,null,null,null,"°C","","","coarse lamellar","fatigue crack growth test","",false,"unmapped_property","results",""],["ia:DTIC_ADA380347","Ti-23Nb-22Al","time to 0.4% creep strain",15.0,null,null,null,"x","650 °C","super-transus solution treatment","","creep test","172 MPa",false,"unmapped_property","methods",""],["ia:DTIC_ADA380347","Ti-23Nb-22Al","time to 0.4% creep strain",2.0,null,null,null,"x","650 °C","solution treated and direct aged (1025°C/2hr+28°C/min + 815°C/8hr/FC)","","creep test","172 MPa",false,"unmapped_property","methods",""],["ia:DTIC_ADA380347","Ti-23Nb-22Al","time to 0.4% creep strain",0.5,null,null,null,"x","650 °C","solution treated and direct aged (1025°C/2hr+2.8°C/min + 815°C/8hr/FC)","","creep test","172 MPa",false,"unmapped_property","methods",""],["ia:DTIC_ADA382377","Ti-6Al-4V","first stage crack propagation rates",1.1,1.1,1.1,null,"microinchespercycle","","","","","",false,"unmapped_property","results",""],["ia:DTIC_ADA382596","Nb-17Ti-15Al","β ao",3.275,3.262,3.288,0.013,"A","","1425°C/3h/OQ + 700°C/150d/WQ","","","",false,"unmapped_property","conclusions",""],["ia:DTIC_ADA382596","Nb-17Ti-15Al","β ao",3.265,3.261,3.269,0.004,"A","","1270°C/32h/WQ + 700°C/30d/WQ","","","",false,"unmapped_property","conclusions",""],["ia:DTIC_ADA382831","","ultimate",200000.0,null,null,null,"psi","","","","","",false,"unmapped_property","methods",""],["ia:DTIC_ADA382831","","Elas. modulus",14.1,null,null,null,"psiX106","room temperature","","","tensile test","",false,"unmapped_property","methods",""],["ia:DTIC_ADA382904","SCS-6/Timetal-21S","shear strength",221.0,null,null,null,"MPa","25 °C","","","","",false,"unmapped_property","abstract",""],["ia:DTIC_ADA382904","SCS-6/Timetal-21S","shear strength",138.0,null,null,null,"MPa","650 °C","","","","",false,"unmapped_property","abstract",""],["ia:DTIC_ADA382904","Ti-15Mo-3Nb-3Al-0.2Si","contribution to debonding interphase shear stress",15.0,null,null,null,"%","650 °C","","","","",false,"unmapped_property","abstract",""],["ia:DTIC_ADA382904","Ti-15Mo-3Nb-3Al-0.2Si","average center-to-center distance of 150 μm",150.0,null,null,null,"µm","","","","","",false,"unmapped_property","abstract",""],["ia:DTIC_ADA382904","Ti-15Mo-3Nb-3Al-0.2Si","650 °C represents the near upper limit use of the matrix material",650.0,null,null,null,"°C","","","","","",false,"unmapped_property","abstract",""],["ia:DTIC_ADA382904","Ti-15Mo-3Nb-3Al-0.2Si","500 °C. on the 162",500.0,null,null,null,"°C","","","","","",false,"unmapped_property","abstract",""],["ia:DTIC_ADA382904","SCS-6","residual-life plot",100000.0,null,null,null,"loadcycles","room temperature","","","","",false,"unmapped_property","abstract",""],["ia:DTIC_ADA382904","SCS-6","fracture strain",0.227,null,null,null,"%","room temperature","","","","",false,"unmapped_property","abstract",""],["ia:DTIC_ADA382904","SCS-6","fracture strain",0.667,null,null,null,"%","room temperature","","","","",false,"unmapped_property","abstract",""],["ia:DTIC_ADA383689","Ti-26Nb-22Al","Time to % Strain, hrs",4.9,null,null,null,"hrs","650°C","β forge + age","","","172 MPa",false,"unmapped_property","conclusions",""],["ia:DTIC_ADA383689","Ti-26Nb-22Al","Time to % Strain, hrs",26.1,null,null,null,"hrs","650°C","β forge + age","","","172 MPa",false,"unmapped_property","conclusions",""],["ia:DTIC_ADA383689","Ti-26Nb-22Al","Time to % Strain, hrs",224.0,null,null,null,"hrs","650°C","β forge + age","","","172 MPa",false,"unmapped_property","conclusions",""],["ia:DTIC_ADA383689","Ti-26Nb-22Al","Time to % Strain, hrs",2.9,null,null,null,"hrs","650°C","α2+β forge + age","","","172 MPa",false,"unmapped_property","conclusions",""],["ia:DTIC_ADA383689","Ti-26Nb-22Al","Time to % Strain, hrs",10.3,null,null,null,"hrs","650°C","α2+β forge + age","","","172 MPa",false,"unmapped_property","conclusions",""],["ia:DTIC_ADA383689","Ti-26Nb-22Al","Time to % Strain, hrs",60.4,null,null,null,"hrs","650°C","α2+β forge + age","","","172 MPa",false,"unmapped_property","conclusions",""],["ia:DTIC_ADA384307","Ti-6Al-4V","0.19%0",0.19,null,null,null,"%","","","","","",false,"unmapped_property","methods",""],["ia:DTIC_ADA384307","Ti-6Al-4V","0.18% O",0.18,null,null,null,"%","","","","","",false,"unmapped_property","methods",""],["ia:DTIC_ADA384307","Ti-6Al-4V","rms wavelength along the machining lines",7.62,6.35,8.89,null,"µm","","","","","",false,"unmapped_property","methods",""],["ia:DTIC_ADA384307","Ti-6Al-4V","rms wavelength across the machining lines",2.545,1.91,3.18,null,"µm","","","","","",false,"unmapped_property","methods",""],["ia:DTIC_ADA384307","Ti-6Al-4V","da/dN11 striations (m/cycle)",0.0,null,null,null,"m/cycle","","","","","",false,"unmapped_property","methods",""],["ia:DTIC_ADA384307","Ti-6Al-4V","da /dN11 calculated (m/cycle)",0.0,null,null,null,"m/cycle","","","","","",false,"unmapped_property","methods",""],["ia:DTIC_ADA384307","Ti-6Al-4V","da/dN11 striations (m/cycle)",0.0,null,null,null,"m/cycle","","","","","",false,"unmapped_property","methods",""],["ia:DTIC_ADA384307","Ti-6Al-4V","da /dN11 calculated (m/cycle)",0.0,null,null,null,"m/cycle","","","","","",false,"unmapped_property","methods",""],["ia:DTIC_ADA384307","Ti-6Al-4V","da/dN11 striations (m/cycle)",0.0,null,null,null,"m/cycle","","","","","",false,"unmapped_property","methods",""],["ia:DTIC_ADA384307","Ti-6Al-4V","da /dN11 calculated (m/cycle)",0.0,null,null,null,"m/cycle","","","","","",false,"unmapped_property","methods",""],["ia:DTIC_ADA384307","Ti-6Al-4V","temperature increase",0.1,null,null,null,"K","","","","","",false,"unmapped_property","methods",""],["ia:DTIC_ADA384307","Ti-6Al-4V","temperature increase",7.0,null,null,null,"K","","","","","",false,"unmapped_property","methods",""],["ia:DTIC_ADA384307","Ti-6Al-4V","contact fatigue threshold",2.0,null,null,null,"MPa/m","","","","","",false,"unmapped_property","conclusions",""],["ia:DTIC_ADA384327","47-2-2-1","Backscattered electron micrographs of the 47-2-2-1 alloy: (a) YM + Y +?c +Y, + β",0.0,null,null,null,"","","SPQ 1053°C/300sec/WQ","Y + Y + β","","",false,"unmapped_property","results",""],["ia:DTIC_ADA384327","47-2-2-1","BF TEM micrograph showing the massive Y phase/microconstituent",0.0,null,null,null,"","","1370°C/10min.→SPQ 1053°C/5sec/WQ","massive Y phase","","",false,"unmapped_property","results",""],["ia:DTIC_ADA386527","Ti-6Al-4V","plastic shock velocity",5.365,5.2,5.53,null,"mm/µs","","","","","",false,"unmapped_property","abstract",""],["ia:DTIC_ADA386527","Ti-6Al-4V","spall strength thresholds",3.65,3.1,4.2,null,"GPa","","","","","",false,"unmapped_property","abstract",""],["ia:DTIC_ADA386527","Ti-6Al-4V","impact stresses",8.5,4.0,13.0,null,"GPa","","","","","",false,"unmapped_property","results",""],["ia:DTIC_ADA386527","Ti-6Al-4V","shock velocities",11.18,null,null,null,"mm/µs","","","","","",false,"unmapped_property","results",""],["ia:DTIC_ADA386527","Ti-6Al-4V","shock velocities",6.9,null,null,null,"mm/us","","","","","",false,"unmapped_property","results",""],["ia:DTIC_ADA386527","Ti-6Al-4V","peak stresses",13.1,null,null,null,"GPa","","","","","",false,"unmapped_property","results",""],["ia:DTIC_ADA386527","Ti-6Al-4V","targets used",8.0,null,null,null,"mm","","","","","",false,"unmapped_property","results",""],["ia:DTIC_ADA386527","Ti-6Al-4V","targets used",1.8,null,null,null,"mm","","","","","",false,"unmapped_property","results",""],["ia:DTIC_ADA386527","Ti-6Al-4V","spall strength",3.95,3.7,4.2,null,"GPa","","","","","",false,"unmapped_property","results",""],["ia:DTIC_ADA386527","Ti-6Al-4V","tension level",2.61,null,null,null,"GPa","","","","","",false,"unmapped_property","results",""],["ia:DTIC_ADA386527","Ti-6Al-4V","spall strength",3.67,null,null,null,"GPa","","","","","",false,"unmapped_property","methods",""],["ia:DTIC_ADA386527","Ti-6Al-4V","spall strength",3.69,null,null,null,"GPa","","","","","",false,"unmapped_property","methods",""],["ia:DTIC_ADA386527","Ti-6Al-4V","spall strength",3.65,3.1,4.2,null,"GPa","","","","","",false,"unmapped_property","conclusions",""],["ia:DTIC_ADA386527","Ti-6Al-4V","plastic shock velocity",5.365,5.2,5.53,null,"mm/µs","","","","","",false,"unmapped_property","conclusions",""],["ia:DTIC_ADA386527","Ti-6Al-4V","spall strength",3.65,3.1,4.2,null,"GPa","","","","","",false,"unmapped_property","conclusions",""],["ia:DTIC_ADA387132","","modulus",19.4,null,null,null,"msi","","","","","",false,"unmapped_property","abstract",""],["ia:DTIC_ADA387132","","Mod",17.7,null,null,null,"msi","","","","","",false,"unmapped_property","abstract",""],["ia:DTIC_ADA387132","","Mod",15.6,null,null,null,"msi","","","","","",false,"unmapped_property","abstract",""],["ia:DTIC_ADA387132","","Mod",12.1,null,null,null,"msi","","","","","",false,"unmapped_property","abstract",""],["ia:DTIC_ADA387132","","Mod",19.3,null,null,null,"msi","","","","","",false,"unmapped_property","abstract",""],["ia:DTIC_ADA388174","hard alpha Ti","fracture strength",1000.0,null,null,null,"ksi","1700°F","","","compression test","1 s-1",false,"unmapped_property","other",""],["ia:DTIC_ADA388174","hard alpha Ti","fracture strength",1000.0,null,null,null,"ksi","1750°F","","","compression test","1 s-1",false,"unmapped_property","other",""],["ia:DTIC_ADA388174","hard alpha Ti","fracture strength",1000.0,null,null,null,"ksi","1800°F","","","compression test","1 s-1",false,"unmapped_property","other",""],["ia:DTIC_ADA388174","hard alpha Ti","fracture strength",100.0,null,null,null,"ksi","1750°F","","","compression test","1 s-1",false,"unmapped_property","other",""],["ia:DTIC_ADA388174","hard alpha Ti","fracture strength",50.0,null,null,null,"ksi","1750°F","","","indirect tension test","1 s-1",false,"unmapped_property","other",""],["ia:DTIC_ADA393455","Ti-6Al-4V","maximum nominal stress",550.0,null,null,null,"MPa","","","","","",false,"unmapped_property","discussion",""],["ia:DTIC_ADA393455","Ti-6Al-4V","nominal shear stress",1500.0,null,null,null,"MPa","","","","","",false,"unmapped_property","discussion",""],["ia:DTIC_ADA393455","Ti-6Al-4V","nominal stress",1000.0,null,null,null,"MPa","","","","","",false,"unmapped_property","discussion",""],["ia:DTIC_ADA393455","Ti-6Al-4V","nominal stress",1350.0,null,null,null,"MPa","","","","","",false,"unmapped_property","discussion",""],["ia:DTIC_ADA396923","","Sm",104.0,null,null,null,"MN/m2","","","","","",false,"unmapped_property","results_discussion",""],["ia:DTIC_ADA396923","","Ss",173.0,null,null,null,"MNm2","","","","","",false,"unmapped_property","results_discussion",""],["ia:DTIC_ADA396923","","S",104.0,null,null,null,"NNm2","","","","","",false,"unmapped_property","results_discussion",""],["ia:DTIC_ADA396923","","S",104.0,null,null,null,"MNm2","","","","","",false,"unmapped_property","results_discussion",""],["ia:DTIC_ADA396923","Ti-8Al-1Mo-1V","Sm",173.0,null,null,null,"MN/m2","","duplex annealed","","","",false,"unmapped_property","results_discussion",""],["ia:DTIC_ADA396923","Stainless steel","Sm",276.0,null,null,null,"MN/m2","","","","","",false,"unmapped_property","results_discussion",""],["ia:DTIC_ADA396923","Inconel718","Sm",173.0,null,null,null,"MN/m2","","","","","",false,"unmapped_property","results_discussion",""],["ia:DTIC_ADA396923","Aluminum","Sm",104.0,null,null,null,"MN/m2","","","","","",false,"unmapped_property","results_discussion",""],["ia:DTIC_ADA397020","Ti-4Al-4Mn","FATIGUE TEST RESULTS",38.0,null,null,null,"x103","","","","","",false,
