Repository: akhtar07/tisci-explorer

# TiSci Explorer

A read-only, static explorer for **TiSci**, an autonomous research agent for titanium alloys. TiSci reads the
titanium-alloy literature, builds a knowledge graph and a table of measured values, proposes hypotheses where the
graph has gaps, and tests them with DFT (MACE / VASP) and the ICME-lite multiscale chain.

**Live site:** https://akhtar07.github.io/tisci-explorer/

The site has seven sections:

| Section | What it shows |
|---|---|
| Overview | Corpus → graph → facts → hypotheses → verdicts, with the snapshot's counts |
| Worked example | One full loop for W in α-Ti: graph path, hypothesis, novelty check, DFT test, verdict, follow-up, DAMASK |

File: data/facts/surface_roughness.json (part 18 of 35)
Average surface roughness Cutting speed (rpm) Feed rate (mm/min) Ref. (Khalil et al., 2022) 0.01 1200 8 18.5 Ref. (Yip and To, 2018) 0.02 1500 6 14.1 8 15.1 Ref. (Khalil et al., 2022) 0.02 1200 8 13.33 This study 0.045 1500 4 12.1 8 14.5 FIGURE 10 Comparing the results of the ultra-precision SPDT of Ti-6Al-4V with minimum surface roughness: The magnetic ﬁeld intensity and the average of generated surface roughness."],["oa:W4309609840","Ti-6Al-4V","average surface roughness",0.0133,null,null,null,"µm","","as-built SLM","","","",false,"","results","In same machining conditions (S4.3), that the application of magnetic ﬁeld assistance could improve the quality of surface ﬁnish for 47% in wet machining conditions where, an average surface roughness of 13.3 nm was generated."],["oa:W4309609840","Ti-6Al-4V","minimum surface finish",0.012,null,null,null,"µm","","as-built SLM","","","",false,"","results","The minimum surface ﬁnish was achieved in S3.3 where the Ti-6Al-4V alloy was cut under dry cutting conditions at a cutting speed of 1500 rpm with a feed rate of 4 mm/min."],["oa:W4309609840","Ti-6Al-4V","average surface roughness",0.0323,null,null,null,"µm","","as-built SLM","","","",false,"","results","It can be seen that in S.1 machining series, S1.3 could obtain the best quality of surface ﬁnish, with an average surface roughness of 32.3 nm."],["oa:W4309609840","Ti-6Al-4V","average surface roughness",0.0121,null,null,null,"µm","","as-built SLM","","","",false,"","results","In same machining conditions (S3.3), the application of magnetic ﬁeld assistance could improve the quality of surface ﬁnish for 62.5% in dry machining conditions where, an average surface roughness of 12.1 nm was generated."],["oa:W4309609840","Ti-6Al-4V","average surface roughness",0.0121,null,null,null,"µm","","","","","",false,"","methods","Magnetic ﬁeld intensity Cutting conditions Average surface roughness Cutting speed (rpm) Feed rate (mm/min) Ref. (Khalil et al., 2022) 0.01 1200 8 18.5 Ref. (Yip and To, 2018) 0.02 1500 6 14.1 8 15.1 Ref. (Khalil et al., 2022) 0.02 1200 8 13.33 This study 0.045 1500 4 12.1 8 14.5 FIGURE 10 Comparing the results of the ultra-precision SPDT of Ti-6Al-4V with minimum surface roughness: The magnetic ﬁeld intensity and the average of generated surface roughness."],["oa:W4309609840","Ti-6Al-4V","average surface roughness",0.0121,null,null,null,"µm","","","","","",false,"","methods","It can be seen in S.3.3 and S3.4 machining series that in similar cutting conditions, by using a feed rate of 8 mm/min an average surface roughness of 14.5 nm, and by using a feed rate of 4 mm/min an average surface roughness of 12.1 nm could be generated."],["oa:W4309609840","Ti-6Al-4V","average surface roughness",0.0185,null,null,null,"µm","","","","","",false,"","methods","Magnetic ﬁeld intensity Cutting conditions Average surface roughness Cutting speed (rpm) Feed rate (mm/min) Ref. (Khalil et al., 2022) 0.01 1200 8 18.5 Ref. (Yip and To, 2018) 0.02 1500 6 14.1 8 15.1 Ref. (Khalil et al., 2022) 0.02 1200 8 13.33 This study 0.045 1500 4 12.1 8 14.5 FIGURE 10 Comparing the results of the ultra-precision SPDT of Ti-6Al-4V with minimum surface roughness: The magnetic ﬁeld intensity and the average of generated surface roughness."],["oa:W4309609840","Ti-6Al-4V","surface roughness",0.025,0.02,0.03,null,"µm","","","","","",false,"","discussion","High tool wear and low surface quality, with a surface roughness of around 20–30 nm are expected in ultraprecision SPDT of Ti-6Al-4V (Khalil et al., 2022; Lou and Wu, 2022)."],["oa:W4309609840","Ti-6Al-4V","minimum surface roughness",0.012,null,null,null,"µm","","as-built SLM","","","",false,"","results","The results of the experimental tests revealed that by using optimum machining parameters in test series S3.3, dry ultra-precision SPDT of Ti- 6Al-4V with minimum surface roughness, down to 12 nm, could be achieved."],["oa:W4309609840","Ti-6Al-4V","average surface roughness",0.0133,null,null,null,"µm","","","","","",false,"","methods","Magnetic ﬁeld intensity Cutting conditions Average surface roughness Cutting speed (rpm) Feed rate (mm/min) Ref. (Khalil et al., 2022) 0.01 1200 8 18.5 Ref. (Yip and To, 2018) 0.02 1500 6 14.1 8 15.1 Ref. (Khalil et al., 2022) 0.02 1200 8 13.33 This study 0.045 1500 4 12.1 8 14.5 FIGURE 10 Comparing the results of the ultra-precision SPDT of Ti-6Al-4V with minimum surface roughness: The magnetic ﬁeld intensity and the average of generated surface roughness."],["oa:W4309711339","Ti65-Zr18-Nb16-Mo1 (Ti65M)","Roughness (Sa, nm)",0.038,null,null,0.008,"µm","","","β","","",false,"","table","Roughness (Sa, nm)\t38 ± 8\t43 ± 6\t94 ± 26"],["oa:W4309711339","Ti-13Nb-7Sn-4Mo","Roughness (Sa, nm)",0.043,null,null,0.006,"µm","","","β","","",false,"","table","Roughness (Sa, nm)\t38 ± 8\t43 ± 6\t94 ± 26"],["oa:W4309711339","Commercially Pure Titanium (CP-Ti)","Roughness (Sa, nm)",0.094,null,null,0.026,"µm","","","α’","","",false,"","table","Roughness (Sa, nm)\t38 ± 8\t43 ± 6\t94 ± 26"],["oa:W4309899502","","surface roughness",0.55,null,null,null,"µm","","","","","",false,"","conclusions","The results show that the average surface roughness of the processed blades is about Ra 0.55 µm, and it has good repeatability."],["oa:W4309899502","forged TiAl 4822","Ra",1.1,null,null,null,"µm","","","","surface roughness analysis","",false,"","results_discussion","At 50 A/cm2, the Ra value of forged TiAl 4822 alloy is approximately 1.1 µm."],["oa:W4309899502","TiAl 4822","surface roughness",0.55,null,null,null,"µm","","forged","","","",false,"","abstract","Finally, several forged TiAl 4822 alloy blades were successfully fabricated with an average surface roughness of Ra 0.55µm."],["oa:W4309899502","","Ra",0.55,null,null,null,"µm","","","","","",false,"","results","As shown in Fig. 20, the average surface roughness for the four blades are very similar, about Ra 0.55µm."],["oa:W4310190285","Ti42Nb","cuttingedge radius",5.0,null,null,null,"µm","","","","Alicona Infinite Focus 3D microscope","",false,"","methods","The cuttingedge radius Re was previously measured using an Alicona Inﬁnite Focus 3D microscope and was close to 5 µm."],["oa:W4310438575","cp Ti-NbGO","Rz",17.64,null,null,1.55,"µm","","","","","",false,"","table","cp Ti-NbGO\t0.64 ± 0.47\t1.06 ± 0.14\t17.64 ± 1.55"],["oa:W4310438575","cp Ti-NbGO","Ra",0.64,null,null,0.47,"µm","","","","","",false,"","table","cp Ti-NbGO\t0.64 ± 0.47\t1.06 ± 0.14\t17.64 ± 1.55"],["oa:W4310438575","CP-Ti Grade 2","Rz",6.8,null,null,0.6,"µm","","","","","",false,"","table","cp Ti\t0.52 ± 0.06\tP < 0.0001\t0.67 ± 0.08\tP < 0.0001\t6.8 ± 0.60\tP < 0.0001"],["oa:W4310438575","CP-Ti Grade 2","Ra",0.52,null,null,0.06,"µm","","","","","",false,"","table","cp Ti\t0.52 ± 0.06\tP < 0.0001\t0.67 ± 0.08\tP < 0.0001\t6.8 ± 0.60\tP < 0.0001"],["oa:W4310438575","cp Ti-Nb","Ra",0.44,null,null,0.03,"µm","","","","","",false,"","table","cp Ti-Nb\t0.44 ± 0.03\t0.62 ± 0.06\t10.60 ± 0.98"],["oa:W4310438575","cp Ti-Nb","RMS",0.62,null,null,0.06,"µm","","","","","",false,"","table","cp Ti-Nb\t0.44 ± 0.03\t0.62 ± 0.06\t10.60 ± 0.98"],["oa:W4310438575","CP-Ti Grade 2","RMS",0.67,null,null,0.08,"µm","","","","","",false,"","table","cp Ti\t0.52 ± 0.06\tP < 0.0001\t0.67 ± 0.08\tP < 0.0001\t6.8 ± 0.60\tP < 0.0001"],["oa:W4310438575","cp Ti-Nb","Rz",10.6,null,null,0.98,"µm","","","","","",false,"","table","cp Ti-Nb\t0.44 ± 0.03\t0.62 ± 0.06\t10.60 ± 0.98"],["oa:W4310438575","cp Ti-NbGO","RMS",1.06,null,null,0.14,"µm","","","","","",false,"","table","cp Ti-NbGO\t0.64 ± 0.47\t1.06 ± 0.14\t17.64 ± 1.55"],["oa:W4310438575","cp Ti-GO","Rz",7.51,null,null,0.71,"µm","","","","","",false,"","table","cp Ti-GO\t0.47 ± 0.04\t0.6 ± 0.08\t7.51 ± 0.71"],["oa:W4310438575","cp Ti-GO","RMS",0.6,null,null,0.08,"µm","","","","","",false,"","table","cp Ti-GO\t0.47 ± 0.04\t0.6 ± 0.08\t7.51 ± 0.71"],["oa:W4310438575","cp Ti-GO","Ra",0.47,null,null,0.04,"µm","","","","","",false,"","table","cp Ti-GO\t0.47 ± 0.04\t0.6 ± 0.08\t7.51 ± 0.71"],["oa:W4311138235","Ti-6Al-2Sn-4Zr-2Mo","oxide scale",0.019,null,null,null,"µm","","","","","",false,"","methods",""],["oa:W4311389133","Ti-43.5Al-4Nb-1Mo-0.1B","smoother oxidation layer",0.0,null,null,null,"","800°C","fluorination in 0.04 %HF solution","","SEM","",false,"unit_missing","results_discussion",""],["oa:W4312082340","Ti-6Al-4V","surface roughness",3.7,null,null,null,"µm","","","","","",false,"","results_discussion","Analysis with the scanning confocal microscope recorded an average surface roughness (Ra) value of 3.7 µm."],["oa:W4312322791","Ti-6Al-4V","surface roughness",80.0,null,null,null,"%","","","","","",false,"unit_mismatch","abstract",""],["oa:W4312322791","Ti-6Al-4V","Ra",27.0,null,null,null,"µm","","as-built","","","",false,"","results",""],["oa:W4312322791","Ti-6Al-4V","Ra",5.0,null,null,null,"µm","","treated","","","",false,"","results",""],["oa:W4312322791","Ti-6Al-4V","Ra",5.0,null,null,null,"µm","","","","","",false,"","conclusions",""],["oa:W4312322791","Ti-6Al-4V","Ra",5.0,null,null,null,"µm","","","","","",false,"","conclusions",""],["oa:W4312863434","Ti-6Al-4V","Rz",0.4,null,null,null,"µm","","","","","",false,"","results","Rz is between 0.4 and 1.0 µm for the wrought microstructure and the additive microstructure, respectively."],["oa:W4312863434","Ti-6Al-4V","Rz",1.0,null,null,null,"µm","","","","","",false,"","results","Rz is between 0.4 and 1.0 µm for the wrought microstructure and the additive microstructure, respectively."],["oa:W4313012319","Ti-6Al-4V","average roughness (Ra)",12.5,null,null,null,"µm","room temperature","as-built EBM","","Taylor Hobson Surtronic 3 gauge","1 mm/min",false,"","methods","2.1 Manufacturing quality assessment The average roughness (Ra) of all printed specimens was measured using a Taylor Hobson Surtronic 3 gauge, with a measuring path of 2.5 mm taken at the x-z, y-z and x-y faces of the specimen (Fig. 2)."],["oa:W4313012319","Ti-6Al-4V","Ra",24.7,22.8,26.6,1.9,"µm","","as-built EBM","","","",false,"","results_discussion","Surface roughness of Ti6Al-4V samples made by EBM."],["oa:W4313012319","Ti-6Al-4V","Ra",18.0,15.9,20.1,2.1,"µm","","as-built EBM","","","",false,"","results_discussion","Surface roughness of Ti6Al-4V samples made by EBM."],["oa:W4313012319","Ti-6Al-4V","Ra",4.0,2.7,5.3,1.3,"µm","","as-built EBM","","","",false,"","results_discussion","Surface roughness of Ti6Al-4V samples made by EBM."],["oa:W4313012319","Ti-6Al-4V","Ra",3.2,1.9,4.5,null,"µm","","as-built EBM","","","",false,"","results_discussion","Surface roughness of Ti6Al-4V samples made by EBM."],["oa:W4313042289","Ti-6Al-4V","surface roughness",0.29,null,null,null,"µm","","","","Talysurf instrument","",false,"","methods",""],["oa:W4313042289","CP-Ti Grade 5","Ra",0.18,null,null,null,"µm","","","","","",false,"","methods",""],["oa:W4313042289","CP-Ti Grade 5","Ra",0.08,null,null,null,"µm","","","","","",false,"","methods",""],["oa:W4313042289","Ti-6Al-4V","Ra",2.77,null,null,null,"µm","","as-built","","","",false,"","methods",""],["oa:W4313042289","Ti-6Al-4V","Rz",13.16,null,null,null,"µm","","as-built","","","",false,"","methods",""],["oa:W4313042289","Ti-6Al-4V","Ra",2.52,null,null,null,"µm","","as-built","","","",false,"","methods",""],["oa:W4313042289","Ti-6Al-4V","Rz",10.56,null,null,null,"µm","","as-built","","","",false,"","methods",""],["oa:W4313042289","Ti-6Al-4V","Ra",2.58,null,null,null,"µm","","as-built","","","",false,"","methods",""],["oa:W4313042289","Ti-6Al-4V","Rz",10.91,null,null,null,"µm","","as-built","","","",false,"","methods",""],["oa:W4313042289","Ti-6Al-4V","Ra",1.64,null,null,null,"µm","","shot-blasted","","","",false,"","methods",""],["oa:W4313042289","Ti-6Al-4V","Rz",7.73,null,null,null,"µm","","shot-blasted","","","",false,"","methods",""],["oa:W4313042289","Ti-6Al-4V","Ra",1.12,null,null,null,"µm","","shot-blasted","","","",false,"","methods",""],["oa:W4313042289","Ti-6Al-4V","Rz",5.37,null,null,null,"µm","","shot-blasted","","","",false,"","methods",""],["oa:W4313042289","Ti-6Al-4V","Ra",2.21,null,null,null,"µm","","shot-blasted","","","",false,"","methods",""],["oa:W4313042289","Ti-6Al-4V","Rz",11.62,null,null,null,"µm","","shot-blasted","","","",false,"","methods",""],["oa:W4313260663","Ti-13Nb-13Zr","surface roughness",0.0,null,null,null,"","","","","","",false,"unit_missing","abstract","The surface roughness, surface compressive residual stress and microhardness of the Ti-13Nb-13Zr experimental coupons shocked three times are higher than those after one shock."],["oa:W4313260663","Ti-13Nb-13Zr","surface roughness",0.234,null,null,null,"µm","","untreated","","","",false,"","methods","From it can be seen that the surface roughness of the untreated experimental coupon was 0.234 μm."],["oa:W4313260663","Ti-13Nb-13Zr","surface roughness",1.461,null,null,null,"µm","","6J-1time","","","",false,"","methods","When shocked once, the LSP condition of 6J-1time, the surface roughness of the experimental coupon increased to 1.461 μm."],["oa:W4313260663","Ti-13Nb-13Zr","surface roughness",2.549,null,null,null,"µm","","6J-3times","","","",false,"","methods","When shocked three times, the LSP condition of 6J-3times, the surface roughness of the experimental coupon is increased to 2.549 μm."],["oa:W4313418923","","edge rounding",32.5,null,null,null,"µm","","","","","",false,"","methods","The edge rounding of the insert used for testing was 32.5 μm."],["oa:W4313421474","","Ra",0.892,null,null,null,"µm","","","","","",false,"","results_discussion","As shown in Figure 22, the roughness values by asynchronous mixed-frequency vibration hole-making are Ra = 0.892 μm and Rq = 1.123 μm, respectively."],["oa:W4313421474","","Rq",1.123,null,null,null,"µm","","","","","",false,"","results_discussion","As shown in Figure 22, the roughness values by asynchronous mixed-frequency vibration hole-making are Ra = 0.892 μm and Rq = 1.123 μm, respectively."],["oa:W4313621760","Ti-6Al-4V","Ra",1.591,null,null,null,"µm","","","","","",false,"","abstract",""],["oa:W4313621760","Ti-6Al-4V","Ra",1.378,null,null,null,"µm","","","","","",false,"","abstract",""],["oa:W4313621760","Ti-6Al-4V","Ra",0.304,null,null,null,"µm","","","","","",false,"","abstract",""],["oa:W4313621760","Ti-6Al-4V","Ra",0.153,null,null,null,"µm","","","","","",false,"","abstract",""],["oa:W4313621760","Ti-6Al-4V","yüzey pürüzlülük",1.615,1.6,1.63,null,"µm","","","","","",false,"","abstract",""],["oa:W4315695734","Ti-6Al-4V","mean roughness values (Ra)",10.3,null,null,1.0,"µm","","","","","",false,"","results_discussion",""],["oa:W4315695734","Ti-6Al-4V","Ra",10.3,null,null,1.0,"µm","","","","","",false,"","conclusions",""],["oa:W4318046839","Ti-6Al-4V","surface roughness",1.21,null,null,0.62,"µm","","","","4K digital microscope","",false,"","methods","The surface roughness of the hip stem was measured using a 4K digital microscope (VHX-7000, Keyence, Osaka, Japan) with 500 magniﬁcation, showing an average and standard deviation of 1.21 (0.62) μm, respectively."],["oa:W4318317925","Ti-6Al-4V","Ra of the oxides",22.84,null,null,null,"µm","","AWJ peened","","","",false,"","results",""],["oa:W4318317925","Ti-6Al-4V","Ra of the oxides",65.71,null,null,null,"µm","","pristine","","","",false,"","results",""],["oa:W4318466577","CP-Ti Grade 2","Ra",1.0,null,null,null,"µm","","","","","",false,"","methods","Samples Processing Cylindrical samples (∅ 10 mm × 15 mm) of CP-Ti (99.33 wt.% Ti; 0.25 wt.% Fe; 0.2 wt.% O, 0.1 wt.% Si; 0.07 wt.% C; 0.04 wt.% N; 0.01 wt.% H) were ground with SiC abrasive paper grit size P120 to Ra~1.0 μm and ultrasonically cleaned with acetone."],["oa:W4318466577","CP-Ti Grade 2","surface roughness",0.0,null,null,null,"","","","","profilometry","",false,"unit_missing","methods","The Surface Roughness and Weight of Samples Measurement The surface roughness was measured with a TR-200 profilometer (Beijing TIME High Technology Ltd., Beijing, China)."],["oa:W4318466577","CP-Ti Grade 2","roughness",0.0,null,null,null,"","","PENC 850 °C","","profilometry","",false,"unit_missing","results","Morphology and Roughness of the Surface after PENC The analysis of the changes in the morphology and roughness of the surface of CP-Ti after anodic PENC showed that with an increase in the treatment temperature to 850 °C, the surface relief is smoothed (), which is reflected in a decrease in roughness by almost two times ()."],["oa:W4318466577","CP-Ti Grade 2","roughness",0.0,null,null,null,"","","PENC 900 °C","","profilometry","",false,"unit_missing","results","With a subsequent increase in the temperature to 900 °C, the surface is uniformly detected with the resulting irregularities (d) leading to an increase in roughness."],["oa:W4318466577","CP-Ti Grade 2","roughness",0.0,null,null,null,"","","","","","",false,"unit_missing","results","With an increase in the duration of the PEP, the roughness decreases and, in the case of polishing at 275 and 300 V for more than 3 min, its value becomes lower than the initial value for the nitrocarburised surface ()."],["oa:W4318466577","CP-Ti Grade 2","roughness",0.0,null,null,null,"","850 °C","","","","",false,"unit_missing","discussion","At treatment temperatures up to 850 °C, anodic dissolution prevails over oxidation, leading to a decrease in the roughness."],["oa:W4318466577","CP-Ti Grade 2","Surface Roughness Ra",1.0,null,null,0.1,"µm","","untreated","","","",false,"","table","Untreated\t1.00 ± 0.10\t0.27\t–0.147"],["oa:W4318466577","CP-Ti Grade 2","Surface Roughness Ra",0.61,null,null,0.15,"µm","","anodic PENC at 750 °C","","","",false,"","table","750\t0.61 ± 0.15\t0.83\t–0.225"],["oa:W4318466577","CP-Ti Grade 2","Surface Roughness Ra",0.57,null,null,0.14,"µm","","anodic PENC at 800 °C","","","",false,"","table","800\t0.57 ± 0.14\t0.68\t–0.200"],["oa:W4318466577","CP-Ti Grade 2","Surface Roughness Ra",0.55,null,null,0.14,"µm","","anodic PENC at 850 °C","","","",false,"","table","850\t0.55 ± 0.14\t2.08\t–0.145"],["oa:W4318466577","CP-Ti Grade 2","Surface Roughness Ra",0.8,null,null,0.12,"µm","","anodic PENC at 900 °C","","","",false,"","table","900\t0.80 ± 0.12\t2.03\t–0.225"],["oa:W4318592676","","Sz",73.76,null,null,null,"µm","","as-built SLM","","3D profilometer","",false,"","results_discussion",""],["oa:W4318592676","","Sz",7.484,null,null,null,"µm","","WEDP","","3D profilometer","",false,"","results_discussion",""],["oa:W4318592676","","Sz",8.41,null,null,null,"µm","","WEDP","","","",false,"","results_discussion",""],["oa:W4318592676","","Sz",61.86,null,null,null,"µm","","WEDP","","","",false,"","results_discussion",""],["oa:W4320494652","CP-Ti Grade 2","Ra",16.8,null,null,null,"µm","","as-built L-PBF","","","",false,"","results_discussion","It is seen that the measured roughness (Ra) of CP-Ti specimens was higher (about 16.8 μm) among the three materials, while that of Ti-1%FA (about 9.3 μm) and Ti-2%FA (about 8.1 μm) specimen surface was lower."],["oa:W4320494652","Ti-1%FA","Ra",9.3,null,null,null,"µm","","as-built L-PBF","","","",false,"","results_discussion","It is seen that the measured roughness (Ra) of CP-Ti specimens was higher (about 16.8 μm) among the three materials, while that of Ti-1%FA (about 9.3 μm) and Ti-2%FA (about 8.1 μm) specimen surface was lower."],["oa:W4320494652","Ti-2%FA","Ra",8.1,null,null,null,"µm","","as-built L-PBF","","","",false,"","results_discussion","It is seen that the measured roughness (Ra) of CP-Ti specimens was higher (about 16.8 μm) among the three materials, while that of Ti-1%FA (about 9.3 μm) and Ti-2%FA (about 8.1 μm) specimen surface was lower."],["oa:W4321111046","TC21","surface roughness",0.16,null,null,null,"µm","","","","surface roughness tester","",false,"","abstract","Conclusions Minimum surface roughness at V = 80 m/min, f = 0.10 mm/rev, and a = 0.4 mm is 0.16 µm, and maximum surface roughness at V = 80 m/min, f = 0.15 mm/rev, and a = 0.6 mm is 0.72 µm."],["oa:W4321111046","TC21","surface roughness",0.72,null,null,null,"µm","","","","surface roughness tester","",false,"","abstract","Conclusions Minimum surface roughness at V = 80 m/min, f = 0.10 mm/rev, and a = 0.4 mm is 0.16 µm, and maximum surface roughness at V = 80 m/min, f = 0.15 mm/rev, and a = 0.6 mm is 0.72 µm."],["oa:W4321111046","TC21","Surface roughness Ra",0.2967,null,null,null,"µm","","","","","",false,"","methods","serial number Speed of cut V (m/ min) Feed rate f (mm/rev) Depth of cut a (mm) Surface roughness Ra (µm) Mean 1 80 0.05 0.2 0.296667 2 80 0.10 0.4 0.160000 3 80 0.15 0.6 0.720000 4 100 0.05 0.4 0.263333 5 100 0.10 0.6 0.433333 6 100 0.15 0.2 0.523333 7 120 0.05 0.6 0.646667 8 120 0.10 0.2 0.416667 9 120 0.15 0.4 0.563333 Table 4 Experimental results for wear of tool insert"],["oa:W4321111046","TC21","Surface roughness Ra",0.16,null,null,null,"µm","","","","","",false,"","methods","serial number Speed of cut V (m/ min) Feed rate f (mm/rev) Depth of cut a (mm) Surface roughness Ra (µm) Mean 1 80 0.05 0.2 0.296667 2 80 0.10 0.4 0.160000 3 80 0.15 0.6 0.720000 4 100 0.05 0.4 0.263333 5 100 0.10 0.6 0.433333 6 100 0.15 0.2 0.523333 7 120 0.05 0.6 0.646667 8 120 0.10 0.2 0.416667 9 120 0.15 0.4 0.563333 Table 4 Experimental results for wear of tool insert"],["oa:W4321111046","TC21","Surface roughness Ra",0.72,null,null,null,"µm","","","","","",false,"","methods","serial number Speed of cut V (m/ min) Feed rate f (mm/rev) Depth of cut a (mm) Surface roughness Ra (µm) Mean 1 80 0.05 0.2 0.296667 2 80 0.10 0.4 0.160000 3 80 0.15 0.6 0.720000 4 100 0.05 0.4 0.263333 5 100 0.10 0.6 0.433333 6 100 0.15 0.2 0.523333 7 120 0.05 0.6 0.646667 8 120 0.10 0.2 0.416667 9 120 0.15 0.4 0.563333 Table 4 Experimental results for wear of tool insert"],["oa:W4321111046","TC21","Surface roughness Ra",0.2633,null,null,null,"µm","","","","","",false,"","methods","serial number Speed of cut V (m/ min) Feed rate f (mm/rev) Depth of cut a (mm) Surface roughness Ra (µm) Mean 1 80 0.05 0.2 0.296667 2 80 0.10 0.4 0.160000 3 80 0.15 0.6 0.720000 4 100 0.05 0.4 0.263333 5 100 0.10 0.6 0.433333 6 100 0.15 0.2 0.523333 7 120 0.05 0.6 0.646667 8 120 0.10 0.2 0.416667 9 120 0.15 0.4 0.563333 Table 4 Experimental results for wear of tool insert"],["oa:W4321111046","TC21","Surface roughness Ra",0.4333,null,null,null,"µm","","","","","",false,"","methods","serial number Speed of cut V (m/ min) Feed rate f (mm/rev) Depth of cut a (mm) Surface roughness Ra (µm) Mean 1 80 0.05 0.2 0.296667 2 80 0.10 0.4 0.160000 3 80 0.15 0.6 0.720000 4 100 0.05 0.4 0.263333 5 100 0.10 0.6 0.433333 6 100 0.15 0.2 0.523333 7 120 0.05 0.6 0.646667 8 120 0.10 0.2 0.416667 9 120 0.15 0.4 0.563333 Table 4 Experimental results for wear of tool insert"],["oa:W4321111046","TC21","Surface roughness Ra",0.5233,null,null,null,"µm","","","","","",false,"","methods","serial number Speed of cut V (m/ min) Feed rate f (mm/rev) Depth of cut a (mm) Surface roughness Ra (µm) Mean 1 80 0.05 0.2 0.296667 2 80 0.10 0.4 0.160000 3 80 0.15 0.6 0.720000 4 100 0.05 0.4 0.263333 5 100 0.10 0.6 0.433333 6 100 0.15 0.2 0.523333 7 120 0.05 0.6 0.646667 8 120 0.10 0.2 0.416667 9 120 0.15 0.4 0.563333 Table 4 Experimental results for wear of tool insert"],["oa:W4321111046","TC21","Surface roughness Ra",0.6467,null,null,null,"µm","","","","","",false,"","methods","serial number Speed of cut V (m/ min) Feed rate f (mm/rev) Depth of cut a (mm) Surface roughness Ra (µm) Mean 1 80 0.05 0.2 0.296667 2 80 0.10 0.4 0.160000 3 80 0.15 0.6 0.720000 4 100 0.05 0.4 0.263333 5 100 0.10 0.6 0.433333 6 100 0.15 0.2 0.523333 7 120 0.05 0.6 0.646667 8 120 0.10 0.2 0.416667 9 120 0.15 0.4 0.563333 Table 4 Experimental results for wear of tool insert"],["oa:W4321111046","TC21","Surface roughness Ra",0.4167,null,null,null,"µm","","","","","",false,"","methods","serial number Speed of cut V (m/ min) Feed rate f (mm/rev) Depth of cut a (mm) Surface roughness Ra (µm) Mean 1 80 0.05 0.2 0.296667 2 80 0.10 0.4 0.160000 3 80 0.15 0.6 0.720000 4 100 0.05 0.4 0.263333 5 100 0.10 0.6 0.433333 6 100 0.15 0.2 0.523333 7 120 0.05 0.6 0.646667 8 120 0.10 0.2 0.416667 9 120 0.15 0.4 0.563333 Table 4 Experimental results for wear of tool insert"],["oa:W4321111046","TC21","Surface roughness Ra",0.5633,null,null,null,"µm","","","","","",false,"","methods","serial number Speed of cut V (m/ min) Feed rate f (mm/rev) Depth of cut a (mm) Surface roughness Ra (µm) Mean 1 80 0.05 0.2 0.296667 2 80 0.10 0.4 0.160000 3 80 0.15 0.6 0.720000 4 100 0.05 0.4 0.263333 5 100 0.10 0.6 0.433333 6 100 0.15 0.2 0.523333 7 120 0.05 0.6 0.646667 8 120 0.10 0.2 0.416667 9 120 0.15 0.4 0.563333 Table 4 Experimental results for wear of tool insert"],["oa:W4321789344","Ti-6Al-4V","Ra",7.27,null,null,null,"µm","","","","","",false,"","results_discussion","Ra 7.27 μm."],["oa:W4321789344","Ti-6Al-4V","Ra",7.81,null,null,null,"µm","","sandblasting 3 MPa for 7 min","","","",false,"","results_discussion","The surface roughness of the lower side surface roughness showed a trend of ﬁrst decreasing and then increasing under the 3 MPa sandblasting pressure, attaining the lowest of Ra 7.81 μm at 7 min."],["oa:W4321789344","Ti-6Al-4V","Ra",8.12,null,null,null,"µm","","electrolytic polishing 10 min","","","",false,"","results_discussion","The surface roughness of the lower side showed a trend of slowly decreasing and then rapidly increasing with the increase of electrolytic polishing time, reaching the lowest at 10 min with Ra 8.12 μm."],["oa:W4321789344","Ti-6Al-4V","Ra",8.75,null,null,null,"µm","","chemical polishing 20 min","","","",false,"","results_discussion","The surface roughness of the inclined square Ti6Al4V samples showed a trend of ﬁrst decreasing and then increasing with the increasing polishing time, which achieved the lowest at 20 min with Ra 8.75 μm."],["oa:W4321789344","Ti-6Al-4V","Ra",8.83,null,null,null,"µm","","chemical polishing, solution concentration ratio varied","","","",false,"","results_discussion","Meanwhile, the surface roughness was decreased with increasing solution concentration, with the lowest of Ra 8.83 μm."],["oa:W4321789344","Ti-6Al-4V","surface roughness",3.57,null,null,null,"µm","","abrasive flow polishing 25 min","","","",false,"","results_discussion","The straight pipe internal surface roughness of the curved pipe sample decreased rapidly by 50.21% from Ra 7.17 μm–3.57 μm, while the aperture of the hole at the top and bottom enlarged ﬂuctuating processed with 25 min abrasive ﬂow polishing."],["oa:W4321789344","Ti-6Al-4V","surface roughness",7.17,null,null,null,"µm","","abrasive flow polishing 25 min","","","",false,"","results_discussion","The straight pipe internal surface roughness of the curved pipe sample decreased rapidly by 50.21% from Ra 7.17 μm–3.57 μm, while the aperture of the hole at the top and bottom enlarged ﬂuctuating processed with 25 min abrasive ﬂow polishing."],["oa:W4321789344","Ti-6Al-4V","Ra",7.27,null,null,null,"µm","","sandblasting","","","",false,"","discussion","As shown in Table 3, the minimum surface roughness of the lower side of the inclined square Ti6Al4V sample processed with sandblasting was Ra 7.27 μm with maximum weight loss rates of 1.04%, while the surface processed with sandblasting was less shiny without metallic luster."],["oa:W4321789344","Ti-6Al-4V","surface roughness",0.8,null,null,null,"µm","","as-built LBPF","","","",false,"","conclusions","(1) The surface roughness after sandblasting was the minimum compared with electrolytic polishing, and chemical polishing, which indicated the best effect of sandblasting in reducing the surface roughness of the Ti6Al4V sample."],["oa:W4323046755","Ti-6Al-4V","surface roughness",27.9,null,null,null,"%","","","","","",true,"unit_mismatch","front","Also, the sample machined part's surface roughness is reduced by 26.7% and 27.9%, for the measured and predicted surface roughness of sample machined part respectively."],["oa:W4323046755","Ti-6Al-4V","surface roughness",26.7,null,null,null,"%","","","","","",false,"unit_mismatch","front","Also, the sample machined part's surface roughness is reduced by 26.7% and 27.9%, for the measured and predicted surface roughness of sample machined part respectively."],["oa:W4324381113","TTZN1","surface roughness",1.16,null,null,null,"µm","","","","confocal laser scanning microscopy","",false,"","abstract","The chemical composition results indicated that the MAO treatment was effective in incorporating the elements Ca (9.5 ± 0.4 %atm), P (5.7 ± 0.1 %atm), and Mg (1.1 ± 0.1 %atm), as well as the oxidized layer formed by micropores that increases the surface roughness (1160 nm for the MAO layer of TTZN1, 585 nm for the substrate of TTZN1, 1428 nm for the MAO layer of TTZN2, and 661 nm for the substrate of TTZN2)."],["oa:W4324381113","TTZN2","surface roughness",0.661,null,null,null,"µm","","","","confocal laser scanning microscopy","",false,"","abstract","The chemical composition results indicated that the MAO treatment was effective in incorporating the elements Ca (9.5 ± 0.4 %atm), P (5.7 ± 0.1 %atm), and Mg (1.1 ± 0.1 %atm), as well as the oxidized layer formed by micropores that increases the surface roughness (1160 nm for the MAO layer of TTZN1, 585 nm for the substrate of TTZN1, 1428 nm for the MAO layer of TTZN2, and 661 nm for the substrate of TTZN2)."],["oa:W4324381113","TTZN1","surface roughness",0.585,null,null,null,"µm","","","","confocal laser scanning microscopy","",false,"","abstract","The chemical composition results indicated that the MAO treatment was effective in incorporating the elements Ca (9.5 ± 0.4 %atm), P (5.7 ± 0.1 %atm), and Mg (1.1 ± 0.1 %atm), as well as the oxidized layer formed by micropores that increases the surface roughness (1160 nm for the MAO layer of TTZN1, 585 nm for the substrate of TTZN1, 1428 nm for the MAO layer of TTZN2, and 661 nm for the substrate of TTZN2)."],["oa:W4324381113","TTZN2","surface roughness",1.428,null,null,null,"µm","","","","confocal laser scanning microscopy","",false,"","abstract","The chemical composition results indicated that the MAO treatment was effective in incorporating the elements Ca (9.5 ± 0.4 %atm), P (5.7 ± 0.1 %atm), and Mg (1.1 ± 0.1 %atm), as well as the oxidized layer formed by micropores that increases the surface roughness (1160 nm for the MAO layer of TTZN1, 585 nm for the substrate of TTZN1, 1428 nm for the MAO layer of TTZN2, and 661 nm for the substrate of TTZN2)."],["oa:W4327545843","Ti-(10-x)Al-xV (x = 0, 2, and 4 wt.%)","average (Ra)",0.8,null,null,null,"µm","","solutionized at 1173 K, water quenched","","confocal laser microscopy","",false,"","methods","SEM and confocal laser microscopy (DCM3D equipment, Leica Inc.) imaging later analyzed the wear track, which was also used to calculate the average (Ra) and root mean square (Rrms) roughness."],["oa:W4327545843","Ti-(10-x)Al-xV (x = 0, 2, and 4 wt.%)","root mean square (Rrms)",1.1,null,null,null,"µm","","solutionized at 1173 K, water quenched","","confocal laser microscopy","",false,"","methods","SEM and confocal laser microscopy (DCM3D equipment, Leica Inc.) imaging later analyzed the wear track, which was also used to calculate the average (Ra) and root mean square (Rrms) roughness."],["oa:W4327937580","Ti-6Al-4V","Ra",11.2,null,null,null,"lm","","","","","",false,"unit_mismatch","results_discussion","group C belongs to sample C14 with Ra = 11.2 lm and porosity level of 0.53%."],["oa:W4327937580","Ti-6Al-4V","Ra",11.2,null,null,null,"lm","","as-built L-PBF","","","",false,"unit_mismatch","conclusions","The minimum achievable micro-roughness and porosity in the samples fabricated with laser power 90 W (group C) was 11.2 lm and 0.53%, respectively."],["oa:W4327937580","Ti-6Al-4V","Ra",10.0,null,null,null,"lm","","as-built L-PBF","","","",false,"unit_mismatch","conclusions","The laser power 90 W was not preferable, as the minimum achievable micro-roughness was Ra > 10 lm, with minimum porosity beyond 0.5%."],["oa:W4327937580","Ti-6Al-4V","Ra",10.0,null,null,null,"lm","","as-built L-PBF","","","",false,"unit_mismatch","conclusions","In this study, it has been demonstrated when a laser power of 180 or 270 W is chosen, with hatch spacing beyond the beam spot size 70 lm and energy density range of 50 J/mm3 <VED <100 J/mm3, the Ti6Al4V parts with Ra £ 10 lm and porosity less than 0.15% can be fabricated via the L-PBF process."],["oa:W4327937580","Ti-6Al-4V","Ra",3.5,null,null,null,"lm","","","","","",false,"unit_mismatch","results_discussion","100 lm with corresponding Ra = 3.5 lm."],["oa:W4327937580","Ti-6Al-4V","Ra",10.0,null,null,null,"lm","","as-built L-PBF","","","",false,"unit_mismatch","conclusions","In the samples fabricated with laser power 270 and 180 W (groups A and B), when the microroughness Ra £ 10 lm, the expected porosity should be £ 0.15%."],["oa:W4327937580","Ti-6Al-4V","Ra",5.2,null,null,null,"lm","","","","","",false,"unit_mismatch","results_discussion","(The distance between the dash lines represents a span of 1 mm on the surface.) Fig. 16 Graphs of Ra vs. laser scan speed of (a) group A, (b) group B, and (c) group C."],["oa:W4327937580","Ti-6Al-4V","Ra",4.0,null,null,null,"lm","","","","","",false,"unit_mismatch","results_discussion","(The distance between the dash lines represents a span of 1 mm on the surface.) Fig. 16 Graphs of Ra vs. laser scan speed of (a) group A, (b) group B, and (c) group C."],["oa:W4327937580","Ti-6Al-4V","Ra",5.2,null,null,null,"lm","","","","","",false,"unit_mismatch","results_discussion","These samples sat- Fig. 15 Typical surface proﬁles of samples; (a) A3 (P = 270 W, h = 100 lm, v = 2500 mm/s, VED = 36 J/mm3), (b) A8 (P = 270 W, h = 100 lm, v = 1800 mm/s, VED = 50 J/mm3), and (c) A13 (P = 270 W, h = 100 lm, v = 1000 mm/s, VED = 90 J/mm3)."],["oa:W4327937580","Ti-6Al-4V","Ra",4.0,null,null,null,"lm","","","","","",false,"unit_mismatch","results_discussion","These samples sat- Fig. 15 Typical surface proﬁles of samples; (a) A3 (P = 270 W, h = 100 lm, v = 2500 mm/s, VED = 36 J/mm3), (b) A8 (P = 270 W, h = 100 lm, v = 1800 mm/s, VED = 50 J/mm3), and (c) A13 (P = 270 W, h = 100 lm, v = 1000 mm/s, VED = 90 J/mm3)."],["oa:W4327937580","Ti-6Al-4V","Ra",3.4,null,null,null,"lm","","","","","",false,"unit_mismatch","results_discussion","These samples sat- Fig. 15 Typical surface proﬁles of samples; (a) A3 (P = 270 W, h = 100 lm, v = 2500 mm/s, VED = 36 J/mm3), (b) A8 (P = 270 W, h = 100 lm, v = 1800 mm/s, VED = 50 J/mm3), and (c) A13 (P = 270 W, h = 100 lm, v = 1000 mm/s, VED = 90 J/mm3)."],["oa:W4327937580","Ti-6Al-4V","Ra",4.3,null,null,null,"lm","","","","","",false,"unit_mismatch","results_discussion","Sample B12 (with VED of 120 J/mm3) with Ra of 4.3 lm can be seen in enlarged graph (on the right-hand side) of Fig. 18."],["oa:W4327937580","Ti-6Al-4V","Ra",11.2,null,null,null,"lm","","","","","",false,"unit_mismatch","results_discussion","In groups A and B, some samples can be found with 3.6 lm < Ra < 10 lm, but in group C, the minimum micro-roughness Ra is 11.2 lm."],["oa:W4327937580","Ti-6Al-4V","Ra",3.4,null,null,null,"lm","","","","","",false,"unit_mismatch","results_discussion","(The distance between the dash lines represents a span of 1 mm on the surface.) Fig. 16 Graphs of Ra vs. laser scan speed of (a) group A, (b) group B, and (c) group C."],["oa:W4328022430","Ti-6Al-4V","Ra",5.21,null,null,null,"µm","","","","","",false,"","results_discussion",""],["oa:W4328022430","Ti-6Al-4V","Ra",5.21,null,null,null,"µm","","","","","",false,"","results_discussion",""],["oa:W4328022430","Ti-6Al-4V","Ra",5.21,null,null,null,"µm","","","","","",false,"","results_discussion",""],["oa:W4360977337","TMF EP","Rq",0.0139,null,null,0.0009,"µm","","","","AFM","",false,"","results","For the largest scan size (50 × 50 µm2), TMF EP exhibited the roughest surface (Rq = 13.9 ± 0.9 nm), which may be a result of its wavy-like “primitive” surface morphology."],["oa:W4360977337","TMF MP","Rq",1.1,null,null,0.1,"µm","","","","","",false,"unit_suspect","results","However, for a scan size 20 × 20 µm2, Ti-CP MP showed a higher roughness (Rq = 3.7 ± 2.1 nm) than TMF MP (Rq = 1.1 ± 0.1 nm), which may be explained by the presence of grains with a height greater than their surroundings in Ti-CP MP, as observed in the two-dimensional AFM images ((d))."],["oa:W4360977337","TMF EP","Rq",2.4,null,null,0.3,"µm","","","","","",false,"unit_suspect","results","For smaller scan sizes (5 × 5 and 1 × 1 µm2), TMF EP also exhibited the roughest surface (Rq = 2.4 ± 0.3 nm for 5 × 5 µm2 and Rq = 2.1 ± 0.3 nm for 1 × 1 µm2), which may be a result of its ripple-like structure."],["oa:W4360977337","TMF EP","Rq",2.1,null,null,0.3,"µm","","","","","",false,"unit_suspect","results","For smaller scan sizes (5 × 5 and 1 × 1 µm2), TMF EP also exhibited the roughest surface (Rq = 2.4 ± 0.3 nm for 5 × 5 µm2 and Rq = 2.1 ± 0.3 nm for 1 × 1 µm2), which may be a result of its ripple-like structure."],["oa:W4360977337","TMF MP","Rq",3.2,null,null,1.6,"µm","","","","","",false,"unit_suspect","results","For this scan size, no significant differences were observed between the roughness of Ti-CP MP (Rq = 5.3 ± 1.8 nm) and TMF MP (3.2 ± 1.6 nm) surfaces."],["oa:W4360977337","Ti-CP MP","Rq",3.7,null,null,2.1,"µm","","","","","",false,"unit_suspect","results","However, for a scan size 20 × 20 µm2, Ti-CP MP showed a higher roughness (Rq = 3.7 ± 2.1 nm) than TMF MP (Rq = 1.1 ± 0.1 nm), which may be explained by the presence of grains with a height greater than their surroundings in Ti-CP MP, as observed in the two-dimensional AFM images ((d))."],["oa:W4360977337","316 L EP","Rq",7.6,null,null,2.7,"µm","","","","AFM","",false,"unit_suspect","results","Thus, TMF EP condition showed a rougher surface than 316 L EP (Rq = 7.6 ± 2.7 nm for 50 × 50 µm2 scan size)."],["oa:W4360977337","Ti-CP MP","Rq",5.3,null,null,1.8,"µm","","","","","",false,"unit_suspect","results","For this scan size, no significant differences were observed between the roughness of Ti-CP MP (Rq = 5.3 ± 1.8 nm) and TMF MP (3.2 ± 1.6 nm) surfaces."],["oa:W4362512689","Ti-6Al-4V","surface roughness",0.583,null,null,null,"µm","","LSP-treated, 8 J","","laser scanning confocal microscope","",false,"","results_discussion","The lowest surface roughness is 0.583 μm when the laser energy is 8 J as shown in Fig. 6(d)."],["oa:W4362512689","Ti-6Al-4V","surface roughness",0.0,null,null,null,"","room temperature","","","LSCM","",false,"unit_missing","methods","The wear test was carried out at a room temperature of 20 ℃ with a reciprocating stroke of 12 mm, normal load of 5 N, working frequency of 2 Hz, and wear time of 5 minutes."],["oa:W4362512689","Ti-6Al-4V","surface roughness",0.685,null,null,null,"µm","","untreated","","laser scanning confocal microscope","",false,"","results_discussion","The surface roughness of the untreated sample in Fig. 6(a) is 0.685 μm which is the largest among the four samples."],["oa:W4362512689","Ti-6Al-4V","surface roughness",0.0,null,null,null,"","","LSP-treated","","","",false,"unit_missing","conclusions","With the increase of laser energy from 6 J to 8 J, the surface roughness decreases gradually."],["oa:W4362671499","Ti-6Al-4V","surface roughness",0.8,null,null,null,"µm","","","","contact profilometer","",false,"","methods","Rectangular test samples were manufactured via both process routes to be as close as possible to the standard ASTM G65 geometry (Fig. 1a), with the surface to be tested machined to be flat within 0.125 mm, and with a ground surface roughness of no greater than 0.8 μm, in this case confirmed by means of a column-type surface roughness contact profilometer (a Mitutoyo SJ500), which used a 2 μm 60◦diamond tip stylus."],["oa:W4362671499","Ti-6Al-4V","surface roughness",0.8,null,null,null,"µm","","","","non-contact profilometry","",false,"","methods","Roughness and non-contact profilometry To measure the test specimen surface and to make a volumetric determination of the mass loss from the worn surfaces, a 3D non-contact profilometer (focus-variation type, Alicona InfiniteFocus SL, MeasureSuite) was used."],
