Repository: akhtar07/tisci-explorer

# TiSci Explorer

A read-only, static explorer for **TiSci**, an autonomous research agent for titanium alloys. TiSci reads the
titanium-alloy literature, builds a knowledge graph and a table of measured values, proposes hypotheses where the
graph has gaps, and tests them with DFT (MACE / VASP) and the ICME-lite multiscale chain.

**Live site:** https://akhtar07.github.io/tisci-explorer/

The site has seven sections:

| Section | What it shows |
|---|---|
| Overview | Corpus → graph → facts → hypotheses → verdicts, with the snapshot's counts |
| Worked example | One full loop for W in α-Ti: graph path, hypothesis, novelty check, DFT test, verdict, follow-up, DAMASK |

File: data/facts/yield_strength.json (part 18 of 51)
null,null,null,"MPa","900 °C","900°C","","","",false,"","results_discussion",""],["oa:W2100216734","Tax3","yield stress",225.0,null,null,null,"MPa","800 °C","800°C","","","",false,"","results_discussion",""],["oa:W2100216734","Tax2","yield strength",91.0,null,null,null,"MPa","room temperature","HIPped and Forged","","tensile test","",false,"","results_discussion",""],["oa:W2102228017","TiAl6V4","yield point",50.0,null,null,null,"MPa","","as-received","","","",false,"","results",""],["oa:W2107034380","Ti-6Al-4V","yield stress",0.0,null,null,null,"","","EFI","","static compression testing","",false,"unit_missing","abstract","In the present work, we studied the relationship between relative density (RD) of porous Ti6Al4V EFI alloy and five compressive properties of the material, namely elastic gradient or modulus (Es20–70), first maximum stress, plateau stress, yield stress, and energy absorption."],["oa:W2107034380","Ti-6Al-4V","plateau stress",0.0,null,null,null,"","","EFI","","static compression testing","",false,"unit_missing","abstract","In the present work, we studied the relationship between relative density (RD) of porous Ti6Al4V EFI alloy and five compressive properties of the material, namely elastic gradient or modulus (Es20–70), first maximum stress, plateau stress, yield stress, and energy absorption."],["oa:W2109647575","Ti-10Mo-6Al-4V","yield stress",1.0,null,null,null,"mm/min","","heat-treated","","tensile test","1 mm/min",false,"unit_mismatch","methods",""],["oa:W2109647575","Ti6Al4V+10Mo","yield stress",858.0,null,null,16.0,"MPa","room temperature","","","tensile test","5x10-3 s-1",false,"","results",""],["oa:W2109647575","Ti-6Al-4V","yield stress",1110.0,null,null,9.0,"MPa","room temperature","martensitic","martensitic α'","tensile test","5x10-3 s-1",false,"","results",""],["oa:W2109647575","Ti-6Al-4V","yield stress",827.0,null,null,17.0,"MPa","room temperature","SLM, P = 42 W, v = 225 m/s, h = 74 µm","","tensile test","5x10-3 s-1",false,"","results",""],["oa:W2109647575","Ti-6Al-4V","σ0.2",858.0,null,null,null,"MPa","room temperature","as-built SLM","","tensile test","",false,"","conclusions",""],["oa:W2113373112","Ti-29Nb-13Ta-4.6Zr","strength",0.0,null,null,null,"","","proper heat treatment or thermomechanical treatment","","","",true,"unit_missing","results_discussion",""],["oa:W2113373112","Ti-29Nb-13Ta-4.6Zr","strength",0.0,null,null,null,"","","aged after solution treatment at 573–673 K","ω phase precipitates or both ω and α phases precipitates in β phase","","",false,"unit_missing","conclusions",""],["oa:W2114992938","Ti-Nb-Zr","Punto de fluencia",689.0,689.0,689.0,null,"MPa","","","","","",false,"","methods","Material Módulo de Elasticidad Esfuerzo máximo a la compresión Punto de fluencia Aleación Ti-Nb-Zr 4253.840 ksi (29329.2 MPa) 224.330 ksi (1546.70 MPa) 100 ksi (689 MPa) Tabla 3."],["oa:W2114992938","Tiadyne®","punto de fluencia en compresión",689.0,null,null,null,"MPa","","","","","",false,"","methods","El punto de fluencia en compresión para la aleación Tiadyne® (689MPa) es similar al valor de la aleación Ti6Al4V (860 MPa) [8] por lo tanto este requerimiento mecánico se cumple para su uso en implantes."],["oa:W2114992938","Ti-6Al-4V","punto de fluencia en compresión",860.0,null,null,null,"MPa","","","","","",false,"","methods","El punto de fluencia en compresión para la aleación Tiadyne® (689MPa) es similar al valor de la aleación Ti6Al4V (860 MPa) [8] por lo tanto este requerimiento mecánico se cumple para su uso en implantes."],["oa:W2115393559","Ti-6Al-4V","maximum von Mises stress",789.0,null,null,null,"MPa","","","","FE computation","",true,"","results_discussion",""],["oa:W2115393559","Ti-6Al-4V","maximum von Mises stress has increased to",803.0,null,null,null,"MPa","","","","FE computation","",true,"","results_discussion",""],["oa:W2115393559","Ti-6Al-4V","maximum von Mises stress",1342.0,null,null,null,"MPa","","","","FE computation","",true,"","results_discussion",""],["oa:W2115393559","Ti-6Al-4V","σmax Mises",789.0,null,null,null,"MPa","","","","FE computation","",true,"","conclusions",""],["oa:W2115393559","Ti-6Al-4V","σmax Mises",803.0,null,null,null,"MPa","","","","FE computation","",true,"","conclusions",""],["oa:W2115393559","Ti-6Al-4V","σmax Mises",1342.0,null,null,null,"MPa","","","","FE computation","",true,"","conclusions",""],["oa:W2115393559","Ti-6Al-4V","tensile strength",1000.0,null,null,null,"MPa","","","","","",false,"","results",""],["oa:W2120337599","TNTZ25","yield stress",200.0,null,null,null,"MPa","","","","","",false,"","results_discussion",""],["oa:W2122788097","CP-Ti Grade 2","proof stress",0.0,null,null,null,"MPa","room temperature","ARB processed by 6 cycles and then annealed","","tensile test","",false,"out_of_range","results",""],["oa:W2122788097","CP-Ti Grade 2","0.2% proof stress",700.0,null,null,null,"MPa","room temperature","annealed at various temperatures for 1.8 ks","","tensile test","",false,"","discussion",""],["oa:W2132190800","Ti-6Al-4V","circumferential surface stress",400.0,null,null,null,"MPa","","","","","",false,"","results",""],["oa:W2132190800","Ti-6Al-4V","circumferential surface residual stress",930.0,null,null,null,"MPa","","","","","",false,"","results",""],["oa:W2135035617","TNTZCR","0.2% proof stress",755.0,null,null,null,"MPa","295 K","","","tensile test","8.33e-6 m/s",false,"","results_discussion",""],["oa:W2135035617","TNTZCR","0.2% proof stress",755.0,null,null,null,"MPa","","","","","",false,"","results_discussion",""],["oa:W2135035617","TNTZST","0.2% proof stress",600.0,null,null,null,"MPa","","","","","",false,"","results_discussion",""],["oa:W2135088865","Ti-25Nb-21Hf","yield strength (σy)",0.0,null,null,null,"","","","","","",false,"unit_missing","results_discussion","Both tensile strength (σmax) and yield strength (σy) are higher than those of CP-Ti and are very close to the values obtained for Ti6Al4V."],["oa:W2135088865","CP-Ti Grade 2","σy (MPa)",392.0,null,null,34.5,"MPa","","","","","",false,"","conclusions","Alloy E (GPa) σmax (MPa) σy (MPa) CP-Ti 120 ± 16 550 ± 2.5 392 ± 34,5 Ti6Al4V 158 ± 8 986 ± 8 975 ± 47 Ti25Nb21Hf 85 ± 2 908 ± 14 816 ± 16"],["oa:W2135088865","Ti-6Al-4V","σy (MPa)",975.0,null,null,47.0,"MPa","","","","","",false,"","conclusions","Alloy E (GPa) σmax (MPa) σy (MPa) CP-Ti 120 ± 16 550 ± 2.5 392 ± 34,5 Ti6Al4V 158 ± 8 986 ± 8 975 ± 47 Ti25Nb21Hf 85 ± 2 908 ± 14 816 ± 16"],["oa:W2135088865","Ti25Nb21Hf","σy (MPa)",816.0,null,null,16.0,"MPa","","","","","",false,"","conclusions","Alloy E (GPa) σmax (MPa) σy (MPa) CP-Ti 120 ± 16 550 ± 2.5 392 ± 34,5 Ti6Al4V 158 ± 8 986 ± 8 975 ± 47 Ti25Nb21Hf 85 ± 2 908 ± 14 816 ± 16"],["oa:W2136174584","Ti6242Si","yield strength",515.0,null,null,null,"MPa","500 °C","","","","",false,"","results_discussion",""],["oa:W2136174584","Ti6242Si","yield strength",100.0,null,null,null,"MPa","700 °C","","","","",false,"","results_discussion",""],["oa:W2140092127","Ti-6Al-4V","yield stress",990.0,null,null,null,"MPa","room temperature","cold-rolled and annealed","","tensile test","0.00067s−1",false,"","methods","From left to right: Young modulus, yield stress, tensile strength, uniform elongation, ultimate elongation, absorbed energy at uniform and ultimate strain and area reduction E S y0.2% S u Elu Elmax Uu U f q (MPa) (MPa) (MPa) (%) (%) (J/mm3) (J/mm3) (%) Mean Value 117910 990 1035 7.89 11.78 70 94 23.12 Error (%) 2.62 0.61 0.72 6.95 10.81 7.85 16.20 1.13 Table 2."],["oa:W2141824150","Ti-6Al-4V","yield strength",830.0,null,null,null,"MPa","","","","","",false,"","results_discussion",""],["oa:W2148272664","","yield strength",65.5,15.0,116.0,null,"MPa","","","","","",false,"","conclusions","The yield strength and elastic moduli values of the resultant scaffolds were varying in the range 15-116 MPa and 0.42-8.80 GPa, respectively."],["oa:W2150950116","","0.2% Yield Stress",420.0,null,null,7.0,"MPa","298K","","","tensile test","10-1 /s",false,"","methods",""],["oa:W2150950116","","0.2% Yield Stress",399.0,null,null,7.0,"MPa","298K","","","tensile test","10-2 /s",false,"","methods",""],["oa:W2150950116","","0.2% Yield Stress",357.0,null,null,7.0,"MPa","298K","","","tensile test","10-4 /s",false,"","methods",""],["oa:W2150950116","","0.2% Yield Stress",305.0,null,null,7.0,"MPa","298K","","","tensile test","10-6 /s",false,"","methods",""],["oa:W2150950116","","peak flow stress (σapp)",460.0,null,null,null,"MPa","","","","","",false,"","methods",""],["oa:W2150950116","Ti-13Mn","YS",940.0,null,null,null,"MPa","","","","tensile test","3.128 x 10-5 s-1",false,"","conclusions",""],["oa:W2150950116","Ti-14.8V","YS",774.0,null,null,null,"MPa","","","","tensile test","",false,"","conclusions",""],["oa:W2150950116","Ti-9.4Mn","YS",1030.0,null,null,null,"MPa","room temperature","","","tensile test","",false,"","conclusions",""],["oa:W2150950116","Ti-6Mn","YS",623.0,null,null,null,"MPa","","","","tensile test","",false,"","conclusions",""],["oa:W2150950116","Ti-8.1V","yielded at",597.0,null,null,null,"MPa","","","","tensile test","",false,"","conclusions",""],["oa:W2150950116","","95% YS",380.0,null,null,null,"MPa","room temperature","Widmanstätten","Widmanstätten","tensile test","",false,"","results",""],["oa:W2150950116","","95% YS",390.0,null,null,null,"MPa","room temperature","fine-equiaxed","fine-equiaxed","tensile test","",false,"","results",""],["oa:W2150950116","Ti-4.3V","95% YS",599.0,null,null,null,"MPa","room temperature","","","tensile test","",false,"","results",""],["oa:W2150950116","Ti-8.1V","95% YS",684.0,null,null,null,"MPa","room temperature","Widmanstätten","Widmanstätten","tensile test","",false,"","results",""],["oa:W2150950116","","95% YS",760.0,null,null,null,"MPa","room temperature","","","tensile test","",false,"","results",""],["oa:W2150950116","Ti-12.6V","95% YS",760.0,null,null,null,"MPa","room temperature","","","tensile test","",false,"","results",""],["oa:W2150950116","Ti-8.1V","95% YS",760.0,null,null,null,"MPa","room temperature","","","tensile test","",false,"","results",""],["oa:W2155274854","titanium metal matrix composites","matrix yield stress",910.0,910.0,910.0,null,"MPa","21.1 °C","","","","",false,"","discussion",""],["oa:W2155274854","titanium metal matrix composites","matrix yield stress",910.0,910.0,910.0,null,"MPa","21.1 °C","","","","",false,"","discussion",""],["oa:W2155274854","titanium metal matrix composites","matrix yield stress",43.5,null,null,null,"MPa","650 °C","","","","",true,"out_of_range","discussion",""],["oa:W2160346022","Ti-6Al-4V","matrix yield stress",820.0,null,null,null,"MPa","","","","","",false,"","conclusions",""],["oa:W2162156376","Ti-1023","Yield stress",920.0,null,null,null,"MPa","","as-received","","","",false,"","methods",""],["oa:W2162156376","Ti-1023","Yield stress",1100.0,null,null,null,"MPa","","Sample A","","","",false,"","methods",""],["oa:W2162156376","Ti-1023","Yield stress",860.0,null,null,null,"MPa","","Sample B","","","",false,"","methods",""],["oa:W2162156376","Ti-1023","Yield stress",1125.0,null,null,null,"MPa","","Sample C","","","",false,"","methods",""],["oa:W2162156376","Ti10551","yield point",0.0,null,null,null,"","","","","","",false,"unit_missing","discussion",""],["oa:W2170297841","Ti-29Nb-13Ta-4.6Zr","0.2% proof stress",1000.0,600.0,1400.0,null,"MPa","","solutionized","","","",false,"","conclusions",""],["oa:W2170297841","Ti-29Nb-13Ta-4.6Zr","0.2% proof stress",1000.0,600.0,1400.0,null,"MPa","","aged at 723 K for 259.2 ks","","","",false,"","conclusions",""],["oa:W2170590254","Ti-Nb (binary)","0.2% proof stress",800.0,10.0,42.0,null,"MPa","","","","","",false,"","results_discussion",""],["oa:W2170674487","LCP","maximum yield strength",1347.0,null,null,null,"N","","","","","",false,"unit_mismatch","discussion","The LCP maximum yield strength was 1,347 N (Figure 4a)."],["oa:W2170674487","EBM plate","maximum yield strength",3026.0,null,null,null,"N","","","","","",false,"unit_mismatch","discussion","Before the maximum yield strength, the LCP load versus the load-point displacement curve gently increased, while the EBM plate maximum yield strength was 3,026 N (Figure 4b)."],["oa:W2171026931","Ti-13Nb-13Zr","yield strength",640.0,640.0,640.0,null,"MPa","","forged","martensitic α'","","",false,"","results_discussion","It was observed that, following the heat treatment, the ultimate tensile strength and the yield strength of the forged Ti-13Nb-13Zr decrease from 1280 MPa and 1270 MPa to 860 MPa and 640 MPa, respectively."],["oa:W2181664748","CP-Ti Grade 2","0.2%YS",832.8,null,null,null,"MPa","room temperature","","","tensile test","5 × 10-4 /s",false,"","results",""],["oa:W2181664748","Sample C","0.2%YS",832.8,null,null,null,"MPa","room temperature","","","tensile test","5 × 10-4 /s",false,"","results",""],["oa:W2181664748","Sample A","grain refinement effect on 0.2% YS",5.4,null,null,null,"MPa","","","","CPFEM prediction","",true,"out_of_range","results",""],["oa:W2181664748","Sample B","grain refinement effect on 0.2% YS",22.0,null,null,null,"MPa","","","","CPFEM prediction","",true,"out_of_range","results",""],["oa:W2181664748","Sample C","grain refinement effect on 0.2% YS",23.2,null,null,null,"MPa","","","","CPFEM prediction","",true,"out_of_range","results",""],["oa:W2181664748","CP-Ti Grade 2","0.2%YS",769.8,null,null,null,"MPa/mass%","","","","","",false,"unit_mismatch","discussion",""],["oa:W2184988899","Ti-6Al-4V","yield stress sy",832.0,null,null,24.0,"MPa","room temperature","as-built SLM","","tensile test","1 mm/min",false,"","results",""],["oa:W2184988899","Ti-6Al-4V","yield stress sy",1055.0,null,null,11.5,"MPa","room temperature","as-built SLM","","tensile test","1 mm/min",false,"","results",""],["oa:W2184988899","Ti-6Al-4V","yield strength sy",1049.0,null,null,40.0,"MPa","room temperature","as-built","","tensile test","",false,"","results",""],["oa:W2184988899","Ti-6Al-4V","sy¼",997.0,null,null,null,"MPa","room temperature","as-built","","tensile test","",false,"","results",""],["oa:W2184988899","Ti-6Al-4V","sy ¼",1024.0,null,null,null,"MPa","room temperature","as-built","","tensile test","",false,"","results",""],["oa:W2184988899","Ti-6Al-4V","sy ¼",1063.0,null,null,null,"MPa","room temperature","as-built","","tensile test","",false,"","results",""],["oa:W2184988899","Ti6Al4V-Melt-70mm","yield strength sy",830.0,null,null,null,"MPa","room temperature","as-built","","tensile test","",false,"","results",""],["oa:W2184988899","Ti6Al4V-Melt-70mm","yield strength",850.0,null,null,null,"MPa","room temperature","as-built","","tensile test","",false,"","discussion",""],["oa:W2184988899","Ti6Al4V-Melt-70mm","yield strength",900.0,null,null,null,"MPa","room temperature","1040 °C – 30 min – AC","","tensile test","",false,"","discussion",""],["oa:W2184988899","Ti6Al4V-Melt-70mm","yield strength",800.0,null,null,null,"MPa","room temperature","1040 °C – 30 min – FC","","tensile test","",false,"","discussion",""],["oa:W2184988899","Ti6Al4V-Melt-70mm","yield strength",850.0,null,null,null,"MPa","room temperature","950 °C – 30 min – AC","","tensile test","",false,"","discussion",""],["oa:W2184988899","Ti6Al4V-Melt-50 mm","yield strength",850.0,null,null,null,"MPa","room temperature","as-built","","tensile test","",false,"","discussion",""],["oa:W2184988899","Ti6Al4V-Melt-50 mm","yield strength",1000.0,null,null,null,"MPa","room temperature","polished","","tensile test","",false,"","discussion",""],["oa:W2184988899","Ti-6Al-4V","apparent yield strength",850.0,null,null,null,"MPa","room temperature","","","tensile test","",false,"","discussion",""],["oa:W2184988899","Ti-6Al-4V","intrinsic yield strength",1045.5,null,null,null,"MPa","room temperature","","","tensile test","",false,"","discussion",""],["oa:W2187856331","TMC","0.2%YS",837.0,null,null,null,"MPa","ambient temperature","extruded","","tensile test","",false,"","abstract",""],["oa:W2187856331","COMP7","0.2%YS",837.0,null,null,null,"MPa","room temperature","","","tensile test","5.0×10-4 /s",false,"","results_discussion",""],["oa:W2187856331","CP-Ti Grade 2","0.2%YS",837.0,null,null,null,"MPa","","","","","",false,"","conclusions",""],["oa:W2197557082","CP-Ti Grade 2","yield stress",153.0,null,null,null,"MPa","","","","simulation","",true,"","methods",""],["oa:W2197557082","CP-Ti Grade 2","yield stress",0.0,null,null,null,"","","","","","",false,"unit_missing","conclusions",""],["oa:W2197557082","CP-Ti Grade 4","yield stress",0.0,null,null,null,"","","","","","",false,"unit_missing","conclusions",""],["oa:W2197557082","CP-Ti Grade 2","strength",0.0,null,null,null,"","","","","","",false,"unit_missing","conclusions",""],["oa:W2197557082","CP-Ti Grade 4","strength",0.0,null,null,null,"","","","","","",false,"unit_missing","conclusions",""],["oa:W2199567848","Ti-6Al-4V","yield strength",1077.6505,null,null,null,"MPa","room temperature","bulk","","tensile test","",false,"","results",""],["oa:W2199567848","Ti-6Al-4V","yield strength",968.0239,null,null,null,"MPa","room temperature","weld","","tensile test","",false,"","results",""],["oa:W2203724981","Ti-6Al-4V","PH",3000.0,null,null,null,"MPa","","as-built FDPL","","","",false,"out_of_range","discussion",""],["oa:W2203724981","Ti-6Al-4V","limite d'élasticité",3000.0,null,null,null,"MPa","","forged","","","",false,"out_of_range","discussion",""],["oa:W2203724981","Ti-6Al-4V","limite d'élasticité",3250.0,null,null,null,"MPa","","as-built FDPL","","","",false,"out_of_range","discussion",""],["oa:W2203724981","Ti-6Al-4V","limite d'élasticité",3400.0,null,null,null,"MPa","","as-built FDPL + 3 % B4C","","","",false,"out_of_range","discussion",""],["oa:W2203724981","Ti-6Al-4V","résistance mécanique",150.0,null,null,null,"MPa","500 °C","1.5 % B4C","","essais de traction statique","",false,"","conclusions",""],["oa:W2217496271","","yield strength",257.0,239.0,275.0,18.0,"HV","","","","micro-vickers","",false,"unit_mismatch","methods",""],["oa:W2239602994","Ti-6Al-4V","resistência mecânica",896.0,896.0,896.0,null,"MPa","","","","","",false,"","abstract",""],["oa:W2255520123","Ti-6Al-4V","yield strength",1090.0,null,null,null,"MPa","","as-built DMLS","martensitic α'","","",false,"","abstract",""],["oa:W2255520123","Ti-6Al-4V","yield strength",903.0,null,null,null,"MPa","","duplex annealed","","","",false,"","discussion",""],["oa:W2255520123","Ti-6Al-4V","yield strength",913.0,null,null,null,"MPa","","beta annealed","","","",false,"","discussion",""],["oa:W2255520123","Ti-6Al-4V","yield strength",1090.0,1090.0,1090.0,null,"MPa","","as-built SLM","martensitic α'","","",false,"","conclusions",""],["oa:W2255904181","Ti-6Al-4V","Rp0.2",1076.0,1062.0,1090.0,14.0,"MPa","room temperature","stress relieved 650°C/3h","lamellar","tensile test","",false,"","results_discussion","Heat treatment Rp0.2 (MPa) Rm (MPa) A (%) 650°C 1076 ± 14 1189 ± 16 13.6 ± 1.3 920°C @ 1000 bar 907 ± 4 1022 ± 5 17.7 ± 0.8 FIGURE 1 | Microstructure of laser additive manufactured Ti–6Al–4V in stress-relieved (A,B) and hot-isostatic-pressed (C,D) condition."],["oa:W2255904181","Ti-6Al-4V","Rp0.2",907.0,903.0,911.0,4.0,"MPa","room temperature","HIP 920°C/1000bar/2h","lamellar","tensile test","",false,"","results_discussion","Heat treatment Rp0.2 (MPa) Rm (MPa) A (%) 650°C 1076 ± 14 1189 ± 16 13.6 ± 1.3 920°C @ 1000 bar 907 ± 4 1022 ± 5 17.7 ± 0.8 FIGURE 1 | Microstructure of laser additive manufactured Ti–6Al–4V in stress-relieved (A,B) and hot-isostatic-pressed (C,D) condition."],["oa:W2272451747","Ti-6Al-4V","yield strength",792.8971,null,null,null,"MPa","","","","","",false,"","methods","Two sets of round 6Al-4V ELI Ti rods (ASTM B 348 standard, grade 23, ultimate tensile strength 125 ksi, yield strength 115 ksi) having same diameter (9.565 mm), but different lengths (8 and 76 mm) were purchased from Titanium Metal Supply, Inc., Poway, CA, USA."],["oa:W2272507718","Ti-6Al-4V","yield stress",0.0,null,null,null,"","","","","","",false,"unit_missing","results",""],["oa:W2272507718","Ti-6Al-4V","yield stress",0.0,null,null,null,"","","","","","",false,"unit_missing","results",""],["oa:W2274449629","Ti-7Al","σyy",495.9,null,null,null,"MPa","","","","","",false,"","methods","Fig. 6 Axial stress plotted onto 69 grains in the center of the volume for load 3 (average σyy of 495.9 MPa, maximum σyy of 611 MPa, and minimum σyy of 359 MPa)."],["oa:W2274449629","Ti-7Al","σyy",611.0,null,null,null,"MPa","","","","","",false,"","methods","Fig. 6 Axial stress plotted onto 69 grains in the center of the volume for load 3 (average σyy of 495.9 MPa, maximum σyy of 611 MPa, and minimum σyy of 359 MPa)."],["oa:W2274449629","Ti-7Al","σyy",359.0,null,null,null,"MPa","","","","","",false,"","methods","Fig. 6 Axial stress plotted onto 69 grains in the center of the volume for load 3 (average σyy of 495.9 MPa, maximum σyy of 611 MPa, and minimum σyy of 359 MPa)."],["oa:W2275604241","Ti-6Al-4V","tensile stress",300.0,250.0,350.0,null,"MPa","","","","contour method","",false,"","results_discussion","Within the baseplate, the contour method showed a low tensile stress, while the one measured by neutron diffraction was considerably higher (250–350 MPa)."],["oa:W2275604241","Ti-6Al-4V","initial offset",150.0,150.0,150.0,null,"MPa","","","","","",false,"","results_discussion","From the interface up to a wall height of 20 mm, the initial offset of roughly 150 MPa becomes progressively smaller; and above 20 mm there is very good agreement."],["oa:W2275604241","Ti-6Al-4V","residual stress",10.0,-100.0,120.0,null,"MPa","","","","","",false,"out_of_range","results_discussion","Indeed, due to the assumption of plane stress in the XZ plane, Figure 9 shows null residual stress in the transverse (Y) direction, while previous research[36] showed residual stress ranging from −100 MPa to 120 MPa for such directions."],["oa:W2279791786","Ti-6Al-4V","compressive oﬀset stress (σoff)",0.0,null,null,null,"","","","","","",false,"unit_missing","methods",""],["oa:W2279791786","Ti-6Al-4V","yield stress",43.0,null,null,2.1,"MPa","","","","","",false,"out_of_range","results",""],["oa:W2279791786","HP80","σoff[σy]",43.0,null,null,2.1,"MPa","","","","","",false,"out_of_range","results",""],["oa:W2279791786","LP10","σoff[σy]",666.1,null,null,null,"MPa","","","","","",false,"","results",""],["oa:W2284473731","Ti-6Al-4V","yield strength",944.0,null,null,null,"MPa","","","","","",false,"","discussion",""],["oa:W2284473731","CP-Ti Grade 2","yield strength",432.0,null,null,null,"MPa","","","","","",false,"","discussion",""],["oa:W2284473731","Ti-6Al-4V","yield strength",0.0,null,null,null,"","","annealed","","","",false,"unit_missing","conclusions",""],["oa:W2284473731","Ti-0.2Pd","Yield Strength",162.0,null,null,null,"","","","","","",false,"unit_missing","conclusions",""],["oa:W2285416880","Ti-18","uniaxial yield strength",1020.0,null,null,null,"MPa","","STA","","","",false,"","conclusions",""],["oa:W2287077258","Ti-26Nb","yield stress",0.0,null,null,null,"","","","","tensile test","",false,"unit_missing","results_discussion",""],["oa:W2287077258","Ti-26Nb","yield stress",0.0,null,null,null,"","","","","tensile test","",false,"unit_missing","results_discussion",""],["oa:W2287077258","Ti-20Nb","yield stress",400.0,null,null,null,"MPa","room temperature","solution treated at 1173 K for 1.8 ks","","tensile test","",false,"","results_discussion",""],["oa:W2287077258","Ti-22Nb","yield stress",400.0,null,null,null,"MPa","room temperature","solution treated at 1173 K for 1.8 ks","","tensile test","",false,"","results_discussion",""],["oa:W2287077258","Ti-24Nb","yield stress",400.0,null,null,null,"MPa","room temperature","solution treated at 1173 K for 1.8 ks","","tensile test","",false,"","results_discussion",""],["oa:W2287077258","Ti-26Nb","yield stress",400.0,null,null,null,"MPa","room temperature","solution treated at 1173 K for 1.8 ks","","tensile test","",false,"","results_discussion",""],["oa:W2287077258","Ti-28Nb","yield stress",400.0,null,null,null,"MPa","room temperature","solution treated at 1173 K for 1.8 ks","","tensile test","",false,"","results_discussion",""],["oa:W2287077258","Ti-22Nb","yield stress",400.0,null,null,null,"MPa","room temperature","solution treated at 1173 K for 1.8 ks","","tensile test","",false,"","results_discussion",""],["oa:W2287077258","Ti-23Nb","yield stress",400.0,null,null,null,"MPa","room temperature","solution treated at 1173 K for 1.8 ks","","tensile test","",false,"","results_discussion",""],["oa:W2287077258","Ti-24Nb","yield stress",400.0,null,null,null,"MPa","room temperature","solution treated at 1173 K for 1.8 ks","","tensile test","",false,"","results_discussion",""],["oa:W2287077258","Ti-25Nb","yield stress",400.0,null,null,null,"MPa","room temperature","solution treated at 1173 K for 1.8 ks","","tensile test","",false,"","results_discussion",""],["oa:W2287077258","Ti-25.5Nb","yield stress",400.0,null,null,null,"MPa","room temperature","solution treated at 1173 K for 1.8 ks","","tensile test","",false,"","results_discussion",""],["oa:W2287077258","Ti-26Nb","yield stress",400.0,null,null,null,"MPa","room temperature","solution treated at 1173 K for 1.8 ks","","tensile test","",false,"","results_discussion",""],["oa:W2287077258","Ti-27Nb","yield stress",400.0,null,null,null,"MPa","room temperature","solution treated at 1173 K for 1.8 ks","","tensile test","",false,"","results_discussion",""],["oa:W2287077258","Ti-28Nb","yield stress",400.0,null,null,null,"MPa","room temperature","solution treated at 1173 K for 1.8 ks","","tensile test","",false,"","results_discussion",""],["oa:W2287077258","Ti-29Nb","yield stress",400.0,null,null,null,"MPa","room temperature","solution treated at 1173 K for 1.8 ks","","tensile test","",false,"","results_discussion",""],["oa:W2287077258","Ti-(20–29)at%Nb","Critical Stress, σ/MPa",225.0,100.0,350.0,null,"MPa","","solution treated at 1173 K for 1.8 ks","","","",false,"","results_discussion",""],["oa:W2287077258","Ti-26Nb","critical stress for slip",390.0,null,null,null,"MPa","","solution treated","","","",false,"","results_discussion",""],["oa:W2287077258","Ti-26Nb","critical stress for slip",520.0,null,null,null,"MPa","","aged","","","",false,"","results_discussion",""],["oa:W2289849872","Ti-6Al-4V","contrainte de cisaillement",675.0,null,null,null,"MPa","20°C","","","Johnson Cook","104 s−1",false,"","discussion",""],["oa:W2295635898","","transformation yield stress",0.0,null,null,null,"","","PDA 500–600 °C","","","",false,"unit_missing","discussion",""],["oa:W2296114212","Ti-6Al-4V","Yield Strength",1002.15,null,null,null,"MPa","room temperature","as-built","","tensile test","",false,"","part 3","Build Orientation Yield Strength MPa (ksi) Ultimate Strength MPa (ksi) Strain % E MPa (psi) TX 1002.15 (145.35) 1023.9 (148.5) 1.13 97,216 (14.1 × 106) TY 981.81 (142.40) 1018.3 (147.7) 1.30 97,216 (14.1 × 106) TZ 868.05 (125.90) 872.9 (126.6) 0.98 95,148 (13.8 × 106) The strain % in Z orientation is considerably lower than X and Y orientations."],["oa:W2296114212","Ti-6Al-4V","Yield Strength",981.81,null,null,null,"MPa","room temperature","as-built","","tensile test","",false,"","part 3","Build Orientation Yield Strength MPa (ksi) Ultimate Strength MPa (ksi) Strain % E MPa (psi) TX 1002.15 (145.35) 1023.9 (148.5) 1.13 97,216 (14.1 × 106) TY 981.81 (142.40) 1018.3 (147.7) 1.30 97,216 (14.1 × 106) TZ 868.05 (125.90) 872.9 (126.6) 0.98 95,148 (13.8 × 106) The strain % in Z orientation is considerably lower than X and Y orientations."],["oa:W2296114212","Ti-6Al-4V","Yield Strength",868.05,null,null,null,"MPa","room temperature","as-built","","tensile test","",false,"","part 3","Build Orientation Yield Strength MPa (ksi) Ultimate Strength MPa (ksi) Strain % E MPa (psi) TX 1002.15 (145.35) 1023.9 (148.5) 1.13 97,216 (14.1 × 106) TY 981.81 (142.40) 1018.3 (147.7) 1.30 97,216 (14.1 × 106) TZ 868.05 (125.90) 872.9 (126.6) 0.98 95,148 (13.8 × 106) The strain % in Z orientation is considerably lower than X and Y orientations."],["oa:W2297768092","titanium metal matrix composites","Yield Strength",1014.0,null,null,null,"MPa","","","","","",false,"","methods",""],["oa:W2297768092","titanium metal matrix composites","tensile yield strength",0.5,null,null,null,"","500°C","","","tensile test","",false,"unit_missing","results_discussion",""],["oa:W2297768092","Ti-6Al-4V","Yield Strength (MPa)",1014.0,null,null,null,"MPa","","","","","",false,"","methods",""],["oa:W2299832385","Ti","Tensile Yield Strength",368.5,151.0,586.0,null,"MPa","","","","","",false,"","results",""],["oa:W2299832385","Ti-6Al-4V","Minimum 02% plool stfength (MPa)",758.0,758.0,758.0,null,"MPa","","","","","",false,"","results",""],["oa:W2299832385","Ti-6Al-7Nb","0.2% Tensile Elongation",900.0,900.0,900.0,500.0,"MPa","","","","","",false,"","results",""],["oa:W2302592293","Ti-6Al-4V","offset strain",0.0417,null,null,null,"","","","","","",false,"unit_missing","methods","The stress-strain curve is transformed into true values and then fitted as Swift’s isotropic strain hardening law: = ( + ) n P K σ ε ε 0 (1) where σ is the flow stress; K=1797 MPa, the hardening coefficient; ε0=0.04168, the offset strain; εP is the plastic strain; n=0.1929, the hardening exponent."],["oa:W2304624889","","yield strength",0.0,null,null,null,"","","T5","","","",false,"unit_missing","conclusions",""],["oa:W2304624889","","yield strength",0.0,null,null,null,"","","T6","","","",false,"unit_missing","conclusions",""],["oa:W2304624889","","yield strength",0.0,null,null,null,"","","T70C","","","",false,"unit_missing","conclusions",""],["oa:W2306608300","Ti-6Al-4V","strength",1000.0,null,null,null,"MPa","","","","","",false,"","conclusions",""],["oa:W2306608300","Ti74Nb26","yield strength",400.0,null,null,null,"MPa","","as-cast","","","",false,"","conclusions",""],["oa:W2310757392","Ti-24Nb-4Zr-8Sn","flow stress",0.0,null,null,null,"","750 °C","","","uniaxial compression","70 s-1",false,"unit_missing","results",""],["oa:W2315213228","Ti62Nb12.2Fe13.6Co6.4Al5.8","yield strength",1850.0,null,null,null,"MPa","room temperature","sintered at 950 °C","equiaxed","compressive test","5 × 10−4 s−1",false,"","results_discussion","As seen from Fig. 4a, the equiaxed-grained sample sintered at 950 °C exhibits ultrahigh yield strength of 1850 MPa but limited plastic strain."],["oa:W2315213228","Ti62Nb12.2Fe13.6Co6.4Al5.8","yield strength",1790.0,null,null,null,"MPa","room temperature","semi-solid sintered","bimodal","compressive test","5 × 10−4 s−1",false,"","results_discussion","In contrast, the sample with bimodal microstructure prepared by semi-solid sintering has ultrahigh yield strength of 1790 MPa as well as large plastic strain of 15.5%."],["oa:W2318987443","VT1-0","σt",330.0,322.0,338.0,null,"MPa","room temperature","","","tensile test","",false,"","conclusions",""],["oa:W2323417526","Ti-6Al-4V","residual compressive stress",650.0,null,null,null,"MPa","","","","","",false,"","results_discussion","The residual compressive stress on the surface reached 650MPa at the power density was 3 GW/cm2, and it decreased gradually with the depth increased, it maintained 300MPa when the depth was 500μm."],["oa:W2323417526","Ti-6Al-4V","residual compressive stress",300.0,null,null,null,"MPa","","","","","",false,"","results_discussion","The residual compressive stress on the surface reached 650MPa at the power density was 3 GW/cm2, and it decreased gradually with the depth increased, it maintained 300MPa when the depth was 500μm."],["oa:W2323417526","Ti-6Al-4V","residual compressive stress",650.0,null,null,null,"MPa","","","","","",false,"","conclusions","When the power density was 3GW/cm2, the residual compressive stress on the surface reached 650MPa, and it decreased gradually with the depth increased, it maintained 300MPa when the depth was 500μm."],["oa:W2323417526","Ti-6Al-4V","residual compressive stress",300.0,null,null,null,"MPa","","","","","",false,"","conclusions","When the power density was 3GW/cm2, the residual compressive stress on the surface reached 650MPa, and it decreased gradually with the depth increased, it maintained 300MPa when the depth was 500μm."],["oa:W2325210128","Ti-1Al-8V-5Fe","YS",1490.0,1490.0,1490.0,null,"MPa","room temperature","STA 1300°F","","tensile test","",false,"","results","In an average the TS increased from B1,535 to 1,690 MPa and YS increased from 1,490 to 1,655 MPa for an increase in solution treatment temperature from 1,300 to 1,450 \u0002F."],["oa:W2325210128","Ti-1Al-8V-5Fe","YS",1655.0,1655.0,1655.0,null,"MPa","room temperature","STA 1450°F","","tensile test","",false,"","results","In an average the TS increased from B1,535 to 1,690 MPa and YS increased from 1,490 to 1,655 MPa for an increase in solution treatment temperature from 1,300 to 1,450 \u0002F."],["oa:W2339637153","Ti-6Al-4V","yield strength",45.0,45.0,45.0,null,"Ksi","575 °C","","","","",true,"unit_mismatch","discussion",""],["oa:W2339637153","Alloy 718","yield strength",148.0,148.0,148.0,null,"Ksi","575 °C","","","","",true,"unit_mismatch","discussion",""],["oa:W2339637153","Copper","yield strength",5.0,5.0,5.0,null,"Ksi","310 °C","","","","",true,"unit_mismatch","discussion",""],["oa:W2339637153","Niobium","yield strength",10.5,10.5,10.5,null,"Ksi","310 °C","","","","",true,"unit_mismatch","discussion",""],["oa:W2339637153","Ti-6Al-4V","yield strength",206.84,null,null,null,"MPa","630 °C","","","","",false,"","discussion",""],["oa:W2339637153","Alloy 718","yield strength",1034.1,null,null,null,"MPa","430 °C","","","","",false,"","discussion",""],["oa:W2339637153","Alloy 718","yield strength",689.4,null,null,null,"MPa","820 °C","","","","",false,"","discussion",""],["oa:W2339637153","Ti-4Zr-2Mo-2Sn","yield strength",827.3708,null,null,null,"MPa","","","","","",false,"","discussion",""],["oa:W2339637153","Ti-4V","yield strength",896.3184,null,null,null,"MPa","","","","","",false,"","discussion",""],["oa:W2339637153","Copper","Yield strength",68.9476,null,null,null,"MPa","","","","","",false,"","discussion",""],["oa:W2339637153","Niobium","Yield strength",137.8951,null,null,null,"MPa","","","","","",false,"","discussion",""],["oa:W2339637153","Alloy 718","Yield strength",1206.5825,null,null,null,"MPa","","","","","",false,"","discussion",""],["oa:W2339637153","copper","yield strength",1.0,null,null,null,"Ksi","600 °C","","","","",false,"unit_mismatch","discussion",""],["oa:W2340334767","Ti-6Al-4V","tensile residual stress",67.0,null,null,18.0,"MPa","","as-built","","","",false,"","results_discussion","There is a tensile residual stress of 67 ± 18 MPa at the surface of the as-built NP specimen and this is mitigated and changed from tension to compression by peening."],["oa:W2340334767","Ti-6Al-4V","compressive residual stress",127.0,null,null,30.0,"MPa","","","","","",false,"","results_discussion","Compressive residual stresses of 127 ± 30 and 194 ± 34 MPa are introduced by shot peening and cavitation peening, respectively."],["oa:W2340334767","Ti-6Al-4V","compressive residual stress",194.0,null,null,34.0,"MPa","","","","","",false,"","results_discussion","Compressive residual stresses of 127 ± 30 and 194 ± 34 MPa are introduced by shot peening and cavitation peening, respectively."],["oa:W2340334767","Ti-6Al-4V","compressive residual stress",220.0,null,null,27.0,"MPa","","as-machined","","","",false,"","results_discussion","There is a compressive residual stress of 220 ± 27 MPa in the as-machined NP specimen due to the machining."],["oa:W2340334767","Ti-6Al-4V","compressive residual stress",348.0,null,null,26.0,"MPa","","","","","",false,"","results_discussion","The value increases to 348 ± 26 MPa by shot peening and 648 ± 20 MPa by cavitation peening."],["oa:W2340334767","Ti-6Al-4V","compressive residual stress",648.0,null,null,20.0,"MPa","","","","","",false,"","results_discussion","The value increases to 348 ± 26 MPa by shot peening and 648 ± 20 MPa by cavitation peening."],["oa:W2340334767","Ti-6Al-4V","compressive residual stress",194.0,null,null,34.0,"MPa","","as-built","","","",false,"","conclusions","2) Cavitation peening introduced a compressive residual stress of 194 ± 34 MPa even though the surface of the as-built specimen was extremely rough (Ra = 16.29 ± 1.85 μm, Rz = 83.53 ± 5.23 μm)."],["oa:W2340334767","Ti-6Al-4V","compressive residual stress",127.0,null,null,30.0,"MPa","","as-built","","","",false,"","conclusions","Shot peening introduced a compressive residual stress of 127 ± 30 MPa in the as-built specimen."],["oa:W2340334767","Ti-6Al-4V","compressive residual stress",348.0,null,null,26.0,"MPa","","as-machined","","","",false,"","conclusions","Regarding the as-machined specimens (Ra = 0.22 ± 0.03 μm, Rz = 1.51 ± 0.40 μm), shot peening and cavitation peening introduced compressive residual stresses of 348 ± 26 and 648 ± 20 MPa, respectively."],["oa:W2340334767","Ti-6Al-4V","compressive residual stress",648.0,null,null,20.0,"MPa","","as-machined","","","",false,"","conclusions","Regarding the as-machined specimens (Ra = 0.22 ± 0.03 μm, Rz = 1.51 ± 0.40 μm), shot peening and cavitation peening introduced compressive residual stresses of 348 ± 26 and 648 ± 20 MPa, respectively."],["oa:W2341847434","Ti-6Al-4V","stress",100.0,null,null,null,"MPa","873 K","annealed","","tensile test","1.0×10-4 s-1",false,"","methods",""],["oa:W2341847434","Ti-6Al-4V","stress",200.0,null,null,null,"MPa","873 K","annealed","","tensile test","5.0×10-3 s-1",false,"","methods",""],["oa:W2346883345","CP-Ti Grade 2","σ0.2% (MPa)",492.0,null,null,13.0,"MPa","room temperature","as-extruded","equiaxed","tensile test","",false,"","methods",""],["oa:W2346883345","CP-Ti Grade 2","σ0.2% (MPa)",557.0,null,null,28.0,"MPa","room temperature","as-extruded","equiaxed","tensile test","",false,"","methods",""],["oa:W2346883345","CP-Ti Grade 2","yield stress",380.0,null,null,null,"MPa","20 °C","room temperature","","analytical","",false,"","methods",""],["oa:W2346883345","CP-Ti Grade 2","Yield Stress (at 20◦C in the wheel groove)",380.0,null,null,null,"MPa","20 °C","","","FEM","",true,"","methods",""],["oa:W2346883345","CP-Ti Grade 2","Flow Stress (at 700◦C in the port)",120.0,null,null,null,"MPa","700 °C","","","FEM","",true,"","methods",""],["oa:W2346883345","CP-Ti Grade 2","flow stress value",160.0,null,null,null,"MPa","500 °C","","","analytical","",true,"","methods",""],["oa:W2346883345","CP-Ti Grade 2","effective abutment stress",200.0,null,null,null,"MPa","","","","FEM","",true,"","discussion",""],["oa:W2346883345","CP-Ti Grade 2","effective abutment stress",300.0,null,null,null,"MPa","","","","FEM","",true,"","discussion",""],["oa:W2387773153","Ti-6Al-2Sn-4Zr-6Mo","Rp0,2",1000.0,null,null,null,"MPa","","forged at ε = 0.70, cooled at 0.70°C.s⁻¹","","","",false,"","discussion",""],["oa:W2387773153","Ti-6Al-2Sn-4Zr-6Mo","Rp0,2",1050.0,null,null,null,"MPa","","forged at ε = 0.75, cooled at 0.35°C.s⁻¹","","","",false,"","discussion",""],["oa:W239166644","Ti-6Al-4V","20,000psi",137.9,null,null,null,"MPa","1200°C","non-heat treated substrate","","","2°C/min",false,"","other",""],["oa:W239166644","Ti-6Al-4V","200",200.0,null,null,null,"MPa","","annealed substrate for 1 h at 850°C","","","",false,"","other",""],["oa:W2394658549","","Yield stress",279.6,null,null,null,"MPa","","","","","",false,"","conclusions",""],["oa:W2394658549","","Yield stress",319.5,null,null,null,"MPa","","","","","",false,"","conclusions",""],["oa:W2394658549","","compressive residual stress",-340.0,null,null,null,"MPa","","","","","",false,"out_of_range","conclusions",""],["oa:W2394658549","","compressive residual stress",1000.0,null,null,null,"MPa","","","","","",false,"","conclusions",""],["oa:W2394658549","","uniform tensile residual stress",190.1,null,null,null,"MPa","","","","","",false,"","conclusions",""],["oa:W2394658549","Ti-18","yield strength",1300.0,null,null,null,"MPa","","","","tensile test","",false,"","conclusions",""],["oa:W2396862558","Ti-6Al-4V","Yield Strength",993.0,null,null,null,"MPa","","","","","",false,"","discussion","Thus Density (g/cm3) Young’s Modulus
