Repository: akhtar07/tisci-explorer

# TiSci Explorer

A read-only, static explorer for **TiSci**, an autonomous research agent for titanium alloys. TiSci reads the
titanium-alloy literature, builds a knowledge graph and a table of measured values, proposes hypotheses where the
graph has gaps, and tests them with DFT (MACE / VASP) and the ICME-lite multiscale chain.

**Live site:** https://akhtar07.github.io/tisci-explorer/

The site has seven sections:

| Section | What it shows |
|---|---|
| Overview | Corpus → graph → facts → hypotheses → verdicts, with the snapshot's counts |
| Worked example | One full loop for W in α-Ti: graph path, hypothesis, novelty check, DFT test, verdict, follow-up, DAMASK |

File: data/facts/youngs_modulus.json (part 18 of 33)
h + AC."],["oa:W3202094980","Ti-6Al-4V","Young’s modulus",129.0,null,null,null,"GPa","","","","","",false,"unit_suspect","methods","The material was assigned a Young’s modulus of 129 MPa, a Poisson ratio of 0.342 and a yield strength of 921 MPa."],["oa:W3202380035","TNZTS alloy","elastic modulus",61.5,60.0,63.0,null,"GPa","room temperature","as-cast","","tensile test","",false,"","results","Elastic modulus obtained from various tests, namely, the tensile test (E), DMA (E*), and microindentation (Er), yielded similar values in the range of 60–63 GPa ()."],["oa:W3202380035","TNZTS alloy","elastic modulus",61.5,60.0,63.0,null,"GPa","room temperature","as-cast","","DMA","",false,"","results","Elastic modulus obtained from various tests, namely, the tensile test (E), DMA (E*), and microindentation (Er), yielded similar values in the range of 60–63 GPa ()."],["oa:W3202380035","TNZTS alloy","elastic modulus",61.5,60.0,63.0,null,"GPa","room temperature","as-cast","","microindentation","",false,"","results","Elastic modulus obtained from various tests, namely, the tensile test (E), DMA (E*), and microindentation (Er), yielded similar values in the range of 60–63 GPa ()."],["oa:W3202380035","TNZTS alloy","contact modulus",60.0,60.0,60.0,null,"GPa","room temperature","forged","","","",false,"","discussion","XRD data () pointed to the differences of preferred orientations of the matrix β-solid solution in longitudinal and transverse directions of the hot-forged rod, presumably contributing to the anisotropy of the elastic modulus; that is, the difference between the mean values of contact moduli were within a range of 0–4 GPa."],["oa:W3202380035","TNZTS alloy","contact modulus",64.0,64.0,64.0,null,"GPa","room temperature","forged","","","",false,"","discussion","XRD data () pointed to the differences of preferred orientations of the matrix β-solid solution in longitudinal and transverse directions of the hot-forged rod, presumably contributing to the anisotropy of the elastic modulus; that is, the difference between the mean values of contact moduli were within a range of 0–4 GPa."],["oa:W3202380035","TNZTS","E",61.0,null,null,1.0,"GPa","","forged and annealed within β-region","","tensile test","",false,"","discussion","Second, following forging and annealing within the β-region, there is the formation of a recrystallized polyendric structure with a relatively low density of dislocations with a mean grain size of ~200 µm, with the collection of physical and mechanical properties being YS = 515 MPa; UTS = 540 MPa; ε = 12%; RA = 57%; E = 61 ±1 GPa; and HV = 217 ± 4 kg/mm2."],["oa:W3202380035","Ti-40Nb-2Sn","elastic modulus",55.0,null,null,null,"GPa","","","","","",false,"","methods","For example, in the Ti-40Nb-xSn system, addition of 2 wt./wt.% Sn results in an elastic modulus of 55 GPa []."],["oa:W3202380035","Ti-29Nb-13Ta-4.6Zr","elastic modulus",57.5,55.0,60.0,null,"GPa","","","","","",false,"","methods","In contrast, the Zr content of low elastic modulus Ti-Nb-Ta-Zr alloys (55–60 GPa) is in the range of 4.5–7.0 wt./wt.% [,,], an example, Ti-29Nb-13Ta-4.6Zr ([Mo]eq = 10.7) [,,]."],["oa:W3202380035","TNZTS","elastic modulus",0.0,null,null,null,"","","","","","",false,"unit_missing","conclusions","For the novel Ti-based alloy that we designed and synthesized (TNZTS alloy), we found (i) an elastic modulus that is significantly lower than that of Ti-6Al-4V; (ii) biocompatibility measures that were comparable to corresponding ones for Ti-6Al-4V; (iii) significantly increased hydrophilicity after O2 plasma treatment, resulting in increased cell adhesion and cell viability; and (iv) negligible release of tested cytokines."],["oa:W3202380035","Ti","Elastic modulus (GPa)",116.0,null,null,null,"GPa","","","","","",false,"","table","Elastic modulus (GPa) []\t116\t68\t105\t50\t186"],["oa:W3202380035","Zr","Elastic modulus (GPa)",68.0,null,null,null,"GPa","","","","","",false,"","table","Elastic modulus (GPa) []\t116\t68\t105\t50\t186"],["oa:W3202380035","Nb","Elastic modulus (GPa)",105.0,null,null,null,"GPa","","","","","",false,"","table","Elastic modulus (GPa) []\t116\t68\t105\t50\t186"],["oa:W3202380035","Sn","Elastic modulus (GPa)",50.0,null,null,null,"GPa","","","","","",false,"","table","Elastic modulus (GPa) []\t116\t68\t105\t50\t186"],["oa:W3202380035","Ta","Elastic modulus (GPa)",186.0,null,null,null,"GPa","","","","","",false,"","table","Elastic modulus (GPa) []\t116\t68\t105\t50\t186"],["oa:W3204383220","","E",1.1,null,null,null,"GPa","","","","","",false,"out_of_range","methods","Chemical composition of Titanium alloy Element Ti Al Fe O Si C Other impurities Mass fraction, % 99.3 0.18 0.17 0.15 0.08 0.06 0.06 Physicomechanical characteristics Characteristics E σB δB HB Value 1.1 GPa 410 MPa 26% 150 MPa Figure 1: Photo of an electrodynamic shaker with a restrained test piece with strain gauges attached It is known that the work of external forces applied in the process of elastic deformation is conserved as some energy, which then restores the element after the stress is "],["oa:W3205782796","Ti6Al4V-ELI","maximum compressive Young modulus",124.0,null,null,null,"GPa","","","","","",false,"","results_discussion",""],["oa:W3206423903","Ti-6Al-4V","Young’s coefficient",131.46,null,null,null,"GPa","","annealed","","","",false,"","abstract","The scaffold prepared by selective laser melting was annealed and found that the Young’s coefficient increased from 126.44 GPa to 131.46 GPa, the hardness increased from 3.9 GPa to 4.12 GPa, and the strain decreased from 2.27% to 1.13%."],["oa:W3206423903","Ti-6Al-4V","Young’s coefficient",126.44,null,null,null,"GPa","","as-built","","nanoindentation","",false,"","results_discussion","The results show that the average Young’s coefficient for the original specimen before annealing was 126.44 GPa and the average hardness value was 3.9 GPa, as shown in a."],["oa:W3206423903","Ti-6Al-4V","Young’s coefficient",131.46,null,null,null,"GPa","","annealed","","","",false,"","results_discussion","However, these values are lower than those of the annealed specimens, as shown in b, with an average Young’s coefficient of 131.46 GPa and an average hardness value of 4.12 GPa, which confirmed that the average Young’s modulus and the average hardness could be increased after annealing treatment due to the removal of residual stress [,]."],["oa:W3206423903","Ti-6Al-4V","Young’s coefficient",131.46,null,null,null,"GPa","","annealed","","","",false,"","conclusions","After annealing treatment, the Young’s coefficient increased from 126.44 GPa to 131.46 GPa, the hardness increased from 3.9 GPa to 4.12 GPa, and the strain decreased from 2.27% to 1.13%."],["oa:W3206423903","Ti-6Al-4V","E(GPa)",110.0,null,null,null,"GPa","","","","","",false,"","table","Ti-6Al-4V []\t110\t0.31\t4.43\t0.99"],["oa:W3206423903","Ti-6Al-4V","Young’s modulus (GPa)",126.44,null,null,12.94,"GPa","","original","","nanoindentation","",false,"","table","Young’s modulus (GPa)\t126.44\t12.94\t131.46\t8.53"],["oa:W3206423903","Ti-6Al-4V","Young’s modulus (GPa)",131.46,null,null,8.53,"GPa","","annealed","","nanoindentation","",false,"","table","Young’s modulus (GPa)\t126.44\t12.94\t131.46\t8.53"],["oa:W3207393808","TC21","Elastic modulus (GPa),E",163.0,null,null,null,"GPa","","","","","",false,"","table","Elastic modulus (GPa),E\t163"],["oa:W3208187366","Ti-6Al-4V","Elastic Modulus",120.0,null,null,null,"GPa","room temperature","as-built EBM","","tensile test","",false,"","methods",""],["oa:W3208937620","Ti-6Al-4V","EC",90.3,null,null,null,"GPa","","","","nanoindentation","",false,"","methods","The elastic constants of Ti at the direction of this family of planes are EC = (E/1 + υ) (213) = 90.3 GPa [,]."],["oa:W3208937620","Ti-6Al-4V","Mean Elastic Modulus (SD), (GPa)",70.0,null,null,5.0,"GPa","","","","nanoindentation","",false,"","table","1\t89 (3)\t2.89 (0.39)\t70 (5)"],["oa:W3208937620","Ti-6Al-4V","Mean Elastic Modulus (SD), (GPa)",66.0,null,null,4.0,"GPa","","","","nanoindentation","",false,"","table","2\t135 (5)\t2.28 (0.44)\t66 (4)"],["oa:W3208937620","Ti-6Al-4V","Mean Elastic Modulus (SD), (GPa)",65.0,null,null,3.0,"GPa","","","","nanoindentation","",false,"","table","3\t168 (5)\t2.56 (0.33)\t65 (3)"],["oa:W3208937620","Ti-6Al-4V","Mean Elastic Modulus (SD), (GPa)",65.0,null,null,3.0,"GPa","","","","nanoindentation","",false,"","table","4\t197 (5)\t2.53 (0.33)\t65 (3)"],["oa:W3208937620","Control disks","Mean Elastic Modulus (SD), (GPa)",65.0,null,null,5.0,"GPa","","","","nanoindentation","",false,"","table","Control disks\t2.2 (1.2)\t65 (5)\t12.0 (4.2)\t−27.5 (5.2)"],["oa:W3208937620","Implantoplasty","Mean Elastic Modulus (SD), (GPa)",80.0,null,null,9.0,"GPa","","","","nanoindentation","",false,"","table","Implantoplasty\t4.8 (1.0)\t80 (9)\t4.3 (0.7)\t−354.5 (35.2)"],["oa:W3208937620","Ti cold-worked disks","Mean Elastic Modulus (SD), (GPa)",78.0,null,null,8.0,"GPa","","","","nanoindentation","",false,"","table","Ti cold-worked disks\t4.7 (0.9)\t78 (8)\t4.0 (0.5)\t−345 (3.2)"],["oa:W3209187778","Ti-6Al-4V","Young’s modulus",109.0,null,null,null,"GPa","500 °C","","","","",false,"","results_discussion","It is observed that the Young’s modulus remains almost unchanged for a temperature increase of up to 500 °C."],["oa:W3209187778","Ti-6Al-4V","Young’s modulus",26.0,null,null,null,"GPa","800 °C","","","","",false,"out_of_range","results_discussion","However, it decreases sharply by approximately 70% from 109 GPa to 26 GPa upon further heating to 800 °C."],["oa:W3209187778","Ti-6Al-4V","Young’s modulus",154.6,null,null,null,"GPa","500 °C","annealed for 6 h at 790 °C","bimodal Widmanstätten","","",false,"","results_discussion","At 500 °C the Young’s modulus of the alloy is about 46% higher than that of the wrought alloy."],["oa:W3209187778","Ti-6Al-4V","Young’s modulus",1.46,null,null,null,"","500 °C","DLD-processed","lamellar α' and residual β","tensile test","",false,"unit_missing","conclusions","At 500 °C, the Young’s modulus of the alloy is about 46% higher than that of the wrought alloy.The analysis of the CTE curves showed that a diffusion-controlled transformation of α’→ α + β in the temperature range between 400 °C and 600 °C leads to a 20% decrease in the CTE."],["oa:W3209187778","Ti-6Al-4V","E, GPa",124.0,null,null,null,"GPa","20 °C","","","","",false,"","table","20\t1000\t124.0\t0.49292\t1.16000\t0.012126\t−0.34052\t1.110000\t0.0100000"],["oa:W3209187778","Ti-6Al-4V","E, GPa",121.0,null,null,null,"GPa","200 °C","","","","",false,"","table","200\t845.0\t121.0\t0.49292\t1.30004\t0.012126\t−0.34052\t1.245515\t0.0096846"],["oa:W3209187778","Ti-6Al-4V","E, GPa",118.5,null,null,null,"GPa","400 °C","","","","",false,"","table","400\t704.8\t118.5\t0.47779\t1.37959\t0.009724\t−0.33283\t1.328941\t0.0087338"],["oa:W3209187778","Ti-6Al-4V","E, GPa",110.9,null,null,null,"GPa","500 °C","","","","",false,"","table","500\t600.0\t110.9\t0.39231\t1.52868\t0.007098\t−0.64584\t1.483647\t0.0064257"],["oa:W3209187778","Ti-6Al-4V","E, GPa",88.2,null,null,null,"GPa","600 °C","","","","",false,"","table","600\t418.8\t88.2\t−0.69472\t1.93472\t0.012777\t−1.49563\t1.842861\t0.0115448"],["oa:W3209187778","Ti-6Al-4V","E, GPa",65.0,null,null,null,"GPa","700 °C","","","","",false,"","table","700\t245\t65.0\t−1.5021\t2.15010\t0.018110\t−2.46304\t1.806981\t0.0165517"],["oa:W3209187778","Ti-6Al-4V","E, GPa",26.5,null,null,null,"GPa","800 °C","","","","",false,"out_of_range","table","800\t70\t26.5\t−2.11940\t3.33223\t0.028902\t−2.71973\t3.036418\t0.0238623"],["oa:W3209626512","","124 GPa",124.0,null,null,null,"GPa","","","","measured","",false,"","results_discussion",""],["oa:W3209626512","Ti-6Al-4V","E",124.0,null,null,null,"GPa","","as-built","","nanoindentation","",false,"","results_discussion",""],["oa:W3209626512","Ti-6Al-4V","elastic modulus (E)",0.0,null,null,null,"","","as-built","martensitic α'","nanoindentation","",false,"unit_missing","results",""],["oa:W3210371087","CP-Ti Grade 4","elastic modulus",223.2,223.2,223.2,68.3,"GPa","","","","","",false,"out_of_range","results","It was found that the laser treatment increased the value of the elastic modulus of the surface layer only for the grade IV Ti sample (before: (211.0 ± 32.7) GPa, after: (223.2 ± 68.3) GPa)."],["oa:W3210371087","CP-Ti Grade 4","elastic modulus",211.0,211.0,211.0,32.7,"GPa","","","","","",false,"out_of_range","results","It was found that the laser treatment increased the value of the elastic modulus of the surface layer only for the grade IV Ti sample (before: (211.0 ± 32.7) GPa, after: (223.2 ± 68.3) GPa)."],["oa:W3210371087","Ti-6Al-4V","elastic modulus",0.0,0.0,0.0,0.0,"","","","","","",false,"unit_missing","results","In the case of layers obtained for the samples from the titanium alloys Ti-6Al-4V and Ti-13Nb-13Zr, the laser treatment resulted in a decrease in the value of the elastic modulus."],["oa:W3210371087","Ti-13Nb-13Zr","elastic modulus",0.0,0.0,0.0,0.0,"","","","","","",false,"unit_missing","results","In the case of layers obtained for the samples from the titanium alloys Ti-6Al-4V and Ti-13Nb-13Zr, the laser treatment resulted in a decrease in the value of the elastic modulus."],["oa:W3210371087","Ti-6Al-4V","modulus of elasticity",199.6,null,null,null,"GPa","","laser remelted","","nanoindentation","",false,"","discussion","The laser modification had a beneficial effect on the modulus of elasticity of the layers of the remelted titanium alloys: Ti-6Al-4V (199.6 ÷ 47.9 GPa) and Ti-13Nb-13Zr (133.7 ÷ 27.8 GPa)."],["oa:W3210371087","Ti-6Al-4V","modulus of elasticity",47.9,null,null,null,"GPa","","laser remelted","","nanoindentation","",false,"","discussion","The laser modification had a beneficial effect on the modulus of elasticity of the layers of the remelted titanium alloys: Ti-6Al-4V (199.6 ÷ 47.9 GPa) and Ti-13Nb-13Zr (133.7 ÷ 27.8 GPa)."],["oa:W3210371087","Ti-13Nb-13Zr","modulus of elasticity",133.7,null,null,null,"GPa","","laser remelted","","nanoindentation","",false,"","discussion","The laser modification had a beneficial effect on the modulus of elasticity of the layers of the remelted titanium alloys: Ti-6Al-4V (199.6 ÷ 47.9 GPa) and Ti-13Nb-13Zr (133.7 ÷ 27.8 GPa)."],["oa:W3210371087","Ti-13Nb-13Zr","modulus of elasticity",27.8,null,null,null,"GPa","","laser remelted","","nanoindentation","",false,"out_of_range","discussion","The laser modification had a beneficial effect on the modulus of elasticity of the layers of the remelted titanium alloys: Ti-6Al-4V (199.6 ÷ 47.9 GPa) and Ti-13Nb-13Zr (133.7 ÷ 27.8 GPa)."],["oa:W3211110940","Ti-6Al-4V","Young’s modulus",0.0,null,null,null,"","","as-received","","","",false,"unit_missing","discussion",""],["oa:W3211370511","micro-Ti","Young’s modulus (E)",107.8,null,null,4.1,"GPa","room temperature","annealed","","tensile test","10^-3 s^-1",false,"","results_discussion","The micro-Ti exhibited the following mechanical parameters: E = 107.8 ± 4.1 GPa, YS = 321 ± 1 MPa, UTS = 434 ± 1 MPa which are typical values for annealed commercially pure Ti.[55] As was previously reported,[56] the microcrystalline TNTZ had a Fig. 2—Microstructure of the tested Ti-based materials (a) micro-Ti, (b) micro-TNTZ, (c) CR Ti, and (d) CR TNTZ."],["oa:W3211370511","micro-TNTZ","Young’s modulus",62.0,null,null,0.2,"GPa","room temperature","","","tensile test","10^-3 s^-1",false,"","results_discussion","signiﬁcantly lower Young’s modulus of 62.0 ± 0.2 GPa but a similar YS of 306 ± 4 MPa and UTS of 505 ± 4 MPa."],["oa:W3211370511","Ti-29Nb-13Ta-4.6Zr","elastic modulus",35.0,35.0,35.0,null,"GPa","","","","","",false,"","results_discussion","It reaches for Ti–29Nb–13Ta–4.6Zr alloy the lowest value of about 35 GPa in the h100i direction while it is even two times higher in the h111i direction (~ 80 GPa)."],["oa:W3211370511","Ti-29Nb-13Ta-4.6Zr","elastic modulus",80.0,80.0,80.0,null,"GPa","","","","","",false,"","results_discussion","It reaches for Ti–29Nb–13Ta–4.6Zr alloy the lowest value of about 35 GPa in the h100i direction while it is even two times higher in the h111i direction (~ 80 GPa)."],["oa:W3212333373","Ti-35Nb-7Zr-5Ta","E",46.0,46.0,46.0,3.0,"GPa","","as-built L-PBF with 1 wt% TiB2","","compression test","",false,"","results_discussion","The Young’s modulus extracted from the compression tests does not differ significantly among all samples tested and amounts to 46 ± 3 GPa in the TNZT-TiB2 sample."],["oa:W3212333373","TNZT-TiB2","Young’s modulus",46.0,43.0,49.0,3.0,"GPa","","as-built L-PBF","","","",false,"","conclusions","The Young’s modulus of the laser-powder bed fusion samples with and without the TiB2 reinforcement does not change (46 ± 3 GPa and E = 45 ± 5 GPa, respectively)."],["oa:W3212333373","Ti-35Nb-7Zr-5Ta","Young’s modulus",45.0,40.0,50.0,5.0,"GPa","","as-built L-PBF","","","",false,"","conclusions","The Young’s modulus of the laser-powder bed fusion samples with and without the TiB2 reinforcement does not change (46 ± 3 GPa and E = 45 ± 5 GPa, respectively)."],["oa:W3212915007","Ti-6Al-4V","Modulus of Elastic",112.0,110.0,114.0,null,"GPa","","","","","",false,"","table","110–114\t960–970\t850–900\t620–725"],["oa:W3214661313","CP-Ti Grade 2","elastic modulus",110.0,110.0,110.0,null,"GPa","","","","","",false,"","methods","The study outline showing the four different design types: A, B, C, and D, their translation to AM, three-dimensional CP-Ti specimens, and their assessment using ﬁnite element modeling, compression-compression fatigue testing, digital image correlation and micro-CT scanning. elastic material properties were assigned to the meshes with an elastic modulus of 110 GPa and a Poisson’s ratio of 0.3."],["oa:W3214769323","Ti-6Al-4V","Young’s modulus",80.0,null,null,null,"GPa","","heat treated at 800 °C","","nanoindentation","",false,"","results_discussion","Nanoindentation measurements performed in cross-section at the interface of the metal-ceramic coating revealed a hardness of 2 GPa and a Young’s modulus of 80 GPa."],["oa:W3214769323","as-manufactured","Young’s modulus (GPa)",19.15,null,null,1.95,"GPa","","","","nanoindentation","",false,"out_of_range","table","as-manufactured\t0.204 ± 0.053\t0.038 ± 0.008\t0.030 ± 0.008\t19.15 ± 1.95\t7.40 ± 1.36\t6.74 ± 1.47"],["oa:W3214769323","as-manufactured","Young’s modulus (GPa)",7.4,null,null,1.36,"GPa","","","","nanoindentation","",false,"out_of_range","table","as-manufactured\t0.204 ± 0.053\t0.038 ± 0.008\t0.030 ± 0.008\t19.15 ± 1.95\t7.40 ± 1.36\t6.74 ± 1.47"],["oa:W3214769323","as-manufactured","Young’s modulus (GPa)",6.74,null,null,1.47,"GPa","","","","nanoindentation","",false,"out_of_range","table","as-manufactured\t0.204 ± 0.053\t0.038 ± 0.008\t0.030 ± 0.008\t19.15 ± 1.95\t7.40 ± 1.36\t6.74 ± 1.47"],["oa:W3214769323","polished","Young’s modulus (GPa)",21.28,null,null,1.89,"GPa","","","","nanoindentation","",false,"out_of_range","table","polished\t0.163 ± 0.006\t0.063 ± 0.007\t-\t21.28 ± 1.89\t8.54 ± 1.65\t-"],["oa:W3214769323","polished","Young’s modulus (GPa)",8.54,null,null,1.65,"GPa","","","","nanoindentation","",false,"out_of_range","table","polished\t0.163 ± 0.006\t0.063 ± 0.007\t-\t21.28 ± 1.89\t8.54 ± 1.65\t-"],["oa:W3214769323","uncoated surface","Young’s modulus (GPa)",151.0,null,null,3.5,"GPa","","","","nanoindentation","",false,"","table","uncoated surface\t5.96 ± 1.172\t151 ± 3.50"],["oa:W3216063130","","Young modulus",61.5,55.35,56.45,0.3,"GPa","","","","micro-indentation","",false,"","results","This type of hydroxyapatite coating reduces the Young modulus of the Ti alloy (103–120 GPa) by 50% and makes them approach close to the cortical bone value (10–32 GPa). shows the response of the alloys during an indentation test, the force–displacement curve."],["oa:W3216063130","Ti alloy","Young modulus",111.5,103.0,120.0,null,"GPa","","","","","",false,"","results","This type of hydroxyapatite coating reduces the Young modulus of the Ti alloy (103–120 GPa) by 50% and makes them approach close to the cortical bone value (10–32 GPa). shows the response of the alloys during an indentation test, the force–displacement curve."],["oa:W3216063130","S1-HA","Young Modulus",55.35,null,null,0.3,"GPa","","","","micro-indentation","",false,"","table","S1-HA\t13.35 ± 0.4\t12.75 ± 0.3\t55.35 ± 0.3\t6.35 ± 0.1\t0.27"],["oa:W3216063130","S2-HA","Young Modulus",56.25,null,null,0.2,"GPa","","","","micro-indentation","",false,"","table","S2-HA\t13.25 ± 0.5\t12.10 ± 0.1\t56.25 ± 0.2\t6.25 ± 0.2\t0.27"],["oa:W3216063130","S3-HA","Young Modulus",56.45,null,null,0.3,"GPa","","","","micro-indentation","",false,"","table","S3-HA\t13.75 ± 0.4\t12.35 ± 0.2\t56.45 ± 0.3\t5.75 ± 0.2\t0.27"],["oa:W3216223541","Ti-6Al-4V","Young’s modulus",0.0,0.0,0.0,null,"","","as-built SLM","","quasistatic tensile/compressive test","",false,"unit_missing","results_discussion",""],["oa:W3216223541","Ti-6Al-4V","modulus",114.0,null,null,null,"GPa","","","","","",false,"","results_discussion",""],["oa:W3216223541","Ti-6Al-4V","modulus",60.0,null,null,null,"GPa","","as-built SLM","","quasistatic testing","",false,"","results_discussion",""],["oa:W3216540777","CP-Ti Grade 2","effective elastic modulus",6.8,null,null,0.1,"GPa","room temperature","as-built SLM","martensitic α'","tensile test","",false,"out_of_range","results_discussion","Figure 2 a) Microstructure of the titanium lattices fabricated by SLM and b) stress-strain hysteresis loops during cyclic testing The yield strength (76.8  1.1 MPa) of the lattices was high enough for the repair of load-bearing bone defects, and the effective elastic modulus (6.8  0.1 GPa) was within the stiffness range of trabecular bone (1–10 GPa), being adequate to avoid the stress shielding effect at the bone-implant interface."],["oa:W3216574979","Ti-6Al-4V","Young’s modulus",115.0,null,null,null,"GPa","","","","","",false,"","methods","Depending on the manufacturing process, titanium alloys are characterized by anisotropy, low density, a Young’s modulus of 115 GPa (comparable to steel: 205–210 GPa), high strength with good ductility, and a high melting point."],["oa:W3216574979","Ti-6Al-4V","Young’s modulus",115.0,null,null,null,"GPa","","","","","",false,"","methods","The remaining material data used in the simulation were: density 4510 kg/m3; Young’s modulus 115 GPa; Poisson ratio 0.31; Taylor–Quinney coefficient 0.9; specific heat 523 J/(kg∙K)."],["oa:W3216574979","Ti-6Al-4V","Young’s modulus",115.0,null,null,null,"GPa","","","","","",false,"","table","Young’s modulus (GPa)\t115"],["oa:W331156695","","modulus",108.0,null,null,null,"GPa","816 °C","","","tensile test","",false,"","front",""],["oa:W34185046","Ti-15Mo-3Nb-3Al-0.2Si","Module d’élasticité (état mis en solution) 24°C",78.0,72.0,84.0,null,"GPa","24°C","solution treated","","","",false,"","conclusions",""],["oa:W34185046","Ti6242/Ti6242","module d’Young",117.5,115.0,120.0,null,"GPa","room temperature","as-welded TIG","","nanoindentation","",false,"","conclusions",""],["oa:W34185046","Ti6242/Ti6242","module d’Young",92.0,91.0,93.0,null,"GPa","room temperature","as-welded TIG","","nanoindentation","",false,"","conclusions",""],["oa:W34185046","Ti6242/Ti6242","module d’Young",95.0,91.0,102.0,null,"GPa","room temperature","as-welded TIG","dendritic","nanoindentation","",false,"","conclusions",""],["oa:W34185046","Ti6242/Ti6242","module d’Young",91.0,83.0,105.0,null,"GPa","room temperature","as-welded TIG","fine α'' and β","nanoindentation","",false,"","conclusions",""],["oa:W34185046","Ti-6Al-2Sn-4Zr-2Mo","E",120.0,null,null,null,"GPa","","as-welded laser","martensitic α'","microtensile test","",false,"","conclusions",""],["oa:W34185046","Beta21S","E",65.0,null,null,null,"GPa","","as-welded laser","columnar β","microtensile test","",false,"","conclusions",""],["oa:W34185046","Ti6242/β21S","module d’Young",65.0,null,null,null,"GPa","","as-built laser weld","","","",false,"","conclusions",""],["oa:W34185046","β21S/β21S","module d’Young",65.0,null,null,null,"GPa","","as-built laser weld","","","",false,"","conclusions",""],["oa:W34185046","Ti6242/β21S","module d’Young",120.0,null,null,null,"GPa","","as-built laser weld","","","",false,"","conclusions",""],["oa:W34185046","","E calculées",90.0,84.0,98.0,null,"GPa","","","","","",false,"","conclusions",""],["oa:W34185046","","E établie en zone de fusion de soudure TIG",95.0,null,null,null,"GPa","","","","","",false,"","conclusions",""],["oa:W342875348","Ti-6Al-4V","stiffness",100.0,null,null,null,"%","","as-built SLM","","","",false,"unit_mismatch","discussion",""],["oa:W383673326","","Young's modulus of the callus",0.5,null,null,null,"","","","","","",false,"unit_missing","conclusions",""],["oa:W383673326","","Young's modulus of the callus",0.75,null,null,null,"","","","","","",false,"unit_missing","conclusions",""],["oa:W383673326","","Young's modulus of the callus",1.0,null,null,null,"","","","","","",false,"unit_missing","conclusions",""],["oa:W407252045","CP-Ti Grade 2","E",97.5,null,null,1.4,"GPa","","","","","",false,"","conclusions",""],["oa:W407252045","T40","module d’Young",99.5,null,null,null,"GPa","","","","inverse method (FEA mixed force/displacement)","",false,"","conclusions",""],["oa:W407252045","CP-Ti Grade 2","EDP",88.0,null,null,null,"GPa","","","","","",false,"","conclusions",""],["oa:W407252045","CP-Ti Grade 2","ECP",82.0,null,null,null,"GPa","","","","","",false,"","conclusions",""],["oa:W4200254123","Ti-6Al-4V","Young’s Modulus",110.0,null,null,null,"GPa","","","","","",false,"","table","3\tYoung’s Modulus\t110 GPa"],["oa:W4200335838","Ti-6Al-4V","Young’s Modulus",110.0,null,null,null,"GPa","","","","","",false,"","table","Young’s Modulus GPa\t110"],["oa:W4200474828","Ti15Mo7Zr5Ta","Young’s modulus",69.02,null,null,null,"GPa","","","","microdurimeter","",false,"","methods","Titanium) to 69.02 GPa (for Ti15Mo7Zr5Ta) and to 51.93 GPa (for Ti15Mo7Zr15Ta) []."],["oa:W4200474828","Ti15Mo7Zr15Ta","Young’s modulus",51.93,null,null,null,"GPa","","","","microdurimeter","",false,"","methods","Titanium) to 69.02 GPa (for Ti15Mo7Zr5Ta) and to 51.93 GPa (for Ti15Mo7Zr15Ta) []."],["oa:W4200474828","Ti15Mo0.5Si","Young’s modulus",19.82,null,null,null,"GPa","","","","microdurimeter","",false,"out_of_range","methods","Adding silicon to Ti15Mo0.5Si alloy resulted in a decrease of the corresponding Young’s modulus to 19.82 GPa []."],["oa:W4200474828","Ti15MoSi","Young’s modulus",42.84,null,null,null,"GPa","","","","microdurimeter","",false,"","methods","For higher amounts of silicon (1% wtSi) in Ti15MoSi alloy the Young’s modulus increased to 42.84 GPa."],["oa:W4200474828","Ti20Mo7Zr15TaxSi (x = 0.5, 0.75, 1 wt.%)","modulus of elasticity",58.731,53.58,63.882,null,"GPa","","","","","",false,"","results_discussion","The modulus of elasticity varied between 53.580 GPa (R5) and 63.882 GPa (R8)."],["oa:W4200474828","Ti20Mo7Zr15Ta","modulus of elasticity",0.0,null,null,null,"","","","","","",false,"unit_missing","conclusions","Regarding the mechanical properties, the effect of adding the element silicon (a β-stabilizer) is very well highlighted in the Ti20Mo7Zr15Ta system as the percentage increases, the hardness decreases, and the modulus of elasticity increases slightly."],["oa:W4200557129","Ti-Sn (binary)","elastic modulus",150.0,140.0,160.0,null,"GPa","","","","","",false,"","abstract","In particular, when Sn content was between 15 and 20 wt. % a drastic increase in elastic modulus was observed thereby surpassing the standard/reference alloy (Ti6Al4V)."],["oa:W4200557129","Ti-Sn (binary)","elastic modulus",110.0,100.0,120.0,null,"GPa","","","","","",false,"","abstract","However, at 10 wt. % of Sn, the elastic modulus is more or less comparable to reference counterpart."],["oa:W4200557129","CP-Ti Grade 2","elastic moduli",0.59,null,null,null,"GPa","","","","","",true,"out_of_range","results","The corresponding calculated elastic moduli is 590 MPa and 1168 MPa, respectively."],["oa:W4200557129","Ti-6Al-4V","elastic moduli",1.168,null,null,null,"GPa","","","","","",true,"out_of_range","results","The corresponding calculated elastic moduli is 590 MPa and 1168 MPa, respectively."],["oa:W4200557129","Ti-5Sn","elastic modulus",112.0,null,null,null,"GPa","","","","","",false,"","discussion","The elastic modulus of the Ti-5Sn and Ti-10Sn is comparable to that of Ti6Al4V counterpart, i.e., 112 GPa []."],["oa:W4200557129","Ti-10Sn","elastic modulus",112.0,null,null,null,"GPa","","","","","",false,"","discussion","The elastic modulus of the Ti-5Sn and Ti-10Sn is comparable to that of Ti6Al4V counterpart, i.e., 112 GPa []."],["oa:W4205147881","3D-printed titanium alloy","Young’s Modulus(MPa)",129.0,null,null,null,"GPa","","","","","",false,"","table","3D-printed titanium alloy\t129,000\t0.34"],["oa:W4205147881","Titanium alloy","Young’s Modulus(MPa)",110.0,null,null,null,"GPa","","","","","",false,"","table","Titanium alloy\t110,000\t0.33"],["oa:W4205147881","Cortical bone","Young’s Modulus(MPa)",13.4,null,null,null,"GPa","","","","","",false,"out_of_range","table","Cortical bone\t13,400\t0.3"],["oa:W4205147881","Trabecular bone","Young’s Modulus(MPa)",0.79,null,null,null,"GPa","","","","","",false,"out_of_range","table","Trabecular bone\t790\t0.3"],["oa:W4205923620","Ti-6Al-4V","elastic modulus",128.0,null,null,null,"GPa","","","","","",false,"","methods","Recorded measurements of 0.8915 μm for arithmetical mean deviation (Ra) with mechanical properties of 1025 MPa in tensile stress, 1006 MPa of yield stress, 128 GPa of elastic modulus and 373 HV of hardness were reported as received."],["oa:W4205996503","Ti-6V-4Al","modulus",0.0,null,null,null,"","","","nanocrystalline","","",false,"unit_missing","conclusions","Under the protection of the extra thick tribo-ﬁlm on the worn surface, the anodically charged sample had the largest nanocrys- talline region with high GND density and a grain size < 50nm, which led to increased hardness and modulus."],["oa:W4206078977","Ti-6Al-4V","Young’s modulus",0.0,null,null,null,"","below 500 °C","","","","",false,"unit_missing","methods","On the other hand, Young’s modulus remains almost constant at a temperature below 500 °C."],["oa:W4206078977","Ti-6Al-4V","Young’s modulus",0.0,null,null,null,"","800 °C","","","","",false,"unit_missing","methods","However, it decreases drastically by approximately 70% from 109 to 26 GPa as the temperature increases to 800 °C."],["oa:W4206108520","Ti-13Nb-13Zr","Young's modulus",115.5,null,null,null,"GPa","room temperature","laser modified","","nanoindentation","",false,"","results_discussion","For each of the samples with and without carbon nanotube coating, an increase in the values of Young's modulus and nanohardness in comparison to the parent material is observed (Table 5)."],["oa:W4206108520","Ti-13Nb-13Zr","Young's modulus",125.0,null,null,null,"GPa","room temperature","laser modified, 900 W, 6 mm/s, 2.25 ms, with CNT coating","","nanoindentation","",false,"","results_discussion","For laser power of 800 W, the samples with the coating (C1, C2) show lower values of investigated parameters, while the increase of laser power to 900 W caused that the sample C3 with carbon nanotube coating showed the highest nanohardness, the highest value for Young's modulus at 900 W laser power and in relation to the other samples with coating C1 and C2, at the lowest maximum indent depth."],["oa:W4206347035","Ti-5Ta","E",142.0,null,null,null,"GPa","","","","","",false,"","methods","The elastic modulus E and tensile strength σt of the obtained alloys are Ti–5Ta (E = 142 GPa, σt = 381 MPa), Ti–15Ta (E = 101 GPa, σt = 402 MPa), Ti–25Ta (E = 65 GPa, σt = 464 MPa), and Ti–30Ta (E = 94 GPa, σt = 445 MPa)."],["oa:W4206347035","Ti-15Ta","E",101.0,null,null,null,"GPa","","","","","",false,"","methods","The elastic modulus E and tensile strength σt of the obtained alloys are Ti–5Ta (E = 142 GPa, σt = 381 MPa), Ti–15Ta (E = 101 GPa, σt = 402 MPa), Ti–25Ta (E = 65 GPa, σt = 464 MPa), and Ti–30Ta (E = 94 GPa, σt = 445 MPa)."],["oa:W4206347035","Ti-25Ta","E",65.0,null,null,null,"GPa","","","","","",false,"","methods","The elastic modulus E and tensile strength σt of the obtained alloys are Ti–5Ta (E = 142 GPa, σt = 381 MPa), Ti–15Ta (E = 101 GPa, σt = 402 MPa), Ti–25Ta (E = 65 GPa, σt = 464 MPa), and Ti–30Ta (E = 94 GPa, σt = 445 MPa)."],["oa:W4206347035","Ti-30Ta","E",94.0,null,null,null,"GPa","","","","","",false,"","methods","The elastic modulus E and tensile strength σt of the obtained alloys are Ti–5Ta (E = 142 GPa, σt = 381 MPa), Ti–15Ta (E = 101 GPa, σt = 402 MPa), Ti–25Ta (E = 65 GPa, σt = 464 MPa), and Ti–30Ta (E = 94 GPa, σt = 445 MPa)."],["oa:W4206586135","Ti42Nb","Young’s modulus",56.7,null,null,2.0,"GPa","","as-LB-PBFed","single β-phase","ultrasonic method","",false,"","results_discussion","This ﬁnding proves an accordance with the low Young’s modulus of the as-LB-PBFed Ti42Nb alloy measured by ultrasonic method in this work, around 56.7 ± 2 GPa, which is mainly related to the single β-phase [33]."],["oa:W4206940668","Ti-6Al-4V","Young’s Modulus",110.0,null,null,null,"GPa","20 °C","","","","",false,"","methods","Table 3 Temperature-dependent material properties of Ti-6Al-4V [8] Temperature (ºC) Density (kg/m3) Thermal Conductivity (W/(m·°C)) Heat Capacity (J/(kg·°C)) Poisson’s Ratio Thermal Expansion Coefficient (μm/(m·°C)) Young’s Modulus (GPa) Elastic Limit (MPa) 20 205 500 995 1100 1200 1600 1650 2000 4420 4395 4350 4282 4267 4252 4198 3886 3818 7 8.75 12.6 22.7 19.3 21 25.8 83.5 83.5 546 584 651 753 641 660 732 831 831 0.345 0.35 0.37 0.43 0.43 0.43 0.43 0.43 0.43 8.78 10 11.2 12.3 12.4 12.42 12.5 1"],["oa:W4210282448","","E",216.0,null,null,null,"GPa","","","","","",false,"out_of_range","results_discussion","ρ(g · cm−3) E (GPa) ] A B C M N T PHEL (GPa) 3.35 216 0.17 0.85 0.31 0.013 0.21 0.29 0.2 1.842 D1 D2 K1 (GPa) K2 (GPa) K3 (GPa) — — — — — 0.02 1.85 2.01 2.6 0 — — — — — Note: ρ is density, E is Young’s modulus, ] is Poisson’s ratio, Tmelt is the melting temperature of the material, A is the yield strength, B is the strain hardening constant, C is the strain rate constant, m is the thermal softening index, and n is the strain hardening index."],["oa:W4210441057","TNT5Zr-0.2 O-AF","elastic modulus",3.0,3.0,3.0,null,"GPa","room temperature","as-fabricated","","tensile test","",false,"out_of_range","results","There appeared a slight elastic modulus (3 GPa in mean value) increase after absorption of oxygen in the as-fabricated alloy, and a further elastic modulus (9–15 GPa in mean value) rise after con ducting two types of HIP treatment."],["oa:W4210441057","TNT5Zr-0.2 O-AF","elastic modulus",12.0,9.0,15.0,null,"GPa","room temperature","HIPed","","tensile test","",false,"out_of_range","results","There appeared a slight elastic modulus (3 GPa in mean value) increase after absorption of oxygen in the as-fabricated alloy, and a further elastic modulus (9–15 GPa in mean value) rise after con ducting two types of HIP treatment."],["oa:W4210441057","TNT5Zr-0.2 O-AF","Young’s modulus",60.0,60.0,60.0,5.0,"GPa","room temperature","as-fabricated","","tensile test","",false,"","results","Among these alloys, TNT5Zr- 0.2 O-AF alloy obtained the highest σUTS/E ratio (16.3 ± 1.1) after the reinforcement effect caused by oxygen interstitial solutes and still maintained the low Young’s modulus (60 ± 5 GPa)."],["oa:W4210441057","TNT5Zr-0.2 O-AF","Young’s modulus",60.0,55.0,65.0,5.0,"GPa","","","","","",false,"","discussion","In addition, low Young’s modulus (60 ± 5 GPa) was retained in our TNT5Zr-0.2 O-AF alloy due to its elastic deformation associated with bcc lattice structure stretching, which represents a big perturbation about the equilibrium spacing (more than 1% strain)."],["oa:W4210441057","TNT5Zr-0.2 O","Young’s modulus",60.0,null,null,5.0,"GPa","","AF","","","",false,"","conclusions","Notably, TNT5Zr-0.2 O-AF alloy obtains the highest σUTS/E ratio (16.3 ± 1.1) and still maintains the low Young’s modulus (60 ± 5 GPa)."],["oa:W4210742914","Ti-6Al-4V","stiffness",1.6,null,null,null,"GPa","","","","","",false,"out_of_range","results","Diamond- and hexagon-shaped porous structures with a 500 µm pore size had similar stiffnesses of 1.6 GPa, whereas cube-shaped porous structures with the same pore size exhibited a considerably higher stiffness of 4.9 GPa."],["oa:W4210742914","Ti-6Al-4V","stiffness",4.9,null,null,null,"GPa","","","","","",false,"out_of_range","results","Diamond- and hexagon-shaped porous structures with a 500 µm pore size had similar stiffnesses of 1.6 GPa, whereas cube-shaped porous structures with the same pore size exhibited a considerably higher stiffness of 4.9 GPa."],["oa:W4210742914","Ti-6Al-4V","stiffness",1.6,null,null,null,"GPa","","","","","",false,"out_of_range","results","Diamond (700 µm) had the lowest structural stiffness and compression strength, exhibiting the biggest pore size and highest designed porosity (Figure 4A, B)."],["oa:W4210742914","Ti-6Al-4V","stiffness",4.9,null,null,null,"GPa","","","","","",false,"out_of_range","results","The cubic 500 µm scaffold, on the other hand, exhibited the highest structural stiffness and compression strength, being the closest to the mechanical properties of cortical bone (Figure 4A, B)."],["oa:W4211089576","","Young’s moduli",105.0,100.0,110.0,null,"GPa","","","","","",false,"","part 0","In addition, the Young’s moduli of all the specimens were similar (100 to 110 GPa), which correspond to the sintered densities (95.3% to 95.9%, Table 1)."],["oa:W4211089576","","Young’s modulus",206.0,null,null,null,"GPa","","","","","",false,"out_of_range","part 9","The mechanical properties of the rivets used in present paper were as follows: Young’s modulus 206 GPa, Poisson’s ratio 0.3, yield strength 1720 MPa, compressive strength 1595.6 MPa, and Rockwell hardness 44 HRC."],["oa:W4213051191","Ti-6Al-4V","Young's modulus",110.0,null,null,8.0,"GPa","","","","","",false,"","results","The values obtained were 110 ± 8 GPa for 1.6 mm thickness and 110 ± 10 GPa for 0.8 mm thickness specimens."],["oa:W4213051191","Ti-6Al-4V","Young's modulus",110.0,null,null,10.0,"GPa","","","","","",false,"","results","The values obtained were 110 ± 8 GPa for 1.6 mm thickness and 110 ± 10 GPa for 0.8 mm thickness specimens."],["oa:W4213051191","Ti-6Al-4V","Young’s Modulus (GPa)",110.0,null,null,10.0,"GPa","room temperature","","","tensile test","",false,"","table","0.8 mm 0∘\t110 ± 10\t847 ± 5\t901 ± 9\t2.42 ± 0.21"],["oa:W4213051191","Ti-6Al-4V","Young’s Modulus (GPa)",109.0,null,null,7.0,"GPa","room temperature","","","tensile test","",false,"","table","0.8 mm 90∘\t109 ± 7\t989 ± 12\t1040 ± 12\t1.99 ± 0.07"],["oa:W4213051191","Ti-6Al-4V","Young’s Modulus (GPa)",110.0,null,null,8.0,"GPa","room temperature","","","tensile test","",false,"","table","1.6 mm 0∘\t110 ± 8\t855 ± 3\t903 ± 1\t4.93 ± 0.41"],["oa:W4213051191","Ti-6Al-4V","Young’s Modulus (GPa)",112.0,null,null,8.0,"GPa","room temperature","","","tensile test","",false,"","table","1.6 mm 90∘\t112 ± 8\t934 ± 11\t1005 ± 3\t4.50 ± 0.19"],["oa:W4213122252","","Young’s modulus",0.0,null,null,null,"","","","","Oliver and Pharr analysis method","",false,"unit_missing","part 5","Hardness and Young’s modulus were determined by the Oliver and Pharr analysis method [26]."],["oa:W4213122252","","reduced Young’s modulus (Er)",102.5,85.0,120.0,null,"GPa","","","","nanoindentation","",false,"","part 5","According to the nanoindentation results the interface has a lower Young’s modulus (Er « 85–120 GPa) in comparison with the base materials (ErTiAl « 185–210 GPa and Ersteel « 210–260 GPa), which was expected due to the different phases that compose the interface."],["oa:W4213122252","Sn-3.0Ag-0.5Cu","Young Modulus",54.0,null,null,null,"GPa","","","","","",false,"unit_suspect","part 12","Solder Alloy Melting Temperature, ◦C Tensile Strength, MPa Young Modulus, MPa Hardness, HV Sn-3.0Ag-0.5Cu 217 50.6 54 13.3 Figure 1."],["oa:W4213281105","","Elastic modulus",110.0,null,null,null,"GPa","","","","","",false,"","methods","Property Unit Value Density g/cm3 4.5 Elastic
