Repository: akhtar07/tisci-explorer

# TiSci Explorer

A read-only, static explorer for **TiSci**, an autonomous research agent for titanium alloys. TiSci reads the
titanium-alloy literature, builds a knowledge graph and a table of measured values, proposes hypotheses where the
graph has gaps, and tests them with DFT (MACE / VASP) and the ICME-lite multiscale chain.

**Live site:** https://akhtar07.github.io/tisci-explorer/

The site has seven sections:

| Section | What it shows |
|---|---|
| Overview | Corpus → graph → facts → hypotheses → verdicts, with the snapshot's counts |
| Worked example | One full loop for W in α-Ti: graph path, hypothesis, novelty check, DFT test, verdict, follow-up, DAMASK |

File: data/facts/elongation.json (part 19 of 38)
"strain",0.0,0.0,0.0,null,"","room temperature","","","compressive test","0.02/s",false,"unit_missing","abstract","Room temperature compressive testing showed that the compressive strength and the strain increased when the Ta content increased up to 0.8% and then decreased."],["oa:W2972621572","Ti46Al8Nb2.6C","strain",6.45,4.1,8.8,null,"%","750–950 °C","","","tensile test","",false,"","discussion","Hence, tensile strength and strain increase with increasing temperature because of the combined action of the solid solution hardening of niobium and tantalum, precipitation strengthening by Ti2AlC particles, and the increasing content of gamma."],["oa:W2972621572","Ti46Al8Nb2.6C0.8Ta","strain",3.4,2.7,4.1,null,"%","750°C","","","tensile test","",false,"","results_discussion","When the content of Ta increases from zero to 1.0%, the strength increases from 303 to 368 MPa with the strain remaining in a range between 2.7 and 4.1%. shows the properties of Ti46Al8Nb2.6C0.8Ta alloys with testing temperatures of 750, 850, and 950°C."],["oa:W2972621572","Ti46Al8Nb2.6C","strain",6.45,4.1,8.8,null,"%","750–950 °C","","","tensile test","",false,"","results_discussion","When the testing temperature is increased from 750 to 950°C, the strength increases from 368 to 536 MPa and the strain increases from 4.1 to 8.8%."],["oa:W2972621572","Ti46Al8Nb2.6CxTa","strain",27.0,25.0,29.0,null,"%","","","","compressive test","",false,"","results_discussion","Compressive tests show that the strength increases from 2179 to 2313 MPa, and the strain increases from 25 to 29%, when the content of Ta increases from 0 to 0.8%, as seen in ."],["oa:W2972621572","Ti46Al8Nb2.6C","strain",0.0,null,null,null,"","room temperature","","","compression test","",false,"unit_missing","conclusions","The second is the decrease in the γ phase that has a higher solid solubility for NbRoom temperature tests of compression show that compressive strength and strain improve with an increasing content of Ta, up to 0.8%, and then decrease."],["oa:W2972859763","Ti-6Al-4V","Elongation at fracture A5",14.0,null,null,null,"%","","forged","","","",false,"","methods","Table 3 – Mechanical properties of the test sample Tensile strength Rm (MPa) Yield strength Re (MPa) Modulus elasticity (GPa) Hardness (HRc) Elongation at fracture A5 (%) 900 830 114 36 14"],["oa:W2972874389","near-alpha titanium alloy","δ",127.5,55.0,200.0,null,"%","","","","","",false,"out_of_range","results_discussion","(a) δ = 55%, (b) δ = 200%. ×1000."],["oa:W2974635549","Ti-5Al-2Sn-2Zr-4Mo-4Cr","fracture strain",0.0,null,null,null,"","","martensitic α'","martensitic α'","","",false,"unit_missing","methods",""],["oa:W2978859342","Alloy 207","ductility",2.5,null,null,null,"%","","","","","",false,"","discussion",""],["oa:W2978859342","Alloy llOOW","elongation",2.27,null,null,null,"%","","","","","",false,"","discussion",""],["oa:W2978859342","Alloy llOOW","plastic elongation",1.5,null,null,null,"%","","","","","",true,"","discussion",""],["oa:W2978859342","Auoy 207","elongation",1.27,null,null,null,"%","room temperature","HEPed and heat treated","","tensile test","83 x 10^ mm/mm/s",false,"","results",""],["oa:W2978859342","Alloy 201","ductility",5.0,null,null,null,"%","","","","","",false,"","discussion",""],["oa:W2980517261","C&W Ti-64","maximum elongation",20.0,null,null,null,"%","room temperature","","","tensile test","2000 s-1",false,"","methods",""],["oa:W2980517261","SLM Ti-64","elongation",13.0,null,null,null,"%","room temperature","as-built SLM","","tensile test","",false,"","methods",""],["oa:W2980517261","Ti-6Al-4V","ductility",50.0,null,null,null,"%","room temperature","as-built SLM","","tensile test","",false,"","conclusions",""],["oa:W2981645679","Ti-7Cr-1.5Sn","uniform elongation strain",0.29,null,null,null,"","","","","","",false,"unit_missing","results",""],["oa:W2981645679","Ti-8.5Cr-1.5Sn","uniform deformation",0.36,null,null,null,"","","","","tensile test","",false,"unit_missing","results",""],["oa:W2981645679","Ti-7Cr-1.5Sn","uniform elongation",0.29,null,null,null,"","","","dual phase","","",false,"unit_missing","conclusions",""],["oa:W2981871682","Ti-6Al-4V","elongation",0.27,null,null,null,"%","","sintered","","tensile test","",false,"","conclusions",""],["oa:W2981871682","AW02 -(no filler)","Extension ratio, ε",0.07,null,null,null,"","","","","tensile test","",false,"unit_missing","results_discussion",""],["oa:W2981871682","","elongation",23.0,null,null,null,"%","","","","tensile test","",false,"","results_discussion",""],["oa:W2981871682","Ti-4V","elongation",0.05,null,null,null,"%","","","","","",false,"","conclusions",""],["oa:W2981871682","Ti64 BM alloy","Extension ratio, ε",1.16,null,null,null,"","","","","tensile test","",false,"unit_missing","results_discussion",""],["oa:W2981871682","Ti-2V","elongation",0.17,null,null,null,"%","","sintered for 20 min","","tensile test","",false,"","conclusions",""],["oa:W2981871682","Ti-4V","elongation",0.05,null,null,null,"%","","","","","",false,"","conclusions",""],["oa:W2981871682","","elongation to failure",23.0,null,null,null,"%","","","","tensile test","",false,"","conclusions",""],["oa:W2981871682","Ti-6Al-4V","elongation",0.27,0.27,0.27,null,"%","","sintered","","tensile test","",false,"","results_discussion",""],["oa:W2981871682","Ti-1V","elongation",0.13,0.13,0.13,null,"%","","sintered","","tensile test","",false,"","results_discussion",""],["oa:W2981871682","Ti-2V","elongation",0.05,null,null,null,"%","room temperature","sintered","","tensile test","",false,"","results_discussion",""],["oa:W2981871682","Ti-3V","elongation",0.08,null,null,null,"%","room temperature","sintered","","tensile test","",false,"","results_discussion",""],["oa:W2981871682","Ti-4V","elongation",0.06,null,null,null,"%","room temperature","sintered","","tensile test","",false,"","results_discussion",""],["oa:W2981871682","Ti-6Al-4V","elongation",0.27,null,null,null,"%","","sintered","","","",false,"","conclusions",""],["oa:W2981871682","Ti-3V","elongation",0.08,null,null,null,"%","","","","","",false,"","conclusions",""],["oa:W2981871682","Ti-1V","elongation",0.08,null,null,null,"%","","sintered for 20 min","","tensile test","",false,"","conclusions",""],["oa:W2981871682","Ti-2V","elongation",0.6,null,null,null,"%","","","","","",false,"","conclusions",""],["oa:W2981871682","Ti-1V","elongation",0.17,null,null,null,"%","","","","","",false,"","conclusions",""],["oa:W2981871682","W3 -filler(Ti/V3)","Extension ratio, ε",0.095,null,null,null,"","","","","tensile test","",false,"unit_missing","results_discussion",""],["oa:W2981871682","W2 -filler(Ti/V2)","Extension ratio, ε",0.08,null,null,null,"","","","","tensile test","",false,"unit_missing","results_discussion",""],["oa:W2981871682","W1 -filler(Ti/V1)","Extension ratio, ε",0.08,null,null,null,"","","","","tensile test","",false,"unit_missing","results_discussion",""],["oa:W2981871682","Ti-2V","elongation",0.6,null,null,null,"%","","","","","",false,"","conclusions",""],["oa:W2981871682","AW02","elongation to failure",23.0,null,null,null,"%","","","","","",false,"","conclusions",""],["oa:W2981898548","high purity titanium (99.98%)","elongation",50.0,null,null,null,"%","","","","","",false,"","conclusions",""],["oa:W2981898548","CP-Ti Grade 4","elongation",15.0,null,null,null,"%","","","","","",false,"","conclusions",""],["oa:W2981898548","CP-Ti Grade 1","elongation",20.0,null,null,null,"%","","","","","",false,"","conclusions",""],["oa:W2981955553","Ti-5.8Al-4Sn-3.5Zr-0.7Nb-0.5Mo-0.35Si","elongation",23.0,18.5,27.5,4.5,"%","923 K","HT1","","","",false,"","results_discussion","The ultimate strength and elongation of matrix alloy treated by HT1 is 711 ± 25 MPa, 20 ± 4% 873 K, 595 ± 18 MPa, 23 ± 4.5% 923 K, and 423 ± 15 MPa, 44 ± 5% 973 K, respectively."],["oa:W2981955553","Ti-5.8Al-4Sn-3.5Zr-0.7Nb-0.5Mo-0.35Si","elongation",44.0,39.0,49.0,5.0,"%","973 K","HT1","","","",false,"","results_discussion","The ultimate strength and elongation of matrix alloy treated by HT1 is 711 ± 25 MPa, 20 ± 4% 873 K, 595 ± 18 MPa, 23 ± 4.5% 923 K, and 423 ± 15 MPa, 44 ± 5% 973 K, respectively."],["oa:W2981955553","Ti-5.8Al-4Sn-3.5Zr-0.7Nb-0.5Mo-0.35Si","elongation",22.0,19.0,25.0,3.0,"%","873 K","HT1","","","",false,"","results_discussion","The ultimate strength and elongation of TMCs treated by HT1 is 799 ± 20 MPa, 22 ± 3%, 735 ± 19 MPa, 28 ± 5% or 652 ± 15 MPa, 56 ± 4% at 873, 923, and 973 K, respectively."],["oa:W2981955553","Ti-5.8Al-4Sn-3.5Zr-0.7Nb-0.5Mo-0.35Si","elongation",28.0,23.0,33.0,5.0,"%","923 K","HT1","","","",false,"","results_discussion","The ultimate strength and elongation of TMCs treated by HT1 is 799 ± 20 MPa, 22 ± 3%, 735 ± 19 MPa, 28 ± 5% or 652 ± 15 MPa, 56 ± 4% at 873, 923, and 973 K, respectively."],["oa:W2981955553","Ti-5.8Al-4Sn-3.5Zr-0.7Nb-0.5Mo-0.35Si","elongation",56.0,52.0,60.0,4.0,"%","973 K","HT1","","","",false,"","results_discussion","The ultimate strength and elongation of TMCs treated by HT1 is 799 ± 20 MPa, 22 ± 3%, 735 ± 19 MPa, 28 ± 5% or 652 ± 15 MPa, 56 ± 4% at 873, 923, and 973 K, respectively."],["oa:W2981955553","Ti-5.8Al-4Sn-3.5Zr-0.7Nb-0.5Mo-0.35Si","elongation",20.0,16.0,24.0,4.0,"%","873 K","HT1","","","",false,"","results_discussion","The ultimate strength and elongation of matrix alloy treated by HT1 is 711 ± 25 MPa, 20 ± 4% 873 K, 595 ± 18 MPa, 23 ± 4.5% 923 K, and 423 ± 15 MPa, 44 ± 5% 973 K, respectively."],["oa:W2981955553","Ti-5.8Al-4Sn-3.5Zr-0.7Nb-0.5Mo-0.35Si","elongation",16.0,13.0,19.0,3.0,"%","","HT2","","","",false,"","results_discussion","The yield strength of TMCs after HT2 (1,125 ± 28 MPa) increases 0.9%, the elongation (16 ± 3%) improves 128%, compared with those of HT1 (1,115 ± 22 MPa, 7 ± 2%)."],["oa:W2981955553","matrix alloy","elongation",10.0,null,null,3.0,"%","room temperature","HT2","","tensile test","10−3s−1",false,"","results_discussion","The yield strength of matrix alloy after HT2 increases 0.5% (1073 ± 20 MPa) than that of HT1 (1068 ± 25 MPa), the elongation improves 100% (from 5 ± 1.5% HT1 to 10 ± 3% HT2)."],["oa:W2981955553","matrix alloy","elongation",5.0,null,null,1.5,"%","room temperature","HT1","","tensile test","10−3s−1",false,"","results_discussion","The yield strength of matrix alloy after HT2 increases 0.5% (1073 ± 20 MPa) than that of HT1 (1068 ± 25 MPa), the elongation improves 100% (from 5 ± 1.5% HT1 to 10 ± 3% HT2)."],["oa:W2981955553","Ti-5.8Al-4Sn-3.5Zr-0.7Nb-0.5Mo-0.35Si","elongation",7.0,5.0,9.0,2.0,"%","","HT1","","","",false,"","results_discussion","The yield strength of TMCs after HT2 (1,125 ± 28 MPa) increases 0.9%, the elongation (16 ± 3%) improves 128%, compared with those of HT1 (1,115 ± 22 MPa, 7 ± 2%)."],["oa:W2982686043","As-Forged Alloy","As-Forged Alloy []",2.2,null,null,null,"","room temperature","","","tensile test","",false,"unit_missing","table","PE (%)\t0\t0\t0\t0.23\t0.40\t0.06\t0.23\t2.2"],["oa:W2982686043","FJ","PE",0.4,null,null,null,"%","room temperature","","","","",false,"","results_discussion","Though all the specimens show a brittle fracture mode, the two FJ specimens have the PE of 0.06% and 0.40%, respectively."],["oa:W2982686043","FJ","PE",0.06,null,null,null,"%","room temperature","","","","",false,"","results_discussion","Though all the specimens show a brittle fracture mode, the two FJ specimens have the PE of 0.06% and 0.40%, respectively."],["oa:W2982686043","CJ2","PE (%)",0.0,null,null,null,"%","room temperature","as-cast","","tensile test","",false,"","table","PE (%)\t0\t0\t0\t0.23\t0.40\t0.06\t0.23\t2.2"],["oa:W2982686043","Ti-45Al-8.5Nb-0.2B-0.2W-0.02Y","Mean Value of CJ",0.0,null,null,null,"%","room temperature","as-cast","","tensile test","",false,"","table","PE (%)\t0\t0\t0\t0.23\t0.40\t0.06\t0.23\t2.2"],["oa:W2982686043","As-Cast Alloy","As-Cast Alloy []",0.23,null,null,null,"","room temperature","","","tensile test","",false,"unit_missing","table","PE (%)\t0\t0\t0\t0.23\t0.40\t0.06\t0.23\t2.2"],["oa:W2982686043","FJ1","PE (%)",0.4,null,null,null,"%","room temperature","as-forged","","tensile test","",false,"","table","PE (%)\t0\t0\t0\t0.23\t0.40\t0.06\t0.23\t2.2"],["oa:W2982686043","CJ1","PE (%)",0.0,null,null,null,"%","room temperature","as-cast","","tensile test","",false,"","table","PE (%)\t0\t0\t0\t0.23\t0.40\t0.06\t0.23\t2.2"],["oa:W2982686043","FJ2","PE (%)",0.06,null,null,null,"%","room temperature","as-forged","","tensile test","",false,"","table","PE (%)\t0\t0\t0\t0.23\t0.40\t0.06\t0.23\t2.2"],["oa:W2982686043","Ti-45Al-8.5Nb-0.2B-0.2W-0.02Y","Mean Value of FJ",0.23,null,null,null,"%","room temperature","as-forged","","tensile test","",false,"","table","PE (%)\t0\t0\t0\t0.23\t0.40\t0.06\t0.23\t2.2"],["oa:W2985656416","Ti-6Al-4V","strain εpk1 at the maximum stress σpk1",6.3,null,null,null,"%","","","","","",false,"","results","For the series of samples with porosity Vv = 60%, this relation is also maintained, and the values are, respectively, for the sample D601 (εpk1-601 = 7.7%) and for the sample 603 (εpk1-603 = 6.3%)."],["oa:W2985656416","Ti-6Al-4V","strain εpk1 at the maximum stress σpk1",4.5,null,null,null,"%","","","","","",false,"","results","In case of the series of samples with a porosity Vv = 80%, the strain εpk1 at the maximum stress σpk1 is the highest for sample D801 (εpk1-801 = 8.4%) and the lowest for D803 (εpk1-803 = 4.5%)."],["oa:W2985656416","Ti-6Al-4V","strain εpk1 at the maximum stress σpk1",7.7,null,null,null,"%","","","","","",false,"","results","For the series of samples with porosity Vv = 60%, this relation is also maintained, and the values are, respectively, for the sample D601 (εpk1-601 = 7.7%) and for the sample 603 (εpk1-603 = 6.3%)."],["oa:W2985656416","Ti-6Al-4V","strain εpk1 at the maximum stress σpk1",8.4,null,null,null,"%","","","","","",false,"","results","In case of the series of samples with a porosity Vv = 80%, the strain εpk1 at the maximum stress σpk1 is the highest for sample D801 (εpk1-801 = 8.4%) and the lowest for D803 (εpk1-803 = 4.5%)."],["oa:W2985749012","Ti-6Al-4V","déformation ε",0.845,0.75,0.94,null,"%","","","","","",false,"","conclusions",""],["oa:W2985749012","Ti-6Al-4V","allongement",17.0,null,null,null,"%","room temperature","HIP 920°C/100MPa/4h","","tensile test","10-3 s-1",false,"","conclusions",""],["oa:W2985749012","Ti-6Al-4V","allongement",12.0,null,null,null,"%","room temperature","as-built SLM","","tensile test","10-3 s-1",false,"","conclusions",""],["oa:W2985749012","Ti-6Al-4V","allongement",17.0,null,null,null,"%","room temperature","as-built SLM","","tensile test","10-3 s-1",false,"","conclusions",""],["oa:W2985979621","Ti-14Nb","recoverable strain",3.0,null,null,null,"%","","","","","",false,"","results_discussion","The maximum recoverable strain as high as 3% was obtained in the case of Ti- 14Nb alloy, as shown in Fig. 11."],["oa:W2985979621","Ti-20Nb","recoverable strain",2.2,null,null,null,"%","","","","","",false,"","results_discussion","Recoverable strain for alloys with 20 and 26 at.% of Nb was 2.2 and 1.9%, respectively."],["oa:W2985979621","Ti-26Nb","recoverable strain",1.9,null,null,null,"%","","","","","",false,"","results_discussion","Recoverable strain for alloys with 20 and 26 at.% of Nb was 2.2 and 1.9%, respectively."],["oa:W2985979621","Ti-14Nb","maximum recoverable strain",3.0,null,null,null,"","","","","","",false,"unit_missing","conclusions","This alloy exhibited maximum recoverable strain up to 3%."],["oa:W2986751225","Ti pure","ε",32.0,null,null,null,"%","room temperature","conventional","","shear test","",false,"","conclusions",""],["oa:W2986751225","Ti pure","ε",24.0,null,null,null,"%","room temperature","harmonic","","shear test","",false,"","conclusions",""],["oa:W2986751225","","déformation avant rupture",20.4,null,null,null,"%","","","","","",false,"","conclusions",""],["oa:W2986751225","","déformation avant rupture",21.4,null,null,null,"%","","","","","",false,"","conclusions",""],["oa:W2986751225","","déformation",12.8,null,null,null,"%","","","","","",false,"","conclusions",""],["oa:W2986751225","","déformation",13.2,null,null,null,"%","","","","","",false,"","conclusions",""],["oa:W2986751225","TA6V IP","ε",12.8,null,null,null,"%","","","","shear test","",false,"","conclusions",""],["oa:W2986751225","TA6V MM","ε",13.2,null,null,null,"%","","","","shear test","",false,"","conclusions",""],["oa:W2986751225","TA6V IP","ε cumulée",34.5,null,null,null,"%","","","","cyclic shear test","",false,"","conclusions",""],["oa:W2986751225","TA6V MM","ε cumulée",27.7,null,null,null,"%","","","","cyclic shear test","",false,"","conclusions",""],["oa:W2986751225","TA6V IP","γ cumulée",60.0,null,null,null,"%","","","","cyclic shear test","",false,"","conclusions",""],["oa:W2986751225","TA6V MM","γ cumulée",56.0,null,null,null,"%","","","","cyclic shear test","",false,"","conclusions",""],["oa:W2986751225","Co-Cr-Mo","allongement",15.5,null,null,null,"%","600 °C","conventional coarse-grained","","tensile test","5.6x10-4 s-1",false,"","discussion",""],["oa:W2986751225","Co-Cr-Mo","allongement",24.3,null,null,null,"%","600 °C","harmonic structure","","tensile test","5.6x10-4 s-1",false,"","discussion",""],["oa:W2986751225","","ductilité",21.4,null,null,null,"%","","","","","",false,"","conclusions",""],["oa:W2986751225","","ductilité",20.4,null,null,null,"%","","","","","",false,"","conclusions",""],["oa:W2986751225","","déformation à la rupture",13.2,null,null,null,"%","","","","","",false,"","conclusions",""],["oa:W2986751225","","déformation à la rupture",12.8,null,null,null,"%","","","","","",false,"","conclusions",""],["oa:W2990898648","Ti-15Mo-3Al-2.7Nb-0.2Si","elongation",14.5,null,null,null,"%","","aged at 450 °C for 8 h","","","",false,"","results","The alloy aged 450 °C for 8 h had an ultimate tensile strength (UTS) of 967 MPa, and the elongation was 14.5% due to large precipitate-free zones (PFZs) in the β matrix phase."],["oa:W2990898648","Ti-15Mo-3Al-2.7Nb-0.2Si","elongation",13.5,null,null,null,"%","room temperature","aged at 500 °C for 8 h","","tensile test","",false,"","results","The tensile curve of the alloy aged at 500 °C shows that the highest UTS obtained herein was 1310 MPa and the elongation was 13.5%."],["oa:W2990898648","Ti-15Mo-3Al-2.7Nb-0.2Si","elongation",18.0,null,null,null,"%","room temperature","aged at 600 °C for 6 h","","tensile test","",false,"","results","The tensile properties of the alloy aged at 600 °C confirmed this trend with an UTS of 942 MPa and elongation of 18%."],["oa:W2990898648","Ti-15Mo-3Al-2.7Nb-0.2Si","elongation",13.5,null,null,null,"%","room temperature","aged at 500 °C for 8 h, STQ","","tensile test","",false,"","discussion","The left bottom of Fig. 9(d), with a small reduction, illustrates the alloy aged at 500 °C for 8 h and shows an acceptable tensile plasticity (13.5% elongation, as shown in Fig. 7(a))."],["oa:W2990898648","Ti-15Mo-3Al-2.7Nb-0.2Si","elongation",13.5,null,null,null,"%","","aged at 500 °C for 8 h","","","",false,"","conclusions","A good combination of tensile properties with an UTS of 1310 MPa and elongation of 13.5% were obtained due to the expected microstructure and texture of the transformed precipitates in the alloy aged at 500 °C for 8 h."],["oa:W2990898648","Ti-15Mo-3Al-2.7Nb-0.2Si","elongation",0.0,null,null,null,"","","aged at 600 °C for 6 h","","","",false,"unit_missing","conclusions","The value of elongation increased obviously, and the strength decreased in the alloy aged at 600 °C for 6 h."],["oa:W2991214449","Ti-6Al-4V","δ5/%",12.0,12.0,12.0,null,"%","","annealed 700–850 °C/0.5–2 h, air cooled","","","",false,"","table","GJB 494-1988\tAnnealing: 700~850 °C, 0.5~2 h, air cooling\t925\t870\t12"],["oa:W2992061691","Ti-6Al-4V","strain to failure",0.0,0.0,0.0,null,"","","","","","",true,"unit_missing","discussion","This points to there being a change in the properties of the Ti–6Al–4V, increasing its yield strength (hence raising the measured hardness under the approximate relation that hardness = 3 σy []), but reducing the strain to failure."],["oa:W2993598336","TMC","elongation percentage",25.9,null,null,null,"%","","extruded","","","",false,"","results_discussion",""],["oa:W2993598336","pure Ti","elongation percentage",29.7,null,null,null,"%","","extruded","","","",false,"","results_discussion",""],["oa:W2993598336","sponge Ti composite","elongation",19.9,null,null,null,"%","","extruded","","","",false,"","results_discussion",""],["oa:W2993598336","sponge Ti composite","elongation",34.4,null,null,null,"%","","extruded with CNTs","","","",false,"","results_discussion",""],["oa:W2993634462","Ti-6Al-4V","elongation",10.0,10.0,10.0,null,"%","","","","","",false,"","abstract",""],["oa:W2993634462","HP-Ti + 0.8wt% TiO2","elongation",26.7,26.7,26.7,null,"%","","","","","",false,"","abstract",""],["oa:W2993634462","","elongation",17.2,17.2,17.2,null,"%","","","","","",false,"","abstract",""],["oa:W2993634462","","elongation",25.0,null,null,null,"%","","","","","",false,"","results_discussion",""],["oa:W2994553989","Ti-45Al-5Nb-1Mo-0.2B","δ",1000.0,null,null,null,"%","1000 °C","1000°C / 8.3 ×10−4 s−1","","tensile test","8.3 ×10−4 s−1",false,"out_of_range","results_discussion","Alloy T, °C / έ, Tensile properties Ti-45Al-5Nb-1Mo-0.2B [15] 1000°C / 8.3 ×10−4 s−1 950°C/ 8.3 ×10−4 s−1 δ =1000%, σUTS = 95 MPa δ = 560%, σUTS =190 MPa Ti-43.7Al-4.2Nb-0.5Mo-0.2C-0.2B [17, 21] 1000°C/ 8.3 ×10−4 s−1 950°C/ 8.3 ×10−4 s−1 900°C/ 8.3 ×10−4 s−1 δ = 2860%, σ30% = 25 MPa δ =1650%, σ30% = 60 MPa δ =1220%, σ30% =130 MPa Table 2."],["oa:W2994553989","Ti-45Al-5Nb-1Mo-0.2B","δ",560.0,null,null,null,"%","950 °C","950°C / 8.3 ×10−4 s−1","","tensile test","8.3 ×10−4 s−1",false,"out_of_range","results_discussion","Alloy T, °C / έ, Tensile properties Ti-45Al-5Nb-1Mo-0.2B [15] 1000°C / 8.3 ×10−4 s−1 950°C/ 8.3 ×10−4 s−1 δ =1000%, σUTS = 95 MPa δ = 560%, σUTS =190 MPa Ti-43.7Al-4.2Nb-0.5Mo-0.2C-0.2B [17, 21] 1000°C/ 8.3 ×10−4 s−1 950°C/ 8.3 ×10−4 s−1 900°C/ 8.3 ×10−4 s−1 δ = 2860%, σ30% = 25 MPa δ =1650%, σ30% = 60 MPa δ =1220%, σ30% =130 MPa Table 2."],["oa:W2994553989","Ti-43.7Al-4.2Nb-0.5Mo-0.2B-0.2C","δ",2860.0,null,null,null,"%","1000 °C","1000°C / 8.3 ×10−4 s−1","","tensile test","8.3 ×10−4 s−1",false,"out_of_range","results_discussion","Alloy T, °C / έ, Tensile properties Ti-45Al-5Nb-1Mo-0.2B [15] 1000°C / 8.3 ×10−4 s−1 950°C/ 8.3 ×10−4 s−1 δ =1000%, σUTS = 95 MPa δ = 560%, σUTS =190 MPa Ti-43.7Al-4.2Nb-0.5Mo-0.2C-0.2B [17, 21] 1000°C/ 8.3 ×10−4 s−1 950°C/ 8.3 ×10−4 s−1 900°C/ 8.3 ×10−4 s−1 δ = 2860%, σ30% = 25 MPa δ =1650%, σ30% = 60 MPa δ =1220%, σ30% =130 MPa Table 2."],["oa:W2994553989","Ti-43.7Al-4.2Nb-0.5Mo-0.2B-0.2C","δ",1650.0,null,null,null,"%","950 °C","950°C / 8.3 ×10−4 s−1","","tensile test","8.3 ×10−4 s−1",false,"out_of_range","results_discussion","Alloy T, °C / έ, Tensile properties Ti-45Al-5Nb-1Mo-0.2B [15] 1000°C / 8.3 ×10−4 s−1 950°C/ 8.3 ×10−4 s−1 δ =1000%, σUTS = 95 MPa δ = 560%, σUTS =190 MPa Ti-43.7Al-4.2Nb-0.5Mo-0.2C-0.2B [17, 21] 1000°C/ 8.3 ×10−4 s−1 950°C/ 8.3 ×10−4 s−1 900°C/ 8.3 ×10−4 s−1 δ = 2860%, σ30% = 25 MPa δ =1650%, σ30% = 60 MPa δ =1220%, σ30% =130 MPa Table 2."],["oa:W2994553989","Ti-43.7Al-4.2Nb-0.5Mo-0.2B-0.2C","δ",1220.0,null,null,null,"%","900 °C","900°C / 8.3 ×10−4 s−1","","tensile test","8.3 ×10−4 s−1",false,"out_of_range","results_discussion","Alloy T, °C / έ, Tensile properties Ti-45Al-5Nb-1Mo-0.2B [15] 1000°C / 8.3 ×10−4 s−1 950°C/ 8.3 ×10−4 s−1 δ =1000%, σUTS = 95 MPa δ = 560%, σUTS =190 MPa Ti-43.7Al-4.2Nb-0.5Mo-0.2C-0.2B [17, 21] 1000°C/ 8.3 ×10−4 s−1 950°C/ 8.3 ×10−4 s−1 900°C/ 8.3 ×10−4 s−1 δ = 2860%, σ30% = 25 MPa δ =1650%, σ30% = 60 MPa δ =1220%, σ30% =130 MPa Table 2."],["oa:W2995530988","Ti-6Al-4V","elongation",-2.1,-2.1,-2.1,null,"%","","","","tensile test","",false,"out_of_range","results",""],["oa:W2995530988","Ti-6Al-4V","ductility",16.8,null,null,null,"%","room temperature","as-built SLM","","tensile test","",false,"","results",""],["oa:W2995530988","Ti-6Al-4V","elongation",14.3,null,null,1.56,"%","room temperature","as-built SLM","","tensile test","",false,"","results",""],["oa:W2995530988","Ti-6Al-4V","elongation failure",6.5,null,null,null,"%","room temperature","as-built L-PBF","","tensile test","",false,"","discussion",""],["oa:W2995530988","Ti-6Al-4V","elongation",7.2,null,null,null,"%","room temperature","as-built L-PBF, increasing O2","martensitic α'","tensile test","",false,"","discussion",""],["oa:W2995530988","Ti-6Al-4V","minimum in elongation",6.5,null,null,null,"%","room temperature","as-built L-PBF, 600 ppm build atmosphere","martensitic α'","tensile test","",false,"","discussion",""],["oa:W2995530988","Ti-6Al-4V","elongation",16.8,null,null,null,"%","","","","","",false,"","discussion",""],["oa:W2995530988","Ti-6Al-4V","elongation",14.0,null,null,null,"%","","","","","",false,"","discussion",""],["oa:W2995530988","Ti-6Al-4V","elongation",0.77,null,null,null,"%","","","","","",false,"","discussion",""],["oa:W2995530988","Ti-6Al-4V","elongation",0.0,null,null,null,"","","HIPed at 920 °C","","","",false,"unit_missing","conclusions",""],["oa:W2995844721","Ti-35Nb-7Zr-6Ta-0.7O","elongation",15.0,null,null,null,"%","","","","","",false,"","results_discussion","The elongation of the forged rod with AR 40% is comparable to the cast condition (approximately 15%) while in the rod with AR 70%, the achieved elongation was only about 10%."],["oa:W2995844721","Ti-35Nb-7Zr-6Ta-0.7O","elongation",10.0,null,null,null,"%","","","","","",false,"","results_discussion","The elongation of the forged rod with AR 40% is comparable to the cast condition (approximately 15%) while in the rod with AR 70%, the achieved elongation was only about 10%."],["oa:W2995844721","Ti-35Nb-7Zr-6Ta-0.7O","elongation",20.0,null,null,null,"%","","","","","",false,"","results_discussion","The ultimate tensile strength is approximately 1250 MPa and elongation around 20%."],["oa:W2996087895","Ti-6Al-4V","tensile strength",12.0,null,null,null,"%","room temperature","as-built SLM","","tensile test","20 mm/min",false,"","methods","Six specimens for tensile strength testing have been prepared for each series, and their size and shape were in conformation with the ASTM E-8 standard ()."],["oa:W2997098239","Ti-6Al-4V","elongation",12.0,null,null,null,"%","room temperature","stress-relieved 730 °C/2h","","tensile test","",false,"","methods","All tensile specimens were stress-relieved at 730 °C for 2 h in argon environment."],["oa:W2999496460","Ti-6Al-4V","elongation",10.0,null,null,null,"%","","after multiple steps using rotary swaging (true strain 2.2, 90% reduction)","","","",false,"","results","By contrast, elongation decreased to 10%."],["oa:W2999496460","CP-Ti Grade 4","decrease in elongation of approximately",10.0,null,null,null,"%","","Conform SPD processed, rotary swaging","","","",false,"","conclusions","This was accompanied by a decrease in elongation of approximately 10%."],["oa:W2999955701","Ti-6Al-4V","strain-to-failure (ε)",5.0,5.0,5.0,null,"%","","as-built","","tensile test","",false,"","results","Both groups of samples show a strain-to-failure (ε) value of ~5%, which is typical of as-built DED-processed Ti-6Al-4V49,50."],["oa:W2999955701","Ti-6Al-4V","elongation",12.0,null,null,null,"%","room temperature","as-built","","tensile test","2.5 × 10−4 s−1",false,"","methods","The as-built Ti-6Al-4V block samples were cut into ﬂat tensile specimens transverse to the build direction with a gauge length of 12 mm, width of 2 mm and thickness of 1 mm."],["oa:W3002306392","Ti-6Al-4V","A (%)",19.6,null,null,null,"%","room temperature","mill annealed","","tensile test","",false,"","table","MA Ti-6Al-4V ELI\t958\t1040\t19.6\t32"],["oa:W3004172621","Ti-6Al-4V","ductility",10.0,10.0,10.0,null,"%","","laser-sintered","","","",false,"","results_discussion","On the other hand, the ductility of laser-sintered Ti-6Al-4V alloy was close to that of wrought Ti-6Al-4V alloy."],["oa:W3004172621","Ti-6Al-4V","TE",10.0,10.0,10.0,null,"%","","laser-sintered","","","",false,"","results_discussion","The tensile properties of laser-sintered Ti-6Al-4V alloy fully satisfied the tensile properties (σ0.2%PS ≥ 780, σUTS ≥ 860 MPa, TE ≥ 10%) specified in ISO 5832-3 []."],["oa:W3004369596","Ti-6Al-4V","elongation",750.0,500.0,1000.0,null,"pct","","","very fine α grain size (≤ 0.3 μm)","","",false,"unit_mismatch","results",""],["oa:W3004369596","Ti-6Al-4V","total elongation",700.0,null,null,null,"pct","","","","","",false,"unit_mismatch","results",""],["oa:W3004369596","Ti-6Al-4V","Total Elongation (Pct.)",1.0,null,null,null,"Pct.","","","","","",false,"unit_mismatch","methods",""],["oa:W3004606294","","average total strain",9.2,null,null,null,"%","","","","","",false,"","results",""],["oa:W3004606294","","average total strain",14.0,null,null,null,"%","","","","","",false,"","results",""],["oa:W3004606294","","local strain",0.36,null,null,null,"","","","","","",false,"unit_missing","results",""],["oa:W3004606294","","maximum local strain",0.4,null,null,null,"","","","","","",false,"unit_missing","results",""],["oa:W3004606294","Ti-6Al-2Sn-4Zr-2Mo","total strain",9.2,null,null,null,"%","","PM","equiaxed α","","",false,"","conclusions",""],["oa:W3004606294","PM","fracture strain",0.06,null,null,null,"","room temperature","","","in situ tensile testing","",false,"unit_missing","conclusions",""],["oa:W3004606294","cross-weld","lateral strain",0.035,null,null,null,"","room temperature","","","in situ tensile testing","",false,"unit_missing","conclusions",""],["oa:W3004606294","PM","mean strain to failure",0.065,null,null,null,"","room temperature","","","in situ tensile testing","",false,"unit_missing","conclusions",""],["oa:W3004606294","cross-weld","mean strain to failure",0.03,null,null,null,"","room temperature","","","in situ tensile testing","",false,"unit_missing","conclusions",""],["oa:W3004606294","LFW–AW–PC–2","maximum macroscopic engineering strain",0.05,null,null,null,"","","","","tensile test","",false,"unit_missing","results",""],["oa:W3004606294","Ti-5Al-5Mo-5V-3Cr","local deformation to failure",9.28,null,null,null,"%","","LFW","","tensile test","",false,"","results",""],["oa:W3004606294","","macroscopic engineering strains",0.074,null,null,null,"","","PM","","tensile test","",false,"unit_missing","results",""],["oa:W3004606294","","macroscopic engineering strains",0.047,null,null,null,"","","PWHT","","tensile test","",false,"unit_missing","results",""],["oa:W3004606294","","macroscopic engineering strains",0.028,null,null,null,"","","LFW–AW","","tensile test","",false,"unit_missing","results",""],["oa:W3004606294","","macroscopic engineering strains",0.038,null,null,null,"","","LFW–AW–PC","","tensile test","",false,"unit_missing","results",""],["oa:W3004606294","","εPP",13.8,null,null,null,"%","","","","","",false,"","results",""],["oa:W3004606294","Ti-5Al-2Sn-2Zr-4Mo-4Cr","macroscopic engineering strain at fracture",0.04,null,null,null,"","room temperature","as welded LFW–AW","α depleted β grains at the TMAZ, 10 µm distorted β grains at the WCZ","tensile test","",false,"unit_missing","conclusions",""],["oa:W3004736212","Ti-6Al-4V","δ(%)",14.0,null,null,null,"%","","","","","",false,"","table","Value\t4430\t990\t830\t14\t312\t7.9\t114"],["oa:W3005894476","Ti-6Al-4V","ductility",15.0,null,null,null,"%","room temperature","stress-relieved","","tensile test","",false,"","results",""],["oa:W3005894476","Ti-6Al-4V","ductility",15.0,null,null,null,"%","room temperature","stress-relieved","","tensile test","",false,"","results",""],["oa:W3005894476","Ti-6Al-4V","strain at failure",10.0,null,null,null,"%","room temperature","stress-relieved","","tensile test","",false,"","results",""],["oa:W3005983427","Ti-6Al-4V","elongation",1000.0,null,null,null,"%","","","","","",false,"out_of_range","abstract","In 1967, Lee and Backofen achieved the elongation of >1000% for Ti-6wt%Al-4wt%V (Ti-6/4) [37]."],["oa:W3005983427","Ti-6Al-4V","elongation",1100.0,null,null,null,"%","","","","","",false,"out_of_range","abstract","The 1100% elongation was achieved in this research."],["oa:W3005983427","Ti-6Al-4V","elongation",0.0,null,null,null,"","454 K","friction stir welded joint","","","3 ∙10^-1 s-1",false,"unit_missing","abstract","The superplastic behavior of the friction stir welded Ti-6Al-4V joint at 454 K and for 𝜀𝜀̇ = 3 ∙10() −1 ∙10(+s-1 was examined in [46]."],["oa:W3005983427","Ti-6Al-4V","elongation",0.0,null,null,null,"","655 K","","","uniaxial tensile test","10^-4 to 10^-6 s-1",true,"unit_missing","abstract","The aim of this paper was the numerical anal ysis of superplastic behavior of the Ti-6Al-4V titanium alloy subjected to a uniaxial ten sion test at 655 K for strain rate at the range of 10#$ −10#& s-1."],["oa:W3007728089","Ti-5Al-5Mo-5V-3Cr","Ductility",14.0,null,null,2.0,"%","","as-printed","","","",false,"","results",""],["oa:W3008242926","Ti-6Al-4V","Elongation at break (%)",13.1,13.1,13.1,null,"%","room temperature","","","tensile test","",false,"","discussion","Table 5Result data of Tensile Tests of 3D printed titanium alloy dense specimens (Data Average of 18 Specimens)Maximum force (N)Tensile strength (MPa)Lower yield force (N)Lower yield strength (MPa)Elongation at break (%)Section shrinkage (%)Modulus of elasticity (MPa)20,137.51014.319,457.6980.113.1229.8410,088.49"],["oa:W3008242926","Ti-6Al-4V","Elongation at break (%)",13.12,null,null,null,"%","room temperature","as-built SLM","","tensile test","",false,"","table","20,137.5\t1014.3\t19,457.6\t980.1\t13.12\t29.84\t10,088.49"],["oa:W3008980028","CP-Ti Grade 4","Elongation, %",25.0,null,null,null,"%","","annealed","","","",false,"","table","1\tInitial CG Ti\t700\t530\t25\t52\t340"],["oa:W3008980028","CP-Ti Grade 4","Elongation, %",12.0,null,null,null,"%","","nanoTi","","","",false,"","table","2\tnanoTi\t1240\t1200\t12\t42\t620"],["oa:W3008980028","Ti-6Al-4V","Elongation, %",16.0,null,null,null,"%","","annealed","","","",false,"","table","3\tAnnealed Ti-6Al-4V ELI\t940\t840\t16\t45\t530"],["oa:W3010567095","Ti-6Al-4V","Elongation, (%)",10.0,null,null,null,"%","room temperature","","","tensile test","",false,"","table","895\t825\t10\t25\tHRC36"],["oa:W3013690192","Ti-6Al-4V","elongation",50.0,null,null,null,"%","room temperature","PWHT 910°C/1h","coarsened α, disintegrated α-martensite","tensile test","1 × 10−3 s−1",false,"","abstract",""],["oa:W3013690192","Ti-6Al-4V","elongation",15.0,null,null,null,"%","","","","","",false,"","results",""],["oa:W3013690192","Ti-6Al-4V","AW elongation",7.0,null,null,null,"%","","","","","",false,"","results",""],["oa:W3013690192","Ti-6Al-4V","AW elongation",9.0,null,null,null,"%","","","","","",false,"","results",""],["oa:W3013690192","Ti-6Al-4V","AW elongation",11.0,null,null,null,"%","","","","","",false,"","results",""],["oa:W3013690192","Ti-6Al-4V","AW elongation",12.0,null,null,null,"%","","","","","",false,"","results",""],["oa:W3013690192","Ti-6Al-4V","PWHT elongation",13.0,null,null,null,"%","","","","","",false,"","results",""],["oa:W3013690192","Ti-6Al-4V","PWHT elongation",13.0,null,null,null,"%","","","","","",false,"","results",""],["oa:W3013690192","Ti-6Al-4V","PWHT elongation",14.0,null,null,null,"%","","","","","",false,"","results",""],["oa:W3013690192","Ti-6Al-4V","PWHT elongation",14.0,null,null,null,"%","","","","","",false,"","results",""],["oa:W3013690192","Ti-6Al-4V","elongation",46.0,null,null,null,"%","room temperature","AW","","tensile test","",false,"","results",""],["oa:W3013690192","Ti-6Al-4V","elongation",30.0,null,null,null,"%","room temperature","AW","","tensile test","",false,"","results",""],["oa:W3013690192","Ti-6Al-4V","elongation",21.0,null,null,null,"%","room temperature","AW","","tensile test","",false,"","results",""],["oa:W3013690192","Ti-6Al-4V","elongation",14.0,null,null,null,"%","room temperature","AW","","tensile test","",false,"","results",""],["oa:W3013690192","Ti-6Al-4V","elongation",13.0,null,null,null,"%","room temperature","PWHT","","tensile test","",false,"","results",""],["oa:W3013690192","Ti-6Al-4V","elongation",13.0,null,null,null,"%","room temperature","PWHT","","tensile test","",false,"","results",""],["oa:W3013690192","Ti-6Al-4V","elongation",10.0,null,null,null,"%","","PWHT 910°C","","","",false,"","discussion",""],["oa:W3013690192","Ti-6Al-4V","elongation",12.0,null,null,null,"%","","PWHT 910°C","","","",false,"","discussion",""],["oa:W3013690192","Ti-6Al-4V","elongation",10.0,null,null,null,"%","","PWHT 910°C","equiaxed α + β","","",false,"","conclusions",""],["oa:W3013702738","Ti-6Al-4V","Elongation",8.0,null,null,null,"%","","","","","",false,"","conclusions",""],["oa:W3013746844","Ti-6Al-4V","Elongation(%)",8.0,7.0,9.0,1.0,"%","room temperature","as-built SEBAMed","","tensile test","",false,"","table","LED\t228 ± 10\tNA\t74 ± 3\t8 ± 1\t2.7 ± 0"],["oa:W3013746844","Ti-6Al-4V","Elongation(%)",31.0,30.0,32.0,1.0,"%","room temperature","as-built SEBAMed","","tensile test","",false,"","table","OED\t765 ± 11\t725 ± 10\t108 ± 1\t31 ± 1\t12 ± 0"],["oa:W3013746844","Ti-6Al-4V","Elongation(%)",26.0,25.0,27.0,1.0,"%","room temperature","as-built SEBAMed","","tensile test","",false,"","table","HED\t752 ± 19\t737 ± 3\t116 ± 8\t26 ± 1\t13 ± 1"],["oa:W3015404688","Ti-6Al-4V","延伸率(δ)",4.5,null,null,0.2,"%","room temperature","","","tensile test","",false,"","abstract",""],["oa:W3015757214","Ti-6Al-4V","Elongation 50 mm",16.5,null,null,null,"%","room temperature","Ref","","tensile test","",false,"","table","Elongation 50 mm, %\t16.5\t16.5"],["oa:W3015757214","Ti-6Al-4V","Elongation 50 mm",16.5,null,null,null,"%","room temperature","Ref","","tensile test","",false,"","table","Elongation 50 mm, %\t16.5\t16.5"],["oa:W3016164063","PM Ti-5553","elongation",3.23,null,null,null,"%","room temperature","forged at 950 °C/~0.01 s-1","","tensile test","",false,"","abstract",""],["oa:W3016164063","PM Ti-5553","elongation",6.76,null,null,null,"%","room temperature","heat treated at 700 °C","","tensile test","",false,"","abstract",""],["oa:W3016164063","PM Ti-5553","elongation",8.64,null,null,null,"%","room temperature","heat treated at 750 °C","","tensile test","",false,"","abstract",""],["oa:W3016164063","PM Ti-5553","elongation",3.23,null,null,null,"%","room temperature","as-forged at 950 °C/~0.01 s-1","","tensile test","",false,"","conclusions",""],["oa:W3016164063","PM Ti-5553","elongation",6.76,null,null,null,"%","room temperature","heat treated at 700 °C","heterogeneous grain structure with tri-hierarchical α precipitation","tensile test","",false,"","conclusions",""],["oa:W3016164063","PM Ti-5553","elongation",8.64,null,null,null,"%","room temperature","heat treated at 750 °C","heterogeneous grain structure with tri-hierarchical α precipitation","tensile test","",false,"","conclusions",""],["oa:W3016164063","Ti-5Al-5Mo-5V-3Cr","elongation",3.23,null,null,null,"%","","forged at 950 °C/~0.01 s-1","","","~0.01 s-1",false,"","conclusions",""],["oa:W3016164063","Ti-5Al-5Mo-5V-3Cr","elongation",6.76,null,null,null,"%","","fast heat treatment at 700 °C","heterogeneous grain","","",false,"","conclusions",""],["oa:W3016164063","Ti-5Al-5Mo-5V-3Cr","elongation",8.64,null,null,null,"%","","fast heat treatment at 750 °C","heterogeneous grain","","",false,"","conclusions",""],["oa:W3017068606","HBA","ductility",50.0,null,null,null,"%","650 °C","","","tensile test","",false,"","results","The HBA alloy, having a higher content of β stabilizing elements, had higher strength and ductility (750 MPa, 50.0%) than the LBA alloy (655 MPa, 26.0%)."],["oa:W3017068606","LBA","ductility",26.0,null,null,null,"%","650 °C","","","tensile test","",false,"","results","The HBA alloy, having a higher content of β stabilizing elements, had higher strength and ductility (750 MPa, 50.0%) than the LBA alloy (655 MPa, 26.0%)."],["oa:W3017068606","HBA","Elongation/%",50.0,null,null,null,"%","650 °C","","","tensile test","",false,"","table","HBA\t750\t50.0"],["oa:W3017068606","LBA","Elongation/%",26.0,null,null,null,"%","650 °C","","","tensile test","",false,"","table",
