Repository: akhtar07/tisci-explorer

# TiSci Explorer

A read-only, static explorer for **TiSci**, an autonomous research agent for titanium alloys. TiSci reads the
titanium-alloy literature, builds a knowledge graph and a table of measured values, proposes hypotheses where the
graph has gaps, and tests them with DFT (MACE / VASP) and the ICME-lite multiscale chain.

**Live site:** https://akhtar07.github.io/tisci-explorer/

The site has seven sections:

| Section | What it shows |
|---|---|
| Overview | Corpus → graph → facts → hypotheses → verdicts, with the snapshot's counts |
| Worked example | One full loop for W in α-Ti: graph path, hypothesis, novelty check, DFT test, verdict, follow-up, DAMASK |

File: data/facts/other.json (part 19 of 112)
"unmapped_property","results",""],["ia:DTIC_ADA397020","Ti-4Al-4Mn","FATIGUE TEST RESULTS",51.0,null,null,null,"x103","","","","","",false,"unmapped_property","results",""],["ia:DTIC_ADA397020","Ti-4Al-4Mn","FATIGUE TEST RESULTS",78.0,null,null,null,"x103","","","","","",false,"unmapped_property","results",""],["ia:DTIC_ADA397020","Ti-4Al-4Mn","FATIGUE TEST RESULTS",100.0,null,null,null,"x103","","","","","",false,"unmapped_property","results",""],["ia:DTIC_ADA397020","Ti-4Al-4Mn","FATIGUE TEST RESULTS",100.0,null,null,null,"x103","","","","","",false,"unmapped_property","results",""],["ia:DTIC_ADA397020","Ti-4Al-4Mn","FATIGUE TEST RESULTS",105.0,null,null,null,"x103","","","","","",false,"unmapped_property","results",""],["ia:DTIC_ADA397020","Ti-4Al-4Mn","FATIGUE TEST RESULTS",115.0,null,null,null,"x103","","","","","",false,"unmapped_property","results",""],["ia:DTIC_ADA397020","Ti-4Al-4Mn","FATIGUE TEST RESULTS",139.0,null,null,null,"x103","","","","","",false,"unmapped_property","results",""],["ia:DTIC_ADA397020","Ti-4Al-4Mn","FATIGUE TEST RESULTS",205.0,null,null,null,"x103","","","","","",false,"unmapped_property","results",""],["ia:DTIC_ADA397020","Ti-4Al-4Mn","SA = l0 Ksi (69 MN/m2)",69.0,null,null,null,"MN/m2","","","","","",false,"unmapped_property","results",""],["ia:DTIC_ADA397020","","reduced the average crack propagation life by 64%",64.0,null,null,null,"%","","","","","",false,"unmapped_property","results",""],["ia:DTIC_ADA397712","CP-Ti Grade 2","diameter of the individual pores",1.45,1.3,1.6,null,"mm","","","","","",false,"unmapped_property","results_discussion",""],["ia:DTIC_ADA397712","CP-Ti Grade 2","longest dimension of this double discontinuity",2.0,2.0,2.0,null,"mm","","","","","",false,"unmapped_property","results_discussion",""],["ia:DTIC_ADA397712","CP-Ti Grade 2","largest pore diameter",1.3,1.3,1.3,null,"mm","","","","","",false,"unmapped_property","results_discussion",""],["ia:DTIC_ADA398321","Ti-6Al-4V","nose time",720.0,null,null,null,"s","","","","","",false,"unmapped_property","results",""],["ia:DTIC_ADA398321","Ti-6Al-4V","nose time",2520.0,null,null,null,"s","","","","","",false,"unmapped_property","results",""],["ia:DTIC_ADA400002","5A1-2.5Sn-Ti","YB",222000.0,null,null,null,"psi","-320 °F","","","","",false,"unmapped_property","methods",""],["ia:DTIC_ADA400475","Ti-8Al-1Mo-1V","residual.tensile stresses",310.0,172.0,448.0,null,"MN/m2","","","","","",false,"unmapped_property","conclusions",""],["ia:DTIC_ADA400475","Ti-8Al-1Mo-1V","Severe stress-corrosion cracking",20.0,null,null,null,"hours","600 °F","","","","",false,"unmapped_property","conclusions",""],["ia:DTIC_ADA402563","Ti-6Al-4V","spall strength",4.3,null,null,null,"GPa","room temperature","","","","10 s⁻¹",false,"unmapped_property","methods",""],["ia:DTIC_ADA405144","Ti-6Al-4V","△KrH",1.9,null,null,null,"MPa√m","room temperature","bimodal (STOA)","bimodal","constant-Kmax cycling","1 kHz",false,"unmapped_property","results_discussion",""],["ia:DTIC_ADA405144","Ti-6Al-4V","△K",2.9,null,null,null,"MPa√m","room temperature","bimodal (STOA)","bimodal","naturally-initiated small cracks","",false,"unmapped_property","conclusions",""],["ia:DTIC_ADA416859","Ti-6Al-2Sn-4Zr-6Mo","Stress Coefficient",1.16,null,null,null,"GPa","","","","","",false,"unmapped_property","conclusions",""],["ia:DTIC_ADA416859","Ti-6Al-2Sn-4Zr-6Mo","StressExponent",0.015,null,null,null,"","","","","","",false,"unmapped_property","conclusions",""],["ia:DTIC_ADA416859","","v",0.3,null,null,null,"","","","","","",false,"unmapped_property","conclusions",""],["ia:DTIC_ADA416859","","tension",3.0,null,null,null,"GPa","","","","","",false,"unmapped_property","conclusions",""],["ia:DTIC_ADA416859","","stress",3.8,null,null,null,"GPa","","","","","",false,"unmapped_property","conclusions",""],["ia:DTIC_ADA416859","","stress",3.2,null,null,null,"GPa","","","","","",false,"unmapped_property","conclusions",""],["ia:DTIC_ADA416859","","FPC deviation",250.0,null,null,null,"µm","","","","","",false,"unmapped_property","conclusions",""],["ia:DTIC_ADA416859","","FPC deviation",700.0,null,null,null,"µm","","","","","",false,"unmapped_property","conclusions",""],["ia:DTIC_ADA416859","","FPC deviation",1500.0,null,null,null,"µm","","","","","",false,"unmapped_property","conclusions",""],["ia:DTIC_ADA416859","","deviation",100.0,null,null,null,"µm","","","","","",false,"unmapped_property","conclusions",""],["ia:DTIC_ADA416859","","deviation",100.0,null,null,null,"µm","","","","","",false,"unmapped_property","conclusions",""],["ia:DTIC_ADA426375","Ti-6Al-4V","bending of non-favorably orientated lamellae",0.0,null,null,null,"","550 °C","","lamellae","","10-3 s-1",false,"unmapped_property","methods",""],["ia:DTIC_ADA426375","Ti-6Al-4V","fragmented β-interlayers and α-plates are thus spheroidized",50.0,null,null,null,"%","550 °C","","spheroidized","","10-3 s-1",false,"unmapped_property","methods",""],["ia:DTIC_ADA427173","Ti-6Al-4V","volume fraction of primary-α",0.6,null,null,null,"volume","","solution treated at 935°C for 105 minutes, vacuum annealed at 705°C for 2 hours","duplex","","",false,"unmapped_property","conclusions",""],["ia:DTIC_ADA427173","Ti-6Al-4V","volume fraction of transformed-β",0.4,null,null,null,"volume","","solution treated at 935°C for 105 minutes, vacuum annealed at 705°C for 2 hours","duplex","","",false,"unmapped_property","conclusions",""],["ia:DTIC_ADA428866","Ti-6Al-4V","flow stress",715.0,null,null,null,"°C","715 °C","transformed","lamellar","load-relaxation test","≥10-2",false,"unmapped_property","methods",""],["ia:DTIC_ADA428866","Ti-6Al-4V","flow stress",815.0,null,null,null,"°C","815 °C","transformed","lamellar","load-relaxation test","≥10-2",false,"unmapped_property","methods",""],["ia:DTIC_ADA428866","Ti-6Al-4V","flow stress",900.0,null,null,null,"°C","900 °C","transformed","lamellar","load-relaxation test","≥10-2",false,"unmapped_property","methods",""],["ia:DTIC_ADA428866","Ti-6Al-4V","Q",290.0,null,null,null,"kJ/mole","","","","","",false,"unmapped_property","methods",""],["ia:DTIC_ADA430238","Ti-5111","CVN Impact Energy Absorbed @-2C (J)",420.0,null,null,null,"J","-2 °C","P-anneal","","impact test","",false,"unmapped_property","results_discussion",""],["ia:DTIC_ADA430238","Ti-5111","CVN Impact Energy Absorbed @-2C (J)",407.0,null,null,null,"J","-2 °C","vacuum anneal","","impact test","",false,"unmapped_property","results_discussion",""],["ia:DTIC_ADA433602","Ti-6Al-4V","initial microstructure",0.0,null,null,null,"","","as received","globular","","",false,"unmapped_property","abstract",""],["ia:DTIC_ADA433602","Ti-6Al-4V","initial microstructure",0.0,null,null,null,"","","as received","lamellar","","",false,"unmapped_property","abstract",""],["ia:DTIC_ADA433602","Ti-6Al-4V","structural state",0.0,null,null,null,"","","as received","","","",false,"unmapped_property","abstract",""],["ia:DTIC_ADA433602","Ti-6Al-4V","structural state",0.0,null,null,null,"","","quenched from (α+β) area at 950°C","","","",false,"unmapped_property","abstract",""],["ia:DTIC_ADA433602","Ti-6Al-4V","structural state",0.0,null,null,null,"","","quenched from β area at 1010°C","","","",false,"unmapped_property","abstract",""],["ia:DTIC_ADA433602","Ti-6Al-4V","structure peculiarity",0.0,null,null,null,"","","as received","globular","","",false,"unmapped_property","abstract",""],["ia:DTIC_ADA433602","Ti-6Al-4V","SAED pattern",0.0,null,null,null,"","","ECAP 13 passes at 700°C","","","",false,"unmapped_property","abstract",""],["ia:DTIC_ADA434957","","4.16 mm",4.16,null,null,null,"mm","","","","","",false,"unmapped_property","methods",""],["ia:DTIC_ADA434957","","4.22 mm",4.22,null,null,null,"mm","","","","","",false,"unmapped_property","methods",""],["ia:DTIC_ADA434957","","4.16 mm",4.16,null,null,null,"mm","","","","","",false,"unmapped_property","methods",""],["ia:DTIC_ADA434957","","10 mm",10.0,null,null,null,"mm","","","","","",false,"unmapped_property","methods",""],["ia:DTIC_ADA434957","","10 mm",10.0,null,null,null,"mm","","","","","",false,"unmapped_property","methods",""],["ia:DTIC_ADA434957","","10 mm",10.0,null,null,null,"mm","","","","","",false,"unmapped_property","methods",""],["ia:DTIC_ADA434957","","4.03 mm",4.03,null,null,null,"mm","","","","","",false,"unmapped_property","methods",""],["ia:DTIC_ADA434957","","1.8 mm",1.8,null,null,null,"mm","","","","","",false,"unmapped_property","methods",""],["ia:DTIC_ADA434957","","1.8 mm",1.8,null,null,null,"mm","","","","","",false,"unmapped_property","methods",""],["ia:DTIC_ADA434957","","0.43 mm",0.43,null,null,null,"mm","","","","","",false,"unmapped_property","methods",""],["ia:DTIC_ADA434957","F/G-02","maximum % strain data",1000000.0,null,null,null,"Cycles","","","","strain gage","",false,"unmapped_property","conclusions",""],["ia:DTIC_ADA434957","F/G-01","maximum % strain data",100000.0,null,null,null,"Cycles","","","","strain gage","",false,"unmapped_property","conclusions",""],["ia:DTIC_ADA434957","F/G-03","maximum % strain data",10000.0,null,null,null,"Cycles","","","","strain gage","",false,"unmapped_property","conclusions",""],["ia:DTIC_ADA434957","F/G-10","maximum % strain data",1000.0,null,null,null,"Cycles","","","","strain gage","",false,"unmapped_property","conclusions",""],["ia:DTIC_ADA434957","F/G-02","minimum % strain data",1000000.0,null,null,null,"Cycles","","","","strain gage","",false,"unmapped_property","conclusions",""],["ia:DTIC_ADA434957","F/G-01","minimum % strain data",100000.0,null,null,null,"Cycles","","","","strain gage","",false,"unmapped_property","conclusions",""],["ia:DTIC_ADA434957","F/G-03","minimum % strain data",10000.0,null,null,null,"Cycles","","","","strain gage","",false,"unmapped_property","conclusions",""],["ia:DTIC_ADA434957","F/G-10","minimum % strain data",1000.0,null,null,null,"Cycles","","","","strain gage","",false,"unmapped_property","conclusions",""],["ia:DTIC_ADA444125","Ti-6Al-4V","nominally –400 MPa",-400.0,null,null,null,"MPa","","","","","",true,"unmapped_property","abstract",""],["ia:DTIC_ADA444511","Ti-6Al-4V","depths",0.5,null,null,null,"mm","","","","","",false,"unmapped_property","methods",""],["ia:DTIC_ADA444511","Ti-6Al-4V","depths",1.25,null,null,null,"mm","","","","","",false,"unmapped_property","methods",""],["ia:DTIC_ADA444511","Ti-6Al-4V","depths",2.5,null,null,null,"mm","","","","","",false,"unmapped_property","methods",""],["ia:DTIC_ADA444511","Ti-6Al-4V","depths",0.5,null,null,null,"mm","","","","","",false,"unmapped_property","methods",""],["ia:DTIC_ADA444511","Ti-6Al-4V","depths",2.5,null,null,null,"mm","","","","","",false,"unmapped_property","methods",""],["ia:DTIC_ADA444511","Ti-6Al-4V","depth",3.8,null,null,null,"mm","","","","","",true,"unmapped_property","results_discussion",""],["ia:DTIC_ADA444511","Ti-6Al-4V","depth",2.5,null,null,null,"mm","","","","","",true,"unmapped_property","results_discussion",""],["ia:DTIC_ADA444511","Ti-6Al-4V","depth",2.5,null,null,null,"mm","","","","","",true,"unmapped_property","results_discussion",""],["ia:DTIC_ADA444511","Ti-6Al-4V","depth",2.5,null,null,null,"mm","","","","","",true,"unmapped_property","results_discussion",""],["ia:DTIC_ADA444573","Ti-6Al-2Sn-4Zr-6Mo","in",9.0,null,null,null,"mm","","","","","",false,"unmapped_property","results",""],["ia:DTIC_ADA444573","Ti-6Al-2Sn-4Zr-6Mo","in",0.035,null,null,null,"in","","","","","",false,"unmapped_property","conclusions",""],["ia:DTIC_ADA444573","Ti-6Al-2Sn-4Zr-6Mo","MPa",-1100.0,null,null,null,"MPa","","","","","",false,"unmapped_property","conclusions",""],["ia:DTIC_ADA444573","Ti-6Al-2Sn-4Zr-6Mo","deep",2.5,null,null,null,"mm","","","","","",false,"unmapped_property","conclusions",""],["ia:DTIC_ADA444573","Ti-6Al-2Sn-4Zr-6Mo","life",10.0,null,null,null,"%","","","","","",false,"unmapped_property","conclusions",""],["ia:DTIC_ADA444573","Ti-6Al-2Sn-4Zr-6Mo","MPa",-1100.0,null,null,null,"MPa","","","","","",false,"unmapped_property","conclusions",""],["ia:DTIC_ADA447005","Ti-6Al-4V","cold work",5.0,null,null,null,"%","","","","","",false,"unmapped_property","abstract",""],["ia:DTIC_ADA447005","Ti-6Al-4V","cold work",10.0,null,null,null,"%","","","","","",false,"unmapped_property","abstract",""],["ia:DTIC_ADA447005","Ti-6Al-4V","cold work",100.0,null,null,null,"%","","","","","",false,"unmapped_property","abstract",""],["ia:DTIC_ADA447005","Ti-6Al-4V","cold work",1.0,null,null,null,"%","","","","","",false,"unmapped_property","abstract",""],["ia:DTIC_ADA447005","Ti-6Al-4V","cold work",50.0,null,null,null,"%","","","","","",false,"unmapped_property","abstract",""],["ia:DTIC_ADA448675","Ti-4V","compressive residual stress",800.0,null,null,null,"MPa","","","","","",false,"unmapped_property","methods",""],["ia:DTIC_ADA448675","Ti-4V","maximum compressive residual stress",800.0,null,null,null,"MPa","room temperature","re-shot peened","","","",false,"unmapped_property","methods",""],["ia:DTIC_ADA448675","Ti-4V","maximum compressive residual stress",730.0,null,null,null,"MPa","150 °C","re-shot peened","","","",false,"unmapped_property","methods",""],["ia:DTIC_ADA448675","CP-Ti Grade 2","residual compressive stress",-494.0,null,null,null,"MPa","","sandblasted","","X-ray diffraction","",true,"unmapped_property","methods",""],["ia:DTIC_ADA454286","","cumulative orientation change",5.0,null,null,null,"o","","cold rolled 20%","","","",false,"unmapped_property","results",""],["ia:DTIC_ADA454286","","0.5oµm-1",0.5,null,null,null,"oµm-1","","","","","",false,"unmapped_property","discussion",""],["ia:DTIC_ADA454286","","80nm",80.0,null,null,null,"nm","","","","","",false,"unmapped_property","discussion",""],["ia:DTIC_ADA454286","","0.1o",0.1,null,null,null,"o","","","","","",false,"unmapped_property","discussion",""],["ia:DTIC_ADA454286","Ti-15Mo-3Nb-3Al-0.2Si","many boundaries of 5-15o misorientation",10.0,5.0,15.0,null,"o","","solution treatment at 850oC","","","",false,"unmapped_property","conclusions",""],["ia:DTIC_ADA455627","Ti-6Al-4V","eq O = O+2N+0.75C",0.222,null,null,null,"%","","","","","",false,"unmapped_property","methods",""],["ia:DTIC_ADA455627","Ti-6Al-4V","strain rate",0.001,null,null,null,"s-1","","","","","10-3 s-1",false,"unmapped_property","methods",""],["ia:DTIC_ADA456830","Titanium Alloy","Tangential load ( N )",1000.0,null,null,null,"N","","","","","",false,"unmapped_property","methods",""],["ia:DTIC_ADA456830","Titanium Alloy","Tangential load ( N )",1200.0,null,null,null,"N","","","","","",false,"unmapped_property","methods",""],["ia:DTIC_ADA456830","Titanium Alloy","Tangential load ( N )",1400.0,null,null,null,"N","","","","","",false,"unmapped_property","methods",""],["ia:DTIC_ADA456830","Titanium Alloy","Tangential load ( N )",1600.0,null,null,null,"N","","","","","",false,"unmapped_property","methods",""],["ia:DTIC_ADA456830","Titanium Alloy","Tangential load ( N )",1800.0,null,null,null,"N","","","","","",false,"unmapped_property","methods",""],["ia:DTIC_ADA457784","Ti-6Al-4V","contact width (2a)",1.2,null,null,null,"mm","","","","","",false,"unmapped_property","results_discussion",""],["ia:DTIC_ADA469178","","shear strength",37.4,null,null,null,"%","","","","","",false,"unmapped_property","discussion",""],["ia:DTIC_ADA469178","","shear strength",19.5,null,null,null,"%","","","","","",false,"unmapped_property","discussion",""],["ia:DTIC_ADA470788","","Oxygen level",0.06,null,null,null,"%","","","","","",false,"unmapped_property","methods",""],["ia:DTIC_ADA470788","Ti-6Al-4V","Density",13.4797,null,null,null,"g/cc","","sintered","","","",false,"unmapped_property","methods",""],["ia:DTIC_ADA470788","","Density",4.2655,null,null,null,"g/cc","","","","","",false,"unmapped_property","methods",""],["ia:DTIC_ADA470788","","Density",4.2786,null,null,null,"g/cc","","","","","",false,"unmapped_property","methods",""],["ia:DTIC_ADA470788","","Density",4.2952,null,null,null,"g/cc","","","","","",false,"unmapped_property","methods",""],["ia:DTIC_ADA470788","","Density",4.2432,null,null,null,"g/cc","","","","","",false,"unmapped_property","methods",""],["ia:DTIC_ADA470788","","Density",4.2755,null,null,null,"g/cc","","","","","",false,"unmapped_property","methods",""],["ia:DTIC_ADA470788","","Density",4.3066,null,null,null,"g/cc","","","","","",false,"unmapped_property","methods",""],["ia:DTIC_ADA470788","","Density",4.2336,null,null,null,"g/cc","","","","","",false,"unmapped_property","methods",""],["ia:DTIC_ADA473093","Ti-6Al-4V","green strength",5.5,null,null,null,"times","","","","","",false,"unmapped_property","methods",""],["ia:DTIC_ADA473093","Ti-6Al-4V","ß - phase fraction",10.0,null,null,null,"%","","heat treated","","","",false,"unmapped_property","methods",""],["ia:DTIC_ADA473093","Ti-6Al-4V","ß - phase fraction",5.5,null,null,null,"%","","heat treated","","","",false,"unmapped_property","methods",""],["ia:DTIC_ADA477358","Ti-6Al-4V","primary α layer of about 5 μm thick",5.0,5.0,5.0,null,"µm","","","Widmanstatten-type","","",false,"unmapped_property","methods",""],["ia:DTIC_ADA477358","Ti-6Al-4V","peak efficiency of 46%",46.0,null,null,null,"%","","","","","",false,"unmapped_property","results_discussion",""],["ia:DTIC_ADA477358","Ti-6Al-4V","825",825.0,null,null,null,"°C","","","","","",false,"unmapped_property","abstract",""],["ia:DTIC_ADA477358","Ti-6Al-4V","0.0003",0.0003,null,null,null,"s-1","","","","","",false,"unmapped_property","abstract",""],["ia:DTIC_ADA477358","Ti-6Al-4V","330",330.0,null,null,null,"kJmol-1","","","","","",false,"unmapped_property","abstract",""],["ia:DTIC_ADA477358","Ti-6Al-4V","1",1.0,null,null,null,"s-1","","","","","",false,"unmapped_property","abstract",""],["ia:DTIC_ADA477358","Ti-6Al-4V","highest strain rate limit",0.01,null,null,null,"/s","","cogging","","","",false,"unmapped_property","conclusions",""],["ia:DTIC_ADA477358","Ti-6Al-4V","strain rates less than",0.001,null,null,null,"/s","825°C","superplastic forming","","","",false,"unmapped_property","conclusions",""],["ia:DTIC_ADA477358","Ti-6Al-4V","apparent activation energies for deformation",455.0,null,null,null,"kJ/mol","","","","","",false,"unmapped_property","methods",""],["ia:DTIC_ADA477358","Ti-6Al-4V","apparent activation energies for deformation",330.0,null,null,null,"kJ/mol","","","","","",false,"unmapped_property","methods",""],["ia:DTIC_ADA477358","Ti-6Al-4V","apparent activation energy for globularisation",455.0,null,null,null,"kJmol-1","","transformed β starting microstructure","","","",false,"unmapped_property","methods",""],["ia:DTIC_ADA477358","Ti-6Al-4V","apparent activation energy for globularisation",370.0,null,null,null,"kJmol-1","","transformed β starting microstructure","","","",false,"unmapped_property","methods",""],["ia:DTIC_ADA477358","Ti-6Al-4V","activation energy",287.0,null,null,null,"kJmol-1","","commercial grade","","","",false,"unmapped_property","methods",""],["ia:DTIC_ADA477358","Ti-6Al-4V","activation energy",287.0,null,null,null,"kJmol-1","","ELI grade","","","",false,"unmapped_property","methods",""],["ia:DTIC_ADA489287","Ti-6Al-4V","maximum stresses",635.0,null,null,null,"MPa","room temperature","","","fatigue test","",false,"unmapped_property","methods",""],["ia:DTIC_ADA489287","Ti-6Al-4V","maximum stresses",675.0,null,null,null,"MPa","room temperature","","","fatigue test","",false,"unmapped_property","methods",""],["ia:DTIC_ADA489287","Ti-6Al-4V","residual stress",225.0,200.0,250.0,null,"MPa","","","","X-ray diffraction","",false,"unmapped_property","results_discussion",""],["ia:DTIC_ADA489287","Ti-6Al-4V","residual stress",100.0,100.0,100.0,null,"MPa","","","","X-ray diffraction","",false,"unmapped_property","results_discussion",""],["ia:DTIC_ADA489287","Ti-6Al-4V","residual stress",40.0,40.0,40.0,null,"MPa","","","","X-ray diffraction","",false,"unmapped_property","results_discussion",""],["ia:DTIC_ADA489287","Ti-6Al-4V","initial measured crack sizes",33.0,33.0,47.0,null,"µm","","","","","",false,"unmapped_property","results_discussion",""],["ia:DTIC_ADA489287","Ti-6Al-4V","initial measured crack sizes",47.0,33.0,47.0,null,"µm","","","","","",false,"unmapped_property","results_discussion",""],["ia:DTIC_ADA489792","Ti-6Al-4V","length",7.5,null,null,null,"µm/h","","","","","",false,"unmapped_property","abstract",""],["ia:DTIC_ADA489792","Ti-6Al-4V","length",10.0,null,null,null,"µm/h","","","","","",false,"unmapped_property","abstract",""],["ia:DTIC_ADA489792","Ti-6Al-4V","length",4.0,null,null,null,"µm/h","","","","","",false,"unmapped_property","abstract",""],["ia:DTIC_ADA489792","Ti-6Al-4V","D",0.052,null,null,null,"µm2/s","","","","","",false,"unmapped_property","abstract",""],["ia:DTIC_ADA489792","Ti-6Al-4V","recession rate",3.3,null,null,null,"µm/h","955°C","","","","",true,"unmapped_property","abstract",""],["ia:DTIC_ADA489792","Ti-6Al-4V","recession rate",10.0,null,null,null,"µm/h","955°C","","","","",false,"unmapped_property","abstract",""],["ia:DTIC_ADA489792","Ti-6Al-4V","recession rate",7.4,null,null,null,"µm/h","","","","","",true,"unmapped_property","abstract",""],["ia:DTIC_ADA489792","Ti-6Al-4V","recession rate",3.8,null,null,null,"µm/h","900°C","","","","",true,"unmapped_property","abstract",""],["ia:DTIC_ADA490110","Ti-6Al-2Sn-4Zr-6Mo","stress level",860.0,null,null,null,"MPa","","","equiaxed α","","",false,"unmapped_property","results_discussion",""],["ia:DTIC_ADA490110","Ti-6Al-2Sn-4Zr-6Mo","pl",0.533,null,null,null,"","","","","","",false,"unmapped_property","results_discussion",""],["ia:DTIC_ADA490187","Ti-6Al-2Sn-4Zr-6Mo","crack initiation size",10.0,10.0,10.0,null,"µm","","","","","",false,"unmapped_property","abstract",""],["ia:DTIC_ADA490187","Ti-6Al-2Sn-4Zr-6Mo","crack initiation size",150.0,100.0,200.0,null,"µm","","","","","",false,"unmapped_property","abstract",""],["ia:DTIC_ADA490187","Ti-6Al-2Sn-4Zr-6Mo","crack initiation size",130.0,60.0,200.0,null,"µm","","","","","",false,"unmapped_property","abstract",""],["ia:DTIC_ADA490187","Ti-6Al-2Sn-4Zr-6Mo","gage-diameter",4.0,4.0,4.0,null,"mm","","","","","",false,"unmapped_property","methods",""],["ia:DTIC_ADA490187","Ti-6Al-2Sn-4Zr-6Mo","gage-length",12.5,12.5,12.5,null,"mm","","","","","",false,"unmapped_property","methods",""],["ia:DTIC_ADA490187","Ti-6Al-2Sn-4Zr-6Mo","layer removed",50.0,50.0,50.0,null,"µm","","","","","",false,"unmapped_property","methods",""],["ia:DTIC_ADA490187","Ti-6Al-2Sn-4Zr-6Mo","maximum stress",860.0,860.0,860.0,null,"MPa","","","","","",false,"unmapped_property","methods",""],["ia:DTIC_ADA490187","Ti-6Al-2Sn-4Zr-6Mo","atmosphere",0.0,null,null,null,"","260 °C","","","","",false,"unmapped_property","methods",""],["ia:DTIC_ADA490187","Ti-6Al-2Sn-4Zr-6Mo","center of crack initiation ranging from about 230 to 1748 μm from the surface",989.0,230.0,1748.0,null,"µm","260 °C","SP","","","",false,"unmapped_property","results_discussion",""],["ia:DTIC_ADA490187","Ti-6Al-2Sn-4Zr-6Mo","center of crack initiation is about 315 μm from the surface",315.0,null,null,null,"µm","260 °C","SP","","","",false,"unmapped_property","results_discussion",""],["ia:DTIC_ADA495075","CP-Ti Grade 2","anisotropy ratio for initial yield stress",1.27,null,null,null,"","room temperature","as-received","","tensile test","0.001 sec−1",false,"unmapped_property","methods",""],["ia:DTIC_ADA495075","CP-Ti Grade 2","twin volume fraction",17.0,null,null,null,"%","room temperature","","","OIM","",false,"unmapped_property","methods",""],["ia:DTIC_ADA495075","CP-Ti Grade 2","twin volume fraction",40.0,null,null,null,"%","room temperature","","","OIM","",false,"unmapped_property","methods",""],["ia:DTIC_ADA495075","CP-Ti Grade 2","twin volume fraction",45.0,null,null,null,"%","room temperature","","","OIM","",false,"unmapped_property","methods",""],["ia:DTIC_ADA495075","CP-Ti Grade 2","twin volume fraction",5.0,null,null,null,"%","room temperature","","","OIM","",false,"unmapped_property","methods",""],["ia:DTIC_ADA495075","high-purity α-titanium","Strain Rate",567.0,null,null,null,"sec-1","","","","tensile Split-Hopkinson Bar (SHPB) tests","",false,"unmapped_property","methods",""],["ia:DTIC_ADA495075","high-purity α-titanium","Strain Rate",407.0,null,null,null,"sec-1","","","","tensile SHPB tests","",false,"unmapped_property","methods",""],["ia:DTIC_ADA502898","Ti-6Al-4V","flow curves",0.0,null,null,null,"","775 °C","","ultrafine","tensile test","10-3 s-1",false,"unmapped_property","results_discussion",""],["ia:DTIC_ADA502898","Ti-6Al-4V","flow curves",0.0,null,null,null,"","815 °C","","ultrafine","tensile test","10-3 s-1",false,"unmapped_property","results_discussion",""],["ia:DTIC_ADA502898","Ti-6Al-4V","true stress-strain curves",0.0,null,null,null,"","775 °C","","ultrafine","tensile test","10-3 s-1",false,"unmapped_property","results_discussion",""],["ia:DTIC_ADA502898","Ti-6Al-4V","true stress-strain curves",0.0,null,null,null,"","815 °C","","ultrafine","tensile test","10-3 s-1",false,"unmapped_property","results_discussion",""],["ia:DTIC_ADA502898","Ti-6Al-4V","total elongations",700.0,null,null,null,"pct","775 °C","ultrafine microstructure","","constant strain rate tension test","10-3 s-1",false,"unmapped_property","conclusions",""],["ia:DTIC_ADA502898","Ti-6Al-4V","total elongations",700.0,null,null,null,"pct","815 °C","ultrafine microstructure","","constant strain rate tension test","10-3 s-1",false,"unmapped_property","conclusions",""],["ia:DTIC_ADA502898","Ti-6Al-4V","total elongations",700.0,null,null,null,"pct","775 °C","ultrafine microstructure","","constant strain rate tension test","10-4 s-1",false,"unmapped_property","conclusions",""],["ia:DTIC_ADA502898","Ti-6Al-4V","total elongations",700.0,null,null,null,"pct","815 °C","ultrafine microstructure","","constant strain rate tension test","10-4 s-1",false,"unmapped_property","conclusions",""],["ia:DTIC_ADA502898","Ti-6Al-4V","VM",0.0,null,null,null,"m3/mol","775 °C","","","","",false,"unmapped_property","results_discussion",""],["ia:DTIC_ADA502898","Ti-6Al-4V","VM",0.0,null,null,null,"m3/mol","815 °C","","","","",false,"unmapped_property","results_discussion",""],["ia:DTIC_ADA502898","Ti-6Al-4V","Dβ",0.0045,null,null,null,"µm2/s","775 °C","","","","",false,"unmapped_property","results_discussion",""],["ia:DTIC_ADA502898","Ti-6Al-4V","Dβ",0.0083,null,null,null,"µm2/s","815 °C","","","","",false,"unmapped_property","results_discussion",""],["ia:DTIC_ADA502898","Ti-6Al-4V","kinetics of diffusion-controlled processes",17.0,null,null,null,"","","","","","10-3 s-1",false,"unmapped_property","results_discussion",""],["ia:DTIC_ADA502898","Ti-6Al-4V","kinetics increase",7.5,null,null,null,"","","","","","10-4 s-1",false,"unmapped_property","results_discussion",""],["ia:DTIC_ADA504012","PM Ti-6Al-4V","Density",4.415,4.4,4.43,null,"gcm-3","","as-sintered","","","",false,"unmapped_property","results",""],["ia:DTIC_ADA504052","Ti-6Al-4V","residual stress",960.0,null,null,null,"MPa","","","","","",false,"unmapped_property","results_discussion",""],["ia:DTIC_ADA504052","Ti-6Al-4V","residual stress level",42.5,35.0,50.0,null,"%","","","","","",true,"unmapped_property","results_discussion",""],["ia:DTIC_ADA504052","Ti-6Al-4V","residual stress level",65.0,50.0,80.0,null,"%","","","","","",true,"unmapped_property","results_discussion",""],["ia:DTIC_ADA505613","Weld ID 0020W","Shear strain (in/in) 90-112",101.0,90.0,112.0,null,"in/in","","","","","2.5x10 r 4.0 x 10",false,"unmapped_property","results",""],["ia:DTIC_ADA505613","Weld ID 0030W","Shear strain (in/in) 145-207",176.0,145.0,207.0,null,"in/in","","","","","2.5x10 r 4.0 x 10",false,"unmapped_property","results",""],["ia:DTIC_ADA505613","Ti-6Al-4V","varying in size from about 4-23um",13.5,4.0,23.0,null,"um","","","grain boundary (GB) a and prior p grains","","",false,"unmapped_property","results",""],["ia:DTIC_ADA505613","Ti-6Al-4V","smallest grain (~4 urn) located at the bottom of the stir zone",4.0,null,null,null,"urn","","","","","",false,"unmapped_property","results",""],["ia:DTIC_ADA505613","Ti-6Al-4V","smaller grains (-10 um) located around the top surface of the weld",10.0,null,null,null,"um","","","","","",false,"unmapped_property","results",""],["ia:DTIC_ADA505613","Ti-6Al-4V","thermal_conductivity",564.0,null,null,null,"J/kg*K","","","","","",false,"unmapped_property","results",""],["ia:DTIC_ADA505613","Ti-6Al-4V","energy conversation constant",0.9,null,null,null,"","","","","","",false,"unmapped_property","results",""],["ia:DTIC_ADA505613","Ti-6Al-4V","temperature increase",414.0,null,null,null,"°C","","","","","",false,"unmapped_property","results",""],["ia:DTIC_ADA505613","Ti-6Al-4V","strain",5.0,4.0,6.0,null,"","","","","","",false,"unmapped_property","results",""],["ia:DTIC_ADA519189","Ti-6Al-4V","rule-of-mixtures estimate of the modulus",30.1,30.1,30.1,null,"msi","","","","CPFEM prediction","",true,"unmapped_property","methods",""],["ia:DTIC_ADA519189","Ti-6Al-4V","ShearModulus",10.0,null,null,null,"Msi","70F","","","","",false,"unmapped_property","methods",""],["ia:DTIC_ADA519189","Ti-6Al-4V","ShearModulus",10.0,null,null,null,"Msi","400F","","","","",false,"unmapped_property","methods",""],["ia:DTIC_ADA519189","Ti-6Al-4V","ShearModulus",10.0,null,null,null,"Msi","600F","","","","",false,"unmapped_property","methods",""],["ia:DTIC_ADA519189","Ti-6Al-4V","TensileModulus",30.0,null,null,null,"Msi","room temperature","","","","",false,"unmapped_property","methods",""],["ia:DTIC_ADA519189","Ti-6Al-4V","TensileModulus",30.0,null,null,null,"Msi","room temperature","","","","",false,"unmapped_property","methods",""],["ia:DTIC_ADA519189","Ti-6Al-4V","da/dN",428.0,null,null,null,"m/cycle","room temperature","","","","",false,"unmapped_property","methods",""],["ia:DTIC_ADA519189","Ti-6Al-4V","da/dN",497.0,null,null,null,"m/cycle","room temperature","","","","",false,"unmapped_property","methods",""],["ia:DTIC_ADA519189","Ti-6Al-4V","da/dN",34.0,null,null,null,"m/cycle","room temperature","","","","",false,"unmapped_property","methods",""],["ia:DTIC_ADA519189","Ti-6Al-4V","da/dN",156.0,null,null,null,"m/cycle","room temperature","","","","",false,"unmapped_property","methods",""],["ia:DTIC_ADA519189","Ti-6Al-4V","da/dN",471.0,null,null,null,"m/cycle","room temperature","","","","",false,"unmapped_property","methods",""],["ia:DTIC_ADA519189","Ti-6Al-4V","da/dN",399.0,null,null,null,"m/cycle","room temperature","","","","",false,"unmapped_property","methods",""],["ia:DTIC_ADA519189","Ti-6Al-4V","da/dN",97.0,null,null,null,"m/cycle","room temperature","","","","",false,"unmapped_property","methods",""],["ia:DTIC_ADA519189","Ti-6Al-4V","da/dN",387.0,null,null,null,"m/cycle","room temperature","","","","",false,"unmapped_property","methods",""],["ia:DTIC_ADA519189","Ti-6Al-4V","da/dN",478.0,null,null,null,"m/cycle","room temperature","","","","",false,"unmapped_property","methods",""],["ia:DTIC_ADA519189","TMC","tensile modulus",90.0,null,null,null,"%","room temperature","","","tensile test","",false,"unmapped_property","conclusions",""],["ia:DTIC_ADA519189","TMC","tensile modulus",25.0,null,null,null,"%","room temperature","","","tensile test","",false,"unmapped_property","conclusions",""],["ia:DTIC_ADA519189","Ti-6Al-4V","threshold stress",380.0,380.0,380.0,null,"MPa","","","","","",false,"unmapped_property","conclusions",""],["ia:DTIC_ADA519189","Ti-6Al-4V","highest stress for partially bridged behavior",550.0,550.0,550.0,null,"MPa","","","","","",false,"unmapped_property","conclusions",""],["ia:DTIC_ADA519189","Ti-6Al-4V","stress level for un-bridged behavior",660.0,660.0,660.0,null,"MPa","","","","","",false,"unmapped_property","conclusions",""],["ia:DTIC_ADA519189","Ti-6Al-4V","fully bridged condition",450.0,450.0,450.0,null,"MPa","","","","","",false,"unmapped_property","conclusions",""],["ia:DTIC_ADA519189","Ti-6Al-4V","partially bridged condition",585.0,585.0,585.0,null,"MPa","","","","","",false,"unmapped_property","conclusions",""],["ia:DTIC_ADA519189","Ti-6Al-4V","transition stress from partial bridging to failure",725.0,725.0,725.0,null,"MPa","","","","","",false,"unmapped_property","conclusions",""],["ia:DTIC_ADA522274","Ti-6Al-4V","initial crack size",15.0,null,null,null,"Pm","","","","","",false,"unmapped_property","results_discussion",""],["ia:DTIC_ADA522274","Ti-6Al-4V","initial crack size",30.0,null,null,null,"Pm","","","","","",false,"unmapped_property","results_discussion",""],["ia:DTIC_ADA546478","CP-Ti Grade 2","tensile modulus",20.0,null,null,null,"%","room temperature","","","tensile test","",false,"unmapped_property","conclusions",""],["ia:DTIC_ADA553359","Ti-6Al-2Sn-4Zr-2Mo","Dα",0.0002,null,null,null,"µm2/sec","","650 °C","","","",true,"unmapped_property","abstract",""],["ia:DTIC_ADA553359","Ti-6Al-2Sn-4Zr-2Mo","Dβ",0.0006,null,null,null,"µm2/sec","","650 °C","","","",true,"unmapped_property","abstract",""],["ia:DTIC_ADA553480","CP Ti + 0.5% B","tensile modulus",20.0,null,null,null,"%","","","","","",false,"unmapped_property","abstract",""],["ia:DTIC_ADA553480","CP-Ti + 0.3% Y2O3","yield",66.0,null,null,null,"%","","","","","",false,"unmapped_property","conclusions",""],["ia:DTIC_ADA553480","CP-Ti + 0.3% Y2O3","ultimate strengths",51.0,null,null,null,"%","","","","","",false,"unmapped_property","conclusions",""],["ia:DTIC_ADA553480","CP-Ti + 0.5% B","tensile modulus",20.0,null,null,null,"%","","","","","",false,"unmapped_property","conclusions",""],["ia:DTIC_ADA557222","Ti-2Cr-2Nb","volume fraction of γ particles",20.0,null,null,null,"pct.","1533K (1260°C)","","","","",false,"unmapped_property","results_discussion",""],["ia:DTIC_ADA557222","","pores with a diameter of ~ 1 µm",1.0,null,null,null,"µm","","heat treatment at 1273K (1000°C)","fine, lenticular porosity","","",false,"unmapped_property","results_discussion",""],["ia:DTIC_ADA557222","","formation of a Ti-Ni-X-type eutectic",0.0,null,null,null,"","","heat treatment at 1423K (1150°C)","Ti-Ni-X-type eutectic","","",false,"unmapped_property","results_discussion",""],["ia:DTIC_ADA557222","Ti-51Al","thickness variation",10.0,null,null,null,"pct.","","","single-phase gamma and near-gamma","","",false,"unmapped_property","results_discussion",""],["ia:DTIC_ADA557222","Ti-51Al","temperature of the deposition substrate",850.0,850.0,900.0,null,"°C","","","","","",false,"unmapped_property","results_discussion",""],["ia:DTIC_ADA557222","Ti-51Al","T/Tm",0.65,null,null,null,"","","","","","",false,"unmapped_property","results_discussion",""],["ia:DTIC_ADA557222","","transition at T/Tm at ~0.6",0.6,null,null,null,"","","","zone 2 microstructure","","",false,"unmapped_property","results_discussion",""],["ia:DTIC_ADA565955","Ti-6Al-4V","volume fraction of the β phase",10.0,10.0,10.0,null,"%","","initial condition","","linear intercept method","",false,"unmapped_property","results_discussion",""],["ia:DTIC_ADA565955","Ti-6Al-4V","fraction of the β phase",10.0,null,null,null,"%","550 °C","at 550°C","","","",false,"unmapped_property","discussion",""],["ia:DTIC_ADA566312","CP-Ti Grade 2","water contact angle",80.1,null,null,null,"°","","","","","",false,"unmapped_property","results_discussion",""],["ia:DTIC_ADA566312","CP-Ti Grade 2","water contact angle",61.7,null,null,null,"°","","","","","",false,"unmapped_property","results_discussion",""],["ia:DTIC_ADA573294","","cell sizes",0.1,null,null,null,"pm","","","","","",false,"unmapped_property","results",""],["ia:DTIC_ADA583146","","§s",5.0,null,null,null,"N/m","","","","","",false,"unmapped_property","methods",""],["ia:DTIC_ADA583146","","a*",50.0,null,null,null,"nm","","","","","",true,"unmapped_property","methods",""],["ia:DTIC_ADA583146","","Rc1(80%)",60.84,null,null,null,"MPaµm1/2","","","","CPFEM prediction","",true,"unmapped_property","methods",""],["ia:DTIC_ADA583146","","Rel(85%)",61.45,null,null,null,"MPaµm1/2","","","","CPFEM prediction","",true,"unmapped_property","methods",""],["ia:DTIC_ADA583146","","Rc2(80%)",178.73,null,null,null,"MPaµm1/2","","","","CPFEM prediction","",true,"unmapped_property","methods",""],["ia:DTIC_ADA583146","","Rc2(85%)",180.55,null,null,null,"MPaµm1/2","","","","CPFEM prediction","",true,"unmapped_property","methods",""],["ia:DTIC_ADA583146","","maximum Ri",44.0,null,null,null,"MPaµm1/2","","","","CPFEM prediction","",true,"unmapped_property","methods",""],["ia:DTIC_ADA583146","","maximum R2",95.0,null,null,null,"MPaµm1/2","","","","CPFEM prediction","",true,"unmapped_property","methods",""],["ia:DTIC_ADA583146","","H",979.0,null,null,null,"MPa","","","","CPFEM prediction","10-4 s-1",true,"unmapped_property","conclusions",""],["ia:DTIC_ADA583146","","H",1065.0,null,null,null,"MPa","","","","CPFEM prediction","10-4 s-1",true,"unmapped_property","conclusions",""],["ia:DTIC_ADA583146","","H(MPa)",918.0,null,null,null,"MPa","","","","","",false,"unmapped_property","conclusions",""],["ia:DTIC_ADA583146","","H(MPa)",702.0,null,null,null,"MPa","","","","","",false,"unmapped_property","conclusions",""],["ia:DTIC_ADA614980","Ti-6Al-4V","maximum temperature change",0.5,null,null,null,"°C","","as received","","acoustic wave experiment","",false,"unmapped_property","abstract",""],["ia:DTIC_ADA614980","Ti-6Al-4V","maximum temperature change",0.08,null,null,null,"°C","","as received","","theoretical calculation","",true,"unmapped_property","abstract",""],["ia:DTIC_ADA614980","Ti-6Al-4V","maximum temperature attained",2.0,null,null,null,"°C","","near failure","","theoretical calculation","",true,"unmapped_property","abstract",""],["ia:DTIC_ADA614980","Ti-6Al-4V","maximum temperature attained",0.95,null,null,null,"°C","","near failure","","acoustic wave experiment","",false,"unmapped_property","abstract",""],["ia:DTIC_ADA617714","Ti-6Al-4V","stress-life curves",108.7,null,null,null,"MPaperlogcycle","","stress-relieved","","linear regression","",false,"unmapped_property","results",""],["ia:DTIC_ADA617714","Ti-6Al-4V","stress-life curves",98.0,null,null,null,"MPaperlogcycle","","stress-relieved","","linear regression","",false,"unmapped_property","results",""],["ia:DTIC_ADA617714","Ti-6Al-4V","slope",-106.4,null,null,null,"MPaperlogcycle","","combined stress-relieved","","linear regression","",false,"unmapped_property","results",""],["ia:DTIC_ADA617714","Ti-6Al-4V","slope",-99.0,null,null,null,"MPaperlogcycle","","HIP-treated","","linear regression","",false,"unmapped_property","results",""],["ia:DTIC_ADA617714","Ti-6Al-4V","HFW",359.0,null,null,null,"µm","","stress-relieved","","SEM","",false,"unmapped_property","results",""],["ia:DTIC_ADA617714","Ti-6Al-4V","HFW",128.0,null,null,null,"µm","","stress-relieved","","SEM","",false,"unmapped_property","results",""],["ia:DTIC_ADA617714","Ti-6Al-4V","defect measures",0.1,null,null,null,"mm","","","","","",false,"unmapped_property","results",""],["ia:DTIC_ADA617714","Ti-6Al-4V","defect measures",0.3,null,null,null,"mm","","","","","",false,"unmapped_property","results",""],["ia:DTIC_ADA617714","Ti-6Al-4V","HFW",1.66,null,null,null,"mm","","as-built","","","",false,"unmapped_property","results",""],["ia:DTIC_ADA617714","Ti-6Al-4V","HFW",640.0,null,null,null,"mm","","as-built","","","",false,"unmapped_property","results",""],["ia:DTIC_ADA617714","Ti-6Al-4V","HFW",1.66,null,null,null,"mm","","stress-relieved","","","",false,"unmapped_property","results",""],["ia:DTIC_ADA617714","Ti-6Al-4V","HFW",640.0,null,null,null,"mm","","stress-relieved","","","",false,"unmapped_property","results",""],["ia:DTIC_ADA617714","Ti-6Al-4V","HFW",1.63,null,null,null,"mm","","HIP","","","",false,"unmapped_property","results",""],["ia:DTIC_ADA617714","Ti-6Al-4V","HFW",640.0,null,null,null,"mm","","HIP","","","",false,"unmapped_property","results",""],["ia:DTIC_ADA617714","Ti-6Al-4V","high-cycle fatigue-life",1.614,null,null,null,"times","","as-built SLM","","","",false,"unmapped_property","abstract",""],["ia:DTIC_ADA617714","Ti-6Al-4V","high-cycle fatigue-life",2.02,null,null,null,"times","","as-built SLM","","","",false,"unmapped_property","abstract",""],["ia:DTIC_ADA631137","TiAl-Base Alloys","Density (gm/cm 3 )",3.8,3.7,3.9,null,"gm/cm3","room temperature","","","","",false,
