Repository: akhtar07/tisci-explorer

# TiSci Explorer

A read-only, static explorer for **TiSci**, an autonomous research agent for titanium alloys. TiSci reads the
titanium-alloy literature, builds a knowledge graph and a table of measured values, proposes hypotheses where the
graph has gaps, and tests them with DFT (MACE / VASP) and the ICME-lite multiscale chain.

**Live site:** https://akhtar07.github.io/tisci-explorer/

The site has seven sections:

| Section | What it shows |
|---|---|
| Overview | Corpus → graph → facts → hypotheses → verdicts, with the snapshot's counts |
| Worked example | One full loop for W in α-Ti: graph path, hypothesis, novelty check, DFT test, verdict, follow-up, DAMASK |

File: data/facts/surface_roughness.json (part 19 of 35)
["oa:W4362700202","Ti21S","surface irregularities, roughness",16.0,null,null,null,"%","","","","","",false,"unit_mismatch","results_discussion","For the ligament size, a maximum variation of 16% (TPMS-FGPS 2.5) and 9% (TPMS-FGPS 4.0) was observed, while for the pore size, it raised to 66% (TPMS-FGPS 2.5) and 64% (TPMS-FGPS 4.0), respectively. highlights the surface irregularities, roughness, and unmelted powders on the ligament surfaces in both TPMS-FGPSs."],["oa:W4362700202","Ti21S","surface irregularities, roughness",9.0,null,null,null,"%","","","","","",false,"unit_mismatch","results_discussion","For the ligament size, a maximum variation of 16% (TPMS-FGPS 2.5) and 9% (TPMS-FGPS 4.0) was observed, while for the pore size, it raised to 66% (TPMS-FGPS 2.5) and 64% (TPMS-FGPS 4.0), respectively. highlights the surface irregularities, roughness, and unmelted powders on the ligament surfaces in both TPMS-FGPSs."],["oa:W4366179613","Ti50Nb alloy","surface roughness",0.46,null,null,null,"µm","","","","","",false,"","conclusions","However, the Ti50Zr alloy had a greater surface energy and lower surface roughness (37 mN/m, 0.17 µm) than cpTi (34 mN/m, 0.20 µm) and the"],["oa:W4366179613","cpTi","surface roughness",0.2,null,null,null,"µm","","","","","",false,"","conclusions","However, the Ti50Zr alloy had a greater surface energy and lower surface roughness (37 mN/m, 0.17 µm) than cpTi (34 mN/m, 0.20 µm) and the"],["oa:W4366179613","Ti50Zr","surface roughness",0.17,null,null,null,"µm","","","","","",false,"","conclusions","However, the Ti50Zr alloy had a greater surface energy and lower surface roughness (37 mN/m, 0.17 µm) than cpTi (34 mN/m, 0.20 µm) and the"],["oa:W4367309618","Ti-35Nb-7Zr-5Ta","Ra",0.26,null,null,0.3,"µm","","","","","",false,"","discussion","A correlation can be attributed among the chemical composition of the oxide, Fig. 3 EDS of study samples Table 2 Linear surface roughness (Ra), area roughness (Rz), wettability (CA) of the study groups Group Ra (µm) Sz (µm) Ca (°) C 0.26 (±0.3) 2.30 ± 0.4 55.6 (±2.9) CaP 0.54 (±0.8) 4.09 ± 0.4 50.4 (±4.5) Mg 0.61 (±0.3) 4.66 ± 0.3 41.4 (±3.1) 21 Page 6 of 9 Journal of Materials Science: Materials in Medicine (2023) 34:21"],["oa:W4367309618","Ti-35Nb-7Zr-5Ta","Ra",0.54,null,null,null,"µm","","","","","",false,"","discussion","Turned implants had a Ra of 0.54 µm, oxidized implants in group 1 had an Ra of 0.68 µm, oxidized group 2 had a Ra of 0.80 µm, and oxidized implants in group 3 had a Ra of 0.88 µm."],["oa:W4367309618","Ti-35Nb-7Zr-5Ta","Sz",2.3,null,null,0.4,"µm","","","","","",false,"","discussion","A correlation can be attributed among the chemical composition of the oxide, Fig. 3 EDS of study samples Table 2 Linear surface roughness (Ra), area roughness (Rz), wettability (CA) of the study groups Group Ra (µm) Sz (µm) Ca (°) C 0.26 (±0.3) 2.30 ± 0.4 55.6 (±2.9) CaP 0.54 (±0.8) 4.09 ± 0.4 50.4 (±4.5) Mg 0.61 (±0.3) 4.66 ± 0.3 41.4 (±3.1) 21 Page 6 of 9 Journal of Materials Science: Materials in Medicine (2023) 34:21"],["oa:W4367309618","Ti-35Nb-7Zr-5Ta","Ra",0.54,null,null,0.8,"µm","","","","","",false,"","discussion","A correlation can be attributed among the chemical composition of the oxide, Fig. 3 EDS of study samples Table 2 Linear surface roughness (Ra), area roughness (Rz), wettability (CA) of the study groups Group Ra (µm) Sz (µm) Ca (°) C 0.26 (±0.3) 2.30 ± 0.4 55.6 (±2.9) CaP 0.54 (±0.8) 4.09 ± 0.4 50.4 (±4.5) Mg 0.61 (±0.3) 4.66 ± 0.3 41.4 (±3.1) 21 Page 6 of 9 Journal of Materials Science: Materials in Medicine (2023) 34:21"],["oa:W4367309618","Ti-35Nb-7Zr-5Ta","Sz",4.09,null,null,0.4,"µm","","","","","",false,"","discussion","A correlation can be attributed among the chemical composition of the oxide, Fig. 3 EDS of study samples Table 2 Linear surface roughness (Ra), area roughness (Rz), wettability (CA) of the study groups Group Ra (µm) Sz (µm) Ca (°) C 0.26 (±0.3) 2.30 ± 0.4 55.6 (±2.9) CaP 0.54 (±0.8) 4.09 ± 0.4 50.4 (±4.5) Mg 0.61 (±0.3) 4.66 ± 0.3 41.4 (±3.1) 21 Page 6 of 9 Journal of Materials Science: Materials in Medicine (2023) 34:21"],["oa:W4367309618","Ti-35Nb-7Zr-5Ta","Ra",0.61,null,null,0.3,"µm","","","","","",false,"","discussion","A correlation can be attributed among the chemical composition of the oxide, Fig. 3 EDS of study samples Table 2 Linear surface roughness (Ra), area roughness (Rz), wettability (CA) of the study groups Group Ra (µm) Sz (µm) Ca (°) C 0.26 (±0.3) 2.30 ± 0.4 55.6 (±2.9) CaP 0.54 (±0.8) 4.09 ± 0.4 50.4 (±4.5) Mg 0.61 (±0.3) 4.66 ± 0.3 41.4 (±3.1) 21 Page 6 of 9 Journal of Materials Science: Materials in Medicine (2023) 34:21"],["oa:W4367309618","Ti-35Nb-7Zr-5Ta","Ra",0.68,null,null,null,"µm","","","","","",false,"","discussion","Turned implants had a Ra of 0.54 µm, oxidized implants in group 1 had an Ra of 0.68 µm, oxidized group 2 had a Ra of 0.80 µm, and oxidized implants in group 3 had a Ra of 0.88 µm."],["oa:W4367309618","Ti-35Nb-7Zr-5Ta","Ra",0.8,null,null,null,"µm","","","","","",false,"","discussion","Turned implants had a Ra of 0.54 µm, oxidized implants in group 1 had an Ra of 0.68 µm, oxidized group 2 had a Ra of 0.80 µm, and oxidized implants in group 3 had a Ra of 0.88 µm."],["oa:W4367309618","Ti-35Nb-7Zr-5Ta","Ra",0.88,null,null,null,"µm","","","","","",false,"","discussion","Turned implants had a Ra of 0.54 µm, oxidized implants in group 1 had an Ra of 0.68 µm, oxidized group 2 had a Ra of 0.80 µm, and oxidized implants in group 3 had a Ra of 0.88 µm."],["oa:W4367309618","Ti-35Nb-7Zr-5Ta","Sz",4.66,null,null,0.3,"µm","","","","","",false,"","discussion","A correlation can be attributed among the chemical composition of the oxide, Fig. 3 EDS of study samples Table 2 Linear surface roughness (Ra), area roughness (Rz), wettability (CA) of the study groups Group Ra (µm) Sz (µm) Ca (°) C 0.26 (±0.3) 2.30 ± 0.4 55.6 (±2.9) CaP 0.54 (±0.8) 4.09 ± 0.4 50.4 (±4.5) Mg 0.61 (±0.3) 4.66 ± 0.3 41.4 (±3.1) 21 Page 6 of 9 Journal of Materials Science: Materials in Medicine (2023) 34:21"],["oa:W4372317348","LUVAHSDM TC4","Sq",1.2,null,null,null,"","","","","3D surface roughness test","",false,"unit_missing","results_discussion","The Sq/Sa values describing the distribution of peaks and valleys on the machined surface remain around 1.2 with little fluctuation [37], indicating that the 3D surface roughness results are stable enough to describe the surface profile of LUVAHSDM TC4."],["oa:W4372317348","LUVAHSDM TC4","Sa",1.2,null,null,null,"","","","","3D surface roughness test","",false,"unit_missing","results_discussion","The Sq/Sa values describing the distribution of peaks and valleys on the machined surface remain around 1.2 with little fluctuation [37], indicating that the 3D surface roughness results are stable enough to describe the surface profile of LUVAHSDM TC4."],["oa:W4376604197","Ti-6Al-4V","exponent n of CPE (jɷ)",0.0,null,null,null,"","","","","","",false,"unit_missing","results_discussion","Impedance is defined by where, exponent n of CPE (jɷ) is due to the surface roughness effect causing nonequilibrium current distribution [29, 30]."],["oa:W4376648854","Ti-6Al-4V","Sa",1.763,null,null,0.296,"µm","","horizontal as-built top side","","","",false,"","results","Roughness Sa [µm] Sq [µm] Ssk [-] Sku [-] Horizontal as-built top side 1.763 ± 0.296 2.249 ± 0.334 0.466 ± 0.648 6.398 ± 5.376 Horizontal as-built bottom side 11.765 ± 2.457 15.220 ± 2.699 -0.247 ± 0.480 3.944 ± 0.800 Vertical as-built 9.995 ± 0.295 12.638 ± 0.522 0.400 ± 0.045 0.400 ± 0.045 Polished 0.051 ± 0.002 0.075 ± 0.003 1.349 ± 0.552 15.008 ± 2.519 Table 3: Developed interfacial area ratio ± standard deviation of considered conditions of L-PBF Ti- 6Al-4V."],["oa:W4376648854","Ti-6Al-4V","height fluctuation",60.0,null,null,null,"µm","","as-built, vertical building orientation","","","",false,"","results","The vertical building orientation exhibited a height fluctuation up to 60 µm, the bottom side of the horizontally built specimen varied 95 µm, while the top side of the horizontally built condition only fluctuated 35 µm."],["oa:W4376648854","Ti-6Al-4V","height fluctuation",95.0,null,null,null,"µm","","as-built, horizontal building orientation, bottom side","","","",false,"","results","The vertical building orientation exhibited a height fluctuation up to 60 µm, the bottom side of the horizontally built specimen varied 95 µm, while the top side of the horizontally built condition only fluctuated 35 µm."],["oa:W4376648854","Ti-6Al-4V","height fluctuation",35.0,null,null,null,"µm","","as-built, horizontal building orientation, top side","","","",false,"","results","The vertical building orientation exhibited a height fluctuation up to 60 µm, the bottom side of the horizontally built specimen varied 95 µm, while the top side of the horizontally built condition only fluctuated 35 µm."],["oa:W4376648854","Ti-6Al-4V","surface variation",1.0,null,null,null,"µm","","polished","","","",false,"","results","The polished surface varied no more than 1 µm."],["oa:W4376648854","Ti-6Al-4V","Sq",0.075,null,null,0.003,"µm","","polished","","","",false,"","results","Roughness Sa [µm] Sq [µm] Ssk [-] Sku [-] Horizontal as-built top side 1.763 ± 0.296 2.249 ± 0.334 0.466 ± 0.648 6.398 ± 5.376 Horizontal as-built bottom side 11.765 ± 2.457 15.220 ± 2.699 -0.247 ± 0.480 3.944 ± 0.800 Vertical as-built 9.995 ± 0.295 12.638 ± 0.522 0.400 ± 0.045 0.400 ± 0.045 Polished 0.051 ± 0.002 0.075 ± 0.003 1.349 ± 0.552 15.008 ± 2.519 Table 3: Developed interfacial area ratio ± standard deviation of considered conditions of L-PBF Ti- 6Al-4V."],["oa:W4376648854","Ti-6Al-4V","Sa",0.051,null,null,0.002,"µm","","polished","","","",false,"","results","Roughness Sa [µm] Sq [µm] Ssk [-] Sku [-] Horizontal as-built top side 1.763 ± 0.296 2.249 ± 0.334 0.466 ± 0.648 6.398 ± 5.376 Horizontal as-built bottom side 11.765 ± 2.457 15.220 ± 2.699 -0.247 ± 0.480 3.944 ± 0.800 Vertical as-built 9.995 ± 0.295 12.638 ± 0.522 0.400 ± 0.045 0.400 ± 0.045 Polished 0.051 ± 0.002 0.075 ± 0.003 1.349 ± 0.552 15.008 ± 2.519 Table 3: Developed interfacial area ratio ± standard deviation of considered conditions of L-PBF Ti- 6Al-4V."],["oa:W4376648854","Ti-6Al-4V","Sq",12.638,null,null,0.522,"µm","","vertical as-built","","","",false,"","results","Roughness Sa [µm] Sq [µm] Ssk [-] Sku [-] Horizontal as-built top side 1.763 ± 0.296 2.249 ± 0.334 0.466 ± 0.648 6.398 ± 5.376 Horizontal as-built bottom side 11.765 ± 2.457 15.220 ± 2.699 -0.247 ± 0.480 3.944 ± 0.800 Vertical as-built 9.995 ± 0.295 12.638 ± 0.522 0.400 ± 0.045 0.400 ± 0.045 Polished 0.051 ± 0.002 0.075 ± 0.003 1.349 ± 0.552 15.008 ± 2.519 Table 3: Developed interfacial area ratio ± standard deviation of considered conditions of L-PBF Ti- 6Al-4V."],["oa:W4376648854","Ti-6Al-4V","Sa",9.995,null,null,0.295,"µm","","vertical as-built","","","",false,"","results","Roughness Sa [µm] Sq [µm] Ssk [-] Sku [-] Horizontal as-built top side 1.763 ± 0.296 2.249 ± 0.334 0.466 ± 0.648 6.398 ± 5.376 Horizontal as-built bottom side 11.765 ± 2.457 15.220 ± 2.699 -0.247 ± 0.480 3.944 ± 0.800 Vertical as-built 9.995 ± 0.295 12.638 ± 0.522 0.400 ± 0.045 0.400 ± 0.045 Polished 0.051 ± 0.002 0.075 ± 0.003 1.349 ± 0.552 15.008 ± 2.519 Table 3: Developed interfacial area ratio ± standard deviation of considered conditions of L-PBF Ti- 6Al-4V."],["oa:W4376648854","Ti-6Al-4V","Sq",15.22,null,null,2.699,"µm","","horizontal as-built bottom side","","","",false,"","results","Roughness Sa [µm] Sq [µm] Ssk [-] Sku [-] Horizontal as-built top side 1.763 ± 0.296 2.249 ± 0.334 0.466 ± 0.648 6.398 ± 5.376 Horizontal as-built bottom side 11.765 ± 2.457 15.220 ± 2.699 -0.247 ± 0.480 3.944 ± 0.800 Vertical as-built 9.995 ± 0.295 12.638 ± 0.522 0.400 ± 0.045 0.400 ± 0.045 Polished 0.051 ± 0.002 0.075 ± 0.003 1.349 ± 0.552 15.008 ± 2.519 Table 3: Developed interfacial area ratio ± standard deviation of considered conditions of L-PBF Ti- 6Al-4V."],["oa:W4376648854","Ti-6Al-4V","Sq",2.249,null,null,0.334,"µm","","horizontal as-built top side","","","",false,"","results","Roughness Sa [µm] Sq [µm] Ssk [-] Sku [-] Horizontal as-built top side 1.763 ± 0.296 2.249 ± 0.334 0.466 ± 0.648 6.398 ± 5.376 Horizontal as-built bottom side 11.765 ± 2.457 15.220 ± 2.699 -0.247 ± 0.480 3.944 ± 0.800 Vertical as-built 9.995 ± 0.295 12.638 ± 0.522 0.400 ± 0.045 0.400 ± 0.045 Polished 0.051 ± 0.002 0.075 ± 0.003 1.349 ± 0.552 15.008 ± 2.519 Table 3: Developed interfacial area ratio ± standard deviation of considered conditions of L-PBF Ti- 6Al-4V."],["oa:W4377029735","","Ra",0.9,0.8,1.0,null,"","","","","","",false,"unit_missing","methods","Class 4: Ra=0.8~1.0"],["oa:W4377029735","","Ra",0.7,0.6,0.8,null,"","","","","","",false,"unit_missing","methods","Class 3: Ra=0.6~0.8"],["oa:W4377029735","","Ra",0.5,0.4,0.6,null,"","","","","","",false,"unit_missing","methods","Class 2: Ra=0.4~0.6"],["oa:W4377029735","","Ra",0.3,0.2,0.4,null,"","","","","","",false,"unit_missing","methods","Class 1: Ra=0.2~0.4"],["oa:W4377029735","","Ra",0.5,0.4,0.6,null,"","","","","","",false,"unit_missing","methods","Class 2: Ra=0.4~0.6"],["oa:W4377029735","","Ra",0.3,0.2,0.4,null,"","","","","","",false,"unit_missing","methods","Class 1: Ra=0.2~0.4"],["oa:W4377029735","","Ra",0.7,0.6,0.8,null,"","","","","","",false,"unit_missing","methods","Class 3: Ra=0.6~0.8"],["oa:W4378233283","Ti-MA-GRa","Surface crack width",11.34,7.21,13.46,null,"µm","","","","","",false,"","table","Ti-MA-GRa\tMaximum\t13.46\tMinimum\t7.21\tMean width\t11.34"],["oa:W4378233283","Ti-MA-GNs","Surface crack width",10.05,2.35,11.7,null,"µm","","","","","",false,"","table","Ti-MA-GNs\tMaximum\t11.70\tMinimum\t2.35\tMean width\t10.05"],["oa:W4378233283","Ti-MA-CNTs","Surface crack width",8.39,5.25,10.85,null,"µm","","","","","",false,"","table","Ti-MA-CNTs\tMaximum\t10.85\tMinimum\t5.25\tMean width\t8.39"],["oa:W4378647282","TiAl 4822","surface roughness",0.55,null,null,null,"µm","","forged","","","",false,"","abstract","Finally, several forged TiAl 4822 alloy blades were successfully fabricated with an average surface roughness of Ra 0.55µm."],["oa:W4378647282","Ti-48Al-2Cr-2Nb","surface roughness",0.55,null,null,null,"µm","","","","","",false,"","conclusions","The results show that the average surface roughness of the processed blades is about Ra 0.55 µm, and it has good repeatability."],["oa:W4378647282","Ti-48Al-2Cr-2Nb","Ra",0.55,null,null,null,"µm","","","","","",false,"","results","As shown in Fig. 20, the average surface roughness for the four blades are very similar, about Ra 0.55µm."],["oa:W4378647282","forged TiAl 4822","Ra",1.1,null,null,null,"µm","","","","surface roughness analysis","",false,"","results_discussion","At 50 A/cm2, the Ra value of forged TiAl 4822 alloy is approximately 1.1 µm."],["oa:W4378647781","Ti-6Al-4V","surface roughness",1.2,null,null,null,"µm","","","","precision roughness meter","",false,"","methods","Surface roughness was measured using a Sivaka precision roughness meter, with the center of the weld as the reference point and the measuring interval controlled at 2mm on both sides of the weld."],["oa:W4378647781","Ti-6Al-4V","surface roughness",0.686,null,null,null,"µm","","","","","",false,"","methods","As shown in Figure 8(i), the surface roughness of the unprocessed weld joint is relatively high in the central area, reaching up to 1.174μm, and gradually decreases away from the center, with an overall average surface roughness of 0.686μm."],["oa:W4378647781","Ti-6Al-4V","surface roughness",1.174,null,null,null,"µm","","","","","",false,"","methods","As shown in Figure 8(i), the surface roughness of the unprocessed weld joint is relatively high in the central area, reaching up to 1.174μm, and gradually decreases away from the center, with an overall average surface roughness of 0.686μm."],["oa:W4378647781","Ti-6Al-4V","surface roughness",0.383,null,null,null,"µm","","","","","",false,"","conclusions","Among them, the N5 sample has the best surface integrity, with an average surface roughness of 0.383 μm, an average surface residual stress value of -660 MPa, the maximum plastic deformation layer in different regions, and the highest microhardness in different regions."],["oa:W4378647781","Ti-6Al-4V","surface roughness",0.394,null,null,null,"µm","","","","","",false,"","methods","Figure 8(j) shows that after one ultrasonic rolling processing, the overall surface of the weld joint becomes flat, and the surface roughness significantly decreases, with an average value of 0.394μm."],["oa:W4380421347","Ti-6Al-4V","Sa of the composites",2.73,null,null,null,"µm","","HT2","","","",false,"","results_discussion","The Sa of the composites after HT2 heat treatment is 2.73 μm [Fig. 9(c)]."],["oa:W4380421347","Ti-6Al-4V","Sa is further decreased to",2.25,null,null,null,"µm","","HT3","","","",false,"","results_discussion","Moreover, only small scratches and furrows are detected on the worn surface of the composites after HT3 heat treatment, and the Sa is further decreased to 2.25 μm [Fig. 9(d)]."],["oa:W4380421347","Ti-6Al-4V","maximum surface roughness (Sa)",4.03,null,null,null,"µm","","as-cast","","","",false,"","results_discussion","Some deep furrows are seen on the worn surface, which has a maximum surface roughness (Sa) of 4.03 μm [Fig. 9(a)]."],["oa:W4380421347","Ti-6Al-4V","Sa of the furrow",2.05,null,null,null,"µm","","HT1","","","",false,"","results_discussion","After HT1 heat treatment, Sa of the furrow decreases to 2.05 μm [Fig. 9(b)]."],["oa:W4380489436","Ti-6Al-4V","thickness of the subsurface layer",22.0,19.0,25.0,3.0,"µm","","as-deposited","","","",false,"","results_discussion",""],["oa:W4380489436","Ti6Al4V-1.6 wt.% Cu","thickness of the subsurface layer",0.0,0.0,0.0,null,"","","as-deposited","","","",false,"unit_missing","results_discussion",""],["oa:W4380489436","Ti-6Al-4V","thickness of the subsurface layer",22.0,19.0,25.0,3.0,"µm","","as-deposited","","","",false,"","conclusions",""],["oa:W4381137493","Ti-6Al-4V","roughness",4.6,null,null,null,"µm","","","","","",false,"","results_discussion","With the increase in pulse current to 14 A, the roughness increased to ~4.6 µm, showing a 33% increase using the aluminum electrode."],["oa:W4381137493","Ti-6Al-4V","roughness",3.3,3.3,3.3,null,"µm","","","","","",false,"","results_discussion","On the other hand, the rise in pulse OFF time from 25 µs to 100 µs resulted in a decrease in roughness from ~7.1 µm to ~3.3 µm, showing a 53% reduction."],["oa:W4381137493","Ti-6Al-4V","roughness",3.4,null,null,null,"µm","","","","","",false,"","results_discussion","Therefore, the low current conditions observed with the aluminum electrodes produced less roughness, with a value of 3.4 µm."],["oa:W4381137493","Ti-6Al-4V","maximum error",0.107,null,null,null,"µm","","","","","",false,"","methods","The testing phase resulted in a maximum error of 0.107 µm."],["oa:W4381137493","Ti-6Al-4V","roughness",4.5,4.5,4.5,null,"µm","","","","","",false,"","results_discussion","The increase in pulse current from 8 A to 14 A with reverse polarity resulted in a significant increase in roughness from ~3.5 µm to ~4.5 µm, showing a 28.5% increase."],["oa:W4381137493","Ti-6Al-4V","roughness",5.6,5.6,5.6,null,"µm","","","","","",false,"","results_discussion","At an 8 A pulse current and positive polarity, a roughness of ~5.6 µm was achieved, compared with reverse polarity, which resulted in a roughness of ~3.5 µm."],["oa:W4381137493","Ti-6Al-4V","roughness",5.3,5.3,5.3,null,"µm","","","","","",false,"","results_discussion","The effect of arcing is visible in a, in which roughness decreased because of a further increase in pulse ON time from 75 µs at an 8 A pulse current."],["oa:W4381137493","Ti-6Al-4V","Ra",5.5,null,null,null,"µm","","","","","",false,"","results_discussion","The increase in pulse ON time from 50 µs to 75 µs resulted in a rougher surface with the highest Ra, 5.5 µm, as shown in b, because of the discharge energy transfer and accumulation of heat energy for a longer time period."],["oa:W4381137493","Ti-6Al-4V","roughness",4.5,null,null,null,"µm","","","","","",false,"","results_discussion","The increase in pulse ON time from 50 µs to 125 µs for the graphite tool increased the roughness from ~4.5 µm to ~5.3 µm, showing a 17% rise."],["oa:W4381137493","Ti-6Al-4V","roughness",7.0,7.0,7.0,null,"µm","","","","","",false,"","results_discussion","Low pulse OFF time and positive polarity produced the roughest surface, with Ra = ~7 µm."],["oa:W4381137493","Ti-6Al-4V","roughness",5.3,null,null,null,"µm","","","","","",false,"","results_discussion","The increase in pulse ON time from 50 µs to 125 µs for the graphite tool increased the roughness from ~4.5 µm to ~5.3 µm, showing a 17% rise."],["oa:W4381137493","Ti-6Al-4V","roughness",6.5,6.5,6.5,null,"µm","","","","","",false,"","results_discussion","The highest roughness value, ~6.5 µm, was observed at both extremes of the 14 A pulse current and 125 µs pulse ON time."],["oa:W4381137493","Ti-6Al-4V","roughness",5.0,5.0,5.0,null,"µm","","","","","",false,"","results_discussion","Low roughness was obtained using positive polarity, 120 µs pulse ON time, 100 µs pulse OFF time, an aluminum electrode, and an 8 A pulse current, based on graphical compromise details."],["oa:W4381137493","Ti-6Al-4V","surface",5.5,null,null,null,"µm","","","","","",false,"","results_discussion","It is evident in a that the graphite resulted in a rougher surface (5.5 µm) compared with the other electrode materials."],["oa:W4382356270","Ti-6Al-4V","surface roughness",6.0,4.0,8.0,null,"µm","","","","","",false,"","abstract","Samples whose surfaces were generated using energy intensity lower than 5 KJ/mm2 and have surface roughness in the range Ra = 4 – 8 μm were selected for surface topography and morphology analysis along with the commercial femoral stem."],["oa:W4382792275","Ti-6Al-4V","RMS roughness",3.05,null,null,0.23,"µm","37 °C","","","","",false,"unit_suspect","results_discussion","At 4 g/L, the arising of LYZ 3D aggregates could be detected with an increase in the RMS to 3.05 ± 0.23 nm."],["oa:W4382792275","Ti-6Al-4V","RMS roughness",4.05,null,null,0.13,"µm","37 °C","","","","",false,"unit_suspect","results_discussion","LYZ adsorption under an applied potential of −0.5 V (vs. OCP) shows 3D aggregates even at the lowest concentration of 0.1 g/L with the RMS value of 4.05 ± 0.13 nm."],["oa:W4382792275","Ti-6Al-4V","RMS roughness",8.04,null,null,1.53,"µm","37 °C","","","","",false,"unit_suspect","results_discussion","The RMS roughness increased from 1.46 ± 0.14 nm for the bare alloy to the 8.04 ± 1.53 nm registered after adsorption under applied overpotential in 4 g/L of BSA."],["oa:W4382988417","CP-Ti Grade 2","cut edge roughness Rz",3.59,null,null,null,"µm","","","","","",false,"","abstract","Pulse pause variations between 85 and 335 μs in 50 μs steps and a fixed pulse width of 50 μs show that a minimum kerf width of 23.4 μm, as well as a minimum cut edge roughness Rz of 3.59 μm, is achieved at the lowest pulse pause duration."],["oa:W4383093974","Ti-6Al-4V","surface roughness",200.0,null,null,null,"µmRz","","","","","",false,"unit_mismatch","abstract","The surface roughness of AMed titanium products becomes more than 200 µm Rz, and the very rough surface would lead to reduction in fatigue strength."],["oa:W4383093974","Ti-6Al-4V","surface roughness",2.0,null,null,null,"µmRz","","as-built SLM","","","",false,"unit_mismatch","abstract","Surface roughness of AMed Ti-6Al-4 V alloy significantly decreases from 265 to about 2.0 µm Rz by combination of grit blasting and LEB irradiation."],["oa:W4383103478","","Ra",1.0,null,null,null,"µm","","","","","",false,"","discussion","In this study, the surface roughness of the Zn-PEO coating formed by plasma electrolytic oxidation of titanium exhibited Ra > 1 μm, which indicated a rough surface that enables cell adhesion and proliferation."],["oa:W4383103478","","Ra",1.0,null,null,null,"µm","","","","","",false,"","results","Quantitative analyses of the surface roughness, Ra, for each sample showed that Zn-PEO and PEO coatings were rougher than the Ti surface, and the differences were statistically significant (p < 0.01)."],["oa:W4383227281","Ti-6Al-4V","Ra",5.78,null,null,null,"","","","","Confocal","",false,"unit_missing","table","Confocal\tMean\t21.02\t5.78\t4.11\t1.28"],["oa:W4383227281","Ti-6Al-4V","Ra",4.11,null,null,null,"","","","","Confocal","",false,"unit_missing","table","Confocal\tMean\t21.02\t5.78\t4.11\t1.28"],["oa:W4383227281","Ti-6Al-4V","Ra",21.02,null,null,null,"","","","","Confocal","",false,"unit_missing","table","Confocal\tMean\t21.02\t5.78\t4.11\t1.28"],["oa:W4383227281","Ti-6Al-4V","Rt",193.0,150.0,220.0,null,"µm","","as-built","","confocal microscopy","",false,"","results_discussion","The highest mean value of 193 μm is obtained from the confocal measurements."],["oa:W4383227281","Ti-6Al-4V","Rt",193.0,150.0,220.0,null,"µm","","as-built","","confocal microscopy","",false,"","results_discussion","Considering the Rt results, individual Rt values range from 150 μm to 220 μm for AsB, ."],["oa:W4383227281","Ti-6Al-4V","Ra",17.43,null,null,null,"","","","","Fringe projection","",false,"unit_missing","table","Fringe projection\tMean\t17.43\t5.10\t5.04\t1.53"],["oa:W4383227281","Ti-6Al-4V","Ra",5.1,null,null,null,"","","","","Fringe projection","",false,"unit_missing","table","Fringe projection\tMean\t17.43\t5.10\t5.04\t1.53"],["oa:W4383227281","Ti-6Al-4V","Ra",3.91,null,null,null,"","","","","Stylus","",false,"unit_missing","table","Stylus\tMean\t20.06\t4.65\t3.91\t1.53"],["oa:W4383227281","Ti-6Al-4V","Ra",4.65,null,null,null,"","","","","Stylus","",false,"unit_missing","table","Stylus\tMean\t20.06\t4.65\t3.91\t1.53"],["oa:W4383227281","Ti-6Al-4V","Ra",5.04,null,null,null,"","","","","Fringe projection","",false,"unit_missing","table","Fringe projection\tMean\t17.43\t5.10\t5.04\t1.53"],["oa:W4383227281","Ti-6Al-4V","Ra",1.28,null,null,null,"","","","","Confocal","",false,"unit_missing","table","Confocal\tMean\t21.02\t5.78\t4.11\t1.28"],["oa:W4383227281","Ti-6Al-4V","Ra",1.53,null,null,null,"","","","","Stylus","",false,"unit_missing","table","Stylus\tMean\t20.06\t4.65\t3.91\t1.53"],["oa:W4383227281","Ti-6Al-4V","Ra",20.06,null,null,null,"","","","","Stylus","",false,"unit_missing","table","Stylus\tMean\t20.06\t4.65\t3.91\t1.53"],["oa:W4383227281","Ti-6Al-4V","Ra",1.53,null,null,null,"","","","","Fringe projection","",false,"unit_missing","table","Fringe projection\tMean\t17.43\t5.10\t5.04\t1.53"],["oa:W4383368588","Ti-13Nb-13Zr","Ra",0.44,null,null,0.01,"µm","","","","nanoindentation","",false,"","results_discussion","Sample Roughness + SD Ra (µm) BM 0.02 ± 0.01 LT 20 0.69 ± 0.02 LT 30 1.74 ± 0.03 LT 40 0.44 ± 0.01 LT 50 0.24 ± 0.02"],["oa:W4383368588","Ti-13Nb-13Zr","Ra",0.02,null,null,0.01,"µm","","","","nanoindentation","",false,"","results_discussion","Sample Roughness + SD Ra (µm) BM 0.02 ± 0.01 LT 20 0.69 ± 0.02 LT 30 1.74 ± 0.03 LT 40 0.44 ± 0.01 LT 50 0.24 ± 0.02"],["oa:W4383368588","Ti-13Nb-13Zr","Ra",0.69,null,null,0.02,"µm","","","","nanoindentation","",false,"","results_discussion","Sample Roughness + SD Ra (µm) BM 0.02 ± 0.01 LT 20 0.69 ± 0.02 LT 30 1.74 ± 0.03 LT 40 0.44 ± 0.01 LT 50 0.24 ± 0.02"],["oa:W4383368588","Ti-13Nb-13Zr","Ra",0.24,null,null,0.02,"µm","","","","nanoindentation","",false,"","results_discussion","Sample Roughness + SD Ra (µm) BM 0.02 ± 0.01 LT 20 0.69 ± 0.02 LT 30 1.74 ± 0.03 LT 40 0.44 ± 0.01 LT 50 0.24 ± 0.02"],["oa:W4383368588","Ti-13Nb-13Zr","Ra",1.74,null,null,0.03,"µm","","","","nanoindentation","",false,"","results_discussion","Sample Roughness + SD Ra (µm) BM 0.02 ± 0.01 LT 20 0.69 ± 0.02 LT 30 1.74 ± 0.03 LT 40 0.44 ± 0.01 LT 50 0.24 ± 0.02"],["oa:W4384199885","Ti-6Al-4V","Ra",9.31,null,null,null,"µm","","electropolished","","","",false,"","results_discussion","The roughness of mechanically polished (Ra = 9.12 µm) and electropolished (EP-3) specimens (Ra = 9.31 µm) were comparable,"],["oa:W4384199885","Ti-6Al-4V","Ra",9.12,null,null,null,"µm","","mechanically polished","","","",false,"","results_discussion","The roughness of mechanically polished (Ra = 9.12 µm) and electropolished (EP-3) specimens (Ra = 9.31 µm) were comparable,"],["oa:W4385064023","Ti-6Al-4V","surface roughness",0.035,null,null,null,"µm","","","","ultra-precision optical test","",false,"","results_discussion","At point d, the surface roughness exceeds 35 nm."],["oa:W4385064023","Ti-6Al-4V","Ra (nm)",0.0316,null,null,null,"µm","","","","ultra-precision cutting","",false,"","methods","Point A Point B Point C Point D 1000 r/min Fx simulation (N) 0.31 0.43 0.54 0.67 Fx experiment (N) 0.33 0.48 0.59 0.7 Ra (nm) 18.23 20.27 25.65 29.72 2000 r/min Fx simulation (N) 0.38 0.51 0.64 0.74 Fx experiment (N) 0.41 0.54 0.67 0.82 Ra (nm) 22.34 25.16 27.81 31.60 3000 r/min Fx simulation (N) 0.44 0.58 0.71 0.86 Fx experiment (N) 0.47 0.62 0.75 0.92 Ra (nm) 25.11 29.67 31.04 36.87 https://doi.org/10.1371/journal.pone.0288502.t003 PLOS ONE Ultra-precision cutting of titanium alloy PLOS ONE | "],["oa:W4385064023","Ti-6Al-4V","Ra (nm)",0.0256,null,null,null,"µm","","","","ultra-precision cutting","",false,"","methods","Point A Point B Point C Point D 1000 r/min Fx simulation (N) 0.31 0.43 0.54 0.67 Fx experiment (N) 0.33 0.48 0.59 0.7 Ra (nm) 18.23 20.27 25.65 29.72 2000 r/min Fx simulation (N) 0.38 0.51 0.64 0.74 Fx experiment (N) 0.41 0.54 0.67 0.82 Ra (nm) 22.34 25.16 27.81 31.60 3000 r/min Fx simulation (N) 0.44 0.58 0.71 0.86 Fx experiment (N) 0.47 0.62 0.75 0.92 Ra (nm) 25.11 29.67 31.04 36.87 https://doi.org/10.1371/journal.pone.0288502.t003 PLOS ONE Ultra-precision cutting of titanium alloy PLOS ONE | "],["oa:W4385064023","Ti-6Al-4V","Ra (nm)",0.0278,null,null,null,"µm","","","","ultra-precision cutting","",false,"","methods","Point A Point B Point C Point D 1000 r/min Fx simulation (N) 0.31 0.43 0.54 0.67 Fx experiment (N) 0.33 0.48 0.59 0.7 Ra (nm) 18.23 20.27 25.65 29.72 2000 r/min Fx simulation (N) 0.38 0.51 0.64 0.74 Fx experiment (N) 0.41 0.54 0.67 0.82 Ra (nm) 22.34 25.16 27.81 31.60 3000 r/min Fx simulation (N) 0.44 0.58 0.71 0.86 Fx experiment (N) 0.47 0.62 0.75 0.92 Ra (nm) 25.11 29.67 31.04 36.87 https://doi.org/10.1371/journal.pone.0288502.t003 PLOS ONE Ultra-precision cutting of titanium alloy PLOS ONE | "],["oa:W4385064023","Ti-6Al-4V","Ra (nm)",0.0223,null,null,null,"µm","","","","ultra-precision cutting","",false,"","methods","Point A Point B Point C Point D 1000 r/min Fx simulation (N) 0.31 0.43 0.54 0.67 Fx experiment (N) 0.33 0.48 0.59 0.7 Ra (nm) 18.23 20.27 25.65 29.72 2000 r/min Fx simulation (N) 0.38 0.51 0.64 0.74 Fx experiment (N) 0.41 0.54 0.67 0.82 Ra (nm) 22.34 25.16 27.81 31.60 3000 r/min Fx simulation (N) 0.44 0.58 0.71 0.86 Fx experiment (N) 0.47 0.62 0.75 0.92 Ra (nm) 25.11 29.67 31.04 36.87 https://doi.org/10.1371/journal.pone.0288502.t003 PLOS ONE Ultra-precision cutting of titanium alloy PLOS ONE | "],["oa:W4385064023","Ti-6Al-4V","Ra (nm)",0.0252,null,null,null,"µm","","","","ultra-precision cutting","",false,"","methods","Point A Point B Point C Point D 1000 r/min Fx simulation (N) 0.31 0.43 0.54 0.67 Fx experiment (N) 0.33 0.48 0.59 0.7 Ra (nm) 18.23 20.27 25.65 29.72 2000 r/min Fx simulation (N) 0.38 0.51 0.64 0.74 Fx experiment (N) 0.41 0.54 0.67 0.82 Ra (nm) 22.34 25.16 27.81 31.60 3000 r/min Fx simulation (N) 0.44 0.58 0.71 0.86 Fx experiment (N) 0.47 0.62 0.75 0.92 Ra (nm) 25.11 29.67 31.04 36.87 https://doi.org/10.1371/journal.pone.0288502.t003 PLOS ONE Ultra-precision cutting of titanium alloy PLOS ONE | "],["oa:W4385064023","Ti-6Al-4V","Ra (nm)",0.0203,null,null,null,"µm","","","","ultra-precision cutting","",false,"","methods","Point A Point B Point C Point D 1000 r/min Fx simulation (N) 0.31 0.43 0.54 0.67 Fx experiment (N) 0.33 0.48 0.59 0.7 Ra (nm) 18.23 20.27 25.65 29.72 2000 r/min Fx simulation (N) 0.38 0.51 0.64 0.74 Fx experiment (N) 0.41 0.54 0.67 0.82 Ra (nm) 22.34 25.16 27.81 31.60 3000 r/min Fx simulation (N) 0.44 0.58 0.71 0.86 Fx experiment (N) 0.47 0.62 0.75 0.92 Ra (nm) 25.11 29.67 31.04 36.87 https://doi.org/10.1371/journal.pone.0288502.t003 PLOS ONE Ultra-precision cutting of titanium alloy PLOS ONE | "],["oa:W4385064023","Ti-6Al-4V","Ra (nm)",0.0369,null,null,null,"µm","","","","ultra-precision cutting","",false,"","methods","Point A Point B Point C Point D 1000 r/min Fx simulation (N) 0.31 0.43 0.54 0.67 Fx experiment (N) 0.33 0.48 0.59 0.7 Ra (nm) 18.23 20.27 25.65 29.72 2000 r/min Fx simulation (N) 0.38 0.51 0.64 0.74 Fx experiment (N) 0.41 0.54 0.67 0.82 Ra (nm) 22.34 25.16 27.81 31.60 3000 r/min Fx simulation (N) 0.44 0.58 0.71 0.86 Fx experiment (N) 0.47 0.62 0.75 0.92 Ra (nm) 25.11 29.67 31.04 36.87 https://doi.org/10.1371/journal.pone.0288502.t003 PLOS ONE Ultra-precision cutting of titanium alloy PLOS ONE | "],["oa:W4385064023","Ti-6Al-4V","Ra (nm)",0.0297,null,null,null,"µm","","","","ultra-precision cutting","",false,"","methods","Point A Point B Point C Point D 1000 r/min Fx simulation (N) 0.31 0.43 0.54 0.67 Fx experiment (N) 0.33 0.48 0.59 0.7 Ra (nm) 18.23 20.27 25.65 29.72 2000 r/min Fx simulation (N) 0.38 0.51 0.64 0.74 Fx experiment (N) 0.41 0.54 0.67 0.82 Ra (nm) 22.34 25.16 27.81 31.60 3000 r/min Fx simulation (N) 0.44 0.58 0.71 0.86 Fx experiment (N) 0.47 0.62 0.75 0.92 Ra (nm) 25.11 29.67 31.04 36.87 https://doi.org/10.1371/journal.pone.0288502.t003 PLOS ONE Ultra-precision cutting of titanium alloy PLOS ONE | "],["oa:W4385064023","Ti-6Al-4V","Ra (nm)",0.0297,null,null,null,"µm","","","","ultra-precision cutting","",false,"","methods","Point A Point B Point C Point D 1000 r/min Fx simulation (N) 0.31 0.43 0.54 0.67 Fx experiment (N) 0.33 0.48 0.59 0.7 Ra (nm) 18.23 20.27 25.65 29.72 2000 r/min Fx simulation (N) 0.38 0.51 0.64 0.74 Fx experiment (N) 0.41 0.54 0.67 0.82 Ra (nm) 22.34 25.16 27.81 31.60 3000 r/min Fx simulation (N) 0.44 0.58 0.71 0.86 Fx experiment (N) 0.47 0.62 0.75 0.92 Ra (nm) 25.11 29.67 31.04 36.87 https://doi.org/10.1371/journal.pone.0288502.t003 PLOS ONE Ultra-precision cutting of titanium alloy PLOS ONE | "],["oa:W4385064023","Ti-6Al-4V","Ra (nm)",0.0182,null,null,null,"µm","","","","ultra-precision cutting","",false,"","methods","Point A Point B Point C Point D 1000 r/min Fx simulation (N) 0.31 0.43 0.54 0.67 Fx experiment (N) 0.33 0.48 0.59 0.7 Ra (nm) 18.23 20.27 25.65 29.72 2000 r/min Fx simulation (N) 0.38 0.51 0.64 0.74 Fx experiment (N) 0.41 0.54 0.67 0.82 Ra (nm) 22.34 25.16 27.81 31.60 3000 r/min Fx simulation (N) 0.44 0.58 0.71 0.86 Fx experiment (N) 0.47 0.62 0.75 0.92 Ra (nm) 25.11 29.67 31.04 36.87 https://doi.org/10.1371/journal.pone.0288502.t003 PLOS ONE Ultra-precision cutting of titanium alloy PLOS ONE | "],["oa:W4385064023","Ti-6Al-4V","Ra (nm)",0.0251,null,null,null,"µm","","","","ultra-precision cutting","",false,"","methods","Point A Point B Point C Point D 1000 r/min Fx simulation (N) 0.31 0.43 0.54 0.67 Fx experiment (N) 0.33 0.48 0.59 0.7 Ra (nm) 18.23 20.27 25.65 29.72 2000 r/min Fx simulation (N) 0.38 0.51 0.64 0.74 Fx experiment (N) 0.41 0.54 0.67 0.82 Ra (nm) 22.34 25.16 27.81 31.60 3000 r/min Fx simulation (N) 0.44 0.58 0.71 0.86 Fx experiment (N) 0.47 0.62 0.75 0.92 Ra (nm) 25.11 29.67 31.04 36.87 https://doi.org/10.1371/journal.pone.0288502.t003 PLOS ONE Ultra-precision cutting of titanium alloy PLOS ONE | "],["oa:W4385064023","Ti-6Al-4V","surface roughness",0.02,null,null,null,"µm","","","","ultra-precision cutting","",false,"","results_discussion","The results show that the surface roughness of point a obtained by ultra-precision cutting of titanium alloy under the spindle speed 1000 r/min can be lower than 20 nm."],["oa:W4385064023","Ti-6Al-4V","average surface roughness",0.02,null,null,null,"µm","","","","","",false,"","results_discussion","Average surface roughness values of four titanium alloy samples under different cutting speed. https://doi.org/10.1371/journal.pone.0288502.g008 PLOS ONE Ultra-precision cutting of titanium alloy PLOS ONE | https://doi.org/10.1371/journal.pone.0288502 July 21, 2023 9 / 15"],["oa:W4385064023","Ti-6Al-4V","Ra (nm)",0.031,null,null,null,"µm","","","","ultra-precision cutting","",false,"","methods","Point A Point B Point C Point D 1000 r/min Fx simulation (N) 0.31 0.43 0.54 0.67 Fx experiment (N) 0.33 0.48 0.59 0.7 Ra (nm) 18.23 20.27 25.65 29.72 2000 r/min Fx simulation (N) 0.38 0.51 0.64 0.74 Fx experiment (N) 0.41 0.54 0.67 0.82 Ra (nm) 22.34 25.16 27.81 31.60 3000 r/min Fx simulation (N) 0.44 0.58 0.71 0.86 Fx experiment (N) 0.47 0.62 0.75 0.92 Ra (nm) 25.11 29.67 31.04 36.87 https://doi.org/10.1371/journal.pone.0288502.t003 PLOS ONE Ultra-precision cutting of titanium alloy PLOS ONE | "],["oa:W4385073285","Ti-6Al-4V","PV",0.0532,null,null,null,"µm","","as-polished by CMP","","","",false,"","results_discussion","For other workpieces, the surface quality obtained in Fig. 5b shows that the parameters Ra, RMS and PV are determined by 1.368, 2.179 and 53.203 nm, respectively."],["oa:W4385073285","Ti-6Al-4V","Ra",1.368,null,null,null,"µm","","as-polished by CMP","","","",false,"unit_suspect","results_discussion","For other workpieces, the surface quality obtained in Fig. 5b shows that the parameters Ra, RMS and PV are determined by 1.368, 2.179 and 53.203 nm, respectively."],["oa:W4385073285","Ti-6Al-4V","RMS",0.5,null,null,null,"µm","","as-polished by CMP","","","",false,"unit_suspect","results_discussion","It can be seen that the surface quality according to Ra and RMS obtained by polishing results on two different workpieces is smaller than a nanometer with a measuring area of 53×70 μm2."],["oa:W4385073285","Ti-6Al-4V","PV",0.066,null,null,null,"µm","","as-polished by CMP","","","",false,"","results_discussion","The surface roughness according to Ra and RMS from the peaks and valleys (PV) obtained on the surface of the workpiece as depicted in Fig. 5a is 1.490, 2.363 and 65.997 nm, respectively."],["oa:W4385073285","Ti-6Al-4V","RMS",2.363,null,null,null,"µm","","as-polished by CMP","","","",false,"unit_suspect","results_discussion","The surface roughness according to Ra and RMS from the peaks and valleys (PV) obtained on the surface of the workpiece as depicted in Fig. 5a is 1.490, 2.363 and 65.997 nm, respectively."],["oa:W4385073285","Ti alloy","Ra",0.696,null,null,null,"µm","","as-polished by CMP","","","",false,"unit_suspect","results_discussion","The surface over a measured area of 53×70 μm2 with Ra = 0.696 nm was obtained on the surface of Ti alloy, the surface quality is better than in the previous study [21]."],["oa:W4385073285","Ti-6Al-4V","Ra",1.49,null,null,null,"µm","","as-polished by CMP","","","",false,"unit_suspect","results_discussion","The surface roughness according to Ra and RMS from the peaks and valleys (PV) obtained on the surface of the workpiece as depicted in Fig. 5a is 1.490, 2.363 and 65.997 nm, respectively."],["oa:W4385073285","Ti-6Al-4V","Ra",0.5,null,null,null,"µm","","as-polished by CMP","","","",false,"unit_suspect","results_discussion","It can be seen that the surface quality according to Ra and RMS obtained by polishing results on two different workpieces is smaller than a nanometer with a measuring area of 53×70 μm2."],["oa:W4385073285","Ti-6Al-4V","surface roughness",1.368,null,null,null,"µm","","","","","",false,"unit_suspect","results_discussion","The surface quality obtained with surface roughness and PV measured over an area of 53×70 μm2 achieved 1.368 and 53.203 nm, respectively."],["oa:W4385073285","Ti-6Al-4V","Ra",0.696,null,null,null,"µm","","as-polished by CMP","","","",false,"unit_suspect","conclusions","• The result after 30 mins of polishing the Ti-6Al-4V alloy workpiece by the CMP proposed method under optimal conditions, obtained an ultra-smooth surface with Ra = 0.696 nm over large measuring areas such as industrial production surfaces 53×70 μm2 which previous studies have not achieved."],["oa:W4385073285","Ti-6Al-4V","RMS",2.179,null,null,null,"µm","","as-polished by CMP","","","",false,"unit_suspect",
