Repository: akhtar07/tisci-explorer

# TiSci Explorer

A read-only, static explorer for **TiSci**, an autonomous research agent for titanium alloys. TiSci reads the
titanium-alloy literature, builds a knowledge graph and a table of measured values, proposes hypotheses where the
graph has gaps, and tests them with DFT (MACE / VASP) and the ICME-lite multiscale chain.

**Live site:** https://akhtar07.github.io/tisci-explorer/

The site has seven sections:

| Section | What it shows |
|---|---|
| Overview | Corpus → graph → facts → hypotheses → verdicts, with the snapshot's counts |
| Worked example | One full loop for W in α-Ti: graph path, hypothesis, novelty check, DFT test, verdict, follow-up, DAMASK |

File: data/facts/yield_strength.json (part 19 of 51)
(GPa) Yield Strength (MPa) Modulus of Resilience, σy2 (2E)−1 (kJm−3) Ti64 4.42 113 993 4.36 TiAl 4.00 160 1120 3.92 Table 3."],["oa:W2396862558","TiAl","Yield Strength",1120.0,null,null,null,"MPa","","","","","",false,"","discussion","Thus Density (g/cm3) Young’s Modulus (GPa) Yield Strength (MPa) Modulus of Resilience, σy2 (2E)−1 (kJm−3) Ti64 4.42 113 993 4.36 TiAl 4.00 160 1120 3.92 Table 3."],["oa:W2406521353","VT3-1","Yieldstress",960.0,null,null,null,"MPa","","","","","",false,"","results_discussion",""],["oa:W2411125188","Ti-6Al-4V","Yield strength (Rp 0.2)",950.0,null,null,null,"MPa","room temperature","as-built EBM","acicular","tensile test","",false,"","methods",""],["oa:W2411125188","Ti-6Al-4V","Yield strength (Rp 0.2)",860.0,null,null,null,"MPa","room temperature","wrought","globular","tensile test","",false,"","methods",""],["oa:W2414427987","Ti-6Al-4V","yield stress",815.6498,null,null,null,"MPa","room temperature","","","tensile test","",false,"","methods",""],["oa:W2414427987","Ti-6Al-4V","yield stress",712.2284,712.2284,863.9131,null,"MPa","room temperature","","","tensile test","",false,"","methods",""],["oa:W2414427987","Ti-6Al-4V","Yield",813.5813,null,null,null,"MPa","","","","","",false,"","methods",""],["oa:W2415796975","Ti-33Nb-4Sn","yield (107 MPa)",107.0,null,null,null,"MPa","room temperature","solution treated at 1073 K/1h + quenched in water","martensitic α'","tensile test","",false,"","results_discussion","Apparently, the alloy in such a condition is not a good candidate as implant material because of its relatively low yield (107 MPa) and ultimate tensile strength (509 MPa), although it does exhibit low Young’s modulus."],["oa:W2415796975","Ti-33Nb-4Sn","yield strength in the order of ~763 MPa",763.0,null,null,null,"MPa","room temperature","cold rolled + annealed at 673 K/20 min","","tensile test","",false,"","results_discussion","However, with CRA treatment, the alloy is significantly strengthened, with a yield strength in the order of ~763 MPa and ultimate tensile strength of ~853 MPa."],["oa:W2418996806","","axial proof stress",1000.0,null,null,null,"MPa","","","","","",false,"","methods",""],["oa:W2418996806","","axial proof stress",950.0,null,null,null,"MPa","","","","","",false,"","methods",""],["oa:W2420633098","CP-Ti Grade 2","yield stress",0.0,null,null,null,"","","annealed at 960 °C","","","",false,"unit_missing","methods",""],["oa:W2420633098","CP-Ti Grade 2","yield stress",0.0,null,null,null,"","","annealed at 1000 °C","","","",false,"unit_missing","methods",""],["oa:W2468693817","Ti-29Nb-13Ta-4.6Zr","yield stress",150.0,null,null,null,"MPa","","as-ST","","","",false,"","results","Furthermore, Fig. 2(b) shows the variations in yield stress and homogeneous plastic strain before fracture, both as a function of annealing temperature."],["oa:W2468693817","Ti-29Nb-13Ta-4.6Zr","stress increase",300.0,null,null,null,"MPa","","annealed at 673–723 K","","","",false,"","results","However, at increased temperatures (673–723 K) where the α​-phase also precipitated, the stress increase was pronounced, to more than 300 MPa."],["oa:W2468693817","Ti-29Nb-13Ta-4.6Zr","yield stress (0.2% offset stress)",0.0,null,null,null,"","","","","","",false,"unit_missing","results","(b) Corresponding variations in yield stress (0.2% offset stress) and homogeneous plastic strain as a function of the annealing temperature."],["oa:W2468693817","Ti-29Nb-13Ta-4.6Zr","yield stress",0.0,null,null,null,"","","solution-treated","","","",false,"unit_missing","discussion","As described above, the yield stress of the solution-treated Ti-29Nb-13Ta-4.6Zr crystal shows little orientation dependence in the wide loading orientation region where the operation of <​111>​ dislocations are dominant."],["oa:W2468693817","Ti-29Nb-13Ta-4.6Zr","yield stress",0.0,null,null,null,"","","solution-treated","","","",false,"unit_missing","discussion","However, in the ST specimen the yield stress slightly decreased at around −​25° ≤​ χ​ ≤​ −​15°."],["oa:W2468693817","Ti-29Nb-13Ta-4.6Zr","yield stress",0.0,null,null,null,"","","solution-treated","","","",false,"unit_missing","discussion","The slight decrease in yield stress at approximately χ​ =​ −​25° must, therefore, be ascribed to the operation of the {332} twins."],["oa:W2468693817","Ti-29Nb-13Ta-4.6Zr","yield stress",0.0,null,null,null,"","","solution-treated","","","",false,"unit_missing","discussion","As described above, the yield stress of the Ti-29Nb-13Ta-4.6Zr crystal showed little orientation dependence."],["oa:W2468693817","Ti-29Nb-13Ta-4.6Zr","yield stress",0.0,null,null,null,"","","annealed at 598 K","ω-phase precipitated","","",false,"unit_missing","discussion","As shown in Fig. 6(b), the orientation dependence of the yield stress was negligibly small in the specimens annealed at 598 K in which the ω​-phase was precipitated, as similarly to that in the ST specimens, at the loading orientations where <​111>​ dislocations were operative."],["oa:W2468693817","Ti-29Nb-13Ta-4.6Zr","yield stress",0.0,null,null,null,"","","annealed at 723 K","α-phase precipitated","","",false,"unit_missing","discussion","On the other hand, the yield stress of the specimens annealed at 723 K in which the α​-phase was precipitated tended to show a slight decrease as decreasing in"],["oa:W2473634847","","tensile strength",0.0,0.0,0.0,null,"","room temperature","","","","",false,"unit_missing","results_discussion","So, the matrix of valves is the near alpha alloys, which have higher tensile strength than fully alpha alloys in room temperature and show the greatest creep resistance among all titanium alloys at above 400°C."],["oa:W2475063409","Ti-6Al-4V","limite d’élasticité",825.0,825.0,825.0,null,"MPa","","","","","",false,"","conclusions",""],["oa:W2475063409","Ti-6Al-4V","limite d’élasticité",225.0,210.0,240.0,null,"MPa","","","","","",false,"","conclusions",""],["oa:W247770920","Ti-7Al-1.5V","Stress (MPa)",55.0,null,null,null,"MPa","815 °C","","","load-relaxation test","10^-4 /sec",false,"","abstract",""],["oa:W247770920","Ti-6.85Al-1.6V","Stress (MPa)",28.0,null,null,null,"MPa","815 °C","","","load-relaxation test","10^-4 /sec",false,"out_of_range","abstract",""],["oa:W247770920","Ti-6Al-4V","Stress (MPa)",14.0,null,null,null,"MPa","815 °C","","","load-relaxation test","10^-4 /sec",false,"out_of_range","abstract",""],["oa:W2478343641","Ti-6Al-4V","yield strength",905.0,889.0,921.0,null,"MPa","","","","","",false,"","abstract","Values of yield strength varied from 889–921 MPa with the change of content of the β phase from 30%–45%."],["oa:W2478343641","Ti-6Al-4V","yield strength",905.0,889.0,921.0,null,"MPa","","","","0.2% offset strain method","",false,"","methods","According to , values of yield strength varied from 889–921 MPa with the change of content of β phase from 30% to 45%."],["oa:W2478343641","Ti-6Al-4V","yield strength",905.0,889.0,921.0,null,"MPa","","","","","",false,"","conclusions","Values of yield strength varied from 889–921 MPa with the change of content of the β phase from 30%–45%."],["oa:W2482258943","Ti-6Al-4V","Résistance plastique",830.0,null,null,null,"MPa","","","","","",false,"","methods",""],["oa:W2482258943","Ti-6Al-4V","Rp 0,2 %",906.0,null,null,null,"MPa","","","","","",false,"","methods",""],["oa:W2502209668","","yield strength",324.0,null,null,null,"MPa","","","","","",false,"","methods",""],["oa:W2505981160","Ti-6Al-4V","yield strength",722.9,null,null,null,"MPa","430 °C","Gr 23","","","",false,"","conclusions",""],["oa:W2505981160","Ti-6Al-4V","engineering stress",367.9,null,null,null,"MPa","650 °C","Gr 23","","","",false,"","conclusions",""],["oa:W2505981160","Ti-6Al-4V","yield strength",529.1,381.5,676.7,null,"MPa","500 °C","","","GleebleTM test","",false,"","conclusions",""],["oa:W2505981160","Armox 440","yield strength (YS)",1162.0,1131.0,1193.0,null,"MPa","room temperature","","","tensile test","",false,"","conclusions",""],["oa:W2505981160","Armox 440","upper yield strength",868.0,867.0,869.0,null,"MPa","room temperature","HT pre-strained","","tensile test","",false,"","conclusions",""],["oa:W2505981160","Armox 440","lower yield strength",855.5,854.0,857.0,null,"MPa","room temperature","HT pre-strained","","tensile test","",false,"","conclusions",""],["oa:W2505981160","Armox 440","upper yield strength is about 749 MPa",749.0,null,null,null,"MPa","600 °C","HT pre-strained","","tensile test","",false,"","conclusions",""],["oa:W2505981160","ARL XXX","YS",0.0,null,null,null,"","450 °C","450 °C","tempered martensitic","tensile test","",false,"unit_missing","conclusions",""],["oa:W2505981160","Ti-6Al-4V","yield strength (YS)",946.6,null,null,null,"MPa","450 °C","","","tensile test","",false,"","conclusions",""],["oa:W2505981160","Ti-6Al-4V","yield strength (YS)",161.8,null,null,null,"MPa","750 °C","","","tensile test","",false,"","conclusions",""],["oa:W2505981160","Ti-6Al-4V","YS",0.0,null,null,null,"","","","","tensile test","",false,"unit_missing","conclusions",""],["oa:W2505981160","ARL XXX","yield strength",854.0,843.0,865.0,null,"MPa","room temperature","","","","",false,"","conclusions",""],["oa:W2513464776","Ti-6Al-7Nb","yield strength",0.0,null,null,null,"","room temperature","as-sintered MIM","","tensile test","",false,"unit_missing","conclusions","In the present work, the influence of oxygen on the mechanical properties of Ti-6Al-7Nb processed by MIM was investigated and evaluated. • Tensile and yield strength show a positive linear dependence on oxygen content."],["oa:W2513464776","Ti-6Al-7Nb","yield strength",10.0,null,null,null,"%","room temperature","as-sintered MIM","","tensile test","",false,"unit_mismatch","conclusions","Both strength parameters increased in 10% when the oxygen content varies from 0.22 to 0.38 wt.%. • The ductile behavior of the alloy is drastically affected if certain oxygen content is exceeded."],["oa:W2516444949","Ti48Zr20Nb12Cu5Be18","yield strength",2120.0,null,null,null,"MPa","77 K","as-cast","","tensile test","5 × 10−4 s−1",false,"out_of_range","results","It’s worth noting that a novel tensile plasticity of 8% and yield strength of 2,120 MPa were first obtained in the present BMG composites at cryogenic temperature."],["oa:W2516444949","","yield strength",700.0,null,null,700.0,"MPa","77 K","","","","",false,"","discussion","Meanwhile, in comparison to what happened at ambient temperature, the yield strength increase approximately 49% at 77 K for the present composite."],["oa:W2516444949","BMG composite","yield strength",1420.0,null,null,null,"MPa","298 K","","","","",false,"","discussion","The yield strengths of the present BMG composite at 298 K and 77 K are determined to be 1,420 MPa and 2,120 MPa respectively."],["oa:W2516444949","BMG composite","yield strength",2120.0,null,null,null,"MPa","77 K","","","","",false,"out_of_range","discussion","The yield strengths of the present BMG composite at 298 K and 77 K are determined to be 1,420 MPa and 2,120 MPa respectively."],["oa:W2516444949","","yield strength",0.0,null,null,null,"MPa","77 K","","","","",false,"out_of_range","conclusions","The high yield strength of the present BMG composites can be attributed to the greatly increased yield strength of dendrites at 77 K."],["oa:W2517677051","Ti-6Al-4V","yield strength 0.2 %",0.2,null,null,null,"%","","","","","",false,"unit_mismatch","conclusions",""],["oa:W2517677051","Ti-6Al-4V","true stress-true strain curves",0.0,null,null,null,"","815 °C","","","hot compression test","0.001, 0.1, 1.0 s−1",false,"unit_missing","conclusions",""],["oa:W2520672911","Ti-6Al-4V","yield strength",1004.0,null,null,null,"MPa","room temperature","solid solution treatment at 990 °C, 40 min followed by WQ","","tensile test","",false,"","results_discussion","The yield strength of the (4vol.%Ti5Si3 +​ 3.4vol.%TiBw)/Ti6Al4V composite increased to 1004 MPa from 769 MPa, compared with the Ti6Al4V alloy."],["oa:W2520672911","Ti-6Al-4V","yield strength",1004.0,null,null,null,"MPa","room temperature","solid solution treatment at 990 °C, 40 min followed by WQ","","tensile test","",false,"","results_discussion","Firstly, compared with the monolithically reinforced 5vol.%TiBw/Ti6Al4V composite4, the ultimate tensile strength and yield strength of the (4vol.%Ti5Si3 +​ 3.4vol.%TiBw)/Ti6Al4V composite increased by 70 MPa and 64 MPa."],["oa:W2521197152","Ti-47Al-2Cr-2Nb","Yield Stress",24.0,null,null,null,"MPa","","","","","",false,"out_of_range","discussion",""],["oa:W2521197152","Ti-47Al-2Cr-2Nb","σ0",24.0,null,null,null,"MPa","room temperature","","","","",false,"out_of_range","discussion",""],["oa:W2521197152","Ti-47Al-2Cr-2Nb","stress of 75 MPa for the activation of twinning",75.0,null,null,null,"MPa","","","","","",false,"","discussion",""],["oa:W2521197152","Ti-47Al-2Cr-2Nb","yield stress at room temperature",0.98,null,null,null,"MPa√m","room temperature","","","","",false,"unit_mismatch","conclusions",""],["oa:W2523048647","Ti-6Al-4V","Yield Strenght",930.0,930.0,930.0,null,"MPa","room temperature","bimodal","bimodal","tensile test","5x10⁻⁴ s⁻¹",false,"","methods",""],["oa:W2523048647","Ti-6Al-4V","Yield Strenght",975.0,975.0,975.0,null,"MPa","room temperature","lamellar","lamellar","tensile test","5x10⁻⁴ s⁻¹",false,"","methods",""],["oa:W2525951102","Ti-6.5Al-3.5Mo-1.5Zr-0.3Si","Yield Strength (25 °C)",1000.0,null,null,null,"MPa","25 °C","","","tensile test","",false,"","table","1030\t685\t1000\t10\t0.15\t110"],["oa:W2529697654","co-cr alloy","Compressive yield strength",725.0,450.0,1000.0,null,"MPa","","","","","",false,"","methods",""],["oa:W2529697654","stainless steel","Compressive yield strength",240.0,170.0,310.0,null,"MPa","","","","","",false,"","methods",""],["oa:W2529697654","α-type Ti","Compressive yield strength",937.5,758.0,1117.0,null,"MPa","","","","","",false,"","methods",""],["oa:W2529697654","ß-Ti-13Nb-13Zr","Compressive yield strength",760.0,620.0,900.0,null,"MPa","","","","","",false,"","methods",""],["oa:W2529697654","TiNi","plateau stress",22.5,10.0,35.0,null,"MPa","","","","","",false,"out_of_range","methods",""],["oa:W2529697654","Ti-6Al-4V","compression strength",257.0,null,null,null,"MPa","","warm extruded","","","",false,"","methods",""],["oa:W2529697654","Ti-6Al-4V","yield strength",89.1,28.2,150.0,null,"MPa","","sintered at 1000–1250°C","","compression test","",false,"","methods",""],["oa:W2529697654","Ti-6Al-4V","average maximum strength",257.0,null,null,null,"MPa","","foam processed at 1146°C","","","",false,"","methods",""],["oa:W2529697654","Ti-6Al-4V","maximum strength",50.0,null,null,null,"MPa","","foam processed at 1076°C","","","",false,"","methods",""],["oa:W2529697654","Ti-40Nb","strength",150.0,null,null,null,"MPa","","","","","",false,"","results_discussion",""],["oa:W2529697654","Ti","plateau stress",22.5,10.0,35.0,null,"MPa","","","alpha","","",false,"out_of_range","results_discussion",""],["oa:W2529697654","Ti-40Nb","yield strength",89.1,28.2,150.0,null,"MPa","","","","compression test","",false,"","results_discussion",""],["oa:W2530311950","Ti-24Nb","contrainte résiduelle",800.0,450.0,-1100.0,null,"MPa","","","cubic","method of curvature","",false,"","conclusions",""],["oa:W2530380517","CP-Ti Grade 2","yield strengths",327.5,172.0,483.0,null,"MPa","","","","","",false,"","discussion",""],["oa:W2535678734","Ti-6Al-4V","yield strength",1050.0,null,null,null,"MPa","room temperature","annealed 920°C","martensitic α'","tensile test","",false,"","results_discussion","The average yield strength, engineering ultimate tensile strength, maximum true strength and uniform engineering elongation are reported in Table 2 for each annealing temperature, along with the corresponding fraction of α′ martensite."],["oa:W2535678734","Ti-6Al-4V","yield strength",1020.0,null,null,null,"MPa","room temperature","annealed 900°C","martensitic α'","tensile test","",false,"","results_discussion","The average yield strength, engineering ultimate tensile strength, maximum true strength and uniform engineering elongation are reported in Table 2 for each annealing temperature, along with the corresponding fraction of α′ martensite."],["oa:W2535678734","Ti-6Al-4V","yield strength",980.0,null,null,null,"MPa","room temperature","annealed 850°C","martensitic α'","tensile test","",false,"","results_discussion","The average yield strength, engineering ultimate tensile strength, maximum true strength and uniform engineering elongation are reported in Table 2 for each annealing temperature, along with the corresponding fraction of α′ martensite."],["oa:W2535678734","Ti-6Al-4V","yield strength",1200.0,null,null,null,"MPa","","treated at 980°C","martensitic α'","","",false,"","results_discussion","Finally, the specimens treated at 980°C exhibit the highest yield strength and ultimate tensile strength, but a very low ductility, which is consistent with a high volume fraction of α′ martensite."],["oa:W2535678734","Ti-6Al-4V","yield strength",1100.0,null,null,null,"MPa","","treated at 950°C","","","",false,"","results_discussion","As for those treated at 980°C and 950°C, they exhibit a very high yield strength which comes along with a lower ductility."],["oa:W2535678734","Ti-6Al-4V","yield strength",1200.0,null,null,null,"MPa","","treated at 980°C","","","",false,"","results_discussion","As for those treated at 980°C and 950°C, they exhibit a very high yield strength which comes along with a lower ductility."],["oa:W2535678734","Ti-6Al-4V","strength",1000.0,null,null,null,"MPa","","treated at 850–920°C","","","",false,"","results_discussion","These observations are further illustrated in Figure 5, which highlights the remarkable improvement in both strength and ductility observed in the specimens treated at a temperature between 850°C and 920°C, compared to the as-built and HIP-underwent specimens."],["oa:W2541305580","TA15","Rp0.2",935.0,910.0,960.0,null,"MPa","room temperature","","bimodal","tensile test","",false,"","results_discussion","Bimodal microstructures of types A1–A4 possessed moderate room-temperature tensile strength (Rm = 1000.0–1040.0 MPa, Rp0.2 = 910.0–960.0 MPa) and plasticity (A = 17.0%–185%, Z = 49.5%–53.0%)."],["oa:W2541305580","TA15","Rp0.2",1049.0,1049.0,1049.0,null,"MPa","room temperature","","tri-modal","tensile test","",false,"","results_discussion","As shown in a, the tri-modal microstructure of type C1 (a) exhibited the highest room-temperature tensile strength (Rm = 1098.0 MPa, Rp0.2 = 1049.0 MPa)."],["oa:W2541305580","TA15","Rp0.2",822.0,822.0,822.0,null,"MPa","room temperature","","tri-modal","tensile test","",false,"","results_discussion","Thus, the tri-modal microstructure of type C2 (a) possessed low room-temperature strength (Rm = 981.3 MPa, Rp0.2 = 822.0 MPa) but the highest elongation (A = 23%)."],["oa:W2541305580","TA15","Rp0.2",866.0,null,null,null,"MPa","room temperature","","bimodal","tensile test","",false,"","results_discussion","Quasi tri-modal microstructure of type B (b,c) possessed the lowest room-temperature strength (Rm = 974.0 MPa, Rp0.2 = 866.0 MPa) but the highest percentage reduction of area (Z = 53%)."],["oa:W2542807729","Forged Ti Alloy","Tensile Strength, Yield",980.0,null,null,null,"MPa","","","","","",false,"","methods",""],["oa:W2543725230","CP-Ti Grade 2","0.2% of yield stress",309.0,null,null,null,"MPa","room temperature","annealed","equiaxed α","tensile test","0.01 s-1",false,"","results","The yield point was also observed to change significantly with the sample orientation such that it was measured at 309MPa (for a strain rate of 0.01 s-1) for 0°, as opposed to 415MPa for 90°."],["oa:W2543725230","CP-Ti Grade 2","0.2% of yield stress",415.0,null,null,null,"MPa","room temperature","annealed","equiaxed α","tensile test","0.01 s-1",false,"","results","The yield point was also observed to change significantly with the sample orientation such that it was measured at 309MPa (for a strain rate of 0.01 s-1) for 0°, as opposed to 415MPa for 90°."],["oa:W2549669087","pure Ti","Yield Strength (YS)",260.0,null,null,null,"MPa","room temperature","as-cast","","tensile test","",false,"","results","The YS and the UTS of pure Ti are only 260 MPa and 325 MPa respectively."],["oa:W2549669087","Ti‒2X alloys","YS",500.0,null,null,null,"MPa","room temperature","as-cast","","tensile test","",false,"","results","However, after adding alloying elements, The YS and the UTS of the Ti‒​2X alloys have enhanced up to 500 MPa and 570 MPa respectively."],["oa:W2550213551","Ti-6Al-4V","Yield strength (YS)",850.0,850.0,900.0,null,"MPa","room temperature","as-built EBM","","tensile test","",false,"","methods",""],["oa:W2550213551","Ti-6Al-4V","0.1% yield strength",0.0,null,null,null,"","","","","compression test","",false,"unit_missing","methods",""],["oa:W2550213551","Ti-6Al-4V","yield strength",900.0,null,null,null,"MPa","","","","","",false,"","methods",""],["oa:W2550213551","Ti-6Al-4V","collapse strength",23.7,21.3,26.1,2.4,"MPa","","","","","",false,"out_of_range","methods",""],["oa:W2550213551","Ti-6Al-4V","collapse strength",34.7,33.2,36.2,1.5,"MPa","","","","","",false,"out_of_range","methods",""],["oa:W2550213551","Ti-6Al-4V","collapse strength",180.2,165.9,194.5,14.3,"MPa","","","","","",false,"","methods",""],["oa:W2550213551","Ti-6Al-4V","Yield Strength",0.0,null,null,null,"","","","","","",false,"unit_missing","methods",""],["oa:W2550861227","Ti-6Al-4V","ry0,2 pct",920.0,null,null,null,"MPa","","wrought","","","",false,"","methods",""],["oa:W2552894129","Ti-6Al-4V","Yield strength (MPa)",913.0,null,null,null,"MPa","","","","","",false,"","methods","Elongation (%) Hardness (HV) 1039.2 913"],["oa:W2552957746","Ti-6Al-4V","yield strength",6.6,null,null,null,"µm","","","","","",false,"unit_mismatch","results_discussion",""],["oa:W2552957746","Ti-6Al-4V","yield strength",1.65,null,null,null,"µm","","","","","",false,"unit_mismatch","results_discussion",""],["oa:W2552957746","Ti-6Al-4V","yield strength",1.65,null,null,null,"µm","","","","","",false,"unit_mismatch","results_discussion",""],["oa:W2554315559","Ti-6Al-4V","bending strength",1.0381,null,null,null,"","","","","","",false,"unit_missing","abstract",""],["oa:W2554315559","316L","bending strength",1.0335,null,null,null,"","","","","","",false,"unit_missing","abstract",""],["oa:W2554315559","316L","bending strength",1.0649,null,null,null,"","","","","","",false,"unit_missing","abstract",""],["oa:W2554315559","Ti-6Al-4V","average final load",1.0381,null,null,null,"","","","","","",false,"unit_missing","results",""],["oa:W2554315559","Ti-6Al-4V","maximum load",1.0,null,null,null,"","","","","","",false,"unit_missing","results",""],["oa:W2554315559","Ti-6Al-4V","average final load",1.0335,null,null,null,"","","","","","",false,"unit_missing","results",""],["oa:W2554315559","Ti-6Al-4V","average final load",1.0649,null,null,null,"","","","","","",false,"unit_missing","results",""],["oa:W2554525879","γ-TiAl","stress",16120.0,16120.0,16120.0,null,"MPa","","","","","",true,"out_of_range","results_discussion","When the vacancy concentrations are respectively 0%, 0.008%, 0.012%, 0.016% and 0.03%, the corresponding stress values are: 16.12GPa, 15.89GPa, 15.88GPa, 15.85GPa and 15.83GPa."],["oa:W2554525879","γ-TiAl","stress",15890.0,15890.0,15890.0,null,"MPa","","","","","",true,"out_of_range","results_discussion","When the vacancy concentrations are respectively 0%, 0.008%, 0.012%, 0.016% and 0.03%, the corresponding stress values are: 16.12GPa, 15.89GPa, 15.88GPa, 15.85GPa and 15.83GPa."],["oa:W2554525879","γ-TiAl","stress",15880.0,15880.0,15880.0,null,"MPa","","","","","",true,"out_of_range","results_discussion","When the vacancy concentrations are respectively 0%, 0.008%, 0.012%, 0.016% and 0.03%, the corresponding stress values are: 16.12GPa, 15.89GPa, 15.88GPa, 15.85GPa and 15.83GPa."],["oa:W2554525879","γ-TiAl","stress",15850.0,15850.0,15850.0,null,"MPa","","","","","",true,"out_of_range","results_discussion","When the vacancy concentrations are respectively 0%, 0.008%, 0.012%, 0.016% and 0.03%, the corresponding stress values are: 16.12GPa, 15.89GPa, 15.88GPa, 15.85GPa and 15.83GPa."],["oa:W2554525879","γ-TiAl","stress",15830.0,15830.0,15830.0,null,"MPa","","","","","",true,"out_of_range","results_discussion","When the vacancy concentrations are respectively 0%, 0.008%, 0.012%, 0.016% and 0.03%, the corresponding stress values are: 16.12GPa, 15.89GPa, 15.88GPa, 15.85GPa and 15.83GPa."],["oa:W2556081415","Ti-6Al-4V","YS0.2% (MPa)",791.0,null,null,null,"MPa","room temperature","as-built","","tensile test","",false,"","results_discussion",""],["oa:W2556081415","Ti-6Al-4V","YS0.2% (MPa)",778.0,null,null,null,"MPa","room temperature","as-built","","tensile test","",false,"","results_discussion",""],["oa:W2556081415","Ti-6Al-4V","YS0.2% (MPa)",812.0,null,null,null,"MPa","room temperature","as-built","","tensile test","",false,"","results_discussion",""],["oa:W2556081415","Ti-5Al-2.5Sn","tensile stress",430.0,null,null,null,"MPa","","","","","",false,"","results_discussion",""],["oa:W2556081415","Ti-5Al-2.5Sn","compressive stresses",100.0,null,null,null,"MPa","","","","","",false,"","results_discussion",""],["oa:W2556081415","Ti-5Al-2.5Sn","tensile testing resulted in a ductile fracture in un-welded zone",0.0,null,null,null,"","","as-welded","","tensile test","",false,"unit_missing","conclusions",""],["oa:W2556230668","Ti-6Al-4V","Yield strength",1570.0,null,null,null,"MPa","","","","","",false,"","table","Yield strength\t1.57 GPa"],["oa:W2557618700","Ti-6Al-4V","YS",1105.0,null,null,9.1,"MPa","room temperature","as-built","","tensile test","1.5 mm/min",false,"","results_discussion","Elongation, % Standard round specimens As-built 1105±9.1 109±1.5 1238±8.9 10.74±0.7 Stress-relieved 1098±8.1 115.8±1 1171.6±6 11.89±1"],["oa:W2557618700","Ti-6Al-4V","YS",1098.0,null,null,8.1,"MPa","room temperature","stress-relieved","","tensile test","0.25 mm/min",false,"","results_discussion","Elongation, % Standard round specimens As-built 1105±9.1 109±1.5 1238±8.9 10.74±0.7 Stress-relieved 1098±8.1 115.8±1 1171.6±6 11.89±1"],["oa:W2558129321","TTHZ-1","compressive yield strength",1158.0,null,null,49.4,"MPa","","","","","",false,"","results_discussion","The compressive yield strength was 1158.0 ±​ 49.4 MPa, 1154.0 ±​ 31.2 Mpa and 1137.0 ±​ 26.5 MPa for TTHZ-1, TTHZ-2 and TTHZ-3, respectively."],["oa:W2558129321","TTHZ-2","compressive yield strength",1154.0,null,null,31.2,"MPa","","","","","",false,"","results_discussion","The compressive yield strength was 1158.0 ±​ 49.4 MPa, 1154.0 ±​ 31.2 Mpa and 1137.0 ±​ 26.5 MPa for TTHZ-1, TTHZ-2 and TTHZ-3, respectively."],["oa:W2558129321","TTHZ-3","compressive yield strength",1137.0,null,null,26.5,"MPa","","","","","",false,"","results_discussion","The compressive yield strength was 1158.0 ±​ 49.4 MPa, 1154.0 ±​ 31.2 Mpa and 1137.0 ±​ 26.5 MPa for TTHZ-1, TTHZ-2 and TTHZ-3, respectively."],["oa:W2558129321","TTHZ-1","tensile yield strength",1000.7,null,null,108.2,"MPa","","","","","",false,"","results_discussion","Meanwhile, the tensile yield strengths of TTHZ alloys were 1000.7 ±​ 108.2 MPa, 1132.2 ±​ 29.4 MPa, and 1114.3 ±​ 61.0 MPa, respectively."],["oa:W2558129321","TTHZ-2","tensile yield strength",1132.2,null,null,29.4,"MPa","","","","","",false,"","results_discussion","Meanwhile, the tensile yield strengths of TTHZ alloys were 1000.7 ±​ 108.2 MPa, 1132.2 ±​ 29.4 MPa, and 1114.3 ±​ 61.0 MPa, respectively."],["oa:W2558129321","TTHZ-3","tensile yield strength",1114.3,null,null,61.0,"MPa","","","","","",false,"","results_discussion","Meanwhile, the tensile yield strengths of TTHZ alloys were 1000.7 ±​ 108.2 MPa, 1132.2 ±​ 29.4 MPa, and 1114.3 ±​ 61.0 MPa, respectively."],["oa:W2558129321","TTHZ-1","compressive yield strength",1137.0,1137.0,1158.0,null,"MPa","","as-cast","","","",false,"","conclusions","Owing to the combined effect of solid-solution strengthening of Ta, Hf, and Zr on the β​-phase and the ω​ nanoparticles, the as-cast TTHZ alloys exhibited exceptionally high micro-hardness and compressive yield strength, which were ranged from 360.7 to 388.9 HV, 1137 to 1158 MPa, respectively."],["oa:W2558129321","TTHZ-2","compressive yield strength",1137.0,1137.0,1158.0,null,"MPa","","as-cast","","","",false,"","conclusions","Owing to the combined effect of solid-solution strengthening of Ta, Hf, and Zr on the β​-phase and the ω​ nanoparticles, the as-cast TTHZ alloys exhibited exceptionally high micro-hardness and compressive yield strength, which were ranged from 360.7 to 388.9 HV, 1137 to 1158 MPa, respectively."],["oa:W2558129321","TTHZ-3","compressive yield strength",1137.0,1137.0,1158.0,null,"MPa","","as-cast","","","",false,"","conclusions","Owing to the combined effect of solid-solution strengthening of Ta, Hf, and Zr on the β​-phase and the ω​ nanoparticles, the as-cast TTHZ alloys exhibited exceptionally high micro-hardness and compressive yield strength, which were ranged from 360.7 to 388.9 HV, 1137 to 1158 MPa, respectively."],["oa:W2558129321","","tensile yield strength",1066.45,1000.7,1132.2,null,"MPa","","","","","",false,"","results_discussion","The TTHZ alloys with tensile yield strength in the range of 1000.7–1132.2 Figure 5."],["oa:W2558129321","TTHZ","yield strength",1057.5,1000.67,1114.33,null,"MPa","room temperature","","","tensile test","",false,"","conclusions","The tensile strength, yield strength, and Young’s modulus of the TTHZ alloys were measured as being between 1000.67-1172.82 MPa, 1000.67-1114.33 MPa, and 71.74-79.11 GPa, respectively."],["oa:W2559667240","Ti-6Al-4V","yield strength",1050.0,1040.0,1060.0,null,"MPa","room temperature","as-built SLM","martensitic α'","tensile test","",false,"","results_discussion","Ultimate tensile strength ranges from 1130 MPa to 1145 MPa, yield strength ranges from 1040 MPa to 1060 MPa, and elongation ranges from 6.52% to 7.99%."],["oa:W2559667240","Ti-6Al-4V","yield strength",1050.0,null,null,null,"MPa","","as-built SLM","martensitic α'","","",false,"","results_discussion","The average values of yield strength, ultimate tensile strength, and elongation are 1050 MPa, 1140 MPa, and 7.03%, respectively."],["oa:W2559793395","Ti-6Al-4V","yield strength",850.0,null,null,20.0,"MPa","","as-built","","","",false,"","methods","Standard deviations are ±20 MPa for UTS and yield strength and ±2 per cent for elongation at break."],["oa:W2559830741","Ti-9Mn","0.2 % proof stress ( σ 0.2 )",1023.0,null,null,null,"MPa","","","","","",false,"","results_discussion","Ti-9Mn LM and Ti-13Mn LM show ultimate tensile strength (UTS, σ B ), 0.2 % proof stress ( σ 0.2 ), and elongation comparable to those reported for Ti-64 ELI ( σ B : 965 MPa, σ 0.2 : 869 MPa, elongation: 15 %) [ 5 ]."],["oa:W2559830741","Ti-9Mn","σ 0.2",1023.0,null,null,null,"MPa","","","","","",false,"","results_discussion","However, the results shown by Ti-9Mn LM ( σ B : 1,048 MPa, σ 0.2 : 1,023 MPa, and elongation: 19 %) make the use of this alloy in biomedical applications more promising than either Ti-13Mn LM or Ti-64 ELI."],["oa:W2559830741","Ti-(8–17) Mn MIM","compressive 0.2 % proof stress ( σ c0.2 )",0.0,null,null,null,"","","","","","",false,"unit_missing","results_discussion","The compressive 0.2 % proof stress ( σ c0.2 ) and compressive strain ( ε c ) values for Ti-(8–17) Mn MIM are higher than those for Ti-64 [ 4 ], also shown in Fig. 19.16 ."],["oa:W2559830741","Ti-(8–13)Mn MIM","compressive 0.2 % proof stress ( σ c0.2 )",0.0,null,null,null,"","","","","","",false,"unit_missing","conclusions","The hardness, Young’s modulus, tensile strength, and compressive properties of Ti-(8–13)Mn MIM are comparable or superior to those of Ti-64 ELI."],["oa:W2559873597","","σoﬀ[σy](MPa)",43.0,null,null,2.1,"MPa","","","","","",false,"out_of_range","results",""],["oa:W2559873597","","σpl(MPa)",35.3,null,null,2.2,"MPa","","","","","",false,"out_of_range","results",""],["oa:W2559931356","Ti-6Al-4V","YS",1123.5,1110.0,1137.0,null,"MPa","","as-built DMLS","","","",false,"","methods","As published in the literature, the UTS for DMLS Ti6Al4V (ELI) horizontal samples varied from 1,206 to 1,267 MPa, with an average YS from 1,110 to 1,137 MPa, and a Young’s modulus of 105-109 GPa [6-7]."],["oa:W2560005331","Ti-6Al-4V","set strength",0.0,0.0,0.0,null,"","","HP-WS at 1.0 m3/min","","","",false,"unit_missing","discussion","The best set strength and ductility was found for the coating deposited by HP-WS at 1.0 m3/min (Fig. 12b)."],["oa:W2560112057","","plastic yield stress",175.0,150.0,200.0,null,"MPa","","","","","",false,"","results_discussion",""],["oa:W2560112057","Ti-6Al-4V","Von Mises stress",550.0,null,null,null,"MPa","","","","","",false,"","results_discussion",""],["oa:W2560112057","","Von Mises stress",200.0,null,null,null,"MPa","","","","","",false,"","results_discussion",""],["oa:W2560112057","Ti-6Al-4V","Von Mises stress",350.0,null,null,null,"MPa","","","","","",false,"","results_discussion",""],["oa:W2560112057","Ti-26Nb","Von Mises stress",200.0,null,null,null,"MPa","","","","","",false,"","results_discussion",""],["oa:W2560112057","Ti-6Al-4V","Von Mises stress",300.0,null,null,null,"MPa","","","","","",false,"","results_discussion",""],["oa:W2560112057","Ti-6Al-4V","Von Mises stress",100.0,null,null,null,"MPa","","","","","",false,"","results_discussion",""],["oa:W2560112057","Ti-6Al-4V","Von Mises stress",25.0,null,null,null,"MPa","","custom low modulus model","","","",false,"out_of_range","results_discussion",""],["oa:W2560112057","Ti-6Al-4V","Von Mises stress",600.0,null,null,null,"MPa","","","","","",false,"","results_discussion",""],["oa:W2561289196","Ti-6Al-4V","residual stress",-490.0,null,null,19.0,"MPa","","As-M","","","",false,"out_of_range","results_discussion",""],["oa:W2561289196","Ti-6Al-4V","residual stress",-607.0,null,null,9.0,"MPa","","As-M","","","",false,"out_of_range","results_discussion",""],["oa:W2561289196","Ti-6Al-4V","residual stress",-863.0,null,null,18.0,"MPa","","UNSM","","","",false,"out_of_range","results_discussion",""],["oa:W2561289196","Ti-6Al-4V","residual stress",-1582.0,null,null,28.0,"MPa","","UNSM","","","",false,"out_of_range","results_discussion",""],["oa:W2561289196","Ti-6Al-4V","yield strength",490.0,490.0,490.0,19.0,"MPa","","As-M","","","",false,"","results_discussion",""],["oa:W2561289196","Ti-6Al-4V","yield strength",607.0,607.0,607.0,9.0,"MPa","","As-M","","","",false,"","results_discussion",""],["oa:W2561289196","Ti-6Al-4V","yield strength",770.0,770.0,770.0,13.5,"MPa","","LSP","","","",false,"","results_discussion",""],["oa:W2561289196","Ti-6Al-4V","yield strength",768.0,768.0,768.0,14.82,"MPa","","LSP","","","",false,"","results_discussion",""],["oa:W2561289196","Ti-6Al-4V","yield strength",675.0,600.0,750.0,null,"MPa","","","","","",true,"","results_discussion",""],["oa:W2563530773","Ti-6Al-4V","yield strength",10.0,null,null,null,"%","25°C to 500°C","","","compression test","0.02s−1, 0.1s−1, 1.0s−1",false,"unit_mismatch","results",""],["oa:W2563530773","Ti-6Al-4V","yield point",1.0,null,null,null,"s-1","","as-built","","tensile test","",false,"unit_mismatch","methods",""],["oa:W2563530773","Ti-6Al-4V","yield and flow stresses increase with increasing strain rate",0.0,null,null,null,"","","plate 4","","","",false,"unit_missing","methods",""],["oa:W2563530773","Ti-6Al-4V","flow stress",850.0,null,null,null,"MPa","room temperature","as-built","","tensile test","1.0s−1",false,"","methods",""],["oa:W2563530773","Ti-6Al-4V","flow stress",850.0,null,null,null,"MPa","room temperature","as-built","","tensile test","1.0 × 10−4s−1",false,"","methods",""],["oa:W2563530773","Ti-6Al-4V","flow stress",850.0,null,null,null,"MPa","room temperature","as-built","","tensile test","1.0 × 10−2s−1",false,"","methods",""],["oa:W2563530773","Ti-6Al-4V","flow stress",850.0,null,null,null,"MPa","room temperature","as-built","","tensile test","1728s−1",false,"","methods",""],["oa:W2563530773","Ti-6Al-4V","flow stress",850.0,null,null,null,"MPa","room temperature","as-built","","tensile test","3022s−1",false,"","methods",""],["oa:W2563530773","Ti-6Al-4V","A",1062.0,null,null,null,"MPa","room temperature","as-built SLM","","tensile test","1.0s−1",false,"","methods",""],["oa:W2567377920","Ti-6Al-4V","yield strength",890.0,null,null,null,"MPa","","as-built","","","",false,"","discussion",""],["oa:W2567377920","CP-Ti Grade 2","yield strength",1175.0,null,null,null,"MPa","","as-built","","","",false,"","discussion",""],["oa:W2568147211","Ti-6Al-4V","yield strength",925.0,900.0,950.0,null,"MPa","room temperature","as-built SLM","","tensile test","",false,"","abstract","Results indicated that the bone plate has a hardness of HV1 360–HV1 390, an ultimate tensile strength of 1000–1100 MPa, yield strength of 900–950 MPa, and an elongation of 8%–10%."],["oa:W2568147211","Ti-6Al-4V","yield strength",925.0,900.0,950.0,null,"MPa","","heat-treated","","","",false,"","results_discussion","The ultimate tensile strength, yield strength, and elongation of the 3D-printed part following heat treatment were measured to be 1000–1100 MPa, 900–950 MPa and 8%–10%, respectively, thus satisfying the mechanical requirements of conventional titanium alloy []."],["oa:W2568147211","Ti-6Al-4V","yield strength",925.0,900.0,950.0,null,"MPa","","heat-treated","","","",false,"","conclusions","Following heat treatment the plate had a hardness of HV1 360–390, an ultimate tensile strength of 1000–1100 MPa, yield strength of 900–950 MPa, and an elongation of 8%–10%, thus satisfying operating requirements.The customized bone plate was used in a clinical operation."],["oa:W2568147211","3D printing","Yield Strength (MPa)",1063.99,null,null,5.32,"MPa","","before heat treatment","","","",false,"","table","3D printing (before heat treatment)\t1288.70 ± 6.44\t1063.99 ± 5.32\t6.43 ± 0.03\t373 ± 1.9"],["oa:W2568147211","3D printing","Yield Strength (MPa)",925.26,null,null,4.63,"MPa","","after heat treatment","","","",false,"","table","3D printing (after heat treatment)\t1081.42 ± 5.41\t925.26 ± 4.63\t8.11 ± 0.04\t367 ± 1.9"],["oa:W2568147211","standard cast part","Yield Strength (MPa)",825.0,null,null,null,"MPa","","","","","",false,"","table","standard cast part []\t>895\t>825\t>6\t320"],["oa:W2568355914","CP-Ti Grade 2","yield strength",400.0,null,null,null,"MPa","room temperature","SPSed","","compressive test","",false,"","results_discussion","Compressive tests indicate that the SPSed CP-Ti has yield strength σ​s of about 400 MPa, as shown in Fig. 6a."],["oa:W2568355914","core-shell Ti-N","σ​s",1100.0,null,null,null,"MPa","room temperature","SPSed","","compressive test","",false,"","results_discussion","The SPSed core-shell Ti-N alloy has enhanced σ​s of 1.1 GPa with moderate fracture plasticity εf of 12%."],["oa:W2568355914","core-shell Ti-N","σ​s",1400.0,null,null,null,"MPa","room temperature","SPSed, annealed at 1000 °C","","compressive test","",false,"","results_discussion","After annealing at 1000 °C, the σ​s was further increased to 1.4 GPa, and the εf was still remained at 12%."],["oa:W2568355914","core-shell Ti-N","σ​s",0.0,null,null,null,"MPa","room temperature","annealed at 1300 °C","","compressive test","",false,"out_of_range","results_discussion","With further increasing T up to 1300 °C, the Ti-N alloys exhibit reduced σ​s and unchanged εf."],["oa:W2568355914","Ti-N","σ​s",900.0,900.0,900.0,null,"MPa","room temperature","annealed at 1500 °C","","","",false,"","results_discussion","The Ti-N alloy annealed at 1500 °C has significantly reduced εf of 2.8% accompanied with σ​s of 0.9 GPa."],["oa:W2568355914","Ti-base nanostructure-dendrite composites","compression σs",1310.0,1310.0,1310.0,null,"MPa","","","","","",false,"","results_discussion","The mechanical performances are comparable to the Ti-base nanostructure-dendrite composites, which exhibited a compression σs of 1.31 GPa and εf of 14.5%14."],["oa:W2568355914","CP-Ti Grade 2","high compression σs",1350.0,1350.0,1350.0,null,"MPa","","","bimodal","","",false,"","results_discussion","In literature, several
