Repository: akhtar07/tisci-explorer

# TiSci Explorer

A read-only, static explorer for **TiSci**, an autonomous research agent for titanium alloys. TiSci reads the
titanium-alloy literature, builds a knowledge graph and a table of measured values, proposes hypotheses where the
graph has gaps, and tests them with DFT (MACE / VASP) and the ICME-lite multiscale chain.

**Live site:** https://akhtar07.github.io/tisci-explorer/

The site has seven sections:

| Section | What it shows |
|---|---|
| Overview | Corpus → graph → facts → hypotheses → verdicts, with the snapshot's counts |
| Worked example | One full loop for W in α-Ti: graph path, hypothesis, novelty check, DFT test, verdict, follow-up, DAMASK |

File: data/facts/youngs_modulus.json (part 19 of 33)
modulus GPa 110 Melting point °C 1660 Hardness HRC 30 Thermal conductivity W/mK 7.955"],["oa:W4214548287","Ti-6Al-4V","elastic modulus",5.19,null,null,null,"GPa","","3D-printed","","","",false,"out_of_range","discussion","The outcomes from the compressive yield strength (300 MPa) and elastic modulus (5.19 GPa) showed that the 3D-printed Ti6Al4V scaffolds combined good mechanical properties and the biofuction of promoting bone growth by reducing stress shielding."],["oa:W4214612971","Ti-6Al-4V","elastic modulus (E)",112.0,null,null,null,"GPa","","forged","","impulse excitation technique (IET)","",false,"","methods","2.2.Mechanical characterization To evaluate the elastic modulus (E) of the forged and EBMed Ti-6Al-4V alloys, the non-destructive impulse excitation technique (IET) was carried out by the Sonelastic equipment."],["oa:W4214612971","Ti-6Al-4V","elastic modulus (E)",110.0,null,null,null,"GPa","","EBMed","","impulse excitation technique (IET)","",false,"","methods","2.2.Mechanical characterization To evaluate the elastic modulus (E) of the forged and EBMed Ti-6Al-4V alloys, the non-destructive impulse excitation technique (IET) was carried out by the Sonelastic equipment."],["oa:W4214755206","Ti-7Nb-4Al","Young’s modulus",0.0,null,null,null,"","","","","","",false,"unit_missing","table","Ti-4Al-7Nb\tHigh-speed milling\t60–150 μm\tThe modified surface reduced the surface Young’s modulus and improved the hardness, corrosion resistance, and biocompatibility.\t[]"],["oa:W4214805425","Ti-6Al-4V","reduced elastic modulus",99.0,null,null,9.0,"GPa","","as-grown","","","",false,"","results","The reduced elastic modulus of the pure Ti and Au thin films in the as-grown state is found to be 99 ± 9 GPa and 105 ± 10 GPa, respectively."],["oa:W4214805425","Ti-6Al-4V","reduced elastic modulus",105.0,null,null,10.0,"GPa","","as-grown","","","",false,"","results","The reduced elastic modulus of the pure Ti and Au thin films in the as-grown state is found to be 99 ± 9 GPa and 105 ± 10 GPa, respectively."],["oa:W4214805425","Ti-6Al-4V","elastic modulus",120.0,null,null,null,"GPa","","as-grown","","","",false,"","results","In contrast, for Ti–Au alloys, the as-grown thin films show a decreasing trend in elastic modulus with increasing concentration of Au in the films, with the exception of S0.70, which shows an unexpected peak of 120 GPa."],["oa:W4214805425","Ti-6Al-4V","elastic modulus",109.0,null,null,null,"GPa","","as-grown","","","",false,"","results","Among the Ti rich films, the highest value of 109 GPa is achieved for S0.10."],["oa:W4214805425","Ti-6Al-4V","elastic modulus",139.0,null,null,4.0,"GPa","","heat treated","","","",false,"","results","However, after heat treatment the trend for elastic modulus becomes smoother with a sudden increase from 91 GPa for the pure Ti film, to a peak value of 139 ± 4 GPa for S0.10 and thereafter decreases with increment in Au concentration, until reaching a value of 71 GPa for the pure Au film."],["oa:W4214805425","Ti-6Al-4V","elastic modulus",91.0,null,null,null,"GPa","","heat treated","","","",false,"","results","However, after heat treatment the trend for elastic modulus becomes smoother with a sudden increase from 91 GPa for the pure Ti film, to a peak value of 139 ± 4 GPa for S0.10 and thereafter decreases with increment in Au concentration, until reaching a value of 71 GPa for the pure Au film."],["oa:W4214805425","Ti-6Al-4V","elastic modulus",71.0,null,null,null,"GPa","","heat treated","","","",false,"","results","However, after heat treatment the trend for elastic modulus becomes smoother with a sudden increase from 91 GPa for the pure Ti film, to a peak value of 139 ± 4 GPa for S0.10 and thereafter decreases with increment in Au concentration, until reaching a value of 71 GPa for the pure Au film."],["oa:W4214805425","Ti-Au","elastic modulus",101.0,null,null,null,"GPa","","as-grown","","","",false,"","results","The trend for elastic modulus for as-grown thin films on Ti6Al4V substrates is similar to that for glass substrates but with slightly higher values."],["oa:W4214805425","Ti-Au","elastic modulus",81.0,null,null,null,"GPa","","as-grown","","","",false,"","results","The trend for elastic modulus for as-grown thin films on Ti6Al4V substrates is similar to that for glass substrates but with slightly higher values."],["oa:W4214805425","Ti","elastic modulus",147.0,null,null,13.0,"GPa","","as-grown","","","",false,"","results","The pure Ti films have an elastic modulus of 147 ± 13 GPa, which decreases from 101 to 81 GPa with addition of Au for samples S0.10 to S0.34."],["oa:W4214805425","Ti-6Al-4V","elastic modulus",138.0,128.0,148.0,null,"GPa","","","","","",false,"","results","Thereafter, the elastic modulus increases again to values between 128 and 148 GPa for samples S0.53, S0.70 and S0.83, before reducing back to 125 ± 15 GPa for the pure Au thin films."],["oa:W4214805425","Ti-6Al-4V","elastic modulus",138.0,128.0,148.0,null,"GPa","","heat treated","","","",false,"","results","After heat treatment, the Ti rich samples (S0.10, S0.20, S0.24, S0.28 and S0.34) show an increase in elastic modulus compared to their as-grown state, while Au and Au rich samples (S0.53, S1.00) show a decreasing trend."],["oa:W4214805425","Ti-6Al-4V","elastic modulus",200.0,200.0,200.0,null,"GPa","","","","","",false,"","results","Even though the elastic modulus increases for Ti–Au films deposited on Ti6Al4V substrates, the results are still much lower than the value of 200 GPa commonly observed for Ti–Au intermetallics [,]."],["oa:W4214805425","Ti","elastic modulus",91.0,null,null,6.0,"GPa","","in-situ Tsub 450 °C","","","",false,"","results","The pure Ti films (S0.00) grown with in-situ Tsub register a reduced elastic modulus value of 91 ± 6 GPa, which increases steadily with each increment in Au concentration, reaching a maximum value of 136 ± 2 GPa for S0.28 sample."],["oa:W4214805425","Ti","elastic modulus",136.0,null,null,2.0,"GPa","","in-situ Tsub 450 °C","","","",false,"","results","The pure Ti films (S0.00) grown with in-situ Tsub register a reduced elastic modulus value of 91 ± 6 GPa, which increases steadily with each increment in Au concentration, reaching a maximum value of 136 ± 2 GPa for S0.28 sample."],["oa:W4214805425","Ti-6Al-4V","reduced elastic modulus",164.0,null,null,15.0,"GPa","","","","","",false,"","results","Moreover, in the case of films on Ti6Al4V substrates, the highest reduced elastic modulus value of 164 ± 15 GPa is observed for sample S0.28 and the peak hardness value of 11.5 ± 2 GPa for sample S0.24."],["oa:W4214805425","Ti-Au","reduced elastic modulus",139.0,null,null,null,"GPa","","as-grown","","","",false,"","conclusions","In the case of as-grown films, the reduced elastic modulus reaches a peak value of 139 GPa, together with a moderate hardness of 8.8 GPa for samples with very low Au concentration of 10 at%."],["oa:W4221019682","Ti-6Al-4V","Young’s modulus",110.0,null,null,null,"GPa","","","","","",false,"","methods","Material properties of Ti6Al4V used in the virtual experiments Parameter Symbol Value Unit Data Source Young’s modulus E 110 GPa [30] Poisson ratio ν 0.35 - [30] Density ρ 4430 kg/m³ [30] Specific heat cp 526 J/kgK [30] Thermal conductivity λ 6.8 W/mK [30] Friction coefficient µ 0.35 - [29] Taylor-Quinney coefficient η 90% - [31] JC constant A 852.1 MPa [21] JC constant B 338.9 MPa [21] JC constant C 0.02754 - [21] JC constant m 0.5961 - [21] JC constant n 0.148 - [21] JC constant 𝜀̇𝑝𝑙 0 1.0 1/s"],["oa:W4221027871","CP-Ti Grade 2","Young’s Modulus/GPa",107.043,null,null,null,"GPa","","","","","",false,"","table","107.043\t404\t496"],["oa:W4221031183","Ti-35Nb-7Zr-5Ta","elastic modulus",0.0,null,null,null,"","","","","","",false,"unit_missing","discussion","Modulus measurements confirmed that the alloy exhibits an elastic modulus that is lower than that of conventional alloys such as Ti–6Al–4V and is comparable to that of many other orthopedic β alloys that have been developed to minimize stress shielding."],["oa:W4221031183","Ti-35Nb-7Zr-5Ta","elastic modulus from nanoindentation",77.0,null,null,2.0,"GPa","","","","nanoindentation","",false,"","table","46.6\t98.93\t77 ± 2\t81 ± 2.85"],["oa:W4221031183","Ti-35Nb-7Zr-5Ta","elastic modulus from stress–strain curve",81.0,null,null,2.85,"GPa","","","","tensile test","",false,"","table","46.6\t98.93\t77 ± 2\t81 ± 2.85"],["oa:W4221031183","Ti-35Nb-7Zr-5Ta","elastic modulus from nanoindentation",75.0,null,null,2.0,"GPa","","","","nanoindentation","",false,"","table","48.9\t98.94\t75 ± 2\t80 ± 3.3"],["oa:W4221031183","Ti-35Nb-7Zr-5Ta","elastic modulus from stress–strain curve",80.0,null,null,3.3,"GPa","","","","tensile test","",false,"","table","48.9\t98.94\t75 ± 2\t80 ± 3.3"],["oa:W4221031183","Ti-35Nb-7Zr-5Ta","elastic modulus from nanoindentation",77.0,null,null,2.0,"GPa","","","","nanoindentation","",false,"","table","50.0\t99.52\t77 ± 2\t83 ± 1.4"],["oa:W4221031183","Ti-35Nb-7Zr-5Ta","elastic modulus from stress–strain curve",83.0,null,null,1.4,"GPa","","","","tensile test","",false,"","table","50.0\t99.52\t77 ± 2\t83 ± 1.4"],["oa:W4221031183","Ti-35Nb-7Zr-5Ta","elastic modulus from nanoindentation",78.0,null,null,4.0,"GPa","","","","nanoindentation","",false,"","table","54.8\t98.78\t78 ± 4\t85 ± 0.26"],["oa:W4221031183","Ti-35Nb-7Zr-5Ta","elastic modulus from stress–strain curve",85.0,null,null,0.26,"GPa","","","","tensile test","",false,"","table","54.8\t98.78\t78 ± 4\t85 ± 0.26"],["oa:W4221151954","δ-hydrides","elastic modulus",117.0,106.0,128.0,null,"GPa","","","","","",false,"","abstract",""],["oa:W4221151954","δ-hydrides","elastic modulus",111.0,null,null,null,"GPa","","","","synchrotron data","",false,"","abstract",""],["oa:W4223434403","","E",0.0,null,null,null,"","","","","","",false,"unit_missing","abstract",""],["oa:W4224862109","Ti-6Al-4V","Young’s moduli",10.0,2.0,18.0,null,"GPa","","","","","",false,"out_of_range","results_discussion","For their nickel–titanium porous structures, Bandyopadhyay et al. [] obtained Young’s moduli between 2 and 18 GPa."],["oa:W4224862109","Ti-6Al-4V","elastic modulus",114.0,null,null,null,"GPa","","","","","",false,"","results_discussion","In addition, the elastic modulus of Ti-6Al-4V (≈114 GPa) is much higher than that of human bones (which range from 3 to 20 GPa) [,]."],["oa:W4224862109","Ti-6Al-4V","modulus",13.6,null,null,null,"GPa","","","","","",false,"out_of_range","results_discussion","Lattices 1, 4, 5, and 6 had exhibited a modulus of 13.6, 6.3, 2.6, and 5.9 GPa, respectively."],["oa:W4224862109","Ti-6Al-4V","elastic modulus",11.8,null,null,null,"GPa","","as-built LPBF","","","",false,"out_of_range","results_discussion","The fabricated lattice’s compressive yield strength and elastic modulus were found to be 200 MPa and 11.8 GPa, respectively."],["oa:W4224862109","Ti-6Al-4V","modulus",6.3,null,null,null,"GPa","","","","","",false,"out_of_range","results_discussion","Lattices 1, 4, 5, and 6 had exhibited a modulus of 13.6, 6.3, 2.6, and 5.9 GPa, respectively."],["oa:W4224862109","Ti-6Al-4V","modulus",2.6,null,null,null,"GPa","","","","","",false,"out_of_range","results_discussion","Lattices 1, 4, 5, and 6 had exhibited a modulus of 13.6, 6.3, 2.6, and 5.9 GPa, respectively."],["oa:W4224862109","Ti-6Al-4V","modulus",1.7,null,null,null,"GPa","","","","","",false,"out_of_range","results_discussion","In addition, a small modulus of 1.7 GPa was obtained by Krishna et al. [] from their porous titanium structures."],["oa:W4224862109","Ti-6Al-4V","modulus",5.9,null,null,null,"GPa","","","","","",false,"out_of_range","results_discussion","Lattices 1, 4, 5, and 6 had exhibited a modulus of 13.6, 6.3, 2.6, and 5.9 GPa, respectively."],["oa:W4224862109","Ti-6Al-4V","Young’s modulus",13.4,null,null,null,"GPa","","","","","",false,"out_of_range","results_discussion","Therefore, Lattice 1 was the best design, as it combined the highest yield strength (of 200 MPa), which fairly exceeded that of human bones, and an acceptable Young’s modulus (of 13.4 GPa)."],["oa:W4224862109","Ti-6Al-4V","elastic modulus",11.8,null,null,null,"GPa","","as-built SLM","","","",false,"out_of_range","conclusions","- Implementation of the lattice design significantly decreased the implant weight by up to 44% compared to a fully solid implant. - The FEA results suggested Young’s moduli for the examined lattice structures of between 2 and 13 GPa, which was comparable to that of human bones. - The experimental results showed that an LPBF-fabricated Ti-6Al-4V lattice structure with a 5 mm strut length, 1 mm strut diameter, and 100% lattice in the design space had a yield strength of 200 MPa, an elastic modulus"],["oa:W4225006114","Ti-6Al-7Nb","indentation modulus, EIT",180.0,null,null,null,"GPa","","after oxidation at 750 °C","","","",false,"","results_discussion","The highest values of the indentation modulus, EIT, of about 180 GPa (indenter load 500 mN) were obtained after the oxidation of the investigated alloy at 750 °C."],["oa:W4225006114","Ti-6Al-7Nb","indentation modulus, EIT",150.0,null,null,null,"GPa","","as-received","","","",false,"","results_discussion","The Ti-6Al-7Nb alloy in the as-received condition had an indentation modulus, EIT, below 150 GPa."],["oa:W4225013626","Ti-6Al-4V","elastic modulus",2.55,0.86,4.24,null,"GPa","room temperature","as-built SLM","","compression test","0.5 mm/min",false,"out_of_range","results_discussion","With the continuous increase in the strut diameter and the number of internal struts, the compressive strength and elastic modulus of the specimens were in the range 18.51–295.75 MPa and 0.86–4.24 GPa respectively."],["oa:W4225713919","Ti-6Al-4V","Elasticity modulus",0.0,null,null,null,"","","","","","",false,"unit_missing","conclusions",""],["oa:W4226168212","Ti-5.8Al-4Sn-3.5Zr-0.7Nb-0.5Mo-0.35Si-0.06C","Young’s modulus(GPa)",114.0,null,null,2.0,"GPa","","1015 °C 2 h + oil quenching + 700 °C 2h","bimodal","","",false,"","methods","Designation Heat treatment Primary alphaVol% Secondary alphaVol% Young’s modulus(GPa) 0.2% PS(MPa) HT1015 1015 °C 2 h + oil quenching + 700 °C 2h 23 ± 2 77 ± 2 114 ± 2 927 ± 3 provided by TIMET UK Ltd."],["oa:W4226508434","Ti-10V-2Fe-3Al","Elastic modulus",104.0,null,null,null,"GPa","","","","","",false,"","methods","Table 4 Physical properties of TB6 titanium alloy Density Melting point Thermal conductivity Elastic modulus Yield strength Tensile strength 4.62 g/cm3 1636–1664 ℃ 8.47–15.2 W/m·K 104 GPa 1200 MPa 100 GPa"],["oa:W4235292795","Ti-6Al-4V","Mean elastic modulus",110.44,null,null,2.47,"GPa","room temperature","","","tensile test","",false,"","discussion","Table 7 Summary of study results for mechanical properties Core Type Core porosity Mean elastic modulus Mean yield strength Mean ultimate yensile strength Mean elongation at break in % in GPa in MPa in MPa in mm/mm Dense < 0.5 % 110.26 ± 1.75 916.63 ± 12.03 1061.51 ± 10.23 0.053 ± 0.028 Gas ∼6 % 110.44 ± 2.47 964.45 ± 22.83 1144.47 ± 15.52 0.058 ± 0.007 LOF ∼15 % 74.64 ± 3.64 596.77 ± 23.78 653.70 ± 25.15 0.015 ± 0.001 energy density influences the relative density and the sphericity of pores an"],["oa:W4235292795","Ti-6Al-4V","Mean elastic modulus",110.26,null,null,1.75,"GPa","room temperature","","","tensile test","",false,"","discussion","Table 7 Summary of study results for mechanical properties Core Type Core porosity Mean elastic modulus Mean yield strength Mean ultimate yensile strength Mean elongation at break in % in GPa in MPa in MPa in mm/mm Dense < 0.5 % 110.26 ± 1.75 916.63 ± 12.03 1061.51 ± 10.23 0.053 ± 0.028 Gas ∼6 % 110.44 ± 2.47 964.45 ± 22.83 1144.47 ± 15.52 0.058 ± 0.007 LOF ∼15 % 74.64 ± 3.64 596.77 ± 23.78 653.70 ± 25.15 0.015 ± 0.001 energy density influences the relative density and the sphericity of pores an"],["oa:W4235292795","Ti-6Al-4V","elastic modulus",110.0,null,null,null,"GPa","room temperature","","","tensile test","",false,"","results","Fully dense and gas porous specimens showed the same mean elastic modulus of 110.0 GPa with a small standard deviation whereas a significant reduction of the elastic modulus could only be achieved by the porous core with LOF defects (74.6 GPa)."],["oa:W4235292795","Ti-6Al-4V","Mean elastic modulus",74.64,null,null,3.64,"GPa","room temperature","","","tensile test","",false,"","discussion","Table 7 Summary of study results for mechanical properties Core Type Core porosity Mean elastic modulus Mean yield strength Mean ultimate yensile strength Mean elongation at break in % in GPa in MPa in MPa in mm/mm Dense < 0.5 % 110.26 ± 1.75 916.63 ± 12.03 1061.51 ± 10.23 0.053 ± 0.028 Gas ∼6 % 110.44 ± 2.47 964.45 ± 22.83 1144.47 ± 15.52 0.058 ± 0.007 LOF ∼15 % 74.64 ± 3.64 596.77 ± 23.78 653.70 ± 25.15 0.015 ± 0.001 energy density influences the relative density and the sphericity of pores an"],["oa:W4235292795","Ti-6Al-4V","elastic modulus",0.0,null,null,null,"","","","","","",false,"unit_missing","results","Figure 11 shows the results regarding ultimate tensile strength (UTS), yield strength (YS), the elongation at break and the elastic modulus with the respective boxplots."],["oa:W4235292795","Ti-6Al-4V","elastic modulus",74.6,null,null,null,"GPa","room temperature","","","tensile test","",false,"","results","Fully dense and gas porous specimens showed the same mean elastic modulus of 110.0 GPa with a small standard deviation whereas a significant reduction of the elastic modulus could only be achieved by the porous core with LOF defects (74.6 GPa)."],["oa:W4236918898","type (II) specimen","Young’s modulus",186.8,null,null,null,"GPa","","","","calculation","",false,"","results","Using Eq. (1), a Young’s modulus of 186.8 GPa for the specimen (II)_C5 was determined, which is in excellent accordance with the modulus of 189 GPa calculated after the Reuss model (see the \"Data evaluation and analysis\" section)."],["oa:W4236918898","type (II) specimen","Young’s modulus",189.0,null,null,null,"GPa","","","","Reuss model","",true,"","results","Using Eq. (1), a Young’s modulus of 186.8 GPa for the specimen (II)_C5 was determined, which is in excellent accordance with the modulus of 189 GPa calculated after the Reuss model (see the \"Data evaluation and analysis\" section)."],["oa:W4236918898","γ-TiAl","Young’s modulus",189.0,null,null,null,"GPa","room temperature","","","","",false,"","methods","The initial stiffness of the unnotched cantilever k0 is calculated by classical Euler–Bernoulli beam theory according to Eq. (1): k0 = E · B · W3 4 · L3 , (1) where E denotes the Young’s modulus of γ-TiAl with 189 GPa for type (L) cantilevers at RT, which was calculated after the Reuss model for layered composites according to the moduli of the α2- and γ-phase with 160 and 200 GPa, respectively [46]."],["oa:W4236918898","TNM +","Young’s modulus",180.6,null,null,null,"GPa","","","","","",true,"","results","Thus, a Young’s modulus of 180.6 GPa was calculated with the Voigt model taking into account the strong anisotropy of elastic constants in the γ-phase [44]."],["oa:W4241455193","Ti-6Al-4V","elastic modulus",0.0,null,null,null,"","","as-built SLM","","","",false,"unit_missing","conclusions","(1) Compared with uniform and graded IW-P lattice structures, LF and QF IW-P lattice structures showed higher elastic modulus and yield strength with the same volume fraction."],["oa:W4241455193","Ti-6Al-4V","elastic modulus",0.0,null,null,null,"","room temperature","","","compressive test","",true,"unit_missing","results_discussion","Nonetheless, the elastic modulus was lower than that in the experimental and the yield stress was higher, as shown in Table3."],["oa:W4243368178","","Young's modulus",0.07,null,null,null,"%","298 K to 76 K","","","","",false,"unit_mismatch","methods",""],["oa:W4248995944","CP-Ti Grade 2","Modulus of elasticity, E, GPa",99.8,null,null,4.1,"GPa","","as-received","equiaxed α","","",false,"","results_discussion","Measured 6.18 3.51 0.21 0.48 – – – – 88.18 Table 3 Static mechanical properties of the materials used (average values with standard deviation from three tested specimens) CP-Ti Ti-6Al-4V Modulus of elasticity, E, GPa 99.8 ± 4.1 99.5 ± 2.5 Yield strength, Rp0.2, MPa 371.8 ± 5.7 972.5 ± 5.8 Ultimate tensile strength, Rm, MPa 433.8 ± 4.2 1045.0 ± 5.9 Elongation at break, A,% 31.2 ± 0.6 15.4 ± 2.1 Table 2 Nominal chemical composition (wt.%) of the CP-Ti (Grade 2) [13] C Fe H N O Other Ti AMS 4902E <"],["oa:W4248995944","Ti-6Al-4V","Modulus of elasticity, E, GPa",99.5,null,null,2.5,"GPa","","as-received","globular α","","",false,"","results_discussion","Measured 6.18 3.51 0.21 0.48 – – – – 88.18 Table 3 Static mechanical properties of the materials used (average values with standard deviation from three tested specimens) CP-Ti Ti-6Al-4V Modulus of elasticity, E, GPa 99.8 ± 4.1 99.5 ± 2.5 Yield strength, Rp0.2, MPa 371.8 ± 5.7 972.5 ± 5.8 Ultimate tensile strength, Rm, MPa 433.8 ± 4.2 1045.0 ± 5.9 Elongation at break, A,% 31.2 ± 0.6 15.4 ± 2.1 Table 2 Nominal chemical composition (wt.%) of the CP-Ti (Grade 2) [13] C Fe H N O Other Ti AMS 4902E <"],["oa:W4250100461","Ti-13Nb-12Mo","módulo de elasticidade",84.0,null,null,null,"GPa","25°C","1000°C/24h + water quenched + cold forged to 55% reduction","","","",false,"","abstract","Em relação às propriedades mecânicas da liga nesta condição, o módulo de elasticidade e a dureza da liga foi de aproximadamente 84 GPa e 320 HV, respectivamente."],["oa:W4252342337","Ti-6Al-4V","EA",140.1,null,null,null,"GPa","CT","","","","",false,"","conclusions",""],["oa:W4252342337","Ti-6Al-4V","EA",115.3,null,null,null,"GPa","room temperature","","","","",false,"","conclusions",""],["oa:W4280493366","TNT5Zr-HIPA","Young’s modulus",57.0,52.0,62.0,5.0,"GPa","","HIP treated","","","",false,"","discussion","Moreover, Young’s modulus of the TNT5Zr-HIPA alloy remains as low as that of the TNT5Zr-AF alloy (57 ± 5 GPa)."],["oa:W4280493366","TNT5Zr","Young’s modulus",57.0,52.0,62.0,5.0,"GPa","room temperature","HIPA","","tensile test","",false,"","results","It is noteworthy that TNT5Zr -HIPA still maintains the low Young’s modulus (57 ± 5 GPa), which remains approx. half of the reference material (Ti64-AF + HIP)."],["oa:W4280493366","TNT5Zr","Young’s modulus",57.0,52.0,62.0,5.0,"GPa","","as-fabricated","","tensile test","",false,"","discussion","Similarly, the tensile test data () reveal that the lowest UTS (698 ± 4 MPa) and Young’s modulus (57 ± 5 MPa) were obtained in the as-fabricated TNT5Zr specimen."],["oa:W4280493366","Ti-6Al-4V","Young’s modulus",114.0,109.0,119.0,5.0,"GPa","room temperature","AF + HIP","","tensile test","",false,"","results","It is noteworthy that TNT5Zr -HIPA still maintains the low Young’s modulus (57 ± 5 GPa), which remains approx. half of the reference material (Ti64-AF + HIP)."],["oa:W4280619683","Ti-6Al-4V","Young’s ModulusE [GPa]",112.5,null,null,null,"GPa","","DMLS","","nanoindentation","",false,"","table","Ti6Al4V\tDMLS\tAverage value\t112.5\t4356.9"],["oa:W4280619683","Ti-6Al-4V","Young’s ModulusE [GPa]",115.22,null,null,null,"GPa","","Milling","","nanoindentation","",false,"","table","Milling\tAverage value\t115.22\t3627.1"],["oa:W4280619683","CoCrMo","Young’s ModulusE [GPa]",201.0,null,null,null,"GPa","","DMLS","","nanoindentation","",false,"out_of_range","table","CoCrMo\tDMLS\tAverage value\t201.0\t6582.3"],["oa:W4280619683","CoCrMo","Young’s ModulusE [GPa]",203.8,null,null,null,"GPa","","Milling","","nanoindentation","",false,"out_of_range","table","Milling\tAverage value\t203.8\t4951"],["oa:W4280619683","CoCrMo","Young’s ModulusE [GPa]",193.2,null,null,null,"GPa","","Casting","","nanoindentation","",false,"","table","Casting\tAverage value\t193.2\t5720.7"],["oa:W4280619683","Ti-6Al-4V","Modulus of elasticity",115.2,null,null,null,"GPa","","milled","","","",false,"","results","Modulus of elasticity for titanium alloys is: for DMLS—112.5 GPa, and for milling—115.2 GPa, and for cobalt alloys: for DMLS—201.0 GPa and for milling—203.8 GPa."],["oa:W4280619683","Ti-6Al-4V","Young’s modulus",193.2,null,null,null,"GPa","","cast","","","",false,"","results","On the other hand, in the casting, the microhardness was at the level of 5720.7 MPa, and the Young’s modulus was 193.2 GPa."],["oa:W4280619683","Ti-6Al-4V","Modulus of elasticity",112.5,null,null,null,"GPa","","as-built DMLS","","","",false,"","results","Modulus of elasticity for titanium alloys is: for DMLS—112.5 GPa, and for milling—115.2 GPa, and for cobalt alloys: for DMLS—201.0 GPa and for milling—203.8 GPa."],["oa:W4280622220","Ti-35Nb-7Zr-5Ta","elastic modulus",59.0,59.0,59.0,2.0,"GPa","","as-received","","","",false,"","results_discussion","The observed mechanical properties’ evolution from the AR initial state to the 15% cold-deformed (CR15) state (increase in the ultimate tensile strength from 708 ± 10 MPa to 963 ± 14 MPa, increase in the yield strength from 512 ± 13 MPa to 844 ± 13 MPa, decrease in the fracture strain from 10% ± 2% to 8% ± 1%, decrease in the elastic modulus from 59 ± 2 GPa to 57 ± 2 GPa and increase in the microhardness from 219 ± 4 HV0.2 to 244 ± 7 HV0.2) show that for all phenomena, the increase in the weight"],["oa:W4280622220","Ti-35Nb-7Zr-5Ta","elastic modulus",57.0,57.0,57.0,2.0,"GPa","","cold-rolled 15%","","","",false,"","results_discussion","The observed mechanical properties’ evolution from the AR initial state to the 15% cold-deformed (CR15) state (increase in the ultimate tensile strength from 708 ± 10 MPa to 963 ± 14 MPa, increase in the yield strength from 512 ± 13 MPa to 844 ± 13 MPa, decrease in the fracture strain from 10% ± 2% to 8% ± 1%, decrease in the elastic modulus from 59 ± 2 GPa to 57 ± 2 GPa and increase in the microhardness from 219 ± 4 HV0.2 to 244 ± 7 HV0.2) show that for all phenomena, the increase in the weight"],["oa:W4280622220","Ti-32.9Nb-7.5Ta-4.2Zr","elastic modulus",57.0,57.0,57.0,2.0,"GPa","room temperature","CR15","","tensile test","",false,"","results_discussion","The analysis of mechanical characteristics/properties evolution with the progress of applied deformation degree, from 15% (CR15) to 60% (CR), show similar trends: increase in the ultimate tensile strength from 963 ± 14 MPa to 1261 ± 12 MPa, increase in the yield strength from 844 ± 13 MPa to 1166 ± 10 MPa, decrease in the fracture strain from 8% ± 1% to 4% ± 1 %, decrease in the elastic modulus from 57 ± 2 GPa to 50 ± 3 GPa and increase in the microhardness from 244 ± 7 HV0.2 to 257 ± 11 HV0.2."],["oa:W4280622220","Ti-32.9Nb-7.5Ta-4.2Zr","elastic modulus",50.0,50.0,50.0,3.0,"GPa","room temperature","CR","","tensile test","",false,"","results_discussion","The analysis of mechanical characteristics/properties evolution with the progress of applied deformation degree, from 15% (CR15) to 60% (CR), show similar trends: increase in the ultimate tensile strength from 963 ± 14 MPa to 1261 ± 12 MPa, increase in the yield strength from 844 ± 13 MPa to 1166 ± 10 MPa, decrease in the fracture strain from 8% ± 1% to 4% ± 1 %, decrease in the elastic modulus from 57 ± 2 GPa to 50 ± 3 GPa and increase in the microhardness from 244 ± 7 HV0.2 to 257 ± 11 HV0.2."],["oa:W4281259942","CP-Ti Grade 2","Modulus of elasticity",105.0,null,null,null,"GPa","","","","","",false,"","table","Metric\t145\t344 MPa\t275-410 MPa\t20 %\t105 GPa\t0.37\t45 GPa"],["oa:W4281381523","","Young’s modulus",12.5,5.0,20.0,null,"GPa","","","","","",false,"out_of_range","results_discussion","To minimize the risk of stress shielding, the Young’s modulus of implants should be as close to that of the bone (5–20 GPa)."],["oa:W4281381523","","Young’s modulus",75.0,70.0,80.0,null,"GPa","","","","CPFEM prediction","",true,"","results_discussion","According to the simulation results, the optimal range of the Young’s modulus for dental implants is 70–80 GPa."],["oa:W4281381523","","Young’s modulus",72.0,null,null,null,"GPa","","","stress-induced αʺ-martensite","","",false,"","results_discussion","The Young’s modulus is quite low (approx. 72 GPa) indicating at least the presence of low amounts of stress-induced αʺ-martensite."],["oa:W4281381523","","Young’s modulus",58.0,null,null,null,"GPa","","αʺ-martensitic starting structure","αʺ-martensite","","",false,"","results_discussion","As can be seen, the αʺ-martensitic starting structure possesses a very low Young’s modulus of 58 GPa and a moderate strength of 632 MPa with an elongation at fracture of 23% which is a good formable state."],["oa:W4281381523","","Young’s modulus",73.0,null,null,null,"GPa","","ECAS (route B) and subsequent recrystallization and ageing","α + β, αS-precipitations","","",false,"","results_discussion","The Young’s modulus increases to 73 GPa due to the newly formed a-phase and αSprecipitations, but still lies in the postulated range of 70–80 GPa."],["oa:W4281644193","Ti-6.5Al-3.5Mo-1.5Zr-0.3Si","elastic modulus",1100.0,null,null,null,"GPa","","","","","",false,"out_of_range","results","Due to the excellent properties of graphene (e.g., tensile strength = 125 GPa and elastic modulus = 1.1 TPa), the curvature radius of the grain boundary increases, which straightens it."],["oa:W4281713082","Ti-6Al-4V","Young modulus",110.0,null,null,null,"GPa","","","","","",false,"","methods","The Young modulus was set as 110 GPa with a Poisson ratio of 0.34 according to []."],["oa:W4283031518","Ti-6Al-4V","Young’s modulus (E)",113.0,null,null,null,"GPa","","","","","",false,"","methods","Young’s modulus (E) and Poisson’s ratio (ν) of TiO2 and Ti were set at 113 GPa, 0.32 and 180 GPa, 0.26, respectively [,]."],["oa:W4283031518","Ti-6Al-4V","Young’s modulus (E)",180.0,null,null,null,"GPa","","","","","",false,"","methods","Young’s modulus (E) and Poisson’s ratio (ν) of TiO2 and Ti were set at 113 GPa, 0.32 and 180 GPa, 0.26, respectively [,]."],["oa:W4283373316","Ti-6Al-4V","Young modulus",99.5,89.0,110.0,null,"GPa","","","","","",false,"","conclusions",""],["oa:W4283651878","Ti6Al4V +ESD","Modulus of elasticity",39.7,null,null,null,"GPa","","","","nanoindentation","",false,"","results_discussion","Modulus of elasticity values of MAO and ESD coatings were measured as 4.2 GPa and 39.7 GPa, respectively."],["oa:W4283651878","Ti6Al4V +MAO","Modulus of elasticity",4.2,null,null,null,"GPa","","","","nanoindentation","",false,"out_of_range","results_discussion","The hardness values of MAO and ESD coatings were approximately measured as 0.32 GPa and 2.20 GPa, respectively."],["oa:W4283778882","Arcam Ti6Al4V (Grade 5)","Elastisite Modülü",120.0,null,null,null,"GPa","","","","","",false,"","abstract","Arcam Ti6Al4V (Grade 5) tozunun mekanik özellikleri. Özellik Değer Akma Dayanımı 950 MPa Azami Çekme Dayanımı 1020 MPa Uzama % 14 Alan Daralması % 40 Elastisite Modülü 120 GPa"],["oa:W4284960107","Ti-6Al-4V","Elasticity modulus",133.0,null,null,null,"GPa","","","","","",false,"","methods","Composition and mechanical properties of PTMCs Types Contents Matrix Ti-6Al-4V Reinforcements 10 vol.% TiCP and TiBw Elasticity modulus 133 GPa Yield strength 972 MPa Density 4430 kg/m3 Tensile strength 1102 MPa Poisson’s ratio 0.34"],["oa:W4285102756","Ti-6Al-4V","young modulus",208.0,null,null,null,"GPa","","","","","",true,"out_of_range","methods",""],["oa:W4285102756","IN718","young modulus",201.0,null,null,null,"GPa","","as-built SLM + heat treatment","","tensile test","",false,"out_of_range","methods",""],["oa:W4285102756","Ti-6Al-4V","maximum young modulus",115.5,null,null,null,"GPa","","as-built SLM + heat treatment","","tensile test","",false,"","methods",""],["oa:W4285102756","AISI 4140","Young's modulus",210.0,null,null,null,"GPa","","Reference","","","",false,"out_of_range","methods",""],["oa:W4285102756","Inconel 718","Young's modulus",201.0,null,null,null,"GPa","","Reference","","","",false,"out_of_range","methods",""],["oa:W4285102756","Ti-6Al-4V","Young's modulus",115.5,null,null,null,"GPa","","Reference","","","",false,"","methods",""],["oa:W4285102756","Ti-6Al-4V","young modulus value",115.5,null,null,null,"GPa","room temperature","as-built SLM","","tensile test","",false,"","results_discussion",""],["oa:W4285392471","Ti-6Al-4V","modulus of elasticity",116.0,null,null,null,"GPa","","","","","",false,"","results","To perform the analysis, we set the parameters of the Ti6Al4V material: modulus of elasticity E = 116 GPa and Poisson’s ratio μ = 0.31."],["oa:W4285677406","Ti6Al4V-hydrogel (PVA/HA/PAA/PDA)","compressive modulus",0.0016,null,null,null,"GPa","","","","compression test","",false,"out_of_range","results_discussion","As shown in Fig. 5(a), the typical compression stress-strain curves (50% strain of hydrogel layer) indicated that the hydrogel layer of Ti6Al4V-hydrogel (PVA/HA/PAA/ PDA) soft-hard integrated materials has excellent mechanical properties (compressive strength ~2.63 MPa, compressive modulus ~1.56 MPa)."],["oa:W4287578236","Ti-6Al-4V","Modulus of elasticity E",110.0,null,null,null,"GPa","","","","","",false,"","methods","Page 6/22 Table 3 Mechanical properties of Ti-6Al-4V according to manufacturer Yield strength RP02 [MPa] Tensile strength Rm [MPa] Elongation at break A [-] Modulus of elasticity E [GPa] 828 892 10 110 The scanning electron microscope type Carl Zeiss EVO 60 is used for the scanning electron images to characterize the chips."],["oa:W4288077887","Ti-6Al-4V","Young’s modulus by FE simulation",1.67,null,null,null,"GPa","","","","FE simulation","",true,"out_of_range","results","P1-3 Y/Z P1-2 Y/Z P2-3 Y/Z P1-1 Y/Z Young’s modulus by FE simulation (GPa) 1.67/1.61 3.29/3.98 2.03/2.11 4.27/4.27 Young’s modulus by compressive testing (GPa) 1.8 ± 0.28/ 1.7 ± 0.25 2.4 ± 0.24/ 3.0 ± 0.17 1.8 ± 0.21/ 2.1 ± 0.18 4.5 ± 0.26/ 4.5 ± 0.24 Yield strength by FE simulation (MPa) 115.4/111.7 107.2/135.8 104.1/118.6 169.3/169.3 Yield strength by compressive testing (MPa) 107 ± 4.6/ 103 ± 5.1 94 ± 6.8/ 128 ± 6.5 99 ± 4.8/ 105 ± 5.4 152 ± 5.3/ 150 ± 6.2"],["oa:W4288077887","Ti-6Al-4V","Young’s modulus by FE simulation",1.61,null,null,null,"GPa","","","","FE simulation","",true,"out_of_range","results","P1-3 Y/Z P1-2 Y/Z P2-3 Y/Z P1-1 Y/Z Young’s modulus by FE simulation (GPa) 1.67/1.61 3.29/3.98 2.03/2.11 4.27/4.27 Young’s modulus by compressive testing (GPa) 1.8 ± 0.28/ 1.7 ± 0.25 2.4 ± 0.24/ 3.0 ± 0.17 1.8 ± 0.21/ 2.1 ± 0.18 4.5 ± 0.26/ 4.5 ± 0.24 Yield strength by FE simulation (MPa) 115.4/111.7 107.2/135.8 104.1/118.6 169.3/169.3 Yield strength by compressive testing (MPa) 107 ± 4.6/ 103 ± 5.1 94 ± 6.8/ 128 ± 6.5 99 ± 4.8/ 105 ± 5.4 152 ± 5.3/ 150 ± 6.2"],["oa:W4288077887","Ti-6Al-4V","Young’s modulus by compressive testing",1.8,null,null,0.28,"GPa","","","","compressive testing","",false,"out_of_range","results","P1-3 Y/Z P1-2 Y/Z P2-3 Y/Z P1-1 Y/Z Young’s modulus by FE simulation (GPa) 1.67/1.61 3.29/3.98 2.03/2.11 4.27/4.27 Young’s modulus by compressive testing (GPa) 1.8 ± 0.28/ 1.7 ± 0.25 2.4 ± 0.24/ 3.0 ± 0.17 1.8 ± 0.21/ 2.1 ± 0.18 4.5 ± 0.26/ 4.5 ± 0.24 Yield strength by FE simulation (MPa) 115.4/111.7 107.2/135.8 104.1/118.6 169.3/169.3 Yield strength by compressive testing (MPa) 107 ± 4.6/ 103 ± 5.1 94 ± 6.8/ 128 ± 6.5 99 ± 4.8/ 105 ± 5.4 152 ± 5.3/ 150 ± 6.2"],["oa:W4288077887","Ti-6Al-4V","Young’s modulus by compressive testing",1.7,null,null,0.25,"GPa","","","","compressive testing","",false,"out_of_range","results","P1-3 Y/Z P1-2 Y/Z P2-3 Y/Z P1-1 Y/Z Young’s modulus by FE simulation (GPa) 1.67/1.61 3.29/3.98 2.03/2.11 4.27/4.27 Young’s modulus by compressive testing (GPa) 1.8 ± 0.28/ 1.7 ± 0.25 2.4 ± 0.24/ 3.0 ± 0.17 1.8 ± 0.21/ 2.1 ± 0.18 4.5 ± 0.26/ 4.5 ± 0.24 Yield strength by FE simulation (MPa) 115.4/111.7 107.2/135.8 104.1/118.6 169.3/169.3 Yield strength by compressive testing (MPa) 107 ± 4.6/ 103 ± 5.1 94 ± 6.8/ 128 ± 6.5 99 ± 4.8/ 105 ± 5.4 152 ± 5.3/ 150 ± 6.2"],["oa:W4289524867","EN19","Elastic modulus (GPa)",190.0,null,null,null,"GPa","","","","","",false,"","methods","Material Properties:[Table 1] Table 1 Material properties Parameter EN19 AL1030 Titanium alloy NCM alloy Yield strength (MPa) 415 345 910 740 Poisson ratio 0.27 0.29 0.32 0.29 Density (g/cc) 8 3.5 4.73 7.85 Elastic modulus (GPa) 190 206 120 210"],["oa:W4289524867","AL1030","Elastic modulus (GPa)",206.0,null,null,null,"GPa","","","","","",false,"out_of_range","methods","Material Properties:[Table 1] Table 1 Material properties Parameter EN19 AL1030 Titanium alloy NCM alloy Yield strength (MPa) 415 345 910 740 Poisson ratio 0.27 0.29 0.32 0.29 Density (g/cc) 8 3.5 4.73 7.85 Elastic modulus (GPa) 190 206 120 210"],["oa:W4289524867","Titanium alloy","Elastic modulus (GPa)",120.0,null,null,null,"GPa","","","","","",false,"","methods","Material Properties:[Table 1] Table 1 Material properties Parameter EN19 AL1030 Titanium alloy NCM alloy Yield strength (MPa) 415 345 910 740 Poisson ratio 0.27 0.29 0.32 0.29 Density (g/cc) 8 3.5 4.73 7.85 Elastic modulus (GPa) 190 206 120 210"],["oa:W4289524867","NCM alloy","Elastic modulus (GPa)",210.0,null,null,null,"GPa","","","","","",false,"out_of_range","methods","Material Properties:[Table 1] Table 1 Material properties Parameter EN19 AL1030 Titanium alloy NCM alloy Yield strength (MPa) 415 345 910 740 Poisson ratio 0.27 0.29 0.32 0.29 Density (g/cc) 8 3.5 4.73 7.85 Elastic modulus (GPa) 190 206 120 210"],["oa:W4291694199","Ti-2Zr-0.1Nb-0.1Sn","elastic modulus",14.72,null,null,null,"GPa","","dense","","","",false,"out_of_range","discussion","Notably, the dense Ti–2Zr–0.1Nb–0.1Sn alloy exhibits a remarkably low elastic modulus of 14.72 GPa despite containing intermetallic phases, i.e., TiZr in its microstructure which is not reported for the dense alloys."],["oa:W4291694199","Ti-10Nb-5Sn","elastic modulus",65.0,null,null,null,"GPa","","","β + α''","","",false,"","discussion","Studies,, have shown a moderately low elastic modulus of around 65 GPa for Ti–10Nb–5Sn, Ti–20Nb–1Ru, and Ti–25Zr–10Nb–10Ta–1.5Ag alloys in comparison to other investigated alloys."],["oa:W4291694199","Ti-20Nb-1Ru","elastic modulus",65.0,null,null,null,"GPa","","","monolithic β phase","","",false,"","discussion","Studies,, have shown a moderately low elastic modulus of around 65 GPa for Ti–10Nb–5Sn, Ti–20Nb–1Ru, and Ti–25Zr–10Nb–10Ta–1.5Ag alloys in comparison to other investigated alloys."],["oa:W4291694199","Ti-25Zr-10Nb-10Ta-1.5Ag","elastic modulus",65.0,null,null,null,"GPa","","","monolithic β phase","","",false,"","discussion","Studies,, have shown a moderately low elastic modulus of around 65 GPa for Ti–10Nb–5Sn, Ti–20Nb–1Ru, and Ti–25Zr–10Nb–10Ta–1.5Ag alloys in comparison to other investigated alloys."],["oa:W4291802841","Ti-15Mo","elastic modulus",0.0,null,null,null,"","room temperature","partially recrystallized after annealing 800 °C, 40 min","","tensile test","",false,"unit_missing","methods","It is likely that such a microstructure inhomoge neity manifested in the varying ratio of different layers in the speci mens prepared for tensile tests also caused the observed variations in the elastic modulus, and so in the slope of the straight Hook’s elastic parts of the tensile curves (compare curves 1 and 2 in Fig. 5, b)."],["oa:W4292688654","Ti-6Al-4V","Young’s Modulus(GPa)",96.7,null,null,7.8,"GPa","room temperature","as-built LPBF","","tensile test","",false,"","table","Small diameter and new powder (SN)\t1032.9 ± 5.2\t967.0 ± 7.4\t96.7 ± 7.8\t13.2 ± 0.9"],["oa:W4292688654","Ti-6Al-4V","Young’s Modulus(GPa)",86.6,null,null,4.1,"GPa","room temperature","as-built LPBF","","tensile test","",false,"","table","Small diameter and recycled powder (SR)\t1021.7 ± 3.9\t965.4 ± 4.8\t86.6 ± 4.1\t8.52 ± 0.47"],["oa:W4292688654","Ti-6Al-4V","Young’s Modulus(GPa)",110.4,null,null,6.4,"GPa","room temperature","as-built LPBF","","tensile test","",false,"","table","Large diameter and new powder (LN)\t1047.0 ± 7.2\t993.2 ± 5.4\t110.4 ± 6.4\t11.6 ± 0.5"],["oa:W4292688654","Ti-6Al-4V","Young’s Modulus(GPa)",107.8,null,null,1.2,"GPa","room temperature","as-built LPBF","","tensile test","",false,"","table","Large diameter and recycled powder (LR)\t1057.1 ± 5.4\t1003.7 ± 3.4\t107.8 ± 1.2\t7.7 ± 0.4"],
