Repository: akhtar07/tisci-explorer

# TiSci Explorer

A read-only, static explorer for **TiSci**, an autonomous research agent for titanium alloys. TiSci reads the
titanium-alloy literature, builds a knowledge graph and a table of measured values, proposes hypotheses where the
graph has gaps, and tests them with DFT (MACE / VASP) and the ICME-lite multiscale chain.

**Live site:** https://akhtar07.github.io/tisci-explorer/

The site has seven sections:

| Section | What it shows |
|---|---|
| Overview | Corpus → graph → facts → hypotheses → verdicts, with the snapshot's counts |
| Worked example | One full loop for W in α-Ti: graph path, hypothesis, novelty check, DFT test, verdict, follow-up, DAMASK |

File: data/facts/elongation.json (part 20 of 38)
"LBA\t655\t26.0"],["oa:W3019170424","Ti-10Mo","elongation",8.385,1.97,14.8,null,"%","","","","","",false,"","results_discussion","It can be seen that the tensile strength of Ti–10Mo-xCu alloy is in the range of 916.2–1162.2 MPa while the elongation decreases from 14.8 to 1.97."],["oa:W3019170424","Ti-10Mo-3Cu","acceptable elongation",5.2,5.2,5.2,null,"%","","","","","",false,"","results_discussion","Hence, the Ti–10Mo–3Cu alloy with an optimal property with high strength of 1098.1 MPa and an acceptable elongation of 5.2% is a promising material for medical implant."],["oa:W3019170424","Ti-10Mo-3Cu","elongation",5.2,null,null,null,"%","","","","","",false,"","conclusions","The Ti–10Mo–3Cu alloy exhibits an optimal tensile strength of 1098.1 MPa and elongation of 5.2%. - (3)No adverse effects of the Ti–10Mo-xCu alloy generated on the MC3T3-E1 cell proliferation, and the cytotoxicity level is extremely low (grade 0)."],["oa:W3021769612","Ti-12Mo","true uniform strain",0.0,null,null,null,"","","","","","",false,"unit_missing","results","While the yield strength of the Ti-12Mo alloy is lower, the true uniform strain is by far the largest since the macroscopic strain localization has been postponed owing to a high strain-hardening capacity1,2."],["oa:W3022509747","Ti-36Nb-2Ta-3Zr-0.3O","elongation to rupture",0.226,null,null,null,"","room temperature","","","tensile test","10−4 s−1",false,"unit_missing","methods","Archives of Civil and Mechanical Engineering (2020) 20:53 1 3 Page 7 of 14 53 Critical values of yield strength determined using the methodology presented in Fig. 9 and elongation to rupture of Gum Metal derived from the stress–strain curves for various strain rates calculated for the 7 mm VE length are listed in Table 2."],["oa:W3022509747","Ti-36Nb-2Ta-3Zr-0.3O","elongation to rupture",0.107,null,null,null,"","room temperature","","","tensile test","10−1 s−1",false,"unit_missing","methods","Archives of Civil and Mechanical Engineering (2020) 20:53 1 3 Page 7 of 14 53 Critical values of yield strength determined using the methodology presented in Fig. 9 and elongation to rupture of Gum Metal derived from the stress–strain curves for various strain rates calculated for the 7 mm VE length are listed in Table 2."],["oa:W3022509747","Ti-36Nb-2Ta-3Zr-0.3O","elongation to the specimen rupture",11.5,null,null,null,"%","room temperature","","","tensile test","10−5 s−1",false,"","results","The values of elongation to the specimen rupture determined from stress versus strain curves plotted for VE 7 mm tended to decrease with increasing strain rates."],["oa:W3022509747","Ti-36Nb-2Ta-3Zr-0.3O","elongation to the specimen rupture",10.5,null,null,null,"%","room temperature","","","tensile test","10−4 s−1",false,"","results","The values of elongation to the specimen rupture determined from stress versus strain curves plotted for VE 7 mm tended to decrease with increasing strain rates."],["oa:W3022509747","Ti-36Nb-2Ta-3Zr-0.3O","elongation to the specimen rupture",9.5,null,null,null,"%","room temperature","","","tensile test","10−3 s−1",false,"","results","The values of elongation to the specimen rupture determined from stress versus strain curves plotted for VE 7 mm tended to decrease with increasing strain rates."],["oa:W3022509747","Ti-36Nb-2Ta-3Zr-0.3O","elongation to the specimen rupture",8.5,null,null,null,"%","room temperature","","","tensile test","10−2 s−1",false,"","results","The values of elongation to the specimen rupture determined from stress versus strain curves plotted for VE 7 mm tended to decrease with increasing strain rates."],["oa:W3022509747","Ti-36Nb-2Ta-3Zr-0.3O","elongation to the specimen rupture",7.5,null,null,null,"%","room temperature","","","tensile test","10−1 s−1",false,"","results","The values of elongation to the specimen rupture determined from stress versus strain curves plotted for VE 7 mm tended to decrease with increasing strain rates."],["oa:W3023455059","Ti–Fe–Mo","Strain to failure",2.9,null,null,0.1,"%","","solution heat treated","","","",false,"","methods","The modulus, 0.2% proof strength and compressive strain to failure of the Ti–Fe–Mo alloy in the solution heat treated and aged conditions as well as the Ti-64 sample are listed in .Table 1Modulus, yield strength, 0.2% proof strength and compressive strain to failure of the Ti–Fe–Mo alloy in the solution heat treated and aged conditions, in addition to a Ti-64 reference sample.Table 1AlloyModulus (GPa)Proof stress, 0.2% (MPa)Strain to failure (%)Ti–Fe–Mo Soln.–1335 ± 852.9 ± 0.1Ti–Fe–Mo Aged13918"],["oa:W3023455059","Ti–Fe–Mo","Strain to failure",4.9,null,null,0.1,"%","","aged","","","",false,"","methods","The modulus, 0.2% proof strength and compressive strain to failure of the Ti–Fe–Mo alloy in the solution heat treated and aged conditions as well as the Ti-64 sample are listed in .Table 1Modulus, yield strength, 0.2% proof strength and compressive strain to failure of the Ti–Fe–Mo alloy in the solution heat treated and aged conditions, in addition to a Ti-64 reference sample.Table 1AlloyModulus (GPa)Proof stress, 0.2% (MPa)Strain to failure (%)Ti–Fe–Mo Soln.–1335 ± 852.9 ± 0.1Ti–Fe–Mo Aged13918"],["oa:W3023455059","Ti-6Al-4V","Strain to failure",15.8,null,null,0.4,"%","","","","","",false,"","methods","The modulus, 0.2% proof strength and compressive strain to failure of the Ti–Fe–Mo alloy in the solution heat treated and aged conditions as well as the Ti-64 sample are listed in .Table 1Modulus, yield strength, 0.2% proof strength and compressive strain to failure of the Ti–Fe–Mo alloy in the solution heat treated and aged conditions, in addition to a Ti-64 reference sample.Table 1AlloyModulus (GPa)Proof stress, 0.2% (MPa)Strain to failure (%)Ti–Fe–Mo Soln.–1335 ± 852.9 ± 0.1Ti–Fe–Mo Aged13918"],["oa:W3023455059","Ti–Fe–Mo","Strain to failure",2.9,2.8,3.0,0.1,"%","","solution heat treated","","","",false,"","table","Ti–Fe–Mo Soln.\t–\t1335 ± 85\t2.9 ± 0.1"],["oa:W3023455059","Ti–Fe–Mo","Strain to failure",4.9,4.8,5.0,0.1,"%","","aged","","","",false,"","table","Ti–Fe–Mo Aged\t139\t1890 ± 80\t4.9 ± 0.1"],["oa:W3023455059","Ti-6Al-4V","Strain to failure",15.8,15.4,16.2,0.4,"%","","","","","",false,"","table","Ti-64\t139\t1035 ± 15\t15.8 ± 0.4"],["oa:W3023605030","Ti-1023","maximum elongation before fracture",13.0,null,null,null,"%","room temperature","","","tensile test","",false,"","methods",""],["oa:W3023605030","Ti-1023","A(%)",12.5,null,null,null,"%","room temperature","as-forged","","tensile test","2×10-3s-1",false,"","methods",""],["oa:W3023605030","Ti-1023","A(%)",13.0,null,null,null,"%","room temperature","as-forged","","tensile test","2×10-4s-1",false,"","methods",""],["oa:W3023605030","Ti-1023","A(%)",13.1,null,null,null,"%","room temperature","as-forged","","tensile test","2×10-5s-1",false,"","methods",""],["oa:W3023677991","TLM alloy","increment of δ",14.0,null,null,null,"%","room temperature","solution treated at 620 and 700°C","","","",false,"","results","It is found that the increment of δ is about 14% for the sample solution-treated at 620 and 700◦C, respectively."],["oa:W3023677991","TLM alloy","δ",32.5,null,null,null,"%","room temperature","solution treated at 620 and 700°C","","","",false,"","results","Finally, δ gradually attains a constant value (∼32.5%), which represents that the TLM alloy possesses a superior plasticity at room temperature under this condition."],["oa:W3023677991","TLM","uniform elongation",32.5,null,null,null,"%","","solution treated in the β phase region (750°C)","","","",false,"","conclusions","(2) The TLM alloy has the work hardening rate of ∼1,100 MPa and the uniform elongation of ∼32.5% after solution treatment in the β phase region (750◦C), which is a better comprehensive performance for biomedical implants application."],["oa:W3025566961","Ti-6Al-4V","El",0.0,null,null,null,"","","","","tensile test","",false,"unit_missing","discussion","2019 May 22nd - 24th 2019, Brno, Czech Republic, EU for both type of testing specimens,see Table 2.However, significant difference is observed inelongation resultsofEBM.InFigure6isdepictedfracturesofEBMspecimensand it ispossibletoseeamixtureofductile round980-1000MPa andUTSreaches around 1030-1060MPa)andsubstantial differenceinelongation values of OYS and UTS that the others."],["oa:W3026511765","","%E",2.7,null,null,null,"","","","","tensile test","",false,"unit_missing","results_discussion",""],["oa:W3026511765","","%E",0.38,null,null,null,"","","","","tensile test","",false,"unit_missing","results_discussion",""],["oa:W3026511765","","%E",2.3,null,null,null,"","","","","tensile test","",false,"unit_missing","results_discussion",""],["oa:W3026511765","","%E",1.8,null,null,null,"","","","","tensile test","",false,"unit_missing","results_discussion",""],["oa:W3026511765","","%E",2.2,null,null,null,"","","","","tensile test","",false,"unit_missing","results_discussion",""],["oa:W3027743337","Ti-6Al-4V","ɨɬɧɨɫɢɬɟɥɶɧɨɟ ɭɞɥɢɧɟɧɢɟ",7.0,null,null,null,"%","","as-built EBF3","","","",false,"","front",""],["oa:W3027743337","Ti-6Al-4V","ɩɥɚɫɬɢɱɧɨɫɬɶ",4.0,null,null,null,"%","","as-built EBF3 + TiC reinforcement","","","",false,"","front",""],["oa:W3028831467","","EL",7.7,null,null,null,"%","","","","","",false,"","results","The average values of EL of the UDR sheet along RD and TD direction are 7.7% and 5.3%, respectively, which is higher than that in the CR sheet, with the value of 4.5% along RD direction and 4.0% along TD direction."],["oa:W3028831467","","EL",5.3,null,null,null,"%","","","","","",false,"","results","The average values of EL of the UDR sheet along RD and TD direction are 7.7% and 5.3%, respectively, which is higher than that in the CR sheet, with the value of 4.5% along RD direction and 4.0% along TD direction."],["oa:W3028831467","","EL",4.5,null,null,null,"%","","","","","",false,"","results","The average values of EL of the UDR sheet along RD and TD direction are 7.7% and 5.3%, respectively, which is higher than that in the CR sheet, with the value of 4.5% along RD direction and 4.0% along TD direction."],["oa:W3028831467","","EL",4.0,null,null,null,"%","","","","","",false,"","results","The average values of EL of the UDR sheet along RD and TD direction are 7.7% and 5.3%, respectively, which is higher than that in the CR sheet, with the value of 4.5% along RD direction and 4.0% along TD direction."],["oa:W3036152917","Ti-6Al-4V","elongation",0.0,null,null,null,"","","HIP","","","",false,"unit_missing","results_discussion","Generally, after HIP, the elongation is substantially increased in all the conditions and was a little higher than the ranges typically reported in the literature [23–25]."],["oa:W3036152917","Ti-6Al-4V","ductility",2.1,null,null,null,"","","HIP","","","",false,"unit_missing","results_discussion","The ductility was substantially improved in both orientation cases; vertically and horizontally by 2.1 and 2.9 folds, respectively."],["oa:W3036152917","Ti-6Al-4V","ductility",2.9,null,null,null,"","","HIP","","","",false,"unit_missing","results_discussion","The ductility was substantially improved in both orientation cases; vertically and horizontally by 2.1 and 2.9 folds, respectively."],["oa:W3036152917","Ti-6Al-4V","elongation",22.0,null,null,null,"%","","as-built SLM + HIP + polishing","","","",false,"","conclusions","The superior ductility with elongation of ~22% was obtained in this study for the samples built vertically with post-processing of HIP and polishing."],["oa:W3036874740","Ti-6Al-4V","TE",27.8,null,null,null,"%","room temperature","as-built","","tensile test","",false,"","methods",""],["oa:W3036874740","Ti-6Al-4V","TE",25.5,null,null,null,"%","room temperature","as-built","","tensile test","",false,"","methods",""],["oa:W3036874740","Ti-6Al-4V","TE",31.7,null,null,null,"%","room temperature","HIP 800°C","","tensile test","",false,"","methods",""],["oa:W3036874740","Ti-6Al-4V","TE",31.0,null,null,null,"%","room temperature","HIP 900°C","","tensile test","",false,"","methods",""],["oa:W3036874740","Ti-6Al-4V","TE",18.8,null,null,null,"%","room temperature","HIP 1050+800°C","","tensile test","",false,"","methods",""],["oa:W3036874740","Ti-6Al-4V","TE",27.8,null,null,null,"%","room temperature","as-built","","tensile test","",false,"","methods",""],["oa:W3036874740","Ti-6Al-4V","TE",25.5,null,null,null,"%","room temperature","as-built","","tensile test","",false,"","methods",""],["oa:W3036874740","Ti-6Al-4V","TE",31.7,null,null,null,"%","room temperature","HIP 800°C","","tensile test","",false,"","methods",""],["oa:W3036874740","Ti-6Al-4V","TE",31.0,null,null,null,"%","room temperature","HIP 900°C","","tensile test","",false,"","methods",""],["oa:W3036874740","Ti-6Al-4V","TE",18.8,null,null,null,"%","room temperature","HIP 1050+800°C","","tensile test","",false,"","methods",""],["oa:W3036874740","Ti-6Al-4V","UE",9.5,null,null,null,"%","room temperature","as-built","","tensile test","",false,"","methods",""],["oa:W3036874740","Ti-6Al-4V","UE",10.1,null,null,null,"%","room temperature","HIP 800°C","","tensile test","",false,"","methods",""],["oa:W3036874740","Ti-6Al-4V","UE",10.0,null,null,null,"%","room temperature","HIP 900°C","","tensile test","",false,"","methods",""],["oa:W3036874740","Ti-6Al-4V","UE",7.9,null,null,null,"%","room temperature","HIP 1050+800°C","","tensile test","",false,"","methods",""],["oa:W3036874740","Ti-6Al-4V","UE",9.1,null,null,null,"%","room temperature","as-built","","tensile test","",false,"","methods",""],["oa:W3036874740","Ti-6Al-4V","UE",10.0,null,null,null,"%","room temperature","HIP 800°C","","tensile test","",false,"","methods",""],["oa:W3036874740","Ti-6Al-4V","UE",10.0,null,null,null,"%","room temperature","HIP 900°C","","tensile test","",false,"","methods",""],["oa:W3036874740","Ti-6Al-4V","UE",7.9,null,null,null,"%","room temperature","HIP 1050+800°C","","tensile test","",false,"","methods",""],["oa:W3039760471","","deformation",1.1,1.0,1.2,0.1,"%","","","","","",false,"","results_discussion","The solid-titanium samples prepared by 3D printing had compressive strength of 835 ± 41 MPa, elastic modulus of 116 ± 4 GPa, and deformation of 1.1 ± 0.1%."],["oa:W3039760471","","deformation",1.5,1.4,1.6,0.1,"%","","","","","",false,"","results_discussion","The UHMWPE/titanium-hybrid implant had compressive strength of 256 ± 10 MPa, elastic modulus of 32.6 ± 4.5 GPa and deformation of 1.5 ± 0.1%."],["oa:W3039760471","Solid titanium without perforations","Deformation",1.1,1.0,1.2,0.1,"%","","","","","",false,"","table","Solid titanium without perforations\t835 ± 41\t116 ± 4\t1.1 ± 0.1"],["oa:W3039760471","Hybrid implant","Deformation",1.2,1.1,1.3,0.1,"%","","","","","",false,"","table","Hybrid implant\t256 ± 10\t32.6 ± 4.5\t1.2 ± 0.1"],["oa:W3039760471","Natural bone","Deformation",3.5,1.0,6.0,null,"%","","","","","",false,"","table","Natural bone [,,]\t130–230\t7–30\t1–6"],["oa:W3043839009","Ti-6Al-4V","El/%",7.0,null,null,0.86,"%","room temperature","as-built SLM","","tensile test","",false,"","table","El/%\t7.0 ± 0.86\t6.5 ± 0.74"],["oa:W3043839009","Ti-6Al-4V","El/%",6.5,null,null,0.74,"%","room temperature","as-built SLM","","tensile test","",false,"","table","El/%\t7.0 ± 0.86\t6.5 ± 0.74"],["oa:W3044029989","Ti-6Al-4V","% elongation",61.9,null,null,null,"%","","","","","",false,"","abstract",""],["oa:W3044029989","Ti-6Al-4V","% elongation",37.1,null,null,null,"%","","","","","",false,"","abstract",""],["oa:W3044029989","Ti-6Al-4V","% Elongation (%)",10.0,null,null,null,"%","room temperature","as-built SLM","lamellar","tensile test","",false,"","methods",""],["oa:W3044029989","Ti-6Al-4V","% Elongation (%)",14.0,null,null,null,"%","room temperature","as-built SLM","lamellar","tensile test","",false,"","methods",""],["oa:W3044029989","Ti-6Al-4V","% Elongation",11.7,null,null,null,"%","","","","","",false,"","results",""],["oa:W3044029989","Ti-6Al-4V","% Elongation",12.2,null,null,null,"%","","","","","",false,"","results",""],["oa:W3044029989","Ti-6Al-4V","% elongation",3.5,null,null,null,"%","","","","","",false,"","results",""],["oa:W3044029989","Ti-6Al-4V","% elongation",7.3,null,null,null,"%","","","","","",false,"","results",""],["oa:W3044029989","Ti-6Al-4V","% elongations",61.9,null,null,null,"%","","","","","",false,"","discussion",""],["oa:W3044029989","Ti-6Al-4V","% elongations",37.1,null,null,null,"%","","","","","",false,"","discussion",""],["oa:W3045088739","Ti-5Al-5Mo-5V-3Cr","fracture elongation",4.5,null,null,null,"%","","as-built","martensitic and finer α-lamellar","","",false,"","abstract","The developed microstructure consists of a mixture of martensitic and finer α-lamellar structure with a moderate and uniform hardness of 334 HV, an ultimate tensile strength of 953 MPa and rather low fracture elongation of 4.5%."],["oa:W3045088739","Ti-5Al-5Mo-5V-3Cr","fracture elongation",9.5,null,null,null,"%","","stress relief heat treated","fine α-lamellar","","",false,"","abstract","A subsequent stress relief heat treatment leads to a uniform hardness distribution and an extended fracture elongation of 9.5%, with a decrease of the ultimate strength to 881 MPa due to the fine α-lamellar structure produced during the heat treatment."],["oa:W3045438745","Ti-6Al-4V","uniform elongation",0.0,null,null,null,"%","","","","","",false,"","abstract",""],["oa:W3045438745","Ti-6Al-4V","uniform elongation",0.0,null,null,null,"%","","","","","",false,"","abstract",""],["oa:W3045438745","Ti-3Al-2.5V","uniform elongation",0.0,null,null,null,"%","","","","","",false,"","abstract",""],["oa:W3045438745","Ti-6Al-4V","uniform elongation",0.78,null,null,null,"%","room temperature","irradiated, 0.06 dpa","","tensile test","2.5 µm/s",false,"","results",""],["oa:W3045438745","Ti-6Al-4V","total elongation",9.06,null,null,null,"%","room temperature","irradiated, 0.06 dpa","","tensile test","2.5 µm/s",false,"","results",""],["oa:W3045438745","Ti-6Al-4V","uniform elongation",0.18,null,null,null,"%","room temperature","irradiated, 0.06 dpa","","tensile test","2.5 µm/s",false,"","results",""],["oa:W3045438745","Ti-6Al-4V","total elongation",6.37,null,null,null,"%","room temperature","irradiated, 0.06 dpa","","tensile test","2.5 µm/s",false,"","results",""],["oa:W3045438745","Ti-6Al-4V","total elongation",5.03,null,null,null,"%","room temperature","irradiated, 0.23 dpa","","tensile test","2.5 µm/s",false,"","results",""],["oa:W3045438745","Ti-6Al-4V","total elongation",5.03,null,null,null,"%","200 °C","irradiated, 0.23 dpa","","tensile test","2.5 µm/s",false,"","results",""],["oa:W3045438745","","uniform elongation",0.0,null,null,null,"","","","","","",false,"unit_missing","results",""],["oa:W3045438745","","total elongation",0.0,null,null,null,"","","","","","",false,"unit_missing","results",""],["oa:W3045438745","","uniform elongation",3.21,null,null,null,"%","","irradiated to 0.22 dpa at 112 °C","","","",false,"","results",""],["oa:W3045438745","Ti-3Al-2.5V","elongation",60.0,null,null,null,"%","600 oC","unirradiated","","","",false,"","discussion",""],["oa:W3045438745","Ti-6Al-4V","total elongation",10.0,null,null,null,"%","","irradiated","","","",false,"","discussion",""],["oa:W3045438745","Ti-6Al-4V","uniform elongation",0.0,null,null,null,"%","","","","tensile test","",false,"","conclusions",""],["oa:W3045438745","Ti-3Al-2.5V","uniform elongation",0.0,null,null,null,"%","","","","tensile test","",false,"","conclusions",""],["oa:W3045438745","Ti-6Al-4V","loss of ductility",0.0,null,null,null,"","","","","","",false,"unit_missing","conclusions",""],["oa:W3045438745","Ti-3Al-2.5V","retains more ductility",0.0,null,null,null,"","","","","","",false,"unit_missing","conclusions",""],["oa:W3045577782","Ti-12Mo","εuniform",0.36,null,null,null,"","room temperature","","","tensile test","1.7 × 10−3 s−1",false,"unit_missing","results_discussion","Alloy (wt%) E (GPa) σ0.2 (MPa) Rm (MPa) εuniform Ti–12Mo 83 550 1265 0.36 Ti–8.5Cr–1.5Sn 81 480 970 0.4 (nucleation and/or growth) to reach a high-volume fraction of twinned crystal."],["oa:W3045577782","Ti-8.5Cr-1.5Sn","εuniform",0.4,null,null,null,"","room temperature","","","tensile test","1.7 × 10−3 s−1",false,"unit_missing","results_discussion","Alloy (wt%) E (GPa) σ0.2 (MPa) Rm (MPa) εuniform Ti–12Mo 83 550 1265 0.36 Ti–8.5Cr–1.5Sn 81 480 970 0.4 (nucleation and/or growth) to reach a high-volume fraction of twinned crystal."],["oa:W3045838622","TC18","21.7%",21.7,null,null,null,"%","room temperature","bi-modal","bimodal","tensile test","",false,"","abstract","The results show that the Ti-55511 alloy with bi-modal microstructure exhibits good strength and high ductility (1102 MPa, 21.7%)."],["oa:W3045838622","TC18","elongation",21.7,null,null,null,"%","room temperature","hot rolled 700 °C","equiaxed α","tensile test","",false,"","results_discussion","The tensile strength and elongation are 1102.7 MPa and 21.7%, and 1154.2 MPa and 10.2% for BM and BM-HR, respectively."],["oa:W3045838622","TC18","elongation",10.2,null,null,null,"%","room temperature","hot rolled 700 °C","equiaxed α","tensile test","",false,"","results_discussion","The tensile strength and elongation are 1102.7 MPa and 21.7%, and 1154.2 MPa and 10.2% for BM and BM-HR, respectively."],["oa:W3046017444","Ti-Al-Sn-Zr-Mo-Nb-Si","elongations",2.2,null,null,null,"%","room temperature","","","","",false,"","results","The elongations of composite added with 0.3 wt% GO are 2.2% at room temperature and a preferable value of 5.2% at 600 °C."],["oa:W3046017444","Ti-Al-Sn-Zr-Mo-Nb-Si","elongations",5.2,null,null,null,"%","600 °C","","","","",false,"","results","The elongations of composite added with 0.3 wt% GO are 2.2% at room temperature and a preferable value of 5.2% at 600 °C."],["oa:W3046395203","Ti-6Al-4V","deformations",16.9,null,null,null,"%","","","","","",false,"","methods","This is where the highest deformations occurred, which were close to 16.9%."],["oa:W3047380680","EBM-Ti-STD","elongation to fracture",0.13,null,null,0.009,"","","","","","",false,"unit_missing","results",""],["oa:W3047380680","SLM-Ti-35C","elongation to fracture",0.07,null,null,0.003,"","","","","","",false,"unit_missing","results",""],["oa:W3047380680","SLM-Al-35C","elongation to fracture",0.11,null,null,0.007,"","","","","","",false,"unit_missing","results",""],["oa:W3047380680","SLM-Al-200C","elongation to fracture",0.095,null,null,0.004,"","","","","","",false,"unit_missing","results",""],["oa:W3047380680","SLM-Al-200C-FSP","elongation to fracture",0.18,null,null,0.01,"","","FSP","","","",false,"unit_missing","results",""],["oa:W3049563382","Ti-6Al-4V","strain to break",11.0,null,null,null,"%","room temperature","as-built","","tensile test","",false,"","results_discussion","The as-built samples showed an ultimate tensile stress of about 880 MPa, a yield stress of 830 MPa and a strain to break of about 11%."],["oa:W3049563382","Ti-6Al-4V","strain to break",12.0,null,null,null,"%","room temperature","AFB treated at 4800 rpm for 10 h","","tensile test","",false,"","results_discussion","After AFB treatment, samples showed an ultimate tensile stress of about 920 MPa, a yield stress of 870 MPa and a strain to break of 12%, similar to typical values for EBM Ti6Al4V specimens in the as-built machined condition."],["oa:W3049644089","","plastic elongation at rupture",1.375,0.86,1.89,null,"%","room temperature","as-spsed","","tensile test","10-4 s-1",false,"","methods",""],["oa:W3049644089","","plastic elongation at rupture",1.175,0.86,1.89,null,"%","room temperature","aged","","tensile test","10-4 s-1",false,"","methods",""],["oa:W3049644089","SPS - IRIS","plastic elongation at rupture",0.22,null,null,null,"%","room temperature","aged 500 h at 800 °C","","","",false,"","conclusions",""],["oa:W3080356810","Ti80","elongation",14.0,13.2,14.8,0.8,"%","","","","","",false,"","conclusions","The achieved balance of strength (UTS 948 ± 12 MPa) and ductile characteristics (elongation 14.0 ± 0.8%) is promising to consider practical application of the Ti80 alloy manufactured using the notably cost-eﬀective BEPM approach."],["oa:W3082438381","Ti-6Al-4V","tensile properties",10.0,null,null,null,"%","room temperature","as-built LMD","","tensile test","2 mm·min−1",false,"","methods","The WDW-100 electronic universal testing machine (Jinan, China) was used to tensile test manufactured with a loading rate 2 mm·min−1."],["oa:W3082438381","","elongation (δ)",0.0,null,null,null,"","room temperature","as-deposited","","tensile test","",false,"unit_missing","results_discussion","The stress and elongation of each sample were measured three times respectively and the average value was obtained At the normalizing temperatures of 810 °C and 870 °C, the tensile strength (σb), yield strength (σ0.2), and elongation (δ) are almost the same as that of the as-deposited state."],["oa:W3082438381","","elongation (δ)",0.0,null,null,null,"","room temperature","810 °C normalizing","","tensile test","",false,"unit_missing","results_discussion","The stress and elongation of each sample were measured three times respectively and the average value was obtained At the normalizing temperatures of 810 °C and 870 °C, the tensile strength (σb), yield strength (σ0.2), and elongation (δ) are almost the same as that of the as-deposited state."],["oa:W3082438381","","elongation (δ)",0.0,null,null,null,"","room temperature","870 °C normalizing","","tensile test","",false,"unit_missing","results_discussion","The stress and elongation of each sample were measured three times respectively and the average value was obtained At the normalizing temperatures of 810 °C and 870 °C, the tensile strength (σb), yield strength (σ0.2), and elongation (δ) are almost the same as that of the as-deposited state."],["oa:W3082438381","","elongation",0.0,null,null,null,"","room temperature","930 °C normalizing","","tensile test","",false,"unit_missing","results_discussion","Tensile strength, yield strength and elongation are higher than those of as-deposited phase at normalizing temperature of 930 °C and 990 °C."],["oa:W3082438381","","elongation",0.0,null,null,null,"","room temperature","990 °C normalizing","","tensile test","",false,"unit_missing","results_discussion","Tensile strength, yield strength and elongation are higher than those of as-deposited phase at normalizing temperature of 930 °C and 990 °C."],["oa:W3082438381","Ti-6Al-4V","elongation",17.0,null,null,null,"%","room temperature","normalized at 990 °C/2 h/AC","Widmanstätten","tensile test","",false,"","conclusions","The tensile strength, yield strength and elongation of TC4 are 960 MPa, 835 MPa and 17% respectively, which are better than the requirements of the national standard of forgings (σb ≥ 895 MPa, σ0.2 ≥ 830 MPa, δ ≥ 10%)."],["oa:W3083185895","Ti-6Al-4V","déformation plastique à rupture",11.2,null,null,1.0,"%","","","","","",false,"","discussion",""],["oa:W3083185895","Ti-6Al-4V","déformation plastique à rupture",9.0,null,null,2.0,"%","","","","","",false,"","discussion",""],["oa:W3083185895","Ti-6Al-4V","taux de déformation",5.4,null,null,1.9,"%","","","","","",false,"","discussion",""],["oa:W3083185895","Ti-6Al-4V","taux de déformation",3.2,null,null,1.4,"%","","","","","",false,"","discussion",""],["oa:W3083185895","Ti-6Al-4V","déformation plastique",0.05,null,null,0.03,"%","","","","","",false,"","discussion",""],["oa:W3083185895","Ti-6Al-4V","déformation plastique",0.15,null,null,0.07,"%","","","","","",false,"","discussion",""],["oa:W3083185895","Ti-6Al-4V","déformation plastique",0.45,null,null,0.12,"%","","","","","",false,"","discussion",""],["oa:W3083185895","Ti-6Al-4V","déformation plastique",1.05,null,null,0.08,"%","","","","","",false,"","discussion",""],["oa:W3083185895","Ti-6Al-4V","εprupture",3.2,null,null,null,"%","room temperature","bimodal","bimodal","fatigue test","2 x 10-6 /cycle",false,"","discussion",""],["oa:W3083185895","Ti-6Al-4V","εprupture",9.0,null,null,null,"%","room temperature","bimodal","bimodal","dwell-fatigue test","1 x 10-5 /cycle",false,"","discussion",""],["oa:W3083185895","Ti-6Al-4V","εprupture",5.4,null,null,null,"%","room temperature","bimodal","bimodal","fatigue test","7 x 10-6 /cycle",false,"","discussion",""],["oa:W3083185895","Ti-6Al-4V","εprupture",12.5,null,null,null,"%","room temperature","bimodal","bimodal","dwell-fatigue test","1 x 10-4 /cycle",false,"","discussion",""],["oa:W3083602124","K55A","Agt",0.11,null,null,null,"","room temperature","room temperature","","tensile test","",false,"unit_missing","results","Parallel Rp0.2 Rm Agt YSF TSF EF K55A RT 1 397 716 0.110 2 398 712 0.113 Avg."],["oa:W3083602124","K55B","Agt",0.113,null,null,null,"","room temperature","room temperature","","tensile test","",false,"unit_missing","results","Parallel Rp0.2 Rm Agt YSF TSF EF K55A RT 1 397 716 0.110 2 398 712 0.113 Avg."],["oa:W3083602124","K55B","Agt",0.11,null,null,null,"","250 °C","250 °C","","tensile test","",false,"unit_missing","results","For increased temperature, the strength and the total elongation at necking is significantly reduced in the K55 tests, with an exception of the K55B material at 250 ◦C which have nearly the same Agt and Rm as it has at room temperature, but a lower Rp0.2, mainly due to the lack of a yield plateau."],["oa:W3083602124","K55A","Agt",0.11,null,null,null,"","500 °C","500 °C","","tensile test","",false,"unit_missing","results","The tests at 500 ◦C of the K55A material display a strength between the strength found at 450 ◦C and 550 ◦C of the K55B material, but again, the elongation at necking is smaller for the K55A material."],["oa:W3083602124","K55","Agt",0.11,null,null,null,"","550 °C","550 °C","","tensile test","",false,"unit_missing","results","Especially the elongation at necking is reduced significantly when increasing the temperature from 450 ◦C to 550 ◦C."],["oa:W3083602124","625A","Agt",0.456,null,null,null,"","room temperature","as-built","","tensile test","",false,"unit_missing","conclusions","Parallell Rp0.2 Rm Agt YSF TSF EF 625A RT 1 451 908 0.456 2 444 905 0.465 Avg."],["oa:W3083602124","800","Agt",0.383,null,null,null,"","room temperature","as-built","","tensile test","",false,"unit_missing","conclusions","Parallell Rp0.2 Rm Agt YSF TSF EF 800 RT 1 276 546 0.383 2 256 546 0.390 Avg."],["oa:W3083602124","C276","Agt",0.625,null,null,null,"","room temperature","as-built","","tensile test","",false,"unit_missing","conclusions","Parallell Rp0.2 Rm Agt YSF TSF EF C276 RT 1 353 784 0.625 2 343 783 0.632 Avg."],["oa:W3083602124","6Mo","Agt",0.477,null,null,null,"","room temperature","as-built","","tensile test","",false,"unit_missing","discussion","Parallell Rp0.2 Rm Agt YSF TSF EF 6Mo RT 1 321 671 0.477 2 330 675 0.465 Avg."],["oa:W3083602124","6Mo","Agt",0.465,null,null,null,"","room temperature","average","","tensile test","",false,"unit_missing","discussion","Parallell Rp0.2 Rm Agt YSF TSF EF 6Mo RT 1 321 671 0.477 2 330 675 0.465 Avg."],["oa:W3083602124","Ti23","elongation at necking",500.0,null,null,null,"°C","500 °C","","","","",false,"unit_mismatch","conclusions","The Ti23 alloy have response parameters in the same range as the P110 steel within the tested temperatures, although the strength at 350 ◦C is lower and the elongation at necking is higher, particularly at 500 ◦C."],["oa:W3083602124","Ti23","Agt",0.081,null,null,null,"","room temperature","room temperature","","tensile test","",false,"unit_missing","discussion","Parallell Rp0.2 Rm Agt YSF TSF EF Ti23 RT 1 840 891 0.081 2 809 860 0.080 Avg."],["oa:W3083753931","Ti-48Al-2Cr-2Nb","strain",0.0,null,null,null,"","","as-built SLM","","","",false,"unit_missing","abstract","However, increased oxygen content was detected in MAPS powder compared to GA powder (~1.1 wt. % and ~0.1 wt. %, respectively), which resulted in lower compressive strength and strain, but higher microhardness compared to the samples produced from GA powder."],["oa:W3083753931","Ti-48Al-2Cr-2Nb","compressive strain",33.5,32.0,35.0,null,"%","","","","","",false,"","results_discussion","The compressive strain values were around 32%–35% for the GA samples and 15%–17% for the MAPS."],["oa:W3083753931","Ti-48Al-2Cr-2Nb","compressive strain",16.0,15.0,17.0,null,"%","","","","","",false,"","results_discussion","The compressive strain values were around 32%–35% for the GA samples and 15%–17% for the MAPS."],["oa:W3083753931","Ti-48Al-2Cr-2Nb","Compressive Strain, %",33.5,32.0,35.0,null,"%","room temperature","As-fabricated, 900 °C preheating","","compressive test","",false,"","table","Ti-48Al-2Cr-2Nb (GA powder, this study)\tAs-fabricated, 900 °C preheating\t2277 ± 71\t32–35"],["oa:W3083753931","Ti-48Al-2Cr-2Nb","Compressive Strain, %",16.0,15.0,17.0,null,"%","room temperature","As-fabricated, 900 °C preheating","","compressive test","",false,"","table","Ti-48Al-2Cr-2Nb (MAPS powder, this study)\tAs-fabricated, 900 °C preheating\t1910 ± 37 MPa\t15–17"],["oa:W3083753931","Ti-48Al-2Cr-2Nb","Compressive Strain, %",40.0,40.0,40.0,null,"%","room temperature","As-fabricated","","compressive test","",false,"","table","Ti-48Al-2Cr-2Nb (SEBM) []\tAs-fabricated\t1800\t40"],["oa:W3083753931","Ti-48Al-2Cr-2Nb","Compressive Strain, %",1.98,1.43,2.53,0.55,"%","room temperature","As-fabricated, no preheating","","compressive test","",false,"","table","Ti-48Al-2Cr-2Nb (L-PBF) []\tAs-fabricated, no preheating\t612 ± 56\t1,98 ± 0.55"],["oa:W3083753931","Ti-48Al-2Cr-2Nb","Compressive Strain, %",25.0,25.0,25.0,null,"%","room temperature","Heat-treated","","compressive test","",false,"","table","Ti-48Al-2Cr-2Nb (SEBM) []\tHeat-treated\t2068\t25"],["oa:W3083753931","Ti-48Al-2Cr-2Nb","Compressive Strain, %",6.0,6.0,6.0,null,"%","room temperature","As-fabricated","","compressive test","",false,"","table","Ti-48Al-2Cr-2Nb (casted) []\tAs-fabricated\t1153\t~6"],["oa:W3085968289","Ti-6Al-4V","elongation",10.0,null,null,null,"%","","","","","",false,"","conclusions",""],["oa:W3086027598","Ti-6Al-4V","К\\psi",62.0,56.0,68.0,null,"%","","","","","",false,"","front",""],["oa:W3086027598","Ti-6Al-4V","К\\psi",56.5,52.0,61.0,null,"%","","","","","",false,"","front",""],["oa:W3086498102","Ti-6Al-4V","percent elongation",14.0,13.0,15.0,null,"%","room temperature","as-welded","","tensile test","",false,"","methods",""],["oa:W3086498102","Ti-6Al-4V","percent of elongation",11.0,10.0,12.0,null,"%","room temperature","grade-5 Ti-64","","tensile test","",false,"","methods",""],["oa:W3086498102","Ti-6Al-4V","ductility",-2.5,-3.0,-2.0,null,"%","","stress relieved","","","",false,"out_of_range","methods",""],["oa:W3086498102","Ti-6Al-4V","macroscopic strain",6.92,null,null,null,"%","room temperature","as-welded","","tensile test","",false,"","methods",""],["oa:W3086498102","Ti-6Al-4V","maximum local strain value",53.53,null,null,null,"%","room temperature","as-welded","","tensile test","",false,"","methods",""],["oa:W3086498102","Ti-6Al-4V","average strain measured in the WCZ at UTS",4.12,null,null,null,"%","room temperature","as-welded","","tensile test","",false,"","methods",""],["oa:W3086498102","Ti-6Al-4V","maximum strain of 28 percent measured in the BM region",28.0,null,null,null,"%","room temperature","as-welded","","tensile test","",false,"","methods",""],["oa:W3086498102","Ti-6Al-2Sn-4Zr-2Mo","percent elongation",14.5,13.0,16.0,null,"%","","as-welded","","tensile test","",false,"","results",""],["oa:W3086498102","Ti-6Al-2Sn-4Zr-2Mo","percent elongation",5.5,5.0,6.0,null,"%","","stress relieved","","tensile test","",false,"","results",""],["oa:W3086498102","Ti-6Al-4V","percent elongation",10.5,10.0,11.0,null,"%","room temperature","as-welded","","tensile test","",false,"","results",""],["oa:W3086498102","Ti-6Al-4V","ductility",12.5,12.0,13.0,null,"%","room temperature","stress relieved","","tensile test","",false,"","results",""],["oa:W3086498102","Ti-6Al-4V","average ductility",1.0,1.0,1.0,null,"%","room temperature","as-welded","","tensile test","",false,"","results",""],["oa:W3086576921","Ti-6Al-4V","elongation",0.0,null,null,null,"","","hot rolled","lamellar","","",false,"unit_missing","results","The phenomenon of brittle cracking occurring at the areas of the presence of massive lamellae in the compact microstructure resulted in signiﬁcantly lower elongation of this material compared to other samples, either the cast and plastically processed Ti-6Al-4V alloy or both materials after the hot-rolling process."],["oa:W3087106546","Ti-6Al-4V","ductility",0.0,null,null,null,"","","high power","","","",false,"unit_missing","discussion","In another work [,], LENS-fabricated Ti-6Al-4V exhibited significantly lower ductility, similar tensile strength, similar fracture toughness, and similar fatigue crack growth (FCG) threshold values (when processed at high power) compared to an electron beam melting (EBM) processed alloy."],["oa:W3087106546","Ti-6Al-4V","ductility",0.0,null,null,null,"","","HIP LENS-processed","","","",false,"unit_missing","discussion","It was concluded that the static tensile strength and ductility, fatigue strength, and fracture toughness of HIP LENS-processed Ti-6Al-4V compare favorably to those of the wrought alloy."],["oa:W3088744799","near β-Ti alloy","elongation",10.0,null,null,null,"%","room temperature","cross-rolled in β field then aged at 600°C/1h","","tensile test","",false,"","abstract","By such a process, a high strength (ultimate tensile strength: 1480 MPa) and acceptable ductility (elongation: 10%) can be simultaneously achieved in the near β-Ti alloy, based on the microscale β matrix and nanoscale α phase."],["oa:W3088744799","near β-Ti alloy","elongation",10.1,null,null,null,"%","","80% CR + aging","","tensile test","",false,"","results","However, the highest elongation of 10.1% was achieved in the sample with the highest ultimate tensile strength as well."],["oa:W3088744799","TC18","ductility",10.0,null,null,null,"%","","600 °C/1 h","","","",false,"","conclusions","The β grain size decreased with the increasing rolling reduction.(3)By this process, a higher level of strength (1480 MPa) can be achieved, and still preserving an acceptable ductility (10%) in this alloy."],["oa:W3088798476","Ti-6Al-4V","elongation (EL)",4.5,null,null,null,"%","","as-built SLM","","","",false,"","results_discussion","7 Vol.:(0123456789) Scientific Reports | (2020) 10:15870 | https://doi.org/10.1038/s41598-020-72627-x www.nature.com/scientificreports/ low elongation (EL < 4.5%)."],["oa:W3089422216","Ti-6Al-4V","elongation",0.0,null,null,null,"","","as-built SLM","","","",false,"unit_missing","conclusions","The as- SLM sample demonstrated lower YS and UTS than UNSM-25C and UNSM-800C samples, but its elongation was shorter than that of the UNSM-25C sample and longer than that of the UNSM-800C sample."],["oa:W3089422216","Ti-6Al-4V","elongation",0.0,null,null,null,"","","UNSM-25C","","","",false,"unit_missing","conclusions","YS and UTS of the UNSM-25C sample was lower and higher than that of the UNSM-800C sample, while the elongation was also longer than that of the UNSM-800C sample."],["oa:W3089422216","Ti-6Al-4V","elongation",0.0,null,null,null,"","","UNSM-800C","","","",false,"unit_missing","conclusions","YS and UTS of the UNSM-25C sample was lower and higher than that of the UNSM-800C sample, while the elongation was also longer than that of the UNSM-800C sample."],["oa:W3091050714","AA2519","A",6.5,null,null,null,"%","room temperature","","","tensile test","",false,"","table","312\t335\t6.5\t0.06\t0.08\t5.77\t0.18\t0.01\t0.04\t0.12\t0.2\t0.36\trest"],["oa:W3091050714","Ti-6Al-4V","A [%]",14.0,null,null,null,"%","room temperature","","","tensile test","",false,"","table","950\t1020\t14\t<0.20\t3.5\t5.5\t<0.30\t<0.0015\t<0.08\t<0.05\trest"],["oa:W3091050714","AA1050","A",2.9,null,null,null,"%","room temperature","","","tensile test","",false,"","table","78\t168\t2.9\t0.4%\t0.25<\t0.07<\t0.18\t0.05<\t0.05<\t0.05<\trest"],["oa:W3093796124","Ti-43.5Al-4Nb-1Mo-0.1B","εF value",1.8,null,null,null,"%","room temperature","","","tensile test","",false,"",
