Repository: akhtar07/tisci-explorer

# TiSci Explorer

A read-only, static explorer for **TiSci**, an autonomous research agent for titanium alloys. TiSci reads the
titanium-alloy literature, builds a knowledge graph and a table of measured values, proposes hypotheses where the
graph has gaps, and tests them with DFT (MACE / VASP) and the ICME-lite multiscale chain.

**Live site:** https://akhtar07.github.io/tisci-explorer/

The site has seven sections:

| Section | What it shows |
|---|---|
| Overview | Corpus → graph → facts → hypotheses → verdicts, with the snapshot's counts |
| Worked example | One full loop for W in α-Ti: graph path, hypothesis, novelty check, DFT test, verdict, follow-up, DAMASK |

File: data/facts/other.json (part 20 of 112)
"unmapped_property","conclusions",""],["ia:DTIC_ADA631137","TiAl-Base Alloys","Creep Limit ( o C)",1000.0,1000.0,1000.0,null,"°C","","","","","",false,"unmapped_property","conclusions",""],["ia:DTIC_ADA631137","TiAl-Base Alloys","Oxidation ( o C)",950.0,900.0,1000.0,null,"°C","","","","","",false,"unmapped_property","conclusions",""],["ia:DTIC_ADA631137","Superalloys","Density (gm/cm 3 )",8.3,8.3,8.3,null,"gm/cm3","room temperature","","","","",false,"unmapped_property","conclusions",""],["ia:DTIC_ADA631137","Superalloys","Creep Limit ( o C)",1090.0,1090.0,1090.0,null,"°C","","","","","",false,"unmapped_property","conclusions",""],["ia:DTIC_ADA631137","Superalloys","Oxidation ( o C)",1090.0,1090.0,1090.0,null,"°C","","","","","",false,"unmapped_property","conclusions",""],["ia:DTIC_ADA631137","TiAl-Base Alloys","Cost ($/lb)",1300.0,1300.0,1300.0,null,"$/lb","","","","","",false,"unmapped_property","conclusions",""],["ia:DTIC_ADA631137","Superalloys","Cost ($/lb)",20.0,20.0,20.0,null,"$/lb","","","","","",false,"unmapped_property","conclusions",""],["ia:DTIC_ADA631137","","density",100.0,null,null,null,"MPa","1200 °C","","","","",false,"unmapped_property","methods",""],["ia:DTIC_ADA631137","","cooled at 60 K/min",60.0,null,null,null,"K/min","","cooled at 60 K/min","","","",false,"unmapped_property","methods",""],["ia:DTIC_ADA631137","Ti-50%Al","cooled at 200 K/min",200.0,null,null,null,"K/min","","cooled at 200 K/min","","","",false,"unmapped_property","methods",""],["ia:DTIC_ADA631137","Ti-50%Al","cooled at 60 K/min",60.0,null,null,null,"K/min","","cooled at 60 K/min","","","",false,"unmapped_property","methods",""],["ia:DTIC_ADA631137","Ti-50%Al","Flexural Strength",75.0,null,null,null,"%","950 °C","","","four-point bending test","",false,"unmapped_property","methods",""],["ia:DTIC_ADB055853","","oxygen level",0.1,null,null,null,"%","","","","","",false,"unmapped_property","conclusions",""],["ia:DTIC_ADB055853","","rupture life",0.4,null,null,null,"hours","700 °C","as-forged","","creep test","40 ksi",false,"unmapped_property","conclusions",""],["ia:DTIC_ADB055853","","rupture life",1.3,null,null,null,"hours","650 °C","beta furnace cooled","","creep test","55 ksi",false,"unmapped_property","conclusions",""],["ia:DTIC_ADB055853","","rupture life",233.9,null,null,null,"hours","590 °C","","","creep test","60 ksi",false,"unmapped_property","conclusions",""],["ia:DTIC_ADB055853","","rupture life",44.7,null,null,null,"hours","650 °C","","","creep test","55 ksi",false,"unmapped_property","conclusions",""],["ia:DTIC_ADB055853","","rupture life",605.9,null,null,null,"hours","590 °C","","","creep test","60 ksi",false,"unmapped_property","conclusions",""],["ia:DTIC_ADB055853","","rupture life",23.1,null,null,null,"hours","650 °C","","","creep test","55 ksi",false,"unmapped_property","conclusions",""],["ia:DTIC_ADB055853","","useful plasticity",500.0,null,null,null,"°F","","","","","",false,"unmapped_property","discussion",""],["ia:DTIC_ADB055853","","content",0.05,null,null,null,"%","","","","","",false,"unmapped_property","discussion",""],["ia:DTIC_ADB055853","","content",0.2,null,null,null,"%","","","","","",false,"unmapped_property","discussion",""],["ia:DTIC_ADB088421","Ti-48Al-1V","stress-rupture lives",73.55,60.7,86.4,null,"hours","825 °C","isothermally forged + HIP + heat treated","","","",false,"unmapped_property","results_discussion",""],["ia:NASA_NTRS_Archive_19650008395","8Al-1Mo-1V","notched to unnotched tensile strength ratio",0.81,null,null,null,"","-129°C (-200°F)","annealed","","tensile test","",false,"unmapped_property","conclusions",""],["ia:NASA_NTRS_Archive_19650008395","8Al-1Mo-1V","notched to unnotched tensile strength ratio",0.51,null,null,null,"","-253°C (-423°F)","annealed","","tensile test","",false,"unmapped_property","conclusions",""],["ia:NASA_NTRS_Archive_19650008395","Ti-8Al-1Mo-1V","average increase in strength",29.0,29.0,29.0,null,"ksiper100°F","","TIG weld","","","",false,"unmapped_property","results_discussion",""],["ia:NASA_NTRS_Archive_19650008395","Ti-8Al-1Mo-1V","joint efficiencies",95.0,95.0,95.0,null,"%","ambient to -253°C","TIG weld","","","",false,"unmapped_property","conclusions",""],["ia:NASA_NTRS_Archive_19650008395","Ti-8Al-1Mo-1V","joint efficiencies",95.0,95.0,95.0,null,"%","ambient to -253°C","electron beam weld","","","",false,"unmapped_property","conclusions",""],["ia:NASA_NTRS_Archive_19660014184","","Ultimate Strength, psi",140300.0,null,null,null,"psi","","uncoated","","tensile test","",false,"unmapped_property","results",""],["ia:NASA_NTRS_Archive_19660014184","","Ultimate Strength, psi",127700.0,null,null,null,"psi","","hard-coated","","tensile test","",false,"unmapped_property","results",""],["ia:NASA_NTRS_Archive_19660014184","","depth of the hardened layer",8.0,null,null,null,"mils","","","","","",false,"unmapped_property","methods",""],["ia:NASA_NTRS_Archive_19660014184","","depth of the hardened layer",12.0,null,null,null,"mils","","","","","",false,"unmapped_property","methods",""],["ia:NASA_NTRS_Archive_19660014184","","depth of the hardened layer",14.0,null,null,null,"mils","","","","","",false,"unmapped_property","methods",""],["ia:NASA_NTRS_Archive_19660015717","C-1","Tensile (0.2 Per Cent Strength, Offset)",55000.0,55000.0,55000.0,null,"psi","room temperature","","","tensile test","0.003 to 0.007 in. per in. per min",false,"unmapped_property","methods",""],["ia:NASA_NTRS_Archive_19660015717","C-2","Tensile (0.2 Per Cent Strength, Offset)",120000.0,120000.0,120000.0,null,"psi","room temperature","","","tensile test","0.003 to 0.007 in. per in. per min",false,"unmapped_property","methods",""],["ia:NASA_NTRS_Archive_19660015717","C-3","Tensile (0.2 Per Cent Strength, Offset)",105000.0,105000.0,105000.0,null,"psi","room temperature","","","tensile test","0.003 to 0.007 in. per in. per min",false,"unmapped_property","methods",""],["ia:NASA_NTRS_Archive_19660015717","","Reduction of a r e a",10.0,null,null,null,"percent","room temperature","","","tensile test","0",false,"unmapped_property","methods",""],["ia:NASA_NTRS_Archive_19660016988","Ti-6Al-4V","yield-strength",180000.0,null,null,null,"psi","room temperature","as-forged","","","",false,"unmapped_property","methods",""],["ia:NASA_NTRS_Archive_19660016988","Ti-6Al-4V","strength level",15.0,null,null,null,"percent","","annealed","","","",false,"unmapped_property","methods",""],["ia:NASA_NTRS_Archive_19660026584","Ti-5Al-2.5Sn","0.2 per cent yield",10000.0,null,null,null,"psi","","","","","",false,"unmapped_property","methods",""],["ia:NASA_NTRS_Archive_19660026584","Ti-5Al-2.5Sn","ultimate tensile strengths",10000.0,null,null,null,"psi","","","","","",false,"unmapped_property","methods",""],["ia:NASA_NTRS_Archive_19660026584","Ti-5Al-2.5Sn","strength",10000.0,null,null,null,"psi","","","","","",false,"unmapped_property","methods",""],["ia:NASA_NTRS_Archive_19660026584","Ti-5Al-2.5Sn","strengths",-3000.0,null,null,null,"psi","","","","","",false,"unmapped_property","methods",""],["ia:NASA_NTRS_Archive_19660026584","Ti-5Al-2.5Sn","Haynes' data would be about 15,000 psi higher at the low strain rate and about 25,000 psi higher at the high strain rate",15000.0,null,null,null,"psi","","","","","low",true,"unmapped_property","methods",""],["ia:NASA_NTRS_Archive_19660026584","Ti-5Al-2.5Sn","Haynes' data would be about 15,000 psi higher at the low strain rate and about 25,000 psi higher at the high strain rate",25000.0,null,null,null,"psi","","","","","high",true,"unmapped_property","methods",""],["ia:NASA_NTRS_Archive_19660026584","Ti-5Al-2.5Sn","Haynes' data would be about 12,000 psi higher at both s h i n rates",12000.0,null,null,null,"psi","","","","","",true,"unmapped_property","methods",""],["ia:NASA_NTRS_Archive_19660028823","Ti-4V","stress factors",80.0,null,null,null,"ksiperdegree","","","","least squares fit","",false,"unmapped_property","results_discussion",""],["ia:NASA_NTRS_Archive_19660028823","Ti-8AZ-lMo-lV","stress factors",86.0,null,null,null,"ksiperdegree","","","","least squares fit","",false,"unmapped_property","results_discussion",""],["ia:NASA_NTRS_Archive_19660028823","Ti-6Al-4V","residual stresses",2.0,null,null,null,"ksi","","","","","",false,"unmapped_property","results_discussion",""],["ia:NASA_NTRS_Archive_19660028823","Ti-6Al-4V","residual stresses",5.0,null,null,null,"ksi","","","","","",false,"unmapped_property","results_discussion",""],["ia:NASA_NTRS_Archive_19660028823","Ti-6Al-4V","variations of single stresses",1.0,null,null,null,"ksi","","","","","",false,"unmapped_property","results_discussion",""],["ia:NASA_NTRS_Archive_19660028823","Ti-6Al-4V","variations of single stresses",8.0,null,null,null,"ksi","","","","","",false,"unmapped_property","results_discussion",""],["ia:NASA_NTRS_Archive_19660028823","Ti-6AZ-hV","residual stress",0.0,null,null,null,"","","","","","",false,"unmapped_property","results_discussion",""],["ia:NASA_NTRS_Archive_19660028823","Ti-8C","residual stress",0.0,null,null,null,"","","","","","",false,"unmapped_property","results_discussion",""],["ia:NASA_NTRS_Archive_19660028823","Ti-6Al-4V","RMS values",7.0,null,null,null,"micro-inches","","","","surface-roughness measurements","",false,"unmapped_property","results_discussion",""],["ia:NASA_NTRS_Archive_19660028823","Ti-4V","ultimate strength",10.0,null,null,null,"%","","42% glass-bead-peening","","","",false,"unmapped_property","results_discussion",""],["ia:NASA_NTRS_Archive_19660028823","Ti-6Al-4V","thermal expansion",86.0,null,null,null,"ksi/deg","","","","","",false,"unmapped_property","results_discussion",""],["ia:NASA_NTRS_Archive_19660028823","Ti-4V","surface compressive stress",115.0,null,null,null,"ksi","","42% glass-bead-peening","","","",false,"unmapped_property","results_discussion",""],["ia:NASA_NTRS_Archive_19660028823","Ti-4V","surface compressive stress",70.0,null,null,null,"ksi","","7% sand-blasting","","","",false,"unmapped_property","results_discussion",""],["ia:NASA_NTRS_Archive_19660028823","Ti-4V","surface compressive stress",80.0,null,null,null,"ksi","","","","","",false,"unmapped_property","results_discussion",""],["ia:NASA_NTRS_Archive_19670008818","Ti-8Al-1Mo-1V","delayed failure strengths",90.0,null,null,null,"%","","duplex annealed","","","",false,"unmapped_property","conclusions",""],["ia:NASA_NTRS_Archive_19670008818","Ti-8Al-1Mo-1V","delayed failure strengths",65.0,null,null,null,"%","","duplex annealed","","","",false,"unmapped_property","conclusions",""],["ia:NASA_NTRS_Archive_19670008818","Ti-8Al-1Mo-1V","delayed failure strengths",30.0,null,null,null,"%","","duplex annealed","","","",false,"unmapped_property","conclusions",""],["ia:NASA_NTRS_Archive_19680003421","","compressive stress",100.0,null,null,null,"ksi","","","","","",false,"unmapped_property","conclusions",""],["ia:NASA_NTRS_Archive_19680003421","","residual compressive stress",120.0,null,null,null,"ksi","","","","","",false,"unmapped_property","conclusions",""],["ia:NASA_NTRS_Archive_19680003422","Ti-6Al-4V","stress levels",690.0,170.0,690.0,null,"MN/m2","345 K","solution-treated and aged","","","",false,"unmapped_property","conclusions",""],["ia:NASA_NTRS_Archive_19680003422","Ti-6Al-4V","residual stress level",690.0,null,null,null,"MN/m2","","solution-treated and aged","","X-ray diffraction","",false,"unmapped_property","conclusions",""],["ia:NASA_NTRS_Archive_19680003422","Ti-6Al-4V","outer fiber stress",690.0,170.0,690.0,null,"MN/m2","","","","","",false,"unmapped_property","results",""],["ia:NASA_NTRS_Archive_19680003422","Ti-6Al-4V","glass-bead peening process",0.18,null,null,null,"mm","","solution-treated and aged","","","",false,"unmapped_property","results",""],["ia:NASA_NTRS_Archive_19680003422","Ti-6Al-4V","nominal hoop stress",620.0,null,null,null,"MN/m2","","solution-treated and aged","","pressure test","",false,"unmapped_property","results",""],["ia:NASA_NTRS_Archive_19680003422","Ti-6Al-4V","nominal hoop stress",620.0,null,null,null,"MN/m2","","solution-treated and aged","","pressurization","",false,"unmapped_property","results",""],["ia:NASA_NTRS_Archive_19680003422","Ti-6Al-4V","corrosion damage",7.0,null,null,null,"hours","335 K","solution-treated and aged","","","",false,"unmapped_property","results_discussion",""],["ia:NASA_NTRS_Archive_19680003422","Ti-6Al-4V","exposure time",8.0,null,null,null,"hours","345 K","solution-treated and aged","","","",false,"unmapped_property","results_discussion",""],["ia:NASA_NTRS_Archive_19680003422","Ti-6Al-4V","compressive stress",240.0,null,null,null,"MN/m2","","solution-treated and aged","","X-ray diffraction","",false,"unmapped_property","results",""],["ia:NASA_NTRS_Archive_19680003422","Ti-6Al-4V","surface stress",690.0,null,null,null,"MN/m2","","solution-treated and aged","","X-ray diffraction","",false,"unmapped_property","results",""],["ia:NASA_NTRS_Archive_19680003422","Ti-6Al-4V","residual stress",690.0,null,null,null,"MN/m2","","solution-treated and aged","","X-ray diffraction","",false,"unmapped_property","results",""],["ia:NASA_NTRS_Archive_19680008119","Ti-8Al-1Mo-1V","our",1241.0,null,null,null,"MN/m2","","","","","",false,"unmapped_property","results_discussion",""],["ia:NASA_NTRS_Archive_19680008119","Ti-8Al-1Mo-1V","Cm'",1.75,null,null,null,"cm-ll2","","","","","",false,"unmapped_property","results_discussion",""],["ia:NASA_NTRS_Archive_19680020528","Ti-8Al-1Mo-1V","exposure time",17.0,null,null,null,"hours","590 K","","","salt-stress-corrosion test","",false,"unmapped_property","results_discussion",""],["ia:NASA_NTRS_Archive_19680020528","Ti-8Al-1Mo-1V","exposure time",200.0,null,null,null,"hours","560 K","","","salt-stress-corrosion test","",false,"unmapped_property","results_discussion",""],["ia:NASA_NTRS_Archive_19680020528","Ti-8Al-1Mo-1V","exposure time",1600.0,null,null,null,"hours","530 K","","","salt-stress-corrosion test","",false,"unmapped_property","results_discussion",""],["ia:NASA_NTRS_Archive_19680020528","Ti-8Al-1Mo-1V","exposure time",2500.0,null,null,null,"hours","500 K","","","salt-stress-corrosion test","",false,"unmapped_property","results_discussion",""],["ia:NASA_NTRS_Archive_19680020528","Ti-8Al-1Mo-1V","exposure time",5000.0,null,null,null,"hours","500 K","","","salt-stress-corrosion test","",false,"unmapped_property","results_discussion",""],["ia:NASA_NTRS_Archive_19680020528","Ti-8Al-1Mo-1V","exposure time",1000.0,null,null,null,"hours","560 K","","","salt-stress-corrosion test","",false,"unmapped_property","results_discussion",""],["ia:NASA_NTRS_Archive_19680020528","Ti-8Al-1Mo-1V","maximum crack depths",250.0,250.0,300.0,null,"pm","550° F (560° K)","duplex annealed","","","",false,"unmapped_property","results_discussion",""],["ia:NASA_NTRS_Archive_19680020528","Ti-8Al-1Mo-1V","maximum crack depths",300.0,300.0,300.0,null,"pm","600° F (590° K)","duplex annealed","","","",false,"unmapped_property","results_discussion",""],["ia:NASA_NTRS_Archive_19680023719","Ti-5Al-2.5Sn","hoop fracture stress",8650.0,6900.0,10400.0,null,"N/cm2","77 K","stress-relieved","","","",false,"unmapped_property","results",""],["ia:NASA_NTRS_Archive_19680023719","Ti-5Al-2.5Sn","hoop fracture stress",8650.0,6900.0,10400.0,null,"N/cm2","20 K","stress-relieved","","","",false,"unmapped_property","results",""],["ia:NASA_NTRS_Archive_19690007133","Ti-8Al-1Mo-1V","stressed at 50 000 psi (350 MN/m?)",350.0,null,null,null,"MN/m2","425 °C","","","","",false,"unmapped_property","conclusions",""],["ia:NASA_NTRS_Archive_19690010595","Ti-6Al-4V","Ultimate Strength, psi",141700.0,null,null,null,"psi","room temperature","","","tensile test","0.005 inch per minute to yield, then 0.05 inch per minute to failure",false,"unmapped_property","results",""],["ia:NASA_NTRS_Archive_19690025329","Ti-6Al-4V","buckling stress",370.0,null,null,null,"MN/m2","","duplex-annealed material, TIG welded panels without stress relief","","","",false,"unmapped_property","results_discussion",""],["ia:NASA_NTRS_Archive_19690025329","Ti-6Al-4V","buckling stress",520.0,null,null,null,"MN/m2","","","","","",false,"unmapped_property","results_discussion",""],["ia:NASA_NTRS_Archive_19690025329","Ti-6Al-4V","buckling stress",506.0,null,null,null,"MN/m2","","panel of test 1 in table IV(b), stress relieved after welding","","","",false,"unmapped_property","results_discussion",""],["ia:NASA_NTRS_Archive_19690026843","Ti-6Al-4V","cracking was obtained after approximately 20 hours",20.0,null,null,null,"hour","600 °F","annealed","","","",false,"unmapped_property","conclusions",""],["ia:NASA_NTRS_Archive_19690026843","Ti-6Al-4V","cracking may be expected after approximately 20 hours",20.0,null,null,null,"hour","600 °F","annealed","","","",false,"unmapped_property","results_discussion",""],["ia:NASA_NTRS_Archive_19690026843","Ti-6Al-4V","cracking may be expected after approximately 230 hours",230.0,null,null,null,"hour","600 °F","annealed","","","",false,"unmapped_property","results_discussion",""],["ia:NASA_NTRS_Archive_19690026843","Ti-6Al-4V","cracking was initiated at 550 °F in approximately 110 hours",110.0,null,null,null,"hour","550 °F","annealed","","","",false,"unmapped_property","results_discussion",""],["ia:NASA_NTRS_Archive_19690026843","Ti-6Al-4V","cracking was initiated at 550 °F in approximately 2200 hours",2200.0,null,null,null,"hour","550 °F","annealed","","","",false,"unmapped_property","results_discussion",""],["ia:NASA_NTRS_Archive_19690028058","Ti-6Al-4V","threshold",1e+17,1e+17,1e+17,null,"neutronspersquarecentimeter","","","","","",false,"unmapped_property","conclusions",""],["ia:NASA_NTRS_Archive_19690028058","Ti-8Al-1Mo-1V","threshold",1e+17,1e+17,1e+17,null,"neutronspersquarecentimeter","","","","","",false,"unmapped_property","conclusions",""],["ia:NASA_NTRS_Archive_19690028058","CP-Ti Grade 2","radiation damage threshold",3.5,1.0,6.0,null,"10^17neutrons/cm2","17 K","","","","",false,"unmapped_property","discussion",""],["ia:NASA_NTRS_Archive_19690028058","Ti-5Al-2.5Sn","threshold for radiation damage",1e+17,null,null,null,"neutronspersquarecentimeter","17 K","","","","",false,"unmapped_property","discussion",""],["ia:NASA_NTRS_Archive_19690028058","Ti-5Al-2.5Sn","reduction of area",0.0,null,null,null,"","17 K","","","","",false,"unmapped_property","discussion",""],["ia:NASA_NTRS_Archive_19700002724","Ti-6Al-4V","initial stress intensity parameter",4.4,4.4,4.4,null,"MN/m2(m)1/2","","","","","",false,"unmapped_property","conclusions",""],["ia:NASA_NTRS_Archive_19700002724","Ti-6Al-4V","time to failure",15.0,15.0,15.0,null,"hours","","solution-treated and aged","","","",false,"unmapped_property","conclusions",""],["ia:NASA_NTRS_Archive_19700002724","Ti-6Al-4V","time to failure",67.0,67.0,67.0,null,"hours","","annealed","","","",false,"unmapped_property","results_discussion",""],["ia:NASA_NTRS_Archive_19700002724","Ti-6Al-4V","time to failure",500.0,500.0,500.0,null,"hours","","","","","",false,"unmapped_property","results_discussion",""],["ia:NASA_NTRS_Archive_19700002724","Ti-6Al-4V","threshold stress intensity",121.0,121.0,121.0,null,"MN/m2(m)1/2","","solution-treated and aged","","","",false,"unmapped_property","results_discussion",""],["ia:NASA_NTRS_Archive_19700005739","Ti-6Al-4V","threshold value",70000.0,null,null,null,"psi","","annealed","","","",false,"unmapped_property","abstract",""],["ia:NASA_NTRS_Archive_19700005739","Ti-6Al-4V","threshold value",70000.0,null,null,null,"psi","","STA","","","",false,"unmapped_property","abstract",""],["ia:NASA_NTRS_Archive_19700009635","Ti-6Al-4V","compressive strength",482.0,null,null,null,"MN/m2","590 K","","","","",false,"unmapped_property","results_discussion",""],["ia:NASA_NTRS_Archive_19700009635","Ti-6Al-4V","strength",427.0,null,null,null,"MN/m2","590 K","","","","",false,"unmapped_property","results_discussion",""],["ia:NASA_NTRS_Archive_19700009635","Ti-6Al-4V","maximum strengths",482.0,null,null,null,"MN/m2","590 K","","","","",false,"unmapped_property","conclusions",""],["ia:NASA_NTRS_Archive_19700009635","Ti-6Al-4V","maximum strengths",427.0,null,null,null,"MN/m2","590 K","","","","",false,"unmapped_property","conclusions",""],["ia:NASA_NTRS_Archive_19700013900","Ti-6Al-4V","maximum stress tested",104.0,null,null,null,"ksi","","","","","",false,"unmapped_property","methods",""],["ia:NASA_NTRS_Archive_19700013900","Ti-6Al-4V","maximum allowable stress",104.0,null,null,null,"ksi","","","","","",false,"unmapped_property","methods",""],["ia:NASA_NTRS_Archive_19700013900","Ti-6Al-4V","threshold",28.0,28.0,28.0,null,"ksi√in","80-90°F","","","","",false,"unmapped_property","conclusions",""],["ia:NASA_NTRS_Archive_19700013900","Ti-6Al-4V","growth",28.0,28.0,28.0,null,"ksi√in","","","","","",false,"unmapped_property","conclusions",""],["ia:NASA_NTRS_Archive_19700031871","Ti-6Al-4V","maximum stress",550.0,null,null,null,"MN/m2","room temperature","with weldable gages","","constant-amplitude fatigue test","",false,"unmapped_property","results_discussion",""],["ia:NASA_NTRS_Archive_19710007873","Ti-6Al-4V","exposure stress level",69.0,null,null,null,"MN/m","427' C","","","elevated-temperature tensile test","",false,"unmapped_property","results_discussion",""],["ia:NASA_NTRS_Archive_19710007873","Ti-6Al-4V","exposure stress",345.0,null,null,null,"MN/m","427' C","","","elevated-temperature tensile test","",false,"unmapped_property","results_discussion",""],["ia:NASA_NTRS_Archive_19710007873","Ti-6Al-4V","exposure stress",551.0,null,null,null,"MN/m","427' C","","","stress-rupture test","",false,"unmapped_property","results_discussion",""],["ia:NASA_NTRS_Archive_19710007873","Ti-6Al-4V","exposure stress",586.0,null,null,null,"MN/m","427' C","","","stress-rupture test","",false,"unmapped_property","results_discussion",""],["ia:NASA_NTRS_Archive_19710007873","Ti-6Al-4V","100-hour stress-rupture capability",689.0,null,null,null,"MN/m","427' C","as-received","","stress-rupture test","",false,"unmapped_property","results_discussion",""],["ia:NASA_NTRS_Archive_19710007873","Ti-6Al-4V","failed after",285.0,null,null,null,"hours","427' C","","","stress-rupture test","",false,"unmapped_property","results_discussion",""],["ia:NASA_NTRS_Archive_19710007873","Ti-6Al-4V","exposure time",115.0,null,null,null,"hours","427' C","","","stress-rupture test","",false,"unmapped_property","results_discussion",""],["ia:NASA_NTRS_Archive_19710007873","Ti-6Al-4V","failed after",505.0,null,null,null,"hours","427' C","","","stress-rupture test","",false,"unmapped_property","results_discussion",""],["ia:NASA_NTRS_Archive_19720005820","5AI-2.5Sn(ELI) titanium alloy","K",110.0,null,null,null,"MN/m3/2","room temperature","","","","",false,"unmapped_property","results_discussion",""],["ia:NASA_NTRS_Archive_19720022814","Ti-6Al-4V","Specific Heat",8.8,null,null,null,"cm/cm/°C","0°--100°C","","","","",false,"unmapped_property","abstract",""],["ia:NASA_NTRS_Archive_19720022814","Ti-6Al-4V","Ftu (annealed)",970.0,null,null,null,"kg/mm2","","annealed","","","",false,"unmapped_property","abstract",""],["ia:NASA_NTRS_Archive_19720022814","Ti-6Al-4V","Fry (annealed)",900.0,null,null,null,"kg/mm2","","annealed","","","",false,"unmapped_property","abstract",""],["ia:NASA_NTRS_Archive_19720022814","Ti-6Al-4V","E (tension)",16.5,null,null,null,"x10aksi","","annealed","","","",false,"unmapped_property","abstract",""],["ia:NASA_NTRS_Archive_19720022814","Ti-6Al-4V","E (tension)",11.6,null,null,null,"x10akg/mm2","","annealed","","","",false,"unmapped_property","abstract",""],["ia:NASA_NTRS_Archive_19720022814","Ti-6Al-4V","microstructure",0.0,null,null,null,"","","","discrete alpha globules","","",false,"unmapped_property","methods",""],["ia:NASA_NTRS_Archive_19720022814","Ti-6Al-4V","final reduction",30.0,null,null,null,"%","","annealed, STA","","","",false,"unmapped_property","methods",""],["ia:NASA_NTRS_Archive_19720022814","Ti-6Al-4V","etchant temperature",104.0,null,null,null,"°F","","","","","",false,"unmapped_property","methods",""],["ia:NASA_NTRS_Archive_19720022814","Ti-6Al-4V","hot sizing temperature",1150.0,1000.0,1300.0,null,"°F","","","","","",false,"unmapped_property","methods",""],["ia:NASA_NTRS_Archive_19720022814","Ti-6Al-4V","axial load",119.0,null,null,null,"kg/mm2","room temperature","annealed","","tensile test","",false,"unmapped_property","methods",""],["ia:NASA_NTRS_Archive_19720022814","Ti-6Al-4V","0.1% creep",0.001,null,null,null,"%/hr","500 °C","STA sheet","","creep test","",false,"unmapped_property","methods",""],["ia:NASA_NTRS_Archive_19720022814","Ti-6Al-4V","0.2% creep",0.002,null,null,null,"%/hr","500 °C","STA sheet","","creep test","",false,"unmapped_property","methods",""],["ia:NASA_NTRS_Archive_19720022814","Ti-6Al-4V","0.5% creep",0.005,null,null,null,"%/hr","500 °C","STA sheet","","creep test","",false,"unmapped_property","methods",""],["ia:NASA_NTRS_Archive_19720022814","Ti-6Al-4V","0.1% creep",0.001,null,null,null,"%/hr","600 °C","STA sheet","","creep test","",false,"unmapped_property","methods",""],["ia:NASA_NTRS_Archive_19720022814","Ti-6Al-4V","0.2% creep",0.002,null,null,null,"%/hr","600 °C","STA sheet","","creep test","",false,"unmapped_property","methods",""],["ia:NASA_NTRS_Archive_19720022814","Ti-6Al-4V","0.5% creep",0.005,null,null,null,"%/hr","600 °C","STA sheet","","creep test","",false,"unmapped_property","methods",""],["ia:NASA_NTRS_Archive_19720022814","Ti-6Al-4V","0.1% creep",0.001,null,null,null,"%/hr","600 °C","STA bar","","creep test","",false,"unmapped_property","methods",""],["ia:NASA_NTRS_Archive_19720022814","Ti-6Al-4V","0.2% creep",0.002,null,null,null,"%/hr","600 °C","STA bar","","creep test","",false,"unmapped_property","methods",""],["ia:NASA_NTRS_Archive_19720022814","Ti-6Al-4V","0.5% creep",0.005,null,null,null,"%/hr","600 °C","STA bar","","creep test","",false,"unmapped_property","methods",""],["ia:NASA_NTRS_Archive_19720022814","Ti-6Al-4V","stress-rupture",1000.0,null,null,null,"hr","871 °C","STA sheet","","rupture test","",false,"unmapped_property","methods",""],["ia:NASA_NTRS_Archive_19720022824","5A1-2.5Sn","0.2 Percent Reduction Run Ultimate Offset Yield",10.0,null,null,null,"percent","room temperature","vacuum annealed","","tensile test","",false,"unmapped_property","results",""],["ia:NASA_NTRS_Archive_19720022824","5A1-2.5Sn","0.2 Percent Reduction Run Ultimate Offset Yield",26.0,null,null,null,"percent","room temperature","vacuum annealed","","tensile test","",false,"unmapped_property","results",""],["ia:NASA_NTRS_Archive_19730013119","","elastic stress intensity factor",65.0,null,null,null,"ksi*sqrt(in)","","","","","",false,"unmapped_property","discussion",""],["ia:NASA_NTRS_Archive_19730013119","","SCC velocity",0.0,null,null,null,"cm/sec","","","","dye penetrant","",false,"unmapped_property","discussion",""],["ia:NASA_NTRS_Archive_19730013119","","SCC velocity",0.0,null,null,null,"cm/sec","","","","dye penetrant","",false,"unmapped_property","discussion",""],["ia:NASA_NTRS_Archive_19730013119","","stress intensity factor",60.0,null,null,null,"ksi*sqrt(in)","","","","","",false,"unmapped_property","discussion",""],["ia:NASA_NTRS_Archive_19730013119","","stress intensity factor",74.0,null,null,null,"ksi*sqrt(in)","","","","","",false,"unmapped_property","discussion",""],["ia:NASA_NTRS_Archive_19730013119","","crack growth",0.36,0.31,0.41,0.05,"mm","","","","","",false,"unmapped_property","discussion",""],["ia:NASA_NTRS_Archive_19730013119","","crack depth growth",0.025,null,null,null,"inch","","","","","",false,"unmapped_property","discussion",""],["ia:NASA_NTRS_Archive_19730013119","","crack depth growth",0.006,null,null,null,"inch","","","","","",false,"unmapped_property","discussion",""],["ia:NASA_NTRS_Archive_19730024067","Ti-6Al-4V","Kmax",24.0,15.0,33.0,null,"ksi-in^0.5","","","","","",false,"unmapped_property","methods",""],["ia:NASA_NTRS_Archive_19730024067","Ti-6Al-4V","Kmax",29.0,17.0,40.0,null,"ksi-in^0.5","","","","","",false,"unmapped_property","methods",""],["ia:NASA_NTRS_Archive_19730024067","Ti-6Al-4V","Km[n",12.0,12.0,12.0,null,"ksi/in^0.5","","","","","",false,"unmapped_property","discussion",""],["ia:NASA_NTRS_Archive_19740007069","","t test",95.0,null,null,null,"%","","","","","",false,"unmapped_property","results",""],["ia:NASA_NTRS_Archive_19740007069","","tensile tests, compression tests, and plane strain fracture toughness (KIc) tests",0.0,null,null,null,"","","","","","",false,"unmapped_property","results",""],["ia:NASA_NTRS_Archive_19740007069","","room temperature (2950K or 72 F)",2950.0,null,null,null,"K","room temperature","","","","",false,"unmapped_property","results",""],["ia:NASA_NTRS_Archive_19740007069","","liquid nitrogen and liquid hydrogen--77 0 K (-320 0 F) and 20 0 K (-423 0 F)",77.0,null,null,null,"K","77 K","","","","",false,"unmapped_property","results",""],["ia:NASA_NTRS_Archive_19740007069","","liquid nitrogen and liquid hydrogen--77 0 K (-320 0 F) and 20 0 K (-423 0 F)",20.0,null,null,null,"K","20 K","","","","",false,"unmapped_property","results",""],["ia:NASA_NTRS_Archive_19740007069","","strength levels",175.0,null,null,null,"MN/m2","","","","","",false,"unmapped_property","results",""],["ia:NASA_NTRS_Archive_19740007069","Ti-5Al-2.5Sn","strength",1000.0,null,null,null,"MN/m2","770K","air-cooled ELI","","","",false,"unmapped_property","results",""],["ia:NASA_NTRS_Archive_19740009174","Ti-6Al-2Sn-4Zr-2Mo","embrittlement threshold stress",103.4,null,null,null,"MN/m2","755 K","bar stock","","","",false,"unmapped_property","conclusions",""],["ia:NASA_NTRS_Archive_19740009174","Ti-6Al-2Sn-4Zr-2Mo","threshold embrittlement stress",17.2,null,null,null,"MN/m2","755 K","coated","","","",false,"unmapped_property","conclusions",""],["ia:NASA_NTRS_Archive_19740009174","Ti-6Al-2Sn-4Zr-2Mo","threshold embrittlement stress",34.5,null,null,null,"MN/m2","755 K","coated","","","",false,"unmapped_property","conclusions",""],["ia:NASA_NTRS_Archive_19740009174","Ti-6Al-2Sn-4Zr-2Mo","0.2% YoS.",842.6,null,null,null,"MN/m2","room temperature","mill annealed","","tensile test","0.125 mm/min",false,"unmapped_property","methods",""],["ia:NASA_NTRS_Archive_19740009174","Ti-6Al-2Sn-4Zr-2Mo","UT.S.",922.6,null,null,null,"MN/m2","room temperature","15 hr/12280 K (17500 F) heat treated","","tensile test","0.125 mm/min",false,"unmapped_property","methods",""],["ia:NASA_NTRS_Archive_19740009174","Ti-6Al-2Sn-4Zr-2Mo","0.2% Y.S.",824.0,null,null,null,"MN/m2","room temperature","15 hr/12280 K (17500 F) heat treated","","tensile test","0.125 mm/min",false,"unmapped_property","methods",""],["ia:NASA_NTRS_Archive_19740009174","Ti-6Al-2Sn-4Zr-2Mo","U.T.S.",945.3,null,null,null,"MN/m","room temperature","mill annealed","","tensile test","",false,"unmapped_property","methods",""],["ia:NASA_NTRS_Archive_19740009174","Ti-6Al-2Sn-4Zr-2Mo","0.2% Y.S.",842.6,null,null,null,"MN/m","room temperature","mill annealed","","tensile test","",false,"unmapped_property","methods",""],["ia:NASA_NTRS_Archive_19740009174","Ti-6Al-2Sn-4Zr-2Mo","U.T.S.",922.6,null,null,null,"MN/m","room temperature","heat treated 15 hr/12280K (1750F)","","tensile test","",false,"unmapped_property","methods",""],["ia:NASA_NTRS_Archive_19740009174","Ti-6Al-2Sn-4Zr-2Mo","0.2% Y.S.",824.0,null,null,null,"MN/m","room temperature","heat treated 15 hr/12280K (1750F)","","tensile test","",false,"unmapped_property","methods",""],["ia:NASA_NTRS_Archive_19740009174","Ti-6Al-2Sn-4Zr-2Mo","U.T.S.",877.8,null,null,null,"MN/m","922 0 K (1200 0 F)","mill annealed","","tensile test","",false,"unmapped_property","methods",""],["ia:NASA_NTRS_Archive_19740009174","Ti-6Al-2Sn-4Zr-2Mo","0.2% Y.S.",839.9,null,null,null,"MN/m","922 0 K (1200 0 F)","mill annealed","","tensile test","",false,"unmapped_property","methods",""],["ia:NASA_NTRS_Archive_19740009174","Ti-6Al-2Sn-4Zr-2Mo","U.T.S.",817.8,null,null,null,"MN/m","922 0 K (1200 0 F)","heat treated 15 hr/12280K (1750F)","","tensile test","",false,"unmapped_property","methods",""],["ia:NASA_NTRS_Archive_19740009174","Ti-6Al-2Sn-4Zr-2Mo","0.2% Y.S.",792.4,null,null,null,"MN/m","922 0 K (1200 0 F)","heat treated 15 hr/12280K (1750F)","","tensile test","",false,"unmapped_property","methods",""],["ia:NASA_NTRS_Archive_19740009174","Ti-6Al-2Sn-4Zr-2Mo","0.2% Y.S.",275.6,null,null,null,"MN/m2","7550 K (9000 F)","uncoated, mill annealed","","creep test","",false,"unmapped_property","conclusions",""],["ia:NASA_NTRS_Archive_19740009174","Ti-6Al-2Sn-4Zr-2Mo","0.2% Y.S.",144.7,null,null,null,"MN/m2","7550 K (9000 F)","uncoated, mill annealed","","creep test","",false,"unmapped_property","conclusions",""],["ia:NASA_NTRS_Archive_19740009174","Ti-6Al-2Sn-4Zr-2Mo","threshold embrittlement stress",447.9,null,null,null,"MN/m2","7550 K (9000 F)","uncoated","","","",false,"unmapped_property","results",""],["ia:NASA_NTRS_Archive_19740009174","Ti-6Al-2Sn-4Zr-2Mo","0.2% Y.S.",0.2,null,null,null,"%","","","","","",false,"unmapped_property","results",""],["ia:NASA_NTRS_Archive_19740009174","Ti-6Al-2Sn-4Zr-2Mo","crack threshold stress",34.5,null,null,null,"MN/m2","","","","tensile test","",false,"unmapped_property","results",""],["ia:NASA_NTRS_Archive_19740009174","Ti-6Al-2Sn-4Zr-2Mo","embrittlement",0.0,null,null,null,"","","","","tensile test","",false,"unmapped_property","results",""],["ia:NASA_NTRS_Archive_19740011003","Ti-6Al-4V","specific weld energy",0.2,null,null,null,"kJ/cm","","electron beam weld, 0.15 cm thick, 1.23 cm/s","","","",false,"unmapped_property","methods",""],["ia:NASA_NTRS_Archive_19740011429","Ti-6Al-4V","ULTIMATE STRENGTH",609.0,null,null,null,"MN/m2","room temperature","","","","",false,"unmapped_property","methods",""],["ia:NASA_NTRS_Archive_19740011429","Ti-6Al-4V","%ELONG",11.1,null,null,null,"in50.8mm(2.0inch)","room temperature","","","","",false,"unmapped_property","methods",""],["ia:NASA_NTRS_Archive_19740011429","Ti-6Al-4V","ULTIMATE STRENGTH",607.0,null,null,null,"MN/m2","room temperature","","","","",false,"unmapped_property","methods",""],["ia:NASA_NTRS_Archive_19740011429","Ti-6Al-4V","%ELONG",11.1,null,null,null,"in50.8mm(2.0inch)","room temperature","","","","",false,"unmapped_property","methods",""],["ia:NASA_NTRS_Archive_19740024241","","KII c",80.4,null,null,null,"ksi*sqrt(in)","720 F (295K)","","","","",false,"unmapped_property","methods",""],["ia:NASA_NTRS_Archive_19740024241","","KII c",88.4,null,null,null,"MN/m^3/2","720 F (295K)","","","","",false,"unmapped_property","methods",""],["ia:NASA_NTRS_Archive_19740024241","","KII c",45.2,null,null,null,"ksi*sqrt(in)","-200 F (144K)","","","","",true,"unmapped_property","methods",""],["ia:NASA_NTRS_Archive_19740024241","","KII c",49.7,null,null,null,"MN/m^3/2","-200 F (144K)","","","","",true,"unmapped_property","methods",""],["ia:NASA_NTRS_Archive_19740024241","","KII c",37.4,null,null,null,"ksi*sqrt(in)","","","","","",false,"unmapped_property","methods",""],["ia:NASA_NTRS_Archive_19740024241","","KII c",41.1,null,null,null,"MN/m^3/2","","","","","",false,"unmapped_property","methods",""],["ia:NASA_NTRS_Archive_19740024241","","applied gross shear stress at failure",116.0,null,null,null,"ksi","","","","pure torsion","",false,"unmapped_property","methods",""],["ia:NASA_NTRS_Archive_19740024241","","failure stress T5 in pure shear",279.0,null,null,null,"MN/m2","","","","","",false,"unmapped_property","conclusions",""],["ia:NASA_NTRS_Archive_19740024241","","shear stress",186.0,null,null,null,"MN/m2","","","","","",false,"unmapped_property","conclusions",""],["ia:NASA_NTRS_Archive_19740024241","","shear stress",249.0,null,null,null,"MN/m2","","","","","",false,"unmapped_property","conclusions",""],["ia:NASA_NTRS_Archive_19740024241","Ti-6Al-4V","tensile stresses at failure",236.0,null,null,null,"MN/m2","room temperature","BSTA","","","",false,"unmapped_property","conclusions",""],["ia:NASA_NTRS_Archive_19740024241","Ti-6Al-4V","tensile stresses at failure",279.0,null,null,null,"MN/m2","room temperature","BSTA","","","",false,"unmapped_property","conclusions",""],["ia:NASA_NTRS_Archive_19740024241","Ti-6Al-4V","tensile stresses at failure",689.0,null,null,null,"MN/m2","room temperature","BSTA","","","",false,"unmapped_property","results",""],["ia:NASA_NTRS_Archive_19740024241","Ti-6Al-4V","tensile stresses at failure",732.0,null,null,null,"MN/m2","room temperature","BSTA","","","",false,"unmapped_property","results",""],["ia:NASA_NTRS_Archive_19740024241","Ti-6Al-4V","tensile stresses at failure",538.0,null,null,null,"MN/m2","room temperature","BSTA","","","",false,"unmapped_property","results",""],["ia:NASA_NTRS_Archive_19740024241","Ti-6Al-4V","tensile stresses at failure",658.0,null,null,null,"MN/m2","room temperature","BSTA","","","",false,"unmapped_property","results",""],["ia:NASA_NTRS_Archive_19740025935","Ti-16Al","threshold stress",67.5,52.0,83.0,null,"MN/m2","","","","","",false,"unmapped_property","results_discussion",""],["ia:NASA_NTRS_Archive_19740025935","Ti-35Al","threshold stress",207.0,207.0,207.0,null,"MN/m2","","","","","",false,"unmapped_property","results_discussion",""],["ia:NASA_NTRS_Archive_19740025935","Ti-16Al","creep stress",103.0,103.0,103.0,null,"MN/m2","","","","","",false,"unmapped_property","results_discussion",""],["ia:NASA_NTRS_Archive_19740025935","Ti-35Al","creep stress",310.0,310.0,310.0,null,"MN/m2","","","","","",false,"unmapped_property","results_discussion",""],["ia:NASA_NTRS_Archive_19740025935","Ti-16Al","creep stress",103.0,103.0,103.0,null,"MN/m2","","","","","",false,"unmapped_property","results_discussion",""],["ia:NASA_NTRS_Archive_19740025935","Ti-35Al","creep stress",207.0,207.0,207.0,null,"MN/m2","755 K","","","","",false,"unmapped_property","results_discussion",""],["ia:NASA_NTRS_Archive_19740025935","Ti-35Al","creep stress",310.0,310.0,310.0,null,"MN/m2","755 K","","","","",false,"unmapped_property","results_discussion",""],["ia:NASA_NTRS_Archive_19750012451","","creep deformation",0.01,null,null,null,"percent","","","","","",false,"unmapped_property","results_discussion",""],["ia:NASA_NTRS_Archive_19750012451","Ti-50V-3Al-1Si","100-hour 1-percent-creep elongation",0.01,null,null,null,"percent","","","","","",false,"unmapped_property","results_discussion",""],["ia:NASA_NTRS_Archive_19750012451","Ti-50V-3Al-1Si","100-hour-rupture strengths",550.0,null,null,null,"MN/m2","","","","","",false,"unmapped_property","results_discussion",""],["ia:NASA_NTRS_Archive_19750021177","high-purity titanium","fretting wear volume",3000000.0,null,null,null,"cycles","650 °C","","","","",false,"unmapped_property","conclusions",""],["ia:NASA_NTRS_Archive_19750021177","high-purity titanium","fretting wear volume",3000000.0,null,null,null,"cycles","650 °C","","","","",false,"unmapped_property","results_discussion",""],["ia:NASA_NTRS_Archive_19750021177","high-purity titanium","fretting wear volume",3000000.0,null,null,null,"cycles","650 °C","","","","",false,"unmapped_property","results_discussion",""],["ia:NASA_NTRS_Archive_19750021177","high-purity titanium","fretting wear",3000000.0,null,null,null,"cycles","","","","","",false,"unmapped_property","results_discussion",""],["ia:NASA_NTRS_Archive_19750021177","high-purity titanium","fretting wear",3000000.0,null,null,null,"cycles","","","","","",false,"unmapped_property","results_discussion",""],["ia:NASA_NTRS_Archive_19750021177","high-purity titanium","fretting wear",3000000.0,null,null,null,"cycles","","","","","",false,"unmapped_property","results_discussion",""],["ia:NASA_NTRS_Archive_19760020309","Ti-6Al-4V","E, 103ksi",17.17,null,null,null,"103ksi","","","","","",false,"unmapped_property","methods",""],["ia:NASA_NTRS_Archive_19760020309","Ti-6Al-4V","E.103ksi",16.7,null,null,null,"10^3ksi","room temperature","","","tensile test","",false,"unmapped_property","methods",""],["ia:NASA_NTRS_Archive_19760020309","Ti-6Al-4V","103 ksi",16.5,null,null,null,"10^3ksi","room temperature","","","tensile test","",false,"unmapped_property","methods",""],["ia:NASA_NTRS_Archive_19760020309","Ti-6Al-4V","16.4",16.4,null,null,null,"10^3ksi","room temperature","","","tensile test","",
