Repository: akhtar07/tisci-explorer

# TiSci Explorer

A read-only, static explorer for **TiSci**, an autonomous research agent for titanium alloys. TiSci reads the
titanium-alloy literature, builds a knowledge graph and a table of measured values, proposes hypotheses where the
graph has gaps, and tests them with DFT (MACE / VASP) and the ICME-lite multiscale chain.

**Live site:** https://akhtar07.github.io/tisci-explorer/

The site has seven sections:

| Section | What it shows |
|---|---|
| Overview | Corpus → graph → facts → hypotheses → verdicts, with the snapshot's counts |
| Worked example | One full loop for W in α-Ti: graph path, hypothesis, novelty check, DFT test, verdict, follow-up, DAMASK |

File: data/facts/surface_roughness.json (part 20 of 35)
"results_discussion","For other workpieces, the surface quality obtained in Fig. 5b shows that the parameters Ra, RMS and PV are determined by 1.368, 2.179 and 53.203 nm, respectively."],["oa:W4385241346","γ-TiAl","ground surface roughness",19.53,null,null,null,"%","","","","","",false,"unit_mismatch","conclusions","Compared with HEDG, the ground surface roughness of UVHEDG is reduced by 19.53%."],["oa:W4385241346","γ-TiAl","Ra",0.727,0.772,0.683,null,"µm","","","","","",false,"","results_discussion","As vw grows from 1.5 m/min to 6 m/min, Ra foremost increases at a small growth rate and then sharply."],["oa:W4385241346","γ-TiAl","Ra",0.6895,0.514,0.865,null,"µm","","","","","",false,"","results_discussion","As the vs increases from 80 m/s to 140 m/s, the Ra decreases rapidly (Fig. 8a)."],["oa:W4385241346","γ-TiAl","Ra",0.588,0.43,0.746,null,"µm","","","","","",false,"","results_discussion","As the vs increases from 80 m/s to 140 m/s, the Ra decreases rapidly (Fig. 8a)."],["oa:W4385241346","γ-TiAl","Ra",0.7115,0.596,0.827,null,"µm","","","","","",false,"","results_discussion","Similarly, as shown in Fig. 8c, when ap increases in range of 0.15-0.6 mm, the Ra of HEDG increases linearly from 0.596 μm to 0.827 μm."],["oa:W4385241346","γ-TiAl","Ra",0.5935,0.484,0.703,null,"µm","","","","","",false,"","results_discussion","Compared with the HEDG process, the Ra of UVHEDG grows from 0.484 μm to 0.703 μm."],["oa:W4385273483","Ti-6Al-4V","surface roughness",0.027,0.027,0.027,null,"µm","","","","AFM","",false,"","abstract","The electron-beam surface modification leads to a decrease in the surface roughness to about 27 nm in EBSM with linear deflection geometry and 31 nm in circular deflection geometry, compared to that of the pure TC4 substrate (about 160 nm)."],["oa:W4385273483","Ti-6Al-4V","Surface Roughness, nm",0.0314,null,null,null,"µm","","sample 2 (circle)","","","",false,"","table","sample 2 (circle)\t31.41\t0.344 ± 0.010"],["oa:W4385273483","Ti-6Al-4V","Surface Roughness, nm",0.1656,null,null,null,"µm","","substrate (pure TC4)","","","",false,"","table","substrate (pure TC4)\t165.62\t0.392 ± 0.008"],["oa:W4385273483","Ti-6Al-4V","surface roughness",0.0314,null,null,null,"µm","","electron-beam surface modified, circular deflection geometry","","","",false,"","results_discussion","It reached values of 26.70 nm, which is about six times lower in comparison with the untreated titanium alloy."],["oa:W4385273483","Ti-6Al-4V","surface roughness",0.0267,null,null,null,"µm","","electron-beam surface modified, linear deflection geometry","","","",false,"","results_discussion","It was demonstrated the surface roughness is significantly lower in the case of the electron-beam modified TC4 alloy with linear deflection geometry than the initial TC4 substrate."],["oa:W4385273483","Ti-6Al-4V","surface roughness",0.027,null,null,null,"µm","","electron-beam surface modified, linear deflection geometry","","","",false,"","results_discussion","In the case of linear deflection geometry, the surface roughness is the lowest (about 27 nm), which corresponds to a low coefficient of friction (0.32), as a result of abrasive wear."],["oa:W4385273483","Ti-6Al-4V","surface roughness",0.031,0.031,0.031,null,"µm","","","","AFM","",false,"","abstract","The electron-beam surface modification leads to a decrease in the surface roughness to about 27 nm in EBSM with linear deflection geometry and 31 nm in circular deflection geometry, compared to that of the pure TC4 substrate (about 160 nm)."],["oa:W4385273483","Ti-6Al-4V","Surface Roughness, nm",0.0267,null,null,null,"µm","","sample 1 (line)","","","",false,"","table","sample 1 (line)\t26.70\t0.324 ± 0.009"],["oa:W4385276302","TiZrNbMoTa","Rq",3.7,null,null,null,"µm","","","","","",false,"unit_suspect","results_discussion","At the same time, HEMG had no porosity and was smoother, with Rq = 3.7 and Ra = 2.88, showing considerably lower roughness compared to HEA."],["oa:W4385276302","TiZrNbMoTa","Ra",5.4,null,null,null,"µm","","","","","",false,"unit_suspect","results_discussion","Rq (root-mean-square roughness) = 9.2 and Ra (average roughness) = 5.4, indicating that a structure with higher roughness and highly porous was obtained."],["oa:W4385276302","TiZrNbMoTa","Rq",9.2,null,null,null,"µm","","","","","",false,"unit_suspect","results_discussion","Rq (root-mean-square roughness) = 9.2 and Ra (average roughness) = 5.4, indicating that a structure with higher roughness and highly porous was obtained."],["oa:W4385276302","TiZrNbMoTa","Ra",2.88,null,null,null,"µm","","","","","",false,"unit_suspect","results_discussion","At the same time, HEMG had no porosity and was smoother, with Rq = 3.7 and Ra = 2.88, showing considerably lower roughness compared to HEA."],["oa:W4385278865","","surface roughness",0.8,null,null,null,"µm","","","","","",false,"","methods",""],["oa:W4385401131","Ti-6Al-4V","surface roughness",0.2,null,null,null,"µm","","machined and polished","","Mitutoyo FT SV-C3200/4500 series formtracer","",false,"","methods","For samples with the machined surfaces, the as-deposited surface was removed using high-precision milling and was subsequently ground and polished to achieve an average surface roughness of 0.2 µm, as recommended by ASTM E466 []."],["oa:W4385401131","Ti-6Al-4V","surface roughness",4.0,null,null,null,"µm","","","","Mitutoyo FT SV-C3200/4500 series formtracer","",false,"","methods","The Mitutoyo FT SV-C3200/4500 series formtracer, with an arm containing a 4 µm diameter diamond tip stylus, was used."],["oa:W4385423528","Ti-6Al-4V","Sa",0.93,null,null,null,"µm","","milled","","","",false,"","table","310 m/min\t\tSp = 3.05Sv = 4.00Sz = 8.08Sa = 0.93"],["oa:W4385423528","Ti-6Al-4V","VB3 coefficient",0.5,null,null,null,"µm","","","","","",false,"unit_suspect","results","The value of the VB3 coefficient specified in the ISO 8688-2: 1996 standard was exceeded after 1 min (for the speed vc = 250 mm) and after about t = 0.5 mm (for vc = 310 m/min)."],["oa:W4385423528","Ti-6Al-4V","surface roughness",0.0,null,null,null,"","","milled","","","",false,"unit_missing","results","In the speed range from 70 to 190 m/min, a decrease in surface roughness is noted as the speed increases, which is consistent with the HSM process."],["oa:W4385423528","Ti-6Al-4V","surface roughness",0.0,null,null,null,"","","milled","","","",false,"unit_missing","results","However, for speeds of 250 and 310, an increase in surface roughness is evident."],["oa:W4385423528","Ti-6Al-4V","Sa",0.8,null,null,null,"µm","","milled","","","",false,"","table","70 m/min\t\tSp = 3.47Sv = 3.76Sz = 5.23Sa = 0.80"],["oa:W4385423528","Ti-6Al-4V","Sa",0.67,null,null,null,"µm","","milled","","","",false,"","table","130 m/min\t\tSp = 2.49Sv = 2.56Sz = 4.95Sa = 0.67"],["oa:W4385423528","Ti-6Al-4V","Sa",0.63,null,null,null,"µm","","milled","","","",false,"","table","190 m/min\t\tSp = 3.47Sv = 2.99Sz = 5.45Sa = 0.63"],["oa:W4385423528","Ti-6Al-4V","Sa",0.77,null,null,null,"µm","","milled","","","",false,"","table","250 m/min\t\tSp = 3.08Sv = 3.64Sz = 7.12Sa = 0.77"],["oa:W4385498076","316L stainless steel","Ra values",0.85,null,null,null,"µm","","as-built LPBF","","","",false,"","discussion","Bai et al. [74] report Ra values ≤0.85 µm and Rz values ≤5 µm when dry electropolishing 316L stainless steel produced using LPBF for 6 h at 50 V."],["oa:W4385498076","Ti-6Al-4V","Rt",68.6,null,null,12.2,"µm","","as-built","","","",false,"","results","Surface Condition n Ra [µm] Rz [µm] Rt [µm] As-Built 1 21 9.82 ± 1.19 54.5 ± 7.0 68.6 ± 12.2 Dry Electropolished 2 21 3.34 ± 0.82 19.6 ± 4.5 28.4 ± 8.4 Machined 24 1.19 ± 0.56 6.65 ± 2.55 8.86 ± 3.07 1 Measurements only taken in the vertical build orientation."],["oa:W4385498076","Ti-6Al-4V","Rt",28.4,null,null,8.4,"µm","","dry electropolished","","","",false,"","results","Surface Condition n Ra [µm] Rz [µm] Rt [µm] As-Built 1 21 9.82 ± 1.19 54.5 ± 7.0 68.6 ± 12.2 Dry Electropolished 2 21 3.34 ± 0.82 19.6 ± 4.5 28.4 ± 8.4 Machined 24 1.19 ± 0.56 6.65 ± 2.55 8.86 ± 3.07 1 Measurements only taken in the vertical build orientation."],["oa:W4385498076","Ti-6Al-4V","Rt",8.86,null,null,3.07,"µm","","machined","","","",false,"","results","Surface Condition n Ra [µm] Rz [µm] Rt [µm] As-Built 1 21 9.82 ± 1.19 54.5 ± 7.0 68.6 ± 12.2 Dry Electropolished 2 21 3.34 ± 0.82 19.6 ± 4.5 28.4 ± 8.4 Machined 24 1.19 ± 0.56 6.65 ± 2.55 8.86 ± 3.07 1 Measurements only taken in the vertical build orientation."],["oa:W4385498076","Ti-6Al-4V","Rz",19.6,null,null,4.5,"µm","","dry electropolished","","","",false,"","results","Surface Condition n Ra [µm] Rz [µm] Rt [µm] As-Built 1 21 9.82 ± 1.19 54.5 ± 7.0 68.6 ± 12.2 Dry Electropolished 2 21 3.34 ± 0.82 19.6 ± 4.5 28.4 ± 8.4 Machined 24 1.19 ± 0.56 6.65 ± 2.55 8.86 ± 3.07 1 Measurements only taken in the vertical build orientation."],["oa:W4385498076","Ti-6Al-4V","Rz",54.5,null,null,7.0,"µm","","as-built","","","",false,"","results","Surface Condition n Ra [µm] Rz [µm] Rt [µm] As-Built 1 21 9.82 ± 1.19 54.5 ± 7.0 68.6 ± 12.2 Dry Electropolished 2 21 3.34 ± 0.82 19.6 ± 4.5 28.4 ± 8.4 Machined 24 1.19 ± 0.56 6.65 ± 2.55 8.86 ± 3.07 1 Measurements only taken in the vertical build orientation."],["oa:W4385498076","Ti-6Al-4V","Ra",1.19,null,null,0.56,"µm","","machined","","","",false,"","results","Surface Condition n Ra [µm] Rz [µm] Rt [µm] As-Built 1 21 9.82 ± 1.19 54.5 ± 7.0 68.6 ± 12.2 Dry Electropolished 2 21 3.34 ± 0.82 19.6 ± 4.5 28.4 ± 8.4 Machined 24 1.19 ± 0.56 6.65 ± 2.55 8.86 ± 3.07 1 Measurements only taken in the vertical build orientation."],["oa:W4385498076","316L stainless steel","Rz values",5.0,null,null,null,"µm","","as-built LPBF","","","",false,"","discussion","Bai et al. [74] report Ra values ≤0.85 µm and Rz values ≤5 µm when dry electropolishing 316L stainless steel produced using LPBF for 6 h at 50 V."],["oa:W4385498076","Ti-6Al-4V","Ra",3.34,null,null,0.82,"µm","","dry electropolished","","","",false,"","results","Surface Condition n Ra [µm] Rz [µm] Rt [µm] As-Built 1 21 9.82 ± 1.19 54.5 ± 7.0 68.6 ± 12.2 Dry Electropolished 2 21 3.34 ± 0.82 19.6 ± 4.5 28.4 ± 8.4 Machined 24 1.19 ± 0.56 6.65 ± 2.55 8.86 ± 3.07 1 Measurements only taken in the vertical build orientation."],["oa:W4385498076","Ti-6Al-4V","Ra",9.82,null,null,1.19,"µm","","as-built","","","",false,"","results","Surface Condition n Ra [µm] Rz [µm] Rt [µm] As-Built 1 21 9.82 ± 1.19 54.5 ± 7.0 68.6 ± 12.2 Dry Electropolished 2 21 3.34 ± 0.82 19.6 ± 4.5 28.4 ± 8.4 Machined 24 1.19 ± 0.56 6.65 ± 2.55 8.86 ± 3.07 1 Measurements only taken in the vertical build orientation."],["oa:W4385498076","Ti-6Al-4V","AIℓ1",0.96,null,null,0.42,"","","","","","",false,"unit_missing","results","Analysis Metric Calculated Value Phase Analysis α phase 75.2% ± 2.33 β phase 24.8% ± 2.33 Image Analysis α grain width 3.35 µm ± 1.08 α grain length 17.3 µm ± 9.4 ARave 5.2:1 ASTM Grain Sizing α size 5.41 µm ± 0.94 AIℓ1 0.96 ± 0.42 AIp 1.05 ± 0.48 G 12 1 Anisotropy indices per ASTM E112 [42]."],["oa:W4385498076","Ti-6Al-4V","AIp",1.05,null,null,0.48,"","","","","","",false,"unit_missing","results","Analysis Metric Calculated Value Phase Analysis α phase 75.2% ± 2.33 β phase 24.8% ± 2.33 Image Analysis α grain width 3.35 µm ± 1.08 α grain length 17.3 µm ± 9.4 ARave 5.2:1 ASTM Grain Sizing α size 5.41 µm ± 0.94 AIℓ1 0.96 ± 0.42 AIp 1.05 ± 0.48 G 12 1 Anisotropy indices per ASTM E112 [42]."],["oa:W4385498076","Ti-6Al-4V","surface roughness",3.2,null,null,null,"µm","","machined","","","",false,"","discussion","The machined material conforms to DIN 65124 for surface roughness, and the dry electropolished material is slightly above the speciﬁcation limit of Ra ≤3.2 µm [50]."],["oa:W4385498076","Ti-6Al-4V","Rz",6.65,null,null,2.55,"µm","","machined","","","",false,"","results","Surface Condition n Ra [µm] Rz [µm] Rt [µm] As-Built 1 21 9.82 ± 1.19 54.5 ± 7.0 68.6 ± 12.2 Dry Electropolished 2 21 3.34 ± 0.82 19.6 ± 4.5 28.4 ± 8.4 Machined 24 1.19 ± 0.56 6.65 ± 2.55 8.86 ± 3.07 1 Measurements only taken in the vertical build orientation."],["oa:W4385577587","SLM Sample","Svk (µm)",0.8,null,null,null,"µm","","four finishing WEDM cuts","","","",false,"","table","Svk (µm)\t3.86\t3.63\t2.31\t0.8"],["oa:W4385577587","SLM Sample","Spk (µm)",5.4,null,null,null,"µm","","one finishing WEDM cut","","","",false,"","table","Spk (µm)\t17.2\t5.4\t1.93\t1.93"],["oa:W4385577587","SLM Sample","Spk (µm)",1.93,null,null,null,"µm","","four finishing WEDM cuts","","","",false,"","table","Spk (µm)\t17.2\t5.4\t1.93\t1.93"],["oa:W4385577587","SLM Sample","Sa (µm)",1.7,null,null,null,"µm","","three finishing WEDM cuts","","","",false,"","table","Sa (µm)\t6.74\t3.45\t1.7\t0.82"],["oa:W4385577587","SLM Sample","Sk (µm)",2.31,null,null,null,"µm","","four finishing WEDM cuts","","","",false,"","table","Sk (µm)\t16.2\t10.7\t5.41\t2.31"],["oa:W4385577587","Ti-6Al-4V","Sa",6.74,null,null,null,"µm","","as-built SLM","","confocal microscope","",false,"","abstract","The proposed finishing technology allows for significant improvement of the surface roughness by up to 88% (from Sa = 6.74 µm to Sa = 0.8 µm)."],["oa:W4385577587","Ti-6Al-4V","Sa",0.8,null,null,null,"µm","","finished WEDM","","confocal microscope","",false,"","abstract","The proposed finishing technology allows for significant improvement of the surface roughness by up to 88% (from Sa = 6.74 µm to Sa = 0.8 µm)."],["oa:W4385577587","SLM Sample","Sk (µm)",5.41,null,null,null,"µm","","three finishing WEDM cuts","","","",false,"","table","Sk (µm)\t16.2\t10.7\t5.41\t2.31"],["oa:W4385577587","Ti-6Al-4V","maximum observed heights of the peaks of the roughness",68.3,null,null,null,"µm","","as-built SLM","","confocal microscope","",false,"","results_discussion","The maximum observed heights of the peaks of the roughness reach 68.3 µm."],["oa:W4385577587","Ti-6Al-4V","maximum height at which the roughness peaks",16.0,null,null,null,"µm","","","","","",false,"","results_discussion","The maximum height at which the roughness peaks after one fishing cut is below 16 µm."],["oa:W4385577587","Ti-6Al-4V","maximum observed height of the roughness peaks",7.5,null,null,null,"µm","","","","","",false,"","results_discussion","The maximum observed height of the roughness peaks is 7.5 and 4.3 µm for three and four WEDM trim cuts, respectively."],["oa:W4385577587","SLM Sample","Sk (µm)",10.7,null,null,null,"µm","","one finishing WEDM cut","","","",false,"","table","Sk (µm)\t16.2\t10.7\t5.41\t2.31"],["oa:W4385577587","SLM Sample","Svk (µm)",2.31,null,null,null,"µm","","three finishing WEDM cuts","","","",false,"","table","Svk (µm)\t3.86\t3.63\t2.31\t0.8"],["oa:W4385577587","Ti-6Al-4V","maximum observed height of the roughness peaks",4.3,null,null,null,"µm","","","","","",false,"","results_discussion","The maximum observed height of the roughness peaks is 7.5 and 4.3 µm for three and four WEDM trim cuts, respectively."],["oa:W4385577587","SLM Sample","Sa (µm)",3.45,null,null,null,"µm","","one finishing WEDM cut","","","",false,"","table","Sa (µm)\t6.74\t3.45\t1.7\t0.82"],["oa:W4385577587","SLM Sample","Svk (µm)",3.63,null,null,null,"µm","","one finishing WEDM cut","","","",false,"","table","Svk (µm)\t3.86\t3.63\t2.31\t0.8"],["oa:W4385577587","SLM Sample","Sa (µm)",0.82,null,null,null,"µm","","four finishing WEDM cuts","","","",false,"","table","Sa (µm)\t6.74\t3.45\t1.7\t0.82"],["oa:W4385577587","SLM Sample","Spk (µm)",1.93,null,null,null,"µm","","three finishing WEDM cuts","","","",false,"","table","Spk (µm)\t17.2\t5.4\t1.93\t1.93"],["oa:W4385629431","Ti-6Al-4V","roughness",0.0,null,null,null,"","","as-built L-PBF","","LASER confocal microscope","",false,"unit_missing","methods","The roughness of these specimens was measured using a LASER confocal microscope Olympus LEXT OLS4100."],["oa:W4385805629","Ti-6Al-4V","Rz",17.0,13.0,21.0,null,"µm","","","","","",false,"","conclusions","Furthermore, the XHV-adequate atmosphere did not have a signiﬁcant impact on the quality of the titanium surfaces in terms of visual appearance (grinding burn), surface roughness (Rz = 13–21 µm), and material composition within the investigated range of parameters (vc = 12.5–25 m/s, vf = 100–400 mm/min)."],["oa:W4385949434","Ti-5Al-2Sn-2Zr-4Mo-4Cr","Ra(μm)",1.45,null,null,0.377,"µm","","","","","",false,"","table","07\t50\t0.05\t0.3\t1.45\t0.377\t−241\t6.726\t429.5\t27.288"],["oa:W4385949434","Ti-5Al-2Sn-2Zr-4Mo-4Cr","Ra(μm)",4.99,null,null,1.205,"µm","","","","","",false,"","table","06\t40\t0.25\t0.1\t4.99\t1.205\t−98\t1.988\t421.1\t25.857"],["oa:W4385949434","Ti-5Al-2Sn-2Zr-4Mo-4Cr","Ra(μm)",1.93,null,null,0.326,"µm","","","","","",false,"","table","08\t50\t0.15\t0.1\t1.93\t0.326\t−126\t12.287\t416.1\t19.244"],["oa:W4385949434","Ti-5Al-2Sn-2Zr-4Mo-4Cr","Ra(μm)",0.34,null,null,0.064,"µm","","","","","",false,"","table","01\t30\t0.05\t0.1\t0.34\t0.064\t−249\t10.756\t405.1\t20.543"],["oa:W4385949434","Ti-5Al-2Sn-2Zr-4Mo-4Cr","Ra(μm)",4.68,null,null,1.022,"µm","","","","","",false,"","table","09\t50\t0.25\t0.2\t4.68\t1.022\t−120\t16.283\t431.5\t5.248"],["oa:W4385949434","Ti-5Al-2Sn-2Zr-4Mo-4Cr","Ra(μm)",0.95,null,null,0.052,"µm","","","","","",false,"","table","02\t30\t0.15\t0.2\t0.95\t0.052\t−162\t8.523\t440.2\t31.953"],["oa:W4385949434","Ti-5Al-2Sn-2Zr-4Mo-4Cr","Ra(μm)",1.12,null,null,0.298,"µm","","","","","",false,"","table","05\t40\t0.15\t0.3\t1.12\t0.298\t−155\t2.543\t437.3\t35.148"],["oa:W4385949434","Ti-5Al-2Sn-2Zr-4Mo-4Cr","Ra(μm)",0.77,null,null,0.022,"µm","","","","","",false,"","table","04\t40\t0.05\t0.2\t0.77\t0.022\t−237\t9.275\t421.9\t30.523"],["oa:W4385949434","Ti-5Al-2Sn-2Zr-4Mo-4Cr","Ra(μm)",3.51,null,null,0.563,"µm","","","","","",false,"","table","03\t30\t0.25\t0.3\t3.51\t0.563\t−124\t8.498\t471.5\t27.146"],["oa:W4386030209","Ti-6Al-4V","side roughness",4.29,null,null,null,"µm","","as-built SLM","","","",false,"","results_discussion","In the current study, the energy density associated with the optimised process parameters was 58 J/mm3 which is close to that reported by Pal et al. The estimated values of the relative densities were almost the same, while those for the side roughness were also too close."],["oa:W4386030209","Ti-6Al-4V","top surface roughness",2.8,null,null,null,"µm","","as-built SLM","","","",false,"","results_discussion","Upon analysing the results, the average measured values of the porosity and top and side surface roughness were determined to be 99.65%, 2.8 μm, and 4.29 μm, respectively."],["oa:W4386030209","Ti-6Al-4V","side surface roughness",4.3,null,null,null,"µm","","as-built SLM","","","",true,"","results_discussion","With these settings, the predicted relative density, top and side surface roughness of an LPBF Ti6Al4V part were estimated to be 99.54% and 2.6 µm and 4.3 µm, respectively."],["oa:W4386030209","Ti-6Al-4V","top surface roughness",2.6,null,null,null,"µm","","as-built SLM","","","",false,"","abstract","The optimisation study results show that using specific laser settings, like a laser power of 175 W, a laser scan speed of 1914 mm/s, and a hatch space of 53 µm, produces Ti6Al4V parts with a high relative density of 99.54% and low top and side surface roughness of 2.6 µm and 4.3 µm, respectively."],["oa:W4386030209","Ti-6Al-4V","side surface roughness",4.3,null,null,null,"µm","","as-built SLM","","","",false,"","abstract","The optimisation study results show that using specific laser settings, like a laser power of 175 W, a laser scan speed of 1914 mm/s, and a hatch space of 53 µm, produces Ti6Al4V parts with a high relative density of 99.54% and low top and side surface roughness of 2.6 µm and 4.3 µm, respectively."],["oa:W4386030209","Ti-6Al-4V","roughness",5.0,null,null,null,"µm","","as-built SLM","","","",false,"","results_discussion","In addition, the roughness of the vertical surfaces at these values of process parameters was found to be around 5 µm []."],["oa:W4386030209","Ti-6Al-4V","top surface roughness",2.6,null,null,null,"µm","","as-built SLM","","","",true,"","results_discussion","With these settings, the predicted relative density, top and side surface roughness of an LPBF Ti6Al4V part were estimated to be 99.54% and 2.6 µm and 4.3 µm, respectively."],["oa:W4386162779","TiNbSn","surface roughness",2.43,null,null,null,"µm","","","","","",false,"","results","The thickness, surface roughness, and surface area ratio of the anodic oxides for the anodic oxides on Ti6Al4V and TiNbSn were 36.6 μm and 5.0 μm, 2.87 μm and 2.43 μm, and 4.13 and 3.26, respectively."],["oa:W4386162779","Ti-6Al-4V","surface roughness",2.87,null,null,null,"µm","","","","","",false,"","results","The thickness, surface roughness, and surface area ratio of the anodic oxides for the anodic oxides on Ti6Al4V and TiNbSn were 36.6 μm and 5.0 μm, 2.87 μm and 2.43 μm, and 4.13 and 3.26, respectively."],["oa:W4386284706","Ti-6Al-4V","surface roughness",5.0,null,null,null,"µm","","","","","",false,"","results","Although the surface roughness is the smallest, the processed surface has a poor appearance, and the micro-texture features are not obvious enough; when the amplitude is 5 μm."],["oa:W4386284706","Ti-6Al-4V","Rz",0.18,null,null,null,"µm","","","","","",false,"","results","The surface morphology test results are shown in , and the measured surface roughness values are Rz(0) = 0.65, Rz(1) = 0.18, Rz(3) = 0.25, and Rz(5) = 0.62 μm, respectively."],["oa:W4386284706","Ti-6Al-4V","surface roughness reduction rates",25.93,null,null,null,"%","","","","","",false,"unit_mismatch","conclusions","Compared with CM, UAM had the maximum surface roughness reduction rates of 25.93%, 36.36%, and 26.32% in terms of n, fz, and ap, respectively."],["oa:W4386284706","Ti-6Al-4V","surface roughness reduction rates",26.32,null,null,null,"%","","","","","",false,"unit_mismatch","conclusions","Compared with CM, UAM had the maximum surface roughness reduction rates of 25.93%, 36.36%, and 26.32% in terms of n, fz, and ap, respectively."],["oa:W4386284706","Ti-6Al-4V","Rz",0.25,null,null,null,"µm","","","","","",false,"","results","The surface morphology test results are shown in , and the measured surface roughness values are Rz(0) = 0.65, Rz(1) = 0.18, Rz(3) = 0.25, and Rz(5) = 0.62 μm, respectively."],["oa:W4386284706","Ti-6Al-4V","Rz",0.65,null,null,null,"µm","","","","","",false,"","results","The surface morphology test results are shown in , and the measured surface roughness values are Rz(0) = 0.65, Rz(1) = 0.18, Rz(3) = 0.25, and Rz(5) = 0.62 μm, respectively."],["oa:W4386284706","Ti-6Al-4V","surface roughness",3.0,null,null,null,"µm","","","","","",false,"","results","Although the micro texture features are the strongest, the surface roughness also increases significantly; when the amplitude is 3 μm."],["oa:W4386284706","Ti-6Al-4V","surface roughness reduction rates",36.36,null,null,null,"%","","","","","",false,"unit_mismatch","conclusions","Compared with CM, UAM had the maximum surface roughness reduction rates of 25.93%, 36.36%, and 26.32% in terms of n, fz, and ap, respectively."],["oa:W4386284706","Ti-6Al-4V","Rz",0.62,null,null,null,"µm","","","","","",false,"","results","The surface morphology test results are shown in , and the measured surface roughness values are Rz(0) = 0.65, Rz(1) = 0.18, Rz(3) = 0.25, and Rz(5) = 0.62 μm, respectively."],["oa:W4386512202","","surface roughness",40.0,null,null,null,"µm","","","","","",false,"","methods","All specimens were polished with SiC emery papers until the surface roughness was <40 μm."],["oa:W4386707126","Ti-6Al-4V","Sz",0.35,null,null,0.18,"µm","","","","nanoindentation","",false,"","results","Similar results were observed for Sz, which showed higher values with increasing layer thickness and therefore discharge energy (thin: Sz = 0.35 ± 0.18 μm; medium: Sz = 0.57 ± 0.17 μm; thick: Sz = 0.87 ± 0.1 μm (C)."],["oa:W4386707126","Ti-6Al-4V","Sz",0.87,null,null,0.1,"µm","","","","nanoindentation","",false,"","results","Similar results were observed for Sz, which showed higher values with increasing layer thickness and therefore discharge energy (thin: Sz = 0.35 ± 0.18 μm; medium: Sz = 0.57 ± 0.17 μm; thick: Sz = 0.87 ± 0.1 μm (C)."],["oa:W4386707126","Ti-6Al-4V","Sa",0.35,null,null,0.004,"µm","","","","nanoindentation","",false,"","results","The medium thick layers show a medium roughness of Sa = 0.35 ± 0.004 μm (B)."],["oa:W4386707126","Ti-6Al-4V","Sa",0.175,null,null,0.003,"µm","","","","nanoindentation","",false,"","results","The arithmetic average roughness Sa of the thin layer showed the lowest roughness of Sa = 0.175 ± 0.003 μm, which is similar to the unmodified TAV control."],["oa:W4386707126","Ti-6Al-4V","Sa",0.75,null,null,0.05,"µm","","","","nanoindentation","",false,"","results","The thick layer shows the highest roughness of Sa = 0.75 ± 0.05 μm, which is four times higher in comparison to the TAV control."],["oa:W4386707126","Ti-6Al-4V","Sz",0.57,null,null,0.17,"µm","","","","nanoindentation","",false,"","results","Similar results were observed for Sz, which showed higher values with increasing layer thickness and therefore discharge energy (thin: Sz = 0.35 ± 0.18 μm; medium: Sz = 0.57 ± 0.17 μm; thick: Sz = 0.87 ± 0.1 μm (C)."],["oa:W4386712119","Ti-6Al-4V","surface roughness (Ra)",1.48,null,null,null,"µm","","","","","",false,"","methods","At repetition rate of 10 kHz, better surface roughness (Ra) of 1.52, 1.49 and 1.48 µm is observed at the entrance, middle and exit area respectively."],["oa:W4386712119","Ti-6Al-4V","surface roughness (Ra)",1.67,null,null,null,"µm","","","","","",false,"","methods","When the repetition rate is increased to 15 kHz, the surface roughness (Ra) is increased to 1.73, 1.65 and 1.67 µm at entrance, middle and exit area respectively."],["oa:W4386712119","Ti-6Al-4V","surface roughness (Ra)",1.49,null,null,null,"µm","","","","","",false,"","methods","At repetition rate of 10 kHz, better surface roughness (Ra) of 1.52, 1.49 and 1.48 µm is observed at the entrance, middle and exit area respectively."],["oa:W4386712119","Ti-6Al-4V","surface roughness (Ra)",1.65,null,null,null,"µm","","","","","",false,"","methods","When the repetition rate is increased to 15 kHz, the surface roughness (Ra) is increased to 1.73, 1.65 and 1.67 µm at entrance, middle and exit area respectively."],["oa:W4386712119","Ti-6Al-4V","surface roughness (Ra)",1.52,null,null,null,"µm","","","","","",false,"","methods","At repetition rate of 10 kHz, better surface roughness (Ra) of 1.52, 1.49 and 1.48 µm is observed at the entrance, middle and exit area respectively."],["oa:W4386712119","Ti-6Al-4V","surface roughness (Ra)",1.73,null,null,null,"µm","","","","","",false,"","methods","When the repetition rate is increased to 15 kHz, the surface roughness (Ra) is increased to 1.73, 1.65 and 1.67 µm at entrance, middle and exit area respectively."],["oa:W4386745390","Ti-6Al-4V","Surface Quality",3.585,0.55,6.62,null,"µm","","","","","",false,"","table","Laser polishing\tWide\tHigh\t6.62 μm to 0.55 μm, and improving the microhardness\t[,]"],["oa:W4386745390","Ti-6Al-4V","surface roughness",10.96,null,null,null,"µm","","","","white light interferometer","",false,"","methods","In this study, a white light interferometer (Model: BRUKER WYKO Contour GT-K, Billerica, MA, USA) was chosen to measure the three-dimensional morphology and surface roughness of Ti6Al4V by scanning an area of 5 mm × 5 mm."],["oa:W4386745390","Ti-6Al-4V","surface roughness",1.818,null,null,null,"µm","","CW laser polished","","","",false,"","conclusions","- The surface roughness of the as-fabricated Ti6Al4V sample is 10.96 μm, which was decreased to 1.818 μm using CW laser polishing processing."],["oa:W4386745390","Ti-6Al-4V","surface roughness",1.421,null,null,null,"µm","","dual-beam laser polished","","","",false,"","conclusions","Furthermore, the surface roughness of the dual-beam laser-polished Ti6Al4V sample was reduced to 1.421 μm, which was a 21% reduction compared with CW laser polishing. - During the CW laser polishing process, the capillary force was the main force that eliminated surface asperities with larger curvature, while the thermocapillary force was the main driving force that smoothed the surface at the edge of the molten pool."],["oa:W4386745390","Ti-6Al-4V","Surface Quality",5.0,0.0,10.0,null,"µm","","","","","",false,"unit_suspect","table","Conventional surface machining (grinding/milling)\tWide\tLow\t<10 nm (Sa), but complex working procedure\t[]"],["oa:W4386745390","Ti-6Al-4V","maximum height of peak and valley (Rt)",47.299,null,null,null,"µm","","","","white light interferometer","",false,"","methods","Accordingly, the maximum height of peak and valley (Rt) also decline from 126.057 μm to 47.299 μm, which shows that surface quality can be improved effectively under the optimized DB laser processing parameters."],["oa:W4386745390","Ti-6Al-4V","Surface Quality",8.625,0.25,17.0,null,"µm","","","","","",false,"","table","Electrochemical polishing\tNarrow\tHigh\t17 μm to 0.25 μm\t[]"],["oa:W4386745390","Ti-6Al-4V","average roughness Sa",1.421,null,null,null,"µm","","","","white light interferometer","",false,"","methods","The minimum average roughness Sa further decreases to 1.421 μm with a reduction rate of 21.8% compared with the CW laser-polished sample under the pulse laser energy density Ed of 6 J/cm2 and scanning intervals of 0.08 mm. shows two-dimensional profiles of the initial, CW laser-polished, and dual-beam (DB) laser-polished surfaces."],["oa:W4386745390","Ti-6Al-4V","Surface Quality",0.435,0.03,0.84,null,"µm","","","","","",false,"","table","Multi-jet polishing\tWide\tHigh\t0.84 μm to 0.03 μm\t[]"],["oa:W4386745390","Ti-6Al-4V","average roughness Sa",1.421,null,null,null,"µm","","","","white light interferometer","",false,"","methods","The optimized energy density and scanning interval on average roughness Sa are 28 J/mm2 and 0.12 mm, respectively, as obtained from nine tests and shown in a."],["oa:W4386745390","Ti-6Al-4V","average roughness Sa",10.96,null,null,null,"µm","","","","white light interferometer","",false,"","methods","The results show that with an increase in laser density from 24 J/mm2 to 32 J/mm2, the surface roughness Sa shows a “V” type variation trend, which is considered as developed re-melting of material."],["oa:W4386745390","Ti-6Al-4V","Surface Quality",53.85,0.104,3.7,null,"µm","","","","","",false,"","table","Bonnet polishing\tMedium\tMedium\t104 nm to 3.7 μm\t[]"],["oa:W4386745390","Ti-6Al-4V","maximum height of peak and valley (Rt)",126.057,null,null,null,"µm","","","","white light interferometer","",false,"","methods","Accordingly, the maximum height of peak and valley (Rt) also decline from 126.057 μm to 47.299 μm, which shows that surface quality can be improved effectively under the optimized DB laser processing parameters."],["oa:W4386745390","Ti-6Al-4V","surface roughness",10.96,null,null,null,"µm","","as-built SLM","","","",false,"","conclusions","- The surface roughness of the as-fabricated Ti6Al4V sample is 10.96 μm, which was decreased to 1.818 μm using CW laser polishing processing."],["oa:W4386745390","Ti-6Al-4V","average roughness",10.96,null,null,null,"µm","","","","white light interferometer","",false,"","methods","It can be seen that the peak and valley height of the DB laser-polished Ti6Al4V is greatly decreases, and the average roughness is drops from 10.96 μm to 1.42 μm with a reduction rate of 87%."],["oa:W4386745390","Ti-6Al-4V","maximum amplitude of the Fourier component",1.6,null,null,null,"µm","","","","white light interferometer","",false,"","methods","The maximum amplitude of the Fourier component on the surface of Ti6Al4V decreases to 1.6 μm and 1.5 μm, respectively, in the x direction and y direction after dual-beam laser polishing."],["oa:W4386745390","Ti-6Al-4V","average roughness",1.42,null,null,null,"µm","","","","white light interferometer","",false,"","methods","It can be seen that the peak and valley height of the DB laser-polished Ti6Al4V is greatly decreases, and the average roughness is drops from 10.96 μm to 1.42 μm with a reduction rate of 87%."],["oa:W4386745390","Ti-6Al-4V","maximum amplitude of the Fourier component",1.5,null,null,null,"µm","","","","white light interferometer","",false,"","methods","The maximum amplitude of the Fourier component on the surface of Ti6Al4V decreases to 1.6 μm and 1.5 μm, respectively, in the x direction and y direction after dual-beam laser polishing."],["oa:W4386964287","Ti-6Al-4V","Rz",6.24,null,null,null,"µm","room temperature","","","contact profilometer","",false,"","results_discussion","The highest value of roughness 6.24"],["oa:W4386964287","Ti-6Al-4V","Ra",0.12,null,null,null,"µm","room temperature","","","contact profilometer","",false,"","results_discussion","The polished sample has 0.12 µm and 1.01 µm of Ra and Rz values, respectively."],["oa:W4386964287","Ti-6Al-4V","Rz",1.01,null,null,null,"µm","room temperature","","","contact profilometer","",false,"","results_discussion","The polished sample has 0.12 µm and 1.01 µm of Ra and Rz values, respectively."],["oa:W4386964287","Ti-6Al-4V","surface roughness",4.71,null,null,null,"µm","","","","","",false,"","conclusions","In accordance with SEM and EDS, deposition is locally more plenty in nano HA-PMEDM.  At 22 A 100 µs, the average surface roughness in DW-EDM is 4.88 µm and 4.71 µm in micro HA-PMEDM."],["oa:W4386964287","Ti-6Al-4V","surface roughness",4.71,null,null,null,"µm","","","","","",false,"","results_discussion","Sample CoF (max/min) CoF (average) Wear rate (mm3/N/m) Surface Roughness (µm) Polished 0.747/0.332 0.496 3.9948 E-04 0.12 DW-EDM 0.902/0.123 0.445 2.2056 E-04 4.88 Micro HA-PMEDM 0.996/0.174 0.738 4.1305 E-04 4.71"],["oa:W4386964287","Ti-6Al-4V","surface roughness",6.24,null,null,null,"µm","","","","","",false,"","results_discussion","Sample CoF (max/min) CoF (average) Wear rate (mm3/N/m) Surface Roughness (µm) Polished 0.747/0.332 0.496 3.9948 E-04 0.12 DW-EDM 0.971/0.148 0.663 5.3183 E-04 6.24 Nano HA-PMEDM 0.978/0.102 0.808 1.6384 E-04 5.52"],["oa:W4386964287","Ti-6Al-4V","surface roughness",5.52,null,null,null,"µm","","","","","",false,"","results_discussion","Sample CoF (max/min) CoF (average) Wear rate (mm3/N/m) Surface Roughness (µm) Polished 0.747/0.332 0.496 3.9948 E-04 0.12 DW-EDM 0.971/0.148 0.663 5.3183 E-04 6.24 Nano HA-PMEDM 0.978/0.102 0.808 1.6384 E-04 5.52"],["oa:W4386964287","Ti-6Al-4V","surface roughness",4.88,null,null,null,"µm","","","","","",false,"","conclusions","In accordance with SEM and EDS, deposition is locally more plenty in nano HA-PMEDM.  At 22 A 100 µs, the average surface roughness in DW-EDM is 4.88 µm and 4.71 µm in micro HA-PMEDM."],["oa:W4386964287","Ti-6Al-4V","surface roughness",4.88,null,null,null,"µm","","","","","",false,"","results_discussion","Sample CoF (max/min) CoF (average) Wear rate (mm3/N/m) Surface Roughness (µm) Polished 0.747/0.332 0.496 3.9948 E-04 0.12 DW-EDM 0.902/0.123 0.445 2.2056 E-04 4.88 Micro HA-PMEDM 0.996/0.174 0.738 4.1305 E-04 4.71"],["oa:W4386964287","Ti-6Al-4V","surface roughness",6.24,null,null,null,"µm","","","","","",false,"","conclusions","Likewise, at 7 A 1600 µs, it is 6.24 µm in DW-EDM and 5.52 µm in nano HA-PMEDM."],["oa:W4386964287","Ti-6Al-4V","surface roughness",5.52,null,null,null,"µm","","","","","",false,"","conclusions","Likewise, at 7 A 1600 µs, it is 6.24 µm in DW-EDM and 5.52 µm in nano HA-PMEDM."],["oa:W4386964287","Ti-6Al-4V","surface roughness",4.71,null,null,null,"µm","","","","","",false,"","results_discussion","Also, the lowest surface roughness of 4.71 µm was attained from the surface in micro HA-PMEDM at 22 A 100 µs."],["oa:W4387023739","Ti-6Al-4V","surface roughness",0.0,null,null,null,"","","LSP-treated","","","",false,"unit_missing","results_discussion","In this study, the surface roughness of the sample is reduced after the LSP treatment, which is beneficial to the tribological property of the Ti-6Al-4V alloy."],["oa:W4387023739","Ti-6Al-4V","surface roughness",0.583,null,null,null,"µm","","LSP-treated, 8 J","","laser scanning confocal microscope","",false,"","results_discussion","The lowest surface roughness is 0.583 μm when the laser energy is 8 J as shown in Fig. 6(d)."],["oa:W4387023739","Ti-6Al-4V","surface roughness",0.0,null,null,null,"","","LSP-treated","","","",false,"unit_missing","conclusions","With the increase of laser energy from 6 J to 8 J, the surface roughness decreases gradually."],["oa:W4387023739","Ti-6Al-4V","surface roughness",0.685,null,null,null,"µm","","untreated","","laser scanning confocal microscope","",false,"","results_discussion","The surface roughness of the untreated sample in Fig. 6(a) is 0.685 μm which is the largest among the four samples."],["oa:W4387160792","Ti-6Al-4V","Rt",161.0,null,null,32.0,"µm","","as-built SLM","","","",false,"","results_discussion","In contrast, test condition 13 exhibited the lowest value with Ra and Rt roughness, with values of 8 ± 2µm and 161 ± 32µm, respectively."],["oa:W4387160792","Ti-6Al-4V","Ra",62.4,62.4,62.4,7.3,"µm","","as-built SLM","","","",false,"","abstract","There was also an associated reduction in the roughness of the overhang itself, with its Ra decreasing from 62.4 ± 7.3 µm to 7.5 ± 1.9 µm."],["oa:W4387160792","Ti-6Al-4V","Rt",577.0,577.0,577.0,327.0,"µm","","","","","",false,"out_of_range","results_discussion","For example, test condition one was found to have the most significant standard deviation in its measured Ra and Rt roughness, with values of 37 ± 28µm and 577 ± 327µm, respectively."],["oa:W4387160792","Ti-6Al-4V","Ra",7.5,7.5,7.5,1.9,"µm","","as-built SLM","","","",false,"","abstract","There was also an associated reduction in the roughness of the overhang itself, with its Ra decreasing from 62.4 ± 7.3 µm to 7.5 ± 1.9 µm."],["oa:W4387160792","Ti-6Al-4V","Ra",37.0,37.0,37.0,28.0,"µm","","","","","",false,"","results_discussion","For example, test condition one was found to have the most significant standard deviation in its measured Ra and Rt roughness, with values of 37 ± 28µm and 577 ± 327µm, respectively."],["oa:W4387160792","Ti-6Al-4V","Ra",17.8,null,null,null,"µm","","as-built SLM","","","",false,"","results_discussion","Based on the results from this DOE, the parameters from test condition 11 produced overhang structures with low porosity, 0.02%, and relatively low Ra roughness, 17.8 µm, as well as forming a relatively homogenous overhang morphology."],["oa:W4387160792","Ti-6Al-4V","Ra",8.0,null,null,2.0,"µm","","as-built SLM","","","",false,"","results_discussion","In contrast, test condition 13 exhibited the lowest value with Ra and Rt roughness, with values of 8 ± 2µm and 161 ± 32µm, respectively."],["oa:W4387170820","titanium alloy","Ra",6.052,null,null,null,"","","","","","",true,"unit_missing","results_discussion","For the second-order polynomial fit, the obtained regression equation is Equation (1). shows the dependence of Ra on amax Ra = 0.001∙k2∙amax2 + 0.002∙k1∙amax + 6.052∙k0(1) where k0, k1, and k2 are unit coefficients; and amax (m/s2) is the maximum acceleration."],["oa:W4387170820","titanium alloy","Rz",15.287,null,null,null,"m/s2","","","","","",false,"unit_mismatch","results_discussion","The relationship between Rz and amax has similar characteristics to the relationship between Rz and amax, except that the relationship changes at an amax of 15.287."],["oa:W4387170820","Ti-6Al-4V","Ra",0.0,null,null,null,"","","","","","",false,"unit_missing","results_discussion","As the charts indicate, the lowest roughness value for the Ra parameter is observed for titanium at higher pressures above 300 MPa."],["oa:W4387170820","titanium alloy","Rz",14.909,null,null,null,"","","","","","",true,"unit_missing","results_discussion","In the described case, the following regression equation was obtained: Equation (3). shows the dependence of Rz on amax."],["oa:W4387170820","Ti-6Al-4V","Ra",22.1,null,null,null,"m/s2","","","","","",false,"unit_mismatch","results_discussion","The highest value of vibration amplitude was achieved at a pressure of
