Repository: akhtar07/tisci-explorer

# TiSci Explorer

A read-only, static explorer for **TiSci**, an autonomous research agent for titanium alloys. TiSci reads the
titanium-alloy literature, builds a knowledge graph and a table of measured values, proposes hypotheses where the
graph has gaps, and tests them with DFT (MACE / VASP) and the ICME-lite multiscale chain.

**Live site:** https://akhtar07.github.io/tisci-explorer/

The site has seven sections:

| Section | What it shows |
|---|---|
| Overview | Corpus → graph → facts → hypotheses → verdicts, with the snapshot's counts |
| Worked example | One full loop for W in α-Ti: graph path, hypothesis, novelty check, DFT test, verdict, follow-up, DAMASK |

File: data/facts/yield_strength.json (part 20 of 51)
investigations have shown that high compression σs of 1.35 GPa and εf approaching 10% were obtained in a CP-Ti with 1.34 wt.% O and 0.3 wt.% N, which was believed to stem from non-equilibrium GB configuration and the bimodal grain structure26."],["oa:W2568355914","Ti-N","yield strength",1000.0,1000.0,1000.0,null,"MPa","room temperature","high annealing temperatures T (>​1000 °C)","","","",false,"","results_discussion","The present core-shell Ti-N alloys possess much higher room temperature yield strength (>​1 GPa) after high annealing temperatures T (>​1000 °C) compared with the literature data in which σ​s of 1 GPa could be obtained only when T is smaller than 300 °C."],["oa:W2568355914","Ti-N","σ​s",450.0,450.0,450.0,null,"MPa","","T >​ 300 °C","","","",false,"","results_discussion","When T >​ 300 °C, the σ​s in literature decreased dramatically below 450 MPa."],["oa:W2568355914","Ti-N","yield strength",1400.0,1400.0,1400.0,null,"MPa","room temperature","","","","",false,"","results_discussion","The compacts exhibit substantially enhanced yield strength of 1.4 GPa together with apparent plasticity of 12% as well as high thermal stability of 1100 °C."],["oa:W2573335759","Ti-10V-2Fe-3Al","Re (MPa)",1050.0,null,null,null,"MPa","","","","","",false,"","conclusions",""],["oa:W2573335759","Ti-10V-2Fe-3Al","Re",900.0,null,null,null,"MPa","","","","","",false,"","conclusions",""],["oa:W2573335759","Ti-10V-2Fe-3Al","σ11",455.0,null,null,19.0,"MPa","","","","X-ray diffraction","",false,"","conclusions",""],["oa:W2573335759","Ti-10V-2Fe-3Al","σ22",-141.0,null,null,4.0,"MPa","","","","X-ray diffraction","",false,"out_of_range","conclusions",""],["oa:W2573335759","Ti-10V-2Fe-3Al","σ11",740.0,null,null,110.0,"MPa","","","","X-ray diffraction","",false,"","conclusions",""],["oa:W2573335759","Ti-10V-2Fe-3Al","σ22",39.0,null,null,136.0,"MPa","","","","X-ray diffraction","",false,"out_of_range","conclusions",""],["oa:W2573335759","Ti-10V-2Fe-3Al","σ11",433.0,null,null,null,"MPa","","","","multi-pixel XRD","",false,"","conclusions",""],["oa:W2573335759","Ti-10V-2Fe-3Al","σ22",-20.0,null,null,null,"MPa","","","","multi-pixel XRD","",false,"out_of_range","conclusions",""],["oa:W2573335759","Ti-10V-2Fe-3Al","σ11",430.0,null,null,null,"MPa","","","","multi-pixel XRD","",false,"","conclusions",""],["oa:W2573335759","Ti-10V-2Fe-3Al","σ22",29.0,null,null,null,"MPa","","","","multi-pixel XRD","",false,"out_of_range","conclusions",""],["oa:W2573335759","Ti-10V-2Fe-3Al","σ11",-37.0,null,null,null,"MPa","","","","X-ray diffraction","",false,"out_of_range","conclusions",""],["oa:W2573335759","Ti-10V-2Fe-3Al","σ22",-101.0,null,null,null,"MPa","","","","X-ray diffraction","",false,"out_of_range","conclusions",""],["oa:W2573335759","Ti-10V-2Fe-3Al","σ11",-49.0,null,null,null,"MPa","","","","multi-pixel XRD","",false,"out_of_range","conclusions",""],["oa:W2573335759","Ti-10V-2Fe-3Al","σ22",-21.0,null,null,null,"MPa","","","","multi-pixel XRD","",false,"out_of_range","conclusions",""],["oa:W2573335759","Ti-10V-2Fe-3Al","σ11",-63.0,null,null,null,"MPa","","","","multi-pixel XRD","",false,"out_of_range","conclusions",""],["oa:W2573335759","Ti-10V-2Fe-3Al","σ22",32.0,null,null,null,"MPa","","","","multi-pixel XRD","",false,"out_of_range","conclusions",""],["oa:W2576164544","Ti-6Al-4V","Yield strength",995.3,null,null,9.5,"MPa","room temperature","as-received","","tensile test","",false,"","methods","Modulus of elasticity, E 110.9 ± 0.5 GPa Yield strength, Rp0.2 995.3 ± 9.5 MPa Ultimate tensile strength, Rm 1039.2 ± 11.4 MPa Elongation at break, A 19.2 ± 0.6% Note: Average values with standard deviation of three tested specimens."],["oa:W2576164544","Ti-6Al-4V","σy",5.5,null,null,null,"MPa","","","lamellar","","",true,"out_of_range","discussion","The most influential microstructural parameter on the mechanical properties of lamellar (platelet) microstructures is the α colony size (packet size) because it determines the effective slip length in lamellar structures [28, 41]."],["oa:W2576164544","Ti-6Al-4V","σy",5.5,null,null,null,"MPa","","annealed at 650°C","martensitic","","",true,"out_of_range","discussion","Annealing of the laser beam welded Ti‐6Al‐4V butt joints at temperatures up to 650°C is insufficient for full martensite decomposition into an equilibrium lamellar α + β structure in the FZ and recrystallization in the BM."],["oa:W2576164544","Ti-6Al-4V","σy",5.5,null,null,null,"MPa","","annealed at 750°C","lamellar","","",true,"out_of_range","discussion","As described above, starting from the temperature of 750°C, the metastable martensitic structure in the FZ transforms to equilibrium platelet α + β morphology, as shown in Figure 8."],["oa:W2576164544","Ti-6Al-4V","strength",5.5,null,null,null,"MPa","","annealed at high temperatures","coarse lamellar","","",true,"out_of_range","discussion","A coarse lamellar structure with lower density of defects after annealing at high temperatures has lower strength and higher ductility than martensitic morphology [6, 45, 46]."],["oa:W2580021832","Ti-35Nb-7Zr-5Ta","yield stress",500.0,null,500.0,null,"MPa","","as-forged","","","",false,"","results_discussion","The yield stress of the benchmark TNZT alloy is below 500 MPa."],["oa:W2580021832","TNZT-2Fe-0.5Si","yields",700.0,null,null,null,"MPa","","as-forged","","","",false,"","results_discussion","The TNZT\u00152Fe\u00150.5Si alloy yields above 700 MPa and its ultimate strength is higher than 800 MPa."],["oa:W2580021832","Ti-35Nb-7Zr-5Ta","yield stress",700.0,null,null,null,"MPa","","","","","",false,"","conclusions","The yield stress can be increased from 450 MPa to 700 MPa by small Fe and Si additions."],["oa:W2580197674","Ti44Al6Nb1Cr2V","yield strength",425.0,null,null,null,"MPa","room temperature","","","compressive test","",false,"","results","www.nature.com/scientificreports/ 7 Scientific Reports | 7:41463 | DOI: 10.1038/srep41463 the Ti44Al6Nb1Cr2V alloy shows poor compressive properties, and the yield strength, compressive strength and strain are only 425 MPa, 1741 MPa and 11.64%, respectively."],["oa:W2580197674","Ti44Al6Nb1Cr2V","yield strength",1198.0,null,null,null,"MPa","room temperature","ultrasonic vibration for 60 s","","compressive test","",false,"","results","After ultrasonic vibration for 60 s, the yield strength is increased to 1198 MPa added by 181.88%, the compressive strength reaches up to 2167 MPa enhanced by 24.47% and the compressive strain is improved to 19.02% enlarged by 63.4%."],["oa:W2580197674","TiAl","yield strength",181.88,null,null,null,"%","atmospheric temperature","","","compression test","10−4 s−1",false,"unit_mismatch","conclusions","As the increasing of ultrasonic vibration time, the microhardness, yield strength and compressive strain are gradually increased by 23.72%, 181.88% and 63.4% due to the fine grain strengthening, while the compressive strength is improved by 24.47% contributed by solution strengthening and the compressive strength retains almost constant as the ultrasonic vibration time."],["oa:W2584257649","","0.2% offset yield strength",0.0,null,null,null,"","","as-GIF’d","","","",false,"unit_missing","results_discussion","www.nature.com/scientificreports/ 4 Scientific Reports | 7:41444 | DOI: 10.1038/srep41444 the 0.2% offset yield strength produced by vacuum sintering was just above the ASTM standard in the as-GIF’d condition, and fell below the ASTM standard in the as-sintered condition."],["oa:W2584257649","Ti-6Al-4V","yield strength",0.0,null,null,null,"MPa","room temperature","sub-transus heat treatment (950 °C for 1 hour) with furnace cooling","globularized","tensile test","",false,"out_of_range","results_discussion","We present the results from two different heat treatments of the as-sintered HSPT material: sub-transus heat treatment (950 °C for 1 hour) with water quenching to form a bi-modal microstructure (Fig. 5b and e), and sub-transus heat treatment (950 °C for 1 hour) with furnace cooling (~10 °C/min) to form a globularized microstructure (Fig. 5c and f)."],["oa:W2584257649","Ti-6Al-4V","yield strength",0.0,null,null,null,"MPa","room temperature","sub-transus heat treatment (950 °C for 1 hour) with water quenching","bimodal","tensile test","",false,"out_of_range","results_discussion","We present the results from two different heat treatments of the as-sintered HSPT material: sub-transus heat treatment (950 °C for 1 hour) with water quenching to form a bi-modal microstructure (Fig. 5b and e), and sub-transus heat treatment (950 °C for 1 hour) with furnace cooling (~10 °C/min) to form a globularized microstructure (Fig. 5c and f)."],["oa:W2586530091","Ti-6Al-4V","yield strength",950.0,null,null,null,"MPa","","as-built EBM","","Equation (5.6)","",true,"","methods",""],["oa:W2586530091","Ti-6Al-4V","yield strength",5.0,5.0,5.0,null,"%","","as-built","","","",false,"unit_mismatch","methods",""],["oa:W2586530091","Ti-6Al-4V","yield strength",265.1,265.1,265.1,null,"","","as-built","","CPFEM prediction","",true,"unit_missing","methods",""],["oa:W2586530091","Ti-6Al-4V","yield strength",900.0,880.0,920.0,null,"MPa","","as-built","","","",false,"","methods",""],["oa:W2586530091","Ti-6Al-4V","yield strength",900.0,880.0,920.0,null,"MPa","","as-built","","","",false,"","methods",""],["oa:W2586530091","Ti-6Al-4V","Yield Strength",750.0,null,null,null,"MPa","","as-built","","tensile test","",false,"","conclusions",""],["oa:W2586530091","Ti-6Al-4V","mechanical properties",0.0,null,null,null,"","","as-built, 700°C","","","",false,"unit_missing","conclusions",""],["oa:W2586530091","Ti-6Al-4V","mechanical properties",0.0,null,null,null,"","","as-built, 678°C","","","",false,"unit_missing","conclusions",""],["oa:W2586530091","Ti-6Al-4V","mechanical properties",0.0,null,null,null,"","","HIP, 650-700°C","","","",false,"unit_missing","conclusions",""],["oa:W2586530091","Ti-6Al-4V","strength",0.0,null,null,null,"","","as-built","","","",false,"unit_missing","conclusions",""],["oa:W2586530091","Ti-6Al-4V","strength",0.0,null,null,null,"","","HIP","","","",false,"unit_missing","conclusions",""],["oa:W2586590993","Ti-6Al-4V","maximum compressive residual stress",-1173.0,null,null,null,"MPa","","","","","",false,"out_of_range","results_discussion","The maximum compressive residual stress introduced by MUSR in b is as high as −1173 MPa."],["oa:W2586590993","Ti-6Al-4V","residual stresses",-483.0,null,null,null,"MPa","","","","","",false,"out_of_range","results_discussion","It is obviously higher than the residual stresses (−483 MPa) caused by cutting."],["oa:W2587133522","Ti-6Al-4V","yield limit",733.0,664.0,802.0,null,"MPa","","as-built SLM","","finite-element analysis","",true,"","results","The derived elastic modulus Emod varies from 99 to 121.6 GPa, and the yield limit σy ranges from 664 to 802 MPa."],["oa:W2587991657","Ti-20Cr","yield- and tensile- strengths",0.0,null,null,null,"","","","","","",false,"unit_missing","discussion","Moreover, the addition of 15 or 20 mass% chromium to titanium, which is in the range of hypereutectoid composition, resulted in sufficient elongation values and high yield- and tensile- strengths because the eutectoid composition is approximately 13.5 mass% []."],["oa:W2588406726","Ti-Mo-Nb-Sn","yield stress",0.0,null,null,null,"","","","","","",false,"unit_missing","results_discussion","From Table 2, it can be noted that with alloying additions of Sn and Nb in Ti-Mo system, the yield stress, the ultimate compressive stress and elongation increased while lower Young’s modulus"],["oa:W2589021732","Ti-5.8Al-4Sn-3.5Zr-0.7Nb-0.5Mo-0.35Si","yield",175.0,null,null,null,"MPa","","","","","",false,"","results_discussion",""],["oa:W2589021732","Ti-5.8Al-4Sn-3.5Zr-0.7Nb-0.5Mo-0.35Si","flow stress",25.0,null,null,null,"MPa","","","","","",false,"out_of_range","results",""],["oa:W2591439218","","critical stress for slip",600.0,null,null,null,"MPa","","","","tensile test","",false,"","results_discussion",""],["oa:W2591439218","","critical stress for slip deformation",900.0,null,null,null,"MPa","","cold rolled","","tensile test","",false,"","results_discussion",""],["oa:W2591439218","Ti-26Nb","yield stress",1052.0,null,null,null,"MPa","room temperature","CR/573K-0.6ks/WQ","hyperdeformed β phase + stress-induced martensite α'' + many crystal defects","tensile test","",false,"","results_discussion",""],["oa:W2591439218","Ti-26Nb","yield stress",1192.0,null,null,null,"MPa","room temperature","CR/573K-7.2ks/WQ","hyperdeformed β phase + (α + ω) nanoprecipitates","tensile test","",false,"","results_discussion",""],["oa:W2591439218","Ti-26Nb","Critical stress for slip",1190.0,null,null,null,"MPa","","CR/573K-7.2ks/WQ","","","",false,"","results_discussion",""],["oa:W2591439218","Ti-26Nb","Critical stress for slip",904.0,null,null,null,"MPa","","CR","","","",false,"","results_discussion",""],["oa:W2591439218","Ti-26Nb","Critical stress for slip",1052.0,null,null,null,"MPa","","CR/573K-0.6ks/WQ","","","",false,"","results_discussion",""],["oa:W2591439218","Ti-26Nb","Critical stress for slip",600.0,null,null,null,"MPa","","CR/ST/WQ","","","",false,"","results_discussion",""],["oa:W2591439218","Ti-26Nb","Critical stress for induced martensite",250.0,null,null,null,"MPa","","","","","",false,"","results_discussion",""],["oa:W2591439218","Ti-26Nb","Critical stress for induced martensite",360.0,null,null,5.0,"MPa","","CR/ST/WQ","","","",false,"","results_discussion",""],["oa:W2598696997","Ti-6Al-4V","YS",1000.0,null,null,null,"MPa","room temperature","induction sintered","","tensile test","",false,"","abstract",""],["oa:W2598696997","Ti5Fe","tensile strength",900.0,null,null,null,"MPa","room temperature","thermomechanically processed","","tensile test","",false,"","abstract",""],["oa:W2598696997","Ti5SS","tensile strength",900.0,null,null,null,"MPa","room temperature","thermomechanically processed","","tensile test","",false,"","abstract",""],["oa:W2598696997","Ti3Al2V","tensile strength",900.0,null,null,null,"MPa","room temperature","thermomechanically processed","","tensile test","",false,"","abstract",""],["oa:W2598696997","Ti-6Al-4V","YS",1270.0,null,null,null,"MPa","room temperature","F4 (1100°C/4min)","","tensile test","",false,"","conclusions",""],["oa:W2598696997","Ti-6Al-4V","YS",1236.0,null,null,null,"MPa","room temperature","F6 (1200°C/4min)","","tensile test","",false,"","conclusions",""],["oa:W2598696997","Ti-6Al-4V","YS",1270.0,null,null,null,"MPa","room temperature","","","tensile test","",false,"","conclusions",""],["oa:W2598696997","Ti-6Al-4V","YS",1270.0,null,null,null,"MPa","room temperature","","","tensile test","",false,"","conclusions",""],["oa:W2598696997","Ti-6Al-4V","YS",1270.0,null,null,null,"MPa","room temperature","F10 (recrystallization annealed)","","tensile test","",false,"","conclusions",""],["oa:W2598696997","","yield",0.0,null,null,null,"","","","","","",false,"unit_missing","conclusions",""],["oa:W2598696997","Ti-6Al-4V","yield strength",500.0,500.0,500.0,null,"MPa","room temperature","sintered","","tensile test","",false,"","conclusions",""],["oa:W2598696997","Ti-6Al-4V","YS",0.0,0.0,0.0,null,"","","ODF consolidated","","","",true,"unit_missing","conclusions",""],["oa:W2598696997","","YS",875.0,800.0,950.0,null,"MPa","room temperature","as-consolidated","","tensile test","",false,"","conclusions",""],["oa:W2598696997","Ti-6Al-4V","YS",0.0,null,null,null,"","","recrystallization annealing after thermomechanical processing","","","",false,"unit_missing","conclusions",""],["oa:W2598696997","Ti5FeSS","YS",0.0,null,null,null,"","","","very fine","","",false,"unit_missing","conclusions",""],["oa:W2598696997","Ti5Fe-c","YS",1050.0,1000.0,1100.0,null,"MPa","","as-extruded","","","",false,"","conclusions",""],["oa:W2598696997","","YS",0.0,0.0,0.0,null,"","","","","","",false,"unit_missing","conclusions",""],["oa:W2598696997","Ti-6Al-4V","YS",300.0,null,null,null,"MPa","","","","","",false,"","conclusions",""],["oa:W2601962705","Ti-6Al-4V","yield strength",13.5,null,null,null,"%","25 ± 3 °C","as-built EBM","","nanoindentation","",false,"unit_mismatch","abstract",""],["oa:W2601962705","Ti-6Al-4V","yield strength",6.18,null,null,null,"%","25 ± 3 °C","as-built EBM","","nanoindentation","",false,"unit_mismatch","abstract",""],["oa:W2601962705","Ti-6Al-4V","Yield strength",1042.22,null,null,null,"","","","","nanoindentation","",false,"unit_missing","results_discussion",""],["oa:W2602415897","CP-Ti Grade 2","yield strength",432.0,null,null,null,"MPa","","","","tensile test","",false,"","results_discussion",""],["oa:W2602415897","CP-Ti Grade 2","yield strength",382.0,null,null,null,"MPa","","","","tensile test","",false,"","results_discussion",""],["oa:W2602415897","CP-Ti Grade 2","yield strength",432.0,null,null,null,"MPa","room temperature","","","tensile test","",false,"","results_discussion",""],["oa:W2602415897","CP-Ti Grade 2","yield strength",382.0,null,null,null,"MPa","room temperature","","","tensile test","",false,"","results_discussion",""],["oa:W2602415897","","σy",980.0,null,null,null,"MPa","","","","","",false,"","conclusions",""],["oa:W2602415897","Ti-6Al-4V","yield strength",975.0,null,null,null,"MPa","room temperature","","lamellar","tensile test","0.0001/sec",false,"","conclusions",""],["oa:W2602415897","Ti-6Al-4V","yield strength",915.0,null,null,null,"MPa","room temperature","","bimodal","tensile test","0.0001/sec",false,"","conclusions",""],["oa:W2602415897","Ti-6Al-4V","Yield Strength",948.0,null,null,null,"MPa","","annealed","","","",false,"","results_discussion",""],["oa:W2602415897","Ti-6Al-4V","Yield Strength",1047.0,null,null,null,"MPa","","annealed","","","",false,"","results_discussion",""],["oa:W2603700293","Ti-5-5-5-3","tensile strength",350.0,350.0,350.0,0.0,"MPa","room temperature","","","tensile test","",false,"","results_discussion",""],["oa:W2603700293","Ti-5-5-5-3","flow stress in compression",3500.0,null,null,null,"MPa","","forged","globular primary α, acicular secondary α laths","","",false,"out_of_range","conclusions",""],["oa:W2605193038","CP-Ti Grade 2","Tensão de escoamento",372.5,215.0,530.0,null,"MPa","","","","","",false,"","abstract",""],["oa:W2605193038","Ti Puro","limites de escoamento (σe)",95.5,39.0,150.0,null,"MPa","500 °C","as-received","","","",false,"","abstract",""],["oa:W2605193038","CP-Ti Grade 2","tensão de 120 MPa",120.0,null,null,null,"MPa","500 °C","","","tensile test","",false,"","abstract",""],["oa:W2606616468","","0.2 YS",1360.0,null,null,40.0,"MPa","room temperature","UFG1","equiaxed α","tensile test","",false,"","results",""],["oa:W2606616468","","0.2 YS",1180.0,null,null,10.0,"MPa","room temperature","UFG2","equiaxed α","tensile test","",false,"","results",""],["oa:W2606616468","","0.2 YS",900.0,null,null,20.0,"MPa","room temperature","as-received","","tensile test","",false,"","results",""],["oa:W2606616468","Ti-6Al-4V","offset yield strength",1435.0,null,null,null,"MPa","","UFG1","","","",false,"","discussion",""],["oa:W2606616468","Ti-6Al-4V","0.2YS",900.0,null,null,null,"MPa","","as-received CG","","","",false,"","discussion",""],["oa:W2606616468","Ti-6Al-4V","950 MPa",950.0,null,null,null,"MPa","","","","","",false,"","discussion",""],["oa:W2606616468","Ti-6Al-4V","1200 MPa",1200.0,null,null,null,"MPa","","homogeneous submicrocrystalline (SMC)","","","",false,"","discussion",""],["oa:W2606616468","Ti-6Al-4V","1360 MPa",1360.0,null,null,null,"MPa","","UFG1 state (HT+ECAP+extrusion)","","","",false,"","discussion",""],["oa:W2606616468","Ti-6Al-4V","1355 MPa",1355.0,null,null,null,"MPa","","bimodal SMC structure","bimodal","","",false,"","discussion",""],["oa:W2606616468","Ti-6Al-4V","1220 MPa",1220.0,null,null,null,"MPa","","warm isothermal upsetting after SPD processing","","","",false,"","discussion",""],["oa:W2606616468","Ti-6Al-4V","1435 MPa",1435.0,null,null,null,"MPa","","UFG structure (mean α-grain size of 0.35 µm)","equiaxed α","","",false,"","conclusions",""],["oa:W2606616468","","yield strength",950.0,null,null,null,"MPa","","","","","",false,"","conclusions",""],["oa:W2606616468","","yield strength",950.0,null,null,null,"MPa","","","","","",false,"","conclusions",""],["oa:W2610841625","Ti-6Al-2Sn-4Zr-2Mo","residual stress",800.0,null,null,null,"MPa","","","","","",false,"","abstract",""],["oa:W2611507401","CP-Ti Grade 2","yield stress",340.0,null,null,null,"MPa","","S1 960°C 2h 99 µm 45°","","","",false,"","methods","Sample yield stress, MPa ultimate stress, MPa S1 340 878 S2 328 802 S3 431 935 S4 446 886 S5 656 910 S6 682 968"],["oa:W2611507401","CP-Ti Grade 2","yield stress",328.0,null,null,null,"MPa","","S2 960°C 2h 94 µm 45° 3 layers","","","",false,"","methods","Sample yield stress, MPa ultimate stress, MPa S1 340 878 S2 328 802 S3 431 935 S4 446 886 S5 656 910 S6 682 968"],["oa:W2611507401","CP-Ti Grade 2","yield stress",431.0,null,null,null,"MPa","","S3 1000°C 2h 96 µm 45°","","","",false,"","methods","Sample yield stress, MPa ultimate stress, MPa S1 340 878 S2 328 802 S3 431 935 S4 446 886 S5 656 910 S6 682 968"],["oa:W2611507401","CP-Ti Grade 2","yield stress",446.0,null,null,null,"MPa","","S4 1000°C 2h 133 µm 45°","","","",false,"","methods","Sample yield stress, MPa ultimate stress, MPa S1 340 878 S2 328 802 S3 431 935 S4 446 886 S5 656 910 S6 682 968"],["oa:W2611507401","CP-Ti Grade 2","yield stress",656.0,null,null,null,"MPa","","S5 1000°C 3h 65 µm 0°","","","",false,"","methods","Sample yield stress, MPa ultimate stress, MPa S1 340 878 S2 328 802 S3 431 935 S4 446 886 S5 656 910 S6 682 968"],["oa:W2611507401","CP-Ti Grade 2","yield stress",682.0,null,null,null,"MPa","","S6 1000°C 3h 120 µm 0°","","","",false,"","methods","Sample yield stress, MPa ultimate stress, MPa S1 340 878 S2 328 802 S3 431 935 S4 446 886 S5 656 910 S6 682 968"],["oa:W2611855828","OT4-1","напряжение течения",25.0,null,null,null,"MPa","890 °C","890°C","","","0.01 s⁻¹",false,"out_of_range","front","(2) где 𝜎 – напряжение течения при температуре 890°C для сплава ОТ4-1, МПа (𝜎≈25 МПа при скорости де- формации 𝜀̇ = 0,01 с -1 [6]); 𝑆0 – исходная толщина за- готовки, мм; 𝑅𝑚𝑎𝑥 – максимальный радиус основания купола, мм. Последующие образцы формуются давлением других значений."],["oa:W2613054462","Ti-6Al-4V","yield strength",900.0,null,null,null,"MPa","room temperature","as-built SLM, stress relief annealed 670°C/5h","","tensile test","0.0114 mm/mm/min",false,"","methods","The specimens were tested with a crosshead speed control method, with an applied speed of 0.0114 mm/mm/min to determine the Young’s modulus and yield strength, until a strain value of 0.02."],["oa:W2613054462","Ti-6Al-4V","yield strength",825.0,825.0,825.0,null,"MPa","","stress relief annealed","","","",false,"","results_discussion","The samples in all orientations were above the threshold of 825 MPa for the yield strength and 895 MPa for the tensile strength for Ti-6Al-4V specimens according to ASTM F2924 [] for class F components in the stress relief annealed condition."],["oa:W2613054462","Ti-6Al-4V","Yield Strength [MPa] ± SD",1092.0,null,null,12.0,"MPa","room temperature","stress relief annealed (670 °C, 5 h)","","tensile test","",false,"","table","X\t1092 ± 12\t1168 ± 12\t7.5 ± 1"],["oa:W2613054462","Ti-6Al-4V","Yield Strength [MPa] ± SD",1134.0,null,null,6.0,"MPa","room temperature","stress relief annealed (670 °C, 5 h)","","tensile test","",false,"","table","111\t1134 ± 6\t1192 ± 6\t8.3 ± 0.7"],["oa:W2613054462","Ti-6Al-4V","Yield Strength [MPa] ± SD",1100.0,null,null,56.0,"MPa","room temperature","stress relief annealed (670 °C, 5 h)","","tensile test","",false,"","table","Z\t1100 ± 56\t1186 ± 45\t2.9 ± 0.5"],["oa:W2613967455","","yields at",1100.0,null,null,null,"MPa","room temperature","","","tensile test","5 × 10−4 s−1",false,"","results","As can be seen, the present composite yields at ~1100 MPa, followed by a significant work hardening."],["oa:W2613967455","","σd",1129.0,null,null,null,"MPa","","","","CPFEM prediction","",true,"","discussion","We simplify the process and evaluate the Burgers vector, bp, in Eq. (7) with the order of magnitudes (nanometer) into account, and the tensile stress of dendrites, σd, is reached 1129 MPa, counted from Eq. (4) at the strain of 2.1%."],["oa:W2614624612","Ti-6Al-4V","yield strength",850.0,null,null,null,"MPa","429 K","","","","",false,"","results_discussion","For the sample under temperature 429 K, normal load 5 N and sliding velocity 133 mm/s, as showed in Figure 5(a), normal stress is lower than yield strength of Ti-6Al-4V alloy."],["oa:W2614777135","SLM Ti-6Al-4V","Residual stresses",1000.0,1000.0,1000.0,null,"MPa","","as-built","","","",false,"","conclusions",""],["oa:W2615319259","Ti-6Al-4V","0.0075",0.0075,null,null,null,"","","","","","",false,"unit_missing","methods",""],["oa:W2617221311","Ti-6Al-4V","V-M strength",223.17,null,null,null,"MPa","","","","CPFEM prediction","1000 mm/s",true,"","methods",""],["oa:W2617221311","Ti-6Al-4V","V-M strength",218.67,null,null,null,"MPa","","","","CPFEM prediction","100 mm/s",true,"","methods",""],["oa:W2617221311","Ti-6Al-4V","effective stress",200.0,null,null,null,"MPa","","","","CPFEM prediction","",true,"","methods",""],["oa:W2617221311","Ti-6Al-4V","V-M strength",191.58,null,null,null,"MPa","","","","CPFEM prediction","0.05 mm·s⁻¹",true,"","methods",""],["oa:W2617221311","Ti-6Al-4V","effective V-M stress",189.6,null,null,null,"MPa","","","","CPFEM prediction","",true,"","methods",""],["oa:W2617221311","Ti-6Al-4V","effective V-M stress",220.52,null,null,null,"MPa","","","","CPFEM prediction","",true,"","methods",""],["oa:W2617221311","Ti-6Al-4V","effective V-M stress",211.85,null,null,null,"MPa","","","","CPFEM prediction","",true,"","methods",""],["oa:W2617221311","Ti-6Al-4V","effective V-M stress",209.17,null,null,null,"MPa","","","","CPFEM prediction","",true,"","methods",""],["oa:W2617221311","Ti-6Al-4V","effective V-M stress",196.09,null,null,null,"MPa","","","","CPFEM prediction","",true,"","methods",""],["oa:W2617221311","Ti-6Al-4V","effective V-M stress",221.34,null,null,null,"MPa","","","","CPFEM prediction","",true,"","methods",""],["oa:W2617221311","Ti-6Al-4V","effective V-M stress",193.84,null,null,null,"MPa","","","","CPFEM prediction","",true,"","methods",""],["oa:W2617221311","Ti-6Al-4V","effective V-M stress",194.38,null,null,null,"MPa","","","","CPFEM prediction","",true,"","methods",""],["oa:W2617221311","Ti-6Al-4V","plain V-M strength",224.59,null,null,null,"MPa","","","","CPFEM prediction","",true,"","methods",""],["oa:W2617221311","Ti-6Al-4V","plain V-M strength",212.97,null,null,null,"MPa","","","","CPFEM prediction","",true,"","methods",""],["oa:W2617221311","Ti-6Al-4V","plain V-M strength",223.01,null,null,null,"MPa","","","","CPFEM prediction","",true,"","methods",""],["oa:W2617221311","Ti-6Al-4V","effective V-M stress",205.1,null,null,null,"MPa","","","","CPFEM prediction","",true,"","methods",""],["oa:W2617221311","Ti-6Al-4V","effective V-M stress",200.2,null,null,null,"MPa","","","","CPFEM prediction","",true,"","methods",""],["oa:W2621949115","TiAl","contrainte normale maximale",750.0,680.0,820.0,null,"MPa","","","","","",true,"","discussion",""],["oa:W2624071766","Ti-6Al-4V","σe (MPa)",877.0,830.0,924.0,null,"MPa","","recozido","","","",false,"","abstract",""],["oa:W2624071766","Ti-6Al-4V","aumento no limite de escoamento",56.0,56.0,56.0,null,"MPa","700 °C","","","","",false,"","abstract",""],["oa:W2624071766","Ti-6Al-4V","aumento no limite de escoamento",154.0,154.0,154.0,null,"MPa","500 °C","","","","",false,"","abstract",""],["oa:W2624071766","Ti-6Al-4V","σe (MPa)",419.0,null,null,null,"MPa","600 °C","as-built","Widmanstätten","tensile test","",false,"","abstract",""],["oa:W2624071766","Ti-6Al-4V","σe (MPa)",532.0,null,null,null,"MPa","600 °C","plasma nitrided","Widmanstätten","tensile test","",false,"","abstract",""],["oa:W2628243383","Ti-12Mo","yield strength",600.0,null,null,null,"MPa","room temperature","as-quenched","","tensile test","",false,"","methods",""],["oa:W2628243383","Ti-12Mo","macroscopic yield stress",660.0,null,null,null,"MPa","","","","","",false,"","results",""],["oa:W2628243383","Ti-12Mo","macroscopic yield stress",660.0,null,null,null,"MPa","","","","","",false,"","results",""],["oa:W2628243383","Ti-12Mo","yield strength",100.0,null,null,null,"MPa","","","","tensile test","",false,"","conclusions",""],["oa:W2628243383","Ti-12Mo","initial yield strengths",100.0,null,null,null,"MPa","","as-quenched","","","",false,"","results",""],["oa:W2628243383","Ti-12Mo","yield stress",0.0,null,null,null,"","","βres + αdisp","","","",false,"unit_missing","results",""],["oa:W2673724918","Ti-6Al-4V","τ0",75.2,null,null,null,"MPa","","","","","",false,"","results","A Voce hardening law is used to describe the hardening: τ(\u0006) = τo + (τ1 + θ1\u0006)[1 −e−\u0006θ0/τ1], where τ0 = 75.2 MPa and θ0 = 3000 are the initial yield stress and hardening rate, respectively, and τ1 = 14.1 MPa and θ1 = 16 are the parameters that describe the asymptotic behavior of the material (as calibrated based on the current experimental macroscopic stress– strain data, with constants shown pertaining to the prismatic <a> slip systems in the α phase)."],["oa:W2674700728","CP-Ti Grade 2","se",0.0,null,null,null,"","","","","","",false,"unit_missing","results",""],["oa:W2674700728","CP-Ti Grade 2","se",0.0,null,null,null,"","","","","","",false,"unit_missing","methods",""],["oa:W2674700728","CP-Ti Grade 2","YS",402.5,315.0,490.0,null,"MPa","room temperature","","","tensile test","",false,"","discussion",""],["oa:W2674700728","CP-Ti Grade 2","YS",392.5,300.0,485.0,null,"MPa","room temperature","","","tensile test","",false,"","discussion",""],["oa:W2674700728","CP-Ti Grade 2","YS",502.5,402.5,602.5,null,"MPa","room temperature","","","tensile test","",false,"","discussion",""],["oa:W2721654557","CP-Ti Grade 2","YS",350.0,null,null,null,"MPa","room temperature","","","tensile test","",false,"","abstract",""],["oa:W2721654557","","YS",350.0,null,null,null,"MPa","","initial","","simulated engineering stress-strain curves","",true,"","abstract",""],["oa:W2721654557","","YS",350.0,null,null,null,"MPa","","Rku10","","simulated engineering stress-strain curves","",true,"","abstract",""],["oa:W2721654557","","YS",350.0,null,null,null,"MPa","","Rku20","","simulated engineering stress-strain curves","",true,"","abstract",""],["oa:W2721654557","","YS",350.0,null,null,null,"MPa","","Rku30","","simulated engineering stress-strain curves","",true,"","abstract",""],["oa:W2728885375","Ti-6242-Si","R",400.0,null,null,null,"MPa","","","","","",false,"","conclusions",""],["oa:W2728885375","Ti-6242-Si","R0",700.0,null,null,null,"MPa","","","","","",false,"","conclusions",""],["oa:W2728885375","Ti-6242-Si","R",400.0,null,null,null,"MPa","","","","","",false,"","conclusions",""],["oa:W2731582412","Ti-6Al-4V","yield strength",813.0,800.0,826.0,null,"MPa","room temperature","as-built","","tensile test","",false,"","results_discussion","The ultimate tensile strength of the tensile specimens ranges from 883 MPa to 940 MPa, yield strength ranges from 800 MPa to 826 MPa, and elongation at failure ranges from 7.6% to 10.5%."],["oa:W2734909461","Ti-8Al-1Mo-1V","1035",1035.0,null,null,null,"MPa","","927 °C (20 min), têmpera em água + 525 °C (8 h), resf. ao ar","α + β","","",false,"","abstract",""],["oa:W2734909461","Ti-8Al-1Mo-1V","1139",1139.0,null,null,null,"MPa","","760 °C (30 min), resf. ao ar","","","",false,"","abstract",""],["oa:W2736413871","Ti-6Al-4V","yield stress",1000.0,null,null,null,"MPa","","","","CPFEM prediction","",true,"","methods","Idealised elastic-plastic modelling (with a Young’s Modulus of 120 GPa and a yield stress of 1 GPa, followed by perfectly plastic deformation) was conducted."],["oa:W2736952145","Ti-6Al-4V","tensile hoop stresses",860.0,810.0,910.0,50.0,"MPa","","","","","",false,"","results",""],["oa:W2736952145","Ti-6Al-4V","tensile hoop stresses",898.0,848.0,948.0,50.0,"MPa","","","","","",false,"","results",""],["oa:W2736952145","Ti-6Al-4V","axial stresses",263.0,213.0,313.0,50.0,"MPa","","","","","",false,"","results",""],["oa:W2736952145","Ti-6Al-4V","axial and hoop stresses",-25.0,-50.0,0.0,null,"MPa","","","","","",false,"out_of_range","results",""],["oa:W2736952145","Ti-6Al-4V","axial and hoop stresses",-75.0,-100.0,-50.0,null,"MPa","","","","","",false,"out_of_range","results",""],["oa:W2736952145","Ti-6Al-4V","peak stress",495.0,495.0,495.0,null,"MPa","","","","","",false,"","results",""],["oa:W2736952145","Ti-6Al-4V","peak compressive stress",-300.0,-300.0,-300.0,null,"MPa","","","","","",false,"out_of_range","results",""],["oa:W2736952145","Ti-6Al-4V","peak residual stress",755.0,755.0,755.0,null,"MPa","","","","","",false,"","results",""],["oa:W2736952145","Ti-6Al-4V","residual stress",860.0,null,null,50.0,"MPa","","","","","",false,"","discussion",""],["oa:W2736952145","Ti-6Al-4V","residual stress",898.0,null,null,50.0,"MPa","","","","","",false,"","discussion",""],["oa:W2736952145","Ti-6Al-4V","yield strength",932.0,null,null,null,"MPa","","","","","",false,"","discussion",""],["oa:W2736952145","Ti-6Al-4V","yield strength",892.0,null,null,null,"MPa","","","","","",false,"","discussion",""],["oa:W2736952145","Ti-6Al-4V","yield strength",857.0,null,null,null,"MPa","","","","","",false,"","discussion",""],["oa:W2739032862","Ti-6Al-4V","Yield Stress",880.0,null,null,null,"N/mm2","","","","","",false,"unit_mismatch","table","Yield Stress\t880 N/mm2"],["oa:W2739495134","Ti-6Al-4V","stress",600.0,null,null,null,"MPa","","","","","",false,"","results_discussion","It is found from Fig. 1(e) that the stress in both sides of the microcrack (in the diluted region) reached up to about 600 MPa, and the stress at the microcrack tip is as high as 750 MPa."],["oa:W2739495134","Ti-6Al-4V","stress",750.0,null,null,null,"MPa","","","","","",false,"","results_discussion","It is found from Fig. 1(e) that the stress in both sides of the microcrack (in the diluted region) reached up to about 600 MPa, and the stress at the microcrack tip is as high as 750 MPa."],["oa:W2739495134","Ti-6Al-4V","compressive stress field",469.7,null,null,null,"MPa","","","","","",false,"","results_discussion","The value of the temperature gradient in both sides of the microcrack reached up to about 2000 °C/mm, the one at the microcrack tip is as high as 5230.7 °C/mm, leading to that a compressive stress field of 469.7~528.4 MPa is produced in both sides of the microcrack (Fig. 2), which higher than the yield strength of TC4 titanium alloy at about 600 °C."],["oa:W2739495134","Ti-6Al-4V","compressive stress field",528.4,null,null,null,"MPa","","","","","",false,"","results_discussion","The value of the temperature gradient in both sides of the microcrack reached up to about 2000 °C/mm, the one at the microcrack tip is as high as 5230.7 °C/mm, leading to that a compressive stress field of 469.7~528.4 MPa is produced in both sides of the microcrack (Fig. 2), which higher than the yield strength of TC4 titanium alloy at about 600 °C."],["oa:W2739495134","Ti-6Al-4V","compressive stress",324.9,null,null,null,"MPa","","","","","",false,"","results_discussion","The value of the temperature gradient in both sides of the microcrack and at the microcrack tip are 858.5 °C/mm and 2574.1 °C/mm, respectively, corresponding compressive stress are 324.9 MPa and 463.9 MPa (Fig. 2)."],["oa:W2739495134","Ti-6Al-4V","compressive stress",463.9,null,null,null,"MPa","","","","","",false,"","results_discussion","The value of the temperature gradient in both sides of the microcrack and at the microcrack tip are 858.5 °C/mm and 2574.1 °C/mm, respectively, corresponding compressive stress are 324.9 MPa and 463.9 MPa (Fig. 2)."],["oa:W2739552541","CP-Ti Grade 2","yield strength",222.5,170.0,275.0,null,"MPa","","","","tensile test","",false,"","discussion",""],["oa:W2739552541","","indentation yield strength",0.0,null,null,null,"","","","","","",false,"unit_missing","discussion",""],["oa:W2739552541","Ti-5Al","basal slip",209.0,209.0,209.0,null,"MPa","","","","FEM simulations","",true,"","discussion",""],["oa:W2739552541","Ti-5Al","prismatic slip",209.0,209.0,209.0,null,"MPa","","","","FEM simulations","",true,"","discussion",""],["oa:W2739552541","Ti-5Al","pyramidal 𝑐⃗+ 𝑎⃗",474.0,474.0,474.0,null,"MPa","","","","FEM simulations","",true,"","discussion",""],["oa:W2739552541","Ti5Al","strength",2000.0,null,null,null,"MPa","","","","pillar compression","",false,"","discussion",""],["oa:W2739552541","α-Ti64","indentation yield strength",2400.0,null,null,null,"MPa","","","","indentation","",false,"out_of_range","discussion",""],["oa:W2739552541","Ti-6Al-4V","indentation yield strength",1100.0,null,null,null,"MPa","","","","nanoindentation","",false,"","results",""],["oa:W2739552541","Ti-6Al-4V","indentation yield strength",1100.0,null,null,null,"MPa","","","","nanoindentation","",false,"","results",""],["oa:W2739552541","Ti-6Al-4V","indentation yield strength",480.0,null,null,null,"MPa","","","lamellar","FEM simulation","",true,"","discussion",""],["oa:W2739552541","CP-Ti Grade 2","yield strength",450.0,null,null,null,"MPa","","","","","",true,"unit_suspect","methods",""],["oa:W2739552541","Ti18 STA","indentation yield strength",1200.0,null,null,null,"MPa","","","","nanoindentation","",false,"","results_discussion",""],["oa:W2739552541","Ti-6Al-4V","indentation yield strength",1100.0,null,null,null,"MPa","","","","nanoindentation","",false,"","results_discussion",""],["oa:W2739552541","Ti18 BASCA","indentation yield strength",1100.0,null,null,null,"MPa","","","","nanoindentation","",false,"","results_discussion",""],["oa:W2739552541","CP-Ti Grade 2","indentation yield strength",800.0,null,null,null,"MPa","","","","nanoindentation","",false,"","results_discussion",""],["oa:W2739552541","Ti-6Al-4V","indentation yield strength",1100.0,null,null,null,"MPa","","","","nanoindentation","",false,"","results_discussion",""],["oa:W2739552541","Ti-6Al-4V","uniaxial tensile yield strength",955.0,null,null,null,"MPa","room temperature","","","tensile test","",false,"","results_discussion",""],["oa:W2743388586","Ti-811","Yield stress",930.0,null,null,null,"MPa","20 ◦C","","","","",false,"","methods","Weld World (2017) 61:1211–1223 1217 Table 6 Ti-811 and Ti-64 material properties at 20 ◦C Conductivity Specific heat Density Yield stress Thermal expansion Young’s modulus (J/m ◦C s) (J/Kg ◦C) (Kg/m3) (MPa) coefficient (10−6 ◦C−1) (GPa) Ti-811 0.006 502 4370 930 8.5 120 Ti-64 0.007 540 4420 900 8.5 113.8 After the plate cooled down to 20 ◦C, the heating process for the repair pass was simulated using a 2D Gaussian distribution of the heat power, chosen for the reduced number of parameters to be "],["oa:W2743388586","Ti-6Al-4V","Yield stress",900.0,null,null,null,"MPa","20 ◦C","","","","",false,"","methods","Weld World (2017) 61:1211–1223 1217 Table 6 Ti-811 and Ti-64 material properties at 20 ◦C Conductivity Specific heat Density Yield stress Thermal expansion Young’s modulus (J/m ◦C s) (J/Kg ◦C) (Kg/m3) (MPa) coefficient (10−6 ◦C−1) (GPa) Ti-811 0.006 502 4370 930 8.5 120 Ti-64 0.007 540 4420 900 8.5 113.8 After the plate cooled down to 20 ◦C, the heating process for the repair pass was simulated using a 2D Gaussian distribution of the heat power, chosen for the reduced number of parameters to be "],["oa:W2745164796","","yield strength",120.0,null,null,null,"MPa","room temperature","annealed at 600 °C for 10 min","","tensile test","",false,"","results","The yield strength, tensile strength, and elongation of the TA36 specimen are 120 MPa, 217 MPa, and 54.5%, respectively, which are improved from those of the TA33 specimen."],["oa:W2745164796","TA43","yield strength",12.0,null,null,null,"MPa","","","","","",false,"out_of_range","discussion","When considering both strength and ductility together, overall tensile properties of the TA43 specimen might be similar to those of the TA36 specimen because the yield strength of the TA43 specimen is higher
