Repository: akhtar07/tisci-explorer

# TiSci Explorer

A read-only, static explorer for **TiSci**, an autonomous research agent for titanium alloys. TiSci reads the
titanium-alloy literature, builds a knowledge graph and a table of measured values, proposes hypotheses where the
graph has gaps, and tests them with DFT (MACE / VASP) and the ICME-lite multiscale chain.

**Live site:** https://akhtar07.github.io/tisci-explorer/

The site has seven sections:

| Section | What it shows |
|---|---|
| Overview | Corpus → graph → facts → hypotheses → verdicts, with the snapshot's counts |
| Worked example | One full loop for W in α-Ti: graph path, hypothesis, novelty check, DFT test, verdict, follow-up, DAMASK |

File: data/facts/youngs_modulus.json (part 20 of 33)
["oa:W4293056498","Ti-6Al-4V","Elastic Modulus",117.6,null,null,null,"GPa","","","","","",false,"","methods","Table 1 Ti-6Al-4V material parameters Workpiece material density 𝜌(g/cm3) Elastic Modulus E(GPa) Yield Strength 𝜎(MPa) Poisson's ratio 𝜇 Ti-6Al-4V 4.62 117.6 930 0.36 Table 2 Grinding wheel parameters and grinding parameters Contents Values Grinding model Up-grinding Type of grinding wheel Brazed CBN grinding wheel (40 /50 #) Specification 12 mm×20 mm Arrangement mode Single layer orderly arrangement Grinding width b 10 mm grinding speed vs 5-20 m/s Feed speed vw 800-2400 mm/min Grinding depth a"],["oa:W4293266771","Ti-43.5Al-4Nb-1Mo-0.1B","YM (GPa)",185.0,185.0,185.0,2.0,"GPa","room temperature","as-built","","","",false,"","results_discussion",""],["oa:W4293266771","Ti-43.5Al-4Nb-1Mo-0.1B","YM (GPa)",185.0,185.0,185.0,4.0,"GPa","room temperature","HIP","","","",false,"","results_discussion",""],["oa:W4293266771","Ti-43.5Al-4Nb-1Mo-0.1B","YM (GPa)",153.0,153.0,153.0,4.0,"GPa","800 °C","as-built","","","",false,"","results_discussion",""],["oa:W4293266771","Ti-43.5Al-4Nb-1Mo-0.1B","YM (GPa)",153.0,153.0,153.0,9.0,"GPa","800 °C","HIP","","","",false,"","results_discussion",""],["oa:W4293759577","PBF-Ti6Al4V","elastic modulus",42.9,null,null,null,"GPa","","","","FE analysis","",true,"","results","(3)C=EinEex (4)ETi′=ETi×C where Ein is the elastic modulus calculated by the inscribed circle fitted model, Ein = 7.54 Gpa, Eex is the elastic modulus measured from the experiment, Eex = 1.98 Gpa, and C is the correction coefficient, C = 0.39."],["oa:W4293759577","PBF-Ti6Al4V","elastic modulus",42.9,null,null,null,"GPa","","","","FE analysis","",true,"","results","The relative errors of elastic modulus and compressive strength simulated by the inscribed circle fitted model decreased to 3.3% and 5.7%, respectively."],["oa:W4293759577","","elastic modulus",3.23,null,null,null,"GPa","","","","CPFEM prediction","",true,"out_of_range","results","The predicted elastic modulus and yield strength were 3.23 GPa and 91.50 MPa, respectively."],["oa:W4293759577","","Equivalent Elastic Modulus/MPa",8.4607,null,null,null,"GPa","","","","","",true,"out_of_range","table","1\tt=13R\t8460.71\t103.57\t8460.71\t103.57"],["oa:W4293759577","","Equivalent Elastic Modulus/MPa",4.3618,null,null,null,"GPa","","","","","",true,"out_of_range","table","2\tt=13R\t4361.76\t116.06\t4361.76\t116.06"],["oa:W4293759577","","Equivalent Elastic Modulus/MPa",4.4885,null,null,null,"GPa","","","","","",true,"out_of_range","table","3\tt=23R\t4488.54\t118.20\t4488.54\t118.20"],["oa:W4293759577","","Equivalent Elastic Modulus/MPa",13.5557,null,null,null,"GPa","","","","","",true,"out_of_range","table","4\tt=23R\t13,555.74\t144.45\t13,555.74\t144.45"],["oa:W4293759577","","Equivalent Elastic Modulus/MPa",5.2218,null,null,null,"GPa","","","","","",true,"out_of_range","table","RE\t5221.81\t4968.25\t13,166.16\t\t"],["oa:W4293759577","","Equivalent Elastic Modulus/MPa",4.9683,null,null,null,"GPa","","","","","",true,"out_of_range","table","RE\t5221.81\t4968.25\t13,166.16\t\t"],["oa:W4293759577","","Equivalent Elastic Modulus/MPa",13.1662,null,null,null,"GPa","","","","","",true,"out_of_range","table","RE\t5221.81\t4968.25\t13,166.16\t\t"],["oa:W4293759577","Ti alloy","Elastic Modulus",110.0,null,null,null,"GPa","","","","","",false,"","table","Ti alloy\t110,000\t0.3"],["oa:W4293817595","Ti-6Al-4V","elastic modulus",1.09,null,null,null,"GPa","","","","","",false,"out_of_range","methods","The elastic modulus of gyroid without SLA decreased from sheet to solid by 1.09 GPa, and the yield and compressive strength decreased by 79.81 and 96.22 MPa, respectively."],["oa:W4293817595","Ti-6Al-4V","elastic module",1.36,null,null,null,"GPa","","","","","",false,"out_of_range","methods","After SLA, The Sheet-Gyroid and the Solid-Gyroid elastic module decreased by 1.36 GPa, and the yield and compressive strength decreased by 74.8 and 91.92 MPa, respectively."],["oa:W4293817595","Sheet-Gyroid Ti","Elastic modules (E,GPa)",3.43,null,null,0.28,"GPa","","","","","",false,"out_of_range","methods","Elastic modules (E,GPa) Yield strength (σs,MPa) Compressive strength (σbc,MPa) Sheet-Gyroid Ti 3.43 ± 0.28 192.17 ± 2.84 233.44 ± 2.37 SLA-Ti 3.55 ± 0.05 176.80 ± 3.72 216.29 ± 2.92 Solid-Gyroid Ti 2.34 ± 0.13 112.36 ± 2.42 137.22 ± 1.33 SLA-Ti 2.16 ± 0.24 102.00 ± 3.06 124.37 ± 2.44 Frontiers in Materials frontiersin.org 12 Zheng et al. 10.3389/fmats.2022.966031"],["oa:W4293817595","SLA-Ti","Elastic modules (E,GPa)",3.55,null,null,0.05,"GPa","","","","","",false,"out_of_range","methods","Elastic modules (E,GPa) Yield strength (σs,MPa) Compressive strength (σbc,MPa) Sheet-Gyroid Ti 3.43 ± 0.28 192.17 ± 2.84 233.44 ± 2.37 SLA-Ti 3.55 ± 0.05 176.80 ± 3.72 216.29 ± 2.92 Solid-Gyroid Ti 2.34 ± 0.13 112.36 ± 2.42 137.22 ± 1.33 SLA-Ti 2.16 ± 0.24 102.00 ± 3.06 124.37 ± 2.44 Frontiers in Materials frontiersin.org 12 Zheng et al. 10.3389/fmats.2022.966031"],["oa:W4293817595","Solid-Gyroid Ti","Elastic modules (E,GPa)",2.34,null,null,0.13,"GPa","","","","","",false,"out_of_range","methods","Elastic modules (E,GPa) Yield strength (σs,MPa) Compressive strength (σbc,MPa) Sheet-Gyroid Ti 3.43 ± 0.28 192.17 ± 2.84 233.44 ± 2.37 SLA-Ti 3.55 ± 0.05 176.80 ± 3.72 216.29 ± 2.92 Solid-Gyroid Ti 2.34 ± 0.13 112.36 ± 2.42 137.22 ± 1.33 SLA-Ti 2.16 ± 0.24 102.00 ± 3.06 124.37 ± 2.44 Frontiers in Materials frontiersin.org 12 Zheng et al. 10.3389/fmats.2022.966031"],["oa:W4293817595","SLA-Ti","Elastic modules (E,GPa)",2.16,null,null,0.24,"GPa","","","","","",false,"out_of_range","methods","Elastic modules (E,GPa) Yield strength (σs,MPa) Compressive strength (σbc,MPa) Sheet-Gyroid Ti 3.43 ± 0.28 192.17 ± 2.84 233.44 ± 2.37 SLA-Ti 3.55 ± 0.05 176.80 ± 3.72 216.29 ± 2.92 Solid-Gyroid Ti 2.34 ± 0.13 112.36 ± 2.42 137.22 ± 1.33 SLA-Ti 2.16 ± 0.24 102.00 ± 3.06 124.37 ± 2.44 Frontiers in Materials frontiersin.org 12 Zheng et al. 10.3389/fmats.2022.966031"],["oa:W4294845553","Ti-6Al-4V","elastic modulus",2.955,1.74,4.17,null,"GPa","room temperature","as-built SLM","","compression test","",false,"out_of_range","abstract","The results showed that the compressive strength and elastic modulus values of the specimens with a cell size of 1.5 mm were in the range of 78.16–242.94 MPa and 1.74–4.17 GPa, respectively, which are in line with the mechanical properties of human cortical bone."],["oa:W4294845553","Ti-6Al-4V","elastic modulus",2.955,1.74,4.17,null,"GPa","room temperature","as-built SLM","","compression test","1 mm/min",false,"out_of_range","results_discussion","The specimens with a cell size of 1.5 mm have a compressive strength of 78.16–242.94 MPa and an elastic modulus of 1.74–4.17 GPa, which are close to the values of human cortical bone."],["oa:W4294845553","Ti-6Al-4V","elastic modulus",2.955,1.74,4.17,null,"GPa","","as-built SLM","","compression test","",false,"out_of_range","conclusions","Compression test results showed that the specimens with a cell size of 1.5 mm had a compressive strength of 78.16–242.94 MPa and an elastic modulus of 1.74–4.17 GPa, which were close to the values of human cortical bone. - Finite element analysis of the hip prosthesis model under different gait conditions was carried out, and the stress map of the trabecular coating on the surface of the acetabular cup was obtained."],["oa:W4295906104","titanium alloy","elastic modulus",110.0,null,null,null,"GPa","","","","","",false,"","discussion","The elastic modulus of titanium alloy solid material is 110 GPa, higher than that of normal cortical bone at 15 GPa, resulting in the problem of stress shielding, increased likelihood of bone resorption and poor integration of the bone with the metal interface."],["oa:W4295906104","titanium alloy","elastic modulus",20.0,null,null,null,"GPa","","porous","","","",false,"out_of_range","discussion","A porous titanium alloy scaffold with better pore connectivity has the advantage of enabling the elastic modulus of the scaffold to be reduced to approximately 20 GPa by changing the pore diameter and wire diameter, making it closer to the elastic modulus of bone tissue, thus further reducing the stress shielding effect and promoting bone integration."],["oa:W4296351472","Ti-6Al-4V","Elastic Modulus (MPa)",113.375,null,null,null,"GPa","0 °C","","","","",false,"","table","0.7412 T + 113375\t0.34\t2.24 e0.0007T\t7.039 e0.0011T\t3 × 10−9 T + 7 × 10−6"],["oa:W4297150320","Ti-6Al-4V","stiffness",6.28,3.86,8.7,null,"GPa","room temperature","","","bending test","",false,"out_of_range","results_discussion","For the range of selected pore sizes, the gyroid scaffolds had a stiffness in the range of 3.86–8.70 GPa and a bending strength in the range of 202–437 MPa."],["oa:W4297150320","Ti-6Al-4V","stiffness",2.99,2.99,2.99,null,"GPa","room temperature","","","tensile test","",false,"out_of_range","results_discussion","For example, at a pore size of 1000 μm, the gyroid scaffold had a stiffness of 2.18 GPa and a yield strength of 95 MPa, respectively while the diamond scaffold had a stiffness of 2.99 GPa and a yield strength of 165 MPa, respectively. b presents an example of stress distribution within the gyroid and diamond scaffolds, both with a pore size of 1000 μm, under tension."],["oa:W4297150320","Ti6AI4V","Es",35.77,null,null,null,"GPa","","fully dense, additively manufactured","","","",false,"","results_discussion","In this work, Es was measured to be 35.77 GPa and σs was measured to be 1012 MPa for fully dense, additively manufactured Ti6AI4V."],["oa:W4297150320","Ti-6Al-4V","stiffness",4.865,3.24,6.49,null,"GPa","","","","","",false,"out_of_range","results_discussion","For the range of selected pore sizes, the gyroid scaffolds had a stiffness in the range of 3.24–6.49 GPa and a yield strength in the range of 113–244 MPa."],["oa:W4297150320","Ti-6Al-4V","Young’s modulus",6.97,4.4,9.54,null,"GPa","","as-built SLM","","torsion test","",false,"out_of_range","results_discussion","For the range of selected pore sizes and porosities, the gyroid structures’ stiffness varied from 4.40–9.54 GPa and the yield strength from 87–179 MPa."],["oa:W4297150320","Ti-6Al-4V","stiffness",2.14,2.14,null,null,"GPa","","","","","",false,"out_of_range","conclusions","At the same pore size, the diamond scaffold is stiffer (by approximately 65%) and stronger (by approximately 48%) than the gyroid in compression. - In tension, gyroid with a pore size less than 1000 μm (stiffness > 2.18 GPa, yield strength > 95 MPa) and diamond with a pore size less than 1400 μm (stiffness > 2.14 GPa, yield strength > 122 MPa) are within the acceptable range of cortical bone stiffness (2–16 GPa) and greater than the acceptable cortical bone tensile yield strength (77–98 MPa)."],["oa:W4297150320","Ti-6Al-4V","stiffness",7.85,5.81,9.89,null,"GPa","","","","","",false,"out_of_range","results_discussion","The diamond structures had a stiffness from 5.81–9.89 GPa and a yield strength from 106–170 MPa."],["oa:W4297150320","Ti-6Al-4V","stiffness",9.9,2.9,16.9,null,"GPa","room temperature","","","tensile test","",false,"out_of_range","results_discussion","Kelly et al. [] performed tensile tests on TPMS gyroid with a porosity range of 55–85% and demonstrated that the stiffness and yield strength of their specimens were in the range of 2.9–16.9 GPa and 27.3–73.7 MPa, respectively."],["oa:W4297150320","Ti-6Al-4V","bending stiffness",3.86,3.86,3.86,null,"GPa","","","","","",false,"out_of_range","results_discussion","When comparing the bending stiffness and yield strength of the cortical bone and lattice structures considered in this study, the gyroid scaffolds with a pore size smaller than 1200 μm (stiffness > 3.86 GPa, yield strength > 202 MPa) and the diamond scaffolds with a pore size smaller than 1500 μm (stiffness > 4.62 GPa, yield strength > 216 MPa) are within the acceptable range of cortical bone bending stiffness (3–15 GPa) and yield strength (45–270 MPa)."],["oa:W4297150320","Ti-6Al-4V","stiffness",2.74,1.78,3.7,null,"GPa","room temperature","","","tensile test","",false,"out_of_range","results_discussion","For the range of selected pore sizes, the gyroid scaffolds had a stiffness in the range of 1.78–3.70 GPa and a yield strength in the range of 80–161 MPa."],["oa:W4297150320","Ti-6Al-4V","stiffness",3.375,3.24,3.51,null,"GPa","","","","","",false,"out_of_range","results_discussion","Cortical bone has a torsional stiffness in the range of 3.1–3.7 GPa and a yield strength in the range of 49–98 MPa, respectively. g,h reveal that gyroid scaffolds with a pore size in the range of 1100–1200 μm had a stiffness in the range of 3.24–3.51 GPa and a strength between 113 and 123 MPa."],["oa:W4297150320","Ti-6Al-4V","stiffness",4.62,4.62,null,null,"GPa","","","","","",false,"out_of_range","conclusions","At the same pore size, the diamond scaffold is stiffer (by approximately 37%) and stronger (by approximately 74%) than the gyroid in tension. - In bending, gyroid with a pore size less than 1200 μm (stiffness > 3.86 GPa, yield strength > 202 MPa) and diamond with a pore size less than 1500 μm (stiffness > 4.62 GPa, yield strength > 216 MPa) are within the acceptable range of cortical bone bending stiffness (3–15 GPa) and yield strength (45–270 GPa)."],["oa:W4297150320","Ti-6Al-4V","stiffness",2.18,2.18,null,null,"GPa","","","","","",false,"out_of_range","conclusions","At the same pore size, the diamond scaffold is stiffer (by approximately 65%) and stronger (by approximately 48%) than the gyroid in compression. - In tension, gyroid with a pore size less than 1000 μm (stiffness > 2.18 GPa, yield strength > 95 MPa) and diamond with a pore size less than 1400 μm (stiffness > 2.14 GPa, yield strength > 122 MPa) are within the acceptable range of cortical bone stiffness (2–16 GPa) and greater than the acceptable cortical bone tensile yield strength (77–98 MPa)."],["oa:W4297150320","Ti-6Al-4V","stiffness",5.47,5.47,5.47,null,"GPa","","","","","",false,"out_of_range","results_discussion","The diamond scaffold had a stiffness of 5.47 GPa and a yield strength of 186 MPa, respectively. d reveals an example of stress distribution within gyroid and diamond torsional scaffolds both with a pore size of 1000 μm."],["oa:W4297150320","Ti-6Al-4V","stiffness",2.655,1.99,3.32,null,"GPa","room temperature","","","tensile test","",false,"out_of_range","results_discussion","Diamond scaffolds had a stiffness in the range of 1.99–3.32 GPa and a yield strength in the range of 113–177 MPa."],["oa:W4297150320","Ti-6Al-4V","stiffness",2.07,2.0,2.14,null,"GPa","room temperature","","","tensile test","",false,"out_of_range","results_discussion","When comparing the tensile stiffness of the cortical bone and lattice structures in this study (c,d), the gyroid scaffolds with a pore size less than 1100 μm (stiffness > 2.00 GPa, yield strength > 91 MPa) and the diamond with a pore size less than 1400 μm (stiffness > 2.14 GPa, yield strength > 122 MPa) are qualified and are within and above the acceptable range of cortical bone tensile stiffness (2–16 GPa) and yield strength (77–98 MPa)."],["oa:W4297150320","Ti-6Al-4V","bending stiffness",4.62,4.62,4.62,null,"GPa","","","","","",false,"out_of_range","results_discussion","When comparing the bending stiffness and yield strength of the cortical bone and lattice structures considered in this study, the gyroid scaffolds with a pore size smaller than 1200 μm (stiffness > 3.86 GPa, yield strength > 202 MPa) and the diamond scaffolds with a pore size smaller than 1500 μm (stiffness > 4.62 GPa, yield strength > 216 MPa) are within the acceptable range of cortical bone bending stiffness (3–15 GPa) and yield strength (45–270 MPa)."],["oa:W4297150320","Ti-6Al-4V","stiffness",3.375,3.24,3.51,null,"GPa","","","","","",false,"out_of_range","conclusions","At the same pore size, diamond is stiffer (by approximately 39%) and stronger (by approximately 37%) than gyroid in bending. - In torsion, gyroid with a pore size of between 1100 and 1200 μm (3.24 < stiffness < 3.51 GPa, 113 < yield strength < 123 MPa) and diamond with a pore size of between 1400 and 1500 μm (3.24 < stiffness < 3.60 GPa, 114 < yield strength < 126 MPa) are within the acceptable range of cortical bone torsional stiffness (3.1–3.7 GPa) and greater than the acceptable cortical bone"],["oa:W4297150320","Ti-6Al-4V","stiffness",3.86,3.86,null,null,"GPa","","","","","",false,"out_of_range","conclusions","At the same pore size, the diamond scaffold is stiffer (by approximately 37%) and stronger (by approximately 74%) than the gyroid in tension. - In bending, gyroid with a pore size less than 1200 μm (stiffness > 3.86 GPa, yield strength > 202 MPa) and diamond with a pore size less than 1500 μm (stiffness > 4.62 GPa, yield strength > 216 MPa) are within the acceptable range of cortical bone bending stiffness (3–15 GPa) and yield strength (45–270 GPa)."],["oa:W4297150320","Ti-6Al-4V","stiffness",3.1,3.1,3.1,null,"GPa","","","","","",false,"out_of_range","results_discussion","They demonstrated that gyroid had a stiffness of 2.3 GPa and a yield strength of 94 MPa, while the corresponding values for diamond were 3.1 GPa and 129 MPa, respectively."],["oa:W4297150320","Ti-6Al-4V","stiffness",6.15,4.62,7.68,null,"GPa","","","","","",false,"out_of_range","results_discussion","Diamond scaffolds had a stiffness in the range of 4.62–7.68 GPa and a bending strength in the range of 216–358 MPa."],["oa:W4297150320","Ti-6Al-4V","stiffness",7.27,7.27,null,null,"GPa","","","","","",false,"out_of_range","conclusions","- In compression, gyroid with a pore size less than 800 μm (stiffness > 6.96 GPa, yield strength > 133 MPa) and diamond with a pore size less than 1200 μm (stiffness > 7.27 GPa, yield strength > 131 MPa) are within the acceptable lower range of cortical bone stiffness (6–30 GPa) and yield strength (125–210 MPa)."],["oa:W4297150320","Ti-6Al-4V","stiffness",5.7,5.0,6.4,null,"GPa","","","","","",false,"out_of_range","results_discussion","Their diamond scaffolds had a porosity range of 44–60% with a stiffness of between 5 and 6.4 GPa and a yield strength from 150–240 MPa."],["oa:W4297150320","Ti-6Al-4V","bending modulus (Ef)",0.0,null,null,null,"","","","","three-point bending test","",false,"unit_missing","methods","As a result, the bending modulus (Ef) and bending strength (σf) (0.2% offset of the linear regression of the initial loading) of the scaffolds were measured from the bending stress−strain graphs."],["oa:W4297150320","Ti-6Al-4V","Tensile Young’s modulus (E)",95.06,null,null,1.5,"GPa","","","","tensile test","",false,"","methods","Tensile Young’s modulus (E) and yield strength (σy) (0.2% offset) were measured to be 95.06 ± 1.5 GPa and 788 ± 11.4 MPa."],["oa:W4297150320","Ti-6Al-4V","stiffness",8.87,8.87,8.87,null,"GPa","","","","","",false,"out_of_range","results_discussion","For example, at a pore size of 1000 μm, the gyroid sample had a stiffness of 5.39 GPa and a yield strength of 105 MPa, respectively, while the diamond sample had a stiffness of 8.87 GPa and a yield strength of 155 MPa, respectively. a shows an example of stress distribution within the gyroid and diamond scaffolds both with a pore size of 1000 μm under compression."],["oa:W4297150320","Ti-6Al-4V","Compressive Young’s modulus (E)",35.77,null,null,2.0,"GPa","","","","compression test","",false,"","methods","Compressive Young’s modulus (E) and yield strength (σy) (0.2% offset) were measured to be 35.77 ± 2 GPa and 1012 ± 45 MPa, respectively."],["oa:W4297150320","Ti-6Al-4V","stiffness",6.94,6.94,6.94,null,"GPa","","","","","",false,"out_of_range","results_discussion","The diamond scaffold had a stiffness of 6.94 GPa and a bending strength of 322 MPa, respectively. c presents an example of stress distribution within gyroid and diamond three-point bending scaffolds both with a pore size of 1000 μm."],["oa:W4297150320","Ti-6Al-4V","stiffness",4.64,3.24,6.04,null,"GPa","","","","","",false,"out_of_range","results_discussion","The diamond scaffolds had a stiffness in the range of 3.24–6.04 GPa and a yield strength in the range of 114–205 MPa."],["oa:W4297150320","Ti-6Al-4V","stiffness",4.0,4.0,4.0,null,"GPa","","","","","",false,"out_of_range","results_discussion","For example, at a pore size of 1000 μm, the gyroid scaffold had a stiffness of 4.00 GPa and a yield strength of 140 MPa, respectively."],["oa:W4297150320","Ti-6Al-4V","stiffness",6.96,6.96,null,null,"GPa","","","","","",false,"out_of_range","conclusions","- In compression, gyroid with a pore size less than 800 μm (stiffness > 6.96 GPa, yield strength > 133 MPa) and diamond with a pore size less than 1200 μm (stiffness > 7.27 GPa, yield strength > 131 MPa) are within the acceptable lower range of cortical bone stiffness (6–30 GPa) and yield strength (125–210 MPa)."],["oa:W4297150320","Ti-6Al-4V","stiffness",5.0,5.0,5.0,null,"GPa","","","","","",false,"out_of_range","results_discussion","For example, at a pore size of 1000 μm, the gyroid scaffold had a stiffness of 5.00 GPa and a bending strength of 242 MPa, respectively."],["oa:W4297150320","Ti-6Al-4V","stiffness",4.9,4.0,5.8,null,"GPa","","","","","",false,"out_of_range","results_discussion","They demonstrated that gyroid scaffolds with a porosity range of 52–66% had a stiffness between 4 and 5.8 GPa and a yield strength from 120–225 MPa."],["oa:W4297150320","Ti-6Al-4V","stiffness",2.18,2.18,2.18,null,"GPa","room temperature","","","tensile test","",false,"out_of_range","results_discussion","For example, at a pore size of 1000 μm, the gyroid scaffold had a stiffness of 2.18 GPa and a yield strength of 95 MPa, respectively while the diamond scaffold had a stiffness of 2.99 GPa and a yield strength of 165 MPa, respectively. b presents an example of stress distribution within the gyroid and diamond scaffolds, both with a pore size of 1000 μm, under tension."],["oa:W4297150320","Ti-6Al-4V","stiffness",3.42,3.24,3.6,null,"GPa","","","","","",false,"out_of_range","conclusions","At the same pore size, diamond is stiffer (by approximately 39%) and stronger (by approximately 37%) than gyroid in bending. - In torsion, gyroid with a pore size of between 1100 and 1200 μm (3.24 < stiffness < 3.51 GPa, 113 < yield strength < 123 MPa) and diamond with a pore size of between 1400 and 1500 μm (3.24 < stiffness < 3.60 GPa, 114 < yield strength < 126 MPa) are within the acceptable range of cortical bone torsional stiffness (3.1–3.7 GPa) and greater than the acceptable cortical bone"],["oa:W4297440060","Ti-6Al-4V","Young’s modulus",115.0,null,null,null,"GPa","","","","","",false,"","results","Improved agreement was obtained by considering the force ratios Ff/Fc and the differences in elasticity between the materials (the Young’s modulus of Inconel 718, Ti-6Al-4V, and AISI 1045 are 210 GPa, 115 GPa, and 210 GPa, respectively)."],["oa:W4299622341","Ti-6Al-4V","Young modulus",113.34,null,null,null,"GPa","","","","CPFEM prediction","",true,"","methods","The Ti-6Al-4V material properties used to characterise the constitutive tensor are: Young modulus (E = 113,340 MPa) and Poisson ratio (υ = 0.3)."],["oa:W4301178921","Ti-24Nb-4Zr-8Sn","GPa",53.0,null,null,1.0,"GPa","","","","","",false,"","conclusions","Sample E (GPa) σ0.2% (MPa) Unidirectional-Y (this work) 47 ± 11 452 ± 30 R79 (this work) 49 ± 8 466 ± 16 CHB (this work) 50 ± 8 436 ± 33 TNZT as-cast [31] 48 ± 4 469 ± 42 TNZT as-built [31] 45 ± 5 430 ± 38 Ti-24Nb-4Zr-8Sn [32] 53 ± 1 563 ± 38"],["oa:W4301178921","TNZT as-built","GPa",45.0,null,null,5.0,"GPa","","as-built","","","",false,"","conclusions","Sample E (GPa) σ0.2% (MPa) Unidirectional-Y (this work) 47 ± 11 452 ± 30 R79 (this work) 49 ± 8 466 ± 16 CHB (this work) 50 ± 8 436 ± 33 TNZT as-cast [31] 48 ± 4 469 ± 42 TNZT as-built [31] 45 ± 5 430 ± 38 Ti-24Nb-4Zr-8Sn [32] 53 ± 1 563 ± 38"],["oa:W4301178921","Sample E","GPa",47.0,null,null,11.0,"GPa","","as-built","","","",false,"","conclusions","Sample E (GPa) σ0.2% (MPa) Unidirectional-Y (this work) 47 ± 11 452 ± 30 R79 (this work) 49 ± 8 466 ± 16 CHB (this work) 50 ± 8 436 ± 33 TNZT as-cast [31] 48 ± 4 469 ± 42 TNZT as-built [31] 45 ± 5 430 ± 38 Ti-24Nb-4Zr-8Sn [32] 53 ± 1 563 ± 38"],["oa:W4301178921","R79","GPa",49.0,null,null,8.0,"GPa","","as-built","","","",false,"","conclusions","Sample E (GPa) σ0.2% (MPa) Unidirectional-Y (this work) 47 ± 11 452 ± 30 R79 (this work) 49 ± 8 466 ± 16 CHB (this work) 50 ± 8 436 ± 33 TNZT as-cast [31] 48 ± 4 469 ± 42 TNZT as-built [31] 45 ± 5 430 ± 38 Ti-24Nb-4Zr-8Sn [32] 53 ± 1 563 ± 38"],["oa:W4301178921","TNZT as-cast","GPa",48.0,null,null,4.0,"GPa","","as-cast","","","",false,"","conclusions","Sample E (GPa) σ0.2% (MPa) Unidirectional-Y (this work) 47 ± 11 452 ± 30 R79 (this work) 49 ± 8 466 ± 16 CHB (this work) 50 ± 8 436 ± 33 TNZT as-cast [31] 48 ± 4 469 ± 42 TNZT as-built [31] 45 ± 5 430 ± 38 Ti-24Nb-4Zr-8Sn [32] 53 ± 1 563 ± 38"],["oa:W4301178921","CHB","GPa",50.0,null,null,8.0,"GPa","","as-built","","","",false,"","conclusions","Sample E (GPa) σ0.2% (MPa) Unidirectional-Y (this work) 47 ± 11 452 ± 30 R79 (this work) 49 ± 8 466 ± 16 CHB (this work) 50 ± 8 436 ± 33 TNZT as-cast [31] 48 ± 4 469 ± 42 TNZT as-built [31] 45 ± 5 430 ± 38 Ti-24Nb-4Zr-8Sn [32] 53 ± 1 563 ± 38"],["oa:W4302951757","Ti","elastik modülleri",122.0,null,null,null,"GPa","","","","","",false,"","abstract","Saf Ti, Ti-16Nb, Ti-26Nb alaşımlarının elastik modülleri sırasıyla; 122 GPa, 103 GPa ve 90 GPa ölçülmüştür."],["oa:W4302951757","Ti-26Nb","elastik modülleri",90.0,null,null,null,"GPa","","","","","",false,"","abstract","Saf Ti, Ti-16Nb, Ti-26Nb alaşımlarının elastik modülleri sırasıyla; 122 GPa, 103 GPa ve 90 GPa ölçülmüştür."],["oa:W4302951757","Ti-16Nb","elastik modülleri",103.0,null,null,null,"GPa","","","","","",false,"","abstract","Saf Ti, Ti-16Nb, Ti-26Nb alaşımlarının elastik modülleri sırasıyla; 122 GPa, 103 GPa ve 90 GPa ölçülmüştür."],["oa:W4306392276","Ti-42Nb","Ex",59.4,null,null,3.0,"GPa","room temperature","as-built laser-deposited","","tensile test","",false,"","results","Laser-deposited Ti-42Nb possessed a relatively low modulus in the scanning direction (X-axis), Ex = 59.4 ± 3.0 GPa, but reasonably high yield strength (σ0.2x = 735 ± 22 MPa) and tensile strength (UTSx = 771 ± 22 MPa)."],["oa:W4306392276","Ti-42Nb","elastic modulus",50.0,null,null,null,"GPa","","laser-deposited","","","",false,"","abstract","In addition, we demonstrate that laser-deposited β type Ti-42Nb alloy ingots with an intense <100> fiber texture exhibit a very low elastic modulus in the building direction (Ez < 50 GPa) and high yield (σ0.2z > 700 MPa) and tensile (UTSz > 700 MPa) strengths."],["oa:W4306392276","Ti-42Nb","Ez",47.9,null,null,3.9,"GPa","room temperature","as-built laser-deposited","","tensile test","",false,"","conclusions","In addition, we demonstrate that they possess a very low elastic modulus in the building direction (Ez = 47.9 ± 3.9 GPa) and high yield (σ0.2z = 715 ± 41 MPa) and tensile (UTSz = 718 ± 42 MPa) strengths."],["oa:W4306392276","Ti-42Nb","Ez",47.9,null,null,3.9,"GPa","room temperature","as-built laser-deposited","","tensile test","",false,"","results","Nevertheless, the elastic modulus of laser-deposited Ti-42Nb in the building direction (Z-axis) was even lower, Ez = 47.9 ± 3.9 GPa, without a significant decrease in yield (σ0.2z = 715 ± 41 MPa) and tensile (UTSz = 718 ± 42 MPa) strengths."],["oa:W4306796175","Ti-6Al-4V","elastic modulus",144.4,null,null,null,"GPa","","","","nanoindentation","",false,"","methods","The elastic modulus was increased from 113.3 GPa to 144.4 GPa at the workpiece surface after peening."],["oa:W4306796175","Ti-6Al-4V","elastic modulus",113.3,null,null,null,"GPa","","","","nanoindentation","",false,"","methods","The elastic modulus was increased from 113.3 GPa to 144.4 GPa at the workpiece surface after peening."],["oa:W4307273179","Ti-6Al-4V","Modulus (GPa)",126.0,null,null,null,"GPa","","","","","",false,"","table","Ti-6Al-4V\t4.01\t126\t910\t830\t0.34"],["oa:W4307759403","Nb50Ti","modulus",124.0,null,null,2.0,"GPa","","sintered at 1473 K","","","",false,"","conclusions",""],["oa:W4307759403","Nb50Ti","compressive elastic modulus",120.0,null,null,null,"GPa","","FAST-SPS-FCT","","","",false,"unit_suspect","abstract",""],["oa:W4307759403","Nb50Ti/SWCNTs","compressive elastic modulus",130.0,null,null,null,"GPa","","FAST-SPS-FCT","","","",false,"unit_suspect","abstract",""],["oa:W4307759403","Nb50Ti","modulus",130.0,null,null,2.0,"GPa","","sintered at 1473 K","","","",false,"","conclusions",""],["oa:W4308680583","1473 K TMC","elastic modulus (E)",234.0,null,null,null,"GPa","room temperature","","","tensile test","",false,"out_of_range","results_discussion","The composites showed significant improvements with ultimate tensile strength (UTS) of 479 MPa, yield strength (YS) of 289 MPa and elastic modulus (E) of 234 GPa, 81.4%, 140.8% and 120.7% higher Figure 6."],["oa:W4308680583","","elastic modulus",234.0,null,null,null,"GPa","room temperature","","","tensile test","",false,"out_of_range","conclusions","The result of tensile test revealed the tensile strength of 479 MPa, yield strength of 289 MPa and elastic modulus of 234 GPa, which were 81.4%, 140.8% and 120.7% increased, respectively."],["oa:W4308680583","TiC","elastic modulus",450.0,null,null,null,"GPa","","","","","",false,"out_of_range","results_discussion","TiCx particles have excellent mechanical strength with an elastic modulus of 450 GPa, which is much higher than that of pure Ti (106.4 GPa)."],["oa:W4308807370","Ti-6Al-4V","Elastic Modulus",1113.8,null,null,null,"GPa","","","","","",false,"out_of_range","methods","A few years later, welding under protective gas was used for the first time in aviation industry for Property Value Density g/cm3 4.43 Melting point (°C) 1604–1660 Elastic modulus GPa1113.8 Thermal conductivity W/m.K 6.7 Electrical resistance 0.000178 Ohm-centimeters Thermal expansion /K8.9*10–6 Tensile strength MPa 880 Compressive strength MPa 970 Vickers Hardness 334 Table 6."],["oa:W4309001208","Ti-Mo-Zr-Si","modulus of elasticity",0.0,null,null,null,"","","","","","",false,"unit_missing","conclusions","Moreover, the addition of silicon decreases the modulus of elasticity by almost 45% compared to the alloy without silicon, thus approaching the modulus of elasticity of bone."],["oa:W4309001208","Ti20Mo7Zr","modulus of elasticity",86.85,null,null,10.0,"GPa","","","","","",false,"","results_discussion","In , the average value of the modulus of elasticity of the tested specimens of the Ti20Mo7Zr sample was 86.85 ± 10 GPa, while, in the case of sample Ti20Mo7Zr0.5Si, it was obtained at 49.33 ± 12 GPa, which is lower than the other specimen and close to Young’s modulus of human bone."],["oa:W4309001208","Ti-Mo-Zr-Si","modulus of elasticity",0.0,null,null,null,"","","","","","",false,"unit_missing","results_discussion","Ti (105 GPa), it can be stated that the new alloy, TiMoZrSi, has a much lower modulus of elasticity."],["oa:W4309001208","Ti-6Al-4V","modulus of elasticity",119.0,null,null,null,"GPa","","","","","",false,"","results_discussion","On the other hand, when compared to more common dental and commercially used alloys such as CoCrMo (210–253 GPa), stainless steel (190–210 GPa), Ti6Al4V (119 GPa), C."],["oa:W4309001208","TiMoSi","modulus of elasticity",31.5,20.0,43.0,null,"GPa","","","","","",false,"","results_discussion","However, if zirconium is eliminated in the alloy of this study (TiMoSi), lower values of the modulus of elasticity (20–43 GPa) close to that of human bone (7–30 GPa) are obtained []."],["oa:W4309001208","Ti20Mo7Zr0.5Si","modulus of elasticity",49.33,null,null,12.0,"GPa","","","","","",false,"","results_discussion","In , the average value of the modulus of elasticity of the tested specimens of the Ti20Mo7Zr sample was 86.85 ± 10 GPa, while, in the case of sample Ti20Mo7Zr0.5Si, it was obtained at 49.33 ± 12 GPa, which is lower than the other specimen and close to Young’s modulus of human bone."],["oa:W4309198641","CP-Ti Grade 2","Young’s modulus",120.0,null,null,null,"GPa","","nitrided","","nanoindentation","",false,"","results_discussion","Changes of Young’s modulus on cross section were very dramatic near the surface in the area/thickness of 3–5 µm from the surface where TiN and Ti2N phases/layers are present."],["oa:W4311138235","Ti-6Al-2Sn-4Zr-2Mo","Young Modulus",93.5,93.0,94.0,null,"GPa","550 °C","","","","",false,"","discussion",""],["oa:W4311138235","Ti-6Al-2Sn-4Zr-2Mo","Young Modulus",92.0,92.0,92.0,null,"GPa","550 °C","","","","",false,"","discussion",""],["oa:W4311138235","Ti-6Al-2Sn-4Zr-2Mo","Young Modulus",93.0,92.0,94.0,null,"GPa","550 °C","","","","",false,"","discussion",""],["oa:W4311138235","Ti-6Al-2Sn-4Zr-2Mo","Young Modulus",102.0,null,null,null,"GPa","450 °C","","","","",false,"","results",""],["oa:W4311138235","Ti-6Al-2Sn-4Zr-2Mo","Young Modulus",102.0,null,null,null,"GPa","450 °C","","","","",false,"","results",""],["oa:W4311138235","Ti-6Al-2Sn-4Zr-2Mo","Young Modulus",94.5,93.0,96.0,null,"GPa","550 °C","","","","",false,"","discussion",""],["oa:W4311138235","Ti-6Al-2Sn-4Zr-2Mo","Young Modulus",100.0,null,null,null,"GPa","450 °C","","","","",false,"","results",""],["oa:W4311138235","Ti-6Al-2Sn-4Zr-2Mo","Young Modulus",103.0,null,null,null,"GPa","450 °C","","","","",false,"","results",""],["oa:W4311138235","Ti-6Al-2Sn-4Zr-2Mo","Young Modulus",103.0,null,null,null,"GPa","450 °C","","","","",false,"","results",""],["oa:W4311138235","Ti-6Al-2Sn-4Zr-2Mo","Young Modulus",104.0,null,null,null,"GPa","450 °C","","","","",false,"","results",""],["oa:W4311138235","Ti-6Al-2Sn-4Zr-2Mo","Young Modulus",102.0,null,null,null,"GPa","450 °C","","","","",false,"","results",""],["oa:W4311138235","Ti-6Al-2Sn-4Zr-2Mo","Young Modulus",98.0,null,null,null,"GPa","450 °C","","","","",false,"","results",""],["oa:W4311286044","Ti10Mo8Nb","Young’s modulus",90.0,null,null,null,"GPa","","","","","",false,"","results_discussion","Zirconium influenced the drop in Young’s modulus of the studied alloy, as the preceding ternary alloy, Ti10Mo8Nb, when produced by the same processing route, showed a superior Young’s modulus: 90 GPa []."],["oa:W4311286044","Ti10Mo8Nb6Zr","Young’s modulus",83.8,null,null,null,"GPa","","","","","",false,"","results_discussion","The values obtained were: 83.5 GPa in the transversal direction and 83.8 in the longitudinal direction."],["oa:W4311286044","Ti10Mo8Nb6Zr","Young’s modulus",83.5,null,null,null,"GPa","","","","","",false,"","results_discussion","The values obtained were: 83.5 GPa in the transversal direction and 83.8 in the longitudinal direction."],["oa:W4311286044","Ti10Mo8Nb6Zr","Young’s modulus",83.0,null,null,null,"GPa","","","","","",false,"","conclusions","Young’s modulus was 83 GPa, which is lower than CP Ti and Ti6Al4V alloys."],["oa:W4311286044","Ti10Mo8Nb6Zr","Young’s modulus",83.0,null,null,null,"GPa","","","equiaxed α","","",false,"","abstract","At the end of processing, the alloy showed beta phase, equiaxed grains with an average size of 228.7 µm, and low Young’s modulus (83 GPa)."],["oa:W4312085106","Ti-12Mo","elastic moduli",80.0,null,null,null,"GPa","","ST","","","",false,"","results",""],["oa:W4312085106","Ti-12Mo","Youngs moduli",115.0,110.0,120.0,null,"GPa","","ST + 200°C/60s","","","",false,"","results",""],["oa:W4312085106","Ti-12Mo","Youngs moduli",115.0,110.0,120.0,null,"GPa","","ST + 200°C/150s","","","",false,"","results",""],["oa:W4312085106","Ti-12Mo","Young’s modulus",110.0,null,null,null,"GPa","","ST + 200°C/60s","","","",false,"","discussion",""],["oa:W4312085106","Ti-12Mo","elastic moduli",110.0,null,null,null,"GPa","","ST+200°C 60s","","","",false,"","results",""],["oa:W4312085106","Ti-12Mo","elastic moduli",140.0,null,null,null,"GPa","","ST+200°C/300s","","","",false,"","results",""],["oa:W4312085106","Ti-12Mo","elastic moduli",110.0,null,null,null,"GPa","","ST+200°C/150s","","","",false,"","results",""],["oa:W4312140557","Ti-6Al-4V","Young’s modulus",117.5,null,null,null,"GPa","room temperature","annealed","","numerical homogenisation","",true,"","methods","The Young’s modulus was 117.5 GPa, the Poisson’s ratio was 0.34, and the yield stress (0.2% offset) was 939.625 MPa."],["oa:W4312211384","Ti-6Al-4V","reduced modulus",140.0,130.0,150.0,null,"GPa","","","","nanoindentation","",false,"","results_discussion","The reduced modulus (Figure S1) was observed to decrease continuously from 150 GPa to about 130 GPa in the bulk."],["oa:W4312211384","Ti-6Al-4V","ETi",120.0,null,null,null,"GPa","","","","","",false,"","results_discussion","The bulk value is in relatively good agreement with literature (assuming a Poisson ratio of 0.3, ETi = 120 GPa [7,31])."],["oa:W4312211384","δ-TiN","Young’s moduli",265.0,210.0,320.0,null,"GPa","","","","","",false,"out_of_range","results_discussion","Young’s moduli of δ-TiN reported in the literature are set in a large range (210 GPa to 320 GPa) [26,36,37]."],["oa:W4312274619","Haynes 242","high initial unloading slope",200.0,null,null,null,"GPa","","","","depth-sensing instrumented indentation","",false,"","results_discussion","As per Figure 2(a), the load and displacement curves of Haynes 242 alloy, the high initial unloading slope and a very small recovery in indentation depth suggest that the alloy possesses high contact stiffness and Young’s modulus."],["oa:W4312596473","Ti-6Al-4V","Young’s modulus E",0.0,null,null,null,"","room temperature","as-built EBM","","nanoindentation","",false,"unit_missing","methods","Hardness H and Young’s modulus E were determined using the Oliver-Pharr method [39]."],["oa:W4312596473","Ti-6Al-4V","Young’s modulus",0.0,null,null,null,"","","as-built","","","",false,"unit_missing","methods","DMITIREV The hardness and Young’s modulus of the EBAM Ti–6Al–4V samples are listed in Table 1."],["oa:W4312596473","Ti-6Al-4V","Young’s modulus",0.0,null,null,null,"","","CEBS treated EBAM","","","",false,"unit_missing","conclusions","The microstructure evolution was accompanied by increasing the ratio of hardness to Young’s modulus, which indicated the improvement of toughness and ductility of the CEBS treated Ti–6Al–4V."],["oa:W4312930919","","elastic modulus",49.0,null,null,null,"GPa","","","","CPFEM prediction","",true,"","abstract","The study showed that substitution of 0.5 Mo atoms with 0.5 atoms of Sn to form the [(Mo0.5Sn0.5)(Ti)14](Nb)1 cluster resulted in an elastic modulus of 49 GPa."],["oa:W4312930919","","elastic modulus",62.0,57.0,67.0,null,"GPa","","","","CPFEM prediction","",true,"","results","The hardness increased from 384 to 391 HV, whereas the elastic modulus increased from 57 to 67 GPa."],["oa:W4312930919","[(Mo0.6Sn0.4)(Ti)14](Nb)1","elastic modulus",67.0,null,null,null,"GPa","","","","","",false,"","results","The hardness and elastic modulus in this alloy were seen to decrease from 391 to 372 HV and from 67 to 49 GPa respectively."],["oa:W4312930919","[(Mo0.6Sn0.4)(Ti)14](Nb)1","elastic modulus",49.0,null,null,null,"GPa","","","","","",false,"","results","The hardness and elastic modulus in this alloy were seen to decrease from 391 to 372 HV and from 67 to 49 GPa respectively."],["oa:W4312930919","[(Mo0.5Sn0.5)(Ti)14](Nb)1","elastic modulus",49.0,null,null,null,"GPa","","","","","",false,"","conclusions","The [(Mo0.5Sn0.5)(Ti)14](Nb)1 obtained the lowest hardness and elastic modulus values of 372 HV and 49 GPa."],["oa:W4313414350","TiCp/TC4 composites","Modulus of elasticity",121.0,null,null,null,"GPa","","","","","",false,"unit_suspect","table","Modulus of elasticity/MPa\t121"],["oa:W4313636661","Aluminum 6061 alloy","Elastic modulus",68.9,null,null,null,"GPa","","","","","",false,"","methods","Mechanical properties of the materials Parameters Aluminum 6061 alloy Titanium Ti- 6Al-4V alloy Density 2700 kg/𝑚3 4500 kg/𝑚3 Tensile strength 310 MPa 1050 MPa Yield strength 276 MPa 827 MPa Shear strength 207 MPa 550 MPa Fatigue strength 96.5 MPa 510 MPa Elastic modulus 68.9 GPa 114 GPa Poisson's ratio 0.33 0.34 Figure 1."],["oa:W4313636661",
