Repository: akhtar07/tisci-explorer

# TiSci Explorer

A read-only, static explorer for **TiSci**, an autonomous research agent for titanium alloys. TiSci reads the
titanium-alloy literature, builds a knowledge graph and a table of measured values, proposes hypotheses where the
graph has gaps, and tests them with DFT (MACE / VASP) and the ICME-lite multiscale chain.

**Live site:** https://akhtar07.github.io/tisci-explorer/

The site has seven sections:

| Section | What it shows |
|---|---|
| Overview | Corpus → graph → facts → hypotheses → verdicts, with the snapshot's counts |
| Worked example | One full loop for W in α-Ti: graph path, hypothesis, novelty check, DFT test, verdict, follow-up, DAMASK |

File: data/facts/elongation.json (part 21 of 38)
"results_discussion","At RT, a maximum stress of 1221 MPa, as well as an εF value of 1.8%, could be obtained [,]."],["oa:W3093796124","Ti-43.5Al-4Nb-1Mo-0.1B","εF",87.0,null,null,null,"%","800 °C","","","tensile test","",false,"out_of_range","results_discussion","At a temperature of 800 °C, a maximum εF of about 87% occurred, which corresponds to a significant plastic deformability prior to failure [,]."],["oa:W3093796124","Ti-43.5Al-4Nb-1Mo-0.1B","fracture strain",1.3,null,null,null,"%","room temperature","","","tensile test","",false,"","conclusions","The characteristic α2/γ colonies disappear continuously and are replaced by globular α2- and γ-grains through dynamic and static recrystallization, surrounded by elongated βo-grains. - Employing RT tensile tests, a fracture strain of about 1.3% and a yield strength of 1121 MPa are determined for φ = 1.4."],["oa:W3093796124","Ti-43.5Al-4Nb-1Mo-0.1B","fracture strain",87.0,null,null,null,"%","800 °C","","","tensile test","",false,"out_of_range","conclusions","At 800 °C, the yield strength amounts to 404 MPa and a fracture strain of more than 87% can be obtained."],["oa:W3093883531","TLM","elongation",43.7,null,null,null,"%","805 °C","STA 805°C/1h + water cooling","","tensile test","",false,"","results_discussion","The tensile strength and elongation of the TLM alloy ST at 805◦C for 1 h followed by water cooling are 609 MPa and 43.7%, respectively."],["oa:W3093883531","TLM","elongation",4.5,null,null,null,"%","room temperature","cold rolling 60% + aging","","tensile test","",false,"","results_discussion","However, the elongation of the TLM alloy plate is only about 4.5% in this condition."],["oa:W3093883531","TLM","room temperature elongation",24.0,null,null,null,"%","room temperature","solution annealing + direct aging","","tensile test","",false,"","results_discussion","Furthermore, it can be noted that the room temperature elongation of the alloy plate subjected to solution annealing plus direct aging treatment is approximately 24%, and the tensile strength is about 660 MPa."],["oa:W3093883531","TLM","elongation",6.5,null,null,null,"%","room temperature","cold rolling 6% + aging 510°C/8h","","tensile test","",false,"","results_discussion","Moreover, the tensile strength and elongation for the TLM alloy plate subjected to cold rolling at a reduction of 6% followed by 510◦C aging treatment for 8 h are 882 MPa and 6.5%, respectively."],["oa:W3093883531","TLM","elongation",6.9,null,null,null,"%","room temperature","cold rolled 34% + aged 510°C/8h","","tensile test","",false,"","conclusions","Cheng et al. Cold Rolling of Titanium Alloy (4) When the alloy plate was subjected to cold rolling at a reduction of 34% in conjunction with aging, the smaller α precipitated phases could be formed within the β matrix, resulting in the relatively high tensile strength of 931 MPa and the acceptable elongation of 6.9%."],["oa:W3094013131","Ti-5Fe","ductility",0.0,null,null,null,"","","as-extruded","","","",false,"unit_missing","results","It can be seen that there is a trade-oﬀ between the strength and the ductility of the alloy when heat treated: the alloy aged at 550 ◦C has higher strength but lower ductility compared to the as-extruded condition, while the alloy aged at 650 ◦C has lower strength but increased elongation."],["oa:W3094013131","Ti-5Fe","ductility",0.0,null,null,null,"","","STA-650","","","",false,"unit_missing","results","As in the case of the extrusion in the β phase, the treatment performed below the eutectoid temperature (STA-550) results in a considerable increase in the strength of the alloy, trading oﬀductility, whereas the treatment above the eutectoid temperature (STA-650) results in a lower strength but increased ductility."],["oa:W3094013131","STA-650","ductility",15.0,null,null,null,"%","","fine microstructure","","","",false,"","discussion","It is noteworthy the fact that the STA-650 alloy, which displays a very ﬁne microstructure compared to that of the as-extruded condition, has yield strength in the same range as of the as-extruded alloy and larger ductility despite the lower work hardening capability."],["oa:W3094013131","Ti-6Al-4V","deform past the onset of necking",0.0,null,null,null,"","","","","","",false,"unit_missing","discussion","Tougher Ti alloys like Ti-6Al-4V display a considerable ability to deform past the onset of necking for PM and wrought alloys (e.g., see [30,31]), unless the amount of O is high enough to embrittle the alloy (see [32], with O content of 0.34 wt.%)."],["oa:W3094382720","Ti-0.05O","total elongation",48.0,null,null,null,"%","room temperature","","","tensile test","10−3 s−1",false,"","results_discussion","Specifically, at room temperature (red lines in ), an increase in oxygen content (from 0.05 to 0.30 wt %) led to an increase in the yield strength of Ti-O alloys from 156 to 472 MPa, at the notable cost of ductility (total elongation decreased from 48 to 16%)."],["oa:W3094382720","Ti-0.3O","total elongation",16.0,null,null,null,"%","room temperature","","","tensile test","10−3 s−1",false,"","results_discussion","Specifically, at room temperature (red lines in ), an increase in oxygen content (from 0.05 to 0.30 wt %) led to an increase in the yield strength of Ti-O alloys from 156 to 472 MPa, at the notable cost of ductility (total elongation decreased from 48 to 16%)."],["oa:W3094382720","Ti-0.3O","total elongation",4.0,null,null,null,"%","room temperature","","","tensile test","10−3 s−1",false,"","results_discussion","In Ti-0.3O alloy, however, despite an impressive yield strength of ~1 GPa, the material exhibited a premature fracture shortly after yielding, with a total elongation of only ~4% obtained."],["oa:W3094382720","Ti-0.3O","fracture strain",4.0,null,null,null,"%","100 K","as-annealed","equiaxed","tensile test","10−3 s−1",false,"","methods","Uniaxial tensile tests were performed on an MTS criterion (model 43) system with an initial strain rate of 10−3 s−1 at both room temperature (~300 K) and cryogenic temperature (~100 K)."],["oa:W3094382720","Ti-0.3O","fracture strain",16.0,null,null,null,"%","300 K","as-annealed","equiaxed","tensile test","10−3 s−1",false,"","methods","Uniaxial tensile tests were performed on an MTS criterion (model 43) system with an initial strain rate of 10−3 s−1 at both room temperature (~300 K) and cryogenic temperature (~100 K)."],["oa:W3094592231","Ti-36Nb-3Zr-2Ta-0.35O","elongation to fracture",15.0,null,null,null,"%","200 K","EP0.58","","tensile test","10−4 s−1",false,"","results_discussion","The engineering stress-strain curves of EP0.58 at different temperatures are shown in a. b summarizes yield strength, ultimate tensile strength, and elongation to fracture of EP0.58."],["oa:W3094592231","Ti-36Nb-3Zr-2Ta-0.35O","elongation to fracture",2.0,null,null,null,"%","77 K","EP0.58","","tensile test","10−4 s−1",false,"","results_discussion","The engineering stress-strain curves of EP0.58 at different temperatures are shown in a. b summarizes yield strength, ultimate tensile strength, and elongation to fracture of EP0.58."],["oa:W3094592231","Ti-36Nb-3Zr-2Ta-0.35O","elongation to fracture",20.0,null,null,null,"%","273 K","EP0.58","","tensile test","10−4 s−1",false,"","results_discussion","The engineering stress-strain curves of EP0.58 at different temperatures are shown in a. b summarizes yield strength, ultimate tensile strength, and elongation to fracture of EP0.58."],["oa:W3094592231","Ti-36Nb-3Zr-2Ta-0.35O","elongation to fracture",2.0,null,null,null,"%","77 K","EP0.58","","tensile test","10−4 s−1",false,"","results_discussion","In general, the flow stress increases and the engineering stress-strain curves shift up with the temperature decreasing from 293 K to 77 K, resulting in that yield and ultimate tensile strengths at cryogenic temperatures is much higher than the value of those at room temperature."],["oa:W3094592231","Ti-36Nb-3Zr-2Ta-0.35O","elongation to fracture",20.0,null,null,null,"%","273 K","EP0.58","","tensile test","10−4 s−1",false,"","results_discussion","In general, the flow stress increases and the engineering stress-strain curves shift up with the temperature decreasing from 293 K to 77 K, resulting in that yield and ultimate tensile strengths at cryogenic temperatures is much higher than the value of those at room temperature."],["oa:W3094592231","TNTZO","elongation",11.6,null,null,null,"%","200 K","cold-swaged","","","",false,"","results_discussion","The highest value (11.6%) of the elongation is obtained at 200 K."],["oa:W3094592231","EP0.85","elongation",14.0,null,null,null,"%","room temperature","cold-swaged","","","",false,"","results_discussion","At room temperature, EP0.85 has the best comprehensive mechanical properties (yield strength: 1020 MPa and elongation: 14%)."],["oa:W3094592231","EP0.0","elongation",20.0,null,null,null,"%","77 K","cold-swaged","","","",false,"","results_discussion","At 77 K, the elongation of EP0.0 increases to 20% and the strength is higher than 15 GPa."],["oa:W3094592231","TNTZO","elongation",11.6,null,null,null,"%","200 K","cold swaged by 58%","","tensile test","",false,"","conclusions","The good ductility (elongation: 11.6%) is due to the twinning induced plasticity effect."],["oa:W3094592231","TNTZO","elongation",0.0,null,null,null,"%","77 K","cold swaged by 58%","","tensile test","",false,"","conclusions","At 77 K, a significant increase of strength with a massive decrease of elongation is detected, which was mainly caused by martensitic transformation (the β phase to the α phase)."],["oa:W3095021329","Ti-6Al-4V","Elongation",5.5,5.5,5.5,0.5,"%","room temperature","as-built DMLS","","tensile test","",false,"","conclusions",""],["oa:W3095021329","Ti-6Al-4V","Elongation",5.5,5.5,5.5,0.5,"%","room temperature","as-built DMLS","","tensile test","",false,"","conclusions",""],["oa:W3095021329","Ti-6Al-4V","Elongation",9.1,9.1,9.1,0.1,"%","room temperature","as-built DMLS","","tensile test","",false,"","conclusions",""],["oa:W3095030587","Ti-6Al-4V","ductility",10.0,null,null,null,"%","room temperature","as-built AM","","tensile test","",false,"","methods",""],["oa:W3095030587","Ti-6Al-4V","ductility",10.0,null,null,null,"%","room temperature","IC","","tensile test","",false,"","methods",""],["oa:W3095030587","Ti-6Al-4V","ductility",10.0,null,null,null,"%","room temperature","wrought","","tensile test","",false,"","methods",""],["oa:W3095030587","Ti-6Al-4V","ductility",10.0,null,null,null,"%","400 °C","hybrid manufactured","","tensile test","",false,"","methods",""],["oa:W3095030587","Ti-6Al-4V","ductility",10.0,null,null,null,"%","600 °C","hybrid manufactured","","tensile test","",false,"","methods",""],["oa:W3095030587","Ti-6Al-4V","ductility",10.0,null,null,null,"%","800 °C","hybrid manufactured","","tensile test","",false,"","methods",""],["oa:W3095030587","Ti-6Al-4V","elongation",100.0,null,null,null,"%","","","","tensile test","",false,"out_of_range","methods",""],["oa:W3095030587","Ti-6Al-4V","elongation",10.0,null,null,null,"%","","","","tensile test","",false,"","methods",""],["oa:W3095030587","Ti-6Al-4V","elongation",0.0,null,null,null,"%","","","","","",false,"","methods",""],["oa:W3095030587","Ti-6Al-4V","percentage elongation",0.0,null,null,null,"%","room temperature","as-built SLM","lamellar","tensile test","",false,"","conclusions",""],["oa:W3095030587","Ti-6Al-4V","highest ductility",0.0,null,null,null,"%","800 °C","as-built SLM","spheroidized α","tensile test","",false,"","conclusions",""],["oa:W3099769370","Ti-6Al-4V","elongation",12.13,null,null,null,"%","","","","","",false,"","results","Subsequent Tukey’s multiple comparison test revealed there was a highly significant difference (p < 0.01) in metal type (A) (Ti-6Al-4V: 12.13%; pure Ti: 18.03%; 95% confidence interval: 0.66), but no significant difference (p > 0.05) in building angle (B). shows the results of Tukey’s multiple comparison for each metal type."],["oa:W3099769370","pure Ti","elongation",18.03,null,null,null,"%","","","","","",false,"","results","Subsequent Tukey’s multiple comparison test revealed there was a highly significant difference (p < 0.01) in metal type (A) (Ti-6Al-4V: 12.13%; pure Ti: 18.03%; 95% confidence interval: 0.66), but no significant difference (p > 0.05) in building angle (B). shows the results of Tukey’s multiple comparison for each metal type."],["oa:W3099769370","pure Ti","elongation",0.0,null,null,null,"","","","","tensile test","",false,"unit_missing","discussion","The elongation of pure Ti was larger than that of Ti-6Al-4V."],["oa:W3099769370","Ti-6Al-4V","elongation",0.0,null,null,null,"","","","","tensile test","",false,"unit_missing","discussion","The elongation of pure Ti was larger than that of Ti-6Al-4V."],["oa:W3099769370","Ti-6Al-4V","elongation",10.0,null,null,null,"%","","","","tensile test","",false,"","discussion","The elongation values obtained in this study were close to those specified in JIS H4650 [] (Ti-6Al-4V: 10% or more; pure Ti (type 3): 18% or more)."],["oa:W3099769370","pure Ti","elongation",18.0,null,null,null,"%","","type 3","","tensile test","",false,"","discussion","The elongation values obtained in this study were close to those specified in JIS H4650 [] (Ti-6Al-4V: 10% or more; pure Ti (type 3): 18% or more)."],["oa:W3099769370","Ti-6Al-4V","elongation",11.27,null,null,null,"%","room temperature","as-built SLS","","tensile test","",false,"","conclusions","(2) For Ti-6Al-4V, the elongation of the specimens molded by SLS (11.27%) was smaller than that of the cast specimen (14.72%)."],["oa:W3099769370","Ti-6Al-4V","elongation",14.72,null,null,null,"%","room temperature","cast","","tensile test","",false,"","conclusions","(2) For Ti-6Al-4V, the elongation of the specimens molded by SLS (11.27%) was smaller than that of the cast specimen (14.72%)."],["oa:W3099769370","Ti-6Al-4V","Elongation (%)",10.9,null,null,1.33,"%","room temperature","","","tensile test","",false,"","table","Ti-6Al-4V\t0\t1044.12\t(43.36)\tA\t10.90\t(1.33)\tA"],["oa:W3099769370","Ti-6Al-4V","Elongation (%)",11.56,null,null,1.14,"%","room temperature","","","tensile test","",false,"","table","45\t1061.89\t(42.26)\tA,B\t11.56\t(1.14)\tA"],["oa:W3099769370","Ti-6Al-4V","Elongation (%)",11.34,null,null,1.47,"%","room temperature","","","tensile test","",false,"","table","90\t1118.17\t(66.36)\tB\t11.34\t(1.47)\tA"],["oa:W3099769370","Ti-6Al-4V","Elongation (%)",14.72,null,null,1.67,"%","room temperature","cast","","tensile test","",false,"","table","Cast\t967.21\t(38.37)\tC\t14.72\t(1.67)\tB"],["oa:W3099769370","Pure Ti","Elongation (%)",17.62,null,null,0.74,"%","room temperature","","","tensile test","",false,"","table","Pure Ti\t0\t430.51\t(10.91)\ta,b\t17.62\t(0.74)\ta"],["oa:W3099769370","Pure Ti","Elongation (%)",17.91,null,null,0.09,"%","room temperature","","","tensile test","",false,"","table","45\t493.64\t(16.69)\tb,c\t17.91\t(0.09)\ta"],["oa:W3099769370","Pure Ti","Elongation (%)",17.82,null,null,0.67,"%","room temperature","","","tensile test","",false,"","table","90\t529.22\t(25.57)\tc\t17.82\t(0.67)\ta"],["oa:W3099769370","Pure Ti","Elongation (%)",18.86,null,null,3.37,"%","room temperature","cast","","tensile test","",false,"","table","Cast\t379.85\t(31.85)\ta\t18.86\t(3.37)\ta"],["oa:W3099819007","SST O-0","uniform elongations",24.0,null,null,null,"%","","","","","",false,"","results_discussion","The SST alloys almost maintained the homogeneous uniform elongations at ∼24% as the Oxygen concentration increased to 2%, although the addition of Oxygen ﬁrstly decreased the elongation slightly."],["oa:W3099819007","SST O-2.0","uniform elongations",24.0,null,null,null,"%","","","","","",false,"","results_discussion","The SST alloys almost maintained the homogeneous uniform elongations at ∼24% as the Oxygen concentration increased to 2%, although the addition of Oxygen ﬁrstly decreased the elongation slightly."],["oa:W3099819007","STA O-0","elongation",24.0,null,null,null,"%","","","","","",false,"","results_discussion","The strength and elongation of the undoped STA O-0 alloy are very close to those of the SST O-0 alloy."],["oa:W3099819007","STA O-2.0","elongations",16.0,null,null,null,"%","","","","","",false,"","results_discussion","It is noticeable that the elongations of the STA O-2.0 alloy dropped to ∼16%, which is attributed to the precipitation of incoherent HCP phase along grain boundaries in these alloys."],["oa:W3100618224","Ti-2Fe-0.1B","ductility",30.0,null,null,null,"%","room temperature","hot-rolled","bimodal","tensile test","",false,"","abstract","In the present study, the unique bimodal grain size distribution microstructure with the ultrafine substrate and embedded macro grains was fabricated by a traditional hot-rolling process in a novel low-cost Ti-2Fe-0.1B titanium alloy, which possesses a good combination of strength (around 663 MPa) and ductility (around 30%) without any post heat treatment."],["oa:W3100618224","Ti-2Fe-0.1B","ductility",15.0,null,null,null,"%","room temperature","ECAP 4 passes","","tensile test","",false,"","abstract","Results indicated that the average grain size decreased to 0.24 μm after 4 passes ECAP deformation, which led to the enhancement of tensile strength to around 854 MPa and good ductility to around 15%."],["oa:W3100618224","Ti-2Fe-0.1B","ductility",24.0,null,null,null,"%","room temperature","annealed 780 °C/1 h","equiaxed","tensile test","",false,"","results_discussion","The average grain size of the hot-rolled sample was calculated as 1.72 μm (). b shows the microstructure of annealed Ti-2Fe-0.1B alloy which is more homogeneous and characterized by the equiaxed grains with the average grain size increased to 3.5 μm."],["oa:W3100618224","Ti-2Fe-0.1B","elongation to failure",30.0,null,null,null,"%","room temperature","hot-rolled","bimodal","tensile test","",false,"","results_discussion","Furthermore, the elongation to failure of hot-rolled sample can reach around 30%, which indicated a good combination of strength and ductility."],["oa:W3100618224","Ti-2Fe-0.1B","elongation to fracture",15.0,null,null,null,"%","room temperature","ECAP 4 passes","","tensile test","",false,"","results_discussion","The yield stress and tensile stress of the sample increased to around 637 MPa and 854 MPa respectively after the subsequent ECAP process, furthermore, 15% elongation to fracture left."],["oa:W3100618224","Ti-2Fe-0.1B","ductility",30.0,null,null,null,"%","","hot-rolled","bimodal","","",false,"","conclusions","(1) Bimodal grain size distribution microstructure was fabricated by the hot-rolling process in Ti-2Fe-0.1B titanium alloy, which processes a good combination of strength (around 663 MPa) and ductility (around 30%)."],["oa:W3101085453","Ti-6Al-2Sn-4Zr-6Mo","elongation",11.1,8.7,13.5,2.4,"%","room temperature","solution treated at 900°C","","tensile test","",false,"","abstract","A good balance of ultimate tensile strength and ductility was obtained in the case of a solution temperature of 900°C, which showed a tensile strength close to 812±4 MPa and an elongation close to 11.1±2.4 %."],["oa:W3101085453","Ti-6Al-2Sn-4Zr-6Mo","Fracture elongation, εf (%)",21.9,20.6,23.2,1.3,"%","room temperature","initial state","","tensile test","",false,"","results_discussion","Figure 2 Microstructures by SEM-BSE of all samples; (a-c) initial state, (d-f) HD + ST1, (g-i) HD + ST2, (j-l) HD + ST3 Table 2 Measured mechanical properties after thermomechanical processing of Ti-6246 titanium alloy Mechanical properties Initial state HD + ST1 HD + ST2 HD + ST3 Ultimate tensile strength, σuts (MPa) 1201± 9 1000 ± 7 812 ± 4 514 ± 3 Yield strength, σ0.2% (MPa) 495 ±10 366 ± 6 212 ± 5 211 ± 4 Fracture elongation, εf (%) 21.9 ±1.3 9.6 ± 1.4 11.1 ± 2.4 4.2 ± 1.1 100 μm 20 μm 5 μm "],["oa:W3101085453","Ti-6Al-2Sn-4Zr-6Mo","Fracture elongation, εf (%)",9.6,8.2,11.0,1.4,"%","room temperature","HD + ST1","","tensile test","",false,"","results_discussion","Figure 2 Microstructures by SEM-BSE of all samples; (a-c) initial state, (d-f) HD + ST1, (g-i) HD + ST2, (j-l) HD + ST3 Table 2 Measured mechanical properties after thermomechanical processing of Ti-6246 titanium alloy Mechanical properties Initial state HD + ST1 HD + ST2 HD + ST3 Ultimate tensile strength, σuts (MPa) 1201± 9 1000 ± 7 812 ± 4 514 ± 3 Yield strength, σ0.2% (MPa) 495 ±10 366 ± 6 212 ± 5 211 ± 4 Fracture elongation, εf (%) 21.9 ±1.3 9.6 ± 1.4 11.1 ± 2.4 4.2 ± 1.1 100 μm 20 μm 5 μm "],["oa:W3101085453","Ti-6Al-2Sn-4Zr-6Mo","Fracture elongation, εf (%)",11.1,8.7,13.5,2.4,"%","room temperature","HD + ST2","","tensile test","",false,"","results_discussion","Figure 2 Microstructures by SEM-BSE of all samples; (a-c) initial state, (d-f) HD + ST1, (g-i) HD + ST2, (j-l) HD + ST3 Table 2 Measured mechanical properties after thermomechanical processing of Ti-6246 titanium alloy Mechanical properties Initial state HD + ST1 HD + ST2 HD + ST3 Ultimate tensile strength, σuts (MPa) 1201± 9 1000 ± 7 812 ± 4 514 ± 3 Yield strength, σ0.2% (MPa) 495 ±10 366 ± 6 212 ± 5 211 ± 4 Fracture elongation, εf (%) 21.9 ±1.3 9.6 ± 1.4 11.1 ± 2.4 4.2 ± 1.1 100 μm 20 μm 5 μm "],["oa:W3101085453","Ti-6Al-2Sn-4Zr-6Mo","Fracture elongation, εf (%)",4.2,2.8,5.6,1.1,"%","room temperature","HD + ST3","","tensile test","",false,"","results_discussion","Figure 2 Microstructures by SEM-BSE of all samples; (a-c) initial state, (d-f) HD + ST1, (g-i) HD + ST2, (j-l) HD + ST3 Table 2 Measured mechanical properties after thermomechanical processing of Ti-6246 titanium alloy Mechanical properties Initial state HD + ST1 HD + ST2 HD + ST3 Ultimate tensile strength, σuts (MPa) 1201± 9 1000 ± 7 812 ± 4 514 ± 3 Yield strength, σ0.2% (MPa) 495 ±10 366 ± 6 212 ± 5 211 ± 4 Fracture elongation, εf (%) 21.9 ±1.3 9.6 ± 1.4 11.1 ± 2.4 4.2 ± 1.1 100 μm 20 μm 5 μm "],["oa:W3101917704","Ti-6Al-4V","Elongation at Break (XY)",13.0,null,null,3.0,"%","","heat treated","","","",false,"","methods",""],["oa:W3101917704","Ti-6Al-4V","Elongation at Break (Z)",15.0,null,null,4.0,"%","","heat treated","","","",false,"","methods",""],["oa:W3101917704","Ti-6Al-4V","Yield Point Strain",0.0272,null,null,null,"","","","","","",false,"unit_missing","methods",""],["oa:W3101917704","Ti-6Al-4V","Yield Point Strain",0.026,null,null,null,"","","","","","",false,"unit_missing","methods",""],["oa:W3101917704","Ti-6Al-4V","Yield Point Strain",0.0292,null,null,null,"","","","","","",false,"unit_missing","methods",""],["oa:W3101917704","Ti-6Al-4V","Yield Point Strain",0.0264,null,null,null,"","","","","","",false,"unit_missing","methods",""],["oa:W3101917704","Ti-6Al-4V","Yield Point Strain",0.0266,null,null,null,"","","","","","",false,"unit_missing","methods",""],["oa:W3106420044","Ti-6Al-4V","strain to fracture",3.715,3.45,3.98,null,"%","","hot-pressed at 1250°C","","","",false,"","abstract",""],["oa:W3106420044","Ti-6Al-4V","ductility",4.685,4.18,5.19,null,"%","","extrusion at 950°C","lamellar","","",false,"","abstract",""],["oa:W3106420044","Ti-6Al-4V","strain to fracture",3.215,3.15,3.28,null,"%","","STA-955","","","",false,"","abstract",""],["oa:W3106420044","Ti-6Al-4V","strain at break",19.5,null,null,5.1,"%","","","","","",false,"","methods",""],["oa:W3106420044","Ti-6Al-4V","tensile ductility",10.0,null,null,null,"%","","equal channel angular pressing and mill-annealing","","","",false,"","methods",""],["oa:W3106420044","Ti-6Al-4V","strain to fracture",7.8,null,null,null,"%","","hot-pressed at 1250–1300 °C","","","",false,"","methods",""],["oa:W3106420044","Ti-6Al-4V","ductility",14.6,null,null,null,"%","","SPS 1000°C/1h + Hot Extrusion 1150°C","","","",false,"","methods",""],["oa:W3106420044","Ti-6Al-4V","fracture elongation",7.8,null,null,null,"%","","sintered at 1000°C + extruded at 1000°C","bi-modal","","",false,"","methods",""],["oa:W3106420044","Ti-0.32O","ductility",12.0,null,null,null,"%","","annealed","","","",false,"","methods",""],["oa:W3106420044","CP-Ti Grade 2","ductility",30.0,null,null,null,"%","","annealed","","","",false,"","methods",""],["oa:W3106420044","reticulated core-shell Ti","ductility",13.0,null,null,null,"%","500 °C","","","","",false,"","methods",""],["oa:W3106420044","reticulated core-shell Ti","ductility",77.0,null,null,null,"%","600 °C","","","","",false,"","methods",""],["oa:W3106420044","Ti-6Al-4V","ductility",5.8,null,null,null,"%","","","","","",false,"","methods",""],["oa:W3106420044","Ti-6Al-4V","strain to fracture",3.64,null,null,null,"%","room temperature","hot-pressed 1250°C","","tensile test","",false,"","conclusions",""],["oa:W3106420044","HP-Ti64-3TiB","strain to fracture",3.715,3.45,3.98,null,"%","room temperature","","","tensile test","",false,"","conclusions",""],["oa:W3106420044","HE-Ti64-3TiB","strain to fracture",4.685,4.18,5.19,null,"%","room temperature","hot extruded","lamellar","tensile test","",false,"","conclusions",""],["oa:W3106420044","HE-Ti64-3TiB","Strain to fracture %",4.685,4.18,5.19,null,"%","room temperature","3vol% Boron","","tensile test","",false,"","conclusions",""],["oa:W3106420044","HP-STA-955","Strain to fracture %",1.965,1.89,2.04,null,"%","room temperature","3vol% Boron","","tensile test","",false,"","conclusions",""],["oa:W3106420044","HE-STA-955","Strain to fracture %",3.215,3.15,3.28,null,"%","room temperature","3vol% Boron","","tensile test","",false,"","conclusions",""],["oa:W3106420044","HP-STA-955","strain to fracture",1.965,1.89,2.04,null,"%","room temperature","STA 955","","tensile test","",false,"","conclusions",""],["oa:W3106420044","HE-STA-955","strain to fracture",3.215,3.15,3.28,null,"%","room temperature","STA 955","","tensile test","",false,"","conclusions",""],["oa:W3106420044","HP-STA-855","strain to fracture",2.52,2.09,2.95,null,"%","room temperature","STA 855","","tensile test","",false,"","conclusions",""],["oa:W3106420044","HE-STA-855","strain to fracture",1.99,1.73,2.25,null,"%","room temperature","STA 855","","tensile test","",false,"","conclusions",""],["oa:W3106420044","Ti-6Al-4V","strain to fracture",2.52,2.09,2.95,null,"%","room temperature","HP-STA-855","","tensile test","",false,"","conclusions",""],["oa:W3106420044","Ti-6Al-4V","strain to fracture",1.99,1.73,2.25,null,"%","room temperature","HE-STA-855","","tensile test","",false,"","conclusions",""],["oa:W3106420044","Ti-6Al-4V","strain to fracture",2.0,1.73,2.25,null,"%","","HE-STA-855","","","",false,"","conclusions",""],["oa:W3106940384","Ti-7.2Cr-1.5Al-1Fe","hardening heat treatment leads to a significant increase in strength and a decrease in the ductility",0.0,0.0,0.0,null,"","","STA","","tensile test","",false,"unit_missing","results_discussion",""],["oa:W3106940384","","ductility",10.0,8.0,12.0,null,"%","","","","","",false,"","results_discussion",""],["oa:W3106940384","","ductility",12.0,10.0,14.0,null,"%","","","","","",false,"","results_discussion",""],["oa:W3106940384","alloy #4","ductility",14.0,12.0,16.0,null,"%","","","","","",false,"","results_discussion",""],["oa:W3106940384","alloy #4","ductility",14.0,12.0,16.0,null,"%","","","","","",false,"","results_discussion",""],["oa:W3106940384","Ti-Al-Mo-Fe","El",16.5,null,null,null,"%","room temperature","","","tensile test","",false,"","conclusions",""],["oa:W3106940384","Ti-Al-Mo-Fe","El",14.6,null,null,null,"%","room temperature","","","tensile test","",false,"","conclusions",""],["oa:W3106940384","Ti-Al-Mo-Cr","El",18.6,null,null,null,"%","room temperature","","","tensile test","",false,"","conclusions",""],["oa:W3106940384","Ti-Al-Mo-Cr","El",18.8,null,null,null,"%","room temperature","STA","","tensile test","",false,"","conclusions",""],["oa:W3107371599","Ti-6Al-4V","elongation",6.0,null,null,null,"%","room temperature","as-built LPBF","","","",false,"","results",""],["oa:W3107371599","Ti-6Al-4V","elongation",10.0,null,null,null,"%","room temperature","as-built LPBF","","","",false,"","results",""],["oa:W3107371599","Ti-6Al-4V","elongation",0.0,null,null,null,"%","room temperature","as-built LPBF","","","",false,"","results",""],["oa:W3107371599","Ti-6Al-4V","% elongation",0.0,null,null,null,"%","room temperature","as-built LPBF","","tensile test","10-4 s-1",false,"","results",""],["oa:W3107371599","Ti-6Al-4V","minimal elongation",0.0,null,null,null,"","room temperature","as-built LPBF","brittle","tensile test","",false,"unit_missing","results",""],["oa:W3107371599","Ti-6Al-4V","ductility",10.0,null,null,null,"%","room temperature","as-built LPBF, substrate at 570°C","","tensile test","",false,"","conclusions",""],["oa:W3107371599","Ti-6Al-4V","ductility",0.0,null,null,null,"%","room temperature","as-built LPBF, substrate at 770°C","","tensile test","",false,"","conclusions",""],["oa:W3107371599","Ti-6Al-4V","lack of ductility",0.0,null,null,null,"","","","","","",false,"unit_missing","conclusions",""],["oa:W3108152236","Ti-6Al-4V","ductility",6.0,null,null,null,"%","","annealed","coarse (α+β)","","",false,"","discussion",""],["oa:W3108238037","TiC-TiB2/Ti64","uniform elongation",2.0,null,null,null,"%","room temperature","duplex anneal (1193 K/1 h + 823 K/4 h)","lamellar","tensile test","0.5 mm/min",false,"","abstract","The yield strength and the uniform elongation of TiC-TiB2/Ti64 were increased by ~130 MPa and 2%, respectively."],["oa:W3108238037","TiC-TiB2/Ti64","uniform elongation",2.0,null,null,null,"%","","after heat treatment","","tensile test","",false,"","results","The engineering tensile stress–strain curves of Ti64 and TiC-TiB2/Ti64 after heat treatment () suggest that the TiC-TiB2 nanoparticles improve the tensile properties; the yield strength, the ultimate strength, and the uniform elongation of TiC-TiB2/Ti64 are increased by 130.0 MPa, 130.6 MPa, and 2.0%, respectively."],["oa:W3108238037","Ti-6Al-4V","uniform elongation",11.1,null,null,null,"%","","","lamellar","","",false,"","conclusions","The yield strength and the uniform elongation of Ti64 alloys were increased by TiC-TiB2 from 793.3 to 923.6 MPa and from 9.2 to 11.1%, respectively."],["oa:W3110723811","CP-Ti 99.5% Ti","Alongamento",24.0,null,null,null,"%","","","","","",false,"","abstract",""],["oa:W3110723811","CP-Ti 99.0% Ti","Alongamento",15.0,null,null,null,"%","","","","","",false,"","abstract",""],["oa:W3110723811","Ti-5Al-2.5Sn","Alongamento",15.0,null,null,null,"%","","","","","",false,"","abstract",""],["oa:W3110723811","Ti-13V-11Cr-3Al","Alongamento",5.0,null,null,null,"%","","","","","",false,"","abstract",""],["oa:W3110723811","Ti-6Al-4V","Alongamento",8.0,null,null,null,"%","","","","","",false,"","abstract",""],["oa:W3111936197","PM Ti-Cu-Mn","elongation at fracture",11.9,6.4,17.4,null,"%","room temperature","","lamellar","tensile test","",false,"","results_discussion","The elongation at fracture ranges between 6.4% and 17.4%."],["oa:W3113282243","Ti-5Cu-5Mn","elongation",2.9,null,null,null,"%","room temperature","","","tensile test","",false,"","results","Regarding the elongation, the Ti–5Cu–5Mn alloy has the lowest value (2.9%) even when compared to CP Ti (6.0%) as shown in Fig. 4c)."],["oa:W3113282243","CP-Ti Grade 2","elongation",6.0,null,null,null,"%","room temperature","","","tensile test","",false,"","results","Regarding the elongation, the Ti–5Cu–5Mn alloy has the lowest value (2.9%) even when compared to CP Ti (6.0%) as shown in Fig. 4c)."],["oa:W3114997122","Ti48Al6Nb","fracture strain",34.7,null,null,null,"%","","","","","",false,"","results_discussion","The compressive strength of Ti48Al6Nb alloy is 2,063 MPa and the fracture strain is 34.7%."],["oa:W3114997122","Ti48Al6Nb0.1Si","fracture strain",35.23,null,null,null,"%","","","","","",false,"","results_discussion","When adding 0.1at.% silicon, the compressive strength of Ti48Al6Nb0.1Si alloy increases to 2,091 MPa and the fracture strain is slightly increased to 35.2%."],["oa:W3114997122","Ti48Al6NbxSi","fracture strain",33.48,null,null,null,"%","","","","","",false,"","results_discussion","When the content of silicon is 0.5at.%, the compressive strength of the TiAl alloy reaches its maximum of 2,281 Fig. 5: Compressive properties of Ti48Al6NbxSi alloys: (a) x=0; (b) x=0.1; (c) x=0.2; (d) x=0.3; (e) x=0.4; (f) x=0.5 Si content (at.%) Strength (MPa) Strain (%) 0 2,063 34.73 0.1 2,091 35.23 0.2 2,120 33.48 0.3 2,138 33.39 0.4 2,160 31.84 0.5 2,281 30.76 Table 3: Compressive properties of Ti48Al6NbxSi alloys MPa."],["oa:W3114997122","Ti48Al6NbxSi","fracture strain",33.39,null,null,null,"%","","","","","",false,"","results_discussion","When the content of silicon is 0.5at.%, the compressive strength of the TiAl alloy reaches its maximum of 2,281 Fig. 5: Compressive properties of Ti48Al6NbxSi alloys: (a) x=0; (b) x=0.1; (c) x=0.2; (d) x=0.3; (e) x=0.4; (f) x=0.5 Si content (at.%) Strength (MPa) Strain (%) 0 2,063 34.73 0.1 2,091 35.23 0.2 2,120 33.48 0.3 2,138 33.39 0.4 2,160 31.84 0.5 2,281 30.76 Table 3: Compressive properties of Ti48Al6NbxSi alloys MPa."],["oa:W3114997122","Ti48Al6NbxSi","fracture strain",31.84,null,null,null,"%","","","","","",false,"","results_discussion","When the content of silicon is 0.5at.%, the compressive strength of the TiAl alloy reaches its maximum of 2,281 Fig. 5: Compressive properties of Ti48Al6NbxSi alloys: (a) x=0; (b) x=0.1; (c) x=0.2; (d) x=0.3; (e) x=0.4; (f) x=0.5 Si content (at.%) Strength (MPa) Strain (%) 0 2,063 34.73 0.1 2,091 35.23 0.2 2,120 33.48 0.3 2,138 33.39 0.4 2,160 31.84 0.5 2,281 30.76 Table 3: Compressive properties of Ti48Al6NbxSi alloys MPa."],["oa:W3114997122","Ti48Al6NbxSi","fracture strain",30.76,null,null,null,"%","","","","","",false,"","results_discussion","When the content of silicon is 0.5at.%, the compressive strength of the TiAl alloy reaches its maximum of 2,281 Fig. 5: Compressive properties of Ti48Al6NbxSi alloys: (a) x=0; (b) x=0.1; (c) x=0.2; (d) x=0.3; (e) x=0.4; (f) x=0.5 Si content (at.%) Strength (MPa) Strain (%) 0 2,063 34.73 0.1 2,091 35.23 0.2 2,120 33.48 0.3 2,138 33.39 0.4 2,160 31.84 0.5 2,281 30.76 Table 3: Compressive properties of Ti48Al6NbxSi alloys MPa."],["oa:W3114997122","Ti48Al6NbxSi","fracture strain",30.8,null,null,null,"%","","","","","",false,"","results_discussion","At the same time, the fracture strain of the alloy reaches its minimum of 30.8%."],["oa:W3114997122","Ti48Al6NbxSi","compression strain",30.8,null,null,null,"%","","","","","",false,"","results_discussion","In contrast, the addition of Si leads to a decrease in the compression strain of the alloys from 34.7% to 30.8% when the content of Si increases from 0.1at.% to 0.5at.%."],["oa:W3114997122","Ti48Al6NbxSi","fracture strain",32.75,30.8,34.7,null,"%","","","","compressive test","",false,"","conclusions","(3) Compressive tests show that the compressive strength increases from 2,063 MPa to 2,281 MPa when Si addition increases from 0 to 0.5at.%, while the fracture strain has a decreasing tendency from 34.7% to 30.8%."],["oa:W3118111446","Ti-6Al-4V","δ/%",16.0,null,null,null,"%","","980 °C/1 h + 650 °C/4 h","","","",false,"","table","TC4\t980 °C/1 h + 650 °C/4 h\t850\t925\t16\t26"],["oa:W3118111446","TLM","δ/%",19.5,null,null,null,"%","","750 °C/30 min + 510 °C/4 h","","","",false,"","table","TLM\t750 °C/30 min + 510 °C/4 h\t567\t721\t19.5\t71"],["oa:W3118620114","Ti-6Al-4V","Agt",0.097,null,null,null,"","room temperature","","","tensile test","",false,"unit_missing","conclusions",""],["oa:W3118620114","Ti-6Al-4V","Cette dernière",6.0,null,null,null,"%","room temperature","","","","",false,"","conclusions",""],["oa:W3119563881","Ti-6Al-4V","tension δ",790.0,null,null,null,"%","923 K","","","tensile test","10−3 s−1",false,"out_of_range","conclusions","During the superplastic tensile deformation of Ti-6Al-4V at low temperature (923 K) and 10−3, 5 × 10−3, or 5 × 10−2 s−1, the tension δ and strain rate sensitivity index m both rose with the decrease in tension speed and δ maximized to 790% at 10−3 s−1."],["oa:W3119686028","Co-Cr-W-Mo","elongations at break",5.55,4.6,6.5,null,"%","","","","","",false,"","results","The elongations at break were 4.6% and 6.5%, respectively, as depicted in Fig. 4c, which also indicates the effects of the powder flow and arrangement mechanisms on the manufacturing process."],["oa:W3120557635","Zr-4Sn-4Nb","ductility",6.0,null,null,null,"%","","","","","",false,"","results_discussion","The ductility of Zr-4Sn-4Nb exceeded 6% while the Zr-8Sn-4Nb has ruptured already after about 3% of plastic elongation due to the presence of the Zr4Sn particles."],["oa:W3120557635","Zr-8Sn-4Nb","ductility",3.0,null,null,null,"%","","","","","",false,"","results_discussion","The ductility of Zr-4Sn-4Nb exceeded 6% while the Zr-8Sn-4Nb has ruptured already after about 3% of plastic elongation due to the presence of the Zr4Sn particles."],["oa:W3120557635","Zr-3Nb","elongation",6.0,null,null,null,"%","","as-cast","","","",false,"","results_discussion","Elongation of Zr-3Nb alloy was 6% which is also comparable to Zr-4Sn-4Nb alloy, while elongation of Zr-6Nb was only 3% due to the presence of embrittling ω phase []."],["oa:W3120557635","Zr-6Nb","elongation",3.0,null,null,null,"%","","as-cast","ω phase","","",false,"","results_discussion","Elongation of Zr-3Nb alloy was 6% which is also comparable to Zr-4Sn-4Nb alloy, while elongation of Zr-6Nb was only 3% due to the presence of embrittling ω phase []."],["oa:W3120557635","Zircaloy-2","elongation",20.0,null,null,null,"%","","annealed","","","",false,"","results_discussion","On the other hand, the elongation of Zircaloy-2 exceeds 20% [,]."],["oa:W3120557635","Zircaloy-4","elongation",23.5,20.0,27.0,null,"%","","","","","",false,"","results_discussion","On the other hand, the elongation of the Zircaloy-4 ranged between 20% and 27% depending on the exact microstructure condition."],["oa:W3120557635","E110 alloy (Zr-1%Nb)","elongation",50.0,null,null,null,"%","","","","","",false,"","results_discussion","E110 alloy (Zr-1%Nb) exhibits even lower strength of 408 MPa, while the elongation reaches 50% []."],["oa:W3120557635","Zr-4Sn-4Nb","ductility",6.0,6.0,6.0,null,"%","room temperature","","","tensile test","",false,"","conclusions","Ductility of Zr-4Sn-4Nb alloy in both conditions is around 6% only."],["oa:W3127309454","Ti-grade 5","Elongation",14.0,null,null,null,"%","","","","","",false,"","methods","Mechanical properties of Ti-grade 5 alloy Parameters Yield strength Ultimate tensile strength Elongation Hardness Modulus of elasticity Fatigue strength Typical values 950 MPa 1020 MPa 14% 36 HRC 120 GPa 510 MPa"],["oa:W3127309454","Ti-6Al-4V","total elongation up to UTS point",2.5692,null,null,null,"mm","","","","","",false,"unit_mismatch","methods","The total elongation up to UTS point was 2.56921 mm."],["oa:W3127672986","CFRP","Elongation (%)",1.9,null,null,null,"%","","","","","",false,"","table","CFRP\t2.35\t140\t1.9\t1.57\t2.24\t0.09–0.16\t0.086"],["oa:W3127672986","Ti-6Al-4V","Elongation (%)",15.0,null,null,null,"%","","","","","",false,"","table","Ti-6Al-4V\t1.004\t115\t15\t0.903\t0.928\t0.57\t–"],["oa:W3130233380","","ductility",0.0,null,null,null,"","","","","","",true,"unit_missing","results_discussion",""],["oa:W3130661442","","ductility",0.0,null,null,null,"","room temperature","","","","",false,"unit_missing","abstract","The alloys are characterized by wear resistance comparable with tool steels, high hardness, and very good resistance to oxidation at high temperatures (up to 1000 °C), but also low room-temperature ductility, as is typical also for other intermetallic materials."],["oa:W3131134186","Ti-4.5Al-3V-2Mo-2Fe","tensile elongation",10.0,null,null,null,"%","room temperature","annealed at 820 °C for 1 h, aged at 500 °C for 6 h","globular and fine","tensile test","1 × 10−3 s−1",false,"","abstract","The yield strength, ultimate tensile strength and tensile elongation of the alloy with optimized microstructure were 1185 MPa, 1296 MPa and 10%, respectively."],["oa:W3131134186","SP700Zr","elongation",1248.0,null,null,null,"%","750 °C","annealed at 820 °C for 1 h, aged at 500 °C for 6 h","globular and fine","superplastic deformation","",false,"out_of_range",
