Repository: akhtar07/tisci-explorer

# TiSci Explorer

A read-only, static explorer for **TiSci**, an autonomous research agent for titanium alloys. TiSci reads the
titanium-alloy literature, builds a knowledge graph and a table of measured values, proposes hypotheses where the
graph has gaps, and tests them with DFT (MACE / VASP) and the ICME-lite multiscale chain.

**Live site:** https://akhtar07.github.io/tisci-explorer/

The site has seven sections:

| Section | What it shows |
|---|---|
| Overview | Corpus → graph → facts → hypotheses → verdicts, with the snapshot's counts |
| Worked example | One full loop for W in α-Ti: graph path, hypothesis, novelty check, DFT test, verdict, follow-up, DAMASK |

File: data/facts/other.json (part 21 of 112)
false,"unmapped_property","methods",""],["ia:NASA_NTRS_Archive_19760020309","Ti-6Al-4V","16.8",16.8,null,null,null,"10^3ksi","room temperature","","","tensile test","",false,"unmapped_property","methods",""],["ia:NASA_NTRS_Archive_19760020309","Ti-6Al-4V","TUS. kst",160.0,null,null,null,"kst","room temperature","annealed","fine","tensile test","",false,"unmapped_property","methods",""],["ia:NASA_NTRS_Archive_19760020309","Ti-6Al-4V","E.103ksi",16.0,null,null,null,"103ksi","room temperature","annealed","fine","tensile test","",false,"unmapped_property","methods",""],["ia:NASA_NTRS_Archive_19760020309","Ti-6Al-4V","TUS. kst",137.0,null,null,null,"kst","room temperature","annealed","coarse","tensile test","",false,"unmapped_property","methods",""],["ia:NASA_NTRS_Archive_19760020309","Ti-6Al-4V","E.103ksi",17.4,null,null,null,"103ksi","room temperature","annealed","coarse","tensile test","",false,"unmapped_property","methods",""],["ia:NASA_NTRS_Archive_19760020309","Ti-6Al-4V","E",17.0,null,null,0.4,"x103ksi","","","","tensile test","",false,"unmapped_property","methods",""],["ia:NASA_NTRS_Archive_19770013263","Ti-5Al-2.5Sn","da/dN",1.0,null,null,null,"10^-10","room temperature","","","fatigue test","10 Hz",false,"unmapped_property","methods",""],["ia:NASA_NTRS_Archive_19770013263","Ti-5Al-2.5Sn","da/dN",1.0,null,null,null,"10^-10","-253°C","","","fatigue test","10 Hz",false,"unmapped_property","methods",""],["ia:NASA_NTRS_Archive_19770013263","Ti-5Al-2.5Sn","crack growth rates",1.0,null,null,null,"10^-10","-253°C","","","","",false,"unmapped_property","methods",""],["ia:NASA_NTRS_Archive_19770013263","Ti-6Al-2.5Sn","crack growth rate",0.0001,null,null,null,"m/cycle","","","","","",false,"unmapped_property","methods",""],["ia:NASA_NTRS_Archive_19770013263","8cR-2","crack growth rate",47.5,42.0,53.0,null,"MPa√m","room temperature","","","","",false,"unmapped_property","discussion",""],["ia:NASA_NTRS_Archive_19770013263","1oCR-2","crack growth rate",47.5,42.0,53.0,null,"MPa√m","room temperature","","","","",false,"unmapped_property","discussion",""],["ia:NASA_NTRS_Archive_19770013263","5CR-2","crack growth rate",47.5,42.0,53.0,null,"MPa√m","room temperature","","","","",false,"unmapped_property","discussion",""],["ia:NASA_NTRS_Archive_19770013263","Ti-6Al-2.5Sn","ac",0.775,null,null,null,"mm","","","","","",false,"unmapped_property","discussion",""],["ia:NASA_NTRS_Archive_19770014271","ELI","2950K",2950.0,null,null,null,"K","","air-cooled","","","",false,"unmapped_property","conclusions",""],["ia:NASA_NTRS_Archive_19770014271","ELI","2950K",2950.0,null,null,null,"K","","furnace-cooled","","","",false,"unmapped_property","conclusions",""],["ia:NASA_NTRS_Archive_19770014271","Ti-5Al-2Sn","E at 295 K (106 psi)",18.1,null,null,0.5,"106psi","295 K","","","","",false,"unmapped_property","conclusions",""],["ia:NASA_NTRS_Archive_19780005535","Ti-8Al-1Mo-1V","ultimate tensile strengths",0.86,0.86,0.86,null,"relative","561 K (550 °F)","annealed","","","",false,"unmapped_property","conclusions",""],["ia:NASA_NTRS_Archive_19780005535","Ti-6Al-4V","salt stress corrosion",0.0,0.0,0.0,null,"relative","561 K (550 °F)","mill-annealed","","","",false,"unmapped_property","conclusions",""],["ia:NASA_NTRS_Archive_19780005535","Ti-8Al-1Mo-1V","ultimate tensile strengths",0.86,0.86,0.86,null,"relative","561 K (550 °F)","annealed","","","",false,"unmapped_property","conclusions",""],["ia:NASA_NTRS_Archive_19780005535","Ti-6Al-4V","ultimate tensile strengths",0.86,0.86,0.86,null,"relative","561 K (550 °F)","annealed","","","",false,"unmapped_property","conclusions",""],["ia:NASA_NTRS_Archive_19780005535","Ti-8Al-1Mo-1V","fatigue lives",0.5,0.5,0.5,null,"relative","561 K (550 °F)","triplex-annealed","","","",false,"unmapped_property","conclusions",""],["ia:NASA_NTRS_Archive_19780005535","","beneficial effects of cold working",0.0,0.0,0.0,null,"relative","561 K (550 °F)","","","","",false,"unmapped_property","conclusions",""],["ia:NASA_NTRS_Archive_19780013550","6Al-4V STA","KcN",92.0,null,null,null,"MH/m3/2","","","","","",false,"unmapped_property","results_discussion",""],["ia:NASA_NTRS_Archive_19780013550","6Al-4V STA","72 MN/m 3/2",72.0,null,null,null,"MN/m3/2","","","","","",false,"unmapped_property","results_discussion",""],["ia:NASA_NTRS_Archive_19780013550","6Al-4V STA","65 percent",65.0,null,null,null,"%","","","","","",false,"unmapped_property","results_discussion",""],["ia:NASA_NTRS_Archive_19780018241","TaRe-13","fracture surface",24.5,null,null,null,"MNm-2","room temperature","","","","",false,"unmapped_property","results_discussion",""],["ia:NASA_NTRS_Archive_19780018241","PPQ (1:3)","interlaminar Shear specimen",35.8,null,null,null,"MNm-2","561 K (550oF)","","","","",false,"unmapped_property","results_discussion",""],["ia:NASA_NTRS_Archive_19780018241","Ti-6Al-4V","N5-20 um",10.0,5.0,20.0,null,"um","","","extra fine","","",false,"unmapped_property","results_discussion",""],["ia:NASA_NTRS_Archive_19790010149","","design ultimate shear strength",680.3,null,null,null,"kN/m","room temperature","","","","",false,"unmapped_property","results",""],["ia:NASA_NTRS_Archive_19790010149","","design ultimate shear strength",424.7,null,null,null,"kN/m","589 K (6OOOF)","","","","",false,"unmapped_property","results",""],["ia:NASA_NTRS_Archive_19790010149","","failed at",126.0,null,null,null,"%ofdesignultimateshearstrength","room temperature","exposed to 589 K (6OOOF) for 100 hours","","","",false,"unmapped_property","results",""],["ia:NASA_NTRS_Archive_19790010149","","failed at",132.0,null,null,null,"%ofdesignultimateshearstrength","room temperature","unexposed","","","",false,"unmapped_property","results",""],["ia:NASA_NTRS_Archive_19790010149","","failed at",180.0,null,null,null,"%ofdesignultimatestrength","589 K (600°F)","unexposed","","","",false,"unmapped_property","results",""],["ia:NASA_NTRS_Archive_19790010149","","fatigue_life",10000.0,null,null,null,"hours","589 K (600°F)","exposed to 589 K (600°F) for 10000 hours","","","",false,"unmapped_property","results",""],["ia:NASA_NTRS_Archive_19790010149","","fatigue_life",100.0,null,null,null,"hours","589 K (600°F)","exposed to 589 K (600°F) for 100 hours","","","",false,"unmapped_property","results",""],["ia:NASA_NTRS_Archive_19790010149","","fatigue_life",10000.0,null,null,null,"hours","589 K (600°F)","exposed to 589 K (600°F) for 10000 hours","","","",false,"unmapped_property","results",""],["ia:NASA_NTRS_Archive_19790010149","","failed at",130.0,null,null,null,"%","589 K (600°F)","exposed to 589 K (600°F) for 10000 hours","","","",false,"unmapped_property","results",""],["ia:NASA_NTRS_Archive_19790010149","","failed at",121.0,null,null,null,"%","589 K (600°F)","exposed to 589 K (600°F) for 100 hours","","","",false,"unmapped_property","results",""],["ia:NASA_NTRS_Archive_19790010149","","failed at",119.0,null,null,null,"%","589 K (600°F)","exposed to 589 K (600°F) for 10000 hours","","","",false,"unmapped_property","results",""],["ia:NASA_NTRS_Archive_19820010496","","stress rupture goal",500.0,null,null,null,"hours","675 °C","","","","",false,"unmapped_property","abstract",""],["ia:NASA_NTRS_Archive_19820010496","","tensile properties",85.0,null,null,null,"%","","","","","",false,"unmapped_property","abstract",""],["ia:NASA_NTRS_Archive_19820010496","","stress rupture properties",100.0,null,null,null,"%","","","","","",false,"unmapped_property","abstract",""],["ia:NASA_NTRS_Archive_19820010496","MERL 76 L/C Astroloy","rupture life",21.3,null,null,null,"hours","760 °C","","","","",false,"unmapped_property","conclusions",""],["ia:NASA_NTRS_Archive_19820010496","MERL 76 L/C Astroloy Joint","Rupture Life",36.7,null,null,null,"hours","760 °C","","","stress rupture test","",false,"unmapped_property","conclusions",""],["ia:NASA_NTRS_Archive_19820010496","Rene' 95-AF-115 Joint","Rupture Life",158.1,null,null,null,"hours","760 °C","","","stress rupture test","",false,"unmapped_property","conclusions",""],["ia:NASA_NTRS_Archive_19820010496","rim alloy","stress rupture goal",500.0,null,null,null,"hours","675 °C","","","","",false,"unmapped_property","conclusions",""],["ia:NASA_NTRS_Archive_19820010496","joint","stress rupture properties",300.0,null,null,null,"hours","","","","","",false,"unmapped_property","conclusions",""],["ia:NASA_NTRS_Archive_19820010496","Rene' 95","stress rupture tests",10.0,null,null,null,"hours","760 °C","presintered rim material","","stress rupture test","",false,"unmapped_property","methods",""],["ia:NASA_NTRS_Archive_19820010496","Rene' 95","life",10.0,null,null,null,"hours","760 °C","fine grained","","stress rupture test","",false,"unmapped_property","methods",""],["ia:NASA_NTRS_Archive_19820010496","L/C Astroloy","stress rupture life",78.0,null,null,null,"hours","760 °C","","","","",false,"unmapped_property","methods",""],["ia:NASA_NTRS_Archive_19820010496","","HIP consolidation",1120.0,null,null,null,"°C","","HIP consolidation at 1120°C/4h/105 MPa","","","",false,"unmapped_property","methods",""],["ia:NASA_NTRS_Archive_19820010496","","heat treatment",1150.0,null,null,null,"°C","","1150°C/2h + salt quench + 540°C/2h + 870°C/2h + 650°C/24h","","","",false,"unmapped_property","methods",""],["ia:NASA_NTRS_Archive_19820010496","","heat treatment",1190.0,null,null,null,"°C","","1190°C/2h + 760°C/16h","","","",false,"unmapped_property","methods",""],["ia:NASA_NTRS_Archive_19820010496","AF-115","heat treatment",760.0,null,null,null,"°C","","recommended heat treatment","","","",false,"unmapped_property","methods",""],["ia:NASA_NTRS_Archive_19820010496","AF-115","grain size",5.0,null,null,null,"ASTM","","as-HIP","","","",false,"unmapped_property","methods",""],["ia:NASA_NTRS_Archive_19820010496","","grain sizes",5.5,5.0,6.0,null,"ASTM","","","","","",false,"unmapped_property","methods",""],["ia:NASA_NTRS_Archive_19820010496","","grain sizes",0.5,0.0,1.0,null,"ASTM","","","","","",false,"unmapped_property","methods",""],["ia:NASA_NTRS_Archive_19820010496","Rene' 95","stress rupture life",124.1,null,null,null,"hours","","solution heat treated at 1175°C, aged at 760°C (1400°F)","","","",false,"unmapped_property","methods",""],["ia:NASA_NTRS_Archive_19820010496","PA-101","density",90.0,90.0,90.0,null,"%","","1260°C (2300°F) vacuum presinter","","","",false,"unmapped_property","methods",""],["ia:NASA_NTRS_Archive_19820010496","MERL 76","low side of that range",5.0,5.0,5.0,null,"ASTM","","1165°C (2125°F) HIP consolidation","","","",false,"unmapped_property","methods",""],["ia:NASA_NTRS_Archive_19820010496","PA-101","failure lives",300.0,null,null,null,"hours","760 °C","","","","",true,"unmapped_property","methods",""],["ia:NASA_NTRS_Archive_19820010496","PA-101","rupture life",25.0,null,null,null,"%","760 °C","","","","",false,"unmapped_property","methods",""],["ia:NASA_NTRS_Archive_19820010496","Combination B","rupture life",78.0,null,null,null,"hours","760 °C","optimized condition","","stress rupture test","",false,"unmapped_property","methods",""],["ia:NASA_NTRS_Archive_19820010496","AF-115","life",127.0,127.0,127.0,null,"hours","650 °C","","","stress rupture test","",false,"unmapped_property","methods",""],["ia:NASA_NTRS_Archive_19820010496","AF-115","rupture lives",500.0,null,null,null,"hours","760 °C","","","","",false,"unmapped_property","results",""],["ia:NASA_NTRS_Archive_19820010496","AF-115","anticipated life",100.0,null,null,null,"hours","620 MPa (90 ksi)","second iteration","","stress rupture test","",false,"unmapped_property","results",""],["ia:NASA_NTRS_Archive_19820010496","AF-115","average stress rupture life",403.0,null,null,null,"hours","620 MPa (90 ksi)","first iteration","","stress rupture test","",false,"unmapped_property","results",""],["ia:NASA_NTRS_Archive_19820010496","AF-115","average AF-115 life values",300.0,null,null,null,"hours","675°C (1250°F)","","","Larson-Miller plot","",false,"unmapped_property","results",""],["ia:NASA_NTRS_Archive_19820010496","AF-115","average rupture life",0.25,null,null,null,"relative","650°C (1200°F)","HIP and heat treated","","creep rupture test","",false,"unmapped_property","results",""],["ia:NASA_NTRS_Archive_19820010496","AF-115","results for the CFM-56",0.3,null,null,null,"relative","760°C (1400°F)","","","creep rupture test","",false,"unmapped_property","results",""],["ia:NASA_NTRS_Archive_19820010496","AF-115","results for the CFM-56",0.3,null,null,null,"relative","815°C (1500°F)","","","creep rupture test","",false,"unmapped_property","results",""],["ia:NASA_NTRS_Archive_19820010496","AF-115","results for the CFM-56",0.1,null,null,null,"relative","650°C (1200°F)","","","creep rupture test","",false,"unmapped_property","results",""],["ia:NASA_NTRS_Archive_19820010496","AF-115","rupture life capability",5.0,null,null,null,"relative","650°C (1200°F)","","","rupture test","",false,"unmapped_property","results",""],["ia:NASA_NTRS_Archive_19820010496","AF-115","rupture life trend",1.0,null,null,null,"relative","760°C (1400°F)","","","rupture test","",false,"unmapped_property","results",""],["ia:NASA_NTRS_Archive_19820010496","Rene' 95","rupture life",49.1,null,null,null,"hours","650 °C","","","","",false,"unmapped_property","results",""],["ia:NASA_NTRS_Archive_19820010496","joint specimens","rupture life",47.8,null,null,null,"hours","650 °C","","","","",false,"unmapped_property","results",""],["ia:NASA_NTRS_Archive_19820010496","Rene' 95","ultimate strength",92.0,null,null,null,"%","","","","","",false,"unmapped_property","results",""],["ia:NASA_NTRS_Archive_19820010496","","MPa",105.0,null,null,null,"MPa","","","","","",false,"unmapped_property","conclusions",""],["ia:NASA_NTRS_Archive_19820010496","","550 MPa (80 Ksi) Stress Rupture Results",550.0,null,null,null,"MPa","760°C","","","stress rupture test","",false,"unmapped_property","conclusions",""],["ia:NASA_NTRS_Archive_19820010496","","550 MPa (80 Ksi) Stress Rupture Results",550.0,null,null,null,"MPa","760°C","","","stress rupture test","",false,"unmapped_property","conclusions",""],["ia:NASA_NTRS_Archive_19820010496","","105 MPa (15 Ksi)",105.0,null,null,null,"MPa","","HIP Consolidation - 4h/1120°C/105 MPa","","","",false,"unmapped_property","conclusions",""],["ia:NASA_NTRS_Archive_19820010496","","Rupture Life",158.1,null,null,null,"Hours","760 °C","","","","",false,"unmapped_property","conclusions",""],["ia:NASA_NTRS_Archive_19820010496","","Stress Rupture Specimen",550.0,null,null,null,"MPa","760 °C","","","","",false,"unmapped_property","conclusions",""],["ia:NASA_NTRS_Archive_19820010496","","Stress Rupture Specimen",550.0,null,null,null,"MPa","760 °C","","","","",false,"unmapped_property","conclusions",""],["ia:NASA_NTRS_Archive_19820012677","Ti-662","alpha platelet thickness",47.0,null,null,null,"um","","","","","",false,"unmapped_property","methods",""],["ia:NASA_NTRS_Archive_19820012677","Ti-662","beta matrix thickness",0.73,null,null,null,"um","","","","","",false,"unmapped_property","methods",""],["ia:NASA_NTRS_Archive_19820012677","Ti-662","DENSITY",4.521,null,null,null,"G/CC","","","","","",false,"unmapped_property","methods",""],["ia:NASA_NTRS_Archive_19820012677","Ti-662","VLX8D",28.8541,null,null,null,"CM/US","","","","","",false,"unmapped_property","methods",""],["ia:NASA_NTRS_Archive_19830026829","Ti-6Al-4V","buckling load",144.0,null,null,null,"kN","316°C","","","","",false,"unmapped_property","results",""],["ia:NASA_NTRS_Archive_19830026829","Ti-6Al-4V","buckling load",143.0,null,null,null,"kN","316°C","","","","",false,"unmapped_property","results",""],["ia:NASA_NTRS_Archive_19860001085","Al 6061-T6","MOPR",99.6,null,null,null,"um/hr","","","","cavitation erosion test","",false,"unmapped_property","methods",""],["ia:NASA_NTRS_Archive_19860001085","brass","MOPR",107.0,null,null,null,"um/hr","","","","cavitation erosion test","",false,"unmapped_property","methods",""],["ia:NASA_NTRS_Archive_19860001085","copper","MOPR",542.0,null,null,null,"um/hr","","","","cavitation erosion test","",false,"unmapped_property","methods",""],["ia:NASA_NTRS_Archive_19860001085","Ti-5Al-2.5Sn","MOP",15.0,null,null,null,"um","","","","cavitation erosion test","",false,"unmapped_property","methods",""],["ia:NASA_NTRS_Archive_19860001085","copper","MOP",163.0,null,null,null,"um","","","","cavitation erosion test","",false,"unmapped_property","methods",""],["ia:NASA_NTRS_Archive_19860001085","titanium alloy","MDPR",0.5,null,null,null,"um/hr","","","","","",false,"unmapped_property","conclusions",""],["ia:NASA_NTRS_Archive_19860001085","copper","MDPR",542.0,null,null,null,"um/hr","","","","","",false,"unmapped_property","conclusions",""],["ia:NASA_NTRS_Archive_19870008686","Ti-6Al-4V","modulus",17000.0,null,null,null,"ksi","","","","","",false,"unmapped_property","results_discussion",""],["ia:NASA_NTRS_Archive_19880019596","Ti-24Al-11Nb","depletion zone thickness",2.9,null,null,null,"nm","815 °C","","","","",false,"unmapped_property","results_discussion",""],["ia:NASA_NTRS_Archive_19880019596","Ti-24Al-11Nb","C-rich coating thickness",3.0,null,null,null,"µm","985 °C","","","","",false,"unmapped_property","results_discussion",""],["ia:NASA_NTRS_Archive_19880019596","Ti-24Al-11Nb","depletion rates",0.0,null,null,null,"nm/hr^1/2","815 °C","","","","",false,"unmapped_property","results_discussion",""],["ia:NASA_NTRS_Archive_19880019596","Ti-24Al-11Nb","depletion rates",1.53,null,null,null,"µm/hr^1/2","985 °C","","","","",false,"unmapped_property","results_discussion",""],["ia:NASA_NTRS_Archive_19900004978","","modulus",11.55,1.1,22.0,null,"Msi","room temperature","","","","",false,"unmapped_property","discussion",""],["ia:NASA_NTRS_Archive_19900004978","","modulus",11.55,1.1,22.0,null,"Msi","room temperature","","","","",false,"unmapped_property","discussion",""],["ia:NASA_NTRS_Archive_19900004978","","modulus",11.55,1.1,2.0,null,"Msi","room temperature","","","","",false,"unmapped_property","discussion",""],["ia:NASA_NTRS_Archive_19910015881","","stress",427.0,null,null,null,"°C","427 °C","","","","",false,"unmapped_property","results",""],["ia:NASA_NTRS_Archive_19910015881","","stress",427.0,null,null,null,"°C","427 °C","","","","",false,"unmapped_property","results",""],["ia:NASA_NTRS_Archive_19910015881","","slip bands",0.0,null,null,null,"","427°C","","","optical microscopy","10-5 sec-l",false,"unmapped_property","results",""],["ia:NASA_NTRS_Archive_19910021252","SCS-6 SiC","af",3.53,null,null,null,"x10^-6/°C","25 °C","","","","",false,"unmapped_property","methods",""],["ia:NASA_NTRS_Archive_19920006869","","hydrogen content",1500.0,null,null,null,"wt.ppm","25 °C","","","tensile test","5 x 10^-6 s^-1",false,"unmapped_property","results",""],["ia:NASA_NTRS_Archive_19920006869","","rupture time",140.0,140.0,160.0,null,"h","600 °C","","","constant load creep test","",false,"unmapped_property","methods",""],["ia:NASA_NTRS_Archive_19920006869","","hydrogen content",1500.0,null,null,null,"wt.ppm","25 °C","","fine basketweave","tensile test","5 x 10^-6 s^-1",false,"unmapped_property","results",""],["ia:NASA_NTRS_Archive_19920006869","","creep tests",527.0,null,null,null,"MPa","25 °C","","","","",false,"unmapped_property","results",""],["ia:NASA_NTRS_Archive_19920006869","","creep tests",300.0,null,null,null,"MPa","600 °C","","","","",false,"unmapped_property","results",""],["ia:NASA_NTRS_Archive_19920024656","SCS-6/Ti-15-3","1:",182.0,4.0,360.0,null,"MPa","","","","","",false,"unmapped_property","discussion",""],["ia:NASA_NTRS_Archive_19920024656","SCS-6/Ti-6Al-4V","1:",182.0,4.0,360.0,null,"MPa","","","","","",false,"unmapped_property","discussion",""],["ia:NASA_NTRS_Archive_19920024656","SCS-6/Ti-6Al-4V","_cod",1.5,1.5,1.5,null,"MPa","","","","","",false,"unmapped_property","discussion",""],["ia:NASA_NTRS_Archive_19920024656","","1:",195.0,30.0,360.0,null,"MPa","","","","fiber push-out test","",false,"unmapped_property","discussion",""],["ia:NASA_NTRS_Archive_19930000884","","ASTM No.",1.0,null,null,null,"ASTM","","","","","",false,"unmapped_property","conclusions",""],["ia:NASA_NTRS_Archive_19930082933","","strain rate",0.002,null,null,null,"perminute","","","","compressive test","",false,"unmapped_property","methods",""],["ia:NASA_NTRS_Archive_19930090205","3Mn Complex","endurance strength",52750.0,26500.0,79000.0,null,"psi","room temperature","","","","",false,"unmapped_property","conclusions",""],["ia:NASA_NTRS_Archive_19930090205","3Mn Complex","endurance strength",26500.0,26500.0,26500.0,null,"psi","1000 °F","","","","",false,"unmapped_property","conclusions",""],["ia:NASA_NTRS_Archive_19930090205","3Al-5Cr","endurance strength",68750.0,46500.0,91000.0,null,"psi","room temperature","","","","",false,"unmapped_property","conclusions",""],["ia:NASA_NTRS_Archive_19930090205","3Al-5Cr","endurance strength",46500.0,46500.0,46500.0,null,"psi","1000 °F","","","","",false,"unmapped_property","conclusions",""],["ia:NASA_NTRS_Archive_19940010349","Ti matrix composite","moduli decreases",32.0,null,null,null,"%","","","","","",false,"unmapped_property","results_discussion",""],["ia:NASA_NTRS_Archive_19940010349","Ti matrix composite","moduli decreases",60.0,null,null,null,"%","","","","","",false,"unmapped_property","results_discussion",""],["ia:NASA_NTRS_Archive_19940024969","Panel 1","stress in the fibers (based on the average volume fraction) with only the fibers carrying load, was calculated to be",445.0,null,null,null,"MPa","","","","calculation","",true,"unmapped_property","methods",""],["ia:NASA_NTRS_Archive_19940024969","Panel 2","stress in the fibers (based on the average volume fraction) with only the fibers carrying load, was calculated to be",495.0,null,null,null,"MPa","","","","calculation","",true,"unmapped_property","methods",""],["ia:NASA_NTRS_Archive_19950014946","","uniform stress in the ydirection",2.56,2.56,2.56,null,"MPa/sec","","","","","",false,"unmapped_property","discussion",""],["ia:NASA_NTRS_Archive_19950014946","","isothermal conditions",21.1,21.1,650.0,null,"°C","","","","","",false,"unmapped_property","discussion",""],["ia:NASA_NTRS_Archive_19950014946","","overall behavior",0.0,0.0,0.0,null,"","","","","","",false,"unmapped_property","discussion",""],["ia:NASA_NTRS_Archive_19950019658","Ti-15Mo-3Nb-3Al-0.2Si","relaxation",0.0,null,null,null,"1/sec","650 °C","","","relaxation test","",false,"unmapped_property","methods",""],["ia:NASA_NTRS_Archive_19950019658","Ti-15Mo-3Nb-3Al-0.2Si","relaxation",0.0,null,null,null,"1/sec","650 °C","","","relaxation test","",false,"unmapped_property","methods",""],["ia:NASA_NTRS_Archive_19950019658","Ti-15Mo-3Nb-3Al-0.2Si","relaxation",0.0,null,null,null,"1/sec","650 °C","","","relaxation test","",false,"unmapped_property","methods",""],["ia:NASA_NTRS_Archive_19950019658","Ti-15Mo-3Nb-3Al-0.2Si","relaxation",0.0,null,null,null,"1/sec","300 °C","","","relaxation test","",false,"unmapped_property","methods",""],["ia:NASA_NTRS_Archive_19950019658","Ti-15Mo-3Nb-3Al-0.2Si","relaxation",0.0,null,null,null,"1/sec","565 °C","","","relaxation test","",false,"unmapped_property","methods",""],["ia:NASA_NTRS_Archive_19960007956","Ti-6Al-4V","threshold stress intensity for crack initiation (K_{th})",51.5,48.0,55.0,null,"MPa√m","","mill-annealed, extra low interstitial (ELI)","","","",false,"unmapped_property","conclusions",""],["ia:NASA_NTRS_Archive_19960007956","Ti-6Al-4V","stress corrosion crack velocity",0.0,null,null,null,"mm/sec","","mill-annealed, extra low interstitial (ELI)","","","",false,"unmapped_property","conclusions",""],["ia:NASA_NTRS_Archive_19960007956","Ti-6Al-4V","closure levels",1.0,null,null,null,"%","","mill-annealed, extra low interstitial (ELI)","","","",false,"unmapped_property","conclusions",""],["ia:NASA_NTRS_Archive_19960007956","Ti-6Al-4V","closure levels",3.5,null,null,null,"%","","mill-annealed, extra low interstitial (ELI)","","","",false,"unmapped_property","conclusions",""],["ia:NASA_NTRS_Archive_19960007956","Ti-6Al-4V","Klc",75.0,70.0,80.0,null,"MPa_m","","","","","",false,"unmapped_property","results",""],["ia:NASA_NTRS_Archive_19960007956","ELI grade Ti-6Al-4V (MA)","daJdt)enviromen t",0.0,null,null,null,"mm/sec","","","","","",false,"unmapped_property","results",""],["ia:NASA_NTRS_Archive_19960007956","Ti-6Al-4V","(daJdt)environmen t",0.0,null,null,null,"mm/sec","","","","","",false,"unmapped_property","results",""],["ia:NASA_NTRS_Archive_19960007956","Ti-6Al-4V","AKscc",50.0,null,null,null,"MPa_m","","","","","",false,"unmapped_property","results",""],["ia:NASA_NTRS_Archive_19960007956","alpha + beta titanium alloys","frequency",200.0,200.0,200.0,null,"Hz","","","","","",true,"unmapped_property","conclusions",""],["ia:NASA_NTRS_Archive_19960007956","Ti-6Al-4V","AK",12.5,12.5,12.5,null,"MPa√m","","","","","",false,"unmapped_property","conclusions",""],["ia:NASA_NTRS_Archive_19960007956","Ti-6Al-4V","AK",25.0,25.0,25.0,null,"MPa√m","","","","","",false,"unmapped_property","conclusions",""],["ia:NASA_NTRS_Archive_19960007956","Ti-6Al-4V","da/dN",16.0,16.0,16.0,null,"MPa√m","","","","","",false,"unmapped_property","conclusions",""],["ia:NASA_NTRS_Archive_19960007956","Ti-6Al-4V","da/dN",22.0,22.0,22.0,null,"MPa√m","","","","","",false,"unmapped_property","conclusions",""],["ia:NASA_NTRS_Archive_19960007956","alpha + beta titanium alloys","Pcl",2.0,2.0,2.0,null,"%","","","","load-displacement data","",false,"unmapped_property","conclusions",""],["ia:NASA_NTRS_Archive_19960007956","alpha + beta titanium alloys","AI_h",0.0,null,null,null,"mm/sec","","","","","",false,"unmapped_property","methods",""],["ia:NASA_NTRS_Archive_19960007956","alpha + beta titanium alloys","AI(th",0.0,0.0,0.0001,null,"mm/sec","","","","","",false,"unmapped_property","methods",""],["ia:NASA_NTRS_Archive_19960007956","Ti-6Al-4V","AK",10.0,10.0,100.0,null,"MPa√m","","","","","",false,"unmapped_property","methods",""],["ia:NASA_NTRS_Archive_19960007956","Ti-6Al-4V","Forman Equation with closure",0.25,null,null,null,"","","MA","","CPFEM prediction","",true,"unmapped_property","methods",""],["ia:NASA_NTRS_Archive_19960007956","Ti-6Al-4V","AK",10.0,10.0,100.0,null,"MPa√m","","","","","",false,"unmapped_property","methods",""],["ia:NASA_NTRS_Archive_19960007956","Ti-6Al-4V","Forman Equation with closure",2.0,null,null,null,"","","MA","","CPFEM prediction","",true,"unmapped_property","methods",""],["ia:NASA_NTRS_Archive_19960007956","Ti-6Al-4V","AK",10.0,10.0,100.0,null,"MPa√m","","","","","",false,"unmapped_property","methods",""],["ia:NASA_NTRS_Archive_19960007956","Ti-6Al-4V","AK",10.0,10.0,100.0,null,"MPa√m","","","","","",false,"unmapped_property","methods",""],["ia:NASA_NTRS_Archive_19960007956","Ti-6Al-4V","AK",10.0,10.0,100.0,null,"MPa√m","","","","","",false,"unmapped_property","methods",""],["ia:NASA_NTRS_Archive_19960007956","Ti-6Al-4V","Forman Equation with closure",0.0,null,null,null,"","","MA","","CPFEM prediction","",true,"unmapped_property","methods",""],["ia:NASA_NTRS_Archive_19960007956","Ti-6Al-4V","AK",10.0,10.0,100.0,null,"MPa√m","","","","","",false,"unmapped_property","methods",""],["ia:NASA_NTRS_Archive_19970015288","Ti-6211","creep strain",717.1,null,null,null,"MPa","25 °C","","","","",false,"unmapped_property","conclusions",""],["ia:NASA_NTRS_Archive_19970015288","Ti-6211","creep strain",586.1,null,null,null,"MPa","25 °C","","","","",false,"unmapped_property","conclusions",""],["ia:NASA_NTRS_Archive_19970015288","Ti-6211","creep strain",717.1,null,null,null,"MPa","0 °C","","","","",false,"unmapped_property","conclusions",""],["ia:NASA_NTRS_Archive_19970015288","Ti-6211","creep strain",689.5,null,null,null,"MPa","0 °C","","","","",false,"unmapped_property","conclusions",""],["ia:NASA_NTRS_Archive_19970015288","Ti-6211","creep strain",655.0,null,null,null,"MPa","0 °C","","","","",false,"unmapped_property","conclusions",""],["ia:NASA_NTRS_Archive_19970015288","Ti-6211","creep strain",620.5,null,null,null,"MPa","0 °C","","","","",false,"unmapped_property","conclusions",""],["ia:NASA_NTRS_Archive_19970015288","Ti-6211","creep strain",717.1,null,null,null,"MPa","50 °C","","","","",false,"unmapped_property","conclusions",""],["ia:NASA_NTRS_Archive_19970015288","Ti-6211","creep strain",689.5,null,null,null,"MPa","50 °C","","","","",false,"unmapped_property","conclusions",""],["ia:NASA_NTRS_Archive_19970015288","Ti-6211","creep strain",655.0,null,null,null,"MPa","50 °C","","","","",false,"unmapped_property","conclusions",""],["ia:NASA_NTRS_Archive_19970015288","Ti-6211","creep strain",620.5,null,null,null,"MPa","50 °C","","","","",false,"unmapped_property","conclusions",""],["ia:NASA_NTRS_Archive_19970015288","Ti-6211","creep strain",586.1,null,null,null,"MPa","50 °C","","","","",false,"unmapped_property","conclusions",""],["ia:NASA_NTRS_Archive_19970015288","Ti-6211","creep strain",0.1,null,null,null,"%","","","","","",false,"unmapped_property","conclusions",""],["ia:NASA_NTRS_Archive_19970015288","Ti-6211","activation energy for creep",113.0,null,null,null,"kJ/mol","","","","","",false,"unmapped_property","conclusions",""],["ia:NASA_NTRS_Archive_19970015288","Ti-6Al-4V","activation energy for creep",117.0,null,null,null,"kJ/mol","288 °C-343 °C","","","","",false,"unmapped_property","conclusions",""],["ia:NASA_NTRS_Archive_19970015288","Ti-6Al-1Ta-0.8Mo","activation energy for self diffusion in alpha titanium",123.0,null,null,null,"kJ/mol","690 °C-850 °C","","","","",false,"unmapped_property","conclusions",""],["ia:NASA_NTRS_Archive_19970015288","Ti-6211","creep strain versus temperature-compensated time parameter",730.8,null,null,null,"MPa","","","","","",false,"unmapped_property","conclusions",""],["ia:NASA_NTRS_Archive_19970015288","Ti-6211","creep strain versus temperature-compensated time parameter",717.1,null,null,null,"MPa","","","","","",false,"unmapped_property","conclusions",""],["ia:NASA_NTRS_Archive_19970015288","Ti-6211","creep strain versus temperature-compensated time parameter",689.5,null,null,null,"MPa","","","","","",false,"unmapped_property","conclusions",""],["ia:NASA_NTRS_Archive_19970015288","Ti-6211","creep strain versus temperature-compensated time parameter",655.0,null,null,null,"MPa","","","","","",false,"unmapped_property","conclusions",""],["ia:NASA_NTRS_Archive_19970015288","Ti-6211","creep strain versus temperature-compensated time parameter",620.6,null,null,null,"MPa","","","","","",false,"unmapped_property","conclusions",""],["ia:NASA_NTRS_Archive_19970015288","Ti-6211","creep strain versus temperature-compensated time parameter",717.1,null,null,null,"MPa","","","","","",false,"unmapped_property","conclusions",""],["ia:NASA_NTRS_Archive_19970015288","Ti-6211","creep strain versus temperature-compensated time parameter",689.5,null,null,null,"MPa","","","","","",false,"unmapped_property","conclusions",""],["ia:NASA_NTRS_Archive_19970015288","Ti-6211","creep strain versus temperature-compensated time parameter",655.0,null,null,null,"MPa","","","","","",false,"unmapped_property","conclusions",""],["ia:NASA_NTRS_Archive_19970015288","Ti-6211","creep strain versus temperature-compensated time parameter",620.5,null,null,null,"MPa","","","","","",false,"unmapped_property","conclusions",""],["ia:NASA_NTRS_Archive_19970015288","Ti-6211","creep strain versus temperature-compensated time parameter",586.1,null,null,null,"MPa","","","","","",false,"unmapped_property","conclusions",""],["ia:NASA_NTRS_Archive_19970015288","Ti-6211","Creep Strength",616.3,null,null,null,"MPa","0 °C","","","","",false,"unmapped_property","conclusions",""],["ia:NASA_NTRS_Archive_19970015288","Ti-6211","Creep Strength",575.6,null,null,null,"MPa","25 °C","","","","",false,"unmapped_property","conclusions",""],["ia:NASA_NTRS_Archive_19970015288","Ti-6211","Creep Strength",538.5,null,null,null,"MPa","50 °C","","","","",false,"unmapped_property","conclusions",""],["ia:NASA_NTRS_Archive_19970015288","Ti-6211","Microcreep Strength",619.2,null,null,null,"MPa","0 °C","","","","",false,"unmapped_property","conclusions",""],["ia:NASA_NTRS_Archive_19970015288","Ti-6211","Microcreep Strength",575.7,null,null,null,"MPa","25 °C","","","","",false,"unmapped_property","conclusions",""],["ia:NASA_NTRS_Archive_19970015288","Ti-6211","Microcreep Strength",541.4,null,null,null,"MPa","50 °C","","","","",false,"unmapped_property","conclusions",""],["ia:NASA_NTRS_Archive_19970015288","Ti-6211","creep stress",586.1,null,null,null,"MPa","150 °C","","","","",false,"unmapped_property","conclusions",""],["ia:NASA_NTRS_Archive_19970015288","Ti-6211","rupture time",30000000000.0,null,null,null,"hours","25 °C","","","","",true,"unmapped_property","conclusions",""],["ia:NASA_NTRS_Archive_19970015288","Ti-6211","rupture time",10000000000.0,null,null,null,"hours","50 °C","","","","",true,"unmapped_property","conclusions",""],["ia:NASA_NTRS_Archive_19980223374","Ti-6Al-4V","Sheer Stren2th lips (ksi)",276.0,null,null,10.0,"ksi","","as-fabricated (panel I)","","","",false,"unmapped_property","results",""],["ia:NASA_NTRS_Archive_19980223374","Ti-6Al-4V","Sheer Stren2th lips (ksi)",190.0,null,null,3.0,"ksi","","as-fabricated (panel 2)","","","",false,"unmapped_property","results",""],["ia:NASA_NTRS_Archive_19980223374","Ti-6Al-4V","Sheer Stren2th lips (ksi)",358.0,null,null,23.0,"ksi","21–427°C (70–800°F)","aged (900°C/10 hrs.)","","","2000 cycles",false,"unmapped_property","results",""],["ia:NASA_NTRS_Archive_19980223374","Ti-6Al-4V","Sheer Stren2th lips (ksi)",208.0,null,null,22.0,"ksi","21–427°C (70–800°F)","aged (900°C/10 hrs.)","","","2000 cycles",false,"unmapped_property","results",""],["ia:NASA_NTRS_Archive_19980223374","Ti-6Al-4V","Trans.a (10^-6 K^-1)",8.0,null,null,null,"10^-6K^-1","","","","","",false,"unmapped_property","methods",""],["ia:NASA_NTRS_Archive_19980223374","Ti-6Al-4V","average transverse stress",270.0,270.0,270.0,null,"MPa","","","","","",false,"unmapped_property","methods",""],["ia:NASA_NTRS_Archive_19980223374","SCS-6/Ti-6Al-4V","creep",0.001,null,null,null,"%/hr","427 °C","","","F.E.A","",true,"unmapped_property","methods",""],["ia:NASA_NTRS_Archive_19980223374","SCS-6/Ti-6Al-4V","creep",0.001,null,null,null,"%/hr","538 °C","","","F.E.A","",true,"unmapped_property","methods",""],["ia:NASA_NTRS_Archive_19980223374","SCS-6/Ti-6Al-4V","creep",0.001,null,null,null,"%/hr","538 °C","","","F.E.A","",true,"unmapped_property","methods",""],["ia:NASA_NTRS_Archive_19980223374","SCS-6/Ti-6Al-4V","creep",0.001,null,null,null,"%/hr","538 °C","","","F.E.A","",true,"unmapped_property","methods",""],["ia:NASA_NTRS_Archive_19980223374","SCS-6/Ti-6Al-4V","creep",0.001,null,null,null,"%/hr","538 °C","","","F.E.A","",true,"unmapped_property","methods",""],["ia:NASA_NTRS_Archive_19980223374","SCS-6/Ti-6Al-4V","creep",0.001,null,null,null,"%/hr","538 °C","","","F.E.A","",true,"unmapped_property","methods",""],["ia:NASA_NTRS_Archive_20000063379","SiC/Ti","CYDB",3984.0,null,null,null,"MPa","","","","","",false,"unmapped_property","methods",""],["ia:NASA_NTRS_Archive_20000120389","SCS-6/TIMETAL 21S","creep data",2.175,null,null,null,"1e-7s^-1","650 °C","","","creep test","1e-4 sec^-1",false,"unmapped_property","methods",""],["ia:NASA_NTRS_Archive_20000120389","SiC/Ti","B",4598.0,null,null,null,"s","","","","simulation","",true,"unmapped_property","methods",""],["ia:NASA_NTRS_Archive_20010032404","Ti-6-2-2-2-2","da/dN",0.0,null,null,null,"m/cycle","177 °C","","","","",false,"unmapped_property","methods",""],["ia:NASA_NTRS_Archive_20010032404","Ti-6-2-2-2-2","da/dN",0.0,null,null,null,"m/cycle","24 °C","","","","",false,"unmapped_property","methods",""],["ia:NASA_NTRS_Archive_20010032404","Ti-6-2-2-2-2","da/dN",0.0,null,null,null,"m/cycle","24 °C","","","","",false,"unmapped_property","methods",""],["ia:NASA_NTRS_Archive_20010032404","Ti-6-2-2-2-2","da/dN",0.0,null,null,null,"m/cycle","177 °C","","","","",false,"unmapped_property","methods",""],["ia:NASA_NTRS_Archive_20010032404","Ti-6-2-2-2-2","da/dN",0.0,null,null,null,"m/cycle","24 °C","","","","",false,"unmapped_property","methods",""],["ia:NASA_NTRS_Archive_20010032404","Ti-6-2-2-2-2","da/dN",0.0,null,null,null,"m/cycle","177 °C","","","","",false,"unmapped_property","methods",""],["ia:NASA_NTRS_Archive_20010032404","Ti-6-2-2-2-2","da/dN",0.0,null,null,null,"m/cycle","24 °C","","","","",false,"unmapped_property","methods",""],["ia:NASA_NTRS_Archive_20010032404","Ti-6-2-2-2-2","da/dN",0.0,null,null,null,"m/cycle","177 °C","","","","",false,"unmapped_property","methods",""],["ia:NASA_NTRS_Archive_20010032404","Ti-6-2-2-2-2","da/dN",0.0,null,null,null,"m/cycle","24 °C","","","","",false,"unmapped_property","methods",""],["ia:NASA_NTRS_Archive_20010032404","Ti-6-2-2-2-2","da/dN",0.0,null,null,null,"m/cycle","177 °C","","","","",false,"unmapped_property","methods",""],["ia:NASA_NTRS_Archive_20010032404","Ti-6-2-2-2-2","da/dN",0.0,null,null,null,"m/cycle","24 °C","","","","",false,"unmapped_property","methods",""],["ia:NASA_NTRS_Archive_20010032404","Ti-6-2-2-2-2","fatigue crack growth rates",177.0,null,null,null,"°C","177 °C","","","","",false,"unmapped_property","methods",""],["ia:NASA_NTRS_Archive_20010032404","Ti-6-2-2-2-2","fatigue crack growth rates",24.0,null,null,null,"°C","room temperature","","","","",false,"unmapped_property","methods",""],["ia:NASA_NTRS_Archive_20010032404","Ti-6-2-2-2-2","fatigue crack growth rate",4.4,null,null,null,"MPaVm","","","","","",false,"unmapped_property","conclusions",""],["ia:NASA_NTRS_Archive_20010032404","Ti-6-2-2-2-2-2","fatigue crack growth rate",5.0,null,null,null,"MPaVm","","","","","",false,"unmapped_property","conclusions",""],["ia:NASA_NTRS_Archive_20010032404","Ti-6-2-2-2-2","fatigue crack growth rate",7.0,null,null,null,"MPaVm","","","","","",false,"unmapped_property","conclusions",""],["ia:NASA_NTRS_Archive_20010032404","","toughness",17.0,null,null,null,"MPaVm","","","","","",false,"unmapped_property","conclusions",""],["ia:NASA_NTRS_Archive_20010032404","","toughness",17.0,null,null,null,"MPaVm","","","","","",false,"unmapped_property","conclusions",""],["ia:NASA_NTRS_Archive_20040028027","CMU Ti-47-2-2","X",0.47,0.43,0.51,0.04,"mm","","","","","",false,"unmapped_property","results_discussion",""],["ia:NASA_NTRS_Archive_20040028027","GEAE Ti-47-2-2","X",0.59,0.49,0.69,0.1,"mm","","","","","",false,"unmapped_property","results_discussion",""],["ia:NASA_NTRS_Archive_20040028027","","HZ crack length",2.34,0.48,4.2,null,"mm","","","","","",false,"unmapped_property","results_discussion",""],["ia:NASA_NTRS_Archive_20040028027","","BS crack length",2.05,1.4,2.7,null,"mm","","","","","",false,"unmapped_property","results_discussion",""],["ia:NASA_NTRS_Archive_20040028027","ABB–2","E",6.09,null,null,null,"J","730 °C","","","","",false,"unmapped_property","results_discussion",""],["ia:NASA_NTRS_Archive_20040028027","","X",0.5,null,null,null,"mm","","","","","",false,"unmapped_property","results_discussion",""],["ia:NASA_NTRS_Archive_20040028027","","HZ crack length",3.0,2.0,4.0,null,"mm","","","","","",false,"unmapped_property","results_discussion",""],["ia:NASA_NTRS_Archive_20040028027","","z stress",400.0,400.0,null,null,"MPa","","","","","",false,"unmapped_property","results_discussion",""],["ia:NASA_NTRS_Archive_20040028027","Ti-48-2-2","Kth",8.8,null,null,null,"MPam","","","","","",false,"unmapped_property","results_discussion",""],["ia:NASA_NTRS_Archive_20040028027","Ti-48-2-2","Kth",8.2,null,null,null,"MPam","","","","","",true,"unmapped_property","results_discussion",""],["ia:NASA_NTRS_Archive_20040028027","Ti-48-2-2","Kth",12.1,null,null,null,"MPam","","","","","",true,"unmapped_property","results_discussion",""],["ia:NASA_NTRS_Archive_20040028027","","Kth",9.9,null,null,null,"MPam","","","","","",false,"unmapped_property","results_discussion",""],["ia:NASA_NTRS_Archive_20040028027","","predictions of their fatigue strengths",11.0,null,null,null,"MPam","","","","","",true,"unmapped_property","results_discussion",""],["ia:NASA_NTRS_Archive_20040028027","","Kth",11.0,null,null,null,"MPam","","","","","",false,"unmapped_property","results_discussion",""],
