Repository: akhtar07/tisci-explorer

# TiSci Explorer

A read-only, static explorer for **TiSci**, an autonomous research agent for titanium alloys. TiSci reads the
titanium-alloy literature, builds a knowledge graph and a table of measured values, proposes hypotheses where the
graph has gaps, and tests them with DFT (MACE / VASP) and the ICME-lite multiscale chain.

**Live site:** https://akhtar07.github.io/tisci-explorer/

The site has seven sections:

| Section | What it shows |
|---|---|
| Overview | Corpus → graph → facts → hypotheses → verdicts, with the snapshot's counts |
| Worked example | One full loop for W in α-Ti: graph path, hypothesis, novelty check, DFT test, verdict, follow-up, DAMASK |

File: data/facts/surface_roughness.json (part 21 of 35)
300 MPa and a feed speed of vf = 50 mm/min, reaching 22.1 m/s2."],["oa:W4387261258","Ti-6Al-4V","exponent n of CPE (jɷ)",0.0,null,null,null,"","","","","","",false,"unit_missing","results_discussion","Impedance is defined by where, exponent n of CPE (jɷ) is due to the surface roughness effect causing nonequilibrium current distribution [29, 30]."],["oa:W4387338750","Ti-2Pd","rugosidad superficial",0.02,null,null,null,"µm","","","","","",false,"","front","Como pin se ha empleado una bola de WC-6%Co de 6 milímetros de diámetro con una tolerancia de \" 1.0 µm y con una rugosidad superficial Ra de 0,02 µm."],["oa:W4387338750","Ti-2Pd","profundidad máxima",0.5,null,null,null,"µm","","","","","",false,"","front","Para estos valores de carga la profundidad máxima alcanzada es del orden de 0,5 µm."],["oa:W4387338750","Ti-6Al-4V","Ra",1.0,1.0,1.0,null,"µm","","","","","",false,"","front","Por otra parte, en los estudios de liberación de iones también puede tener una influencia significativa el acabado superficial de las muestras, es decir, el grado de rugosidad presente en la superficie, siendo en dicho estudio superior (Ra = 1 µm) en comparación con las muestras empleadas de la aleación Ti-0,2Pd (Ra =0,02 µm)."],["oa:W4387338750","Ti-0.2Pd","Ra",0.015,0.01,0.02,null,"µm","","","","","",false,"","front","Se han llevado a cabo estudios de rugosidad superficial obteniéndose en todas las muestras parámetros de rugosidad similares, con valores de Ra entre 0,01 y 0,02 µm."],["oa:W4387450735","Ti-6Al-4V","Sa = 0.17 µm",0.17,null,null,null,"µm","","","","","",false,"","methods","The resulting average surface roughness of the prepared discs was Sa = 0.17 µm."],["oa:W4387780494","","average center line roughness (Ra)",0.0,null,null,null,"","","","","Mitutoyo SJ-201","",false,"unit_missing","results_discussion","It is evident from the figure that the roughness reached its maximum at a frequency of 100 Hz and was unaffected by the duty ratio."],["oa:W4387780494","","surface roughness",0.465,null,null,null,"µm","","","","","",false,"","results_discussion","The F100-D20 samples showed the maximum surface roughness of 0.465 µm."],["oa:W4387902578","","surface roughness",0.8,null,null,null,"µm","","","","","",false,"","abstract","Under the condition of voltage 12 V, cathode feed speed 15 mm/min, composite electrolyte 3%NaCl+10%NaNO3+6%NaClO3, temperature 30 °C, and electrolyte inlet pressure 2 MPa, the 800 mm length of titanium alloy inner helix sample was machined stably and reliably by the pull downstream cathode structure, which surface roughness is Ra0.8μm."],["oa:W4387902578","","surface roughness",0.8,null,null,null,"µm","","","","","",false,"","conclusions","The workpiece surface roughness could reach Ra0.8µm and the forming accuracy was high."],["oa:W4387999857","Ti-15Mo-5In","colloidal silica (0.04 μm particle size)",0.04,null,null,null,"µm","","press and sintered","predominantly β","metallographic preparation","",false,"","methods","Prior to microstructural and electrochemical characterization, the samples were subjected to conventional metallographic preparation until mirror appearance with a 90 vol% colloidal silica (0.04 μm particle size) and 10 vol% hydrogen peroxide solution."],["oa:W4388422827","Ti-6Al-4V","Sa",0.37,null,null,null,"µm","","","","","",false,"","results_discussion",""],["oa:W4388504851","Ti-6Al-4V","Surface roughness, Ra",10.56,null,null,null,"µm","","","","","",false,"","results_discussion","According to the information’s average surface roughness (Ra), the test specimen 6 had an energy density of 117 J/mm3 as well as a low surface roughness of 10.56 μm at 350 W laser power, 1000 mm/s scanning speed, 100 μm hatching space, and 30 μm layer height."],["oa:W4388504851","Ti-6Al-4V","Surface roughness, Ra",11.34,null,null,null,"µm","","","","","",false,"","results_discussion","The specimen 4 had an laser energy density of 63 J/mm3, a laser power of 250 W, a scanning speed of 1200 mm/s, a hatching distance of 110 μm, a layer height of 30 μm, and the maximum surface roughness at 11.34 μm."],["oa:W4388504851","Ti-6Al-4V","Surface roughness, Ra",10.98,null,null,null,"µm","","","","","",false,"","results_discussion","Optimization of Processing Parameters and Mechanical Properties 1155 Table 4: Surface roughness Test Values S.no Power W Laser Scan Speed mm/s Hatch space µm Layer height (µm) Laser Energy Density in J/mm3 Surface roughness, Ra (µm) 1 250 1000 90 30 93 10.98 2 300 1200 100 30 83 11.21 3 350 1400 110 30 76 11.26 4 250 1200 110 30 63 11.34 5 300 1400 90 30 79 11.03 6 350 1000 100 30 117 10.86 7 250 1400 100 30 60 11.24 8 300 1000 110 30 91 11.07 9 350 1200 90 30 108 10.88 Fig. 3 a) Density main ef"],["oa:W4388504851","Ti-6Al-4V","Surface roughness, Ra",11.21,null,null,null,"µm","","","","","",false,"","results_discussion","Optimization of Processing Parameters and Mechanical Properties 1155 Table 4: Surface roughness Test Values S.no Power W Laser Scan Speed mm/s Hatch space µm Layer height (µm) Laser Energy Density in J/mm3 Surface roughness, Ra (µm) 1 250 1000 90 30 93 10.98 2 300 1200 100 30 83 11.21 3 350 1400 110 30 76 11.26 4 250 1200 110 30 63 11.34 5 300 1400 90 30 79 11.03 6 350 1000 100 30 117 10.86 7 250 1400 100 30 60 11.24 8 300 1000 110 30 91 11.07 9 350 1200 90 30 108 10.88 Fig. 3 a) Density main ef"],["oa:W4388504851","Ti-6Al-4V","Surface roughness, Ra",11.26,null,null,null,"µm","","","","","",false,"","results_discussion","Optimization of Processing Parameters and Mechanical Properties 1155 Table 4: Surface roughness Test Values S.no Power W Laser Scan Speed mm/s Hatch space µm Layer height (µm) Laser Energy Density in J/mm3 Surface roughness, Ra (µm) 1 250 1000 90 30 93 10.98 2 300 1200 100 30 83 11.21 3 350 1400 110 30 76 11.26 4 250 1200 110 30 63 11.34 5 300 1400 90 30 79 11.03 6 350 1000 100 30 117 10.86 7 250 1400 100 30 60 11.24 8 300 1000 110 30 91 11.07 9 350 1200 90 30 108 10.88 Fig. 3 a) Density main ef"],["oa:W4388504851","Ti-6Al-4V","Surface roughness, Ra",11.34,null,null,null,"µm","","","","","",false,"","results_discussion","Optimization of Processing Parameters and Mechanical Properties 1155 Table 4: Surface roughness Test Values S.no Power W Laser Scan Speed mm/s Hatch space µm Layer height (µm) Laser Energy Density in J/mm3 Surface roughness, Ra (µm) 1 250 1000 90 30 93 10.98 2 300 1200 100 30 83 11.21 3 350 1400 110 30 76 11.26 4 250 1200 110 30 63 11.34 5 300 1400 90 30 79 11.03 6 350 1000 100 30 117 10.86 7 250 1400 100 30 60 11.24 8 300 1000 110 30 91 11.07 9 350 1200 90 30 108 10.88 Fig. 3 a) Density main ef"],["oa:W4388504851","Ti-6Al-4V","Surface roughness, Ra",11.03,null,null,null,"µm","","","","","",false,"","results_discussion","Optimization of Processing Parameters and Mechanical Properties 1155 Table 4: Surface roughness Test Values S.no Power W Laser Scan Speed mm/s Hatch space µm Layer height (µm) Laser Energy Density in J/mm3 Surface roughness, Ra (µm) 1 250 1000 90 30 93 10.98 2 300 1200 100 30 83 11.21 3 350 1400 110 30 76 11.26 4 250 1200 110 30 63 11.34 5 300 1400 90 30 79 11.03 6 350 1000 100 30 117 10.86 7 250 1400 100 30 60 11.24 8 300 1000 110 30 91 11.07 9 350 1200 90 30 108 10.88 Fig. 3 a) Density main ef"],["oa:W4388504851","Ti-6Al-4V","Surface roughness, Ra",10.86,null,null,null,"µm","","","","","",false,"","results_discussion","Optimization of Processing Parameters and Mechanical Properties 1155 Table 4: Surface roughness Test Values S.no Power W Laser Scan Speed mm/s Hatch space µm Layer height (µm) Laser Energy Density in J/mm3 Surface roughness, Ra (µm) 1 250 1000 90 30 93 10.98 2 300 1200 100 30 83 11.21 3 350 1400 110 30 76 11.26 4 250 1200 110 30 63 11.34 5 300 1400 90 30 79 11.03 6 350 1000 100 30 117 10.86 7 250 1400 100 30 60 11.24 8 300 1000 110 30 91 11.07 9 350 1200 90 30 108 10.88 Fig. 3 a) Density main ef"],["oa:W4388504851","Ti-6Al-4V","Surface roughness, Ra",11.24,null,null,null,"µm","","","","","",false,"","results_discussion","Optimization of Processing Parameters and Mechanical Properties 1155 Table 4: Surface roughness Test Values S.no Power W Laser Scan Speed mm/s Hatch space µm Layer height (µm) Laser Energy Density in J/mm3 Surface roughness, Ra (µm) 1 250 1000 90 30 93 10.98 2 300 1200 100 30 83 11.21 3 350 1400 110 30 76 11.26 4 250 1200 110 30 63 11.34 5 300 1400 90 30 79 11.03 6 350 1000 100 30 117 10.86 7 250 1400 100 30 60 11.24 8 300 1000 110 30 91 11.07 9 350 1200 90 30 108 10.88 Fig. 3 a) Density main ef"],["oa:W4388504851","Ti-6Al-4V","Surface roughness, Ra",11.07,null,null,null,"µm","","","","","",false,"","results_discussion","Optimization of Processing Parameters and Mechanical Properties 1155 Table 4: Surface roughness Test Values S.no Power W Laser Scan Speed mm/s Hatch space µm Layer height (µm) Laser Energy Density in J/mm3 Surface roughness, Ra (µm) 1 250 1000 90 30 93 10.98 2 300 1200 100 30 83 11.21 3 350 1400 110 30 76 11.26 4 250 1200 110 30 63 11.34 5 300 1400 90 30 79 11.03 6 350 1000 100 30 117 10.86 7 250 1400 100 30 60 11.24 8 300 1000 110 30 91 11.07 9 350 1200 90 30 108 10.88 Fig. 3 a) Density main ef"],["oa:W4388504851","Ti-6Al-4V","Surface roughness, Ra",10.88,null,null,null,"µm","","","","","",false,"","results_discussion","Optimization of Processing Parameters and Mechanical Properties 1155 Table 4: Surface roughness Test Values S.no Power W Laser Scan Speed mm/s Hatch space µm Layer height (µm) Laser Energy Density in J/mm3 Surface roughness, Ra (µm) 1 250 1000 90 30 93 10.98 2 300 1200 100 30 83 11.21 3 350 1400 110 30 76 11.26 4 250 1200 110 30 63 11.34 5 300 1400 90 30 79 11.03 6 350 1000 100 30 117 10.86 7 250 1400 100 30 60 11.24 8 300 1000 110 30 91 11.07 9 350 1200 90 30 108 10.88 Fig. 3 a) Density main ef"],["oa:W4388504851","Ti-6Al-4V","surface roughness",250.0,250.0,350.0,null,"W","","","","","",false,"unit_mismatch","results_discussion","Figure 3 (c) illustrates the effects of the process parameters on Surface roughness varies from low to high between 250 and 350 W."],["oa:W4388504851","Ti-6Al-4V","surface roughness",1000.0,1000.0,1200.0,null,"mm/s","","","","","",false,"unit_mismatch","results_discussion","At, the surface roughness is signiﬁcant 1000 mm/s scan speed and low at 1200 mm/s scan speed."],["oa:W4388504851","Ti-6Al-4V","surface roughness",90.0,90.0,110.0,null,"µm","","","","","",false,"","results_discussion","At a hatch distance of 90 μm, surface roughness is modest, and at 110 μm, it is high."],["oa:W4388504851","Ti-6Al-4V","surface_roughness",10.86,null,null,null,"µm","","","","","",false,"","conclusions","Surface Roughness is stated to have a low value Ra of 10.86 μm with laser energy density of 79 J/mm3, and Ra of 11.34μm including an energy density of 63 J/mm3."],["oa:W4388504851","Ti-6Al-4V","surface_roughness",11.34,null,null,null,"µm","","","","","",false,"","conclusions","Surface Roughness is stated to have a low value Ra of 10.86 μm with laser energy density of 79 J/mm3, and Ra of 11.34μm including an energy density of 63 J/mm3."],["oa:W4388537705","Ti-6Al-4V","Ra",0.6,null,null,null,"µm","","","","","",false,"","abstract","Regarding the type of SM used, 5-axis milling provided lower roughness results with a consistent value of Ra = 0.6 µm."],["oa:W4388901425","Ti-6Al-4V","Difference (mm)",20.0,20.0,20.0,null,"µm","","","","","",false,"","table","Difference (mm)\t0\t0.02\t0.03\t0.05\t0.01\t0.07"],["oa:W4388901425","Ti-6Al-4V","Difference (mm)",30.0,30.0,30.0,null,"µm","","","","","",false,"","table","Difference (mm)\t0\t0.02\t0.03\t0.05\t0.01\t0.07"],["oa:W4388901425","Ti-6Al-4V","Difference (mm)",50.0,50.0,50.0,null,"µm","","","","","",false,"","table","Difference (mm)\t0\t0.02\t0.03\t0.05\t0.01\t0.07"],["oa:W4388901425","Ti-6Al-4V","Difference (mm)",10.0,10.0,10.0,null,"µm","","","","","",false,"","table","Difference (mm)\t0\t0.02\t0.03\t0.05\t0.01\t0.07"],["oa:W4388901425","Ti-6Al-4V","Difference (mm)",70.0,70.0,70.0,null,"µm","","","","","",false,"","table","Difference (mm)\t0\t0.02\t0.03\t0.05\t0.01\t0.07"],["oa:W4388948116","Ti-6Al-4V","Sa",12.0,null,null,null,"µm","","as-built SLM","","","",false,"","abstract",""],["oa:W4388948116","Ti-6Al-4V","Sa",6.0,null,null,null,"µm","","Hirtisation®","","","",false,"","abstract",""],["oa:W4388948116","Ti-6Al-4V","Sa",12.0,null,null,null,"µm","","as-built","","micro-CT","",false,"","results",""],["oa:W4388948116","Ti-6Al-4V","Sz",110.0,null,null,null,"µm","","as-built","","micro-CT","",false,"","results",""],["oa:W4388948116","Ti-6Al-4V","Sa",6.0,null,null,null,"µm","","hirtised","","micro-CT","",false,"","results",""],["oa:W4388948116","Ti-6Al-4V","Sz",54.0,null,null,null,"µm","","hirtised","","micro-CT","",false,"","results",""],["oa:W4388948116","Ti-6Al-4V","roughness",50.0,null,null,null,"%","","as-built","","","",false,"unit_mismatch","discussion",""],["oa:W4388948116","Ti-6Al-4V","Sa",12.0,null,null,null,"µm","","as-built SLM","","3D tomography (micro-CT)","",false,"","conclusions",""],["oa:W4388948116","Ti-6Al-4V","Sa",6.0,null,null,null,"µm","","hirtised","","3D tomography (micro-CT)","",false,"","conclusions",""],["oa:W4389046904","Ti-6Al-4V","Ra",0.82,null,null,0.03,"µm","","as-built","","","",false,"","results_discussion","The three different treatments are effective in reducing surface roughness as demonstrated by Fig. 3, in the best case analyzed the value of Ra decrease from the initial value of 7.69 ± 0.59 lm to the ﬁnal value of 0.82 ± 0.03 lm."],["oa:W4389046904","Ti-6Al-4V","Ra",7.69,null,null,0.59,"µm","","as-built","","","",false,"","results_discussion","The three different treatments are effective in reducing surface roughness as demonstrated by Fig. 3, in the best case analyzed the value of Ra decrease from the initial value of 7.69 ± 0.59 lm to the ﬁnal value of 0.82 ± 0.03 lm."],["oa:W4389381110","Ti-6Al-4V","width of the erosion track",0.979,0.956,1.002,null,"µm","","","","","",false,"unit_suspect","results","The width of the erosion track () at the angle of the cutting head at γ = 90° and the abrasive mass flow in the range of 20–50 g·min−1 decreases from 1.002 mm to 0.956 mm (difference 46 µm)."],["oa:W4389381110","Ti-6Al-4V","width of the groove",1.1825,1.104,1.263,null,"µm","","","","","",false,"unit_suspect","results","With a variation in the angle of inclination of the dividing head γ = 92.5° and 95°, it is possible to observe higher width values for all levels of ma, ranging from 1.104 mm at ma = 35 g·min−1 and γ = 92.5° to 1.261 at ma = 50 g·min−1 and γ = 92.5°, respesctively, 1.263 at ma = 35 g·min−1 and γ = 92.5°."],["oa:W4389381110","Ti-6Al-4V","width of erosion track",0.927,0.927,0.927,null,"µm","","","","","",false,"unit_suspect","results","The maximum erosion effect for Ti 6Al 4V () was observed at the combination of 7th technological parameters (vf = 100 mm·min−1; ma = 50 g·min−1; γ = 90°) at 365.4 µm with a width of 927 µm."],["oa:W4389381110","Ti-6Al-4V","width of erosion track",1.263,1.24,1.288,null,"µm","","","","","",false,"unit_suspect","results","Traces of erosion, created with the same combination of speed of the cutting head and abrasive mass flow, vary with the angle of the inclination of the cutting head, reaching a depth of 257.3 µm with a width of 1240 µm at γ = 92.5° and a depth of 164.9 µm and a width of γ = 95° 1288 µm."],["oa:W4389381110","Ti-6Al-4V","width of erosion track",1.283,1.283,1.283,null,"µm","","","","","",false,"unit_suspect","results","The lowest value of the depth of removal for the material Ti 6Al 4V (.) was recorded with a combination of 27 technological parameters (vf = 300 mm·min−1; ma = 50 g·min−1; γ = 95°) at the level of 54.48 µm with an erosion track width of 1283 µm."],["oa:W4389381110","Ti-6Al-4V","width of erosion track",0.898,0.898,1.26,null,"µm","","","","","",false,"unit_suspect","results","Adjacent erosion tracks formed at a smaller tilt angle of the cutting head reached a depth of 82.22 µm and a width of 898 µm at γ = 90° and a depth of 55.12 µm at a width of 1260 µm for γ = 92.5°."],["oa:W4389381110","Ti-6Al-4V","width of the track",25.0,10.0,40.0,null,"µm","","","","","",false,"","discussion","When a tilted cutting head is observed, the width of the track is wider in the range of 10–40% in comparison with the perpendicular position of the cutting head."],["oa:W4389398784","Ti-6Al-4V","Ra",1.69,null,null,null,"µm","","","","","",false,"","discussion","Further scaling of σR,C ceases when Ra ≤1.69μm."],["oa:W4389398784","Ti-6Al-4V","Rc",1.69,null,null,null,"µm","","","","","",false,"","discussion","Thus 1.69μm was taken as the transition value below which the inﬂuence of surface roughness on fatigue strength becomes negligible, Rc."],["oa:W4389765819","Ti alloy","Roughness",0.23,null,null,0.02,"µm","","","","profilograph","",false,"","results",""],["oa:W4389765819","Ti alloy","Roughness",1.67,null,null,0.01,"µm","","","","profilograph","",false,"","results",""],["oa:W4389765819","Ti alloy","Roughness",2.04,null,null,0.03,"µm","","","","profilograph","",false,"","results",""],["oa:W4389765819","Ti alloy","Roughness",1.92,null,null,0.02,"µm","","","","profilograph","",false,"","results",""],["oa:W4389765819","Ti alloy","Roughness",1.97,null,null,0.01,"µm","","","","profilograph","",false,"","results",""],["oa:W4389765819","Ti alloy","Roughness",0.87,null,null,0.02,"µm","","","","profilograph","",false,"","results",""],["oa:W4389765819","Ti alloy","Roughness",4.41,null,null,0.04,"µm","","","","profilograph","",false,"","results",""],["oa:W4389765819","Ti alloy","Roughness",1.73,null,null,0.02,"µm","","","","profilograph","",false,"","results",""],["oa:W4389765819","Ti alloy","Roughness",0.79,null,null,0.01,"µm","","","","profilograph","",false,"","results",""],["oa:W4389765819","Ti alloy","Roughness",1.67,null,null,0.02,"µm","","","","profilograph","",false,"","results",""],["oa:W4389765819","Ti alloy","Roughness",1.4,null,null,0.01,"µm","","","","profilograph","",false,"","results",""],["oa:W4389765819","Ti-6Al-4V","surface roughness",0.143,0.143,0.326,null,"µm","","","","","",false,"","discussion",""],["oa:W4389824879","","Ra",2.35,null,null,null,"µm","","","","","",false,"","results_discussion","(a) initial substrate roughness Ra ≈ 2.35 μm"],["oa:W4389824879","","Ra",0.19,null,null,null,"µm","","","","","",false,"","results_discussion","(b) initial substrate roughness Ra ≈ 0.19 μm Fig. 4."],["oa:W4389894111","Ti-6Al-4V","SR",5.05,null,null,null,"µm","","","","","",false,"","table","Conventional EDM\tTon = 2 µsToff = 5 µs Current = 30 A\tMRR = 8.9811 mm3/sSR = 5.05 µm"],["oa:W4389894111","Ti-6Al-4V","SR",4.27,null,null,null,"µm","","","","","",false,"","table","Aluminum oxide (Al2O3) nanopowder\tTon = 2 µsToff = 5 µs Current = 30 A Alumina nanopowder = 1 g/L\tMRR = 13.8568 mm3/sSR = 4.27 µm"],["oa:W4389894111","Ti-6Al-4V","SR",3.68,null,null,null,"µm","","","","","",false,"","table","Nano-graphene powder\tTon = 2 µsToff = 5 µs Current = 30 A Nano-graphene powder = 1 g/L\tMRR = 16.5732 mm3/sSR = 3.68 µm"],["oa:W4389920180","Ti-8Al-1Mo-1V","thickness of the surface compound layer",7.0,4.0,10.0,null,"µm","","plasma gas nitrided","","","",false,"","results_discussion","It was found that the thickness of the surface compound layer grows from 4 µm to 10 µm within the limits of the used regimes in this study."],["oa:W4389920180","Ti-8Al-1Mo-1V","thickness of the plasma gas nitrided layer",225.0,100.0,350.0,null,"µm","","plasma gas nitrided","","","",false,"out_of_range","results_discussion","The maximum thickness of the plasma gas nitrided layer achieved within the limits of this study varies between 100 μm and 350 μm."],["oa:W4389935879","Ti-6Al-4V","ω0",250.4,null,null,null,"µm","","","","","",false,"out_of_range","results_discussion","The obtained values ω0 are 250.4 μm in air, 264.9 μm in a nitrogen-rich atmosphere and 201.4 μm in an argon-rich atmosphere, for a 150 ps laser pulse."],["oa:W4389935879","Ti-6Al-4V","ω0",264.9,null,null,null,"µm","","nitrogen-rich atmosphere","","","",false,"out_of_range","results_discussion","The obtained values ω0 are 250.4 μm in air, 264.9 μm in a nitrogen-rich atmosphere and 201.4 μm in an argon-rich atmosphere, for a 150 ps laser pulse."],["oa:W4389935879","Ti-6Al-4V","ω0",201.4,null,null,null,"µm","","argon-rich atmosphere","","","",false,"out_of_range","results_discussion","The obtained values ω0 are 250.4 μm in air, 264.9 μm in a nitrogen-rich atmosphere and 201.4 μm in an argon-rich atmosphere, for a 150 ps laser pulse."],["oa:W4389935879","Ti-6Al-4V","estimated ω0",408.3,null,null,null,"µm","","","","","",false,"out_of_range","results_discussion","The values of estimated ω0 for a 5 ns laser pulse are 408.3 μm in air, 441.6 μm in a nitrogen-rich atmosphere and 433.2 μm in an argon-rich atmosphere."],["oa:W4389935879","Ti-6Al-4V","estimated ω0",441.6,null,null,null,"µm","","nitrogen-rich atmosphere","","","",false,"out_of_range","results_discussion","The values of estimated ω0 for a 5 ns laser pulse are 408.3 μm in air, 441.6 μm in a nitrogen-rich atmosphere and 433.2 μm in an argon-rich atmosphere."],["oa:W4389935879","Ti-6Al-4V","estimated ω0",433.2,null,null,null,"µm","","argon-rich atmosphere","","","",false,"out_of_range","results_discussion","The values of estimated ω0 for a 5 ns laser pulse are 408.3 μm in air, 441.6 μm in a nitrogen-rich atmosphere and 433.2 μm in an argon-rich atmosphere."],["oa:W4389935879","Ti-6Al-4V","Ra",0.25,0.2,0.3,null,"µm","","","","profilometry","",false,"","results_discussion","The value of Ra ranges from ~0.2–0.3 µm for 200 pulses to ~1.3 µm for 2000 pulses for 155 mJ pulse energy."],["oa:W4389935879","Ti-6Al-4V","Ra",1.3,1.3,1.3,null,"µm","","","","profilometry","",false,"","results_discussion","The value of Ra ranges from ~0.2–0.3 µm for 200 pulses to ~1.3 µm for 2000 pulses for 155 mJ pulse energy."],["oa:W4389935879","Ti-6Al-4V","Ra",0.25,0.25,0.25,null,"µm","","","","profilometry","",false,"","results_discussion","At a pulse energy value of 175 mJ, up to 200 accumulated pulses, Ra is about 0.25 µm, while, after 400 pulses, an increase in the roughness value is again noticeable (a)."],["oa:W4389935879","Ti-6Al-4V","Ra",0.75,0.75,0.75,null,"µm","","","","profilometry","",false,"","results_discussion","In air, Ra increases up to ~0.75 µm for Np = 2000 in an argon-rich atmosphere, up to ~1.4 µm for Np = 2000, and, in a nitrogen-rich atmosphere, the highest value of the Ra parameter is ~3.25 µm for Np = 800."],["oa:W4389935879","Ti-6Al-4V","Ra",1.4,1.4,1.4,null,"µm","","","","profilometry","",false,"","results_discussion","In air, Ra increases up to ~0.75 µm for Np = 2000 in an argon-rich atmosphere, up to ~1.4 µm for Np = 2000, and, in a nitrogen-rich atmosphere, the highest value of the Ra parameter is ~3.25 µm for Np = 800."],["oa:W4389935879","Ti-6Al-4V","Ra",3.25,3.25,3.25,null,"µm","","","","profilometry","",false,"","results_discussion","In air, Ra increases up to ~0.75 µm for Np = 2000 in an argon-rich atmosphere, up to ~1.4 µm for Np = 2000, and, in a nitrogen-rich atmosphere, the highest value of the Ra parameter is ~3.25 µm for Np = 800."],["oa:W4389935879","Ti-6Al-4V","Ra",3.0,null,null,null,"µm","","","","","",false,"","results_discussion","By plotting the dependence of Ra in relation to the number of accumulated pulses, it can be concluded that at Np ≤ 10, Ra does not exceed the value of ~3 μm."],["oa:W4389935879","Ti-6Al-4V","Ra",13.0,null,null,null,"µm","","","","","",false,"","results_discussion","By increasing the pulse count up to 2000 accumulated pulses at the lowest fluences, the Ra values in air at 19.1 J cm−2 fluence and a nitrogen-rich atmosphere at 16.3 J cm−2 fluence are similar and amount to ~13 μm, while, in an argon-rich atmosphere at 17.0 J cm−2 fluence, Ra amounts to ~6.8 μm."],["oa:W4389935879","Ti-6Al-4V","Ra",6.8,null,null,null,"µm","","","","","",false,"","results_discussion","By increasing the pulse count up to 2000 accumulated pulses at the lowest fluences, the Ra values in air at 19.1 J cm−2 fluence and a nitrogen-rich atmosphere at 16.3 J cm−2 fluence are similar and amount to ~13 μm, while, in an argon-rich atmosphere at 17.0 J cm−2 fluence, Ra amounts to ~6.8 μm."],["oa:W4389935879","Ti-6Al-4V","Ra",32.8,null,null,null,"µm","","","","","",false,"","results_discussion","Roughness is more pronounced at higher fluences, where the Ra value of ~32.8 μm is the highest in the argon-rich atmosphere at 84.9 J cm−2 fluence."],["oa:W4389935879","Ti-6Al-4V","Ra",6.8,null,null,null,"µm","","","","","",false,"","results_discussion","Again, it is concluded that the argon-rich atmosphere, at 17.0 J cm−2 fluence, is the most suitable for the controlled production of a clearly defined crater on the surface of the Ti6Al4V alloy, considering that, at this fluence, the average surface roughness of the alloy in the argon-rich atmosphere has the lowest value."],["oa:W4389935879","Ti-6Al-4V","Ra",3.0,null,null,null,"µm","","","","","",false,"","results_discussion","This can be confirmed by the diagram in c, where the value of the Ra parameter does not increase but reaches saturation after 10 accumulated pulses."],["oa:W4389935879","Ti-6Al-4V","Ra",3.0,null,null,null,"µm","","","","","",false,"","results_discussion","At a pulse count below 10, the ablation depth is relatively low with an average value of ~2–4 μm in air and nitrogen-rich atmospheres."],["oa:W4389935879","Ti-6Al-4V","Ra",4.0,null,null,null,"µm","","","","","",false,"","results_discussion","At a pulse count below 10, the ablation depth is relatively low with an average value of ~2–4 μm in air and nitrogen-rich atmospheres."],["oa:W4389935879","Ti-6Al-4V","Ra",9.0,null,null,null,"µm","","","","","",false,"","results_discussion","In an argon-rich atmosphere at 17.0 J cm−2 fluence with 10 accumulated pulses, there is an increase in the value of the ablation depth up to ~9 μm (d)."],["oa:W4389935879","Ti-6Al-4V","Ra",67.6,null,null,null,"µm","","","","","",false,"","results_discussion","After 10 accumulated pulses, at 84.9 J cm−2 fluence, the value of the ablation depth significantly increases and reaches values up to ~67.6 μm with 2000 accumulated pulses (e) in an argon-rich atmosphere, which is also verified by the cross-section profile in c."],["oa:W4389935879","Ti-6Al-4V","Ra",30.0,null,null,null,"µm","","","","","",false,"","results_discussion","In air, the lowest values of ablation depth are at the lowest values of pulse energy density, 19.1 J cm−2 and 64.9 J cm−2, while, at the highest value of energy density of 95.5 J cm−2, the ablation depth is similar to that in a nitrogen-rich atmosphere and is ~30 μm."],["oa:W4389935879","Ti-6Al-4V","Ra",2.37,null,null,null,"µmpulse-1","","","","","",false,"unit_mismatch","results_discussion","In an argon-rich atmosphere, at lower values of pulse energy density and at a small number of accumulated pulses, the ablation rate has the highest value with a 2.37 μm pulse−1."],["oa:W4389935879","Ti-6Al-4V","Ra",0.25,null,null,null,"µmpulse-1","","","","","",false,"unit_mismatch","results_discussion","In air and a nitrogen-rich atmosphere, the values of ablation rates at a low number of accumulated pulses are, on average, 0.25–0.40 μm pulse−1 and decrease with an increase in the number of applied pulses by a factor of 2–3."],["oa:W4389935879","Ti-6Al-4V","Ra",0.4,null,null,null,"µmpulse-1","","","","","",false,"unit_mismatch","results_discussion","In air and a nitrogen-rich atmosphere, the values of ablation rates at a low number of accumulated pulses are, on average, 0.25–0.40 μm pulse−1 and decrease with an increase in the number of applied pulses by a factor of 2–3."],["oa:W4389935879","Ti-6Al-4V","ablation depth",36.0,36.0,36.0,null,"µm","","","","","",false,"","results_discussion","It is notable that the highest ablation depth value, about 36 μm, is obtained in the air at 6.1 J cm−2 fluence and 200 accumulated pulses (a)."],["oa:W4389935879","Ti-6Al-4V","ablation depth",15.0,15.0,15.0,null,"µm","","","","","",false,"","results_discussion","The highest achieved depth value in the nitrogen-rich atmosphere is about 15 μm at an energy density value of 5.4 J cm−2 with 400 accumulated pulses (a)."],["oa:W4389935879","Ti-6Al-4V","ablation depth",5.0,5.0,5.0,null,"µm","","","","","",false,"","results_discussion","With a pulse count up to 50, the average value of the ablation depth is ~5 μm, and the value of the ablation depth increases with a further increase in pulse count."],["oa:W4389935879","Ti-6Al-4V","ablation depth",25.0,25.0,25.0,null,"µm","","","","","",false,"","results_discussion","In air, the maximum value of ablation depth at a 200 pulse count decreases to ~25 μm at a 400 pulse count."],["oa:W4389935879","Ti-6Al-4V","Ra",4.13,4.13,4.13,null,"µm","","","","","",false,"","results_discussion","After picosecond laser action in an argon-rich atmosphere, the highest value of average surface roughness Ra, 4.13 μm, is achieved with 400 accumulated pulses at 23.5 J cm−2 fluence (c)."],["oa:W4389935879","Ti-6Al-4V","Ra",1.5,1.5,1.5,null,"µm","","","","","",false,"","results_discussion","Up to 100 accumulated pulses, Ra values are relatively low and amount to ~1.5 μm (c)."],["oa:W4389935879","Ti-6Al-4V","Ra",1.98,1.98,1.98,null,"µm","","","","","",false,"","results_discussion","After increasing pulse counts up to 400, at 13.6 J cm−2 fluence, the lowest Ra value, 1.98 μm, is obtained in a nitrogen-rich atmosphere, and the highest value is achieved in an argon-rich atmosphere."],["oa:W4389935879","Ti-6Al-4V","Ra",0.5,0.5,0.5,null,"µm","","","","","",false,"","results_discussion","Modification in air up to 100 accumulated laser pulses at lower fluences is characterized by a slight increase in the Ra value and a prominent increase in Ra at 30.5 J cm−2 fluence."],["oa:W4389935879","Ti-6Al-4V","Ra",1.5,1.5,1.5,null,"µm","","","","","",false,"","results_discussion","With a further increase in the pulse count at 6.1 and 15.2 J cm−2 fluence values, Ra subsequently reaches a plateau at 0.5 and 1.5 μm due to the flattening of the molten pool of material, but, after 200 pulses at 30.5 J cm−2 fluence, average surface roughness increases up to 2.4 μm."],["oa:W4389935879","Ti-6Al-4V","Ra",2.4,2.4,2.4,null,"µm","","","","","",false,"","results_discussion","With a further increase in the pulse count at 6.1 and 15.2 J cm−2 fluence values, Ra subsequently reaches a plateau at 0.5 and 1.5 μm due to the flattening of the molten pool of material, but, after 200 pulses at 30.5 J cm−2 fluence, average surface roughness increases up to 2.4 μm."],["oa:W4390176349","","surface roughness (Ra)",1.6,null,null,null,"µm","","","","surface profilometry","",false,"","methods","And the values of surface roughness (Ra) around the wear mark of each sample were all below 1.6 μm."],["oa:W4390351589","Ti-6Al-4V","average surface roughness Sa",0.094,null,null,null,"µm","","0 V (before anodization)","","AFM","",false,"","results_discussion","These images reveal that each sample has a different morphology, and the surface at 0 V (before anodization) is almost smooth and homogeneous, with an average surface roughness Sa (94 and 127 nm) and a root mean square Sq (112 and 153 nm) for Ti-6Al-4V and Ti-6Al-7Nb, respectively."],["oa:W4390351589","Ti-6Al-7Nb","average surface roughness Sa",0.127,null,null,null,"µm","","0 V (before anodization)","","AFM","",false,"","results_discussion","These images reveal that each sample has a different morphology, and the surface at 0 V (before anodization) is almost smooth and homogeneous, with an average surface roughness Sa (94 and 127 nm) and a root mean square Sq (112 and 153 nm) for Ti-6Al-4V and Ti-6Al-7Nb, respectively."],["oa:W4390351589","Ti-6Al-4V","root mean square Sq",0.112,null,null,null,"µm","","0 V (before anodization)","","AFM","",false,"","results_discussion","These images reveal that each sample has a different morphology, and the surface at 0 V (before anodization) is almost smooth and homogeneous, with an average surface roughness Sa (94 and 127 nm) and a root mean square Sq (112 and 153 nm) for Ti-6Al-4V and Ti-6Al-7Nb, respectively."],["oa:W4390351589","Ti-6Al-7Nb","root mean square Sq",0.153,null,null,null,"µm","","0 V (before anodization)","","AFM","",false,"","results_discussion","These images reveal that each sample has a different morphology, and the surface at 0 V (before anodization) is almost smooth and homogeneous, with an average surface roughness Sa (94 and 127 nm) and a root mean square Sq (112 and 153 nm) for Ti-6Al-4V and Ti-6Al-7Nb, respectively."],["oa:W4390587248","Ti-6.5Al-3.5Mo-1.5Zr-0.3Si","surface roughness",0.0,null,null,null,"","","","","TR-300 contact profiler","",false,"unit_missing","methods","The corresponding surface roughness was observed with a TR-300 contact profiler."],["oa:W4390587248","Ti-6.5Al-3.5Mo-1.5Zr-0.3Si","Ra",0.407,null,null,0.049,"µm","","","","","",false,"","methods","Ra Rz BM 0.652 ± 0.055 3.923 ± 0.143 USRP3 0.407 ± 0.049 3.201 ± 0.184 K."],["oa:W4390587248","Ti-6.5Al-3.5Mo-1.5Zr-0.3Si","Rz",3.201,null,null,0.184,"µm","","","","","",false,"","methods","Ra Rz BM 0.652 ± 0.055 3.923 ± 0.143 USRP3 0.407 ± 0.049 3.201 ± 0.184 K."],["oa:W4390826275","Ti-6Al-4V","roughness",3.75,2.5,5.0,null,"µm","","as-built SLM","","profilometry","",false,"","abstract","It was found that the roughness and thickness of the resulting surface layers could be changed by changing the RESD modes within the limits of 2.5–5 µm and 8–20 µm, respectively."],["oa:W4390826275","Ti-6Al-4V","Ra",12.5,10.0,15.0,null,"µm","","as-built DMLS","","profilometry","",false,"","methods","The substrates were model square wafers with the dimensions 12 × 12 × 4 mm fabricated via AM (SLM and DMLS) with different mode parameters and different roughness values, Ra = 10–15 μm and Ra = 8–12 μm, respectively."],["oa:W4390826275","Ti-6Al-4V","Ra",10.0,8.0,12.0,null,"µm","","as-built DMLS","","profilometry","",false,"","methods","The substrates were model square wafers with the dimensions 12 × 12 × 4 mm fabricated via AM (SLM and DMLS) with different mode parameters and different roughness values, Ra = 10–15 μm and Ra = 8–12 μm, respectively."],["oa:W4390826275","Ti-6Al-4V","Ra",0.0,0.0,0.0,null,"","","","","profilometry","",false,"unit_missing","methods","The following parameters of surface roughness of the substrates and coatings were measured with profilometer AR-132B (Shenzhen Graigar Technology, Co., Ltd., Shenzhen, China) in two mutually perpendicular directions according to the ISO 21920 standard []: arithmetical mean deviation, Ra; root mean square deviation, Rq; maximum height of profile, Rt; and ten-point height, Rz."],["oa:W4390826275","Ti-6Al-4V","Rq",0.0,0.0,0.0,null,"","","","","profilometry","",false,"unit_missing","methods","The following parameters of surface roughness of the substrates and coatings were measured with profilometer AR-132B (Shenzhen Graigar Technology, Co., Ltd., Shenzhen, China) in two mutually perpendicular directions according to the ISO 21920 standard []: arithmetical mean deviation, Ra; root mean square deviation, Rq; maximum height of profile, Rt; and ten-point height, Rz."],["oa:W4390826275","Ti-6Al-4V","Rt",0.0,0.0,0.0,null,"","","","","profilometry","",false,"unit_missing","methods","The following parameters of surface roughness of the substrates and coatings were measured with profilometer AR-132B (Shenzhen Graigar Technology, Co., Ltd., Shenzhen, China) in two mutually perpendicular directions according to the ISO 21920 standard []: arithmetical mean deviation, Ra; root mean square deviation, Rq; maximum height of profile, Rt; and ten-point height, Rz."],["oa:W4390826275","Ti-6Al-4V","Rz",0.0,0.0,0.0,null,"","","","","profilometry","",false,"unit_missing","methods","The following parameters of surface roughness of the substrates and coatings were measured with profilometer AR-132B (Shenzhen Graigar Technology, Co., Ltd., Shenzhen, China) in two mutually perpendicular directions according to the ISO 21920 standard []: arithmetical mean deviation, Ra; root mean square deviation, Rq; maximum height of profile, Rt; and ten-point height, Rz."],["oa:W4390826275","Ti-6Al-4V","roughness",0.0,0.0,0.0,null,"","","electrospark processed","","","",false,"unit_missing","results_discussion","shows the variation in roughness parameters of RESD surfaces obtained via ESD and LESD on DMLS Ti-GR5 with an initial roughness of Ra = 10–12 µm as a function of pulse energy, with other conditions being equal."],["oa:W4390826275","Ti-6Al-4V","roughness",0.0,0.0,0.0,null,"","","electrospark processed with AlSi9 electrode","","","",false,"unit_missing","results_discussion","It can be seen that the roughness of the coatings from AlSi9 electrodes is lower than that of the substrate and is close to that obtained with ASi12 electrodes."],["oa:W4390826275","Ti-6Al-4V","roughness",0.0,0.0,0.0,null,"","","electrospark processed with AlSi12 electrode","","","",false,"unit_missing","results_discussion","It can be seen that the AlSi12 electrode-coated surfaces (b,c) are more uniform and smoother than those of the NW electrode (f and also that with increasing pulse energy, the roughness and surface irregularities show an increasing trend."],["oa:W4391024131","Ti-6Al-4V","surface roughness",0.0,null,null,null,"","","","","","",false,"unit_missing","conclusions","The spot energy of femtosecond lasers on the surface of thin TC4 formed microstructural topography; with the increase in laser fluence, the surface roughness significantly increased."],["oa:W4391169367","Ti-6Al-4V","surface roughness",2.112,null,null,0.039,"µm","","","","","",false,"","results_discussion","The calculated surface roughness for this segment is 2.112 ± 0.039 µm in the aqueous NaCl electrolyte and 0.605 ± 0.011 µm in the NaCl-EG electrolyte, indicating that the groove bottom is smoother in the NaCl-EG electrolyte."],["oa:W4391169367","Ti-6Al-4V","surface roughness",0.605,null,null,0.011,"µm","","","","","",false,"","results_discussion","The calculated surface roughness for this segment is 2.112 ± 0.039 µm in the aqueous NaCl electrolyte and 0.605 ± 0.011 µm in the NaCl-EG electrolyte, indicating that the groove bottom is smoother in the NaCl-EG electrolyte."],["oa:W4391169367","Ti-6Al-4V","surface roughness",0.539,null,null,0.015,"µm","","","","laser confocal microscopy","",false,"","results_discussion","The measured surface roughness in the three regions of the microstructure is 0.536 µm, 0.523 µm, and 0.559 µm, and the calculated average width, groove depth, and roughness of the microstructure are 959 ± 3.4 µm, 119.8 ± 3 µm, and 0.539 ± 0.015 µm, respectively, which demonstrates the high geometric dimensional consistency in the fabricated microstructure."],["oa:W4391179707","Ti-6Al-4V","Ra",6.6,null,null,null,"µm","","","","","",false,"","results_discussion","Among these, the 250 mm/min SS yielded the lowest Ra."],["oa:W4391179707","Ti-6Al-4V","surface roughness",50.0,null,null,null,"%","","","","","",false,"unit_mismatch","results_discussion","RS significantly decreased surface roughness by almost 50% (Fig. 13- A-B) and increased sample density by 2% (Fig. 13-C-D)."],["oa:W4391462488","","surface roughness",2.0,null,null,null,"µm","","","","","",false,"","conclusions","(3) The study achieved small holes with a diameter of 1.5 mm, a depth of 38 mm, and a surface roughness below Ra 2 µm."],["oa:W4391652002","","Ra",1.5,1.0,2.0,null,"µm","","","","","",false,"","methods","Ra steeply increases from 1 to 2 μm up to N = 2."],["oa:W4391652002","","Ra",1.3,0.6,2.0,null,"µm","","","","","",false,"","methods","For N > 2, this rough ness gradually decreases with N; e.g., Ra decreases from 2 μm at N = 2 to 0.6 μm at N = 50 at 0 o’clock angle."],["oa:W4392166211","CP-Ti Grade 2","sliding angle",0.0,null,null,null,"","","as-built SLM","","","",false,"unit_missing","results_discussion","The smallest sliding angle was particularly observed for the 200 µm diameter."],["oa:W4392229286","Ti-6Al-4V","Sa",15.0,10.0,20.0,null,"µm","","","","","",false,"","conclusions",""],["oa:W4392229286",
