Repository: akhtar07/tisci-explorer

# TiSci Explorer

A read-only, static explorer for **TiSci**, an autonomous research agent for titanium alloys. TiSci reads the
titanium-alloy literature, builds a knowledge graph and a table of measured values, proposes hypotheses where the
graph has gaps, and tests them with DFT (MACE / VASP) and the ICME-lite multiscale chain.

**Live site:** https://akhtar07.github.io/tisci-explorer/

The site has seven sections:

| Section | What it shows |
|---|---|
| Overview | Corpus → graph → facts → hypotheses → verdicts, with the snapshot's counts |
| Worked example | One full loop for W in α-Ti: graph path, hypothesis, novelty check, DFT test, verdict, follow-up, DAMASK |

File: data/facts/yield_strength.json (part 21 of 51)
by 12 MPa than that of the TA36 specimen."],["oa:W2745164796","TA36","yield strength",116.5,115.0,118.0,null,"MPa","room temperature","500 °C-annealed","","tensile test","",false,"","discussion","The 500 °C-annealed specimens show the lower yield strength (115~118 MPa), higher tensile strength (221~229 MPa), and lower ductility (28~31%) than the TA36 or TA43 specimen."],["oa:W2745164796","TA36","yield strength",120.0,120.0,120.0,null,"MPa","room temperature","","","tensile test","",false,"","discussion","The yield and tensile strengths of the TA36 and TA43 specimens (120 MPa and 217 MPa, and 132 MPa and 218 MPa, respectively (Table 1)) are higher than the calculated yield and tensile strengths (103.3 MPa and 202.5 MPa, respectively)."],["oa:W2745164796","TA43","yield strength",132.0,132.0,132.0,null,"MPa","room temperature","","","tensile test","",false,"","discussion","The yield and tensile strengths of the TA36 and TA43 specimens (120 MPa and 217 MPa, and 132 MPa and 218 MPa, respectively (Table 1)) are higher than the calculated yield and tensile strengths (103.3 MPa and 202.5 MPa, respectively)."],["oa:W2745164796","pure Ti","yield strength",170.0,170.0,170.0,null,"MPa","room temperature","675 °C-annealed","","tensile test","",false,"","discussion","For the calculation, conventional tensile properties of a 5052-O Al alloy (thickness; 2.5 mm, yield strength; 90 MPa, tensile strength; 195 MPa)29 and a pure Ti (675 °C-annealed, thickness; 0.5 mm, yield strength; 170 MPa, tensile strength; 240 MPa)30 are used."],["oa:W2745164796","5052-O Al alloy","yield strength",90.0,90.0,90.0,null,"MPa","room temperature","","","tensile test","",false,"","discussion","For the calculation, conventional tensile properties of a 5052-O Al alloy (thickness; 2.5 mm, yield strength; 90 MPa, tensile strength; 195 MPa)29 and a pure Ti (675 °C-annealed, thickness; 0.5 mm, yield strength; 170 MPa, tensile strength; 240 MPa)30 are used."],["oa:W2745164796","Ti/Al clad","yield strength",151.0,null,null,null,"MPa","room temperature","H32-treated (18.8%-cold-rolled, 400 °C-30-min-annealed)","","tensile test","",false,"","discussion","The yield strength, tensile strength, total elongation, and effective elongation of the H32-treated clad specimen are 151 MPa, 234 MPa, 38.4%, and 28.8%, respectively."],["oa:W2745164796","5052-H32 Al","yield strength",190.8,null,null,null,"MPa","room temperature","thickness; 2.5 mm","","tensile test","",false,"","discussion","The yield and tensile strengths are comparable to those (190.8 MPa and 231.7 MPa, respectively) calculated from tensile properties of a 5052-H32 Al alloy (thickness; 2.5 mm, 151 MPa and 234 MPa, respectively) and a pure Ti (675 °C-annealed, thickness; 0.5 mm, 170 MPa and 234 MPa, respectively)30."],["oa:W2745164796","pure Ti","yield strength",170.0,null,null,null,"MPa","room temperature","675 °C-annealed, thickness; 0.5 mm","","tensile test","",false,"","discussion","The yield and tensile strengths are comparable to those (190.8 MPa and 231.7 MPa, respectively) calculated from tensile properties of a 5052-H32 Al alloy (thickness; 2.5 mm, 151 MPa and 234 MPa, respectively) and a pure Ti (675 °C-annealed, thickness; 0.5 mm, 170 MPa and 234 MPa, respectively)30."],["oa:W2745164796","Ti/Al clad","yield strength",151.0,null,null,null,"MPa","room temperature","H32 treatment (18.8%-cold-rolling, 400 °C/30 min)","","tensile test","10−3 s−1",false,"","methods","The yield strength, tensile strength, total elongation, and effective elongation (strain at the interfacial delamination point) of the H32treated clad specimen are 151 MPa, 234 MPa, 38%, and 29%, respectively."],["oa:W2747214065","AR","yielded",1160.0,null,null,null,"MPa","room temperature","","","tensile test","",false,"","conclusions",""],["oa:W2747214065","1025","yielded",1010.0,null,null,null,"MPa","room temperature","","","tensile test","",false,"","conclusions",""],["oa:W2747214065","1100","yielded",917.0,null,null,null,"MPa","room temperature","","","tensile test","",false,"","conclusions",""],["oa:W2747214065","SN","yielded",661.0,null,null,null,"MPa","room temperature","","","tensile test","",false,"","conclusions",""],["oa:W2747861521","CP-Ti Grade 2","yield strength",535.0,null,null,null,"MPa","room temperature","cast","","tensile test","",false,"","discussion","Ibrahim et al. [] reported the yield and tensile strength of commercially pure titanium casting as 535 MPa and 605 MPa, respectively."],["oa:W2750973101","Ti-6Al-4V","yield strength",1079.0,null,null,null,"MPa","room temperature","as-built SLM","","tensile test","",false,"","results",""],["oa:W2750973101","Ti-6Al-4V","yield strength",1098.0,null,null,null,"MPa","room temperature","as-built SLM","","tensile test","",false,"","results",""],["oa:W2750973101","Ti-6Al-4V","yield strength",1098.0,null,null,null,"MPa","room temperature","as-built SLM","","tensile test","",false,"","results",""],["oa:W2750973101","Ti-6Al-4V","yield strength",1127.7,null,null,null,"MPa","room temperature","as-built SLM","","tensile test","",false,"","results",""],["oa:W2750973101","Ti-6Al-4V","yield strength",1127.7,null,null,null,"MPa","room temperature","as-built SLM","","tensile test","",false,"","results",""],["oa:W2750973101","Ti-6Al-4V","yield strength",1127.7,null,null,null,"MPa","room temperature","as-built SLM","","tensile test","",false,"","results",""],["oa:W2750973101","Ti-6Al-4V","yield strength",1092.5,null,null,null,"MPa","room temperature","as-built SLM","","tensile test","",false,"","results",""],["oa:W2750973101","Ti-6Al-4V","yield strength",1092.5,null,null,null,"MPa","room temperature","as-built SLM","","tensile test","",false,"","results",""],["oa:W2750973101","Ti-6Al-4V","yield strength",1100.0,null,null,null,"MPa","room temperature","as-built SLM","","tensile test","",false,"","results",""],["oa:W2750973101","Ti-6Al-4V","yield strength",1070.3,null,null,null,"MPa","room temperature","as-built SLM","","tensile test","",false,"","results",""],["oa:W2750973101","Ti-6Al-4V","yield strength",1020.5,null,null,null,"MPa","room temperature","as-built SLM","","tensile test","",false,"","results",""],["oa:W2750973101","Ti-6Al-4V","yield strength",1092.0,null,null,null,"MPa","room temperature","as-built SLM","","tensile test","",false,"","results",""],["oa:W2750973101","Ti-6Al-4V","yield strength",1078.7,null,null,null,"MPa","room temperature","as-built SLM","","tensile test","",false,"","results",""],["oa:W2750973101","Ti-6Al-4V","yield strength",1053.5,null,null,null,"MPa","room temperature","as-built SLM","","tensile test","",false,"","results",""],["oa:W2750973101","Ti-6Al-4V","yield strength",0.03,null,null,null,"MPa","","","","tensile test","",false,"out_of_range","results",""],["oa:W2750973101","Ti-6Al-4V","yield strength",0.0,null,null,null,"MPa","room temperature","as-built SLM","","tensile test","",false,"out_of_range","results",""],["oa:W2750973101","Ti-6Al-4V","residual stress",180.0,null,null,null,"MPa","","","","air-brasive hole drilling and strain gauge method","",false,"","results",""],["oa:W2750973101","Ti-6Al-4V","residual stress",116.0,null,null,null,"MPa","","","","air-brasive hole drilling and strain gauge method","",false,"","results",""],["oa:W2750973101","Ti-6Al-4V","residual stress",136.0,null,null,null,"MPa","","","","air-brasive hole drilling and strain gauge method","",false,"","results",""],["oa:W2750973101","Ti-6Al-4V","yield strength",0.971,null,null,null,"%","","","","","",false,"unit_mismatch","results",""],["oa:W2750973101","Ti-6Al-4V","yield strength",0.861,null,null,null,"%","","","","","",false,"unit_mismatch","results",""],["oa:W2750973101","Ti-6Al-4V","yield strength",1.062,null,null,null,"%","","","","","",false,"unit_mismatch","results",""],["oa:W2750973101","Ti-6Al-4V","residual stress",214.0,null,null,null,"MPa","","as-built SLM","","air-brasive hole drilling and strain gauge method","",false,"","results",""],["oa:W2750973101","Ti-6Al-4V","residual stress",60.5,null,null,null,"MPa","","as-built SLM","","air-brasive hole drilling and strain gauge method","",false,"","results",""],["oa:W2750973101","Ti-6Al-4V","residual stress",8.8,null,null,null,"MPa","","as-built SLM","","air-brasive hole drilling and strain gauge method","",false,"out_of_range","results",""],["oa:W2750973101","Ti-6Al-4V","yield strength",920.0,null,null,null,"MPa","","as-built SLM","","","",false,"","results",""],["oa:W2750973101","Ti-6Al-4V","yield strength",0.0,null,null,null,"MPa","","as-built SLM","","","",false,"out_of_range","results",""],["oa:W2750973101","Ti-6Al-4V","Yield Strength",875.0,800.0,950.0,null,"MPa","","","","","",false,"","discussion",""],["oa:W2750973101","Ti-6Al-4V","yield strength",1200.0,1000.0,1400.0,null,"MPa","","","","","",false,"","discussion",""],["oa:W2750973101","Ti-6Al-4V","yield strength",0.03,null,null,null,"MPa","room temperature","as-built SLM","","tensile test","",false,"out_of_range","discussion",""],["oa:W2750973101","Ti-6Al-4V","yield strength",86.1,null,null,null,"%","","as-built SLM","","","",false,"unit_mismatch","discussion",""],["oa:W2750973101","Ti-6Al-4V","yield strength",13.9,null,null,null,"%","","as-built SLM","","","",false,"unit_mismatch","discussion",""],["oa:W2750973101","Ti-6Al-4V","yield strength",1.6,null,null,null,"%","","","","","",false,"unit_mismatch","discussion",""],["oa:W2750973101","Ti-6Al-4V","yield strength",3.9,null,null,null,"%","","","","","",false,"unit_mismatch","discussion",""],["oa:W2750973101","Ti-6Al-4V","yield strength",450.0,null,null,null,"MPa","570 °C","annealed","","","",false,"","discussion",""],["oa:W2750973101","Ti-6Al-4V","yield strength",850.0,null,null,null,"MPa","room temperature","annealed","","","",false,"","discussion",""],["oa:W2750973101","Ti-6Al-4V","yield strength",3.2,null,null,null,"%","","as-built SLM","","","",false,"unit_mismatch","discussion",""],["oa:W2750973101","Ti-6Al-4V","yield strength",0.0,null,null,null,"","","as-built SLM","","","",false,"unit_missing","discussion",""],["oa:W2750973101","Ti-6Al-4V","yield stress",0.0,null,null,null,"","","","","","",false,"unit_missing","discussion",""],["oa:W2750973101","Ti-6Al-4V","yield stress",0.0,null,null,null,"","","","","","",false,"unit_missing","discussion",""],["oa:W2750973101","Ti-6Al-4V","yield strength",0.0,null,null,null,"","","","","","",false,"unit_missing","discussion",""],["oa:W2750973101","SLM Ti6Al4V","yield strength",1100.0,null,null,null,"MPa","room temperature","as-built SLM","martensitic α'","tensile test","",false,"","conclusions",""],["oa:W2750973101","SLM Ti6Al4V","yield strength",1200.0,null,null,null,"MPa","room temperature","as-built SLM","martensitic α'","tensile test","",false,"","conclusions",""],["oa:W2750973101","SLM Ti6Al4V","yield strength",1100.0,null,null,null,"MPa","room temperature","as-built SLM","martensitic α'","tensile test","",false,"","conclusions",""],["oa:W2751826182","Ti-6Al-4V","YS",127500.0,124000.0,131000.0,null,"psi","","heat treated","","","",false,"unit_mismatch","conclusions",""],["oa:W2751826182","Ti-2.5Sn","YS",115500.0,113000.0,118000.0,null,"psi","","","","","",false,"unit_mismatch","conclusions",""],["oa:W2752757374","Ti-6Al-4V","strength",100.0,null,null,null,"MPa","","vacuum-sintered","","","",false,"","methods","The vacuum-sintered samples exhibited consistently higher strength for each sample set by approximately 100 MPa."],["oa:W2752757374","Ti-6Al-4V","strength",0.0,null,null,null,"","","vacuum-sintered","lamellar","","",false,"unit_missing","methods","The high sintering temperatures and relatively slow cooling rate of conventional pressureless sintering, therefore, consistently result in a coarse lamellar microstructure for PM Ti–6Al–4V (Figure 16(a,b))."],["oa:W2752757374","Ti-6Al-4V","required",413.0,null,null,null,"MPa","","green compact","","","",false,"","methods","In fact, it has been reported that to produce a green compact of Ti–6Al– 4V from −100 mesh powder to 84% TD required 965 MPa for PA powder and only 413 MPa for BE powder [152]."],["oa:W2752757374","Ti-6Al-4V","strength",0.0,null,null,null,"","","HIP below β-transus","equiaxed α","","",false,"unit_missing","methods","When consolidated via HIP below the β-transus, Ti–6Al–4V tends to have a microstructure with a mixture of elongated α platelets and apparently equiaxed α grains (Figure 17(a,b)) [105,157]."],["oa:W2753167477","Ti-6Al-4V","yield strengths",1000.0,null,null,null,"MPa","","","","","",false,"","results","When welding used laser power of 2500 W and traveling speed of 1.2 m/min, comparable yield strengths (about 1000 MPa) and specific elongations (about 13.5%) resulted for vertical up welds and vertical down welds."],["oa:W2753167477","Ti-6Al-4V","yield strengths",950.0,null,null,null,"MPa","","","","","",false,"","results","When welding used lower laser power of 2200 W at lower traveling speed 0.5 m/min (resulting in a higher input), the yield strengths for both vertical up and vertical down welds decreased by about 50 MPa."],["oa:W2753167477","Ti-6Al-4V","yield strengths",875.0,850.0,900.0,null,"MPa","","","","","",false,"","discussion","Influence of Defects on Fracture Behavior Experiment results show that, for both vertical up and vertical down positions, all welds produced with lower heat input (2500 W at 1.2 m/min) fractured through base metal, and had higher yield strengths and better ductility than those produced with higher heat input (2200 W at 0.5 m/min), for which the fracture occurred not through the base metal but through the joint zone consisting of the weld metal and heat affected zone (HAZ)."],["oa:W2753167477","Ti-6Al-4V","yield strengths",875.0,850.0,900.0,null,"MPa","","","","","",false,"","conclusions","The vertical up weld fractured through the greatest undercut, while the vertical down weld fractured through the most severe porosity.(4)Irrespective of welding positions studied, all laser joints welded using the lower energy input failed from the base metal, and had higher yield strengths and better ductility than those welded using the higher energy input, which failed from the weld metal.(5)For both vertical up and vertical down welding, it is suggested that relatively high laser powers in c"],["oa:W2753167477","Ti-6Al-4V","σy/MPa",955.2,null,null,null,"MPa","","","","","",false,"","table","Content, wt %\t5.8\t4.0\t0.2\t0.05\t0.03\t0.011\t0.19\tBal.\t955.2\t1018.3\t15.1"],["oa:W2754708869","Ti-8Al-1Mo-1V","yield stress",551.5806,null,null,null,"MPa","","quenched","","","",false,"","discussion",""],["oa:W2754708869","Ti-8Al-1Mo-1V","yield stress",1516.8465,null,null,null,"MPa","","aged at up to 420°C","B+w","","",false,"","discussion",""],["oa:W2754708869","Ti-8Al-1Mo-1V","yield strength",137.8951,null,null,null,"MPa","","aged above 450°C","a-phase","","",false,"","discussion",""],["oa:W2755046883","Ti-43Al-9V-0.2Y","yield strength (YS)",563.0,null,null,null,"MPa","room temperature","hot-rolled","","tensile test","1 × 10−3 s−1",false,"","results_discussion","Values of 684 MPa, 563 MPa, and 1.02% were obtained for the ultimate tensile strength (UTS), yield strength (YS), and elongation, respectively, of the hot-rolled TiAl alloy at room temperature."],["oa:W2755046883","Ti-45Al-7Nb-0.3W","YS (Mpa)",570.0,null,null,null,"Mpa","750 °C","","duplex","","",false,"unit_mismatch","table","Ti-45Al-7Nb-0.3W\tDuplex\t570\t760\t8\t[]"],["oa:W2755046883","Ti-43Al-9V-0.2Y","YS (Mpa)",419.0,null,null,null,"Mpa","750 °C","","duplex","","",false,"unit_mismatch","table","Ti-43Al-9V-0.2Y\tDuplex\t419\t467\t53\tCurrent alloy"],["oa:W2756229922","Ti-6Al-4V","yield strength",1120.0,null,null,null,"MPa","","HPT followed by PDA at 873 K for 60 min","martensitic","","",false,"","abstract",""],["oa:W2756229922","Ti-6Al-4V","yield strength",1120.0,null,null,null,"MPa","room temperature","HPT processed + PDA 873 K/60 min","martensitic","tensile test","",false,"","discussion",""],["oa:W2756229922","Ti-6Al-4V","yield strength",1120.0,null,null,null,"MPa","","HPT + PDA at 873 K for 60 min","martensitic","","",false,"","discussion",""],["oa:W2756754522","VT1-0","yield strength",452.5,435.0,470.0,null,"MPa","room temperature","cold-rolled and annealed","","tensile test","",false,"","methods",""],["oa:W2756754522","VT1-0","yield strength",363.0,357.0,369.0,null,"MPa","room temperature","annealed","","tensile test","",false,"","methods",""],["oa:W2759139724","Ti-6Al-4V","yield stress",980.0,980.0,980.0,null,"MPa","room temperature","as-built SLM","","tensile test","",false,"","results_discussion",""],["oa:W2759139724","Ti-6Al-4V","yield strength",980.0,null,null,null,"MPa","","as-built SLM","lamellar","","",false,"","conclusions",""],["oa:W2759139724","Ti-6Al-4V","yield strength",980.0,null,null,null,"MPa","","as-built SLM","lamellar","","",false,"","conclusions",""],["oa:W2761214488","TA3V","limite d’élasticité",1000.0,null,null,null,"MPa","","after CIC and thermally treated","","","",false,"","conclusions",""],["oa:W2761214488","TA3V","limite d’élasticité",725.0,null,null,null,"MPa","","","","","",false,"","conclusions",""],["oa:W2762238578","Ti-5Al-2Sn-2Zr-4Mo-4Cr","Rpo.2",0.0,null,null,null,"","","aged 1000 h at 450 °C","colonies 35%","","",false,"unit_missing","conclusions",""],["oa:W2762238578","Ti-5Al-2Sn-2Zr-4Mo-4Cr","limite d'élasticité",0.0,null,null,null,"","","","colonies 35%","","",false,"unit_missing","conclusions",""],["oa:W2762238578","Ti-5Al-2Sn-2Zr-4Mo-4Cr","Rpo.2",0.0,null,null,null,"","","aged 1000 h at 450 °C","intragranular 45%","","",false,"unit_missing","conclusions",""],["oa:W2762238578","Ti-5Al-2Sn-2Zr-4Mo-4Cr","Rpo,2",1300.0,null,null,null,"MPa","","vieilli 1000 h à 450 °C","colonies 35%","","",false,"","conclusions",""],["oa:W2762238578","Ti-5Al-2Sn-2Zr-4Mo-4Cr","résistance mécanique (Rpo.2)",0.0,null,null,null,"MPa","","","standard","","",false,"out_of_range","conclusions",""],["oa:W2762238578","Ti-5Al-2Sn-2Zr-4Mo-4Cr","limite d'élasticité (- 34 MPa)",34.0,null,null,null,"MPa","","revenu à 640 °C","Intragranulaire 45%","","",false,"out_of_range","conclusions",""],["oa:W2762238578","Ti-5Al-2Sn-2Zr-4Mo-4Cr","limite d'élasticité",25.0,null,null,null,"MPa","","","","","",false,"out_of_range","conclusions",""],["oa:W2762238578","Ti-5Al-2Sn-2Zr-4Mo-4Cr","limite d'élasticité",45.0,null,null,null,"MPa","","","","","",false,"out_of_range","conclusions",""],["oa:W2762238578","Ti-5Al-2Sn-2Zr-4Mo-4Cr","limite d'élasticité (Rp 0,2 )",0.0,null,null,null,"MPa","","","Intragranulaire 45%","","",false,"out_of_range","conclusions",""],["oa:W2762238578","Ti-5Al-2Sn-2Zr-4Mo-4Cr","Rpo,2",1100.0,null,null,null,"MPa","","non vieilli","colonies 35%","","",false,"","conclusions",""],["oa:W276439890","Ti-6Al-4V","YS(MPa)",908.0,null,null,null,"MPa","room temperature","rolled at 950°C ±10°C","","tensile test","",false,"","abstract",""],["oa:W276439890","Ti-6Al-4V","YS(MPa)",793.0,null,null,null,"MPa","room temperature","rolled","α-case","tensile test","",false,"","abstract",""],["oa:W2765089331","Ti7Nb","yield strength of the material",0.0,null,null,null,"","","","","","",false,"unit_missing","discussion","Applying the higher load of 10N causes microscopic movements in the metal occur allowing the material to plastically deform moving on the sides of the contact, confirming the high ductility of the material."],["oa:W2765089331","Ti-6Al-4V","yield strength",880.0,null,null,null,"MPa","","","","","",false,"","methods","The yield strength of the alloy is 880 MPa."],["oa:W2765089331","Ti-6Al-4V","yield strength",540.0,null,null,null,"MPa","","","","","",false,"","conclusions","For the lowest initial contact pressure of 540MPa, below the yield strength of the alloy, the highest current was registered."],["oa:W2765477745","CP-Ti Grade 2","yield stress",370.0,null,null,null,"MPa","","","","","",false,"","conclusions","In the initial condition, the ultimate strength was 480 MPa and the yield stress was 370 MPa."],["oa:W2766997448","TC21","σy",353.34,null,null,null,"","","","","","",false,"unit_missing","results_discussion","The strength models as a function of content of residual β matrix are set up by experimental data fitting, and the following equations can be expressed: 337.37 15.881 u R σ β + + (1) 353.34 14.765 y R σ β + + (2) where σu and σy represent ultimate tensile strength, and yield strength, respectively, and Rβ represents the content of residual β matrix."],["oa:W2766997448","TC21","yield strength",1061.0,null,null,null,"MPa","","AC","","tensile test","",false,"","results_discussion","and AC conditions, where the ultimate tensile strength increased from 1036 MPa to 1295 MPa and from 1061 MPa to 1239 MPa, respectively."],["oa:W2766997448","TC21","yield strength",1240.0,null,null,null,"MPa","","WQ + Aging","","tensile test","",false,"","results_discussion","The highest ultimate and yield strengths, reaching 1295 MPa and 1240 MPa respectively, were reported for WQ + Aging samples."],["oa:W2767118871","pure Ti","Yield stress",232.49,null,null,null,"MPa","room temperature","","","","",false,"","results_discussion","It is evident that relatively high major Fig. 6 Geometries which require establishing FLD by using SPIF. a Cone. b Pyramid Table 2 Material properties and GTN model parameters of pure Ti Yield stress Ultimate tensile stress Young’s modulus Poisson’s ratio Density fo q1 q2 fN εN SN fc ff 232.49 MPa 363 MPa 108 GPa 0.34 4505 kg/m3 0.00138 1.5 1 0.017 0.3 0.1 0.2593 0.3025 Int J Adv Manuf Technol (2018) 95:625–641 631"],["oa:W2767400023","CP-Ti Grade 2","flow stress",0.0,null,null,null,"","800°C","","","","0.001-100 s−1",false,"unit_missing","results_discussion",""],["oa:W2767624653","Ti-Nb (binary)","yield strengths",530.0,400.0,660.0,null,"MPa","","","","","",false,"","results","The present alloys exhibit yield strengths and Young’s moduli between 400̶ 660 MPa and 65̶ 83 GPa, respectively, and can be plastically deformed to more than 20%4, 5, 23."],["oa:W2768106972","Ti-6Al-4V","σY",1350.0,null,null,null,"MPa","","","","","",false,"","abstract","contribution of β, σβ, is considered ﬁxed and equal to [2, 20, 21]: 1350 MPa, due to the complexity in isolating the role of β size and morphology in the strength of Ti-6Al-4V."],["oa:W2769476325","Ti-6Al-4V","strength",0.0,null,null,null,"","","","","","",false,"unit_missing","conclusions","2) The strength and the hardness of the joints can be improved by increasing Zr in the filler metal, which is due to the effect of the solid solution strengthening."],["oa:W2769476325","Ti-6Al-4V","strength",0.0,null,null,null,"","","","","","",false,"unit_missing","conclusions","3) The 10Zr and 18Zr joints provided a good combination of the strength and the ductility."],["oa:W2776344119","Ti-6Al-4V","tensile residual stresses",580.0,null,null,null,"MPa","","","","","",false,"","conclusions","The partially transformed transition layer contained a diminishing volume fraction of secondary  and an increasing volume fraction of coarser primary alpha laths with depth.  As a result of the much finer subsurface microstructure, there was a small increase in hardness to the same depth as the HAZ generated by laser polishing.  With the parameters used in this study, laser polishing induced a high level (up to 580 MPa) of tensile residual stresses in the component’s surface, which decayed ra"],["oa:W2776425512","Ti-35Nb-0.35Si","mechanical strength",850.0,null,null,null,"MPa","","","","","",false,"","front",""],["oa:W2776425512","","resistência mecânica",400.0,null,null,null,"MPa","","","","","",false,"","front",""],["oa:W2776425512","Ti-35Nb","σy",382.0,null,null,13.0,"MPa","room temperature","","","tensile test","",false,"","front",""],["oa:W2776425512","Ti-35Nb-15Si","σy",389.0,null,null,17.0,"MPa","room temperature","","","tensile test","",false,"","front",""],["oa:W2776425512","Ti-35Nb-35Si","σy",405.0,null,null,21.0,"MPa","room temperature","","","tensile test","",false,"","front",""],["oa:W2776425512","Ti-35Nb","resistência mecânica",461.0,382.0,540.0,null,"MPa","","","","","",false,"","front",""],["oa:W2777558745","Co-Cr alloy","yield strength",510.0,null,null,null,"MPa","","","","tensile test","",false,"","methods",""],["oa:W2777558745","Ti-6Al-4V","strength",0.0,null,null,null,"","","aging","","","",false,"unit_missing","methods",""],["oa:W2778352873","CP-Ti Grade 2","σYS",600.0,null,null,null,"MPa","","TE processed, 4 passes","","","",false,"","discussion",""],["oa:W2778352873","CP-Ti Grade 2","σYS",640.0,null,null,null,"MPa","","TE processed, 4 passes","","","",false,"","discussion",""],["oa:W2778352873","CP-Ti Grade 2","YS σ",358.3,null,null,null,"MPa","","","","","",false,"","discussion",""],["oa:W2778352873","CP-Ti Grade 2","S σ",599.1,null,null,null,"MPa","","","","","",false,"","discussion",""],["oa:W2778352873","CP Ti VT1-0","σYS",800.0,null,null,null,"MPa","","HPT, 5 GPa","","","",false,"","discussion",""],["oa:W2781125073","Ti-6Al-4V","yield stress",0.0,null,null,null,"","room temperature","","","","",false,"unit_missing","discussion",""],["oa:W2781125073","Ti-6Al-4V","yield stress",0.0,null,null,null,"","cryogenic temperature","","","","",false,"unit_missing","discussion",""],["oa:W2781801883","Ti-6Al-4V","YS",480.0,null,null,null,"MPa","room temperature","as-built SLM","","tensile test","",false,"","abstract",""],["oa:W2781801883","Ti-6Al-4V","YS",1020.0,null,null,null,"MPa","room temperature","","","tensile test","",false,"","results",""],["oa:W2781801883","Ti-6Al-4V","YS",477.0,459.0,488.0,null,"MPa","room temperature","","","tensile test","",false,"","results",""],["oa:W2781801883","Ti-6Al-4V","YS",485.0,null,null,null,"MPa","room temperature","","","tensile test","",false,"","results",""],["oa:W2781801883","Ti-6Al-4V","YS",480.0,468.0,492.0,null,"MPa","room temperature","","","tensile test","",false,"","results",""],["oa:W2781801883","Ti-6Al-4V","YS",480.0,null,null,null,"MPa","room temperature","","","tensile test","",false,"","results",""],["oa:W2781801883","Ti-6Al-4V","YS",344.0,335.0,351.0,null,"MPa","150°C","","","tensile test","",false,"","results",""],["oa:W2781801883","Scalmalloy","YS",0.0,null,null,null,"","","","","","",false,"unit_missing","discussion",""],["oa:W2782391125","Ti-6Al-4V","yield strengths",778.5,725.0,832.0,null,"MPa","","","","","",false,"","results_discussion",""],["oa:W2782391125","Ti-6Al-4V","Yield Strength (MPa)",725.0,null,null,null,"MPa","","","","","",false,"","results_discussion",""],["oa:W2782391125","Ti-6Al-4V","Yield Strength (MPa)",832.0,null,null,null,"MPa","","","","","",false,"","results_discussion",""],["oa:W2782391125","Ti-6Al-4V","Yield Strength (MPa)",790.0,null,null,null,"MPa","","","","","",false,"","results_discussion",""],["oa:W2782459566","CP-Ti Grade 1","elastic strain",9.15,null,null,null,"MPa","","","","","",false,"out_of_range","discussion",""],["oa:W2782459566","CP-Ti Grade 2","maximum compressive stresses",10.0,null,null,null,"MPa","","as-built","","static compression test","",false,"out_of_range","conclusions",""],["oa:W2782883955","Ti-6Al-4V","limite d’élasticité",1100.0,null,null,null,"MPa","","","","","",false,"","conclusions",""],["oa:W2782883955","Ti-6Al-4V","limite d’élasticité",920.5,772.0,1069.0,null,"MPa","","quenched in water from 845°C, or quenched in water from 955°C followed by aging","","","",false,"","conclusions",""],["oa:W2782883955","Ti-6Al-4V","limite élastique",900.0,null,null,null,"MPa","","treated β","lamellar","","",false,"","conclusions",""],["oa:W2782986153","Ti-42Nb","compression yield strength",1330.74,null,null,53.45,"MPa","","as-built SLM","","compression test","",false,"","results","The compression yield strength σc 35 = 1330.74 ± 53.45 MPa was determined at the predefined compression of 35%."],["oa:W2782986153","Ti-42Nb","proof strength at 0.2% plastic extension",675.0,null,null,null,"MPa","room temperature","as-printed SLM","","tensile test","",false,"","conclusions","The proof strength at 0.2% plastic extension of Ti-42Nb was determined at ca. 675 MPa, which is lower than that of Ti-6Al-4V (790–870 MPa) but significantly higher than that of CP Ti."],["oa:W2783310308","Ti-6Al-4V","Yield strength",830.0,null,null,null,"MPa","room temperature","","","tensile test","",false,"","methods","Table 3 Main mechanical properties of TC4 titanium alloy Tensile strength, MPa Yield strength, MPa Young's modulus, GPa Elongation, % 887 830 114 14"],["oa:W2783412896","Ti-6Al-4V","yield strength",950.0,null,null,14.0,"MPa","room temperature","as-built SLM","","tensile test","",false,"","abstract","Results: The yield strength of the titanium-alloy prosthesis was 950 ± 14 MPa (mean ± SD), and its ultimate strength was 1005 ± 26 MPa."],["oa:W2783412896","Ti-6Al-4V","nonproportional extension strength, RP0.2",819.0,null,null,null,"MPa","room temperature","as-built SLM","","tensile test","",false,"","methods","Fig. 3 a, c Chest reference models for cases 1 and 2, respectively. b, d The corresponding 3D printed titanium-alloy prostheses Table 2 Mechanical properties of the titanium-alloy prosthesis compared with industry standards Tensile strength (MPa) Specified nonproportional extension strength, RP0.2 (MPa) Elongation rate (%) 3D printed titanium-alloy prosthesis 1002 819 13.3 Pharmaceutical industry standards from YY0117.1–2005 ≥860 ≥780 ≥10 Note: The YY0117.1–2005 pharmaceutical industry standards"],["oa:W2783418812","","yield stress",682.0,null,null,38.0,"MPa","","","lamellar","nanoindentation","10−3 s−3",false,"","results_discussion","The yield stress and the ultimate stress measured for this condition are, respectively 682 ± 38 MPa and 884 ± 137 MPa."],["oa:W2783418812","","yield stress",1096.0,1074.0,1118.0,22.0,"MPa","","hard mode I (ΦL = 0°), lamellar orientation","lamellar","","",false,"","results_discussion","The yield stress and the ultimate stress measured for this condition are, respectively, 1096 ± 22 MPa and 1443 ± 180 MPa."],["oa:W2783418812","","yield stress",1410.0,1334.0,1486.0,76.0,"MPa","","hard mode II (ΦL = 90°), lamellar orientation","lamellar","","",false,"","results_discussion","The yield stress and the ultimate stress measured for this condition are, respectively, 1410 ± 76 MPa and 1781 ± 76 MPa."],["oa:W2783418812","","Yield stress",1096.0,1074.0,1118.0,22.0,"MPa","","","","","",false,"","results_discussion","ΦL(°) Dominating Yield stress Ultimate strength τCRSS deformation mode (MPa) (MPa) (MPa) 0 Mixed 1096 ± 22 1443 ± 180 458 ± 30 45 Longitudinal 682 ± 171 884 ± 137 209 ± 68 90 Longitudinal 1410 ± 76 1781 ± 76 217 ± 12 90 Transverse 620 ± 33 4.3.2 Analysis of size effects As shown in Figure 4.4, substantial pillar size effects were found for pillar sizes below 5 µm."],["oa:W2783418812","","Yield stress",682.0,511.0,853.0,171.0,"MPa","","","","","",false,"","results_discussion","ΦL(°) Dominating Yield stress Ultimate strength τCRSS deformation mode (MPa) (MPa) (MPa) 0 Mixed 1096 ± 22 1443 ± 180 458 ± 30 45 Longitudinal 682 ± 171 884 ± 137 209 ± 68 90 Longitudinal 1410 ± 76 1781 ± 76 217 ± 12 90 Transverse 620 ± 33 4.3.2 Analysis of size effects As shown in Figure 4.4, substantial pillar size effects were found for pillar sizes below 5 µm."],["oa:W2783418812","","Yield stress",1410.0,1334.0,1486.0,76.0,"MPa","","","","","",false,"","results_discussion","ΦL(°) Dominating Yield stress Ultimate strength τCRSS deformation mode (MPa) (MPa) (MPa) 0 Mixed 1096 ± 22 1443 ± 180 458 ± 30 45 Longitudinal 682 ± 171 884 ± 137 209 ± 68 90 Longitudinal 1410 ± 76 1781 ± 76 217 ± 12 90 Transverse 620 ± 33 4.3.2 Analysis of size effects As shown in Figure 4.4, substantial pillar size effects were found for pillar sizes below 5 µm."],["oa:W2783418812","","Yield stress",620.0,587.0,653.0,33.0,"MPa","","","","","",false,"","results_discussion","ΦL(°) Dominating Yield stress Ultimate strength τCRSS deformation mode (MPa) (MPa) (MPa) 0 Mixed 1096 ± 22 1443 ± 180 458 ± 30 45 Longitudinal 682 ± 171 884 ± 137 209 ± 68 90 Longitudinal 1410 ± 76 1781 ± 76 217 ± 12 90 Transverse 620 ± 33 4.3.2 Analysis of size effects As shown in Figure 4.4, substantial pillar size effects were found for pillar sizes below 5 µm."],["oa:W2783418812","","yield stress",1762.0,null,null,null,"MPa","","","","","",false,"","results_discussion","The MP with ΦL = 0° (hard loading mode) exhibits a yield stress value of 1762 MPa and an ultimate stress of 2635 MPa."],["oa:W2783418812","","yield stress",1420.0,null,null,null,"MPa","","","","","",false,"","results_discussion","The corresponding yield stress and ultimate stress values are, respectively, 1420 MPa and 1434 MPa, and 2019 MPa and 2645 MPa."],["oa:W2783418812","","yield stress",1693.0,null,null,null,"MPa","","","","","",false,"","results_discussion","The MP with ΦL = 63° exhibited a yield stress value of 1693 MPa and an ultimate stress value of 2350 MPa."],["oa:W2783418812","","initial yield stress",400.0,null,null,null,"MPa","room temperature","","lamellar","microtensile test","89 × 10⁻³ s⁻¹",false,"","results","While under compression no strain hardening was substantial after initial yielding at 650 −700MPa, the level of strain hardening was relevant under tension from an initial yield stress of approximately 400 MPa up to a fracture stress of 900 MPa."],["oa:W2783827195","Ti-6Al-4V","yield point",11.5,null,null,null,"%","room temperature","as-welded","","tensile test","",false,"unit_mismatch","conclusions",""],["oa:W2783827195","","yield strength",1.0,null,null,null,"","","","","","",false,"unit_missing","methods",""],["oa:W2783827195","","ߪ௬௦",0.0,null,null,null,"","","","","","",false,"unit_missing","discussion",""],["oa:W2783827195","","yield strength",0.0,null,null,null,"","","","lamellar α","","",false,"unit_missing","discussion",""],["oa:W2783943878","","yield strength",0.0,null,null,null,"","","","","","",false,"unit_missing","results",""],["oa:W2783943878","","yield strength",0.0,null,null,null,"","","","","Tabor relationship","",true,"unit_missing","results",""],["oa:W2783943878","","yield strength",0.0,null,null,null,"","","","","","",false,"unit_missing","results",""],["oa:W2783943878","","yield strength",0.0,null,null,null,"","","","","","",false,"unit_missing","discussion",""],["oa:W2783977925","CP-Ti Grade 2","yield stress",301.0,null,null,null,"MPa","room temperature","as-received","","tensile test","0.002 s-1",false,"","results","For instance, under applied strain rate of 0.002 s-1, the measured yield stress for the sample at 0\u0003 to the RD is & 301 MPa, and that of the sample at 90\u0003 to the RD is & 407 MPa."],["oa:W2783977925","CP-Ti Grade 2","yield stress",407.0,null,null,null,"MPa","room temperature","as-received","","tensile test","0.002 s-1",false,"","results","For instance, under applied strain rate of 0.002 s-1, the measured yield stress for the sample at 0\u0003 to the RD is & 301 MPa, and that of the sample at 90\u0003 to the RD is & 407 MPa."],["oa:W2783977925","CP-Ti-50A","0.2% proof strength",0.0,null,null,null,"","room temperature","","","","",false,"unit_missing","discussion","Furthermore, noticeable difference also exists for the 0.2% proof strength, whilst the ductility is not strongly inﬂuenced by texture at room temperature (see Table 1)."],["oa:W2785169693","Ti-6Al-4V","yield stress (0.2 proof stress)",900.0,null,null,null,"MPa","","","","","",false,"","conclusions",""],["oa:W2785169693","Ti-6Al-4V","0.2 Proof stress",900.0,null,null,null,"MPa","","","","","0.33×10-3s-1",false,"","conclusions",""],["oa:W2785169693","Ti-6Al-4V","0.2 Proof stress",1800.0,null,null,null,"MPa","","","","","1×10-3s-1",false,"","conclusions",""],["oa:W2785169693","Ti-6Al-4V","Elastic limit",750.0,null,null,null,"MPa","","","","","0.33×10-3s-1",false,"","conclusions",""],["oa:W2785169693","Ti-6Al-4V","Elastic limit",1750.0,null,null,null,"MPa","","","","","1×10-3s-1",false,"","conclusions",""],["oa:W2785169693","Ti-6Al-4V","Proportionality limit",620.0,null,null,null,"MPa","","","","","0.33×10-3s-1",false,"","conclusions",""],["oa:W2785169693","Ti-6Al-4V","Proportionality limit",1500.0,null,null,null,"MPa","","","","","1×10-3s-1",false,"","conclusions",""],["oa:W2785169693","Ti-6Al-4V","True elastic limit",500.0,null,null,null,"MPa","","","","","0.33×10-3s-1",false,"","conclusions",""],["oa:W2785169693","Ti-6Al-4V","True elastic limit",1200.0,null,null,null,"MPa","","","","","1×10-3s-1",false,"","conclusions",""],["oa:W2785169693","Ti-6Al-4V","yield strength",1750.0,null,null,null,"MPa","","","","nanoindentation","1×10-3s-1",false,"","conclusions",""],["oa:W2785169693","Ti-6Al-4V","yield strength",800.0,null,null,null,"MPa","","","","nanoindentation","0.67×10-3s-1",false,"","conclusions",""],["oa:W2785169693","Ti-6Al-4V","yield strength",1950.0,null,null,null,"MPa","","","","nanoindentation","0.67×10-3s-1",false,"","conclusions",""],["oa:W2785169693","Ti-6Al-4V","yield strength",900.0,null,null,null,"MPa","","","","nanoindentation","1×10-3s-1",false,"","conclusions",""],["oa:W2785954481","Cr-Co-Ni-Mn austenitic stainless steel","yield and tensile strength",0.0,0.0,0.0,null,"","","","","","",false,"unit_missing","methods",""],["oa:W2786023543","T40","Rp 0,2",332.0,null,null,17.0,"MPa","23°C","","","tensile test","",false,"","conclusions",""],["oa:W2786023543","T40","Rp 0,2",244.0,null,null,7.0,"MPa","100°C","","","tensile test","",false,"","conclusions",""],["oa:W2786023543","T40","Rp 0,2",168.0,null,null,7.0,"MPa","200°C","","","tensile test","",false,"","conclusions",""],["oa:W2786023543","T40","Rp 0,2",89.0,null,null,1.0,"MPa","300°C","","","tensile test","",false,"","conclusions",""],["oa:W2786023543","Ti-6Al-4V","Rp 0,2",873.0,null,null,5.0,"MPa","23°C","","","tensile test","",false,"","conclusions",""],["oa:W2786023543","Ti-6Al-4V","Rp 0,2",780.0,null,null,7.0,"MPa","100°C","","","tensile test","",false,"","conclusions",""],["oa:W2786023543","Ti-6Al-4V","Rp 0,2",650.0,null,null,1.0,"MPa","200°C","","","tensile test","",false,"","conclusions",""],["oa:W2786023543","Ti-6Al-4V","Rp 0,2",545.0,null,null,7.0,"MPa","300°C","","","tensile test","",false,"","conclusions",""],["oa:W2787207499","Ti-6Al-4V","Tensile Yield Strength (Mpa)",563.0,null,null,2.0,"MPa","room temperature","as-welded","","tensile test","0.55 x 10-3s-1",false,"","results_discussion",""],["oa:W2787207499","Ti-6Al-4V","Tensile Yield Strength (Mpa)",482.0,null,null,3.0,"MPa","room temperature","heat treated below β transus, furnace cooled","","tensile test","0.55 x 10-3s-1",false,"","results_discussion",""],["oa:W2787207499","Ti-6Al-4V","yield strength",563.0,null,null,null,"MPa","room temperature","as-welded","","tensile test","0.55 x 10-3s-1",false,"","results_discussion",""],["oa:W2788082335","","yield strength",710.0,null,null,null,"MPa","","","","contact stress calculation","",true,"","methods","The applied load was selected so that the resultant maximum contact Hertzian stress (~710 MPa) in the Ti substrate would be just below its yield strength."],["oa:W2788922808","","surface residual stress",-634.5,-724.0,-545.0,null,"MPa","","","","XRD","",false,"out_of_range","methods","The CRS of surface is enhanced from −545 to −724 MPa and the max CRS varies from −655 to −819 MPa."],["oa:W2788922808","","max CRS",-737.0,-819.0,-655.0,null,"MPa","","","","XRD","",false,"out_of_range","methods","The CRS of surface is enhanced from −545 to −724 MPa and the max CRS varies from −655 to −819 MPa."],["oa:W2788922808","","max CRS",-1511.0,-1511.0,-1511.0,null,"MPa","","","","","",false,"out_of_range","conclusions","The max CRS and tensile residual stress are −1511 and +1155 MPa, respectively."],["oa:W2788922808","","tensile residual stress",1155.0,1155.0,1155.0,null,"MPa","","","","","",false,"","conclusions","The max CRS and tensile residual stress are −1511 and +1155 MPa, respectively."],["oa:W2788922808","","surface residual stress",-150.0,-200.0,-100.0,null,"MPa","","","","","",false,"out_of_range","conclusions","The surface residual stress is less affected by shot velocity, while the radius of shot balls is 0.3 mm and the surface residual stress under two kinds of
