Repository: akhtar07/tisci-explorer

# TiSci Explorer

A read-only, static explorer for **TiSci**, an autonomous research agent for titanium alloys. TiSci reads the
titanium-alloy literature, builds a knowledge graph and a table of measured values, proposes hypotheses where the
graph has gaps, and tests them with DFT (MACE / VASP) and the ICME-lite multiscale chain.

**Live site:** https://akhtar07.github.io/tisci-explorer/

The site has seven sections:

| Section | What it shows |
|---|---|
| Overview | Corpus → graph → facts → hypotheses → verdicts, with the snapshot's counts |
| Worked example | One full loop for W in α-Ti: graph path, hypothesis, novelty check, DFT test, verdict, follow-up, DAMASK |

File: data/facts/youngs_modulus.json (part 21 of 33)
"Titanium Ti-6Al-4V alloy","Elastic modulus",114.0,null,null,null,"GPa","","","","","",false,"","methods","Mechanical properties of the materials Parameters Aluminum 6061 alloy Titanium Ti- 6Al-4V alloy Density 2700 kg/𝑚3 4500 kg/𝑚3 Tensile strength 310 MPa 1050 MPa Yield strength 276 MPa 827 MPa Shear strength 207 MPa 550 MPa Fatigue strength 96.5 MPa 510 MPa Elastic modulus 68.9 GPa 114 GPa Poisson's ratio 0.33 0.34 Figure 1."],["oa:W4315573352","Ti-0.2C","modulus of longitudinal elasticity (Young’s modulus)",104.5,104.0,105.0,null,"GPa","","","","","",false,"","results_discussion","The presence of carbon also has a positive, although slight, effect on the modulus of longitudinal elasticity (Young’s modulus), which is approximately 104–105 GPa in the Ti-0.2C alloy ()."],["oa:W4317435746","Ti-6Al-4V","E",121.0,null,null,null,"GPa","room temperature","as-built SLM","","tensile test","1 mm/min",false,"","results","Finally, the elastic modulus was 121 GPa."],["oa:W4317468920","Ti-6Al-4V","Elastic modulus",112.0,null,null,null,"GPa","room temperature","","","tensile test","",false,"","methods","Tensile strength 895 MPa Poisson’s ratio 0.31 Yield strength 750 MPa Elastic modulus 112 GPa Shear modulus 42 GPa Elongation at break 14% Welding current 80-85 amp Filler material ER Ti-5 Shielding gas Argon Heat input 1.20 kJ/mm travel speed 62 mm/min Voltage 10-12 volts Filler material dia 1.5 -2 mm Type of shielding Argon Shielding gas flow 8 -6 lit /min Electrode Tungsten 185 185"],["oa:W4318046839","Ti-6Al-4V","Young’s modulus (GPa)",5.68,null,null,null,"GPa","","G1000","","","",false,"out_of_range","methods","Test Sample name Young’s modulus (GPa) Yield stress (MPa) Compression G1000 5.68 94 D900 10.22 159 Cortical Bone 6–30 125–210 Tension G1000 2.39 99 D900 2.71 167 Cortical Bone 2–16 77–98 Three-point bending G1000 3.21 147 D900 7.06 350 Cortical Bone 3–15 45–270 Torsion G1000 3.48 — D900 4.80 — Cortical Bone 3.1–3.7 49–98 TABLE 3 Chemical composition of Ti6Al4V powder used in this study."],["oa:W4318046839","Ti-6Al-4V","Young’s modulus (GPa)",10.22,null,null,null,"GPa","","D900","","compression","",false,"out_of_range","methods","Test Sample name Young’s modulus (GPa) Yield stress (MPa) Compression G1000 5.68 94 D900 10.22 159 Cortical Bone 6–30 125–210 Tension G1000 2.39 99 D900 2.71 167 Cortical Bone 2–16 77–98 Three-point bending G1000 3.21 147 D900 7.06 350 Cortical Bone 3–15 45–270 Torsion G1000 3.48 — D900 4.80 — Cortical Bone 3.1–3.7 49–98 TABLE 3 Chemical composition of Ti6Al4V powder used in this study."],["oa:W4318046839","Ti-6Al-4V","Young’s modulus (GPa)",2.39,null,null,null,"GPa","","G1000","","tension","",false,"out_of_range","methods","Test Sample name Young’s modulus (GPa) Yield stress (MPa) Compression G1000 5.68 94 D900 10.22 159 Cortical Bone 6–30 125–210 Tension G1000 2.39 99 D900 2.71 167 Cortical Bone 2–16 77–98 Three-point bending G1000 3.21 147 D900 7.06 350 Cortical Bone 3–15 45–270 Torsion G1000 3.48 — D900 4.80 — Cortical Bone 3.1–3.7 49–98 TABLE 3 Chemical composition of Ti6Al4V powder used in this study."],["oa:W4318046839","Ti-6Al-4V","Young’s modulus (GPa)",2.71,null,null,null,"GPa","","D900","","tension","",false,"out_of_range","methods","Test Sample name Young’s modulus (GPa) Yield stress (MPa) Compression G1000 5.68 94 D900 10.22 159 Cortical Bone 6–30 125–210 Tension G1000 2.39 99 D900 2.71 167 Cortical Bone 2–16 77–98 Three-point bending G1000 3.21 147 D900 7.06 350 Cortical Bone 3–15 45–270 Torsion G1000 3.48 — D900 4.80 — Cortical Bone 3.1–3.7 49–98 TABLE 3 Chemical composition of Ti6Al4V powder used in this study."],["oa:W4318046839","Ti-6Al-4V","Young’s modulus (GPa)",3.21,null,null,null,"GPa","","G1000","","three-point bending","",false,"out_of_range","methods","Test Sample name Young’s modulus (GPa) Yield stress (MPa) Compression G1000 5.68 94 D900 10.22 159 Cortical Bone 6–30 125–210 Tension G1000 2.39 99 D900 2.71 167 Cortical Bone 2–16 77–98 Three-point bending G1000 3.21 147 D900 7.06 350 Cortical Bone 3–15 45–270 Torsion G1000 3.48 — D900 4.80 — Cortical Bone 3.1–3.7 49–98 TABLE 3 Chemical composition of Ti6Al4V powder used in this study."],["oa:W4318046839","Ti-6Al-4V","Young’s modulus (GPa)",7.06,null,null,null,"GPa","","D900","","three-point bending","",false,"out_of_range","methods","Test Sample name Young’s modulus (GPa) Yield stress (MPa) Compression G1000 5.68 94 D900 10.22 159 Cortical Bone 6–30 125–210 Tension G1000 2.39 99 D900 2.71 167 Cortical Bone 2–16 77–98 Three-point bending G1000 3.21 147 D900 7.06 350 Cortical Bone 3–15 45–270 Torsion G1000 3.48 — D900 4.80 — Cortical Bone 3.1–3.7 49–98 TABLE 3 Chemical composition of Ti6Al4V powder used in this study."],["oa:W4318046839","Ti-6Al-4V","Young’s modulus (GPa)",3.48,null,null,null,"GPa","","G1000","","torsion","",false,"out_of_range","methods","Test Sample name Young’s modulus (GPa) Yield stress (MPa) Compression G1000 5.68 94 D900 10.22 159 Cortical Bone 6–30 125–210 Tension G1000 2.39 99 D900 2.71 167 Cortical Bone 2–16 77–98 Three-point bending G1000 3.21 147 D900 7.06 350 Cortical Bone 3–15 45–270 Torsion G1000 3.48 — D900 4.80 — Cortical Bone 3.1–3.7 49–98 TABLE 3 Chemical composition of Ti6Al4V powder used in this study."],["oa:W4318046839","Ti-6Al-4V","Young’s modulus (GPa)",4.8,null,null,null,"GPa","","D900","","torsion","",false,"out_of_range","methods","Test Sample name Young’s modulus (GPa) Yield stress (MPa) Compression G1000 5.68 94 D900 10.22 159 Cortical Bone 6–30 125–210 Tension G1000 2.39 99 D900 2.71 167 Cortical Bone 2–16 77–98 Three-point bending G1000 3.21 147 D900 7.06 350 Cortical Bone 3–15 45–270 Torsion G1000 3.48 — D900 4.80 — Cortical Bone 3.1–3.7 49–98 TABLE 3 Chemical composition of Ti6Al4V powder used in this study."],["oa:W4318046839","Ti-6Al-4V","E",110.0,null,null,null,"GPa","","solid","","FE study","",true,"","methods","Linear, elastic and homogenous isotropic material properties were assigned to the cortical shell (E = 16.7 GPa, ν = 0.3), distal and proximal cancellous bone (E = 0.155 GPa, v = 0.3), loader, femoral head and pot (E = 200 GPa, v = 0.3, stainless steel), proximal resin (E = 2.5 GPa, v = 0.3), bone cement (E = 3 GPa, v = 0.3), Ti6Al4V solid hip stem (E = 110 GPa, v = 0.3) and Ti6Al4V porous hip stem (E = 95 GPa, v = 0.3) (Ebrahimi et al., 2012)."],["oa:W4318046839","Ti-6Al-4V","E",95.0,null,null,null,"GPa","","porous","","FE study","",true,"","methods","Linear, elastic and homogenous isotropic material properties were assigned to the cortical shell (E = 16.7 GPa, ν = 0.3), distal and proximal cancellous bone (E = 0.155 GPa, v = 0.3), loader, femoral head and pot (E = 200 GPa, v = 0.3, stainless steel), proximal resin (E = 2.5 GPa, v = 0.3), bone cement (E = 3 GPa, v = 0.3), Ti6Al4V solid hip stem (E = 110 GPa, v = 0.3) and Ti6Al4V porous hip stem (E = 95 GPa, v = 0.3) (Ebrahimi et al., 2012)."],["oa:W4318046839","Ti-6Al-4V","Young’s modulus",3.0,null,null,null,"GPa","","","","","",false,"out_of_range","methods","In a clinical setting, cemented hip stems are ﬁxed in position with bone cement with approximate density and Young’s modulus of 1.78 g/mL and 3.0 GPa respectively (Crowe et al., 2020)."],["oa:W4318046839","Ti-6Al-4V","Young’s modulus",2.5,null,null,null,"GPa","","","","","",false,"out_of_range","methods","However, since the cure time of bone cement is very rapid and gives us less time to ﬁx the stem in the desired position, epoxy resin with a similar density (1.69 g/mL) and Young’s modulus (2.5 GPa) as bone cement was used to ﬁx the stem inside the femoral bone."],["oa:W4318046839","Ti-6Al-4V","E",3.0,null,null,null,"GPa","","","","FE study","",true,"out_of_range","methods","Linear, elastic and homogenous isotropic material properties were assigned to the cortical shell (E = 16.7 GPa, ν = 0.3), distal and proximal cancellous bone (E = 0.155 GPa, v = 0.3), loader, femoral head and pot (E = 200 GPa, v = 0.3, stainless steel), proximal resin (E = 2.5 GPa, v = 0.3), bone cement (E = 3 GPa, v = 0.3), Ti6Al4V solid hip stem (E = 110 GPa, v = 0.3) and Ti6Al4V porous hip stem (E = 95 GPa, v = 0.3) (Ebrahimi et al., 2012)."],["oa:W4318046839","Ti-6Al-4V","E",2.5,null,null,null,"GPa","","","","FE study","",true,"out_of_range","methods","Linear, elastic and homogenous isotropic material properties were assigned to the cortical shell (E = 16.7 GPa, ν = 0.3), distal and proximal cancellous bone (E = 0.155 GPa, v = 0.3), loader, femoral head and pot (E = 200 GPa, v = 0.3, stainless steel), proximal resin (E = 2.5 GPa, v = 0.3), bone cement (E = 3 GPa, v = 0.3), Ti6Al4V solid hip stem (E = 110 GPa, v = 0.3) and Ti6Al4V porous hip stem (E = 95 GPa, v = 0.3) (Ebrahimi et al., 2012)."],["oa:W4318046839","Ti-6Al-4V","E",16.7,null,null,null,"GPa","","","","FE study","",true,"out_of_range","methods","Linear, elastic and homogenous isotropic material properties were assigned to the cortical shell (E = 16.7 GPa, ν = 0.3), distal and proximal cancellous bone (E = 0.155 GPa, v = 0.3), loader, femoral head and pot (E = 200 GPa, v = 0.3, stainless steel), proximal resin (E = 2.5 GPa, v = 0.3), bone cement (E = 3 GPa, v = 0.3), Ti6Al4V solid hip stem (E = 110 GPa, v = 0.3) and Ti6Al4V porous hip stem (E = 95 GPa, v = 0.3) (Ebrahimi et al., 2012)."],["oa:W4318046839","Ti-6Al-4V","E",0.155,null,null,null,"GPa","","","","FE study","",true,"out_of_range","methods","Linear, elastic and homogenous isotropic material properties were assigned to the cortical shell (E = 16.7 GPa, ν = 0.3), distal and proximal cancellous bone (E = 0.155 GPa, v = 0.3), loader, femoral head and pot (E = 200 GPa, v = 0.3, stainless steel), proximal resin (E = 2.5 GPa, v = 0.3), bone cement (E = 3 GPa, v = 0.3), Ti6Al4V solid hip stem (E = 110 GPa, v = 0.3) and Ti6Al4V porous hip stem (E = 95 GPa, v = 0.3) (Ebrahimi et al., 2012)."],["oa:W4318046839","Ti-6Al-4V","E",200.0,null,null,null,"GPa","","","","FE study","",true,"","methods","Linear, elastic and homogenous isotropic material properties were assigned to the cortical shell (E = 16.7 GPa, ν = 0.3), distal and proximal cancellous bone (E = 0.155 GPa, v = 0.3), loader, femoral head and pot (E = 200 GPa, v = 0.3, stainless steel), proximal resin (E = 2.5 GPa, v = 0.3), bone cement (E = 3 GPa, v = 0.3), Ti6Al4V solid hip stem (E = 110 GPa, v = 0.3) and Ti6Al4V porous hip stem (E = 95 GPa, v = 0.3) (Ebrahimi et al., 2012)."],["oa:W4319161129","TA31","Young’s Modulus",118.0,null,null,null,"GPa","room temperature","","","tensile test","",false,"","methods","The measured yield strength and ultimate strength of TA31 alloy are 813MPa and 881 MPa respectively, and Young’s Modulus is 118 GPa There is no obvious yield platform for TA31 alloy, and notch size has great inﬂuence on bearing capacity and elongation of samples."],["oa:W4319965176","Ti-18Mo-6Nb-5Ta","Reduced Young’s modulus",79.0,null,null,3.0,"GPa","","","","nanoindentation","",false,"","results_discussion","Reduced Young’s modulus, hardness, and H/Er, H3/Er2, UEl/UTot and UPl/UTot ratios experimentally determined by nanoindentation for the newly synthesized Ti-18Mo-6Nb-5Ta and commercial Ti-6Al-4V alloys."],["oa:W4319965176","Ti-6Al-4V","Reduced Young’s modulus",106.0,null,null,1.0,"GPa","","","","nanoindentation","",false,"","results_discussion","Reduced Young’s modulus, hardness, and H/Er, H3/Er2, UEl/UTot and UPl/UTot ratios experimentally determined by nanoindentation for the newly synthesized Ti-18Mo-6Nb-5Ta and commercial Ti-6Al-4V alloys."],["oa:W4319965176","Ti-18Mo-6Nb-5Ta","Er (GPa)",79.0,76.0,82.0,null,"GPa","","","","nanoindentation","",false,"","results_discussion","Bone [2] Ti-18Mo-6Nb-5Ta Ti-6Al-4V Er (GPa) 11.4–21.2 79.0 ± 3.0 106.0 ± 1.0 H (GPa) 0.23–0.76 3.40 ± 0.10 4.20 ± 0.1 H/Er 0.02–0.036 0.044 ± 0.002 0.040 ± 0.001 H3/Er2 (GPa) 0.0001–0.001 0.0070 ± 0.0010 0.0068 ± 0.0005 UEl/UTot – 0.231 ± 0.010 0.233 ± 0.004 UPl/UTot – 0.77 ± 0.02 0.77 ± 0.01 It can be seen that the new alloy has a considerable hardness (3.4 GPa), albeit one that is lower than that of commercial Ti-6Al-4V (4.2 GPa)."],["oa:W4319965176","Ti-6Al-4V","Er (GPa)",106.0,105.0,107.0,null,"GPa","","","","nanoindentation","",false,"","results_discussion","Bone [2] Ti-18Mo-6Nb-5Ta Ti-6Al-4V Er (GPa) 11.4–21.2 79.0 ± 3.0 106.0 ± 1.0 H (GPa) 0.23–0.76 3.40 ± 0.10 4.20 ± 0.1 H/Er 0.02–0.036 0.044 ± 0.002 0.040 ± 0.001 H3/Er2 (GPa) 0.0001–0.001 0.0070 ± 0.0010 0.0068 ± 0.0005 UEl/UTot – 0.231 ± 0.010 0.233 ± 0.004 UPl/UTot – 0.77 ± 0.02 0.77 ± 0.01 It can be seen that the new alloy has a considerable hardness (3.4 GPa), albeit one that is lower than that of commercial Ti-6Al-4V (4.2 GPa)."],["oa:W4319965176","Ti-18Mo-6Nb-5Ta","reduced Young’s modulus",79.0,null,null,null,"GPa","","","","nanoindentation","",false,"","results_discussion","More importantly, the new alloy also possesses a signiﬁcantly lower reduced Young’s modulus (79 GPa) than Ti-6Al-4V (106.1 GPa), showing a reduction of almost 25% in this property."],["oa:W4319965176","Ti-6Al-4V","reduced Young’s modulus",106.1,null,null,null,"GPa","","","","nanoindentation","",false,"","results_discussion","More importantly, the new alloy also possesses a signiﬁcantly lower reduced Young’s modulus (79 GPa) than Ti-6Al-4V (106.1 GPa), showing a reduction of almost 25% in this property."],["oa:W4319965176","Ti-6Al-4V","reduced Young’s modulus",79.0,null,null,null,"GPa","","","","","",false,"","conclusions","The resulting alloy showed improved mechanical properties, maintaining a high hardness (3.4 GPa) and lowering its reduced Young’s modulus (79 GPa) by almost 25% in comparison with the value for the commonly used Ti-6Al-4V (106 GPa)."],["oa:W4319965176","Ti-18Mo-6Nb-5Ta","Er (GPa)",79.0,76.0,82.0,3.0,"GPa","","","","nanoindentation","",false,"","table","Er (GPa)\t11.4–21.2\t79.0 ± 3.0\t106.0 ± 1.0"],["oa:W4319965176","Ti-6Al-4V","Er (GPa)",106.0,105.0,107.0,1.0,"GPa","","","","nanoindentation","",false,"","table","Er (GPa)\t11.4–21.2\t79.0 ± 3.0\t106.0 ± 1.0"],["oa:W4321126020","Ti-22Al-25Nb","E(GPa)",113.2,null,null,null,"GPa","24 °C","","","dynamic (acoustic resonance) method","",false,"","methods","Table 3: Elastic modulus, shear modulus and Poisson’s ratio of Ti2AlNb alloy Temperature, T(oC) E(GPa) G(GPa) ν 24 113.2 43.5 0.301 500 103.7 39.5 0.313 600 99.7 37.9 0.315 700 95.0 36.1 0.316 2.3.2 High Temperature Fatigue Tests of Standard Open-Hole Specimens As the operating temperature range of Ti2AlNb alloy subcomponents includes 500°C∼700°C, the standard open-hole specimen was selected for the test, as shown in Fig. 1."],["oa:W4321126020","Ti-22Al-25Nb","E(GPa)",103.7,null,null,null,"GPa","500 °C","","","dynamic (acoustic resonance) method","",false,"","methods","Table 3: Elastic modulus, shear modulus and Poisson’s ratio of Ti2AlNb alloy Temperature, T(oC) E(GPa) G(GPa) ν 24 113.2 43.5 0.301 500 103.7 39.5 0.313 600 99.7 37.9 0.315 700 95.0 36.1 0.316 2.3.2 High Temperature Fatigue Tests of Standard Open-Hole Specimens As the operating temperature range of Ti2AlNb alloy subcomponents includes 500°C∼700°C, the standard open-hole specimen was selected for the test, as shown in Fig. 1."],["oa:W4321126020","Ti-22Al-25Nb","E(GPa)",99.7,null,null,null,"GPa","600 °C","","","dynamic (acoustic resonance) method","",false,"","methods","Table 3: Elastic modulus, shear modulus and Poisson’s ratio of Ti2AlNb alloy Temperature, T(oC) E(GPa) G(GPa) ν 24 113.2 43.5 0.301 500 103.7 39.5 0.313 600 99.7 37.9 0.315 700 95.0 36.1 0.316 2.3.2 High Temperature Fatigue Tests of Standard Open-Hole Specimens As the operating temperature range of Ti2AlNb alloy subcomponents includes 500°C∼700°C, the standard open-hole specimen was selected for the test, as shown in Fig. 1."],["oa:W4321126020","Ti-22Al-25Nb","E(GPa)",95.0,null,null,null,"GPa","700 °C","","","dynamic (acoustic resonance) method","",false,"","methods","Table 3: Elastic modulus, shear modulus and Poisson’s ratio of Ti2AlNb alloy Temperature, T(oC) E(GPa) G(GPa) ν 24 113.2 43.5 0.301 500 103.7 39.5 0.313 600 99.7 37.9 0.315 700 95.0 36.1 0.316 2.3.2 High Temperature Fatigue Tests of Standard Open-Hole Specimens As the operating temperature range of Ti2AlNb alloy subcomponents includes 500°C∼700°C, the standard open-hole specimen was selected for the test, as shown in Fig. 1."],["oa:W4321351326","Titanium alloy","Young’s modulus",192.5,180.0,205.0,null,"GPa","","","","","",false,"","methods",""],["oa:W4321600202","Ti-6Al-4V","Young’s Modulus",90.0,null,null,null,"GPa","","","","","",false,"","methods","The following parameters were used: beam width and height of 0.6 mm, pivot diameter of 0.6 mm, pivot height of 1.2 mm, pivot distance of 1.77 mm and a Young’s Modulus of 90.0 GPa."],["oa:W4321790306","Ti-6Al-4V","elastic modulus",130.0,null,null,null,"GPa","room temperature","as-built SLM","martensitic α'","tensile test","",false,"","results_discussion","The yield stress, ultimate tensile stress and elastic modulus of the SLM-ed Ti-6Al-4V alloys with 1 – 80 μm powders are 1156 MPa, 1228 MPa and 130 GPa, respectively [28]."],["oa:W4323046167","Ti-2B","reduced elastic modulus",188.0,null,null,null,"GPa","20 °C","","","nanoindentation","",false,"","abstract","The nano hardness and reduced elastic modulus of the consolidated samples were upgraded due to the addition of TiB2, with the Ti-7.5 wt.% TiB2 sample showing the maximum values of 9841 MPa and 188 GPa, respectively."],["oa:W4323046167","T10","reduced elastic modulus",168.0,null,null,null,"GPa","","sintered","","","",false,"","results_discussion","Meanwhile, T2.5, T5.0, T7.5, and T10 composites had reduced elastic modulus of 158 GPa, 159 GPa, 188 GPa, and 168 GPa, respectively."],["oa:W4323046167","T2.5","reduced elastic modulus",158.0,null,null,null,"GPa","","sintered","","","",false,"","results_discussion","Meanwhile, T2.5, T5.0, T7.5, and T10 composites had reduced elastic modulus of 158 GPa, 159 GPa, 188 GPa, and 168 GPa, respectively."],["oa:W4323046167","Ti-2B","reduced elastic modulus",156.0,null,null,null,"GPa","","","","nanoindentation","",false,"","conclusions","The nanohardness improved from 6034 MPa to 9841 MPa, while the reduced elastic modulus improved from 156 GPa to 188 GPa upon adding TiB2 content."],["oa:W4323046167","Ti-2B","reduced elastic modulus",188.0,null,null,null,"GPa","","","","nanoindentation","",false,"","conclusions","The nanohardness improved from 6034 MPa to 9841 MPa, while the reduced elastic modulus improved from 156 GPa to 188 GPa upon adding TiB2 content."],["oa:W4323046167","T5.0","reduced elastic modulus",159.0,null,null,null,"GPa","","sintered","","","",false,"","results_discussion","Meanwhile, T2.5, T5.0, T7.5, and T10 composites had reduced elastic modulus of 158 GPa, 159 GPa, 188 GPa, and 168 GPa, respectively."],["oa:W4323046167","T7.5","reduced elastic modulus",188.0,null,null,null,"GPa","","sintered","","","",false,"","results_discussion","Meanwhile, T2.5, T5.0, T7.5, and T10 composites had reduced elastic modulus of 158 GPa, 159 GPa, 188 GPa, and 168 GPa, respectively."],["oa:W4323046167","T0.0","reduced elastic modulus",156.0,null,null,null,"GPa","","sintered","","","",false,"","results_discussion","The sintered titanium (T0.0 sample) was observed with a reduced elastic modulus value of 156 GPa."],["oa:W4323359930","Ti","elastik modülü",110.0,null,null,null,"GPa","","","","","",false,"","abstract","Titanyumun elastik modülü (110 GPa), paslanmaz çelik (200 GPa) ve kobalt-krom (230 GPa) ile karşılaştırıldığında kortikal kemiğe (0,4-28 GPa) daha yakın (Balaban ve Çimenoğlu 2007) olmasına rağmen bu implantların çıkarılma nedenlerinden biri yine orantısız elastik modül değeridir."],["oa:W4323359930","Ti-6Al-4V","kortikal kemik elastik modül değerleri",9.235,0.4,18.07,null,"GPa","","","","","",false,"out_of_range","abstract","Daha önce bahsedildiği gibi Stres Koruma etkisini önlemek için 0.4 GPa’dan 28 GPa’ya kadar kortikal kemik (Şekil 3) elastik modül değerleri göz önünde bulundurulur ancak mini-plak çalışmasında maksillofasiyal ve üst uzuv kemikler amaçlandığı için 0,4-18,07 GPa değer aralığına odaklanılmıştır (Çizelge 1)."],["oa:W4323544340","Ti-6Al-4V","E (GPa)",119.0,null,null,null,"GPa","room temperature","","","","",false,"","methods",""],["oa:W432454848","","E 82 GPa",82.0,null,null,null,"GPa","","","","","",false,"","conclusions",""],["oa:W432454848","","E 73 GPa",73.0,null,null,null,"GPa","","","","","",false,"","conclusions",""],["oa:W432454848","","module d’élasticité : E (GPa)",82.0,null,null,null,"GPa","","","","","",false,"","conclusions",""],["oa:W432454848","","E 179 GPa",179.0,null,null,null,"GPa","","","","","",false,"","conclusions",""],["oa:W432454848","","E 124 GPa",124.0,null,null,null,"GPa","","","","","",false,"","conclusions",""],["oa:W432454848","","E 131 GPa",131.0,null,null,null,"GPa","","","","","",false,"","conclusions",""],["oa:W4327545843","Ti-(10-x)Al-xV (x = 0, 2, and 4 wt.%)","Young’s modulus",110.0,null,null,null,"GPa","room temperature","solutionized at 1173 K, water quenched","","excitation impulse method","",false,"","methods","Mechanical properties were evaluated by Vickers micro-hardness (HMV-2 hardener, Shimadzu Inc., 0.300 kgf for 15 s), Young’s modulus, and damping factor (excitation impulse method, Sonelastic equipment, ATCP Physical Engineering Inc.)."],["oa:W4327938313","Ti-6Al-4V","Young's Modulus",20.729,20.729,20.729,null,"","","","","CPFEM prediction","",true,"unit_missing","results","The calculated Young's modulus of the Hexanoid, Cubic, Circle, FD-Cube, and V-Octet scaffolds based on their performance in the elastic region were found to be 10.314, 20.729, 10.966, 9.028, and 8.296, respectively."],["oa:W4327938313","Ti-6Al-4V","Young's Modulus",10.314,10.314,10.314,null,"","","","","CPFEM prediction","",true,"unit_missing","results","The calculated Young's modulus of the Hexanoid, Cubic, Circle, FD-Cube, and V-Octet scaffolds based on their performance in the elastic region were found to be 10.314, 20.729, 10.966, 9.028, and 8.296, respectively."],["oa:W4327938313","Ti-6Al-4V","Young's modulus of trabecular bone",10.4,10.4,10.4,3.5,"GPa","","","","","",false,"out_of_range","discussion","The average Young's modulus of trabecular bone measured mechanically is 10.4 GPa (standard deviation 3.5) (Rho, Ashman, & Turner, 1993)."],["oa:W4327938313","Ti-6Al-4V","Young's Modulus",8.296,8.296,8.296,null,"","","","","CPFEM prediction","",true,"unit_missing","results","The calculated Young's modulus of the Hexanoid, Cubic, Circle, FD-Cube, and V-Octet scaffolds based on their performance in the elastic region were found to be 10.314, 20.729, 10.966, 9.028, and 8.296, respectively."],["oa:W4327938313","Ti-6Al-4V","Young's Modulus",9.028,9.028,9.028,null,"","","","","CPFEM prediction","",true,"unit_missing","results","The calculated Young's modulus of the Hexanoid, Cubic, Circle, FD-Cube, and V-Octet scaffolds based on their performance in the elastic region were found to be 10.314, 20.729, 10.966, 9.028, and 8.296, respectively."],["oa:W4327938313","Ti-6Al-4V","Young's modulus",107.0,null,null,null,"GPa","","","","","",false,"","methods","This material exhibits a Young's modulus of 107 GPa, a Poisson's ratio of 0.3, and a density of 4500 kg/m3."],["oa:W4327938313","Ti-6Al-4V","Young's Modulus (GPa)",8.51,8.42,8.595,null,"GPa","","","","","",false,"out_of_range","results","Specimen 1 Specimen 2 Gauge Length (mm) 14.104 14.239 Young's Modulus (GPa) 8.595 8.42 Yield Strength (MPa) 65.2 63.8 Strain at first strut fracture* (%) 2.1 3 The stress-strain relationship of each scaffold design was analysed and presented in Fig. 8 based on the simulation results obtained from the Abaqus software."],["oa:W4327938313","Ti-6Al-4V","Young's Modulus",10.966,10.966,10.966,null,"","","","","CPFEM prediction","",true,"unit_missing","results","The calculated Young's modulus of the Hexanoid, Cubic, Circle, FD-Cube, and V-Octet scaffolds based on their performance in the elastic region were found to be 10.314, 20.729, 10.966, 9.028, and 8.296, respectively."],["oa:W4353084909","Ti-6Al-4V","elastic modulus",110.0,null,null,null,"GPa","","","","","",false,"","discussion","In addition, the fatigue strength exponent suggested as b \u0001 −0.095 and the fatigue strength coefﬁcient can be computed as: σ′ f \u0001 1.67 × σu (14) Therefore, the transition life cycle for a Ti6Al4V ELI with the elastic modulus (E) of 110 GPa and a tensile strength (σu) of 860 MPa can be obtained as 2Nt \u0001 183 cycles."],["oa:W4362700064","Ti21S","stabilized elastic modulus",4.0,null,null,null,"GPa","","","","compression mechanical test","",false,"out_of_range","abstract","Compression mechanical tests allowed to determine stabilized elastic modulus of around 4 GPa for both FGPSs."],["oa:W4362700064","Ti-6Al-4V","elastic modulus",110.0,null,null,null,"GPa","","","","","",false,"","results_discussion","In light of the elastic modulus of the two bulk materials (E = 52GPa for Ti-21S, E = 110GPa for Ti-6Al-4V), a reduction of around 53% is observed by using the novel β-Ti alloy to produce the FGPSs."],["oa:W4362700064","Ti-15Mo-3Nb-3Al-0.2Si","elastic modulus",52.0,null,null,null,"GPa","","","","","",false,"","results_discussion","In light of the elastic modulus of the two bulk materials (E = 52GPa for Ti-21S, E = 110GPa for Ti-6Al-4V), a reduction of around 53% is observed by using the novel β-Ti alloy to produce the FGPSs."],["oa:W4362700202","Ti21S","elastic modulus",10.7,null,null,null,"GPa","","","","","",false,"out_of_range","results_discussion","In TPMS-FGPS 2.5, a stabilized elastic modulus of 4.1 GPa was obtained, in line with the cancellous bone, while that of TPMS-FGPS 4.0 is around 10.7 GPa, which is closer to the cortical part of the bone."],["oa:W4362700202","TPMS FGPSs","Cyclic",10.7,10.6,10.8,0.1,"GPa","","4.0 mm","","","",false,"out_of_range","table","4.0 mm\t7.1 ± 0.2\t84.3 ± 0.1\t10.7 ± 0.1"],["oa:W4362700202","Ti21S","Ecyclic",4.1,null,null,null,"GPa","","","","","",false,"out_of_range","conclusions","The Ecyclic of TPMS-FGPS 2.5 (4.1 GPa) resumes that of the cancellous bone, while the Ecyclic of TPMS-FGPS 4.0 (10.7 GPa) is in line with that of the cortical bone. - (v)A simulation analysis by means of homogenization method and simple lumped model confirms that the discrepancy between CAD and experimental dimensions could be ascribed to edge effects, which are not negligible when the number of unit cells is too low as in the case of TPMS-FGPS 4.0. - (vi)The values the Gibson–Ashby constants hi"],["oa:W4362700202","Ti21S","elastic modulus",4.1,null,null,null,"GPa","","","","","",false,"out_of_range","results_discussion","In TPMS-FGPS 2.5, a stabilized elastic modulus of 4.1 GPa was obtained, in line with the cancellous bone, while that of TPMS-FGPS 4.0 is around 10.7 GPa, which is closer to the cortical part of the bone."],["oa:W4362700202","Ti21S","stabilized elastic modulus",10.7,null,null,null,"GPa","","","","compression test","",false,"out_of_range","abstract","Compression tests showed that the stabilized elastic modulus was 4.1 GPa for the TPMS with a 2.5 mm unit cell size and 10.7 GPa for the TPMS with a 4 mm unit cell size."],["oa:W4362700202","Ti21S","Ecyclic",10.7,null,null,null,"GPa","","","","","",false,"out_of_range","conclusions","The Ecyclic of TPMS-FGPS 2.5 (4.1 GPa) resumes that of the cancellous bone, while the Ecyclic of TPMS-FGPS 4.0 (10.7 GPa) is in line with that of the cortical bone. - (v)A simulation analysis by means of homogenization method and simple lumped model confirms that the discrepancy between CAD and experimental dimensions could be ascribed to edge effects, which are not negligible when the number of unit cells is too low as in the case of TPMS-FGPS 4.0. - (vi)The values the Gibson–Ashby constants hi"],["oa:W4362700202","Ti21S","elastic modulus",7.7,null,null,null,"GPa","","","","","",false,"out_of_range","results_discussion","Thanks to , an elastic modulus of 7.7 GPa and of 3.2 GPa was obtained in the case of TPMS-FGPS 4.0 and TPMS-FGPS 2.5, respectively."],["oa:W4362700202","TPMS FGPSs","Quasi-elastic",7.1,6.9,7.3,0.2,"GPa","","4.0 mm","","","",false,"out_of_range","table","4.0 mm\t7.1 ± 0.2\t84.3 ± 0.1\t10.7 ± 0.1"],["oa:W4362700202","Ti21S","elastic modulus",3.2,null,null,null,"GPa","","","","","",false,"out_of_range","results_discussion","Thanks to , an elastic modulus of 7.7 GPa and of 3.2 GPa was obtained in the case of TPMS-FGPS 4.0 and TPMS-FGPS 2.5, respectively."],["oa:W4362700202","TPMS FGPSs","Quasi-elastic",3.5,3.1,3.9,0.4,"GPa","","2.5 mm","","","",false,"out_of_range","table","2.5 mm\t3.5 ± 0.4\t33.4 ± 0.4\t4.1 ± 0.1"],["oa:W4362700202","Ti21S","stabilized elastic modulus",4.1,null,null,null,"GPa","","","","compression test","",false,"out_of_range","abstract","Compression tests showed that the stabilized elastic modulus was 4.1 GPa for the TPMS with a 2.5 mm unit cell size and 10.7 GPa for the TPMS with a 4 mm unit cell size."],["oa:W4362700202","Ti21S","elastic modulus",53.0,null,null,null,"GPa","","as-built","","","",false,"","abstract","This beta titanium alloy exhibits low elastic modulus (53 GPa) and good mechanical properties in as-built condition."],["oa:W4362700202","TPMS FGPSs","Cyclic",4.1,4.0,4.2,0.1,"GPa","","2.5 mm","","","",false,"out_of_range","table","2.5 mm\t3.5 ± 0.4\t33.4 ± 0.4\t4.1 ± 0.1"],["oa:W4366179613","316 L stainless steel","elastic modulus",200.0,null,null,null,"GPa","","","","","",false,"","conclusions","Furthermore, compared to existing metallic biomaterials Ti-6Al-4 V (110 GPa), 316 L stainless steel (200 GPa), and Co-Cr–Mo alloys (200– 230 GPa), β-Ti alloys have a lower modulus."],["oa:W4366179613","Ti-6Al-4V","elastic modulus",110.0,null,null,null,"GPa","","","","","",false,"","conclusions","Furthermore, compared to existing metallic biomaterials Ti-6Al-4 V (110 GPa), 316 L stainless steel (200 GPa), and Co-Cr–Mo alloys (200– 230 GPa), β-Ti alloys have a lower modulus."],["oa:W4366179613","Co-Cr–Mo alloys","elastic modulus",215.0,200.0,230.0,null,"GPa","","","","","",false,"out_of_range","conclusions","Furthermore, compared to existing metallic biomaterials Ti-6Al-4 V (110 GPa), 316 L stainless steel (200 GPa), and Co-Cr–Mo alloys (200– 230 GPa), β-Ti alloys have a lower modulus."],["oa:W4366179613","Ti-33Nb-4Sn","elastic modulus",36.0,null,null,null,"GPa","","cold-rolled and annealed","","","",false,"unit_suspect","conclusions","A Ti-33Nb-4Sn alloy made by cold-rolling and then annealing methods had one of the lowest elastic modulus values ever recorded in the literature (36 MPa)."],["oa:W4367055058","Ti-6Al-4V","Homogenized Young’s modulus",1.0,null,null,null,"","","","","","",false,"unit_missing","table","Homogenized Young’s modulus\t1\t2"],["oa:W4367055058","Ti-6Al-4V","Young’s modulus",3.0,null,null,null,"GPa","","","","","",true,"out_of_range","methods","Materials For the homogenization analysis, each unit cell model presents a Young’s modulus equal to 3000 MPa and a Poisson ratio equal to 0.3."],["oa:W4367322740","Ti35Nb7Zr5Ta","Young's modulus",50.0,null,null,null,"GPa","","sintered","","","",false,"","results_discussion","However, the microhardness and Young's modulus values determined agree to those expected from the porosity of the substrate and an inverse trend between Young's modulus and the percentage of pores is observed (Fig. 7)."],["oa:W4367322740","FD","Ed (GPa)",447.0,437.0,457.0,10.0,"GPa","","","","Ultrasound technique","",false,"out_of_range","methods","Estimated P-h curves Ultrasound technique, Ed (GPa) Nielsen equation, EN (GPa) sy (MPa) [64] HV E (GPa) LS 268 ± 40 31.8 ± 1.5 28.4 ± 1.1 33.3 ± 1.3 157 ± 9 FD 447 ± 10 63.2 ± 0.7 52.7 ± 0.5 54.7 ± 0.7 560 ± 4 j o u r n a l o f m a t e r i a l s r e s e a r c h a n d t e c h n o l o g y 2 0 2 3 ; 2 4 : 6 2 1 2 e6 2 2 6 6221"],["oa:W4367322740","Ti35Nb7Zr5Ta","Young's modulus",22.5,20.0,25.0,null,"GPa","","","","","",false,"out_of_range","results_discussion","Young's modulus of the cortical bone (20e25 GPa) is achieved in Ti35Nb7Zr5Ta samples with 30 vol%, while a 50 vol% would be required in case of using c. p."],["oa:W4367322740","Ti-(18e20)Nb-(5e6)Zr","Young's modulus",5.6,3.7,7.5,null,"GPa","","porous","","compression test","",false,"out_of_range","results_discussion","Their results revealed that Young's modulus of porous samples varied from 7.5 to 3.7 GPa, and the maximum compression strength from 225 to 70 MPa, depending on porosity, which is close to those of the trabecular bones (E ¼ 1e3 GPa and sy ¼ 36e50 MPa [66,67])."],["oa:W4367322740","Ti35Nb7Zr5Ta","E",22.5,20.0,25.0,null,"GPa","","LS","","","",false,"out_of_range","results_discussion","The stiffness and yield strength values reported by Brailovski et al. [31] are lower than those obtained in this work for similar porosity values (see Table 2), which in the case of LS samples would be more suitable for the replacement of cortical bone tissues (E ¼ 20e25 GPa and sy ¼ 150e180 MPa) [66]."],["oa:W4367322740","LS","Ed (GPa)",268.0,228.0,308.0,40.0,"GPa","","","","Ultrasound technique","",false,"out_of_range","methods","Estimated P-h curves Ultrasound technique, Ed (GPa) Nielsen equation, EN (GPa) sy (MPa) [64] HV E (GPa) LS 268 ± 40 31.8 ± 1.5 28.4 ± 1.1 33.3 ± 1.3 157 ± 9 FD 447 ± 10 63.2 ± 0.7 52.7 ± 0.5 54.7 ± 0.7 560 ± 4 j o u r n a l o f m a t e r i a l s r e s e a r c h a n d t e c h n o l o g y 2 0 2 3 ; 2 4 : 6 2 1 2 e6 2 2 6 6221"],["oa:W4367322740","Ti35Nb7Zr5Ta","Young's modulus",59.0,59.0,59.0,null,"GPa","","","","ultrasonic","",false,"","results_discussion","Niinomi et al. [16] also found that the tensile tests provide slightly lower Young's modulus values than the free resonance or ultrasonic methods, while the dynamic super-microhardness test (P-h) gives slightly higher values."],["oa:W4367322740","Ti35Nb7Zr5Ta","Young's modulus",55.0,55.0,55.0,null,"GPa","","","","free resonance","",false,"","results_discussion","Niinomi et al. [16] also found that the tensile tests provide slightly lower Young's modulus values than the free resonance or ultrasonic methods, while the dynamic super-microhardness test (P-h) gives slightly higher values."],["oa:W4367322740","Ti35Nb7Zr5Ta","Young's modulus",22.5,20.0,25.0,null,"GPa","","","","","",false,"out_of_range","conclusions","The pore content to reach values of Young's modulus of cortical bone (20e25 GPa) is 30 vol%, while in c. p."],["oa:W4367322740","Ti35Nb7Zr5Ta","E",59.5,55.0,64.0,null,"GPa","","","","tensile test","",false,"","results_discussion","The macro-mechanical behavior of dense Ti35Nb7Zr5Ta alloy has been reported in the literature (E ¼ 55e64 GPa, sf- ¼ 265 MPa, sy ¼ 480e530 MPa, and UTS ¼ 540e590 MPa) [5,16]."],["oa:W4368372629","OT4-1","elastic modulus (E)",11.0,null,null,null,"Pa","","","","","",false,"unit_mismatch","methods","The melting point, ℃ 1680 Electrical resistivity (ρ), Ω∙сm 58 Linear coefficient of thermal expansion (α∙106), K–1 8.3 Thermal conductivity (λ), W/(m∙K) 9.6 Specific heat (C), J/kg∙℃ 0.75 Density (γ), kg/m3 4550 Brinell hardness (HB), MPa 197–255 Yield strength ( ), MPa 600–750 Elongation (δ), % 13–25 Elastic modulus (E), Pa 11 A special welding facility [12–17] was used that included an ‘IPTKM-10’ power source and a modernized ‘MTT-02’ welding gun."],["oa:W4376129071","alpha-Ti","Young’s moduli",89.9,null,null,null,"GPa","300°C","","","","",true,"","methods",""],["oa:W4376129071","alpha-Ti","Young’s moduli",91.0,null,null,2.0,"GPa","300°C","","","","",false,"","methods",""],["oa:W4376129071","alpha-Ti","Young’s moduli",101.0,null,null,null,"GPa","100°C","","","","",true,"","methods",""],["oa:W4376129071","alpha-Ti","Young’s moduli",95.0,null,null,2.0,"GPa","100°C","","","","",false,"","methods",""],["oa:W4376129071","alpha-Ti","Young’s moduli",107.0,null,null,null,"GPa","room temperature","","","","",true,"","methods",""],["oa:W4376129071","alpha-Ti","Young’s moduli",102.0,null,null,1.0,"GPa","room temperature","","","","",false,"","methods",""],["oa:W4376275088","AISI 1045","Young’s modulus",205.0,null,null,null,"GPa","","","","","",false,"out_of_range","table","Young’s modulus\tE\tGPa\t205\t110"],["oa:W4376275088","Ti-6Al-4V","Young’s modulus",600.0,null,null,null,"GPa","","","","","",false,"out_of_range","table","Young’s modulus\tE\tGPa\t600"],["oa:W4376275088","Ti-6Al-4V","Young’s modulus",110.0,null,null,null,"GPa","","","","","",false,"","table","Young’s modulus\tE\tGPa\t205\t110"],["oa:W4376275421","Ti40Ta5Zn","modulus",130.2,null,null,null,"GPa","","","","","",false,"","results_discussion","Comparing alloys with the highest amount of additives Ti40Ta5Mg/Zn (accordingly 102.1 and 130.2 GPa), the zinc-containing alloy shows an observable rise in the modulus."],["oa:W4376275421","Ti30Ta5Mg","modulus",142.3,null,null,null,"GPa","","","","","",false,"","results_discussion","The difference in Ti30Ta3Mg (131.6 GPa) and Ti30Ta5Mg (142.3 GPa) might come from the presence of porosity in the sample."],["oa:W4376275421","Ti40Ta5Mg","modulus",102.1,null,null,null,"GPa","","","","","",false,"","results_discussion","Comparing alloys with the highest amount of additives Ti40Ta5Mg/Zn (accordingly 102.1 and 130.2 GPa), the zinc-containing alloy shows an observable rise in the modulus."],["oa:W4376275421","Ti-Mo (binary)","Young modulus",158.0,158.0,158.0,null,"GPa","","hot-pressed","","","",false,"","results_discussion","The measured Young modulus was for extremes contents 124 and 158 GPa, respectively."],["oa:W4376275421","Ti30Ta3Mg","modulus",131.6,null,null,null,"GPa","","","","","",false,"","results_discussion","The difference in Ti30Ta3Mg (131.6 GPa) and Ti30Ta5Mg (142.3 GPa) might come from the presence of porosity in the sample."],["oa:W4376275421","","modulus values",142.3,null,null,null,"GPa","","","","","",false,"","results_discussion","The lowest Young modulus exhibit Ti40Ta5Mg (102.1 GPa), while the highest modulus values are for alloys with the least amount of additional elements."],["oa:W4376275421","Ti40Ta5Mg","Young modulus",102.1,null,null,null,"GPa","","","","","",false,"","results_discussion","The lowest Young modulus exhibit Ti40Ta5Mg (102.1 GPa), while the highest modulus values are for alloys with the least amount of additional elements."],["oa:W4376275421","Ti-Mo (binary)","Young modulus",124.0,124.0,124.0,null,"GPa","","hot-pressed","","","",false,"","results_discussion","The measured Young modulus was for extremes contents 124 and 158 GPa, respectively."],["oa:W4377024009","Ti-6Al-4V","E",110.0,null,null,null,"GPa","","","","","",false,"","methods",""],["oa:W4377024009","Ti-6Al-4V","E",17.0,null,null,null,"GPa","","","","","",false,"out_of_range","methods",""],["oa:W4377024009","Ti-6Al-4V","E",1.0,null,null,null,"GPa","","","","","",false,"out_of_range","methods",""],["oa:W4377024009","A316","elastic modulus",190.0,null,null,null,"GPa","","","","","",false,"","results_discussion",""],["oa:W4377024009","Ti-6Al-4V","elastic young's modulus",110.0,null,null,null,"GA","","","","","",false,"unit_mismatch","results_discussion",""],["oa:W4377041986","","elastic modulus",1.5,1.0,2.0,null,"GPa","","","","","",false,"out_of_range","conclusions","Concerning the mechanical properties, the foams showed elastic modulus values between 1 and 2 GPa, compressive yield strengths over 150 MPa, and a microhardness over 450 HV."],["oa:W4377041986","Ti-4Al","Young's modulus",14.5,5.0,24.0,null,"GPa","","","","","",false,"out_of_range","results_discussion","Singh et al. [108] measured Young's modulus values between 5 and 24 GPa for Ti4wt%Al foam with porosities of 85 and 50%l, respectively."],["oa:W4377041986","Ti-6Al-4V","Young's modulus",2.3,2.0,2.6,null,"GPa","","","","","",false,"out_of_range","results_discussion","Said alloy also showed Young's modulus values between 2.0 and 2.6 GPa when having a level porosity of 81.5 and 80.1%, as reported by Chen et al. [110]."],["oa:W4377041986","","elastic modulus",0.5,0.2,1.0,null,"GPa","","","","","",false,"out_of_range","results_discussion","~2 to ~1 GPa, Fig. 12b."],["oa:W4377041986","Ti-13Ta","elastic module",
