Repository: akhtar07/tisci-explorer

# TiSci Explorer

A read-only, static explorer for **TiSci**, an autonomous research agent for titanium alloys. TiSci reads the
titanium-alloy literature, builds a knowledge graph and a table of measured values, proposes hypotheses where the
graph has gaps, and tests them with DFT (MACE / VASP) and the ICME-lite multiscale chain.

**Live site:** https://akhtar07.github.io/tisci-explorer/

The site has seven sections:

| Section | What it shows |
|---|---|
| Overview | Corpus → graph → facts → hypotheses → verdicts, with the snapshot's counts |
| Worked example | One full loop for W in α-Ti: graph path, hypothesis, novelty check, DFT test, verdict, follow-up, DAMASK |

File: data/facts/elongation.json (part 22 of 38)
"abstract","The superplastic deformation was performed at 750 °C with an elongation of 1248%."],["oa:W3131134186","","elongation",0.0,null,null,null,"","","HT3","","","",false,"unit_missing","results_discussion","In addition, the alloys in the HT3 condition possess the highest tensile strengths but have a lower elongation than those in the HT1 and HT2 conditions."],["oa:W3131134186","Ti-4.5Al-3V-2Mo-2Fe","elongation",0.0,null,null,null,"","","HT3","","","1 × 10−3 s−1",false,"unit_missing","results_discussion","As a result, Zr increases the strength without decreasing the ductility. summarizes the values of yield strength, ultimate tensile strength and elongation of the forged SP700 and SP700Zr alloys in HT3 conditions at elevated temperatures and a strain rate of 1 × 10−3 s−1."],["oa:W3131134186","SP700Zr","elongation",0.0,null,null,null,"","","HT3","","","1 × 10−3 s−1",false,"unit_missing","results_discussion","As a result, Zr increases the strength without decreasing the ductility. summarizes the values of yield strength, ultimate tensile strength and elongation of the forged SP700 and SP700Zr alloys in HT3 conditions at elevated temperatures and a strain rate of 1 × 10−3 s−1."],["oa:W3131134186","Ti-4.5Al-3V-2Mo-2Fe","tensile elongation",1094.0,null,null,null,"%","750 °C","HT3","","tensile test","",false,"out_of_range","results_discussion","However, the tensile elongation of the SP700Zr alloy, 1248%, is much higher than that of the SP700 alloy, whose elongation is 1094%."],["oa:W3131134186","SP700Zr","tensile elongation",1248.0,null,null,null,"%","750 °C","HT3","","tensile test","",false,"out_of_range","results_discussion","However, the tensile elongation of the SP700Zr alloy, 1248%, is much higher than that of the SP700 alloy, whose elongation is 1094%."],["oa:W3131134186","Ti-4.5Al-3V-2Mo-2Fe","superplastic elongation",1094.0,null,null,19.0,"%","750 °C","annealed at 820 °C for 1 h and aging at 500 °C for 6 h","equiaxed β-phase and refined α-phase","","",false,"out_of_range","conclusions","(4) After Zr addition, the superplastic elongation of the SP700 alloy was increased from 1094 ± 19% to 1248 ± 23% at 750 °C."],["oa:W3131134186","SP700Zr","superplastic elongation",1248.0,null,null,23.0,"%","750 °C","annealed at 820 °C for 1 h and aging at 500 °C for 6 h","equiaxed β-phase and refined α-phase","","",false,"out_of_range","conclusions","(4) After Zr addition, the superplastic elongation of the SP700 alloy was increased from 1094 ± 19% to 1248 ± 23% at 750 °C."],["oa:W3133644814","Ti-7Cr-1Al-1Fe","ductility",35.0,null,null,null,"%","","","","tensile test","",false,"","conclusions",""],["oa:W3133847851","γ-TiAl","Percentage elongation",1.4,0.3,2.5,null,"%","","","","","",false,"","table","Percentage elongation\t0.3–2.5\t%\t[]"],["oa:W3133902696","Ti-6Al-4V","elongation",4.5,4.0,5.0,null,"%","","as-built","","","",false,"","results_discussion",""],["oa:W3134159499","Ti-6Al-4V","ductility",3.5,null,null,null,"%","room temperature","","","tensile test","1 × 10⁻³ s⁻¹",false,"","results","The addition of 500 ppmwN to the source material increased the ultimate tensile strength (UTS) from 980 to 1100 MPa (Figure 7), with a consequent decrease in ductility from 10.8 to 3.5 pct."],["oa:W3134159499","Ti-6Al-4V","ductility",0.4,null,null,null,"%","room temperature","","","tensile test","1 × 10⁻³ s⁻¹",false,"","results","Higher nitrogen additions decreased the ductility further until in the 3600 ppmwN sample, only a failure stress with essentially nil (0.4 pct) ductility was observed, which was lower (890 MPa) than in the baseline material."],["oa:W3135248997","Ti-45Nb","elongation",8.3,6.8,9.8,1.5,"%","","HPT-processed, 10T","","tensile test","",false,"","results",""],["oa:W3135391872","Ti-6Al-4V","elongation",12.0,null,null,null,"%","room temperature","STA 923 K/2h","","tensile test","1 mm/min",false,"","methods","Tensile tests were performed on cylindrical samples of a diameter of 6 mm using a gauge length of 30 mm and in accordance with ASTM E8 [] at a traverse speed of 1 mm/min on a Zwick and Roell universal testing machine (ZwickRoell LP, Kennesaw, GA, USA)."],["oa:W3135391872","Ti-6Al-4V","ε",10.0,10.0,10.0,null,"%","room temperature","as-built SLM","","tensile test","",false,"","conclusions","Multiple reuse of a Ti6Al4V powder leads to slight increase in the Rp0.2 with respect to the fresh powder due to the increased oxygen content which anchors the dislocations and increases the lattice strain."],["oa:W3135539228","Ti-6Al-4V","elongation",17.0,14.0,20.0,3.0,"%","","sintered","","","",false,"","conclusions",""],["oa:W3135539228","Ti-6Al-4V","elongation",8.85,0.7,17.0,3.0,"%","","","","tensile test","",false,"","results_discussion",""],["oa:W3135539228","Ti-6Al-4V","elongation",9.0,1.0,17.0,null,"%","","","","","",false,"","results_discussion",""],["oa:W3135539228","Ti-6Al-4V","elongation",9.5,2.0,17.0,3.0,"%","","","","","",false,"","results_discussion",""],["oa:W3135539228","Ti-6Al-4V","elongation",17.0,14.0,20.0,3.0,"%","","sintered at 1200 °C for 2 hrs","","","",false,"","results_discussion",""],["oa:W3135539228","Ti-6Al-4V","elongation",2.0,1.0,3.0,1.0,"%","","sintered at 1350 °C for 2 hrs","","","",false,"","results_discussion",""],["oa:W3135539228","Ti-6Al-4V","elongation",4.4,3.7,5.1,0.7,"%","","sintered at 1250 °C for 4 hrs","","","",false,"","results_discussion",""],["oa:W3135539228","Ti-6Al-4V","elongation",17.0,14.0,20.0,3.0,"%","","sintered at 1250 °C for 4 hrs","","","",false,"","results_discussion",""],["oa:W3135539228","Ti-6Al-4V","part elongation",0.0,null,null,null,"","","","","","",false,"unit_missing","results_discussion",""],["oa:W3135539228","Ti-6Al-4V","elongation",4.4,null,null,0.7,"%","","","","","",false,"","conclusions",""],["oa:W3135539228","Ti-6Al-4V","elongation",17.0,null,null,3.0,"%","","","","","",false,"","conclusions",""],["oa:W3135539228","Ti-6Al-4V","elongation",17.0,null,null,3.0,"%","","","","","",false,"","conclusions",""],["oa:W3135539228","Ti-6Al-4V","elongation",4.4,null,null,0.7,"%","","","","","",false,"","conclusions",""],["oa:W3135539228","Ti-6Al-4V","elongation",17.0,null,null,3.0,"%","","","","","",false,"","conclusions",""],["oa:W3137344511","Ti-20Nb-6Zr","elongation",10.0,10.0,15.0,null,"%","room temperature","quenched state","full β phase","tensile test","10−3s−1",false,"","methods","This material also displays interesting mechanical properties, namely strength-elongation combination comparable to the one of grade 4 CP Ti in a quenched state (full β phase)."],["oa:W3137344511","Ti-20Nb-6Zr","ductility",40.0,null,null,null,"%","room temperature","","","tensile test","",false,"","results_discussion","The quenched specimen exhibits large ductility (>40%) and moderate strength (Rm = 530 MPa)."],["oa:W3137344511","Ti-20Nb-6Zr","ductility",5.0,null,null,null,"%","room temperature","","","tensile test","",false,"","results_discussion","Tensile curve of deformed state shows that severe cold-rolling up to 90% reduction ratio enabled to drastically increase the mechanical resistance of the alloy up to 1,050 MPa, but at the expense of the ductility which drops to only a few percent."],["oa:W3137907188","Titanium alloy","ductility",0.0,null,null,null,"","","as-built SLM","","","",false,"unit_missing","results","One can see that for conditions with a significant 268 area fraction of porosity was measured (>0.25%) exhibited a drop in ductility."],["oa:W3137907188","Titanium alloy","ductility",0.0,null,null,null,"","","as-built SLM","","","",false,"unit_missing","results","Laser power between 200 and 300 W show a 273 useful balance of mechanical properties: (i) excellent ductility, (ii) good strength, (iii) reduced 274 stiffness, and (iv) strain hardening."],["oa:W3137907188","Titanium alloy","ductility",0.0,null,null,null,"","","as-built SLM","","","",false,"unit_missing","results","276 Figs. 4 and 5(a)-(d) shows some degree of scatter in certain properties – particularly ductility 277 along the vertical direction at 100W and 400W."],["oa:W3137907188","Titanium alloy","strain",2.0,null,null,null,"%","","","","","",false,"","results","Although, the sintering temperature of 1100 °C provides the best tensile properties 421 among all sintering temperatures, which are YS: 1145 MPa, UTS: 1154 and strain: 2%, it still 422 exhibits very low strain."],["oa:W3137907188","Titanium alloy","true tensile properties",0.01,null,null,null,"","","MIM process","","tensile test","",false,"unit_missing","results","465 Fig. 10 - (a) representative stress-strain curves of specimens fabricated by MIM process, 466 showing brittle behaviour; effects of sintering temperature on: (b) true tensile properties and 467 relative density, showing increasing in sintering temperature results in an increase in relative 468 density (green symbol) and decrease in tensile properties and; (c) elastic modulus, showing 469 Journal Pre-proof"],["oa:W3137907188","Titanium alloy","ductility",528.0,null,null,null,"","","","","","",false,"unit_missing","discussion","Fractography analysis 527 (Fig. 6) shows that samples produced at 100W contain large amounts of unmolten powder 528 particles – this results in very poor ductility."],["oa:W3145953075","CP-Ti Grade 2","elongation",8.0,null,null,null,"%","","","","","",false,"","results",""],["oa:W3145953075","CP-Ti Grade 2","elongation",16.0,null,null,null,"%","","","","","",false,"","results",""],["oa:W3145953075","CP-Ti Grade 2","elongation",24.0,null,null,null,"%","","","","","",false,"","results",""],["oa:W3151903181","Ti-6Al-4V","deformation",4.63,null,null,0.29,"","","porous","","three-point bending test","",false,"unit_missing","results_discussion","The mechanical resistance and deformation of the substrate obtained via the three-point bending test were 1687.23 ± 90.2 MPa and 4.63 ± 0.29, respectively."],["oa:W3153638633","Ti-6Al-4V","failure strain",0.35,null,null,0.02,"","","LoF-HIP 1","","","",false,"unit_missing","results_discussion",""],["oa:W3153638633","Ti-6Al-4V","failure strain",0.15,null,null,0.01,"","","LoF-HIP 2","","","",false,"unit_missing","results_discussion",""],["oa:W3153638633","Ti-6Al-4V","failure strain",0.05,null,null,0.01,"","","FD as-printed","","","",false,"unit_missing","results_discussion",""],["oa:W3153638633","Ti-6Al-4V","failure strain",0.1,null,null,0.01,"","","FD-HIP 1","","","",false,"unit_missing","results_discussion",""],["oa:W3154584439","TCS","ε uniforme (%)",23.0,null,null,null,"%","","750°C/2min + water quench","","","",false,"","conclusions",""],["oa:W3154584439","TCS","ε uniforme (%)",22.0,null,null,null,"%","","750°C/10min + water quench","","","",false,"","conclusions",""],["oa:W3157809824","Ti-6Al-4V","yield strain",1.947,null,null,null,"%","","","","tensile test","",false,"","results_discussion","As shown in and , the yield strain was 1.947%, which was high enough to withstand high stress."],["oa:W3157902814","Ti-6Al-4V","Elongation (%)",14.0,null,null,null,"%","","","","","",false,"","table","Elongation (%)\t14"],["oa:W3157917585","Ti-6Al-4V","substantial decrease in the elongation",0.0,null,null,null,"","","","","","",false,"unit_missing","methods",""],["oa:W3157917585","CP-Ti Grade 2","elongation",1.0,1.0,1.0,null,"%","room temperature","as-Conformed","","tensile test","",false,"","conclusions",""],["oa:W3157917585","CP-Ti Grade 2","elongation to failure",4.8,null,null,null,"%","","as-built","","","",false,"","results",""],["oa:W3158141778","Ti-6Al-4V","bad ductility",0.0,null,null,null,"","","as-built LPBF, <400 °C","martensitic α'","","",false,"unit_missing","abstract","The specimens manufactured at the temperature lower than 400 °C exhibit high strength but bad ductility."],["oa:W3158141778","Ti-6Al-4V","ductility is improved dramatically",0.0,null,null,null,"","","as-built LPBF, >400 °C","","","",false,"unit_missing","abstract","Moreover, the ultimate tensile strength and yield strength reduce slightly, whereas the ductility is improved dramatically with the increasing temperature, when it is higher than 400 °C."],["oa:W3158141778","Ti-6Al-4V","elongation",20.0,12.0,28.0,null,"%","room temperature","as-built SLM, 600 °C powder bed temperature","martensitic α'","tensile test","",false,"","results","The ultimate tensile and yield strengths decreased by 6.7%and 1.5%, respectively, and the elongation increased by 66.0%, when the powder bed was heated to 600 °C."],["oa:W3158141778","Ti-6Al-4V","ductility",15.0,15.0,20.0,null,"%","400 °C","","lamellar","","",false,"","conclusions","As the temperature elevates to a value higher than 400 °C, the ultimate tensile strength and yield strength reduce slightly, whereas the ductility is dramatically improved with the increasing powder bed temperature, which is attributed to the α′ martensite decomposing into the α and β phase and the widening of α laths."],["oa:W3158141778","Ti-6Al-4V","mechanical properties",18.0,18.0,22.0,null,"%","room temperature","","","","",false,"","conclusions","The excellent combination of mechanical properties, including strength and ductility, appears at the powder bed temperature of 600 °C."],["oa:W3158547860","","elongation",18.0,null,null,1.0,"%","","","","","",false,"","methods","Mechanical properties are as follows: tensile strength 473 ± 3 MPa, 0.2% proof stress 364 ± 4 MPa, elongation 18 ± 1% and Vickers hardness 141 ± 2 HV."],["oa:W3158547860","","elongation",21.0,null,null,null,"%","","","","","",false,"","methods","Mechanical properties of the material are as follows: tensile strength 993 MPa, 0.2% proof stress 965 MPa, elongation 21% and Vickers hardness 331 HV."],["oa:W3162011390","Ti-16Nb-8Mo","elongation",45.0,null,null,null,"%","","","","","",false,"","results_discussion","As seen on the curve, an elongation higher than 45% was obtained (the strain at breaking is around 0.48)."],["oa:W3162011390","Ti-16Nb-8Mo","elongation",45.0,null,null,null,"%","","","","","",false,"","results_discussion","It can be noted that the tensile curve of the Ti-16Nb-8Mo alloy clearly showed an elongation similar to that of the Co-Cr alloy although its tensile strength was lower."],["oa:W3162011390","Ti-16Nb-8Mo","tensile elongation",45.0,45.0,45.0,null,"%","","","","","",false,"","conclusions","Unlike the currently used Ti alloys in the biomedical ﬁeld, the studied Ti-16Nb-8Mo alloy displayed such necessary property with a tensile elongation higher than 45%."],["oa:W3162056304","Ti-6Al-4V","elongation",9.48,null,null,null,"%","room temperature","as-built WAAM","","tensile test","",false,"","results_discussion",""],["oa:W3162056304","Ti-6Al-4V","elongation",7.96,null,null,null,"%","room temperature","as-built WAAM","","tensile test","",false,"","results_discussion",""],["oa:W3162056304","Ti-6Al-4V","elongation",12.62,null,null,null,"%","room temperature","as-built WAAM","","tensile test","",false,"","results_discussion",""],["oa:W3163426601","","elongation",0.0,null,null,null,"","","","","","",false,"unit_missing","results_discussion",""],["oa:W3163568778","Ti-6Al-4V","fracture strain",0.95,0.5,1.35,null,"","750 °C","","","tensile test","0.0002s-1",false,"unit_missing","results",""],["oa:W3163568778","Ti-6Al-4V","percentage elongation",332.0,332.0,332.0,null,"%","900 °C","","","tensile test","0.0002s-1",false,"out_of_range","results",""],["oa:W3163568778","Ti-6Al-4V","percentage elongation",82.0,82.0,82.0,null,"%","750 °C","","","tensile test","0.001s-1",false,"out_of_range","results",""],["oa:W3165638838","Ti-6Al-4V","elongation",5.3,null,null,null,"%","room temperature","","","tensile test","",false,"","abstract","As compared with the TC4 sample, the TC4 composite with the addition of 0.27 wt.% GO exhibited a 0.2% yield strength of 921.8 MPa, an ultimate tensile strength of 1040.1 MPa, and an elongation of 5.3%, displaying a better balance of strength and ductility than that of the composite with a higher GO addition (0.54 wt.%)."],["oa:W3165638838","0.54GO/TC4","elongation to failure",1.8,null,null,null,"%","","","","","",false,"","results_discussion","Nevertheless, it is necessary to point out that the improved strength associated with the addition of GO in the composites was achieved by compromising their elongation to failure, especially for the 0.54GO/TC4 sample, sharply decreasing to ~1.8% with respect to the TC4 sample (~6.8%)."],["oa:W3165638838","Ti-6Al-4V","elongation to failure",6.8,null,null,null,"%","","","","","",false,"","results_discussion","Nevertheless, it is necessary to point out that the improved strength associated with the addition of GO in the composites was achieved by compromising their elongation to failure, especially for the 0.54GO/TC4 sample, sharply decreasing to ~1.8% with respect to the TC4 sample (~6.8%)."],["oa:W3165638838","0.25 wt.% graphene/TC4","elongation to failure",0.9,null,null,null,"%","","SPS at 250 MPa","","","",false,"","results_discussion","As compared to the results reported in previous investigations, the 0.25 wt.% graphene/TC4 composite fabricated using SPS at high pressures (250 MPa) displayed a YS of ~964 MPa and UTS of ~999 MPa, but its elongation to failure was only ~0.9% []; Dong et al. reported that the SPSed 0.15 wt.% GO/TC4 composite possessed a lower YS (~897 MPa) and UTS (~951 MPa) with a similar elongation to failure (~5.4%) []."],["oa:W3165638838","0.15 wt.% GO/TC4","elongation to failure",5.4,null,null,null,"%","","SPS","","","",false,"","results_discussion","As compared to the results reported in previous investigations, the 0.25 wt.% graphene/TC4 composite fabricated using SPS at high pressures (250 MPa) displayed a YS of ~964 MPa and UTS of ~999 MPa, but its elongation to failure was only ~0.9% []; Dong et al. reported that the SPSed 0.15 wt.% GO/TC4 composite possessed a lower YS (~897 MPa) and UTS (~951 MPa) with a similar elongation to failure (~5.4%) []."],["oa:W3165638838","0.27GO/TC4","elongation to failure",5.3,null,null,null,"%","","","","","",false,"","results_discussion","Hence, it is reasonable that, in the case of graphene and/or graphene oxide-reinforced TC4 composites fabricated using SPS without post-treatments such as hot rolling and hot extrusion, the 0.27GO/TC4 composite in this research (YS of ~921.8 MPa, UTS of ~1040.1 MPa, and elongation to failure of ~5.3%, as listed in ) exhibited the combination of higher YS and UTS without much sacrifice of ductility, achieving a better balance between strength and ductility."],["oa:W3165638838","Ti-6Al-4V","ε",6.8,null,null,0.7,"%","","SPSed","","","",false,"","table","TC4\t110.5 ± 5.4\t790.7 ± 3.3\t855.7 ± 15.6\t6.8 ± 0.7"],["oa:W3165638838","0.27GO/TC4","ε",5.3,null,null,0.6,"%","","SPSed","","","",false,"","table","0.27GO/TC4\t123.4 ± 3.7\t921.8 ± 5.3\t1040.1 ± 8.5\t5.3 ± 0.6"],["oa:W3165638838","0.54GO/TC4","ε",1.8,null,null,0.5,"%","","SPSed","","","",false,"","table","0.54GO/TC4\t133.3 ± 3.2\t1034 ± 4.5\t1053.4 ± 27.4\t1.8 ± 0.5"],["oa:W3166044518","Ti-6Al-4V","ductility",0.0,null,null,null,"","","annealed 600°C/3h","","","",false,"unit_missing","discussion","Moreover, for similar Ti6Al4V alloy, annealing at 600 ◦C for 3 h resulted in improved ductility and strength [91]."],["oa:W3168995641","Ti-6Al-4V","EL",7.5,1.0,14.0,null,"%","room temperature","friction-stir-welded","bimodal","tensile test","",false,"","results_discussion","The friction-stir-welded joints between Ti6242 and Ti64 were produced using different process parameters, and the YS (790–840 MPa), UTS (870–900 MPa) and EL (1–14%) values [54] were, in most cases, below the AMS speciﬁcations of the BMs."],["oa:W3168995641","Ti-6Al-4V","EL",10.0,null,null,null,"%","room temperature","","","tensile test","",false,"","results_discussion","Overall, the average tensile mechanical properties of the AWed and SRAed specimens surpassed the minimum requirements for the YS (~830 MPa), UTS (~900 MPa) and EL (10%), as given in the AMS 4911 speciﬁcation for Ti64 and AMS 4919 speciﬁcation for Ti6242."],["oa:W3168995641","Ti-6Al-2Sn-4Zr-2Mo","EL",10.0,null,null,null,"%","room temperature","","","tensile test","",false,"","results_discussion","Overall, the average tensile mechanical properties of the AWed and SRAed specimens surpassed the minimum requirements for the YS (~830 MPa), UTS (~900 MPa) and EL (10%), as given in the AMS 4911 speciﬁcation for Ti64 and AMS 4919 speciﬁcation for Ti6242."],["oa:W3168995641","Ti-6Al-4V","EL",10.89,null,null,null,"%","room temperature","friction-stir-welded","bimodal","tensile test","",false,"","results_discussion","In contrast, the ductility improved with a 9.1% increase in the EL."],["oa:W3168995641","Ti-6Al-4V","EL",11.0,10.9,11.1,0.1,"%","room temperature","as-received","","","",false,"","results_discussion","Property AWed SRAed Change after SRA Percentage (%) YS (MPa) 935 ± 13 862 ± 18 Decrease 7.8 UTS (MPa) 1008 ± 4 967 ± 3 Decrease 4.1 EL (%) 11 ± 0.1 12 ± 0.4 Increase 9.1 Failure location Ti64 BM Ti64 BM None N/A 3.3."],["oa:W3168995641","Ti-6Al-4V","EL",12.0,11.6,12.4,0.4,"%","room temperature","SRAed","","","",false,"","results_discussion","Property AWed SRAed Change after SRA Percentage (%) YS (MPa) 935 ± 13 862 ± 18 Decrease 7.8 UTS (MPa) 1008 ± 4 967 ± 3 Decrease 4.1 EL (%) 11 ± 0.1 12 ± 0.4 Increase 9.1 Failure location Ti64 BM Ti64 BM None N/A 3.3."],["oa:W3168995641","Ti-6Al-4V","EL (%)",11.0,null,null,0.1,"%","","as-welded","","","",false,"","table","EL (%)\t11 ± 0.1\t12 ± 0.4\tIncrease\t9.1"],["oa:W3168995641","Ti-6Al-4V","EL (%)",12.0,null,null,0.4,"%","","SRAed","","","",false,"","table","EL (%)\t11 ± 0.1\t12 ± 0.4\tIncrease\t9.1"],["oa:W3169059725","EB-PBF Ti6Al4V","Elongation (EL)",17.0,null,null,1.05,"%","room temperature","","","tensile test","",false,"","results","In addition, a marginal increase of 10 MPa in YS and UTS values of the recycled specimens was observed but the material elongation for both the specimens showed a negligible difference."],["oa:W3169059725","EB-PBF Ti6Al4V","Elongation (EL)",18.0,null,null,0.68,"%","room temperature","","","tensile test","",false,"","results","In addition, a marginal increase of 10 MPa in YS and UTS values of the recycled specimens was observed but the material elongation for both the specimens showed a negligible difference."],["oa:W3169823153","Ti-19V","ductility",20.0,20.0,20.0,null,"%","room temperature","β-solutionized","","tensile test","",false,"","results_discussion","A significant strain hardening with an ultimate tensile strength (UTS) of ~ 800 MPa, and a ductility of 20% could be observed for the β-solutionized condition (red curve), while the β-solutionized and annealed specimen showed much higher UTS of ~ 1000 MPa with a limited ductility of < 2% (blue curve)."],["oa:W3169823153","Ti-19V","ductility",2.0,2.0,2.0,null,"%","room temperature","β-solutionized, 300 °C/30 min annealed","","tensile test","",false,"","results_discussion","A significant strain hardening with an ultimate tensile strength (UTS) of ~ 800 MPa, and a ductility of 20% could be observed for the β-solutionized condition (red curve), while the β-solutionized and annealed specimen showed much higher UTS of ~ 1000 MPa with a limited ductility of < 2% (blue curve)."],["oa:W3169823153","","ductility",35.0,null,null,null,"%","","β-solutionized","","","",false,"","results_discussion","A significant strain hardening with an ultimate tensile strength (UTS) of ~ 559 MPa, and a ductility of 35% could be observed for the β-solutionized condition (red curve), while the β-solutionized and annealed specimen showed much higher UTS of ~ 1070 MPa with a limited ductility of < 5% (blue curve)."],["oa:W3169823153","","ductility",5.0,null,null,null,"%","","β-solutionized and annealed","","","",false,"","results_discussion","A significant strain hardening with an ultimate tensile strength (UTS) of ~ 559 MPa, and a ductility of 35% could be observed for the β-solutionized condition (red curve), while the β-solutionized and annealed specimen showed much higher UTS of ~ 1070 MPa with a limited ductility of < 5% (blue curve)."],["oa:W3171642279","TC21","elongation",14.0,null,null,null,"%","room temperature","4% deformed + aged","","tensile test","",false,"","abstract","Maximum elongation of 14% was registered for 4% deformed + aged samples and minimum one of 3% was obtained for as-cast samples."],["oa:W3171642279","TC21","elongation",3.0,null,null,null,"%","room temperature","as-cast","","tensile test","",false,"","abstract","Maximum elongation of 14% was registered for 4% deformed + aged samples and minimum one of 3% was obtained for as-cast samples."],["oa:W3171642279","","maximum elongation",14.0,null,null,null,"%","","4% deformed + aging","","","",false,"","results_discussion","Maximum elongation of 14% was reported for 4% deformed + aging samples and minimum one of 3% was obtained for as-cast samples."],["oa:W3171642279","","minimum one",3.0,null,null,null,"%","","as-cast","","","",false,"","results_discussion","Maximum elongation of 14% was reported for 4% deformed + aging samples and minimum one of 3% was obtained for as-cast samples."],["oa:W3171642279","","elongation",3.0,3.0,3.0,null,"%","room temperature","as-cast","","tensile test","",false,"","results_discussion","However, the as-cast structure gave the lowest elongation of 3% due to heterogeneity in structure as well as the coarse grain size."],["oa:W3171642279","","elongation",14.0,14.0,14.0,null,"%","room temperature","","","tensile test","",false,"","results_discussion","As a conclusion, the elongation can be reached to the highest value by applying a plastic deformation at 4% and followed by aging process at 575˚C/4hr."],["oa:W3171642279","","elongation",14.0,14.0,14.0,null,"%","room temperature","4% deformed + aged","","tensile test","",false,"","conclusions","6) Maximum elongation of 14% was observed for 4% deformed + aged samples and minimum one of 3% was obtained for as-cast samples."],["oa:W3171642279","","elongation",3.0,3.0,3.0,null,"%","room temperature","as-cast","","tensile test","",false,"","conclusions","6) Maximum elongation of 14% was observed for 4% deformed + aged samples and minimum one of 3% was obtained for as-cast samples."],["oa:W3172967384","Ti-6Al-4V","elongation",8.7,null,null,null,"%","room temperature","annealed at 704 °C","","tensile test","",false,"","abstract","The corresponding tensile yield stress, UTS, and elongation for these heat treatments averaged 1.19 GPa, 1.22 GPa, 8.7%; 1.03 GPa, 1.08 GPa, 16.7%; 1.04 GPa, 1.09 GPa, 16.1%, respectively."],["oa:W3172967384","Ti-6Al-4V","elongation",16.7,null,null,null,"%","room temperature","HIP at ~926 °C (average)","","tensile test","",false,"","abstract","The corresponding tensile yield stress, UTS, and elongation for these heat treatments averaged 1.19 GPa, 1.22 GPa, 8.7%; 1.03 GPa, 1.08 GPa, 16.7%; 1.04 GPa, 1.09 GPa, 16.1%, respectively."],["oa:W3172967384","Ti-6Al-4V","elongation",16.1,null,null,null,"%","room temperature","HIP + anneal","","tensile test","",false,"","abstract","The corresponding tensile yield stress, UTS, and elongation for these heat treatments averaged 1.19 GPa, 1.22 GPa, 8.7%; 1.03 GPa, 1.08 GPa, 16.7%; 1.04 GPa, 1.09 GPa, 16.1%, respectively."],["oa:W3172967384","Ti-6Al-4V","elongation (Ɛmax)",8.7,null,null,null,"%","room temperature","annealed","lamellar","tensile test","",false,"","results_discussion","The average yield stress and UTS of ~1.2 GPa and elongation (Ɛmax) of ~8.7% for the annealed components is characteristic of mill-annealed and solution-treated and aged bars and billets of Ti-6Al-4V; as well as laser beam powder-bed fusion fabricated Ti-6Al-4V components using spherical, atomized precursor powder [,,,,,,,]. compares tensile stress–strain diagrams for test specimens exhibiting properties closest to the averages shown in . also compares the average component densities and the Rock"],["oa:W3172967384","Ti-6Al-4V","elongation",17.0,null,null,null,"%","room temperature","annealed","lamellar","tensile test","",false,"","conclusions","Heat treatment of Ti-6Al-4V components, especially HIP of as-built components fabricated from 100% non-spherical, HDH precursor powder by laser beam powder-bed fusion, has produced nearly fully dense, high strength (yield stress > 1 GPa) and high ductility (~17% elongation) products."],["oa:W3173060150","VT1-0","elongation",10.0,null,null,null,"%","room temperature","","","tensile test","0.01 mm/s",false,"","methods",""],["oa:W3173060150","PT-3V","elongation",10.0,null,null,null,"%","room temperature","","","tensile test","0.01 mm/s",false,"","methods",""],["oa:W3173060150","VT-6","elongation",10.0,null,null,null,"%","room temperature","","","tensile test","0.01 mm/s",false,"","methods",""],["oa:W3173060150","Ti","ultimate elongation to failure",34.5,34.0,35.0,null,"%","","SPS","","","",false,"","results",""],["oa:W3173060150","Ti5Al2V","ultimate elongation to failure",14.5,14.0,15.0,null,"%","","SPS","","","",false,"","results",""],["oa:W3173060150","Ti-6Al-4V","ultimate elongation to failure",25.5,25.0,26.0,null,"%","","SPS","","","",false,"","results",""],["oa:W3173531705","Ti-6Al-4V","Elongation, %",14.0,null,null,null,"%","","as-delivered","","","",false,"","methods","Photo (a) and scheme (b) of the UVT set-up Table 1 Mechanical characteristics of the tested materials in the as-delivered condition according to the suppliers\u0002 datasheets E, GPa UTS, MPa Y, MPa Elongation, % Poisson\u0002s ratio, - Ti6Al4V 120 1020 950 14 0.35 E, GPa Density, g/cm3 Y, MPa Izod notched, kJ/m2 Poisson\u0002s ratio, - GUR 1050 UHMWPE 1.2 0.93 0.48 > 73 0.46 7600—Volume 30(10) October 2021 Journal of Materials Engineering and Performance"],["oa:W3174016613","Ti-6Al-4V","elongation",12.0,null,null,null,"%","room temperature","","","tensile test","3 mm/min",false,"","methods","Tensile tests were conducted on Shimadzu AG-X Plus 300KN load frame with pneumatic grips and with a speed of 3 mm/min."],["oa:W3174016613","Ti-6Al-4V","elongation",0.0,0.0,0.0,null,"","room temperature","as-built SLM","","tensile test","",false,"unit_missing","results_discussion","Although it may not be significant but the elongation was lower in 0° compared with other directions for both AM-produced materials."],["oa:W3174016613","Ti-6Al-4V","elongation",15.0,15.0,15.0,null,"%","room temperature","wrought","","tensile test","",false,"","results_discussion","The elongation of wrought samples were nearly double the elongation of both SLM and/or EBM with the longitudinal (0°) direction showed highest ductility than all other samples ( and )."],["oa:W3174016613","Ti-6Al-4V","elongation",10.0,10.0,10.0,null,"%","room temperature","as-built SLM","","tensile test","",false,"","results_discussion","EBM samples had elongation of up to 7%, while SLM samples reached up to 10% and wrought samples experienced elongation up to 15% before fracture."],["oa:W3174016613","Ti-6Al-4V","elongation",7.0,7.0,7.0,null,"%","room temperature","as-built EBM","","tensile test","",false,"","results_discussion","EBM samples had elongation of up to 7%, while SLM samples reached up to 10% and wrought samples experienced elongation up to 15% before fracture."],["oa:W3174016613","Ti-6Al-4V","elongation",54.0,null,null,null,"%","room temperature","as-built SLM","","tensile test","",false,"","results_discussion","While the higher elongation particularly observed on the 90° of SLM samples is, arguably, due to the favourable build orientation () coupled with smaller grains (, and )."],["oa:W3174016613","Ti-6Al-4V","elongation",19.5,null,null,null,"%","room temperature","","","tensile test","",false,"","results_discussion","While the AM samples showed negligible necking ( and ), the wrought samples () clearly showed noticeable necking mechanism prior to fracture, i.e., up to 54% compared to 19.5% and 14% maximum for SLM and EBM samples, respectively."],["oa:W3174016613","Ti-6Al-4V","elongation",14.0,null,null,null,"%","room temperature","","","tensile test","",false,"","results_discussion","While the AM samples showed negligible necking ( and ), the wrought samples () clearly showed noticeable necking mechanism prior to fracture, i.e., up to 54% compared to 19.5% and 14% maximum for SLM and EBM samples, respectively."],["oa:W3175200037","L-PBF 316L","equivalent plastic strain to failure",20.0,null,null,null,"%","","","","","",false,"","results_discussion","The strain-based models captured the fracture behavior in 316L with the inclusion of pores well because even with the introduction of the 2400 µm diameter pore (16% of the cross-sectional area), the equivalent plastic strain to failure was >20% at failure, which significantly exceeds elastic deformation; thus, these data still lie in the region of high strain resolution."],["oa:W3175335064","Ti-6Al-4V","allongement à rupture",7.7,6.7,8.7,1.0,"%","","","","","",false,"","conclusions",""],["oa:W3175417914","Ti-5Al-3Mo-3V-2Zr-2Cr-1Nb-1Fe","elongation",8.0,null,null,null,"%","room temperature","aged 450°C","","tensile test","",false,"","methods",""],["oa:W3175417914","Ti-5Al-3Mo-3V-2Zr-2Cr-1Nb-1Fe","elongation",12.0,null,null,null,"%","room temperature","aged >500°C","","tensile test","",false,"","methods",""],["oa:W3175417914","Ti-5Al-3Mo-3V-2Zr-2Cr-1Nb-1Fe","elongation",10.0,null,null,null,"%","room temperature","aged 510–540°C","","tensile test","",false,"","methods",""],["oa:W3175417914","Ti-5Al-3Mo-3V-2Zr-2Cr-1Nb-1Fe","Elongation",10.0,null,null,null,"%","room temperature","aged 510–550°C","","tensile test","",false,"","methods",""],["oa:W3175417914","Ti-5Al-3Mo-3V-2Zr-2Cr-1Nb-1Fe","mechanical properties of poor ductility and higher strength",8.0,null,null,null,"%","room temperature","aged 300–350°C","ω phase","tensile test","",false,"","methods",""],["oa:W3175417914","Ti-5Al-3Mo-3V-2Zr-2Cr-1Nb-1Fe","elongation",10.0,null,null,null,"%","","aged 4h at 550°C","","","",false,"","methods",""],["oa:W3175417914","Ti-5Al-3Mo-3V-2Zr-2Cr-1Nb-1Fe","elongation",20.0,null,null,null,"%","","aged 4h at 550°C","","","",false,"","methods",""],["oa:W3175417914","Ti-5Al-3Mo-3V-2Zr-2Cr-1Nb-1Fe","elongation",10.0,null,null,null,"%","","","","","",false,"","methods",""],["oa:W3175417914","Ti-5Al-3Mo-3V-2Zr-2Cr-1Nb-1Fe","elongation",20.0,null,null,null,"%","","","","","",false,"","methods",""],["oa:W3175417914","Ti-5Al-3Mo-3V-2Zr-2Cr-1Nb-1Fe","elongation",12.0,null,null,null,"%","","aged 4h at 550°C","","","",false,"","methods",""],["oa:W3175417914","Ti-5Al-3Mo-3V-2Zr-2Cr-1Nb-1Fe","elongation",8.0,null,null,null,"%","","","","","",false,"","methods",""],["oa:W3175417914","Ti-5Al-3Mo-3V-2Zr-2Cr-1Nb-1Fe","elongation",8.0,null,null,null,"%","","","","","",false,"","conclusions",""],["oa:W3181247911","Ti-6Al-4V","strain observed",86.0,null,null,null,"%","","","","","",false,"out_of_range","results_discussion",""],["oa:W3181372605","Ti-6.6Al-4.6Sn-4.6Zr-1Mo-0.9Nb-0.32Si","elongation",12.0,null,null,null,"%","room temperature","solution treated at 1323 K for 2 h, air cooled, then annealed at 843 K for 2 h, air cooled","","tensile test","10−3 s−1",false,"","results_discussion","At room temperature, yield strength, ultimate strength, elongation, and elastic modulus of Ti-6.6Al-4.6Sn-4.6Zr-0.9Nb-1.0Mo-0.32Si alloys are 1,010 MPa, 1,150 MPa, 12%, and 118 GPa, respectively."],["oa:W3181372605","Ti-6.6Al-4.6Sn-4.6Zr-1Mo-0.9Nb-0.32Si","elongation",14.0,null,null,null,"%","873 K","","","","",false,"","results_discussion","Ultimate strength and elongation of Ti-6.6Al-4.6Sn-4.6Zr-0.9Nb- 1.0Mo-0.32Si alloys are 698 MPa and 14% at 873 K."],["oa:W3181372605","Ti-6.6Al-4.6Sn-4.6Zr-1Mo-0.9Nb-0.32Si","elongation",34.02,null,null,null,"%","923 K","","","","",false,"","results_discussion","In comparison with those of 873 K, ultimate strength decreases about 10 and 20%, while elongation increases about 43 and 143% when tested at 923 K."],["oa:W3181372605","Ti-6.6Al-4.6Sn-4.6Zr-1Mo-0.9Nb-0.32Si","Strain",12.0,null,null,null,"%","room temperature","","Widmanstätten","tensile test","",false,"","results_discussion","Temperature (K) UTS (MPa) Strain (%) Room temperature 1,150 12 873 698 14 923 620 20 973 548 34 Frontiers in Materials | www.frontiersin.org July 2021 | Volume 8 | Article 682831 3 Yang et al. Creep Behavior"],["oa:W3181372605","Ti-6.6Al-4.6Sn-4.6Zr-1Mo-0.9Nb-0.32Si","Strain",14.0,null,null,null,"%","873 K","","Widmanstätten","tensile test","",false,"","results_discussion","Temperature (K) UTS (MPa) Strain (%) Room temperature 1,150 12 873 698 14 923 620 20 973 548 34 Frontiers in Materials | www.frontiersin.org July 2021 | Volume 8 | Article 682831 3 Yang et al. Creep Behavior"],["oa:W3181372605","Ti-6.6Al-4.6Sn-4.6Zr-1Mo-0.9Nb-0.32Si","Strain",20.0,null,null,null,"%","923 K","","Widmanstätten","tensile test","",false,"","results_discussion","Temperature (K) UTS (MPa) Strain (%) Room temperature 1,150 12 873 698 14 923 620 20 973 548 34 Frontiers in Materials | www.frontiersin.org July 2021 | Volume 8 | Article 682831 3 Yang et al. Creep Behavior"],["oa:W3181372605","Ti-6.6Al-4.6Sn-4.6Zr-1Mo-0.9Nb-0.32Si","Strain",34.0,null,null,null,"%","973 K","","Widmanstätten","tensile test","",false,"","results_discussion","Temperature (K) UTS (MPa) Strain (%) Room temperature 1,150 12 873 698 14 923 620 20 973 548 34 Frontiers in Materials | www.frontiersin.org July 2021 | Volume 8 | Article 682831 3 Yang et al. Creep Behavior"],["oa:W3181372605","Ti-6.6Al-4.6Sn-4.6Zr-1Mo-0.9Nb-0.32Si","elongation",12.0,null,null,null,"%","room temperature","","","","",false,"","conclusions","The results can be summarized as follows: 1) At room temperature, yield strength and elongation of Ti- 6.6Al-4.6Sn-4.6Zr-0.9Nb-1.0Mo -0.32Si alloys are 1,010 MPa, 12%."],["oa:W3181372605","Ti-6.6Al-4.6Sn-4.6Zr-1Mo-0.9Nb-0.32Si","elongation",14.0,null,null,null,"%","873 K","","","","",false,"","conclusions","Ultimate strength and elongation are 698 MPa and 14% at 873 K."],["oa:W3182796790","Ti-6.5Al-3.5Mo-1.5Zr-0.3Si","Elongation (%)",8.0,null,null,null,"%","room temperature","","","tensile test","",false,"","methods","Elements Al Mo Zr Si Ti Content 5.8~7.0 2.8~3.8 0.8~2.0 0.2~0.35 the rest Table 2 Physical property of TC11 titanium alloy Tensile strength (MPa) Yield strength (MPa) Elongation (%) Shrinkage (%) Density (g·cm-3) Impact value (J·cm-2) 1030 910 8 23 4.5 29.5 For observation of the tool wear morphology, the milling forces, the chip morphology and the machined surface quality at different milling lengths, the milling velocity was set as 80m/min, the feed per tooth 0.3mm/z, the milling depth 0.3 mm,"],["oa:W3184253552","Ti-6Al-4V","el",8.27,null,null,null,"%","room temperature","heat treated 700 °C/2 h","","tensile test","",false,"","conclusions","(c) An elongation increase an decrease in the tensile strength occurs with a growth in the holding temperature from 700 °C (σt = 1100 MPa, el = 8.27%) to 900 °C (σt = 1026 MPa, el = 14.2%)."],["oa:W3184253552","Ti-6Al-4V","el",14.2,null,null,null,"%","room temperature","heat treated 900 °C/2 h","","tensile test","",false,"","conclusions","(c) An elongation increase an decrease in the tensile strength occurs with a growth in the holding temperature from 700 °C (σt = 1100 MPa, el = 8.27%) to 900 °C (σt = 1026 MPa, el = 14.2%)."],["oa:W3184253552","Ti-6Al-4V","el",13.0,null,null,null,"%","room temperature","heat treated 950 °C/2 h","","tensile test","",false,"","conclusions","Above 900 °C, a decrease in elongation begins with a simultaneous decrease of tensile strength (σt = 990 MPa, el = 13% for 950 °C) that is associated with an increase in the α lamellae and beta grain size."],["oa:W3184253552","Ti-6Al-4V","Elongation, %",5.3,null,null,null,"%","room temperature","as-deposited","","tensile test","",false,"","table","as-deposited\t1082\t1135\t5.3"],["oa:W3184253552","Ti-6Al-4V","Elongation, %",8.27,null,null,null,"%","room temperature","700 °C/AC/2 h","","tensile test","",false,"","table","700 °C/AC/2 h\t1019\t1100\t8.27"],["oa:W3184253552","Ti-6Al-4V","Elongation, %",12.2,null,null,null,"%","room temperature","850 °C/AC/2 h","","tensile test","",false,"","table","850 °C/AC/2
