Repository: akhtar07/tisci-explorer

# TiSci Explorer

A read-only, static explorer for **TiSci**, an autonomous research agent for titanium alloys. TiSci reads the
titanium-alloy literature, builds a knowledge graph and a table of measured values, proposes hypotheses where the
graph has gaps, and tests them with DFT (MACE / VASP) and the ICME-lite multiscale chain.

**Live site:** https://akhtar07.github.io/tisci-explorer/

The site has seven sections:

| Section | What it shows |
|---|---|
| Overview | Corpus → graph → facts → hypotheses → verdicts, with the snapshot's counts |
| Worked example | One full loop for W in α-Ti: graph path, hypothesis, novelty check, DFT test, verdict, follow-up, DAMASK |

File: data/facts/other.json (part 22 of 112)
["ia:NASA_NTRS_Archive_20040028027","95A","predictions",11.0,null,null,null,"MPam","","","","","",true,"unmapped_property","results_discussion",""],["ia:NASA_NTRS_Archive_20050060704","Gamma-Met PX","strain rate",3500.0,null,null,null,"s-1","815–870°C","","","compression test","3500 s-1",false,"unmapped_property","results_discussion",""],["ia:NASA_NTRS_Archive_20050060704","Gamma-Met PX","BDTT",7.5,null,null,null,"%","","","","","",false,"unmapped_property","results_discussion",""],["ia:NASA_NTRS_Archive_20050060704","Gamma-Met PX","BDTT",760.0,800.0,900.0,null,"°C","","","","","10-4 s-1",false,"unmapped_property","results_discussion",""],["ia:NASA_NTRS_Archive_20050081852","α2-Ti3Al(O)","lattice parameter a",0.0001,null,null,null,"nm/%O","","","","","",false,"unmapped_property","methods",""],["ia:NASA_NTRS_Archive_20050081852","α2-Ti3Al(O)","lattice parameter c",0.0004,null,null,null,"nm/%O","","","","","",false,"unmapped_property","methods",""],["ia:NASA_NTRS_Archive_20050081852","α2-Ti3Al(O)","Ti-Al distance",0.002,null,null,null,"nm/%O","","","","","",false,"unmapped_property","methods",""],["ia:NASA_NTRS_Archive_20050081852","α2-Ti3Al(O)","Ti-Ti distance",0.0024,null,null,null,"nm/%O","","","","","",false,"unmapped_property","methods",""],["ia:NASA_NTRS_Archive_20050081852","α2-Ti69.Al30.5","density",4.12,null,null,null,"g/cm?","","as-cast","","","",false,"unmapped_property","methods",""],["ia:NASA_NTRS_Archive_20050162057","Ti-46.5Al","ultimate strength",96.0,94.0,98.0,null,"%","700 °C","","","tensile test","",false,"unmapped_property","conclusions",""],["ia:NASA_NTRS_Archive_20050162057","Ti-46.5Al","ultimate strength",83.0,80.0,86.0,null,"%","800 °C","","","tensile test","",false,"unmapped_property","conclusions",""],["ia:NASA_NTRS_Archive_20050162057","Ti-46.5Al","modulus",100.0,100.0,100.0,null,"%","700 °C","","","tensile test","",false,"unmapped_property","conclusions",""],["ia:NASA_NTRS_Archive_20050162057","Ti-46.5Al","modulus",108.0,108.0,108.0,null,"%","800 °C","","","tensile test","",false,"unmapped_property","conclusions",""],["ia:NASA_NTRS_Archive_20050162057","Ti-46.5Al","ultimate strength",102.0,102.0,102.0,null,"%","700 °C","","","tensile test","",false,"unmapped_property","conclusions",""],["ia:NASA_NTRS_Archive_20050162057","Ti-46.5Al","ultimate strength",102.0,102.0,102.0,null,"%","800 °C","","","tensile test","",false,"unmapped_property","conclusions",""],["ia:NASA_NTRS_Archive_20050162057","Ti-46.5Al","etot (%)",37.5,null,null,null,"%","","","fully lamellar","tensile test","",false,"unmapped_property","conclusions",""],["ia:NASA_NTRS_Archive_20050162057","Ti-46.5Al","etot (%)",2.8,null,null,null,"%","","","fully lamellar","tensile test","",false,"unmapped_property","conclusions",""],["ia:NASA_NTRS_Archive_20050162057","Ti-46.5Al","linear interpolation of the data",14.0,null,null,1.0,"µm/m·°C","up to 900 °C","","","dilatometry","",false,"unmapped_property","methods",""],["ia:NASA_NTRS_Archive_20050162057","Ti-46.5Al","linear interpolation of the data",14.0,null,null,1.0,"µm/m·°C","up to 900 °C","","","dilatometry","",false,"unmapped_property","methods",""],["ia:NASA_NTRS_Archive_20050162057","Ti-46.5Al","yielding predicted",225.0,null,null,null,"°C","","","","CPFEM prediction","",true,"unmapped_property","methods",""],["ia:NASA_NTRS_Archive_20050162057","Ti-46.5Al","effective Young's Modu",10.0,null,null,null,"%","","","","","",false,"unmapped_property","methods",""],["ia:NASA_NTRS_Archive_20060017053","Ti-6Al-4V","level of oxygen",0.0635,null,null,null,"%","","","","","",false,"unmapped_property","abstract",""],["ia:NASA_NTRS_Archive_20060017053","Ti-6Al-4V","structure",0.0,null,null,null,"","","as-deposited LENS","acicular alpha (transformed beta)","","",false,"unmapped_property","results",""],["ia:NASA_NTRS_Archive_20060017053","Ti-6Al-4V","base plate temperature",400.0,30.0,400.0,null,"°C","","as-deposited LENS","","","",false,"unmapped_property","conclusions",""],["ia:NASA_NTRS_Archive_20060017053","Ti-6Al-4V","residual stresses",0.0,null,null,null,"","","as-deposited LENS","","","",false,"unmapped_property","conclusions",""],["ia:NASA_NTRS_Archive_20060017053","Ti-6Al-4V","strength",91.0,null,null,null,"%","","as-deposited LENS","","","",false,"unmapped_property","conclusions",""],["ia:NASA_NTRS_Archive_20060017053","Ti-6Al-4V","base plate temperature",400.0,30.0,400.0,null,"°C","","as-deposited LENS","","","",false,"unmapped_property","abstract",""],["ia:NASA_NTRS_Archive_20060017053","Ti-6Al-4V","substrate temperature",480.0,null,null,null,"°C","","as-deposited LENS","","","",false,"unmapped_property","abstract",""],["ia:NASA_NTRS_Archive_20070012401","Ti-48Al-2Cr-2Nb","wear rates",0.0,null,null,null,"mm3⋅N-1⋅m-1","","","","","",false,"unmapped_property","results",""],["ia:NASA_NTRS_Archive_20070012401","superalloy 718","wear rates",0.0,null,null,null,"mm3⋅N-1⋅m-1","","","","","",false,"unmapped_property","results",""],["ia:NASA_NTRS_Archive_20070012401","Ti-48Al-2Cr-2Nb","wear rates",0.0001,null,null,null,"mm3⋅N-1⋅m-1","","bare","","","",false,"unmapped_property","results",""],["ia:NASA_NTRS_Archive_20070012401","superalloy 718","wear rates",0.0,null,null,null,"mm3⋅N-1⋅m-1","","bare","","","",false,"unmapped_property","results",""],["ia:NASA_NTRS_Archive_20070012401","Ti-6Al-4V/TiC","wear volume losses",0.0,null,null,null,"mm3","","composite","","","",false,"unmapped_property","discussion",""],["ia:NASA_NTRS_Archive_20070012401","DLC/Cr","wear volume losses",0.0,null,null,null,"mm3","","","","","",false,"unmapped_property","discussion",""],["ia:NASA_NTRS_Archive_20070012401","GLC/Cr","wear volume losses",0.0,null,null,null,"mm3","","","","","",false,"unmapped_property","discussion",""],["ia:NASA_NTRS_Archive_20070012401","MoS2/Ti","wear volume losses",0.0,null,null,null,"mm3","","","","","",false,"unmapped_property","discussion",""],["ia:NASA_NTRS_Archive_20080031096","Ti-6Al-4V","da/dN",0.0,null,null,null,"inch/cycle","Room temp","","","constant-ΔK test","20 Hz",false,"unmapped_property","methods",""],["ia:NASA_NTRS_Archive_20080031096","Ti-6Al-4V","da/dN",0.0,null,null,null,"inch/cycle","Room temp","","","constant-ΔK test","20 Hz",false,"unmapped_property","methods",""],["ia:NASA_NTRS_Archive_20080031096","Ti-6Al-4V","da/dN",0.0,null,null,null,"inch/cycle","Room temperature","","","constant-Kmax fatigue crack growth","20 Hz",false,"unmapped_property","methods",""],["ia:NASA_NTRS_Archive_20080031096","Ti-6Al-4V","da/dN",0.0,null,null,null,"inch/cycle","","","","increasing-ΔK test","",false,"unmapped_property","methods",""],["ia:NASA_NTRS_Archive_20080031096","Ti-6Al-4V","da/dN",0.0,null,null,null,"inch/cycle","Room temp","","","high ΔK test","20 Hz",false,"unmapped_property","methods",""],["ia:NASA_NTRS_Archive_20080031096","Ti-6Al-4V","da/dN",0.0,null,null,null,"inch/cycle","Room temp","","","high ΔK test","20 Hz",false,"unmapped_property","methods",""],["ia:NASA_NTRS_Archive_20090017785","Ti-6Al-4V","Betatransustemperature",995.0,null,null,null,"C","","","bimodal","","",false,"unmapped_property","conclusions",""],["ia:NASA_NTRS_Archive_20140008853","Ti-6Al-4V","rapid load rate",0.001,null,null,null,"s-1","room temperature","","","tensile test","0.001 s⁻¹",false,"unmapped_property","methods",""],["ia:NASA_NTRS_Archive_20140008853","Ti-6Al-4V","stress relaxation",32.7,null,null,null,"MPa","427 °C","","","stress relaxation experiment","0.001 s–1",false,"unmapped_property","methods",""],["ia:NASA_NTRS_Archive_20140008853","Ti-6Al-4V","stress rate",-0.0001,null,null,null,"MPa/s","427 °C","","","stress relaxation experiment","0.001 s–1",false,"unmapped_property","methods",""],["ia:NASA_NTRS_Archive_20140008853","Ti-6Al-4V","Y",95.0,null,null,null,"%","room temperature","","","","",false,"unmapped_property","methods",""],["ia:NASA_NTRS_Archive_20140008853","Ti-6Al-4V","Y",10.0,null,null,null,"%","538 °C","","","","",false,"unmapped_property","methods",""],["ia:NASA_NTRS_Archive_20140008853","Ti-6Al-4V","Y",316.0,null,null,null,"°C","","","","","",false,"unmapped_property","methods",""],["ia:NASA_NTRS_Archive_20140008853","Ti-6Al-4V","PL fraction rule",50.0,null,null,null,"%","","","","","",false,"unmapped_property","methods",""],["ia:NASA_NTRS_Archive_20140008853","Ti-6Al-4V","strain rate",0.0,null,null,null,"s-1","","","","","8e-7 s-1",false,"unmapped_property","methods",""],["ia:NASA_NTRS_Archive_20140008853","Ti-6Al-4V","strain rate",0.001,null,null,null,"s-1","","","","","0.001 s-1",false,"unmapped_property","methods",""],["ia:NASA_NTRS_Archive_20140008853","Ti-6Al-4V","PL",55.0,null,null,null,"MPa","","","","","",false,"unmapped_property","methods",""],["ia:NASA_NTRS_Archive_20140008853","Ti-6Al-4V","creep test stress",68.0,null,null,null,"MPa","","","","","",false,"unmapped_property","methods",""],["ia:NASA_NTRS_Archive_20140008853","Ti-6Al-4V","threshold Y",235.0,null,null,null,"MPa","","","","","",false,"unmapped_property","methods",""],["ia:NASA_NTRS_Archive_20140008853","Ti-6Al-4V","creep tests at stress",904.0,null,null,null,"MPa","room temperature","annealed","","creep test","",false,"unmapped_property","discussion",""],["ia:NASA_NTRS_Archive_20140010738","CP-Ti Grade 2","da/dN",0.0,null,null,null,"m/cycle","","vacuum anneal 973 K, 2 h","","fatigue crack growth testing","",false,"unmapped_property","methods",""],["ia:NASA_NTRS_Archive_20140010738","Ti-8Al-1Er","da/dN",0.0,null,null,null,"m/cycle","","vacuum anneal 973 K, 2 h","","fatigue crack growth testing","",false,"unmapped_property","methods",""],["ia:NASA_NTRS_Archive_20140010738","Ti-8Al-1Er","da/dN",0.0,null,null,null,"m/cycle","","vacuum anneal 973 K, 2 h","","fatigue crack growth testing","",false,"unmapped_property","methods",""],["ia:NASA_NTRS_Archive_20140010738","CP-Ti Grade 2","da/dN",0.0,null,null,null,"m/cycle","","","","","",false,"unmapped_property","methods",""],["ia:NASA_NTRS_Archive_20140010738","CP-Ti Grade 2","ΔK",7.9,null,null,null,"MPa√m","","","","","",false,"unmapped_property","methods",""],["ia:NASA_NTRS_Archive_20140010738","Ti-8Al-1Er","ΔK",7.9,null,null,null,"MPa√m","","","","","",false,"unmapped_property","methods",""],["ia:NASA_NTRS_Archive_20140010738","CP-Ti Grade 2","ΔK",9.9,null,null,null,"MPa√m","","","","","",false,"unmapped_property","methods",""],["ia:NASA_NTRS_Archive_20140010738","Ti-8Al-1Er","ΔK",9.9,null,null,null,"MPa√m","","","","","",false,"unmapped_property","methods",""],["ia:NASA_NTRS_Archive_20140010738","","rows were approximately 6 mm wide",6.0,null,null,null,"mm","","","","","",false,"unmapped_property","conclusions",""],["ia:NASA_NTRS_Archive_20150022121","Ti-6Al-4V","pore size",33.0,7.0,106.0,4.0,"µm","","as-built EBM","","","",false,"unmapped_property","results_discussion",""],["ia:NASA_NTRS_Archive_20150022121","Ti-6Al-4V","maximum stress rather than the stress range or mean stress drives the fatigue life",700.0,null,null,null,"MPa","","","","","",false,"unmapped_property","results_discussion",""],["ia:NASA_NTRS_Archive_20150022931","Ti-6Al-4V","stress intensities in the range of 22-35 ksi√in",28.5,22.0,35.0,null,"ksi√in","","","","","",false,"unmapped_property","conclusions",""],["ia:NASA_NTRS_Archive_20150022931","Ti-6Al-4V","stress intensities in the range of 33-49 ksi√in",41.0,33.0,49.0,null,"ksi√in","","","","","",false,"unmapped_property","conclusions",""],["ia:NASA_NTRS_Archive_20150023059","","pore size",33.0,7.0,106.0,4.0,"µm","","","","","",false,"unmapped_property","results_discussion",""],["ia:NASA_NTRS_Archive_20160008952","Ti-6Al-4V","final stress",0.0,null,null,null,"%","482 °C","","","tensile test","6.1×10–7 s–1",false,"unmapped_property","results",""],["ia:NASA_NTRS_Archive_20160008952","Ti-6Al-4V","activation energy",96.0,null,null,null,"kJ/mol","","","","","",false,"unmapped_property","results",""],["ia:NASA_NTRS_Archive_20160008952","Ti-6Al-4V","stress",445.0,null,null,null,"MPa","","","","","",false,"unmapped_property","results",""],["ia:NASA_NTRS_Archive_20160008952","Ti-6Al-4V","dissipation stress",200.0,null,null,null,"MPa","","","","","",false,"unmapped_property","discussion",""],["ia:NASA_NTRS_Archive_20160008952","Ti-6Al-4V","stress",587.0,null,null,null,"MPa","316 °C","","","","",false,"unmapped_property","results",""],["ia:NASA_NTRS_Archive_20160008952","Ti-6Al-4V","stress",517.0,null,null,null,"MPa","","","","","",false,"unmapped_property","results",""],["ia:NASA_NTRS_Archive_20160008952","Ti-6Al-4V","stress",596.0,null,null,null,"MPa","","","","","",false,"unmapped_property","results",""],["ia:NASA_NTRS_Archive_20160008952","Ti-6Al-4V","activation energy",276.0,null,null,null,"kJ/mol","","","","","",false,"unmapped_property","results",""],["ia:NASA_NTRS_Archive_20160008952","Ti-6Al-4V","final stress",70.0,null,null,null,"%","482 °C","","","tensile test","10–3 s–1",false,"unmapped_property","results",""],["ia:NASA_NTRS_Archive_20160008952","Ti-6Al-4V","stress",591.0,null,null,null,"MPa","","","","","",false,"unmapped_property","results",""],["ia:NASA_NTRS_Archive_20160008952","Ti-6Al-4V","loadup strain rate",0.0,null,null,null,"","200 °C","","","","",false,"unmapped_property","results",""],["ia:NASA_NTRS_Archive_20160008952","Ti-6Al-4V","loadup strain rate",0.0,null,null,null,"","20 °C","","","","",false,"unmapped_property","results",""],["ia:NASA_NTRS_Archive_20160008952","Ti-6Al-4V","stress",479.0,null,null,null,"MPa","","","","","",false,"unmapped_property","results",""],["ia:NASA_NTRS_Archive_20160008952","Ti-6Al-4V","activation energy",179.0,null,null,null,"kJ/mol","","","","","",false,"unmapped_property","results",""],["ia:NASA_NTRS_Archive_20160008952","Ti-6Al-4V","stress",0.0,null,null,null,"","316 °C","","","","",false,"unmapped_property","results",""],["ia:NASA_NTRS_Archive_20160008952","Ti-6Al-4V","stress",239.0,null,null,null,"MPa","","","","","",false,"unmapped_property","results",""],["ia:NASA_NTRS_Archive_20160008952","Ti-6Al-4V","stress",239.0,null,null,null,"MPa","","","","","",false,"unmapped_property","results",""],["ia:NASA_NTRS_Archive_20160008952","Ti-6Al-4V","relaxation",150.0,null,null,null,"MPa","20 °C","","","","",false,"unmapped_property","conclusions",""],["ia:NASA_NTRS_Archive_20160008952","Ti-6Al-4V","temperature",538.0,null,null,null,"°C","","","","","",false,"unmapped_property","results",""],["ia:NASA_NTRS_Archive_20160008952","Ti-6Al-4V","modulus",71.0,null,null,null,"%","538 °C","","","","1 s–1 vs 10–7 s–1",false,"unmapped_property","discussion",""],["ia:NASA_NTRS_Archive_20160008952","Ti-6Al-4V","activation energy",179.0,null,null,null,"kJ/mol","","","","","",false,"unmapped_property","discussion",""],["ia:NASA_NTRS_Archive_20160008952","Ti-6Al-4V","saturated stress value during recovery",-29.0,null,null,null,"MPa","","","","relaxation test","",false,"unmapped_property","results",""],["ia:NASA_NTRS_Archive_20160008952","Ti-6Al-4V","activation energy",188.0,null,null,null,"kJ/mol","","","","","",false,"unmapped_property","discussion",""],["ia:NASA_NTRS_Archive_20160008952","Ti-6Al-4V","applied strain rate",0.001,null,null,null,"s-1","","","","","10⁻³ s⁻¹",false,"unmapped_property","results",""],["ia:NASA_NTRS_Archive_20160008952","Ti-6Al-4V","stress",375.0,null,null,null,"MPa","","","","","",false,"unmapped_property","results",""],["ia:NASA_NTRS_Archive_20160008952","Ti-6Al-4V","activation energy",246.0,null,null,null,"kJ/mol","","","","","",false,"unmapped_property","discussion",""],["ia:NASA_NTRS_Archive_20160008952","Ti-6Al-4V","stress",527.0,null,null,null,"MPa","","","","","",false,"unmapped_property","results",""],["ia:NASA_NTRS_Archive_20160008952","Ti-6Al-4V","activation energy",249.0,null,null,null,"kJ/mol","","","","","",false,"unmapped_property","results",""],["ia:NASA_NTRS_Archive_20160008952","Ti-6Al-4V","maximum stress (i.e., strength)",50.0,null,null,null,"%","20 to 200 °C","","","tensile test","",false,"unmapped_property","results",""],["ia:NASA_NTRS_Archive_20160008952","Ti-6Al-4V","activation energy",188.0,null,null,null,"kJ/mol","","","","","",false,"unmapped_property","results",""],["ia:NASA_NTRS_Archive_20160008952","Ti-6Al-4V","PL",77.0,null,null,null,"MPa","","","","","",false,"unmapped_property","discussion",""],["ia:NASA_NTRS_Archive_20160008952","Ti-6Al-4V","relaxation",150.0,null,null,null,"MPa","20 °C","","","","",false,"unmapped_property","results",""],["ia:NASA_NTRS_Archive_20160008952","Ti-6Al-4V","stress",482.0,null,null,null,"MPa","","","","","",false,"unmapped_property","results",""],["ia:NASA_NTRS_Archive_20240000523","Ti-6Al-4V","corrosion potential (Ɛcorr)",1.01,null,null,null,"101%","","","","","",false,"unmapped_property","front",""],["ia:cia-readingroom-document-cia-rdp86-00513r001134900017-6","VT14","0) = 90-95 kg /mm*",92.5,90.0,95.0,null,"kg/mm2","","annealed at 750-850°C, air-cooled","","","",false,"unmapped_property","other",""],["ia:cia-readingroom-document-cia-rdp86-00513r001134900017-6","VT14","120-140 kg /mm®*",130.0,120.0,140.0,null,"kg/mm2","","quenched and age-treated","","","",false,"unmapped_property","other",""],["ia:hightemperaturet00rolf","","n, a measure of the stress dependence for a given strain rate",0.0,null,null,null,"","","","","","",false,"unmapped_property","methods",""],["ia:hightemperaturet00rolf","","true stress (normalized by the elastic modulus)",0.0,null,null,null,"","","","","","",false,"unmapped_property","methods",""],["ia:hightemperaturet00rolf","","40 percent difference in strength",40.0,null,null,null,"%","300-500°C","","","","",false,"unmapped_property","abstract",""],["ia:hightemperaturet00rolf","","temperature range of 100 °C -1200°C",0.0,null,null,null,"","","","","","",false,"unmapped_property","methods",""],["ia:hightemperaturet00rolf","","nearly single crystal",0.0,null,null,null,"","","annealed at 940°C for 2 hours and 862°C for 40 hours","nearly single crystal","","",false,"unmapped_property","methods",""],["ia:hightemperaturet00rolf","","flow stress",30.0,null,null,null,"%","","","","","",false,"unmapped_property","results_discussion",""],["ia:hightemperaturet00rolf","","6 temperatures ranging from 300°C to 800°C",0.0,null,null,null,"","","","","","",false,"unmapped_property","methods",""],["ia:hightemperaturet00rolf","","flow stress",48.0,null,null,null,"%","","","","","",false,"unmapped_property","results_discussion",""],["ia:hightemperaturet00rolf","","equation: e = K (a/E) n exp[-Q /RT]",0.0,null,null,null,"","","","","","",false,"unmapped_property","methods",""],["ia:hightemperaturet00rolf","","flow stress at 10% strain",1006.0,1006.0,1327.0,null,"MPa","","","","","1.54 x 10 5 sec 49",false,"unmapped_property","conclusions",""],["ia:hightemperaturet00rolf","","equation (3) and (4)",0.0,null,null,null,"","","","","","",false,"unmapped_property","methods",""],["ia:hightemperaturet00rolf","","flow stress at 10% strain",1006.0,1006.0,1327.0,null,"MPa","","","","","1.66 x 10 ^ sec l",false,"unmapped_property","conclusions",""],["ia:hightemperaturet00rolf","","flow stress at 10% strain",1006.0,1006.0,1327.0,null,"MPa","","","","","1.66 x 10 sec 47",false,"unmapped_property","conclusions",""],["ia:hightemperaturet00rolf","","temperature stability of ± 3°C",3.0,null,null,3.0,"°C","","","","","",false,"unmapped_property","methods",""],["ia:hightemperaturet00rolf","","40% difference in strength",40.0,null,null,null,"%","300-500°C","","","","",false,"unmapped_property","abstract",""],["ia:hightemperaturet00rolf","","activation energy for creep, Qc , was found to be 80% higher than the accepted value for self-diffusion, Qsd",80.0,null,null,null,"%","","","","","",false,"unmapped_property","abstract",""],["ia:lowtemperaturefr7683tobl","Ti-6Al-4V","3/2 averaging",55.5,54.7,56.5,null,"MN/m","76 K","","","","",false,"unmapped_property","results",""],["ia:lowtemperaturefr7683tobl","Ti-6Al-4V","K 3/2",50.3,47.5,53.1,null,"MN/m","76 K","","","","",false,"unmapped_property","results",""],["ia:lowtemperaturefr7683tobl","3/2 alloy","K",105.0,99.0,111.0,null,"MN/m","room temperature","","","J-integral test","",false,"unmapped_property","results",""],["ia:lowtemperaturefr7683tobl","Ti-6Al-4V","||",0.0,null,null,null,"(K)36(11)","195 K","","","","",false,"unmapped_property","results",""],["ia:lowtemperaturefr7683tobl","Ti-6Al-4V","K^ c",77.5,66.5,88.5,null,"MN/m","125 K","recrystallization annealed and furnace cooled","","","",false,"unmapped_property","results",""],["ia:lowtemperaturefr7683tobl","Ti-6Al-4V","K^ c",77.5,66.5,88.5,null,"MN/m","125 K","recrystallization annealed and furnace cooled","","","",false,"unmapped_property","results",""],["ia:lowtemperaturefr7683tobl","Ti-6Al-4V","K value",45.0,null,null,null,"MN/m","76 K","recrystallization annealed at 1200 K (1700°F) for 4h, furnace cooled to 1033 K (1400°F) in 3h, cooled to 756 K (900°F) in 3/4 h, and air cooled to room temperature","","compact specimen test","",false,"unmapped_property","abstract",""],["ia:lowtemperaturefr7683tobl","Ti-6Al-4V","Kj c",45.0,null,null,null,"MN/m^3/2","76 K","","","","",false,"unmapped_property","abstract",""],["ia:lowtemperaturefr7683tobl","Ti-6Al-4V","K",81.0,67.0,93.0,null,"MN/m^3/2","room temperature","recrystallization annealed and furnace cooled extra-low interstitial","","","",false,"unmapped_property","conclusions",""],["ia:lowtemperaturefr7683tobl","Ti-6Al-4V","K",88.2,null,null,null,"MN/m^3/2","76 K","electron beam welded","","","",false,"unmapped_property","conclusions",""],["ia:lowtemperaturefr7683tobl","Ti-6Al-4V","K",105.0,100.0,110.0,null,"MN/m","295 K","recrystallization annealed and furnace cooled","","","",false,"unmapped_property","results",""],["ia:lowtemperaturefr7683tobl","Ti-6Al-4V","K",60.8,54.6,65.9,3.0,"MN/m","76 K","recrystallization annealed and furnace cooled","","","",false,"unmapped_property","results",""],["ia:lowtemperaturefr7683tobl","Ti-6Al-4V","C",0.0,null,null,null,"mm/cycle","","","","","",false,"unmapped_property","results",""],["ia:lowtemperaturefr7683tobl","Ti-6Al-4V","||",0.0,null,null,null,"(K)27(10)","295 K","","","","",false,"unmapped_property","results",""],["ia:nasa_techdoc_19650014115","OT4-1","hydrogen content",0.015,null,null,null,"%","","","","","",false,"unmapped_property","conclusions",""],["ia:nasa_techdoc_19650014115","OT4-1","hydrogen content",0.01,null,null,null,"%","","900°C air or water cooling","","","",false,"unmapped_property","conclusions",""],["ia:nasa_techdoc_19650014115","VT1-1","hydrogen content",0.015,null,null,null,"%","","","","","",false,"unmapped_property","conclusions",""],["ia:nasa_techdoc_19670002432","","fails after 200-542 hours",371.0,200.0,542.0,null,"hours","500 °C","","","","",false,"unmapped_property","methods",""],["ia:nasa_techdoc_19670002432","AT-3","maximum stresses",25.0,null,null,null,"kg/mm2","500 °C","","","","",false,"unmapped_property","methods",""],["ia:nasa_techdoc_19670002432","VT-5--1","creep limit",0.2,null,null,null,"kg/mm2","500 °C","","","","",false,"unmapped_property","results",""],["ia:nasa_techdoc_19670002432","AT-4","annealing temperature",900.0,900.0,900.0,null,"°C","","900°C","","","",false,"unmapped_property","conclusions",""],["ia:nasa_techdoc_19670002432","AT-8","time to failure",188.0,null,null,null,"hours","550 °C","annealed at 900°C and 950°C","","","",false,"unmapped_property","methods",""],["ia:nasa_techdoc_19670002432","AT-4","impact strength",2.0,null,null,null,"kg.m/cm^2","-80 °C","","","impact test","",false,"unmapped_property","conclusions",""],["ia:nasa_techdoc_19670002432","AT-8","time to failure",200.0,null,null,null,"hours","600 °C","annealed at 950°C","","","",false,"unmapped_property","methods",""],["ia:nasa_techdoc_19670002432","","rate of deformation",0.5,null,null,null,"%","","","","","",false,"unmapped_property","results",""],["ia:nasa_techdoc_19670002432","","corrosion velocity",0.0085,0.005,0.012,null,"g/m2.hour","20°C","","","","",false,"unmapped_property","results",""],["ia:nasa_techdoc_19670002432","","ultimate strength",914.0,null,null,null,"kg/mm2","","quenched from 750°C, 1.5%Fe","","","",false,"unmapped_property","results",""],["ia:nasa_techdoc_19670002432","AT-4","creep limit",0.2,null,null,null,"kg/mm2","500 °C","","","","",false,"unmapped_property","results",""],["ia:nasa_techdoc_19670002432","AT-b","creep limit",0.2,null,null,null,"kg/mm2","500 °C","","","","",false,"unmapped_property","results",""],["ia:nasa_techdoc_19670002432","","strength",57.0,null,null,null,"kg/mm2","500°C","annealed at 850-950°C","","","",false,"unmapped_property","methods",""],["ia:nasa_techdoc_19670002432","","ultimate strength",850.0,null,null,null,"kg/mm2","","quenched from 750°C, 0.5%Fe, 2%Cr","","","",false,"unmapped_property","results",""],["ia:nasa_techdoc_19670002432","AT-3","o Vmin",55.0,55.0,55.0,null,"kg/mm2","400 °C","","","","",false,"unmapped_property","conclusions",""],["ia:nasa_techdoc_19670002432","AT-3","time to failure",576.0,576.0,605.0,null,"hours","500 °C","","","","",false,"unmapped_property","methods",""],["ia:nasa_techdoc_19670002432","AT-3","Ultimate strengtho u",76.5,null,null,null,"kg/mm2","","annealed at 950°C","","","",false,"unmapped_property","conclusions",""],["ia:nasa_techdoc_19670002432","","ultimate strength",18.0,null,null,null,"kg/mm2","700°C","annealed at 850-950°C","","","",false,"unmapped_property","methods",""],["ia:nasa_techdoc_19670002432","","corrosion velocity",0.008,0.0075,0.0085,null,"g/m2.hour","20°C","","","","",false,"unmapped_property","results",""],["ia:nasa_techdoc_19670002432","OT-4","ultimate strength",18.0,null,null,null,"kg/mm2","700°C","annealed at 850-950°C","","","",false,"unmapped_property","methods",""],["ia:nasa_techdoc_19670002432","AT-3","Ultimate strengtho u",78.0,null,null,null,"kg/mm2","","annealed at 900°C","","","",false,"unmapped_property","conclusions",""],["ia:nasa_techdoc_19670002432","VT-8","ultimate strength",18.0,null,null,null,"kg/mm2","700°C","annealed at 850-950°C","","","",false,"unmapped_property","methods",""],["ia:nasa_techdoc_19670002432","AT-3","Ultimate strengtho u",32.5,null,null,null,"kg/mm2","","annealed at 1100°C","","","",false,"unmapped_property","conclusions",""],["ia:nasa_techdoc_19670002432","VT-3--1","impact strength",2.0,null,null,null,"kg.m/cm^2","-180 °C","","","impact test","",false,"unmapped_property","conclusions",""],["ia:nasa_techdoc_19670002432","AT-3","o",54.0,54.0,54.0,null,"kg/mm2","400 °C","","","","",false,"unmapped_property","conclusions",""],["ia:nasa_techdoc_19670002432","","strength",18.0,null,null,null,"kg/mm2","700°C","annealed at 850-950°C","","","",false,"unmapped_property","methods",""],["ia:nasa_techdoc_19670002432","","strength",60.0,null,null,null,"kg/mm2","300°C","annealed at 850-950°C","","","",false,"unmapped_property","methods",""],["ia:nasa_techdoc_19670002432","","rate of deformation",1.5,null,null,null,"%","","","","","",false,"unmapped_property","results",""],["ia:nasa_techdoc_19670002432","VT-6","creep limit",0.2,null,null,null,"kg/mm2","500 °C","","","","",false,"unmapped_property","results",""],["ia:nasa_techdoc_19670002432","AT-6","ultimate strength",18.0,null,null,null,"kg/mm2","700°C","annealed at 850-950°C","","","",false,"unmapped_property","methods",""],["ia:nasa_techdoc_19670002432","VT-3--1","creep limit",0.2,null,null,null,"kg/mm2","500 °C","","","","",false,"unmapped_property","results",""],["ia:nasa_techdoc_19670002432","","rate of deformation",1.5,null,null,null,"%","","","","","",false,"unmapped_property","results",""],["ia:nasa_techdoc_19670002432","AT-3","Ultimate strengtho u",71.8,null,null,null,"kg/mm2","","annealed at 1000°C","","","",false,"unmapped_property","conclusions",""],["ia:nasa_techdoc_19670002432","Ti-4Al-4Mn","time to failure at 85 kg/mm², min",6.0,null,null,null,"min","room temperature","","","","",false,"unmapped_property","methods",""],["ia:nasa_techdoc_19670002432","AT-3","creep limit",0.2,null,null,null,"kg/mm2","500 °C","","","","",false,"unmapped_property","results",""],["ia:nasa_techdoc_19670002432","AT-8","ultimate strength",18.0,null,null,null,"kg/mm2","700°C","annealed at 850-950°C","","","",false,"unmapped_property","methods",""],["ia:nasa_techdoc_19670002432","","rate of deformation",0.5,null,null,null,"%","","","","","",false,"unmapped_property","results",""],["ia:nasa_techdoc_19670002432","Ti-4Al-4Mn","time to failure at 85 kg/mm², min",29.0,null,null,null,"min","room temperature","","","","",false,"unmapped_property","methods",""],["ia:nasa_techdoc_19670002432","","rate of deformation",750.0,null,null,null,"°C","","","","","",false,"unmapped_property","results",""],["ia:nasa_techdoc_19670002432","","rate of deformation",400.0,null,null,null,"°C","","","","","",false,"unmapped_property","results",""],["ia:nasa_techdoc_19670002432","AT-8","annealing temperature",925.0,900.0,950.0,null,"°C","","900-950°C","","","",false,"unmapped_property","conclusions",""],["ia:nasa_techdoc_19670002432","","ultimate strength",850.0,null,null,null,"kg/mm2","","quenched from 750°C, 0.5%Fe","","","",false,"unmapped_property","results",""],["ia:nasa_techdoc_19670002432","AT-6","annealing temperature",925.0,900.0,950.0,null,"°C","","900-950°C","","","",false,"unmapped_property","conclusions",""],["ia:nasa_techdoc_19670002432","AT-3","kg/_m z _",79.0,null,null,null,"kg/mm2","20 °C","annealed 800-850°C/30 min","","tensile test","",false,"unmapped_property","conclusions",""],["ia:nasa_techdoc_19670002432","VT-10","hydrogen content",0.035,null,null,null,"%","","","","","",false,"unmapped_property","methods",""],["ia:nasa_techdoc_19670002432","AT-3","time to failure",156.0,12.0,300.0,null,"hours","","annealed at 950°C for 1 hour","","","",false,"unmapped_property","methods",""],["ia:nasa_techdoc_19670002432","","potential",0.715,0.65,0.78,null,"V","20 to 60°C","","","electrochemical measurement","",false,"unmapped_property","results",""],["ia:nasa_techdoc_19670002432","AT-3","kg/mm: 6",50.0,null,null,null,"kg/mm2","300 °C","annealed 800-850°C/30 min","","tensile test","",false,"unmapped_property","conclusions",""],["ia:nasa_techdoc_19670002432","AT-3","strength",85.0,80.0,90.0,null,"kg/mm2","room temperature","","","","",false,"unmapped_property","conclusions",""],["ia:nasa_techdoc_19670002432","AT-4","strength",97.5,90.0,105.0,null,"kg/mm2","room temperature","","","","",false,"unmapped_property","conclusions",""],["ia:nasa_techdoc_19670002432","AT-6","impact strength",2.0,null,null,null,"kg.m/cm^2","-40 °C","","","impact test","",false,"unmapped_property","conclusions",""],["ia:nasa_techdoc_19670002432","VT-3--1","impact strength",2.0,null,null,null,"kg.m/cm^2","-180 °C","","","impact test","",false,"unmapped_property","conclusions",""],["ia:nasa_techdoc_19670002432","","time required to produce a 5 mm deflection",0.5,null,null,null,"%","","","","","",false,"unmapped_property","results",""],["ia:nasa_techdoc_19670002432","AT-6","strength",110.0,105.0,115.0,null,"kg/mm2","room temperature","","","","",false,"unmapped_property","conclusions",""],["ia:nasa_techdoc_19670002432","","time required to produce a 5 mm deflection",1.5,null,null,null,"%","","","","","",false,"unmapped_property","results",""],["ia:nasa_techdoc_19670002432","AT-8","strength",120.0,115.0,125.0,null,"kg/mm2","room temperature","","","","",false,"unmapped_property","conclusions",""],["ia:nasa_techdoc_19670002432","","ultimate strength",25.4,22.7,28.1,null,"kg/mm2","","","","","",false,"unmapped_property","methods",""],["ia:nasa_techdoc_19670002432","Ti-4Al-4Mn","ultimate strength equal to 120 kg/mm²",120.0,null,null,null,"kg/mm2","","","","","",false,"unmapped_property","methods",""],["ia:nasa_techdoc_19670002432","","ultimate strength",0.7,0.6,0.8,null,"reduction","","","","","",false,"unmapped_property","methods",""],["ia:nasa_techdoc_19670002432","AT-3","time to failure",855.0,855.0,1032.0,null,"hours","400 °C","","","","",false,"unmapped_property","methods",""],["ia:nasa_techdoc_19670002432","","Content of hydrogen",0.015,0.015,0.015,null,"%","","","","","",false,"unmapped_property","methods",""],["ia:nasa_techdoc_19670002432","","Content of gases in the aUoys",0.0565,0.045,0.068,null,"%","","","","","",false,"unmapped_property","methods",""],["ia:nasa_techdoc_19670002432","","creep",20.0,null,null,null,"kg/mm2","550 °C","","","","",false,"unmapped_property","results",""],["ia:nasa_techdoc_19670002432","","Content of gases in the aUoys",0.07,0.07,0.07,null,"%","","","","","",false,"unmapped_property","methods",""],["ia:nasa_techdoc_19670002432","AT-3","Ultimate strengtho u",77.2,null,null,null,"kg/mm2","","annealed at 850°C","","","",false,"unmapped_property","conclusions",""],["ia:nasa_techdoc_19670002432","","ultimate strength",914.0,null,null,null,"kg/mm2","","quenched from 750°C, 1.5%Fe, 1%Cr","","","",false,"unmapped_property","results",""],["ia:nasa_techdoc_19670002432","AT-8","time to failure",500.0,500.0,500.0,null,"hours","500 °C","","","","",false,"unmapped_property","conclusions",""],["ia:nasa_techdoc_19670002432","AT-3","kg/mm: 6",51.0,null,null,null,"kg/mm2","400 °C","annealed 800-850°C/30 min","","tensile test","",false,"unmapped_property","conclusions",""],["ia:nasa_techdoc_19670002432","AT-6","maximum time to failure",300.0,null,null,null,"hours","500 °C","annealed at 850°C","","","",false,"unmapped_property","methods",""],["ia:nasa_techdoc_19670002432","AT-4","time to failure",420.0,420.0,597.0,null,"hours","500 °C","","","","",false,"unmapped_property","methods",""],["ia:nasa_techdoc_19670002432","","Content of gases in the aUoys",0.325,0.3,0.35,null,"%","","","","","",false,"unmapped_property","methods",""],["ia:nasa_techdoc_19670002432","commercial titanium","hydride transformation can be detected",0.008,0.008,0.008,null,"%H2","","","","dilatometric test","",false,"unmapped_property","methods",""],["ia:nasa_techdoc_19670002432","AT-6","time to failure",250.0,250.0,250.0,null,"hours","500 °C","","","","",false,"unmapped_property","conclusions",""],["ia:nasa_techdoc_19670002432","AT-8","time to failure",289.5,108.0,471.0,null,"hours","500 °C","annealed at 900°C and 950°C","","","",false,"unmapped_property","methods",""],["ia:nasa_techdoc_19670002432","AT-4","stresses [to failure]",40.0,null,null,null,"kg/mm2","500 °C","","","","",false,"unmapped_property","methods",""],["ia:nasa_techdoc_19670002432","VT-3--1","a u",44.5,41.3,47.7,null,"kg/mm^2","room temperature","","","tensile test","40 mm/min",false,"unmapped_property","results",""],["ia:nasa_techdoc_19670002432","","corrosion velocity",5.5,null,null,null,"g/m2.hour","30°C","","","","",false,"unmapped_property","results",""],["ia:nasa_techdoc_19670002432","AT-3","time to failure",300.0,200.0,400.0,null,"hours","500 °C","","","","",false,"unmapped_property","methods",""],["ia:nasa_techdoc_19670002432","OT-4","deflection",51.4,null,null,null,"mm","550 °C","","","","",false,"unmapped_property","results",""],["ia:nasa_techdoc_19670002432","AT-3","time to failure",13.0,13.0,77.0,null,"hours","","","","","",false,"unmapped_property","methods",""],["ia:nasa_techdoc_19670002432","","ultimate strength",914.0,null,null,null,"kg/mm2","","quenched from 1000°C","","","",false,"unmapped_property","results",""],["ia:nasa_techdoc_19670002432","AT-3","time to failure",350.0,350.0,350.0,null,"hours","400°C","annealed at 850°C","","","",false,"unmapped_property","methods",""],["ia:nasa_techdoc_19670002432","AT-3","maximum stresses",55.0,null,null,null,"kg/mm2","400 °C","","","","",false,"unmapped_property","methods",""],["ia:nasa_techdoc_19670002432","AT-4","stresses [to failure]",35.0,null,null,null,"kg/mm2","500 °C","","","","",false,"unmapped_property","methods",""],["ia:nasa_techdoc_19670002432","AT-3","time to failure",815.0,780.0,850.0,null,"hours","400°C","annealed at 900–950°C","","","",false,"unmapped_property","methods",""],["ia:nasa_techdoc_19670002432","AT-3","maximum stresses",50.0,null,null,null,"kg/mm2","400 °C","","","","",false,"unmapped_property","methods",""],["ia:nasa_techdoc_19670002432","AT-3","mechanical properties",79.0,null,null,null,"kg/mm2","room temperature","annealed 800-850°C/30 min","","tensile test","",false,"unmapped_property","conclusions",""],["ia:nasa_techdoc_19670002432","AT-4","time to failure",300.0,300.0,300.0,null,"hours","500 °C","","","","",false,"unmapped_property","conclusions",""],["ia:nasa_techdoc_19670002432","AT-3","time to failure",200.0,200.0,200.0,null,"hours","500 °C","","","","",false,"unmapped_property","conclusions",""],["ia:nasa_techdoc_19670002432","AT-3","maximum stresses",30.0,null,null,null,"kg/mm2","500 °C","","","","",false,"unmapped_property","methods",""],["ia:nasa_techdoc_19670002432","AT-3","mechanical properties",79.0,null,null,null,"kg/mm2","room temperature","annealed 800-850°C/30 min","","tensile test","",false,"unmapped_property","conclusions",""],["ia:nasa_techdoc_19670002432","AT-3","time to failure",690.0,590.0,790.0,null,"hours","400°C","annealed at 850°C","","","",false,"unmapped_property","methods",""],["ia:nasa_techdoc_19670002432","AT-4","time to failure",779.0,null,null,null,"hours","500 °C","annealed at 900-950°C","","","",false,"unmapped_property","methods",""],["ia:nasa_techdoc_19670002432","AT-3","annealing temperature",875.0,850.0,900.0,null,"°C","","850-900°C","","","",false,"unmapped_property","conclusions",""],["ia:nasa_techdoc_19670018677","Ti-8Al-1Mo-1V","Ultimate load",2535.5,2445.0,2605.0,null,"kq","","","","","",false,"unmapped_property","results",""],["ia:nasa_techdoc_19700015354","AT-3","stress-rupture strength is 90% of ultimate strength",90.0,null,null,null,"%","350 °C","","","","",false,"unmapped_property","conclusions",""],["ia:nasa_techdoc_19700015354","AT-3","vc",1.0,null,null,null,"mm/hr","350 °C","","","","",false,"unmapped_property","conclusions",""],["ia:nasa_techdoc_19700015354","AT-3","stress-rupture strength",56.0,null,null,null,"kg/mm2","350 °C","","","","",false,"unmapped_property","conclusions",""],["ia:nasa_techdoc_19700015354","AT-3","vc",0.45,null,null,null,"mm/hr","300 °C","","","","",false,"unmapped_property","conclusions",""],["ia:nasa_techdoc_19700015354","AT-3","ultimate strength",61.0,null,null,null,"kg/mm2","350 °C","","","","",false,"unmapped_property","conclusions",""],["ia:nasa_techdoc_19700015354","ST-5","ultimate strength",40.0,null,null,null,"kg/mm2","900 °C","","","","",false,"unmapped_property","conclusions",""],["ia:nasa_techdoc_19700015354","ST-5","ultimate strength",75.0,null,null,null,"kg/mm2","800 °C","","","","",false,"unmapped_property","conclusions",""],["ia:nasa_techdoc_19700015354","","nitrogen content",0.005,null,null,null,"wt%","","","","","",false,"unmapped_property","discussion",""],["ia:nasa_techdoc_19700015354","","strength",85.0,84.0,86.0,null,"kg/mm2","","optimal heat treatment","","","",false,"unmapped_property","conclusions",""],["ia:nasa_techdoc_19700015354","AT-3","drops to 22 kg/mm2",22.0,null,null,null,"kg/mm2","","","","","",false,"unmapped_property","conclusions",""],["ia:nasa_techdoc_19740010062","Ti","a",0.6,null,null,null,"kgf/mm^2","","","","","",false,"unmapped_property","abstract",""],["ia:nasa_techdoc_19740010062","Ti","a",1.0,null,null,null,"kgf/mm^2","","","","","",false,"unmapped_property","abstract",""],["ia:nasa_techdoc_19740010062","Ti","a",0.3,null,null,null,"kgf/mm^2","","","","","",false,"unmapped_property","abstract",""],["ia:nasa_techdoc_19740010062","OT4","a",2.0,null,null,null,"kgf/mm^2","","","","","",false,"unmapped_property","abstract",""],["ia:nasa_techdoc_19740010062","Ti","a",3.0,null,null,null,"kgf/mm^2","","","","","",false,"unmapped_property","abstract",""],["ia:nasa_techdoc_19740010062","Ti-5Al-2.5Sn","AH",57.5,50.0,65.0,null,"kcal/mol","","","","","",false,"unmapped_property","abstract",""],["ia:nasa_techdoc_19740014025","Ti-6Al-4V","Rm",725.0,null,null,null,"MN/m2","","","","","",false,"unmapped_property","abstract",""],["ia:nasa_techdoc_19740022874","","ultimate strength",160.0,null,null,null,"kgf/mm2","","","","","",false,"unmapped_property","abstract",""],["ia:nasa_techdoc_19740022874","","ultimate strength",140.0,null,null,null,"kgf/mm2","","","","","",false,
