Repository: akhtar07/tisci-explorer

# TiSci Explorer

A read-only, static explorer for **TiSci**, an autonomous research agent for titanium alloys. TiSci reads the
titanium-alloy literature, builds a knowledge graph and a table of measured values, proposes hypotheses where the
graph has gaps, and tests them with DFT (MACE / VASP) and the ICME-lite multiscale chain.

**Live site:** https://akhtar07.github.io/tisci-explorer/

The site has seven sections:

| Section | What it shows |
|---|---|
| Overview | Corpus → graph → facts → hypotheses → verdicts, with the snapshot's counts |
| Worked example | One full loop for W in α-Ti: graph path, hypothesis, novelty check, DFT test, verdict, follow-up, DAMASK |

File: data/facts/surface_roughness.json (part 22 of 35)
"Ti-6Al-4V","Sa",20.1,null,null,null,"µm","","","","","",false,"","conclusions",""],["oa:W4392229286","Ti-6Al-4V","Sa",17.4,null,null,null,"µm","","","","","",false,"","conclusions",""],["oa:W4392229286","Ti-6Al-4V","Sa",3.2,null,null,null,"µm","","sanded","","","",false,"","conclusions",""],["oa:W4392229286","Ti-6Al-4V","Sa",1.0,null,null,null,"µm","","","","","",false,"","conclusions",""],["oa:W4392229286","Ti-6Al-4V","Sa",1.5,null,null,null,"µm","","tribofinishing","","","",false,"","conclusions",""],["oa:W4392229286","Ti-6Al-4V","Sa",0.3,0.2,0.4,null,"µm","","","","","",false,"","conclusions",""],["oa:W4392229286","Ti-6Al-4V","Sz",12.5,10.0,15.0,null,"µm","","","","","",false,"","conclusions",""],["oa:W4392229286","Ti-6Al-4V","Sa",0.4,null,null,null,"µm","","polishing","","","",false,"","conclusions",""],["oa:W4392229286","Ti-6Al-4V","rugosité",0.1,null,null,null,"µm","","","","","",false,"","conclusions",""],["oa:W4392229286","Ti-6Al-4V","rugosité",1.3,0.1,2.5,null,"µm","","","","","",false,"","conclusions",""],["oa:W4392229286","Ti-6Al-4V","Ra",11.0,null,null,null,"µm","","as-built SLM","","","",false,"","conclusions",""],["oa:W4392229286","Ti-6Al-4V","Ra",2.4,null,null,null,"µm","","sanded","","","",false,"","conclusions",""],["oa:W4392229286","Ti-6Al-4V","Ra",0.1,null,null,null,"µm","","tribofinished","","","",false,"","conclusions",""],["oa:W4392229286","Ti-6Al-4V","Ra",0.035,null,null,null,"µm","","polished-mirror","","","",false,"","conclusions",""],["oa:W4392229286","Ti-6Al-4V","Ra",0.035,null,null,null,"µm","","poli-miroir","","","",false,"","conclusions",""],["oa:W4392229286","Ti-6Al-4V","Ra",11.0,null,null,null,"µm","","brut SLM","","","",false,"","conclusions",""],["oa:W4392229286","Ti-6Al-4V","Ra",2.4,null,null,null,"µm","","sablé","","","",false,"","conclusions",""],["oa:W4392229286","Ti-6Al-4V","Ra",0.1,null,null,null,"µm","","tribofini","","","",false,"","conclusions",""],["oa:W4392229286","Ti-6Al-4V","Ra",0.035,null,null,null,"µm","","poli-miroir","","","",false,"","conclusions",""],["oa:W4392229286","Ti-6Al-4V","Ra",0.1,null,null,null,"µm","","tribofini","","","",false,"","conclusions",""],["oa:W4392229286","Ti-6Al-4V","Ra",5.0,null,null,null,"µm","","tribofini","","","",false,"","conclusions",""],["oa:W4392229286","Ti-6Al-4V","Ra",11.0,null,null,null,"µm","","brut SLM","","","",false,"","conclusions",""],["oa:W4392229286","Ti-6Al-4V","Ra",0.035,null,null,null,"µm","","poli-miroir","","","",false,"","conclusions",""],["oa:W4392229286","Ti-6Al-4V","Ra",3.0,null,null,null,"µm","","","","","",false,"","conclusions",""],["oa:W4392229286","Ti-6Al-4V","Ra",5.0,null,null,null,"µm","","","","","",false,"","conclusions",""],["oa:W4392229286","Ti-6Al-4V","Ra",0.08,null,null,null,"µm","","","","","",false,"","conclusions",""],["oa:W4392229286","Ti-6Al-4V","Ra",1.0,null,null,null,"µm","","","","","",false,"","conclusions",""],["oa:W4392229286","Ti-6Al-4V","Ra",3.0,null,null,null,"µm","","","","","",false,"","conclusions",""],["oa:W4392229286","Ti-6Al-4V","Ra",5.0,null,null,null,"µm","","","","","",false,"","conclusions",""],["oa:W4392241934","Ti-6Al-4V","surface roughness (Sa)",50.0,null,null,null,"µm","","as-built SLM","","Laser Confocal Microscope","",false,"","abstract","At present, the average surface roughness (Sa) of AM parts can reach high levels, greater than 50 μm, and a maximum distance between the high peaks and the low valleys of more than 300 μm, which requires post machining."],["oa:W4392241934","Ti-6Al-4V","maximum distance between the high peaks and the low valleys",300.0,null,null,null,"µm","","as-built SLM","","Laser Confocal Microscope","",false,"out_of_range","abstract","At present, the average surface roughness (Sa) of AM parts can reach high levels, greater than 50 μm, and a maximum distance between the high peaks and the low valleys of more than 300 μm, which requires post machining."],["oa:W4392241934","Ti-6Al-4V","surface roughness (Sa)",6.29,null,null,null,"µm","","as-received","","Laser Confocal Microscope","",false,"","abstract","The results revealed that the surface roughness (Sa) of the as-received sample was 6.29 μm, which was reduced to 0.94 μm and 0.84 μm by CWLP and PLP processing, respectively."],["oa:W4392241934","Ti-6Al-4V","surface roughness (Sa)",0.94,null,null,null,"µm","","CWLP","","Laser Confocal Microscope","",false,"","abstract","The results revealed that the surface roughness (Sa) of the as-received sample was 6.29 μm, which was reduced to 0.94 μm and 0.84 μm by CWLP and PLP processing, respectively."],["oa:W4392241934","Ti-6Al-4V","surface roughness (Sa)",0.84,null,null,null,"µm","","PLP","","Laser Confocal Microscope","",false,"","abstract","The results revealed that the surface roughness (Sa) of the as-received sample was 6.29 μm, which was reduced to 0.94 μm and 0.84 μm by CWLP and PLP processing, respectively."],["oa:W4392241934","Ti-6Al-4V","Sa",6.29,null,null,null,"µm","","as-built SLM","","","",false,"","results_discussion","It can be seen that there were un-melted powder particles on the surfaces of the Ti6Al4V alloy samples following SLM, and the as-received sample exhibited the highest roughness of Sa = 6.29 μm."],["oa:W4392241934","Ti-6Al-4V","Sa",0.84,null,null,null,"µm","","PLP-processed","","","",false,"","results_discussion","The PLP-processed surface resulted in the lowest roughness with a Sa value of 0.84 μm, while the CWPL-processed surface demonstrated a median roughness with an Ra value of 0.94 μm, as illustrated in b,c."],["oa:W4392241934","Ti-6Al-4V","Ra",0.94,null,null,null,"µm","","CWPL-processed","","","",false,"","results_discussion","The PLP-processed surface resulted in the lowest roughness with a Sa value of 0.84 μm, while the CWPL-processed surface demonstrated a median roughness with an Ra value of 0.94 μm, as illustrated in b,c."],["oa:W4392241934","SLM Ti6Al4V","surface roughness",6.29,null,null,null,"µm","","as-received","","","",false,"","conclusions","- (1)The surface roughness of the as-received sample can be reduced from 6.29 μm to 0.84 μm through the PLP process, achieving a remarkable reduction rate of 87%."],["oa:W4392241934","SLM Ti6Al4V","surface roughness",0.84,null,null,null,"µm","","PLP","","","",false,"","conclusions","- (1)The surface roughness of the as-received sample can be reduced from 6.29 μm to 0.84 μm through the PLP process, achieving a remarkable reduction rate of 87%."],["oa:W4392241934","Ti-6Al-4V","surface roughness",0.94,null,null,null,"µm","","","","","",false,"","conclusions","In comparison, the CWLP process resulted in a slightly higher surface roughness of 0.94 μm."],["oa:W4392296239","","Ra",18.5,null,null,null,"µm","","as-built SLM","","","",false,"","results_discussion","A laser power of 120 W, scan speed 800 mm/s, and layer thickness 40 µm yielded the lowest measured top surface roughness (Ra) of 18.5 µm and the highest relative density of 99%."],["oa:W4392296239","","surface roughness",18.5,null,null,null,"µm","","as-built SLM","","","",false,"","results_discussion","As shown in , the cuboid printed at a 0° orientation had a low surface roughness of 18.5 µm, which increased to 29.7 µm at a 10° build angle and further to 36.7 µm at 20°."],["oa:W4392296239","","surface roughness",29.7,null,null,null,"µm","","as-built SLM","","","",false,"","results_discussion","As shown in , the cuboid printed at a 0° orientation had a low surface roughness of 18.5 µm, which increased to 29.7 µm at a 10° build angle and further to 36.7 µm at 20°."],["oa:W4392296239","","surface roughness",36.7,null,null,null,"µm","","as-built SLM","","","",false,"","results_discussion","As shown in , the cuboid printed at a 0° orientation had a low surface roughness of 18.5 µm, which increased to 29.7 µm at a 10° build angle and further to 36.7 µm at 20°."],["oa:W4392296239","","surface roughness",28.1,null,null,null,"µm","","as-built SLM","","","",false,"","results_discussion","At 40°, surface roughness decreased to 28.1 µm and further to 22.8 µm at 50° due to the powder particles adhering to areas where loose powder meets the molten material, particularly at the outer edge of the contour scan track []."],["oa:W4392296239","","surface roughness",22.8,null,null,null,"µm","","as-built SLM","","","",false,"","results_discussion","At 40°, surface roughness decreased to 28.1 µm and further to 22.8 µm at 50° due to the powder particles adhering to areas where loose powder meets the molten material, particularly at the outer edge of the contour scan track []."],["oa:W4392296239","","surface roughness",13.5,null,null,null,"µm","","as-built SLM","","","",false,"","results_discussion","Beyond 60°, surface roughness linearly dropped, reaching 13.5 µm at 90°."],["oa:W4392296239","","floor roughness",76.8,null,null,null,"µm","","as-built SLM","","","",false,"","results_discussion","The floor roughness of horizontally printed channels was observed to be 76.8 µm, as shown in ."],["oa:W4392296239","","roughness Ra",92.2,null,null,null,"µm","","","","","",false,"","results_discussion","The roughness Ra at the roof of the channel was further increased to 92.2 µm, much higher than the size of powder particle."],["oa:W4392296239","","roughness Ra",67.3,null,null,null,"µm","","","","","",false,"","results_discussion","As the build angle was increased beyond 0°, the roughness (Ra) decreased abruptly to 67.3 µm at the roof and 54.8 µm at the floor of the channel at 30°."],["oa:W4392296239","","roughness Ra",54.8,null,null,null,"µm","","","","","",false,"","results_discussion","As the build angle was increased beyond 0°, the roughness (Ra) decreased abruptly to 67.3 µm at the roof and 54.8 µm at the floor of the channel at 30°."],["oa:W4392296239","","roughness Ra",61.0,null,null,null,"µm","","","","","",false,"","results_discussion","Between 30° and 70°, roughness (Ra) changed little; at 70°, the roughness (Ra) at the roof was 61 µm and at the floor was 51.2 µm, showing the combined effects of stair-step and powder adherence mechanisms."],["oa:W4392296239","","roughness Ra",51.2,null,null,null,"µm","","","","","",false,"","results_discussion","Between 30° and 70°, roughness (Ra) changed little; at 70°, the roughness (Ra) at the roof was 61 µm and at the floor was 51.2 µm, showing the combined effects of stair-step and powder adherence mechanisms."],["oa:W4392296239","","roughness Ra",38.5,null,null,null,"µm","","","","","",false,"","results_discussion","However, at orientations beyond 70°, this value dropped abruptly to 38.5 µm at 90°, approximately equal at both roof and floor."],["oa:W4392296239","","layer thickness",20.0,null,null,null,"µm","","","","","",false,"","results_discussion","The permutation importance graph, shown in , revealed that layer thickness has a substantial effect on the channel surface roughness, with an importance score of 1.184."],["oa:W4392296239","","layer thickness",30.0,null,null,null,"µm","","","","","",false,"","results_discussion","The permutation importance graph, shown in , revealed that layer thickness has a substantial effect on the channel surface roughness, with an importance score of 1.184."],["oa:W4392296239","","layer thickness",40.0,null,null,null,"µm","","","","","",false,"","results_discussion","The permutation importance graph, shown in , revealed that layer thickness has a substantial effect on the channel surface roughness, with an importance score of 1.184."],["oa:W4392296239","","layer thickness",50.0,null,null,null,"µm","","","","","",false,"","results_discussion","The permutation importance graph, shown in , revealed that layer thickness has a substantial effect on the channel surface roughness, with an importance score of 1.184."],["oa:W4392296239","","permutation importance",1.184,null,null,null,"","","","","","",false,"unit_missing","results_discussion","The permutation importance graph, shown in , revealed that layer thickness has a substantial effect on the channel surface roughness, with an importance score of 1.184."],["oa:W4392296239","","Ra",63.97,null,null,null,"µm","","","","","",false,"","results_discussion","The laser’s heat penetration through the thin layers and the heat accumulation within the roof area of the 1 mm circular channel combined to create a rougher surface with Ra of 63.97 µm for the slowest scan speed of 800 mm/s at a laser power of 60 W and laser energy density (LED) of 75 J/mm3, as shown in a."],["oa:W4392296239","","channel surface roughness",69.61,null,null,null,"µm","","","","","",false,"","results_discussion","This change led to a more pronounced heat penetration effect and increased the channel surface roughness to 69.61 µm and density to 99.6%, as shown in c and d, respectively."],["oa:W4392296239","","channel surface roughness",33.72,null,null,null,"µm","","","","","",false,"","results_discussion","This limited the powder adherence, which resulted in a lower acceptable channel surface roughness of 33.72 µm but also reduced the part density to 93.99% at a laser power of 60 W."],["oa:W4392296239","","channel surface roughness",44.4,null,null,null,"µm","","","","","",false,"","results_discussion","Similarly, a lower channel surface roughness of 44.4 µm and a decreased part density of 96.7% were observed with reduced LED 66.66 J/mm3 at a high laser power of 120 W with scan speed 1800 mm/s."],["oa:W4392296239","","channel surface roughness",43.6,null,null,null,"µm","","","","","",false,"","results_discussion","As layer thickness increased, the channel surface roughness significantly dropped to 43.6 µm at 30 µm, 37.30 µm at 40 µm, and 41.43 µm at 50 µm layer thickness for the samples fabricated at a laser power of 60 W and a scanning speed of 800 mm/s, as shown in a."],["oa:W4392296239","","channel surface roughness",37.3,null,null,null,"µm","","","","","",false,"","results_discussion","As layer thickness increased, the channel surface roughness significantly dropped to 43.6 µm at 30 µm, 37.30 µm at 40 µm, and 41.43 µm at 50 µm layer thickness for the samples fabricated at a laser power of 60 W and a scanning speed of 800 mm/s, as shown in a."],["oa:W4392296239","","channel surface roughness",41.43,null,null,null,"µm","","","","","",false,"","results_discussion","As layer thickness increased, the channel surface roughness significantly dropped to 43.6 µm at 30 µm, 37.30 µm at 40 µm, and 41.43 µm at 50 µm layer thickness for the samples fabricated at a laser power of 60 W and a scanning speed of 800 mm/s, as shown in a."],["oa:W4392296239","","channel surface roughness",60.48,null,null,null,"µm","","","","","",false,"","results_discussion","The channel surface roughness first decreased to 60.48 µm at 30 µm layer thickness, then to 46.09 µm at 40 µm, then abruptly increased to 81.59 µm at 50 µm, as shown in c for samples prepared with a scanning speed of 800 mm/s."],["oa:W4392296239","","channel surface roughness",46.09,null,null,null,"µm","","","","","",false,"","results_discussion","The channel surface roughness first decreased to 60.48 µm at 30 µm layer thickness, then to 46.09 µm at 40 µm, then abruptly increased to 81.59 µm at 50 µm, as shown in c for samples prepared with a scanning speed of 800 mm/s."],["oa:W4392296239","","channel surface roughness",81.59,null,null,null,"µm","","","","","",false,"","results_discussion","The channel surface roughness first decreased to 60.48 µm at 30 µm layer thickness, then to 46.09 µm at 40 µm, then abruptly increased to 81.59 µm at 50 µm, as shown in c for samples prepared with a scanning speed of 800 mm/s."],["oa:W4392296239","","channel surface roughness",35.42,null,null,null,"µm","","","","","",false,"","results_discussion","The channel surface roughness decreased to 35.42 µm at a layer thickness of 30 µm and then increased to 46.8 µm at 40 µm, followed by a rise to 71.2 µm at a 50 µm layer thickness for samples fabricated at a laser power of 120 W and scan speed 1800 mm/s."],["oa:W4392296239","","channel surface roughness",46.8,null,null,null,"µm","","","","","",false,"","results_discussion","The channel surface roughness decreased to 35.42 µm at a layer thickness of 30 µm and then increased to 46.8 µm at 40 µm, followed by a rise to 71.2 µm at a 50 µm layer thickness for samples fabricated at a laser power of 120 W and scan speed 1800 mm/s."],["oa:W4392296239","","channel surface roughness",71.2,null,null,null,"µm","","","","","",false,"","results_discussion","The channel surface roughness decreased to 35.42 µm at a layer thickness of 30 µm and then increased to 46.8 µm at 40 µm, followed by a rise to 71.2 µm at a 50 µm layer thickness for samples fabricated at a laser power of 120 W and scan speed 1800 mm/s."],["oa:W4392296239","","channel surface roughness",59.81,null,null,null,"µm","","","","","",false,"","results_discussion","At a scan speed of 800 mm/s, the channel surface roughness was 63.97 µm at laser power of 60 W, which decreased to 59.81 µm at 80 W and further to 43.6 µm at 100 W."],["oa:W4392296239","","channel surface roughness",43.6,null,null,null,"µm","","","","","",false,"","results_discussion","At a scan speed of 800 mm/s, the channel surface roughness was 63.97 µm at laser power of 60 W, which decreased to 59.81 µm at 80 W and further to 43.6 µm at 100 W."],["oa:W4392296239","","channel surface roughness",63.97,null,null,null,"µm","","","","","",false,"","results_discussion","At a scan speed of 800 mm/s and a layer thickness of 20 µm, channel surface roughness generally decreased with an increase in laser power, as shown in a."],["oa:W4392296239","","channel surface roughness",61.51,41.43,81.59,null,"µm","","","","","",false,"","results_discussion","The channel surface roughness under a scan speed of 800 mm/s increased from 41.43 µm to 81.59 µm as the laser power increased from 60 W to 120 W."],["oa:W4392296239","","channel surface roughness",53.22,null,null,null,"µm","","","","","",false,"","results_discussion","At an increased scan speed of 1000 mm/s with a low laser power of 60 W and a layer thickness of 20 µm, the melt pool consolidation time was reduced, lessening heat penetration and limiting powder adherence, which resulted in a decrease in channel surface roughness to 53.22 µm and part density to 96.50%, as shown in a."],["oa:W4392296239","","channel surface roughness",33.72,null,null,null,"µm","","","","","",false,"","results_discussion","At a higher scan speed of 1800 mm/s, the channel surface roughness decreased further to 33.72 µm due to the even shorter consolidation time that completely limited powder adherence."],["oa:W4392296239","","channel surface roughness",65.79,null,null,null,"µm","","","","","",false,"","results_discussion","At a higher laser power of 120 W with increased scan speed of 1000 mm/s, the shorter consolidation time decreased the LED to 120 J/mm3, leading to limited powder splashing and pore formation, reflected in a lower channel surface roughness of 65.79 µm compared to the channel surface roughness at a scan speed of 800 mm/s."],["oa:W4392296239","","channel surface roughness",44.4,null,null,null,"µm","","","","","",false,"","results_discussion","At a higher scan speed of 1800 mm/s, the consolidation time was significantly reduced, limiting powder splashing and reducing the heat penetration phenomenon in the adjacent powder, resulting in less powder adherence and a reduced channel surface roughness (44.40 µm) with the same higher laser power."],["oa:W4392296239","","channel surface roughness",67.75,null,null,null,"µm","","","","","",false,"","results_discussion","For moderate laser powers, the effect of scan speed on channel surface roughness was less pronounced; as the scan speed increased from 1000 mm/s to 1800 mm/s, channel surface roughness fluctuated between 67.75 µm and 67.18 µm for a laser power of 80 W and between 58.50 µm and 54.19 µm for a laser power of 100 W."],["oa:W4392296239","","channel surface roughness",67.18,null,null,null,"µm","","","","","",false,"","results_discussion","For moderate laser powers, the effect of scan speed on channel surface roughness was less pronounced; as the scan speed increased from 1000 mm/s to 1800 mm/s, channel surface roughness fluctuated between 67.75 µm and 67.18 µm for a laser power of 80 W and between 58.50 µm and 54.19 µm for a laser power of 100 W."],["oa:W4392296239","","channel surface roughness",58.5,null,null,null,"µm","","","","","",false,"","results_discussion","For moderate laser powers, the effect of scan speed on channel surface roughness was less pronounced; as the scan speed increased from 1000 mm/s to 1800 mm/s, channel surface roughness fluctuated between 67.75 µm and 67.18 µm for a laser power of 80 W and between 58.50 µm and 54.19 µm for a laser power of 100 W."],["oa:W4392296239","","channel surface roughness",54.19,null,null,null,"µm","","","","","",false,"","results_discussion","For moderate laser powers, the effect of scan speed on channel surface roughness was less pronounced; as the scan speed increased from 1000 mm/s to 1800 mm/s, channel surface roughness fluctuated between 67.75 µm and 67.18 µm for a laser power of 80 W and between 58.50 µm and 54.19 µm for a laser power of 100 W."],["oa:W4392296239","","surface roughness",40.31,null,null,null,"µm","","","","","",false,"","results_discussion","Therefore, when the scan speed was increased from 1000 mm/s to 1800 mm/s, channel surface roughness increased from 40.31 µm to 47.40 µm for a laser power of 60 W, from 52.88 µm to 64.81 µm for a laser power of 80 W, from 56.02 µm to 72.33 µm for a laser power of 100 W, and from 64.86 µm to 71.20 µm for a laser power of 120 W."],["oa:W4392296239","","surface roughness",47.4,null,null,null,"µm","","","","","",false,"","results_discussion","Therefore, when the scan speed was increased from 1000 mm/s to 1800 mm/s, channel surface roughness increased from 40.31 µm to 47.40 µm for a laser power of 60 W, from 52.88 µm to 64.81 µm for a laser power of 80 W, from 56.02 µm to 72.33 µm for a laser power of 100 W, and from 64.86 µm to 71.20 µm for a laser power of 120 W."],["oa:W4392296239","","surface roughness",52.88,null,null,null,"µm","","","","","",false,"","results_discussion","Therefore, when the scan speed was increased from 1000 mm/s to 1800 mm/s, channel surface roughness increased from 40.31 µm to 47.40 µm for a laser power of 60 W, from 52.88 µm to 64.81 µm for a laser power of 80 W, from 56.02 µm to 72.33 µm for a laser power of 100 W, and from 64.86 µm to 71.20 µm for a laser power of 120 W."],["oa:W4392296239","","surface roughness",64.81,null,null,null,"µm","","","","","",false,"","results_discussion","Therefore, when the scan speed was increased from 1000 mm/s to 1800 mm/s, channel surface roughness increased from 40.31 µm to 47.40 µm for a laser power of 60 W, from 52.88 µm to 64.81 µm for a laser power of 80 W, from 56.02 µm to 72.33 µm for a laser power of 100 W, and from 64.86 µm to 71.20 µm for a laser power of 120 W."],["oa:W4392296239","","surface roughness",56.02,null,null,null,"µm","","","","","",false,"","results_discussion","Therefore, when the scan speed was increased from 1000 mm/s to 1800 mm/s, channel surface roughness increased from 40.31 µm to 47.40 µm for a laser power of 60 W, from 52.88 µm to 64.81 µm for a laser power of 80 W, from 56.02 µm to 72.33 µm for a laser power of 100 W, and from 64.86 µm to 71.20 µm for a laser power of 120 W."],["oa:W4392296239","","surface roughness",72.33,null,null,null,"µm","","","","","",false,"","results_discussion","Therefore, when the scan speed was increased from 1000 mm/s to 1800 mm/s, channel surface roughness increased from 40.31 µm to 47.40 µm for a laser power of 60 W, from 52.88 µm to 64.81 µm for a laser power of 80 W, from 56.02 µm to 72.33 µm for a laser power of 100 W, and from 64.86 µm to 71.20 µm for a laser power of 120 W."],["oa:W4392296239","","surface roughness",64.86,null,null,null,"µm","","","","","",false,"","results_discussion","Therefore, when the scan speed was increased from 1000 mm/s to 1800 mm/s, channel surface roughness increased from 40.31 µm to 47.40 µm for a laser power of 60 W, from 52.88 µm to 64.81 µm for a laser power of 80 W, from 56.02 µm to 72.33 µm for a laser power of 100 W, and from 64.86 µm to 71.20 µm for a laser power of 120 W."],["oa:W4392296239","","surface roughness",71.2,null,null,null,"µm","","","","","",false,"","results_discussion","Therefore, when the scan speed was increased from 1000 mm/s to 1800 mm/s, channel surface roughness increased from 40.31 µm to 47.40 µm for a laser power of 60 W, from 52.88 µm to 64.81 µm for a laser power of 80 W, from 56.02 µm to 72.33 µm for a laser power of 100 W, and from 64.86 µm to 71.20 µm for a laser power of 120 W."],["oa:W4392296239","","channel surface roughness",63.97,null,null,null,"µm","","","","","",false,"","results_discussion","Specifically, at a laser power of 60 W, the channel surface roughness was 63.97 µm at a scan speed of 800 mm/s."],["oa:W4392296239","","channel surface roughness",53.22,null,null,null,"µm","","","","","",false,"","results_discussion","This channel surface roughness decreased to 53.22 µm at a scan speed of 1000 mm/s, to 54.24 µm at 1600 mm/s, and eventually to 33.72 µm at 1800 mm/s."],["oa:W4392296239","","channel surface roughness",54.24,null,null,null,"µm","","","","","",false,"","results_discussion","This channel surface roughness decreased to 53.22 µm at a scan speed of 1000 mm/s, to 54.24 µm at 1600 mm/s, and eventually to 33.72 µm at 1800 mm/s."],["oa:W4392296239","","channel surface roughness",33.72,null,null,null,"µm","","","","","",false,"","results_discussion","This channel surface roughness decreased to 53.22 µm at a scan speed of 1000 mm/s, to 54.24 µm at 1600 mm/s, and eventually to 33.72 µm at 1800 mm/s."],["oa:W4392296239","","channel surface roughness",44.365,41.43,47.3,null,"µm","","","","","",false,"","results_discussion","The channel surface roughness at a laser power of 60 W fluctuated between 41.43 µm and 47.30 µm for scan speeds of 800 mm/s to 1800 mm/s, as illustrated in c."],["oa:W4392296239","","channel surface roughness",59.816,59.816,59.816,null,"µm","","","","","",false,"","results_discussion","The channel surface roughness was recorded as 59.816 µm at a scan speed of 800 mm/s, 67.75 µm at 1000 mm/s, 67.78 µm at 1600 mm/s, and 67.182 µm at 1800 mm/s."],["oa:W4392296239","","channel surface roughness",67.75,67.75,67.75,null,"µm","","","","","",false,"","results_discussion","The channel surface roughness was recorded as 59.816 µm at a scan speed of 800 mm/s, 67.75 µm at 1000 mm/s, 67.78 µm at 1600 mm/s, and 67.182 µm at 1800 mm/s."],["oa:W4392296239","","channel surface roughness",67.78,67.78,67.78,null,"µm","","","","","",false,"","results_discussion","The channel surface roughness was recorded as 59.816 µm at a scan speed of 800 mm/s, 67.75 µm at 1000 mm/s, 67.78 µm at 1600 mm/s, and 67.182 µm at 1800 mm/s."],["oa:W4392296239","","channel surface roughness",67.182,67.182,67.182,null,"µm","","","","","",false,"","results_discussion","The channel surface roughness was recorded as 59.816 µm at a scan speed of 800 mm/s, 67.75 µm at 1000 mm/s, 67.78 µm at 1600 mm/s, and 67.182 µm at 1800 mm/s."],["oa:W4392296239","","channel surface roughness",52.88,52.88,52.88,null,"µm","","","","","",false,"","results_discussion","A channel surface roughness of 52.88 µm was recorded at a scan speed of 1000 mm/s, 58.84 µm at 1600 mm/s, and 64.81 µm at 1800 mm/s."],["oa:W4392296239","","channel surface roughness",58.84,58.84,58.84,null,"µm","","","","","",false,"","results_discussion","A channel surface roughness of 52.88 µm was recorded at a scan speed of 1000 mm/s, 58.84 µm at 1600 mm/s, and 64.81 µm at 1800 mm/s."],["oa:W4392296239","","channel surface roughness",64.81,64.81,64.81,null,"µm","","","","","",false,"","results_discussion","A channel surface roughness of 52.88 µm was recorded at a scan speed of 1000 mm/s, 58.84 µm at 1600 mm/s, and 64.81 µm at 1800 mm/s."],["oa:W4392296239","","channel surface roughness",56.26,56.26,56.26,null,"µm","","","","","",false,"","results_discussion","However, at the slower scan speed of 800 mm/s, the longer consolidation time resulted in an elevated channel surface roughness of 56.26 µm due to larger heat penetration into the trapped powder, which resulted in channel surface roughness due to powder adherence."],["oa:W4392296239","","channel surface roughness",62.68,53.03,72.33,null,"µm","","","","","",false,"","results_discussion","A similar trend of increasing channel surface roughness and decreasing part density with increasing scan speed due to rapid solidification of melt pools was observed at a laser power of 100 W and a layer thickness of 50 µm."],["oa:W4392296239","","channel surface roughness",62.68,53.03,72.33,null,"µm","","","","","",false,"","results_discussion","The channel surface roughness increased from 53.03 µm to 72.33 µm when the scan speed was increased from 800 mm/s to 1800 mm/s, as shown in c, for samples printed with a laser power of 100 W and a layer thickness of 50 µm."],["oa:W4392296239","","channel surface roughness",48.89,43.6,54.18,null,"µm","","","","","",false,"","results_discussion","Therefore, the channel surface roughness variation in this case, with changing scan speed from 800 mm/s to 1800 mm/s, did not follow any particular trend and remained variable between 43.6 µm and 54.18 µm, as seen in a."],["oa:W4392296239","","channel surface roughness",44.4,null,null,null,"µm","","","","","",false,"","results_discussion","At a very high laser power of 120 W and a smaller layer thickness of 20 µm, both the channel surface roughness and part density decreased as the scan speed increased."],["oa:W4392296239","","channel surface roughness",44.4,null,null,null,"µm","","","","","",false,"","results_discussion","Consequently, channel surface roughness decreased from 69.61 µm to 44.40 µm when the scan speed was increased from 800 mm/s to 1800 mm/s, as shown in a."],["oa:W4392296239","","channel surface roughness",69.61,null,null,null,"µm","","","","","",false,"","results_discussion","Consequently, channel surface roughness decreased from 69.61 µm to 44.40 µm when the scan speed was increased from 800 mm/s to 1800 mm/s, as shown in a."],["oa:W4392296239","","surface roughness",76.395,71.2,81.59,null,"µm","","as-built SLM","","","",false,"","results_discussion","As the scan speed increased from 800 mm/s to 1800 mm/s, the channel surface roughness decreased from 81.59 µm to 71.20 µm and the part density decreased from 98.87% to 87.95%, as shown in c,d."],["oa:W4392296239","","surface roughness",35.4031,35.4031,35.4031,null,"µm","","as-built SLM","","","",false,"","results_discussion","The surface roughness at the roof was 35.4031 µm, which was still higher than that of the floor at 26.15 µm."],["oa:W4392296239","","surface roughness",26.15,26.15,26.15,null,"µm","","as-built SLM","","","",false,"","results_discussion","The surface roughness at the roof was 35.4031 µm, which was still higher than that of the floor at 26.15 µm."],["oa:W4392296239","","surface roughness",65.16,65.16,65.16,null,"µm","","as-built SLM","","","",false,"","results_discussion","The surface roughness at the roof, recorded at 65.16 µm, was much higher than that at the floor, which was 23.03 µm with this laser power of 120 W."],["oa:W4392296239","","surface roughness",23.03,23.03,23.03,null,"µm","","as-built SLM","","","",false,"","results_discussion","The surface roughness at the roof, recorded at 65.16 µm, was much higher than that at the floor, which was 23.03 µm with this laser power of 120 W."],["oa:W4392296239","","surface roughness",0.0,0.0,0.0,null,"","","as-built SLM","","","",false,"unit_missing","results_discussion","As depicted in a, the surface roughness at the roof of the horizontally printed 1 mm diameter channel generally decreased as hatch space increased, while the floor roughness was much higher at smaller hatch spaces."],["oa:W4392296239","","surface roughness",0.0,0.0,0.0,null,"","","as-built SLM","","","",false,"unit_missing","results_discussion","As depicted in a, the surface roughness at the roof of the horizontally printed 1 mm diameter channel generally decreased as hatch space increased, while the floor roughness was much higher at smaller hatch spaces."],["oa:W4392296239","","surface roughness",44.81,null,null,null,"µm","","as-built SLM","","","",false,"","results_discussion","The surface roughness at the smaller hatch space of 30 µm was 44.81 µm at the roof and 41.82 µm at the floor."],["oa:W4392296239","","surface roughness",41.82,null,null,null,"µm","","as-built SLM","","","",false,"","results_discussion","The surface roughness at the smaller hatch space of 30 µm was 44.81 µm at the roof and 41.82 µm at the floor."],["oa:W4392296239","","Ra",26.15,null,null,null,"µm","","as-built SLM","","","",false,"","results_discussion","When the hatch space was increased to 40 µm, it reduced the overlap of adjacent melt pools, which in turn reduced the input energy density to 41.66 J/mm3, limited powder adherence due to less heat penetration into adjacent trapped powders, and resulted in a smoother surface at the floor of the channel, as shown in b, with Ra of 26.15 µm."],["oa:W4392296239","","surface roughness",26.15,null,null,null,"µm","","as-built SLM","","","",false,"","results_discussion","Therefore, at a hatch space of 40 µm, the surface roughness was observed as 26.15 µm at the floor and 34.03 µm at the roof of the channel, as seen in a."],["oa:W4392296239","","surface roughness",34.03,null,null,null,"µm","","as-built SLM","","","",false,"","results_discussion","Therefore, at a hatch space of 40 µm, the surface roughness was observed as 26.15 µm at the floor and 34.03 µm at the roof of the channel, as seen in a."],["oa:W4392296239","","surface roughness",35.01,null,null,null,"µm","","as-built SLM","","","",false,"","results_discussion","Additionally, a larger hatch space resulted in less thermal overlap, which might affect melt pool dynamics, leading to inconsistent melting and solidification that increased roof roughness to 35.01 µm and floor roughness to 32.43 µm, as shown in a, with the respective micrographs depicted in c."],["oa:W4392296239","","surface roughness",32.43,null,null,null,"µm","","as-built SLM","","","",false,"","results_discussion","Additionally, a larger hatch space resulted in less thermal overlap, which might affect melt pool dynamics, leading to inconsistent melting and solidification that increased roof roughness to 35.01 µm and floor roughness to 32.43 µm, as shown in a, with the respective micrographs depicted in c."],["oa:W4392296239","","surface roughness",31.04,null,null,null,"µm","","as-built SLM","","","",false,"","results_discussion","The surface roughness at the roof and floor due to insufficient melting was observed as 31.04 µm and 29.10 µm, respectively."],["oa:W4392296239","","surface roughness",29.1,null,null,null,"µm","","as-built SLM","","","",false,"","results_discussion","The surface roughness at the roof and floor due to insufficient melting was observed as 31.04 µm and 29.10 µm, respectively."],["oa:W4392296239","Ti-6Al-4V","surface roughness",0.0,null,null,null,"","","as-built SLM","","","",false,"unit_missing","conclusions","At 0°, cuboid surface roughness resulted from the overlapping of curvatures of individual melt tracks and temperature gradients, which increased at steeper angles due to stair step effects and reduced to the lowest at 90°."],["oa:W4392296239","Ti-6Al-4V","surface roughness",0.0,null,null,null,"","","as-built SLM","","","",false,"unit_missing","conclusions","Conversely, channel surface roughness was highest at 0° (horizontal direction), exacerbated by the sagging of melt tracks at roof overhangs, and by stair step effects and heat-induced powder adherence at the roof and floor."],["oa:W4392296239","Ti-6Al-4V","surface roughness",0.0,null,null,null,"","","as-built SLM","","","",false,"unit_missing","conclusions","It decreased to the lowest at 90°, at both roof and floor (exhibiting equal surface roughness).A machine learning based analysis using Principal Component Analysis for dimensionality reduction, followed by Random Forest Regression, identified significant impacts of process parameters on channel surface roughness."],["oa:W4392296239","Ti-6Al-4V","surface roughness",0.0,null,null,null,"","","as-built SLM","","","",false,"unit_missing","conclusions","Layer thickness was indicated a critical parameter, with higher importance score of 1.184, while scan speed and laser power also had notable impacts, scoring 0.758 and 0.512, respectively.Channel surface roughness was markedly affected by layer thickness."],["oa:W4392296239","Ti-6Al-4V","surface roughness",0.0,null,null,null,"","","as-built SLM","","","",false,"unit_missing","conclusions","Ra at small layer thicknesses (20 µm), smaller than the average powder particle size (30 µm), was primarily influenced by powder adherence, exacerbated by increased number of laser hatches along z-axis and input higher energy."],["oa:W4392296239","Ti-6Al-4V","surface roughness",0.0,null,null,null,"","","as-built SLM","","","",false,"unit_missing","conclusions","Conversely, at thicker layer thicknesses (50 µm), channel surface roughness was mainly caused by a combination of stair-step effects and powder adherence."],["oa:W4392352774","Ti-6Al-4V","rugosité",0.3,0.3,4.5,null,"µm","","","","","",false,"","conclusions",""],["oa:W4392503701","Ti-6Al-4V","surface roughness (Sa)",0.04,null,null,null,"µm","","","","","",false,"","methods","The lower specimen was a Ti-6Al-4V disc with a hardness of HRC 35 and surface roughness (Sa) of less than 40 nm."],["oa:W4392503701","YG8 (WC-Co)","surface roughness (Sa)",0.025,null,null,null,"µm","","","","","",false,"","methods","Therefore, the upper specimen was a YG8 (WC-Co) ball with a hardness of 89HRA, a diameter of 10 mm, and a surface roughness (Sa) of 25 nm."],["oa:W4392535224","Ti-6Al-4V","Sa",9.48,null,null,1.2,"µm","","","","","",false,"","discussion",""],["oa:W4392535224","Ti-6Al-4V","Sa",7.6,null,null,1.4,"µm","","","","","",false,"","discussion",""],["oa:W4392535224","Ti-6Al-4V","Ra",9.2,null,null,1.6,"µm","","","","","",false,"","discussion",""],["oa:W4392535224","Ti-6Al-4V","Ra",2.2,null,null,0.3,"µm","","","","","",false,"","discussion",""],["oa:W4392535224","Ti-6Al-4V","Sa",18.1,null,null,2.2,"µm","","","","","",false,"","discussion",""],["oa:W4392535224","Ti-6Al-4V","distance efficace",35.9,null,null,18.2,"µm","","","","","",false,"","conclusions",""],["oa:W4392535224","Ti-6Al-4V","Sq",25.4,null,null,2.4,"µm","","","","","",false,"","discussion",""],["oa:W4392535224","Ti-6Al-4V","Sal",100.0,null,null,null,"µm","","","","","",false,"","discussion",""],["oa:W4392535224","Ti-6Al-4V","Sa",15.7,null,null,1.3,"µm","","","","","",false,"","discussion",""],["oa:W4392535224","Ti-6Al-4V","élongation 𝑎 𝑐",2.6,null,null,null,"","","","","","",false,"unit_missing","conclusions",""],["oa:W4392535224","Ti-6Al-4V","Sq",12.4,null,null,0.9,"µm","","","","","",false,"","discussion",""],["oa:W4392535224","Ti-6Al-4V","Ra",4.8,null,null,0.1,"µm","","","","","",false,"","discussion",""],["oa:W4392535224","Ti-6Al-4V","Sa",6.51,6.51,6.51,1.39,"µm","","","","","",false,"","discussion",""],["oa:W4392535224","Ti-6Al-4V","Sa",6.335,4.79,7.88,0.385,"µm","","","","","",false,"","discussion",""],["oa:W4392535224","Ti-6Al-4V","Sa",6.8,null,null,0.7,"µm","","","","","",false,"","discussion",""],["oa:W4392535224","Ti-6Al-4V","distance efficace",40.5,null,null,7.0,"µm","","","","","",false,"","conclusions",""],["oa:W4392535224","Ti-6Al-4V","h",0.0,null,null,null,"µm","","","","","",false,"out_of_range","discussion",""],["oa:W4392535224","Ti-6Al-4V","Sq",19.5,null,null,2.3,"µm","","","","","",false,"","discussion",""],["oa:W4392536418","","Sa de 95.37 nm",0.0954,null,null,null,"µm","","","","","",false,"","conclusions",""],["oa:W4392536418","","valeur constante de 11 µm",11.0,null,null,null,"µm","","","","","",false,"","conclusions",""],["oa:W4392536418","",
