Repository: akhtar07/tisci-explorer

# TiSci Explorer

A read-only, static explorer for **TiSci**, an autonomous research agent for titanium alloys. TiSci reads the
titanium-alloy literature, builds a knowledge graph and a table of measured values, proposes hypotheses where the
graph has gaps, and tests them with DFT (MACE / VASP) and the ICME-lite multiscale chain.

**Live site:** https://akhtar07.github.io/tisci-explorer/

The site has seven sections:

| Section | What it shows |
|---|---|
| Overview | Corpus → graph → facts → hypotheses → verdicts, with the snapshot's counts |
| Worked example | One full loop for W in α-Ti: graph path, hypothesis, novelty check, DFT test, verdict, follow-up, DAMASK |

File: data/facts/yield_strength.json (part 22 of 51)
velocities is around −100 to −200 MPa."],["oa:W2788969687","Ti-5Al-5Mo-5V-3Cr","yield stress",720.0,null,null,null,"MPa","room temperature","β-water-quenched","","tensile test","0.001s⁻¹",false,"","results","This stress is close to the yield stress of 720MPa reported for the investigated β-water-quenched condition [22]."],["oa:W2788969687","Ti-5Al-5Mo-5V-3Cr","σ ~ 700MPa",700.0,null,null,null,"MPa","room temperature","β-quenched","","uniaxial compression","",false,"","results","A decrease and increase of ~ 30vol% in the volume fractions of β and α″, respectively, takes place from σ ~ 700MPa/ε ~ 0.021 up to σ = 930MPa/ε = 0.041, reflecting the previously mentioned stress-induced β →α″ transformation during compression of the β-quenched Ti-5553 alloy."],["oa:W2788969687","Ti-5Al-5Mo-5V-3Cr","σ > 800MPa",800.0,null,null,null,"MPa","room temperature","β-quenched","","uniaxial compression","",false,"","discussion","Thereafter, formation of β-subgrain cells becomes relevant at σ > 800MPa/ε < 0.03 (Fig. 6c)."],["oa:W2789893485","Ti-5Al-5Mo-5V-3Cr","yield strength",1270.0,null,null,null,"MPa","","as-extruded","","","",false,"","results_discussion",""],["oa:W2789893485","Ti-5Al-5Mo-5V-3Cr","yield strength",1435.0,null,null,null,"MPa","","as-extruded, double-aging heat treated","","","",false,"","results_discussion",""],["oa:W2789893485","","Yield Strength (MPa)",1270.0,null,null,null,"MPa","","extrusion at 1050ºC","","","",false,"","results_discussion",""],["oa:W2789893485","","Yield Strength (MPa)",1435.0,null,null,null,"MPa","","extrusion at 1050ºC","","","",false,"","results_discussion",""],["oa:W2789893485","","Yield Strength (MPa)",1530.0,null,null,null,"MPa","","extrusion at 1050ºC","","","",false,"","results_discussion",""],["oa:W2789893485","","Yield Strength (MPa)",1070.0,null,null,null,"MPa","","extrusion at 1050ºC","","","",false,"","results_discussion",""],["oa:W2789893485","Ti-5Fe","yield strength",1070.0,null,null,null,"MPa","","as-extruded","lamellar","","",false,"","results_discussion",""],["oa:W2789893485","Ti-5Al-5Mo-5V-3Cr","yield strength",1270.0,null,null,null,"MPa","","as-extruded","","","",false,"","conclusions",""],["oa:W2789893485","Ti-5Al-5Mo-5V-3Cr","yield strength",1435.0,null,null,null,"MPa","","double-aged","","","",false,"","conclusions",""],["oa:W2790355360","Ti-5Al-5Mo-5V-3Cr","yield strength",1250.0,null,null,null,"MPa","room temperature","675 °C/2h","","tensile test","",false,"","abstract",""],["oa:W2790355360","Ti-5Al-5Mo-5V-3Cr","yield strength",875.0,null,null,null,"MPa","","as-extruded","equiaxed β","","",false,"","results_discussion",""],["oa:W2790355360","Ti-5Al-5Mo-5V-3Cr","yield strength",1250.0,null,null,null,"MPa","","675 ºC for 2 h","","","",false,"","results_discussion",""],["oa:W2790355360","Ti-5Al-5Mo-5V-3Cr","yield strength",1120.0,null,null,null,"MPa","","780 ºC for 2 h","","","",false,"","results_discussion",""],["oa:W2790355360","Ti-5Al-5Mo-5V-3Cr","yield strength",875.0,null,null,null,"MPa","","as-extruded","","","",false,"","conclusions",""],["oa:W2790761961","Ti-6Al-4V","yield stress",70.18,null,null,null,"MPa","room temperature","","","tensile test","",false,"","methods","Samples deform in a ductile manner in a quasi-static tensile test and show an average yield stress of 70.18 MPa and an average fracture strain of 6.70%."],["oa:W2790761961","Ti-6Al-4V","yield stress",70.18,null,null,5.95,"MPa","","as-printed","","quasi-static tensile test","",false,"","results_discussion","Their stiffness was 5.84 ± 0.20 GPa, yield stress 70.18 ± 5.95 MPa, ultimate tensile stress 123.46 ± 1.50 MPa and fracture strain 6.70 ± 0.38%."],["oa:W2791747671","Ti-6Al-4V","σs",912.0,null,null,null,"MPa","room temperature","annealed at 650°C for 1.5h","","","",false,"","methods","Mechanical properties of Ti- 6Al-4V under room temperature were determined to be E=110GPa, σs=912MPa and σb= 931MPa, respectively."],["oa:W2792625234","","compression yield strength",922.0,null,null,null,"MPa","room temperature","as-cast","","","",false,"","abstract",""],["oa:W2792625234","8Nb-Scast","Rp0.2",852.0,null,null,null,"MPa","room temperature","as-cast","","compression test","",false,"","results_discussion",""],["oa:W2792625234","8Ta-Scast","Rp0.2",795.0,null,null,null,"MPa","room temperature","as-cast","","compression test","",false,"","results_discussion",""],["oa:W2792625234","8Ta-Y-Scast","Rp0.2",922.0,null,null,null,"MPa","room temperature","as-cast","","compression test","",false,"","results_discussion",""],["oa:W2792625234","","yield strength",858.5,795.0,922.0,null,"MPa","room temperature","as-cast","","compression test","",false,"","results_discussion",""],["oa:W2792625234","","compression yield strength",922.0,null,null,null,"MPa","room temperature","as-cast","","compression test","",false,"","conclusions",""],["oa:W2792665329","","maximum applied stress",18.4,null,null,null,"MPa","","","","","",true,"out_of_range","conclusions",""],["oa:W2793645542","CP-Ti Grade 2","initial yield stress",307.0,null,null,null,"MPa","room temperature","","","tensile test","10-3 /s",false,"","other",""],["oa:W2793645542","CP-Ti Grade 2","initial yield stress",338.0,null,null,null,"MPa","room temperature","","","tensile test","10-3 /s",false,"","other",""],["oa:W2793645542","CP-Ti Grade 2","yield stresses",300.0,null,null,null,"MPa","","","","","",false,"","other",""],["oa:W2793645542","CP-Ti Grade 2","yield stresses",343.0,null,null,null,"MPa","","","","","",false,"","other",""],["oa:W2793645542","CP-Ti Grade 2","yield stresses",395.0,null,null,null,"MPa","","","","","",false,"","other",""],["oa:W2795108952","Ti-6Al-4V","yield strength",1074.0,null,null,14.0,"MPa","room temperature","as-built EBM","","tensile test","0.001 s−1",false,"","results","Owing to the finer microstructure, the EBM specimens exerted only a slightly higher ultimate tensile strength (UTS) of 1132 ± 11 MPa and a yield strength (YS) of 1074 ± 14 MPa."],["oa:W2795108952","Ti-6Al-4V","YS",980.0,860.0,1100.0,null,"MPa","","","","","",false,"","discussion","YS ranges from ~860 to 1100 MPa, UTS reaches values from ~960 to 1130 MPa."],["oa:W2795108952","SLM","Yield Strength (MPa)",1010.0,null,null,18.0,"MPa","room temperature","","","tensile test","",false,"","table","SLM\t1010 ± 18\t1045 ± 12\t8.0 ± 0.3"],["oa:W2795108952","EBM","Yield Strength (MPa)",1074.0,null,null,14.0,"MPa","room temperature","","","tensile test","",false,"","table","EBM\t1074 ± 14\t1132 ± 11\t7.2 ± 0.2"],["oa:W2795205272","Ti-35.4Zr-28Nb","compressive yield strength",1058.0,1022.9,1093.1,35.1,"MPa","","PM-fabricated at 1550 °C","","compression test","",false,"","abstract","The PM-fabricated Ti-28Nb-35.4Zr alloy by ball-milled powders at 1550 °C can achieve a wide range of mechanical properties, with a compressive yield strength of 1058 ± 35.1 MPa, elastic modulus of 50.8 ± 3.9 GPa, and hardness of 65.8 ± 1.5 HRA."],["oa:W2795205272","Ti-35.4Zr-28Nb","compressive yield strength",1058.0,null,null,35.1,"MPa","","sintered at 1550 °C","","","",false,"","results_discussion","The hardness of the alloy sintered at 1550 °C reaches 65.8 ± 1.5 HRA (a) while the elastic modulus and compressive yield strength is 50.8 ± 3.9 GPa and 1058 ± 35.1 MPa (b), respectively."],["oa:W2795205272","Ti-35.4Zr-28Nb","compressive yield strength",302.5,273.0,332.0,null,"MPa","","sintered at 1500 °C","","","",false,"","results_discussion","The hardness, compressive yield strength and elastic modulus of the Ti-28Nb-35.4Zr alloy fabricated atomized powder generally increase with an increase in the sintering temperature, which were in the range of 27.3–39.2 HRA, 273–332 MPa and 15.6–24.0 GPa, respectively."],["oa:W2795205272","Ti-35.4Zr-28Nb","compressive yield strength",1058.0,1022.9,1093.1,35.1,"MPa","","sintered at 1550 °C","single β phase","","",false,"","conclusions","The alloy fabricated by milled powders at 1550 °C is characterized by the single β phase. - (2)The alloys fabricated by the ball-milled powder at 1550 °C can achieve a high mechanical properties with the compressive yield strength of 1058 ± 35.1 MPa, the elastic modulus of 50.8 ± 3.9 GP, and the hardness of 65.8 ± 1.5 HRA."],["oa:W2795459450","Ti-6Al-4V","yield stress",19.2,null,null,null,"%","","","","","",false,"unit_mismatch","results",""],["oa:W2795459450","Ti-6Al-4V","YS [MPa]",1085.0,null,null,1.7,"MPa","","","","","",false,"","results",""],["oa:W2795459450","Ti-6Al-4V","YS [MPa]",896.0,null,null,0.6,"MPa","","","","","",false,"","results",""],["oa:W2795465204","TC11 titanium alloy","Yield Strength σ0.2 (MPa)",930.0,null,null,null,"MPa","room temperature","","","tensile test","",false,"","table","TC11 titanium alloy\t930\t1030\t9"],["oa:W2796171468","Ti-5Al-5Mo-5V-3Cr","contrainte macroscopique",335.0,314.0,356.0,null,"MPa","","","","","",false,"","conclusions",""],["oa:W2796171468","Ti-5Al-5Mo-5V-3Cr","Rp0.2%",1233.0,null,null,null,"MPa","","water-quenched from β phase stability domain","","","",false,"","conclusions",""],["oa:W2796171468","β T6","σ = 356 MPa",356.0,356.0,356.0,null,"MPa","","","","","",false,"","conclusions",""],["oa:W2796171468","Ti-5Al-5Mo-5V-3Cr","Rp0.2%",1185.0,null,null,null,"MPa","","water-quenched from β phase stability domain","","","",false,"","conclusions",""],["oa:W2796171468","Ti-5Al-5Mo-5V-3Cr","Rp0.2%",1166.0,null,null,null,"MPa","","water-quenched from β phase stability domain","","","",false,"","conclusions",""],["oa:W2800249796","VT8M-1","stress at the stage of steady flow",367.5,155.0,580.0,null,"MPa","650–800 °C","compressed at 650–800°C","","compression test","",false,"","methods",""],["oa:W2800457681","Ti-6Al-4V","σ0.2",1035.0,null,null,7.5,"MPa","room temperature","","","tensile test","",false,"","table","113,000 (678)\t0.342 (0.016)\t1035 (7.5)\t1058 (4.3)"],["oa:W2800601798","Ti-6Al-4V","stress",15.0,null,null,null,"MPa","","","","finite element analysis","",true,"out_of_range","methods",""],["oa:W2800601798","Ti-6Al-4V","stress",1321.0,null,null,null,"MPa","","","","finite element analysis","",true,"","methods",""],["oa:W2800749335","Ti-15Mo-3Nb-3Al-0.2Si","yield strength",1200.0,null,null,null,"MPa","","","","tensile test","",false,"","results_discussion",""],["oa:W2801161326","Ti-6Al-4V","yield stress",100.0,null,null,null,"MPa","","","","","",false,"","methods","Estimated difference of the yield stress between ND and TD is equal to about 100 MPa."],["oa:W2801956677","Ti35Nb4Sn","maximum stress",0.0,0.0,0.0,null,"","","","","","",false,"unit_missing","discussion","Specimens of nominal porosity 30, 40 and 50% and with an equivalent void-volume porosity along the plane showed good performance, and, as expected, the maximum stress incurred was negatively correlated with volumetric porosity."],["oa:W2802159804","Ti-15Mo-3Nb-3Al-0.2Si","yield strength",88.0,null,null,null,"%","","","","tensile test","",false,"unit_mismatch","results_discussion",""],["oa:W2802525938","Ti-12Mo-8Nb","YS (MPa)",896.0,null,null,null,"MPa","room temperature","hot swaged, annealed at 950°C/1h and water quenched","","tensile test","4 × 10−3 s−1",false,"","methods","Tensile tests were performed at room temperature with specimens with 24 mm in length and 4 mm in diameter and using a strain rate of 4 × 10−3 s−1."],["oa:W2802525938","Ti-12Mo-8Nb","yield strength",850.0,null,null,null,"MPa","room temperature","hot swaged, annealed at 950°C/1h and water quenched","equiaxed β","tensile test","",false,"","results_discussion","Figure 4 shows the stress-strain curves at room temperature for the Ti-12Mo-8Nb alloys and indicates the mean values of yield strength (YS), ultimate tensile strength (UTS) and elongation at rupture (EL) measured from these curves."],["oa:W2802525938","Ti-13Mo-12Nb","YS (MPa)",981.0,null,null,null,"MPa","","hot swaged + aged 4h at 500°C","","","",false,"","results_discussion","Alloy YM (GPa) H (HV) YS (MPa) UTS (MPa) HV to YM ratio EL (%) Ref. Ti-6Al-4V 140 ± 3.7 337 ± 16 930 966 2.40 14.2 22 Ti-13Mo-12Nb (hot swaged + aged 4h at 500°C) 110 ± 2.6 - 981 1111 - 6.3 22 Ti-10Mo-20Nb (hot swaged + aged 4h at 500°C) 106.1 ± 1.3 245 ± 10 - - 2.31 - 24 Ti-12Mo-8Nb (hot swaged + annealed 1h at 950°C) 91 ± 0.53 275 ± 9 528 716 3.03 33 This work Figure 4."],["oa:W2802525938","Ti-12Mo-8Nb","YS (MPa)",528.0,null,null,null,"MPa","","hot swaged + annealed 1h at 950°C","","","",false,"","results_discussion","Alloy YM (GPa) H (HV) YS (MPa) UTS (MPa) HV to YM ratio EL (%) Ref. Ti-6Al-4V 140 ± 3.7 337 ± 16 930 966 2.40 14.2 22 Ti-13Mo-12Nb (hot swaged + aged 4h at 500°C) 110 ± 2.6 - 981 1111 - 6.3 22 Ti-10Mo-20Nb (hot swaged + aged 4h at 500°C) 106.1 ± 1.3 245 ± 10 - - 2.31 - 24 Ti-12Mo-8Nb (hot swaged + annealed 1h at 950°C) 91 ± 0.53 275 ± 9 528 716 3.03 33 This work Figure 4."],["oa:W2802585007","820–5 M","yielded at",692.0,null,null,null,"MPa","room temperature","","","tensile test","",false,"","results","The 820–5 M alloy yielded at 692 MPa, after which minor strain hardening occurred to a peak stress of 701 MPa at a strain of 1.2%, followed by strain softening with a lowest stress of 678 MPa at a strain of 2.1%."],["oa:W2802585007","820–2 M","yielding occurred at",940.0,null,null,null,"MPa","room temperature","","","tensile test","",false,"","results","For the 820–2 M alloy, yielding occurred at 940 MPa, followed by strain hardening to an ultimate tensile stress of 1086 MPa at a uniform strain of 2.6%."],["oa:W2802585007","820–5 M","yield strength",692.0,null,null,null,"MPa","","annealed","","","",false,"","discussion","In the current work, the high yield strength of the 820–5 M alloy (692 MPa) can be attributed to its small grain size and relatively high content of β stabilizers, which result in an increase of critical stress for dislocation slip and martensite transformation."],["oa:W2802936142","Ti-6Al-4V","Limite d’élasticité à 20°C (MPa)",900.0,null,null,null,"MPa","20°C","annealed","","","",false,"","conclusions",""],["oa:W2802936142","TIMETAL 21-S","Limite d’élasticité à 500°C (MPa)",600.0,null,null,null,"MPa","500°C","","","","",false,"","conclusions",""],["oa:W2803564641","Ti-42Al-10V","Yield strength (MPa)",1265.0,null,null,null,"MPa","25 °C","forged (70%) + aged (1100 °C / 17 h / furnace cool)","","tensile test","",false,"","conclusions",""],["oa:W2803564641","Ti-42Al-10V","Yield strength (MPa)",1049.0,null,null,null,"MPa","500 °C","forged (70%) + aged (1100 °C / 17 h / furnace cool)","","tensile test","",false,"","conclusions",""],["oa:W2803564641","Ti-42Al-10V","Yield strength (MPa)",655.0,null,null,null,"MPa","700 °C","forged (70%) + aged (1100 °C / 17 h / furnace cool)","","tensile test","",false,"","conclusions",""],["oa:W2807737883","single colony alpha/beta Titanium Alloys","0.2% offset yield strength",0.0,null,null,null,"","room temperature","","","ISDG strain data","",false,"unit_missing","methods",""],["oa:W2807737883","single colony alpha/beta Titanium Alloys","proportional limit",0.0,null,null,null,"","room temperature","","","load train (capacitance gage)","",false,"unit_missing","methods",""],["oa:W2807737883","single colony alpha/beta Titanium Alloys","applied stress level",586.0,null,null,null,"MPa","","","","","",false,"","methods",""],["oa:W2807737883","Ti-6Al-2Sn-4Zr-2Mo","CRSS",50.0,null,null,null,"MPa","room temperature","a/β processed polycrystalline","","microtensile","",false,"","discussion",""],["oa:W2807737883","Ti-6Al-2Sn-4Zr-2Mo","CRSS",130.0,null,null,null,"MPa","room temperature","a/β processed polycrystalline","","microtensile","",false,"","discussion",""],["oa:W2807782711","Ti-6Al-4V","yield strength",1200.0,null,null,null,"MPa","","","martensitic α'","","",false,"","discussion",""],["oa:W2807782711","Ti-6Al-4V","yield strength",1000.0,null,null,null,"MPa","","","lamellar","","",false,"","discussion",""],["oa:W2807782711","Ti-6Al-4V","yield strength",850.0,null,null,null,"MPa","","","equiaxed α","","",false,"","discussion",""],["oa:W2807812888","γ-TiAl","residual tensile stress",443.75,null,null,null,"MPa","","","","","",false,"","methods","The maximum residual tensile stress in the X, Y, Z directions is 443.75 MPa, 447.25 MPa, 489.875 MPa, respectively, and the corresponding depths are 54 Å, 28 Å, 40 Å."],["oa:W2807812888","γ-TiAl","residual tensile stress",447.25,null,null,null,"MPa","","","","","",false,"","methods","The maximum residual tensile stress in the X, Y, Z directions is 443.75 MPa, 447.25 MPa, 489.875 MPa, respectively, and the corresponding depths are 54 Å, 28 Å, 40 Å."],["oa:W2807812888","γ-TiAl","residual tensile stress",489.875,null,null,null,"MPa","","","","","",false,"","methods","The maximum residual tensile stress in the X, Y, Z directions is 443.75 MPa, 447.25 MPa, 489.875 MPa, respectively, and the corresponding depths are 54 Å, 28 Å, 40 Å."],["oa:W2807812888","γ-TiAl","residual stress",198.0,184.0,212.0,null,"MPa","","","","","",true,"","results","In , the fitting average value of the residual stress along the X-direction after annealing is 184 to 212 MPa, and the σxrs curve after prepressing almost overlapped with Case 3."],["oa:W2807812888","γ-TiAl","σzrs",300.0,null,null,null,"MPa","","","","","",true,"","results","In Case 2, there are large difference in σzrs before 14 Å and these then tend to 300 MPa which is lower than the average residual stress after prepressing."],["oa:W2807812888","γ-TiAl","σy",175.0,null,null,null,"MPa","","","","","",false,"","results","where σy is the yield stress, σ0 is approximately the yield stress of a very coarsegrained, untextured polycrystal, k is the strength coefficient, d is the average grain size, and σ0 and k are constants."],["oa:W2807812888","γ structure","σy",175.0,null,null,null,"MPa","","","","","",false,"","results","For γ structure, σy = 175 + 0.615/d MPa []."],["oa:W2808351044","Ti-6242Si","831 MPa",831.0,null,null,null,"MPa","","","","tensile test","",false,"","methods",""],["oa:W2809231163","","peak contact stresses",1206.0,null,null,null,"MPa","","","","","",false,"","results_discussion","The peak contact stresses is located at outer edge of the bedding and its value (1206 MPa) is very near to the prediction of the analytical model (about 1150 MPa), see b at R = 0.45 mm."],["oa:W2809637729","Ti-6Al-4V","compressive residual stress",350.0,null,null,null,"MPa","","","","FIB-DIC ring-core milling","",false,"","results",""],["oa:W2809637729","Ti-6Al-4V","tensile residual stress",100.0,null,null,null,"MPa","","","","FIB-DIC ring-core milling","",false,"","results",""],["oa:W2810450505","Ti-6Al-4V","yield stress",900.0,null,null,null,"MPa","","","","","",false,"","results",""],["oa:W2810693692","Ti-6Al-4V","average of ~50 MPa increase",50.0,null,null,null,"MPa","","","","","",false,"","conclusions",""],["oa:W2810703305","Ti-5Al-5Mo-5V-3Cr","yield stress",1175.0,null,null,null,"MPa","room temperature","STA1, STA2, SQA1, SQA6","","tensile test","",false,"","results_discussion",""],["oa:W2810703305","PREP NC Ti-5553","YS",1302.0,null,null,0.7,"MPa","","solution treated at 1050℃ for 4 h, aged at 650℃ for 6 h","","","",false,"","results_discussion",""],["oa:W2810703305","","strength",1140.0,1040.0,1240.0,null,"MPa","","","","","",false,"","results",""],["oa:W2810703305","PREP 0.08% C Ti-5553","σ0.2% (YS)",1333.0,null,null,null,"MPa","","","","","",false,"","results_discussion",""],["oa:W2810703305","PREP C Ti-5553","YS",1337.0,null,null,1.4,"MPa","","solution treated at 1050℃ for 4 h, aged at 650℃ for 6 h","","","",false,"","results_discussion",""],["oa:W2810703305","","yield stress",1145.0,null,null,null,"MPa","","","","","",false,"","methods",""],["oa:W2810921231","Ti-6Al-4Sn-4V","YS",0.0,null,null,null,"","","","","","",false,"unit_missing","abstract",""],["oa:W2810921231","Ti-6Al-6Sn-4V","YS",1335.0,null,null,null,"MPa","","","","","",false,"","results_discussion",""],["oa:W2810921231","Ti-6Al-4V-2Sn","YS",1412.0,null,null,null,"MPa","","","","tensile test","",false,"","conclusions",""],["oa:W2810921231","Ti-6Al-4Sn-4V","YS",1393.0,null,null,null,"MPa","","","","","",false,"","results_discussion",""],["oa:W2810921231","Ti-6Al-4V-2Sn","YS",1412.0,null,null,null,"MPa","","","","","",false,"","results_discussion",""],["oa:W2810921231","Ti-6Al-4V","YS",1523.0,null,null,null,"MPa","","","","","",false,"","results_discussion",""],["oa:W2810921231","Ti-6Al-4V-2Sn","YS",0.0,null,null,null,"","","","","","",false,"unit_missing","abstract",""],["oa:W2810921231","Ti-6Al-6Sn-4V","YS",0.0,null,null,null,"","","","","","",false,"unit_missing","abstract",""],["oa:W2883864228","Ti-6Al-4V","yield strength",1150.0,null,null,null,"MPa","","as-built SLM","","","",false,"","results_discussion","Accordingly, the yield strength and UTS were higher at the higher scanning speed of 100 mm/s (d) than at 50 mm/s, although the density was slightly lower (b)."],["oa:W2883864228","Ti-6Al-4V","Yield Strength (MPa)",1035.0,null,null,null,"MPa","","ΦD = 50 µm In this study","","","",false,"","table","ΦD = 50 µm In this study\t1035\t1100\t5.91"],["oa:W2883864228","Ti-6Al-4V","yield strength",1035.0,1035.0,1035.0,null,"MPa","room temperature","","","tensile test","",false,"","results_discussion","The optimal tensile properties using the small beam diameter were obtained at a scanning speed of 100 mm/s when the yield strength, UTS and elongation were 1035 MPa, 1100 MPa and 5.91%, respectively."],["oa:W2883864228","Ti-6Al-4V","Yield Strength (MPa)",1150.0,null,null,null,"MPa","","ΦD = 200 µm In this study","","","",false,"","table","ΦD = 200 µm In this study\t1150\t1200\t8.02"],["oa:W2883864228","Ti-6Al-4V","yield strength",990.0,945.0,1035.0,null,"MPa","room temperature","","","tensile test","",false,"","results_discussion","However, with the 50-µm laser, the UTS ranged from 997 to 1100 MPa, yield strength from 945 to 1035 MPa and elongation from 3.52% to 5.91%."],["oa:W2883864228","Ti-6Al-4V","yield strength",1120.0,1090.0,1150.0,null,"MPa","room temperature","","","tensile test","",false,"","results_discussion","With the 200 µm beam, the ultimate tensile strength (UTS) ranged from 1147 to 1200 MPa, yield strength from 1090 to 1150 MPa and elongation from 5.51% to 8.02%."],["oa:W2883864228","Ti-6Al-4V","yield strength",1090.0,1090.0,1090.0,null,"MPa","room temperature","","","tensile test","",false,"","results_discussion","Samples fabricated at the same scanning speed but using the large beam diameter exhibited higher yield strength of 1090 MPa and UTS of 1168 MPa, and the elongation of 5.51%."],["oa:W2883864228","Ti-6Al-4V","Yield Strength (MPa)",828.0,null,null,null,"MPa","","","","","",false,"","table","ASTM B348-13\t828\t895\t10"],["oa:W2883864228","Ti-6Al-4V","yield strength",1150.0,null,null,null,"MPa","","as-built SLM","","","",false,"","conclusions","Additionally, the small-diameter laser was more likely to produce more and larger defects.With the large beam diameter of 200 µm, the optimal yield strength, UTS and elongation were 1150 MPa, 1200 MPa and 8.02%, respectively."],["oa:W2883864228","Ti-6Al-4V","yield strength",1035.0,null,null,null,"MPa","","as-built SLM","","","",false,"","conclusions","The corresponding values with the small beam diameter of 50 µm were 1035 MPa, 1100 MPa and 5.91%."],["oa:W2884068431","Ti-6Al-4V","yield strength",1078.7,null,null,null,"MPa","","","","","",false,"","results_discussion","LT-2 resulted in a decrease of 1.2% in yield strength, compared to LT-1."],["oa:W2884068431","Ti-6Al-4V","yield strength",1000.0,900.0,1100.0,null,"MPa","room temperature","as-built SLM","","tensile test","",false,"","conclusions","Layer thickness of 25 lm resulted in the highest yield strength and elongation values for SLM Ti6Al4V components as the samples had no visible interlayer defects."],["oa:W2884068431","Ti-6Al-4V","yield strength",1037.4,null,null,null,"MPa","","","","","",false,"","results_discussion","LT-3 resulted in a further decrease of 3.9% compared to LT-2 and 5% compared to LT-1."],["oa:W2884068431","Ti-6Al-4V","yield strength",1092.0,null,null,null,"MPa","","","","","",false,"","results_discussion","LT-1 showed a yield strength of 1092 MPa."],["oa:W2885465907","CP-Ti Grade 2","yield strength",453.0,null,null,null,"MPa","room temperature","post-deformation annealed 85 (type 2)","","tensile test","",false,"","results_discussion",""],["oa:W2885465907","75 (type 1)","yield strengths",338.0,null,null,null,"MPa","","as-sintered","","","",false,"","results_discussion",""],["oa:W2885465907","CP-Ti Grade 2","Yield Strength",438.0,423.0,453.0,null,"MPa","room temperature","post-deformation annealed 85 (type 2)","","tensile test","1x10−3 s−1",false,"","results_discussion",""],["oa:W2885465907","as-sintered 75 (Type 1)","Yield Strength",294.0,250.0,338.0,null,"MPa","room temperature","as-sintered","","tensile test","1x10−3 s−1",false,"","results_discussion",""],["oa:W2885465907","CP-Ti Grade 2","Yield Strength",440.0,335.0,545.0,null,"MPa","room temperature","wrought","","tensile test","1x10−3 s−1",false,"","results_discussion",""],["oa:W2885465907","CP-Ti Grade 2","yield strength",434.0,null,null,null,"MPa","room temperature","post-deformation annealed 85 (type 1)","","tensile test","",false,"","results_discussion",""],["oa:W2885465907","as-sintered 85 (Type 2)","Yield Strength",335.0,320.0,350.0,null,"MPa","room temperature","as-sintered","","tensile test","1x10−3 s−1",false,"","results_discussion",""],["oa:W2885465907","CP-Ti Grade 2","Yield Strength",440.0,335.0,545.0,null,"MPa","room temperature","wrought","","tensile test","1x10−3 s−1",false,"","results_discussion",""],["oa:W2885465907","CP-Ti Grade 2","Yield Strength",422.5,411.0,434.0,null,"MPa","room temperature","post-deformation annealed 75 (type 1)","","tensile test","1x10−3 s−1",false,"","results_discussion",""],["oa:W2885465907","85 (type 2)","yield strengths",350.0,null,null,null,"MPa","","as-sintered","","","",false,"","results_discussion",""],["oa:W2885465907","CP-Ti Grade 2","tensile yield strength",438.0,423.0,453.0,null,"MPa","room temperature","as-sintered, cold rolled, recrystallization annealed","","tensile test","",false,"","conclusions",""],["oa:W2885700369","Ti-6Al-4V","0.2% Proof stress (MPa)",885.0,null,null,null,"MPa","","","","","",false,"","methods","Tensile strength (MPa) 0.2% Proof stress (MPa) Density (g/cm3) Elongation 5D (%) 960 ± 1270 885 4.42 8 Reduction of area (%) Modulus of elasticity tension (GPa) Hardness (Hv) Thermal conductivity (W/mK) 25 100–130 330–370 7 Table 2."],["oa:W2886277662","Ti-6Al-4V","yield strength",1000.0,950.0,1050.0,null,"MPa","","SLM+HT (800°C-2h)","lamellar","","",false,"","results_discussion","After heat treatment at 800 °C for 2 h, the yield strength (950-1,050 MPa) and ultimate tensile strength (1040-1,080 MPa) show a slight reduction but the ductility is greatly improved to 9.8%-11.8%, as compared with stress relief annealing."],["oa:W2886277662","Ti-6Al-4V","yield strength",860.5,853.0,868.0,null,"MPa","","HIP","","","",false,"","results_discussion","After HIP treatment, the yield strength presented a large decrease to 853- 868 MPa."],["oa:W2886277662","Ti-6Al-4V","yield strength",955.0,930.0,980.0,null,"MPa","900 °C","","","","",false,"","results_discussion","While a higher temperature annealing of 900 °C for 2 h was applied, there was a further reduction of the yield strength to 930-980 MPa."],["oa:W2886277662","Ti-6Al-4V","yield strength",962.5,945.0,980.0,null,"MPa","800 °C","","","","",false,"","results_discussion","For longer residence time at 800 °C, the yield strength presented a slight reduction to 945-980 MPa, but the total elongation increased to 12.3%-13.8%."],["oa:W2886625931","CP-Ti Grade 2","yield strength",785.0,785.0,785.0,null,"MPa","room temperature","8 cycles ARBed","","tensile test","",false,"","results_discussion","Yield strength of the material in the rolling direction is measured 790 MPa and it is 785 and 765 MPa in the diagonal and transverse directions, respectively."],["oa:W2886625931","CP-Ti Grade 2","yield strength",790.0,790.0,790.0,null,"MPa","room temperature","8 cycles ARBed","","tensile test","",false,"","results_discussion","Yield strength of the material in the rolling direction is measured 790 MPa and it is 785 and 765 MPa in the diagonal and transverse directions, respectively."],["oa:W2886625931","CP-Ti Grade 2","yield strength",765.0,765.0,765.0,null,"MPa","room temperature","8 cycles ARBed","","tensile test","",false,"","results_discussion","Yield strength of the material in the rolling direction is measured 790 MPa and it is 785 and 765 MPa in the diagonal and transverse directions, respectively."],["oa:W2886625931","CP-Ti Grade 2","yield strength",279.0,268.0,290.0,null,"MPa","room temperature","","","tensile test","",false,"","results_discussion","Yield strength of the three samples was measured within the range of 268–290 MPa, tensile strength was in the range of 360–373 MPa and elongation was between 43.5 to 45.7%."],["oa:W2887855634","Ti-6Al-4V","Mez pružnosti",860.0,825.0,895.0,null,"MPa","room temperature","annealed","","","",false,"","front",""],["oa:W2889643057","Ti-6Al-4V","von Mises effective stress",587.5,525.0,650.0,null,"MPa","","as-built SLM","","FEA simulation","",true,"","conclusions",""],["oa:W2891197136","TAV","YS",1100.0,null,null,null,"MPa","","","","","",false,"","results","CoCrMo alloy, 316 L, TAV, cp-Ti, and TNTZ showed YS values of 480, 200, 1100, 340, and 338 MPa, respectively, and UTS values of 800, 590, 1170, 430, and 422 MPa, respectively (Fig. 1)."],["oa:W2891197136","CP-Ti Grade 2","YS",340.0,null,null,null,"MPa","","","","","",false,"","results","CoCrMo alloy, 316 L, TAV, cp-Ti, and TNTZ showed YS values of 480, 200, 1100, 340, and 338 MPa, respectively, and UTS values of 800, 590, 1170, 430, and 422 MPa, respectively (Fig. 1)."],["oa:W2891197136","Ti-29Nb-13Ta-4.6Zr","YS",338.0,null,null,null,"MPa","","","","","",false,"","results","CoCrMo alloy, 316 L, TAV, cp-Ti, and TNTZ showed YS values of 480, 200, 1100, 340, and 338 MPa, respectively, and UTS values of 800, 590, 1170, 430, and 422 MPa, respectively (Fig. 1)."],["oa:W2891197136","CoCrMo","YS",480.0,null,null,null,"MPa","","","","","",false,"","results","CoCrMo alloy, 316 L, TAV, cp-Ti, and TNTZ showed YS values of 480, 200, 1100, 340, and 338 MPa, respectively, and UTS values of 800, 590, 1170, 430, and 422 MPa, respectively (Fig. 1)."],["oa:W2891197136","316 L","YS",200.0,null,null,null,"MPa","","","","","",false,"","results","CoCrMo alloy, 316 L, TAV, cp-Ti, and TNTZ showed YS values of 480, 200, 1100, 340, and 338 MPa, respectively, and UTS values of 800, 590, 1170, 430, and 422 MPa, respectively (Fig. 1)."],["oa:W2892152091","Ti-6Al-4V","yield strength",0.0,0.0,0.0,null,"","","as-built SLM","","","",false,"unit_missing","results_discussion","What is interesting to note here is that since the lattice properties follow the density, the smallest lattice of 3.6 mm (unit cell of 0.6 mm) was the strongest; the yield strength is shown in together with the actual relative porosity as measured by microCT."],["oa:W2892506737","AISI 1038","Yield strength",416.0,null,null,null,"MPa","","","","","",false,"","methods","Property Value Density 7.84 g/cm3 Young’s Modulus 211 GPa Poisson’s Modulus 0.29 Yield strength 416 MPa Self-hardening coeﬃcient 0.19 extracted."],["oa:W2892506737","Ti-6Al-4V","Yield strength",870.0,null,null,null,"MPa","","","","","",false,"","methods","Property Value Density 4.4 g/cm3 Young’s Modulus 110 GPa Poisson’s Modulus 0.32 Yield strength 870 MPa Self-hardening coeﬃcient 0.3 As the historic of the material is unknown, the structure of the alloy along with its hardness were determine in a preliminary phase."],["oa:W2893633486","Ti-lEr","flow stress",487.0,null,null,null,"MPa","","100 h anneal at 700°C","","","",false,"","conclusions",""],["oa:W2893633486","Ti-8Al-1Er","yield strength",1240.0,null,null,null,"MPa","","","","","",false,"","other",""],["oa:W2893633486","Ti-8Al-1Er","total value",1230.0,null,null,null,"MPa","","as-deposited","","","",true,"","other",""],["oa:W2893633486","Ti-lEr","flow stress",414.0,null,null,null,"MPa","","2 h anneal at 700°C","","","",false,"","conclusions",""],["oa:W2893633486","Ti-6Al-4V","predicted strength",1280.0,null,null,null,"MPa","","","","","",true,"","other",""],["oa:W2893633486","Ti-8Al-1Er","total yield strength",758.0,null,null,null,"MPa","","","","","",false,"","other",""],["oa:W2893633486","RSP titanium with 0.5 wt% boron","yield strength",100.0,null,null,null,"%","","","","","",false,"unit_mismatch","conclusions",""],["oa:W2893633486","Ti-8Al-1Er","grain size strengthening contribution",338.0,null,null,null,"MPa","","as-deposited","","","",true,"","other",""],["oa:W2893633486","Ti-8Al-1Er","Orowan contribution",106.0,null,null,null,"MPa","","as-deposited","","","",true,"","other",""],["oa:W2893633486","Ti-2Er","yield strength",50.0,50.0,50.0,null,"%","","","homogeneous distribution of incoherent precipitates","","",false,"unit_mismatch","conclusions",""],["oa:W2893633486","Ti-8Al-1Er","strengthening effect (minus matrix friction stress)",379.0,null,null,null,"MPa","","as-deposited","","","",true,"","other",""],["oa:W2893633486","Ti-8Al-1Er","To",78.5,null,null,null,"MPa","","as-deposited","","","",false,"","other",""],["oa:W2893633486","Ti-8Al-1Er","interstitial content",326.0,null,null,null,"MPa","","as-deposited","","","",true,"","other",""],["oa:W2893633486","Ti-8Al-1Er","combined interstitial effect",622.0,null,null,null,"MPa","","as-deposited","","","",true,"","other",""],["oa:W2893935480","","Yield Stress (Mpa)",136.17,null,null,null,"Mpa","room temperature","","","tensile test","",false,"unit_mismatch","table","+0.25 mm\t136.17\t189.33\t-"],["oa:W2893935480","","Yield Stress (Mpa)",112.59,null,null,null,"Mpa","room temperature","","","tensile test","",false,"unit_mismatch","table","0 mm\t112.59\t156.48\t-"],["oa:W2893935480","","yield strength",0.0,null,null,null,"","","","","tensile test","",false,"unit_missing","results_discussion","Because of the dimensions of tensile specimens, working easily occurred for the titanium base metal of a welded joint during a tensile test, which caused a higher yield strength and lower elongation rate of joint +0.5 mm than the titanium base metal."],["oa:W2893935480","","Yield Stress (Mpa)",308.84,null,null,null,"Mpa","room temperature","","","tensile test","",false,"unit_mismatch","table","+0.5 mm\t308.84\t346.58\t-"],["oa:W2893935480","Mo-BM","Yield Stress (Mpa)",625.55,null,null,null,"Mpa","room temperature","","","tensile test","",false,"unit_mismatch","table","Mo-BM\t625.55\t780.64\t4.5"],["oa:W2893935480","Ti-BM","Yield Stress (Mpa)",260.66,null,null,null,"Mpa","room temperature","","","tensile test","",false,"unit_mismatch","table","Ti-BM\t260.66\t500.40\t15"],["oa:W2893943115","Ti-6Al-4V","conventional yield strength σy,0.2%",0.0,null,null,null,"MPa","room temperature","sub-transus heat treatment 920°C/2h + water quenching","dual-phase α+α'","tensile test","10-3 s-1",false,"out_of_range","methods",""],["oa:W2893943115","Ti-6Al-4V","yield strength",1088.0,null,null,null,"MPa","","500 °C / 1 h","α+α’dec","","",false,"","discussion",""],["oa:W2893943115","Ti-6Al-4V","σy,0.2%",-100.0,null,null,null,"MPa","room temperature","920-WQ","","tensile test","",false,"out_of_range","results",""],["oa:W2893943115","Ti-6Al-4V","σy,0.2%",1088.0,null,null,9.0,"MPa","room temperature","500-1h","","tensile test","",false,"","results",""],["oa:W2893943115","Ti-6Al-4V","σy,0.2%",1083.0,null,null,5.0,"MPa","room temperature","700 °C, 5 min","","tensile test","",false,"","results",""],["oa:W2893943115","Ti-6Al-4V","σy,0.2%",825.0,null,null,33.0,"MPa","room temperature","920-WQ","","tensile test","",false,"","results",""],["oa:W2893943115","Ti-6Al-4V","yield strength",1130.0,null,null,null,"MPa","","500 °C / 1 h","α+α’dec","","",true,"","discussion",""],["oa:W2893943115","","yield strength",250.0,null,null,null,"MPa","","","","tensile test","",false,"","discussion",""],["oa:W2893943115","Ti-6Al-4V","yield strength",825.0,null,null,null,"MPa","","920 °C / 2 h + water quenching","martensitic α'","","",false,"","discussion",""],["oa:W2895161837","Ti-6Al-4V","residual stress",200.0,null,null,null,"MPa","","","","","",false,"","results",""],["oa:W2895161837","Ti-6Al-4V","residual stress",200.0,null,null,null,"MPa","","","","","",false,"","results",""],["oa:W2895547505","Ti-6Al-4V","tensile residual stress",-100.0,null,null,null,"MPa","","","","","",false,"out_of_range","discussion","Moving towards the top of the deposit, at its centre location, the tensile residual stress decreased and becomes compressive (about –100 MPa)."],["oa:W2895547505","Ti-6Al-4V","compressive stress",-280.0,null,null,null,"MPa","","","","","",false,"out_of_range","discussion","Highest compressive stress was seen in the substrate (up to about –280 MPa)."],["oa:W2895547505","Ti-6Al-4V","peak tensile residual stress",360.0,null,null,null,"MPa","","","","contour method","",false,"","conclusions","This is due to the pre-heating of the sample substrate, which was not accounted for the simulation, as it used a constant inherent strain throughout the part.  The pre-heating of the sample substrate developed peak tensile residual stress (about 360 MPa) in the substrate at near the edge of the start location of the deposit, which was measured by the contour method."],["oa:W2895547505","Ti-6Al-4V","tensile residual stress magnitude",360.0,null,null,null,"MPa","","as-built WFAM","","contour method","",false,"","discussion","The contour method measurement of the WFAM titanium (Ti-6Al-4V) sample showed a tensile residual stress magnitude of about 360 MPa around the interface of the"],["oa:W2896727272","Ti-6Al-4V","yield strength",1000.0,null,null,null,"MPa","","wrought","","","",false,"","discussion",""],["oa:W2898924750","Ti-6Al-4V","compressive strength",98.2,null,null,null,"MPa","","","","","",false,"","discussion","In this study, the 75% porosity samples had a high compressive strength of approximately 98.2 MPa, which is close to that of cortical bone, the elastic modulus was approximately 1.76 GPa, which is close to that of cancellous bone."],["oa:W2899548745","Ti-6Al-4V","yield strength",0.0,null,null,null,"","","HTA DMLS","","tensile test","",false,"unit_missing","methods","2.5 Tensile testing The round machined and polished HTA DMLS Ti6Al4V (ELI) tensile test specimens were tension tested on an Instron 1342 servo-hydraulic testing machine with a clip-on extensometer of 12.5 mm."],["oa:W2900696220","Ti-6Al-4V","residual stress",150.0,null,null,null,"MPa","","as-built SLM","","","",false,"","conclusions",""],["oa:W2900696220","Ti-6Al-4V","tensile RS",150.0,150.0,150.0,null,"MPa","","","","","",false,"","results",""],["oa:W2900696220","Ti-6Al-4V","residual stress",600.0,null,null,null,"MPa","","as-built SLM","","","",false,"","conclusions",""],["oa:W2900696220","Ti-6Al-4V","tensile RS",450.0,450.0,450.0,null,"MPa","","","","","",false,"","results",""],["oa:W2900696220","Ti-6Al-4V","tensile RS",600.0,400.0,800.0,null,"MPa","","","","","",false,"","results",""],["oa:W2900920106","CP-Ti Grade 2","high strength",870.0,870.0,870.0,null,"MPa","room temperature","as-received","","tensile test","",false,"","conclusions","When tested along the rod axis, this material exhibits excellent tensile properties with high strength of 870 MPa, high uniform elongation of 8.5%, and a high fatigue limit of 490 MPa."],["oa:W2900920106","Ti-6Al-4V","yield strength (YS)",998.0,null,null,null,"MPa","room temperature","as-deformed","","tensile test","5 × 10−4 s−1",false,"","results_discussion","The measured yield strength (YS) and ultimate tensile strength (UTS) of the as-received RS sample were 998 MPa and 1040 MPa, respectively, which are almost three times as high as for the CG sample."],["oa:W2900920106","CP-Ti Grade 2","YS",740.0,null,null,null,"MPa","room temperature","as-received","","tensile test","",false,"","results_discussion","Meanwhile, the YS and UTS are still kept at high levels of 740 MPa and 870 MPa, respectively."],["oa:W2902186195",
