Repository: akhtar07/tisci-explorer

# TiSci Explorer

A read-only, static explorer for **TiSci**, an autonomous research agent for titanium alloys. TiSci reads the
titanium-alloy literature, builds a knowledge graph and a table of measured values, proposes hypotheses where the
graph has gaps, and tests them with DFT (MACE / VASP) and the ICME-lite multiscale chain.

**Live site:** https://akhtar07.github.io/tisci-explorer/

The site has seven sections:

| Section | What it shows |
|---|---|
| Overview | Corpus → graph → facts → hypotheses → verdicts, with the snapshot's counts |
| Worked example | One full loop for W in α-Ti: graph path, hypothesis, novelty check, DFT test, verdict, follow-up, DAMASK |

File: data/facts/youngs_modulus.json (part 22 of 33)
0.55,0.2,1.0,null,"GPa","","","","","",false,"out_of_range","results_discussion","The elastic modulus values changed slightly with the amount of Sn from Fig. 12 e (a) Microhardness and (b) elastic module and compressive yield strength of foams with different amounts of Sn (Tie13TaexSn, x:3, 6, 9 and 12 at.%). j o u r n a l o f m a t e r i a l s r e s e a r c h a n d t e c h n o l o g y 2 0 2 3 ; 2 4 : 8 7 3 5 e8 7 5 3 8747"],["oa:W4377041986","Ti-34Nb-29Ta","Young's modulus",29.0,25.0,33.0,null,"GPa","","sintered, 50% porosity","","","",false,"out_of_range","results_discussion","Aguilar et al. [25] reported that for a foam with a porosity of 50v/ v% in Tie34Nbe29Ta-xMn (x:2, 4 and 6 wt.%Mn) alloys, the Young's modulus values were between 25 and 33 GPa."],["oa:W4377041986","Ti-6Al-4V","Young's modulus",72.8,110.0,3.2,null,"GPa","","","","","",false,"","results_discussion","Martinez et al. [109] measured Young's modulus values of 110, 5.6, and 3.2 GPa for porosities of 0, 21, and 42%, respectively in a traditional Tie6Ale4V alloy."],["oa:W4377041986","CP-Ti Grade 2","Young's modulus",34.0,39.0,29.0,null,"GPa","","","","","",false,"","results_discussion","Ye and Dunand [90] synthesized pure Ti foams by hot pressing and reported a Young's modulus between 39 and 29 GPa for porosities between 52 and 51%."],["oa:W4377041986","Ti-20Nb-16Fe-11Ta-1Mn","elastic modulus",8.0,4.5,11.7,null,"GPa","","","","","",false,"out_of_range","results_discussion","Guerra et al. [21] reported elastic modulus between 4,5; 8,8; and 11.7 GPa (37, 31, and 25% of porosity) for Tie20Nbe11Tae16Fee1Mn at.% alloys foams."],["oa:W4377043597","Ti-6Al-4V","elastic modulus",10.12,null,null,1.12,"GPa","","","","","",false,"out_of_range","results","The P300 porous scaffold had the highest elastic modulus of 42.71 ± 3.82 GPa, while the P1000 porous scaffold had the lowest one of 10.12 ± 1.12 GPa."],["oa:W4377043597","Ti-6Al-4V","elastic modulus",42.71,null,null,3.82,"GPa","","","","","",false,"","results","The P300 porous scaffold had the highest elastic modulus of 42.71 ± 3.82 GPa, while the P1000 porous scaffold had the lowest one of 10.12 ± 1.12 GPa."],["oa:W4377291841","Ti-9Mo-2Cu","elastic modulus",0.0,null,null,null,"","","","","","",false,"unit_missing","conclusions","Ti-2Cu-9Mo and Ti-6Cu-9Mo alloys exhibit the best elastic modulus, strength, and hardness among the examined alloys."],["oa:W4377291841","","elastic modulus",0.0,null,null,null,"","","","","","",false,"unit_missing","results_discussion","In this study, an increase in aluminum content led to a signiﬁcant rise in the elastic modulus, whereas copper caused a decrease in the elastic modulus [46]."],["oa:W4377291841","Ti-6Al-4V","elastic modulus",117.0,null,null,null,"GPa","","","","","",false,"","results_discussion","Additionally, Ti-10Cu-9Mo alloy has better elastic modulus conditions than the Ti-6Al-4V alloy (117 GPa)."],["oa:W4377291841","Ti-9Mo","elastic modulus",97.0,null,null,null,"GPa","","","","","",false,"","conclusions","The addition of copper to Ti-9Mo alloy leads to a decrease in elastic modulus with a minimum value of 97 GPa, while the addition of aluminum increases the modulus to 118 GPa."],["oa:W4377291841","Ti-10Al-9Mo","elastic modulus",118.0,null,null,null,"GPa","","","","","",false,"","results_discussion","The inclusion of aluminum in the chemical composition of Ti-9Mo alloy at various weight percentages has been observed to signiﬁcantly enhance the elastic modulus."],["oa:W4377291841","Ti-9Mo","elastic modulus",118.0,null,null,null,"GPa","","","","","",false,"","conclusions","The addition of copper to Ti-9Mo alloy leads to a decrease in elastic modulus with a minimum value of 97 GPa, while the addition of aluminum increases the modulus to 118 GPa."],["oa:W4377291841","Ti-9Mo-6Cu","elastic modulus",0.0,null,null,null,"","","","","","",false,"unit_missing","conclusions","Ti-2Cu-9Mo and Ti-6Cu-9Mo alloys exhibit the best elastic modulus, strength, and hardness among the examined alloys."],["oa:W4377291841","Ti-10Cu-9Mo","elastic modulus",97.0,null,null,null,"GPa","","","","","",false,"","results_discussion","However, even with this decrease, the elastic modulus of Ti-10Cu-9Mo alloy (97 GPa) is still much higher than the model provided by Shuanglei for human bone (15–25 GPa) [41]."],["oa:W4377291841","Ti-10Cu-9Mo","elastic modulus",97.0,null,null,null,"GPa","room temperature","","","","",false,"","results_discussion","As depicted in the ﬁgure, the lowest elastic modulus among the investigated alloys belongs to Ti-10Cu- 9Mo alloy, with a value of 97 GPa, which is approximately 20 GPa less than that of Ti-6Al-4V alloy."],["oa:W4378072049","","equivalent Von Misses stress",1.0237,null,null,null,"GPa","","","","","",false,"out_of_range","results","So, as the results, ﬁrst, regarding to the total deformation, are presented in Fig. 4, a and b, having the maximum value of 3.7764·10–3 mm, and then, the equivalent Von Misses stress, having the maximum value of 1023.7 MPa, is presented in Fig. 5, a and b."],["oa:W4379055939","Ti-15Mo-7Zr","modulus of elasticity",8.0,null,null,null,"GPa","","","","","",false,"out_of_range","results_discussion","It can be observed that with the increase of the Ta content from 5% to 15%, it leads to the decrease of the modulus of elasticity by about 8 GPa."],["oa:W4379055939","Ti20Mo7Zr10Ta","Young modulus",45.41,null,null,null,"GPa","","","","indentation test","",false,"","results_discussion","258 Table 3 Elastic modulus values for Ti-Mo-Zr-Ta alloys measured by indentation test Alloy Ti20Mo7Zr5Ta Ti20Mo7Zr10Ta Ti20Mo7Zr15Ta Young modulus (GPa) 51.68 45.41 43.57 Table 3 shows the values of the investigated Ti-Mo-Zr-Ta alloys measured by indentation tests, young modulus values between 51.68-43.57 GPa for the modulus of elasticity."],["oa:W4379055939","Ti-15Mo-7Zr","elastic modulus",43.57,null,null,null,"GPa","","","","indentation test","",false,"","conclusions","Indentation testing on the tested alloys showed low values of the elastic modulus between 51.68 - 43.57 GPa, close to the human bone (27GPa)."],["oa:W4379055939","Ti-15Mo-7Zr","elastic modulus",51.68,null,null,null,"GPa","","","","indentation test","",false,"","conclusions","Indentation testing on the tested alloys showed low values of the elastic modulus between 51.68 - 43.57 GPa, close to the human bone (27GPa)."],["oa:W4379055939","Ti20Mo7Zr5Ta","Young modulus",51.68,null,null,null,"GPa","","","","indentation test","",false,"","results_discussion","258 Table 3 Elastic modulus values for Ti-Mo-Zr-Ta alloys measured by indentation test Alloy Ti20Mo7Zr5Ta Ti20Mo7Zr10Ta Ti20Mo7Zr15Ta Young modulus (GPa) 51.68 45.41 43.57 Table 3 shows the values of the investigated Ti-Mo-Zr-Ta alloys measured by indentation tests, young modulus values between 51.68-43.57 GPa for the modulus of elasticity."],["oa:W4379055939","Ti-15Mo-7Zr","modulus of elasticity",0.5,null,null,null,"","","","","","",false,"unit_missing","results_discussion","The alloys elaborated from the Ti-Mo-Zr-Ta system have a 50% reduced modulus of elasticity compared to the classic alloy based on Ti6Al4V."],["oa:W4379055939","Ti20Mo7Zr15Ta","Young modulus",43.57,null,null,null,"GPa","","","","indentation test","",false,"","results_discussion","258 Table 3 Elastic modulus values for Ti-Mo-Zr-Ta alloys measured by indentation test Alloy Ti20Mo7Zr5Ta Ti20Mo7Zr10Ta Ti20Mo7Zr15Ta Young modulus (GPa) 51.68 45.41 43.57 Table 3 shows the values of the investigated Ti-Mo-Zr-Ta alloys measured by indentation tests, young modulus values between 51.68-43.57 GPa for the modulus of elasticity."],["oa:W4380433818","Ti-6Al-4V","Young’s modulus",121.0,null,null,null,"GPa","","as-built","","nanoindentation","",false,"","results_discussion","The Young’s modulus reached its lowest mean value of 121 GPa (std."],["oa:W4380433818","Ti-6Al-4V","Young’s modulus",8.0,null,null,null,"GPa","","as-built","","nanoindentation","",false,"out_of_range","results_discussion","8 GPa) when PL = 225 W and v = 1000 mm/s were used, and its highest mean value of 137 GPa (std."],["oa:W4380433818","Ti-6Al-4V","Young’s modulus",0.0,null,null,null,"","","annealed","","CSM","",false,"unit_missing","results_discussion","The Young’s modulus and nano-hardness of the annealed specimen reaches a constant value at ~1000 nm, while a constant value for the as-built specimen is reached at ~300 nm."],["oa:W4380433818","Ti-6Al-4V","Young’s modulus",15.066,null,null,null,"GPa","","annealed","","nanoindentation","",false,"out_of_range","conclusions","However, the possible effect of the laser power on Young’s modulus values measured using nanoindentation should be investigated using a wider range with a higher number of laser power levels. - A linear relation between nano-hardness values and Young’s modulus has been found: E = 15.066|H| + 60.514 with R2 = 0.744. - The nano-hardness of L-PBF Ti6Al4V alloy was less sensitive to applied strain rates when higher indentation loads were used. - A dislocation motion was the dominant creep mechanism "],["oa:W4380433818","Ti-6Al-4V","Young’s modulus",137.0,null,null,null,"GPa","","as-built","","nanoindentation","",false,"","results_discussion","3 GPa) when PL = 250 W and v = 1000 mm/s were used."],["oa:W4380433818","Ti-6Al-4V","Young’s modulus",150.0,null,null,null,"GPa","","annealed","","nanoindentation","",false,"","conclusions","Annealing heat treatment showed no effect on Young’s modulus values. - The combination of the highest laser power (250 W) and the lowest scanning speed (1000 mm/s) level resulted in the highest mean nano-hardness value after annealing. - The L-PBF Ti6Al4V alloy produced using the combination of a 250 W laser power and a 1000 mm/s scanning speed has the highest mean value of Young’s modulus."],["oa:W4380433818","Ti-6Al-4V","Young’s modulus",0.0,null,null,null,"","","as-built","","linear regression","",true,"unit_missing","results_discussion","Using this relation, the Young’s modulus can be estimated from nano-hardness data of L-PBF Ti6Al4V alloy utilizing laser power and scanning speed combinations in a range of 200–250 W and 1000–1500 mm/s, respectively."],["oa:W4380433818","Ti-6Al-4V","Young’s modulus",0.0,null,null,null,"","","annealed (840 °C-2h-FC)","","linear regression","",true,"unit_missing","results_discussion","In order to estimate the Young’s modulus value based on nano-hardness (H), or vice versa, a linear regression model was applied on nano-mechanical experimental data of all annealed (840 °C-2h-FC) specimens."],["oa:W4380433818","Ti-6Al-4V","Young’s modulus",0.0,null,null,null,"","","as-built","","CSM","",false,"unit_missing","results_discussion","The Young’s modulus and nano-hardness of the annealed specimen reaches a constant value at ~1000 nm, while a constant value for the as-built specimen is reached at ~300 nm."],["oa:W4380433818","Ti-6Al-4V","Young’s modulus",127.0,null,null,4.0,"GPa","","as-built","","nanoindentation","",false,"","results_discussion","Chen et al. reported a Young’s modulus value of 127 ± 4 GPa for an as-built specimen [], which is consistent with these results."],["oa:W4381137493","Ti-6Al-4V","Modulus of elasticity (GPa)",114.0,null,null,null,"GPa","","","","","",false,"","table","Modulus of elasticity (GPa)\t114"],["oa:W4381433511","Ti-27Nb","Young’s modulus (GPa)",87.45,null,null,null,"GPa","","","","","",false,"","table","Young’s modulus (GPa)\t87.45"],["oa:W4382460422","Ti-TiB FGM","elastic modulus",120.0,null,null,null,"GPa","room temperature","","","modified RoM","",true,"","results_discussion","Experimentally measured values of the elastic modulus from the nanoindentation tests are also listed in Table I along with values calculated from the modiﬁed rule of mixtures (modiﬁed RoM) that accounts for the nonlinear transfer of stress to strain in a composite that was used in previous work.[25,26,30] The values from the modiﬁed RoM reported here diﬀer from those reported previously because updated elastic modulus values for TiB and CP Ti from the literature are used."],["oa:W4382460422","Ti-TiB FGM","elastic modulus",115.0,null,null,null,"GPa","room temperature","","","nanoindentation","",false,"","results_discussion","Experimentally measured values of the elastic modulus from the nanoindentation tests are also listed in Table I along with values calculated from the modiﬁed rule of mixtures (modiﬁed RoM) that accounts for the nonlinear transfer of stress to strain in a composite that was used in previous work.[25,26,30] The values from the modiﬁed RoM reported here diﬀer from those reported previously because updated elastic modulus values for TiB and CP Ti from the literature are used."],["oa:W4382932058","Ti6Al4V-TiBw","elastic modulus",1.5,null,null,null,"","","dual-structure","","","",false,"unit_missing","results_discussion","Owing to the introduction of the fine-grained region which exhibits a high elastic modulus and hardness, it is approximately 1.5 and 1.7 times as high as those of the coarse-grained region, respectively."],["oa:W4382983263","Ti-6Al-4V","Young's Modulus",110.0,null,null,null,"N/m2","","","","","",false,"unit_mismatch","table","1604 °C\t4.43 g/cm3\t6.7 W/m-k\t0.5263 J/g-⁰C\t1050 MPa\t110 N/m2\t950 MPa\t37 HRC"],["oa:W4383227267","Ti-42Nb","Young’s modulus",78.69,null,null,null,"GPa","","","bimodal","","",false,"","abstract","Young’s modulus of 78.69 GPa is significantly lower than that of cp-Ti and Ti–6Al–4V alloys."],["oa:W4383368588","Ti-13Nb-13Zr","Young’s Modulus E ± SD (GPa)",138.7,null,null,14.1,"GPa","","laser remelted, scan line spacing 40 µm","","nanoindentation","",false,"","results_discussion","Sample Hardness (GPa) Maximum Indent Depth ± SD (nm) Reduced Young’s Modulus ± SD (GPa) Young’s Modulus E ± SD (GPa) BM 3.45 ± 0.19 1070.9 ± 453.1 107.6 ± 3.5 103.4 ± 1.7 LT 20 4.18 ± 1.29 989.5 ± 410.7 116.1 ± 24.9 113.1 ± 26.1 LT 30 5.26 ± 4.18 949.4 ± 394.1 118.3 ± 25.8 115.2 ± 21.0 LT 40 4.9 ± 1.52 892.4 ± 340.5 139.8 ± 15.7 138.7 ± 14.1 LT 50 5.44 ± 2.12 883.9 ± 381.2 146.1 ± 26.3 146.2 ± 27.1 Figure 4."],["oa:W4383368588","Ti-13Nb-13Zr","Young’s Modulus E ± SD (GPa)",103.4,null,null,1.7,"GPa","","base material","","nanoindentation","",false,"","results_discussion","Sample Hardness (GPa) Maximum Indent Depth ± SD (nm) Reduced Young’s Modulus ± SD (GPa) Young’s Modulus E ± SD (GPa) BM 3.45 ± 0.19 1070.9 ± 453.1 107.6 ± 3.5 103.4 ± 1.7 LT 20 4.18 ± 1.29 989.5 ± 410.7 116.1 ± 24.9 113.1 ± 26.1 LT 30 5.26 ± 4.18 949.4 ± 394.1 118.3 ± 25.8 115.2 ± 21.0 LT 40 4.9 ± 1.52 892.4 ± 340.5 139.8 ± 15.7 138.7 ± 14.1 LT 50 5.44 ± 2.12 883.9 ± 381.2 146.1 ± 26.3 146.2 ± 27.1 Figure 4."],["oa:W4383368588","Ti-13Nb-13Zr","Young’s Modulus E ± SD (GPa)",113.1,null,null,26.1,"GPa","","laser remelted, scan line spacing 20 µm","","nanoindentation","",false,"","results_discussion","Sample Hardness (GPa) Maximum Indent Depth ± SD (nm) Reduced Young’s Modulus ± SD (GPa) Young’s Modulus E ± SD (GPa) BM 3.45 ± 0.19 1070.9 ± 453.1 107.6 ± 3.5 103.4 ± 1.7 LT 20 4.18 ± 1.29 989.5 ± 410.7 116.1 ± 24.9 113.1 ± 26.1 LT 30 5.26 ± 4.18 949.4 ± 394.1 118.3 ± 25.8 115.2 ± 21.0 LT 40 4.9 ± 1.52 892.4 ± 340.5 139.8 ± 15.7 138.7 ± 14.1 LT 50 5.44 ± 2.12 883.9 ± 381.2 146.1 ± 26.3 146.2 ± 27.1 Figure 4."],["oa:W4383368588","Ti-13Nb-13Zr","Young’s Modulus E ± SD (GPa)",115.2,null,null,21.0,"GPa","","laser remelted, scan line spacing 30 µm","","nanoindentation","",false,"","results_discussion","Sample Hardness (GPa) Maximum Indent Depth ± SD (nm) Reduced Young’s Modulus ± SD (GPa) Young’s Modulus E ± SD (GPa) BM 3.45 ± 0.19 1070.9 ± 453.1 107.6 ± 3.5 103.4 ± 1.7 LT 20 4.18 ± 1.29 989.5 ± 410.7 116.1 ± 24.9 113.1 ± 26.1 LT 30 5.26 ± 4.18 949.4 ± 394.1 118.3 ± 25.8 115.2 ± 21.0 LT 40 4.9 ± 1.52 892.4 ± 340.5 139.8 ± 15.7 138.7 ± 14.1 LT 50 5.44 ± 2.12 883.9 ± 381.2 146.1 ± 26.3 146.2 ± 27.1 Figure 4."],["oa:W4383368588","Ti-13Nb-13Zr","Young’s Modulus E ± SD (GPa)",146.2,null,null,27.1,"GPa","","laser remelted, scan line spacing 50 µm","","nanoindentation","",false,"","results_discussion","Sample Hardness (GPa) Maximum Indent Depth ± SD (nm) Reduced Young’s Modulus ± SD (GPa) Young’s Modulus E ± SD (GPa) BM 3.45 ± 0.19 1070.9 ± 453.1 107.6 ± 3.5 103.4 ± 1.7 LT 20 4.18 ± 1.29 989.5 ± 410.7 116.1 ± 24.9 113.1 ± 26.1 LT 30 5.26 ± 4.18 949.4 ± 394.1 118.3 ± 25.8 115.2 ± 21.0 LT 40 4.9 ± 1.52 892.4 ± 340.5 139.8 ± 15.7 138.7 ± 14.1 LT 50 5.44 ± 2.12 883.9 ± 381.2 146.1 ± 26.3 146.2 ± 27.1 Figure 4."],["oa:W4383722717","TiMoZrSi","Young’s modulus",105.0,null,null,null,"GPa","","","","","",false,"","results_discussion","The research alloy, TiMoZrSi, has a substantially lower Young’s modulus when compared to more widely used alloys in industry, medicine, and dentistry, such as stainless steel (190–210 GPa), cpTitanium (105 GPa), Ti6Al4V (110 GPa), and CoCrMo (210–253 GPa) [,]."],["oa:W4383722717","TiMo15Zr7","E",61.5,null,null,8.4,"GPa","room temperature","","","Three-Point Bending Test","",false,"","results_discussion","After calculating the average values of each specimen’s elasticity modulus, it can be observed that the lower E value was obtained for the TiMo15Zr7Si0.5 sample (82.4 ± 9.2 GPa), while the upper E value was for TiMo15Zr7 (61.5 ± 8.4 GPa)."],["oa:W4383722717","TiMo15Zr7Si0.5","E",82.4,null,null,9.2,"GPa","room temperature","","","Three-Point Bending Test","",false,"","results_discussion","After calculating the average values of each specimen’s elasticity modulus, it can be observed that the lower E value was obtained for the TiMo15Zr7Si0.5 sample (82.4 ± 9.2 GPa), while the upper E value was for TiMo15Zr7 (61.5 ± 8.4 GPa)."],["oa:W4383911788","Ti-2.5Al","stiffness",100.0,90.0,110.0,10.0,"GPa","","","","tensile test","",false,"","results","The three alloys have comparable stiffness (i.e., 100 ± 10 GPa) as their stress–strain curves overlap in the elastic region."],["oa:W4384406602","Pd","Young’s moduli",73.0,null,null,null,"GPa","","","","","",false,"","results_discussion","Mechanical Properties The Young’s moduli of Pd (73 GPa) and Pt (68 GPa) samples were found to be similar (Figure 2A), while their mechanical behavior was quite diﬀerent."],["oa:W4384406602","Pt","Young’s moduli",68.0,null,null,null,"GPa","","","","","",false,"","results_discussion","Mechanical Properties The Young’s moduli of Pd (73 GPa) and Pt (68 GPa) samples were found to be similar (Figure 2A), while their mechanical behavior was quite diﬀerent."],["oa:W4385064023","Ti-6Al-4V","Elastic modulus",110.0,null,null,null,"GPa","","","","","",false,"","methods","Properties Values Density 4420 kg/m3 Hardness HRC 31 Elastic modulus 110 GPa Yield strength 940 MPa Thermal conductivity 7.8 W/mk Poisson’s ratio 0.33 https://doi.org/10.1371/journal.pone.0288502.t001 PLOS ONE Ultra-precision cutting of titanium alloy PLOS ONE | https://doi.org/10.1371/journal.pone.0288502 July 21, 2023 3 / 15"],["oa:W4385269267","AF-Ti-22Zr-11Nb-2Sn","Young’s modulus",50.0,null,null,null,"GPa","room temperature","as-fabricated","","tensile test","",false,"","results_discussion",""],["oa:W4385269267","AF-Ti-22Zr-11Nb-2Sn","Young’s modulus",51.0,null,null,null,"GPa","room temperature","as-fabricated","","tensile test","",false,"","results_discussion",""],["oa:W4385269267","400WQ","Young’s modulus",60.0,null,null,null,"GPa","room temperature","400°C heat-treated","β+α","tensile test","",false,"","results_discussion",""],["oa:W4385269267","Ti-6Al-4V","Young’s modulus",110.0,null,null,null,"GPa","","","","","",false,"","results_discussion",""],["oa:W4385269267","400WQ","Young’s modulus",60.0,null,null,null,"GPa","","400°C heat-treated","β+α","","",false,"","conclusions",""],["oa:W4385269267","AF-Ti-6Al-4V ELI","Young’s modulus",46.0,null,null,null,"GPa","room temperature","as-fabricated","martensitic α'","tensile test","",false,"","results_discussion",""],["oa:W4385269267","AF-Ti-22Zr-11Nb-2Sn","Young’s modulus",50.0,null,null,null,"GPa","room temperature","as-fabricated","","tensile test","",false,"","conclusions",""],["oa:W4385269267","700WQ","Young’s modulus",111.0,null,null,null,"GPa","room temperature","700°C heat-treated","equiaxed β","tensile test","",false,"","results_discussion",""],["oa:W4385269267","400WQ","Young’s modulus",60.0,null,null,null,"GPa","room temperature","400°C heat-treated","β+α","tensile test","",false,"","results_discussion",""],["oa:W4385276302","TiZrNbMoTa","modulus",139.0,null,null,null,"GPa","","polycrystalline","polycrystalline","","",false,"","results_discussion","However, the amorphous coating (HEMG) exhibited higher hardness (10.3 GPa) and modulus (186 GPa) compared to the polycrystalline (HEA) coating, which exhibited a hardness of 10 GPa and modulus of 139 GPa."],["oa:W4385276302","TiZrNbMoTa (HEA)","E",139.0,null,null,5.9,"GPa","","","","","",false,"","table","TiZrNbMoTa (HEA)\t139 (±5.9)\t10.0 (±0.34)\t0.07\t0.052"],["oa:W4385276302","TiZrNbMoTa","modulus",186.0,null,null,null,"GPa","","amorphous","amorphous","","",false,"","results_discussion","However, the amorphous coating (HEMG) exhibited higher hardness (10.3 GPa) and modulus (186 GPa) compared to the polycrystalline (HEA) coating, which exhibited a hardness of 10 GPa and modulus of 139 GPa."],["oa:W4385276302","HEMG","modulus",186.0,null,null,7.0,"GPa","","","amorphous","","",false,"","abstract","Furthermore, HEMG showed higher hardness 10.3 (±0.17) GPa, modulus 186 (±7) GPa, elastic deformation (0.055) and plastic deformation (0.032 GPa), smooth surface, lower corrosion current density (Icorr), and robust cell viability compared to CP-Ti and HEA."],["oa:W4385276302","TiZrNbMoTa (HEMG)","E",186.0,null,null,7.0,"GPa","","","","","",false,"","table","TiZrNbMoTa (HEMG)\t186 (±7)\t10.3 (±0.17)\t0.055\t0.032"],["oa:W4385278865","","Young's modulus",710.0,null,null,null,"GPa","","","","SIT","",false,"out_of_range","methods",""],["oa:W4385347119","Ti-6Al-4V","Elasticity Modulus",113.0,null,null,null,"GPa","","","","","",false,"","table","TC4\t4.43\t113,000\t0.34\t7.955\t9.1\t546"],["oa:W4385347119","YG8","Elasticity Modulus",600.0,null,null,null,"GPa","","","","","",false,"out_of_range","table","YG8\t14.6\t600,000\t0.22\t75.4\t4.5\t220"],["oa:W4385352352","Ti-6Al-4V","Young’s modulus",11.0,1.42,36.1,null,"GPa","","","","","",false,"out_of_range","results_discussion",""],["oa:W4385352352","Ti","Young’s modulus",1.655,0.28,3.03,null,"GPa","","porous, PIM, NaCl space holder","","","",false,"out_of_range","results_discussion",""],["oa:W4385352352","CP-Ti Grade 2","Young’s modulus",21.15,6.2,36.1,14.95,"GPa","","porous, SPS","","","",false,"out_of_range","results_discussion",""],["oa:W4385352352","Ti6Al4V-HA","Young’s modulus",11.6,11.6,11.6,1.5,"GPa","","sintered","","","",false,"out_of_range","results_discussion",""],["oa:W4385352352","Ti6Al4V-HA","Young’s modulus",11.6,11.6,11.6,1.5,"GPa","","sintered, 66 vol.% powder loading","","","",false,"out_of_range","conclusions",""],["oa:W4385352352","Ti-6Al-4V","Young’s modulus",8.06,1.42,14.7,null,"GPa","","","","","",false,"out_of_range","results_discussion",""],["oa:W4385377444","Ti-35Nb-7Zr-5Ta","elastic modulus",81.0,null,null,null,"GPa","","as-built LPBF","","","",false,"","results","The elastic modulus along the GDCG is essentially the same, approximately 60 ± 1.2 GPa, which is far lower than that of LPBF Ti‐35Nb‐7Zr‐5Ta, i.e., 81 GPa.[ ] This value is slightly higher than that of cast Ti‐35Nb‐7Zr‐5Ta (55 GPa), which may result from a relatively high oxygen content (approximately 0.30 wt.%) of the LPBF‐processed samples."],["oa:W4385377444","Ti-35Nb-7Zr-5Ta","elastic modulus",60.0,58.8,61.2,1.2,"GPa","","as-built LPBF","","","",false,"","results","The elastic modulus along the GDCG is essentially the same, approximately 60 ± 1.2 GPa, which is far lower than that of LPBF Ti‐35Nb‐7Zr‐5Ta, i.e., 81 GPa.[ ] This value is slightly higher than that of cast Ti‐35Nb‐7Zr‐5Ta (55 GPa), which may result from a relatively high oxygen content (approximately 0.30 wt.%) of the LPBF‐processed samples."],["oa:W4385377444","Ti-35Nb-7Zr-5Ta","elastic modulus",74.0,null,null,2.3,"GPa","","as-built LPBF","","","",false,"","results","In contrast, the elastic modulus along the BD increases from 63.2 ± 1.2 GPa to 74 ± 2.3 GPa with decreasing scanning speed from 1400 to 600 mm s−1."],["oa:W4385377444","Ti-Nb-Zr-Ta","elastic modulus",60.0,null,null,1.2,"GPa","","as-built SLM","","","",false,"","abstract","This way, relatively low elastic modulus values of approximately 60 ± 1.2 GPa are customized along an arbitrary 3D direction."],["oa:W4385377444","Ti-35Nb-7Zr-5Ta","elastic modulus",68.7,63.2,74.0,1.2,"GPa","","as-built LPBF","","","",false,"","results","In contrast, the elastic modulus along the BD increases from 63.2 ± 1.2 GPa to 74 ± 2.3 GPa with decreasing scanning speed from 1400 to 600 mm s−1."],["oa:W4385423528","Ti-6Al-4V","E (GPa)",120.0,120.0,120.0,null,"GPa","","","","","",false,"","table","Al\t6.25–6.31\tRm (MPa)E (GPa)\t1014120"],["oa:W4385503599","Ti-Mo (binary)","Young’s modulus",100.0,null,null,null,"GPa","","","","","",true,"","discussion",""],["oa:W4385882539","Ti-6Al-4V","Young’s modulus (GPa)",113.8,null,null,null,"GPa","","","","","",false,"","results_discussion",""],["oa:W4386028904","Ti-Fe (binary)","Young’s modulus",6.5,6.0,7.0,null,"GPa","","","","mechanical test","",false,"out_of_range","conclusions","Mechanical tests showed that the strength of the as-dealloyed porous samples reaches about 180 MPa, while their Young’s modulus is in the range of 6–7 GPa."],["oa:W4386028904","Ti-Fe (binary)","elastic modulus",6.5,6.0,7.0,null,"GPa","","","","mechanical test","",false,"out_of_range","results","The elastic modulus values are about 6–7 GPa."],["oa:W4386073000","CPTi","Young’s modulus",105.0,null,null,null,"GPa","","","","","",false,"","table","Young’s modulus\tMPa\t73,000\t105,000"],["oa:W4386073000","AA2024-T3","Young’s modulus",73.0,null,null,null,"GPa","","","","","",false,"","table","Young’s modulus\tMPa\t73,000\t105,000"],["oa:W4386143349","SS316L","elastic mofulus",140.0,null,null,null,"GPa","room temperature","","","","",false,"","discussion","The stress-strain curves show that residual stress has a noticeable effect on the elasticity of the structures, with a reduction in elastic mofulus ranging from 6% to 10% for the various material grades."],["oa:W4386143349","IN718","elastic mofulus",140.0,null,null,null,"GPa","room temperature","","","","",false,"","discussion","The stress-strain curves show that residual stress has a noticeable effect on the elasticity of the structures, with a reduction in elastic mofulus ranging from 6% to 10% for the various material grades."],["oa:W4386143349","Ti-6Al-4V","elastic mofulus",140.0,null,null,null,"GPa","room temperature","","","","",false,"","discussion","The stress-strain curves show that residual stress has a noticeable effect on the elasticity of the structures, with a reduction in elastic mofulus ranging from 6% to 10% for the various material grades."],["oa:W4386143349","Ti-6Al-4V","Youngs Modulus E0",107.0,null,null,null,"GPa","room temperature","","","","",false,"unit_suspect","table","Initial yield strength σ0 (MPa)\t1098\t648\t225"],["oa:W4386143349","IN718","Youngs Modulus E0",165.0,null,null,null,"GPa","room temperature","","","","",false,"unit_suspect","table","Diffusivity αd0 (m2/s) × 10−6\t3.16\t3.37\t3.39"],["oa:W4386143349","Ti-6Al-4V","effective elastic modulus",8.0,6.0,10.0,null,"%","","","","","",false,"unit_mismatch","conclusions","It is observed that the residual stresses have a significant impact on the effective elastic modulus of these TPMS structures, where a reduction in stiffness was observed in the range of 6%∼10% for the three material grades."],["oa:W4386284706","Ti-6Al-4V","Elastic Modulus",110.0,null,null,null,"GPa","","","","","",false,"","table","4440\t110\t860\t905\t30\t7.995\t0.34"],["oa:W4386286461","Ti-6Al-4V","Elastic Modulus",125.0,110.0,140.0,null,"GPa","","","","","",false,"","methods","Mechanical properties of Ti-6Al-4V [22] Elongation Hardness Tensile Strength Yield Strength Elastic Modulus Fracture Toughness [%] [HV] [MPa] [MPa] [GPa] [MPa.m1/2] 13-16 300-400 900-1200 800-1100 110-140 33-110 Figure 2."],["oa:W4386360283","Inconel","elastic modulus",10.0,null,null,null,"%","","","","","",false,"unit_mismatch","discussion",""],["oa:W4386360283","Ti","elastic modulus",121.6,null,null,null,"GPa","room temperature","","","","",false,"","discussion",""],["oa:W4386360283","Ti","elastic modulus",1.0,null,null,null,"%","room temperature","","","","",false,"unit_mismatch","results",""],["oa:W4386360283","Ti","elastic modulus",6.9,null,null,null,"%","room temperature","AM","","","",false,"unit_mismatch","results",""],["oa:W4386360283","Inconel","elastic modulus",2.8,null,null,null,"%","room temperature","AM","","","",false,"unit_mismatch","results",""],["oa:W4386360283","Inconel","elastic modulus",205.0,null,null,null,"GPa","room temperature","","","","",false,"out_of_range","discussion",""],["oa:W4386371616","Ti-40Nb-40Zr","E",61.0,61.0,61.0,1.0,"GPa","","as-cast","","impulse excitation of vibration","",false,"","conclusions","For Ti-40Nb-40Zr alloy, with the highest Zr content lead to greater value of β lattice parameter for -Ti phase (bcc) in solid solution with Ti resulting in the lowest elastic modulus E = 61 GPa and the highest value of Vickers microhardness of 262 HV, due to solid solution hardening."],["oa:W4386371616","Ti-40Nb-30Zr","elastic modulus, E (GPa)",72.0,null,null,null,"GPa","","","","Sonelastic ATCP","",false,"","results","Table 3 shows the values of lattice parameter of β phase (Å), elastic modulus, E (GPa), β-Transus (°C) and Vickers microhardness obtained for each of the studied alloys, with the remarkable influence of Zr addition."],["oa:W4386371616","Ti-40Nb-20Zr","Elastic Modulus",88.0,88.0,88.0,2.0,"GPa","","as-cast","","impulse excitation of vibration","",false,"","conclusions","Parameters/Results 20 Zr 30 Zr 40 Zr Crystal lattice parameter (β phase) (Å) 3.3479 3.3672 3.3938 β-Transus (°C) 510 490 480 Elastic Modulus 88 ± 2 83 ± 3 61 ± 1 Vickers Microhardness 206 ± 12 239 ± 15 262 ± 17 Figure 3."],["oa:W4386371616","Ti-40Nb-30Zr","Elastic Modulus",83.0,83.0,83.0,3.0,"GPa","","as-cast","","impulse excitation of vibration","",false,"","conclusions","Parameters/Results 20 Zr 30 Zr 40 Zr Crystal lattice parameter (β phase) (Å) 3.3479 3.3672 3.3938 β-Transus (°C) 510 490 480 Elastic Modulus 88 ± 2 83 ± 3 61 ± 1 Vickers Microhardness 206 ± 12 239 ± 15 262 ± 17 Figure 3."],["oa:W4386371616","Ti-40Nb-40Zr","Elastic Modulus",61.0,61.0,61.0,1.0,"GPa","","as-cast","","impulse excitation of vibration","",false,"","conclusions","Parameters/Results 20 Zr 30 Zr 40 Zr Crystal lattice parameter (β phase) (Å) 3.3479 3.3672 3.3938 β-Transus (°C) 510 490 480 Elastic Modulus 88 ± 2 83 ± 3 61 ± 1 Vickers Microhardness 206 ± 12 239 ± 15 262 ± 17 Figure 3."],["oa:W4386371616","Ti-40Nb-20Zr","elastic modulus, E (GPa)",75.0,null,null,null,"GPa","","","","Sonelastic ATCP","",false,"","results","Table 3 shows the values of lattice parameter of β phase (Å), elastic modulus, E (GPa), β-Transus (°C) and Vickers microhardness obtained for each of the studied alloys, with the remarkable influence of Zr addition."],["oa:W4386371616","Ti-40Nb-40Zr","elastic modulus, E (GPa)",70.0,null,null,null,"GPa","","","","Sonelastic ATCP","",false,"","results","Table 3 shows the values of lattice parameter of β phase (Å), elastic modulus, E (GPa), β-Transus (°C) and Vickers microhardness obtained for each of the studied alloys, with the remarkable influence of Zr addition."],["oa:W4386484198","WAAM material","Young’s Modulus",111.0,108.0,114.0,3.0,"GPa","room temperature","","","tensile test","",false,"","table","WAAM material\t111 ± 3\t838 ± 20\t896 ± 22\t11 ± 2"],["oa:W4386484198","Substrate","Young’s Modulus",119.0,116.0,122.0,3.0,"GPa","room temperature","","","tensile test","",false,"","table","Substrate\t119 ± 3\t1001 ± 14\t1054 ± 16\t15 ± 2"],["oa:W4386512202","","Young's modulus",0.0,null,null,null,"","room temperature","","","tensile test","1 × 10−3 s−1",false,"unit_missing","methods","Uniaxial tensile tests were conducted on a universal testing machine (INSTRON 5892, US) at room temperature with an initial strain rate of 1 × 10−3 s−1."],["oa:W4386861996","Ti-19.9Nb-4.6Ta-1.1Sn","elastic modulus",48.0,null,null,null,"GPa","","","","ultrasound","",false,"","results","Composition 58 (Ti-19.9Nb-4.6Ta-1.1Sn at%) has a noticeably low elastic modulus of only 48 GPa,[7] which might be associated with the presence of Sn, but does not outclass TNZT in regard to the YS; nonetheless, it could be a useful alternative when the components’ size is not limited."],["oa:W4386861996","Ti-35Nb-7Zr-5Ta","E",55.0,null,null,null,"GPa","","","","","",false,"","results","The reference at the center is the benchmark alloy, TNZT (530 MPa, 55 GPa, min. of 20% deformation at the rupture) Image a) depicts the y-axis as 1/YS (inverted), while image b) shows the direct relationship (from lower to higher YS)."],["oa:W4386861996","","elastic modulus",48.0,null,null,null,"GPa","","","","ultrasound","",false,"","results","Elastic modulus measurements were conﬁrmed by ultrasound; however, the microstructural and mechanical characterization in the original study is limited.[49] Two alloys much similar to TNZT but marginally better are alloys 55 and 57."],["oa:W4386861996","Xu et al. alloy","52 GPa",52.0,null,null,null,"GPa","","","","","",false,"","results","Besides not being addressed in the original article, Fe and O additions might also be responsible for the observed behavior; there is decisive evidence in the literature that these elements also suppress α 00 formation, increasing the critical stress for SIM.[40,59] Overall, the alloy by Xu et al.[48] presents an excellent EAS of 1.423% (740 MPa, 52 GPa), relatively high elongation, and low cost."],["oa:W4386861996","Ti-30.7Zr-10.9Al","elastic modulus",100.0,null,null,null,"GPa","","","martensitic α'","","",false,"","results","One such candidate is alloy 97 (Ti-30.7Zr-10.9Al at%), which presents α’ microstructure with a YS of 1710 MPa and elastic modulus of 100 GPa (EAS of 1.7%)."],["oa:W4386996619","Random","Elastic Modulus",115.0,null,null,null,"GPa","","","","ultrasonic testing","",false,"","table","Random\t4380\t6120\t3150\t115.0\t0.320\t43.5\t106.4"],["oa:W4386996619","Ti-6Al-4V","elastic modulus",0.0,null,null,null,"","","as-built EBM","","ultrasonic wave velocity","",true,"unit_missing","results_discussion","Both longitudinal and shear waveforms were collected from the raster and random samples, from which, along with the density and thickness measurements of the samples tested, the elastic modulus, Poisson’s ratio, shear modulus, and bulk modulus can be calculated using Equations (1)–(4)."],["oa:W4386996619","Raster","Elastic Modulus",117.6,null,null,null,"GPa","","","","ultrasonic testing","",false,"","table","Raster\t4420\t6220\t3170\t117.6\t0.325\t44.4\t111.9"],["oa:W4387332405","Ti-6Al-4V","Elasticity Modulus",110.0,null,null,null,"GPa","","","","","",false,"","table","Ti6Al4V\t110\t0.34\t4400"],["oa:W4387608932","TiN","Young's modulus",475.0,450.0,500.0,null,"GPa","","","","","",false,"out_of_range","methods",""],["oa:W4387608932","","Young's modulus",438.0,null,null,null,"GPa","","","","","",false,"out_of_range","methods",""],["oa:W4387608932","","Young's modulus",380.0,null,null,null,"GPa","","","","","",false,"out_of_range","methods",""],["oa:W4387999857","Ti-15Mo-5In","elastic modulus",80.0,null,null,null,"GPa","","press and sintered","predominantly β","","",false,"","abstract","As expected from the predominantly β microstructure, a medium value of elastic modulus (80 GPa) was obtained."],["oa:W4387999857","Ti-15Mo-5In","elastic modulus",80.0,null,null,null,"GPa","","press and sintered","predominantly β","","",false,"","abstract","Besides, they have lower elastic modulus than other metallic biomaterials such as Co–Cr or 316L stainless steel [4]."],["oa:W4387999857","Ti-15Mo-5In","elastic modulus",80.0,null,null,null,"GPa","","","","","",false,"","results","Although the Ti–15Mo–5In alloy has a higher elastic modulus (80 GPa) than cortical bone (< 30 GPa) [12], it is lower than various biomedical metallic materials."],["oa:W4387999857","Ti-6Al-4V","elastic modulus",105.0,null,null,null,"GPa","","","","","",false,"","results","Examples of biomedical implant alloys with higher elastic modulus than the Ti–15Mo–5In alloy are Ti–6Al–4 V (~ 105 GPa) [61], Ti–Zr (82–115 GPa) [60] and Ti–In (114–117 GPa) [24]."],["oa:W4387999857","Ti-Zr (binary)","elastic modulus",82.0,null,null,null,"GPa","","","","","",false,"","results","Examples of biomedical implant alloys with higher elastic modulus than the Ti–15Mo–5In alloy are Ti–6Al–4 V (~ 105 GPa) [61], Ti–Zr (82–115 GPa) [60] and Ti–In (114–117 GPa) [24]."],["oa:W4387999857","Ti-Zr (binary)","elastic modulus",115.0,null,null,null,"GPa","","","","","",false,"","results","Examples of biomedical implant alloys with higher elastic modulus than the Ti–15Mo–5In alloy are Ti–6Al–4 V (~ 105 GPa) [61], Ti–Zr (82–115 GPa) [60] and Ti–In (114–117 GPa) [24]."],["oa:W4387999857","Ti-In","elastic modulus",114.0,null,null,null,"GPa","","","","","",false,"","results","Examples of biomedical implant alloys with higher elastic modulus than the Ti–15Mo–5In alloy are Ti–6Al–4 V (~ 105 GPa) [61], Ti–Zr (82–115 GPa) [60] and Ti–In (114–117 GPa) [24]."],["oa:W4387999857","Ti-In","elastic modulus",117.0,null,null,null,"GPa","","","","","",false,"","results","Examples of biomedical implant alloys with higher elastic modulus than the Ti–15Mo–5In alloy are Ti–6Al–4 V (~ 105 GPa) [61], Ti–Zr (82–115 GPa) [60] and Ti–In (114–117 GPa) [24]."],["oa:W4387999857","Ti-15Mo-5In","elastic modulus",80.0,null,null,null,"GPa","","","","","",false,"","results","The elastic modulus (80 GPa) of the new Ti–15Mo–5In alloy was comparable to that of other near-β-alloys, such as Ti–Nb–Mo (64–96 GPa) [30] and Ti–35Nb–5In alloys [49]."],["oa:W4387999857","Ti-15Mo-5In","Elastic modulus",80.0,null,null,14.0,"GPa","","","","fourpoint flexural","",false,"","results","The Ti3+ ion release was well below the concentrations that inhibit and do not stimulate Table 1 Average of mechanical properties obtained by fourpoint flexural, ATPC, and hardness tests in the Ti–15Mo–5In alloy Ultimate flexural strength (MPa) Flexural displacement to fracture (mm) Elastic modulus Microhardness (HV) 595 ± 99 0.18 ± 0.02 80 ± 14 405 ± 55 Table 2 Average metal ion release from the Ti–15Mo–5In alloy and corrosion rate after immersion in modified Ringer-Hartmann artificial saliva I"],["oa:W4387999857","Ti-15Mo-5In","elastic modulus",80.0,null,null,null,"GPa","","","","","",false,"","conclusions","The elastic modulus of the Ti–15Mo–5In alloy (80 GPa) was lower than that of other reported biomedical Ti alloys, but at least 2.7 times higher than that reported for human cortical bone."],["oa:W4388462092","","Young’s modulus",110.0,null,null,null,"GPa","","","","","",false,"","methods","The material of the plate and screws is titanium alloy, with a Young’s modulus of 110 GPa and a Poisson’s ratio of 0.316 [12, 14]."],["oa:W4388623455","TiZrHfNbVTa–xN","indentation moduli",370.0,350.0,390.0,null,"GPa","","","","nanoindentation","",false,"out_of_range","methods","The maximum absolute hardness values of TiZrHfNbVTa–xN coating involving the differences resulting from the substrate effect were in the range from 28 GPa up to 34 GPa, the indentation moduli from 350 GPa to 390 GPa."],["oa:W4388624268","","reduced elastic modulus",188.0,188.0,188.0,null,"GPa","","","","nanoindentation","",false,"","methods","There are seen individual bands of average modulus values 188 GPa, 120 GPa and 137 GPa on the right graph edge,"],["oa:W4388624268","","reduced elastic modulus",120.0,120.0,120.0,null,"GPa","","","","nanoindentation","",false,"","methods","There are seen individual bands of average modulus values 188 GPa, 120 GPa and 137 GPa on the right graph edge,"],["oa:W4388624268","",
