Repository: akhtar07/tisci-explorer

# TiSci Explorer

A read-only, static explorer for **TiSci**, an autonomous research agent for titanium alloys. TiSci reads the
titanium-alloy literature, builds a knowledge graph and a table of measured values, proposes hypotheses where the
graph has gaps, and tests them with DFT (MACE / VASP) and the ICME-lite multiscale chain.

**Live site:** https://akhtar07.github.io/tisci-explorer/

The site has seven sections:

| Section | What it shows |
|---|---|
| Overview | Corpus → graph → facts → hypotheses → verdicts, with the snapshot's counts |
| Worked example | One full loop for W in α-Ti: graph path, hypothesis, novelty check, DFT test, verdict, follow-up, DAMASK |

File: data/facts/elongation.json (part 23 of 38)
h\t963\t1055\t12.2"],["oa:W3184253552","Ti-6Al-4V","Elongation, %",14.2,null,null,null,"%","room temperature","900 °C/AC/2 h","","tensile test","",false,"","table","900 °C/AC/2 h\t925\t1026\t14.2"],["oa:W3184253552","Ti-6Al-4V","Elongation, %",13.0,null,null,null,"%","room temperature","950 °C/AC/2 h","","tensile test","",false,"","table","950 °C/AC/2 h\t903.2\t990.7\t13"],["oa:W3188181099","Ti-15Zr","elongations of",17.0,null,null,null,"%","","","","","",false,"","results_discussion","Medvedev et al. indicated tensile strengths of 950 MPa and elongations of 17% for Ti-15Zr30."],["oa:W3189990318","Ti-6Al-4V","elongation",16.2,null,null,null,"%","","","","","",false,"","results_discussion","In contrast, elongation (16.2%) has been enhanced significantly when compared to standard requirements."],["oa:W3189990318","Ti-6Al-4V","elongation",0.0,null,null,null,"","","","","","",false,"unit_missing","results_discussion","In addition, the elongation of Ti-6Al-4V is dramatically reduced when the oxygen concentration increases []."],["oa:W3193138115","Ti-6Al-4V","elongation",10.0,null,null,null,"%","room temperature","as-built SLM","","tensile test","0.01 mm/s",false,"","methods","The specimens for tensile testing were prepared in accordance with the GB/T 228.1-2010 standard, and the experiment was conducted at a rate of 0.01 mm/s at room temperature."],["oa:W3193138115","Ti-6Al-4V","11.81%",11.81,null,null,null,"%","","SLM-VB","","","",false,"","results_discussion","The values were 11.81%, 6.79% and 6.14%, respectively."],["oa:W3193138115","Ti-6Al-4V","6.79%",6.79,null,null,null,"%","","SLM-PB-L","","","",false,"","results_discussion","The values were 11.81%, 6.79% and 6.14%, respectively."],["oa:W3193138115","Ti-6Al-4V","6.14%",6.14,null,null,null,"%","","SLM-PB-S","","","",false,"","results_discussion","The values were 11.81%, 6.79% and 6.14%, respectively."],["oa:W3193138115","Ti-6Al-4V","ductility",1.0,null,null,null,"","","","","","",false,"unit_missing","conclusions","In addition, a high proportion of β phase tends to improve the ductility of the material. - (5)From conclusions (1) to (4), it was found that SLM-PB-S exhibited denser microstructure and better mechanical properties than SLM-PB-L."],["oa:W3195893928","Ti-20Nb-10Zr","εf",8.0,null,null,null,"%","","","","","",false,"","results","The MIM-parts with fully and partially aligned TiCx particles basically showed relatively low elongation to fracture (εf) (see the left side of Figure 30), whereas the materials with dispersed TiCx particles provided values for εf as high as 8% (right side)."],["oa:W3195893928","TZN20","εf",113.0,null,null,null,"%","","particle-redistributed TZN20-0.1Y&CSRA","","","",false,"out_of_range","results","A striking enhancement of ≈113% in elongation was attained from conventional-sintered TZN20 to particle-redistributed TZN20-0.1Y&CSRA produced by the novel-designed TiCx redistribution sintering cycle."],["oa:W3196290062","Ti-6Al-4V","tensile failure strain",10.0,null,null,null,"%","","","","","",false,"","results","The tensile failure strain of this type of specimen is about 10%."],["oa:W3196290062","Ti-6Al-4V","tensile strain at failure",10.0,null,null,null,"%","","","","tensile test","",false,"","discussion","However, the tensile strain at failure for EBM gyroid is approximately 10% while tensile failure strain of L-PBF gyroid with wall thickness of 0.25 mm ranges from 1.4% to 2.1%."],["oa:W3196290062","Ti-6Al-4V","tensile failure strain",1.4,null,null,null,"%","","","","tensile test","",false,"","discussion","However, the tensile strain at failure for EBM gyroid is approximately 10% while tensile failure strain of L-PBF gyroid with wall thickness of 0.25 mm ranges from 1.4% to 2.1%."],["oa:W3196290062","Ti-6Al-4V","tensile failure strain",2.1,null,null,null,"%","","","","tensile test","",false,"","discussion","However, the tensile strain at failure for EBM gyroid is approximately 10% while tensile failure strain of L-PBF gyroid with wall thickness of 0.25 mm ranges from 1.4% to 2.1%."],["oa:W3197442539","Ti-6Al-4V","RD",23.1,null,null,null,"%","","","","","",false,"","methods",""],["oa:W3197442539","Ti-6Al-4V","DD",29.7,null,null,null,"%","","","","","",false,"","methods",""],["oa:W3197442539","Ti-6Al-4V","TD",24.5,null,null,null,"%","","","","","",false,"","methods",""],["oa:W3197442539","Ti-6Al-4V","RD",35.4,null,null,null,"%","","","","","",false,"","methods",""],["oa:W3197442539","Ti-6Al-4V","DD",44.3,null,null,null,"%","","","","","",false,"","methods",""],["oa:W3197442539","Ti-6Al-4V","TD",36.7,null,null,null,"%","","","","","",false,"","methods",""],["oa:W3197442539","Ti-6Al-4V","εf",2.5,null,null,null,"%","","","","","10-407 3s-1",false,"","methods",""],["oa:W3197442539","Ti-6Al-4V","εf",9.0,null,null,null,"%","","","","","10-3s-1",false,"","methods",""],["oa:W3197442539","Ti-6Al-4V","εf",17.0,null,null,null,"%","","","","","10-3s-1",false,"","methods",""],["oa:W3197856055","CP-Ti Grade 2","elongation",20.0,null,null,null,"%","","annealed at 800 °C for 3 h","","tensile test","200 μm/min",false,"","methods",""],["oa:W3199164365","SLM TC4","elongation",7.0,6.0,8.0,null,"%","room temperature","as-built SLM","martensitic α'","tensile test","",false,"","results","18 No. 4 July 2021 Research & Development Fig. 8: Tensile properties of SLM TC4 alloy with different HIP regimes in different directions: (a) XY direction; (b) Z direction Fig. 9: Low magnification fractograph of SLM TC4 alloy after 940 °C/3 h/150 MPa HIP: (a) XY direction; (b) Z direction 3.3 Effect of HIP on tensile properties The strength of SLM TC4 alloys is generally higher than 1,100 MPa, but the elongation can only reach 6%-8% [25, 26]."],["oa:W3199164365","SLM TC4","elongation",13.75,13.2,14.3,null,"%","room temperature","900 °C/3 h/150 MPa","coarse lath or equiaxed α","tensile test","",false,"","results","It can be seen that after HIP, the tensile strength of the samples perpendicular to the building direction decreases from over 1,100 MPa to 862-902 MPa, and the elongation increases from less than 8.0% to 13.2%-14.3%, compared with SLM TC4 alloy."],["oa:W3199164365","SLM TC4","elongation",7.3,null,null,null,"%","room temperature","as-built SLM","","tensile test","",false,"","results","The tensile strength decreases from 1,107 MPa to 875-900 MPa, and the elongation increases from 7.3% to 13.5%-14.8%, compared with SLM TC4 alloy, except a slight decrease of elongation under 960 ºC/4 h/150 MPa."],["oa:W3199164365","SLM TC4","elongation",14.15,13.5,14.8,null,"%","room temperature","960 °C/4 h/150 MPa HIP","","tensile test","",false,"","results","The tensile strength decreases from 1,107 MPa to 875-900 MPa, and the elongation increases from 7.3% to 13.5%-14.8%, compared with SLM TC4 alloy, except a slight decrease of elongation under 960 ºC/4 h/150 MPa."],["oa:W3199164365","SLM TC4","elongation",12.41,null,null,null,"%","room temperature","HIP","","tensile test","",false,"","results","It can also be seen that after HIP, the strength is decreased by about 20% and the elongation is increased by more than about 70%, and even over 100%, and the strength and the elongation are at the same level in the XY and Z directions, there is no obvious anisotropy."],["oa:W3199164365","SLM TC4","elongation",13.9,null,null,null,"%","room temperature","940 °C/3 h/150 MPa HIP","","tensile test","",false,"","results","When the HIP regime is 940 ºC/3 h/150 MPa, the tensile strength and the elongation achieve optimal match, are 890 MPa and 13.9% in XY direction, 888 MPa and 14.4% in Z direction."],["oa:W3199164365","SLM TC4","elongation",14.4,null,null,null,"%","room temperature","940 °C/3 h/150 MPa HIP","","tensile test","",false,"","results","When the HIP regime is 940 ºC/3 h/150 MPa, the tensile strength and the elongation achieve optimal match, are 890 MPa and 13.9% in XY direction, 888 MPa and 14.4% in Z direction."],["oa:W3199164365","SLM TC4 alloy","Maximum deformation (%)",10.3,10.3,10.3,null,"%","","900 ºC/3 h/150 MPa","","","",false,"","results","Table 4: Deformation analysis of frames under different HIP regimes HIP regimes Maximum concavity (mm) Maximum deformation (%) 900 ºC/3 h/150 MPa +0.154 10.3 940 ºC/3 h/150 MPa +0.246 16.4 940 ºC/4 h/150 MPa +0.240 16.0 960 ºC/4 h/150 MPa +0.293 19.5 (a) (b) (c) (d) (a) (b) It can be found that the HIP temperature and duration have different effects on the deformation of the SLM TC4 alloy thin-walled frames."],["oa:W3199164365","SLM TC4 alloy","Maximum deformation (%)",16.4,16.4,16.4,null,"%","","940 ºC/3 h/150 MPa","","","",false,"","results","Table 4: Deformation analysis of frames under different HIP regimes HIP regimes Maximum concavity (mm) Maximum deformation (%) 900 ºC/3 h/150 MPa +0.154 10.3 940 ºC/3 h/150 MPa +0.246 16.4 940 ºC/4 h/150 MPa +0.240 16.0 960 ºC/4 h/150 MPa +0.293 19.5 (a) (b) (c) (d) (a) (b) It can be found that the HIP temperature and duration have different effects on the deformation of the SLM TC4 alloy thin-walled frames."],["oa:W3199164365","SLM TC4 alloy","Maximum deformation (%)",16.0,16.0,16.0,null,"%","","940 ºC/4 h/150 MPa","","","",false,"","results","Table 4: Deformation analysis of frames under different HIP regimes HIP regimes Maximum concavity (mm) Maximum deformation (%) 900 ºC/3 h/150 MPa +0.154 10.3 940 ºC/3 h/150 MPa +0.246 16.4 940 ºC/4 h/150 MPa +0.240 16.0 960 ºC/4 h/150 MPa +0.293 19.5 (a) (b) (c) (d) (a) (b) It can be found that the HIP temperature and duration have different effects on the deformation of the SLM TC4 alloy thin-walled frames."],["oa:W3199164365","SLM TC4 alloy","Maximum deformation (%)",19.5,19.5,19.5,null,"%","","960 ºC/4 h/150 MPa","","","",false,"","results","Table 4: Deformation analysis of frames under different HIP regimes HIP regimes Maximum concavity (mm) Maximum deformation (%) 900 ºC/3 h/150 MPa +0.154 10.3 940 ºC/3 h/150 MPa +0.246 16.4 940 ºC/4 h/150 MPa +0.240 16.0 960 ºC/4 h/150 MPa +0.293 19.5 (a) (b) (c) (d) (a) (b) It can be found that the HIP temperature and duration have different effects on the deformation of the SLM TC4 alloy thin-walled frames."],["oa:W3199164365","Ti-6Al-4V","elongation",8.0,8.0,8.0,null,"%","","as-deposited","","","",false,"","conclusions","(2) After hot isostatic pressing, microhardness decreases from 355 HV to around 300 HV, tensile strength also decreases from over 1,100 MPa to 862-902 MPa, but the elongation increases from less than 8.0% to 13.2%-14.8%, compared with as-deposited TC4 alloy, and there is no obvious anisotropy."],["oa:W3199164365","Ti-6Al-4V","elongation",14.0,13.2,14.8,null,"%","","HIP 900 ºC/3 h/150 MPa","","","",false,"","conclusions","(2) After hot isostatic pressing, microhardness decreases from 355 HV to around 300 HV, tensile strength also decreases from over 1,100 MPa to 862-902 MPa, but the elongation increases from less than 8.0% to 13.2%-14.8%, compared with as-deposited TC4 alloy, and there is no obvious anisotropy."],["oa:W3199164365","Ti-6Al-4V","elongation",14.0,14.0,14.0,null,"%","","940 ºC/3 h/150 MPa HIP","","","",false,"","conclusions","When SLM TC4 alloy is heat treated by 940 ºC/3 h/150 MPa hot isostatic pressing, the tensile strength and the elongation in both of XY and Z directions come to about 890 MPa and around 14.0%, which achieves an optimal match."],["oa:W3199164365","Ti-6Al-4V","elongation",14.0,14.0,14.0,null,"%","","940 ºC/3 h/150 MPa HIP","","","",false,"","conclusions","When SLM TC4 alloy is heat treated by 940 ºC/3 h/150 MPa hot isostatic pressing, the tensile strength and the elongation in both of XY and Z directions come to about 890 MPa and around 14.0%, which achieves an optimal match."],["oa:W3199569889","Ti-12Mo","elongation at fracture",44.4,null,null,null,"%","","","","tensile test","",false,"","results",""],["oa:W3199569889","Ti-12Mo","elongation at fracture",51.1,null,null,null,"%","","","","tensile test","",false,"","results",""],["oa:W3199569889","Ti-12Mo","true tensile fracture strain",1.02,null,null,null,"","","","","tensile test","",false,"unit_missing","results",""],["oa:W3199569889","Ti-12Mo","true tensile fracture strain",1.62,null,null,null,"","","","","tensile test","",false,"unit_missing","results",""],["oa:W3199846736","1.4Nb","elongation",15.0,null,null,null,"%","room temperature","heat-treated","","tensile test","",false,"","results_discussion","In terms of the heat-treated samples [Figs. 9(c) and (d)], the elongation of the 1.4Nb alloy (15%) is higher than that of the Ti-6Al-4V alloy (13%), and the 3Mo and 2Mo-1Nb alloys exhibit higher strengths of 1,115 MPa and 1,071 MPa, respectively."],["oa:W3199846736","Ti-6Al-4V","elongation",13.0,null,null,null,"%","room temperature","heat-treated","","tensile test","",false,"","results_discussion","In terms of the heat-treated samples [Figs. 9(c) and (d)], the elongation of the 1.4Nb alloy (15%) is higher than that of the Ti-6Al-4V alloy (13%), and the 3Mo and 2Mo-1Nb alloys exhibit higher strengths of 1,115 MPa and 1,071 MPa, respectively."],["oa:W3199846736","1.4Nb","elongation",26.0,null,null,null,"%","","as-deposited","","","",false,"","results_discussion","Compared with the Ti-6Al-4V alloy, the elongation of both the as-deposited and heat-treated 1.4Nb alloy is improved significantly, with their increment ratios maintaining at 26% and 17%, respectively."],["oa:W3199846736","1.4Nb","elongation",17.0,null,null,null,"%","","heat-treated","","","",false,"","results_discussion","Compared with the Ti-6Al-4V alloy, the elongation of both the as-deposited and heat-treated 1.4Nb alloy is improved significantly, with their increment ratios maintaining at 26% and 17%, respectively."],["oa:W3200239816","Ti-6Al-4V","failure strain",13.9,12.6,15.2,null,"%","","","","","",false,"","results","The failure strain of testing specimens improves from 12.6–15.2% with the increase of EMF from 0 mT to 24 mT."],["oa:W3200263005","Ti-6Al-4V","elongation A",0.0,null,null,null,"","","annealed 720 °C × 1 h + AC","","","",false,"unit_missing","methods","After forging, the bars were annealed at 720 °C × 1 h + AC."],["oa:W3200389253","Ti-6Al-4V","Strain",16.6,null,null,1.2,"%","","EBM-HT","","tensile test","",false,"","results_discussion","18 No. 4 July 2021 Research & Development Table 3: Tensile results of as-built Ti6Al4V samples Samples UTS (MPa) Strain (%) EBM-HT 907±74 16.6±1.2 EBM-LT 981±43 12.2±2.3 SLM-HT 1,059±62 14.8±4.0 SLM-LT 935±65 9.7±1.3 Fig. 12: Stress-strain curves of as-built Ti6Al4V samples strain (12.2%±2.3%) than the conventional EBM samples."],["oa:W3200389253","Ti-6Al-4V","Strain",12.2,null,null,2.3,"%","","EBM-LT","","tensile test","",false,"","results_discussion","18 No. 4 July 2021 Research & Development Table 3: Tensile results of as-built Ti6Al4V samples Samples UTS (MPa) Strain (%) EBM-HT 907±74 16.6±1.2 EBM-LT 981±43 12.2±2.3 SLM-HT 1,059±62 14.8±4.0 SLM-LT 935±65 9.7±1.3 Fig. 12: Stress-strain curves of as-built Ti6Al4V samples strain (12.2%±2.3%) than the conventional EBM samples."],["oa:W3200389253","Ti-6Al-4V","Strain",14.8,null,null,4.0,"%","","SLM-HT","","tensile test","",false,"","results_discussion","18 No. 4 July 2021 Research & Development Table 3: Tensile results of as-built Ti6Al4V samples Samples UTS (MPa) Strain (%) EBM-HT 907±74 16.6±1.2 EBM-LT 981±43 12.2±2.3 SLM-HT 1,059±62 14.8±4.0 SLM-LT 935±65 9.7±1.3 Fig. 12: Stress-strain curves of as-built Ti6Al4V samples strain (12.2%±2.3%) than the conventional EBM samples."],["oa:W3200389253","Ti-6Al-4V","Strain",9.7,null,null,1.3,"%","","SLM-LT","","tensile test","",false,"","results_discussion","18 No. 4 July 2021 Research & Development Table 3: Tensile results of as-built Ti6Al4V samples Samples UTS (MPa) Strain (%) EBM-HT 907±74 16.6±1.2 EBM-LT 981±43 12.2±2.3 SLM-HT 1,059±62 14.8±4.0 SLM-LT 935±65 9.7±1.3 Fig. 12: Stress-strain curves of as-built Ti6Al4V samples strain (12.2%±2.3%) than the conventional EBM samples."],["oa:W3200389253","Ti-6Al-4V","elongation",14.8,null,null,4.0,"%","","SLM-HT","","","",false,"","results_discussion","More notably, SLM-HT Ti6Al4V exhibits excellent tensile properties: its UTS (1,059±62 MPa) is superior to that of SLM- LT Ti6Al4V (935±65 MPa), and the elongation (14.8%±4.0%) is comparable to that of EBM-HT Ti6Al4V (16.6%±1.2%)."],["oa:W3200458602","CP-Ti Grade 2","uniform deformation zone",10.0,null,null,null,"%","room temperature","ECASE 2 passes","","tensile test","1×10−3 s−1",false,"","methods","For these tests, flat bone-shaped specimens cut through the thickness of the pieces (gauge dimension of 12 mm × 3 mm × 4 mm) were used."],["oa:W3200458602","CP-Ti Grade 2","elongation at fracture",17.0,null,null,null,"%","","after ECASE processing","","tensile test","",false,"","results","Regarding tensile tests, Fig. 6b demonstrates that after ECASE processing, yield strength increases by 37% with elongation at fracture of 17%."],["oa:W3202380035","TNZTS","ε",12.0,null,null,null,"%","","forged and annealed within β-region","","tensile test","",false,"","discussion","Second, following forging and annealing within the β-region, there is the formation of a recrystallized polyendric structure with a relatively low density of dislocations with a mean grain size of ~200 µm, with the collection of physical and mechanical properties being YS = 515 MPa; UTS = 540 MPa; ε = 12%; RA = 57%; E = 61 ±1 GPa; and HV = 217 ± 4 kg/mm2."],["oa:W3202380035","Ti-38Nb-5Zr-2Sn-2Ta","e/a",4.26,null,null,null,"","","","","","",false,"unit_missing","methods","Based on the above-mentioned analysis and the calculations of Bo, Md, e/a, [Mo]eq experimental alloy Ti-38Nb-2Ta-5Zr-2Sn (TNTZS) having the following parameters: Bo = 2.876; Md = 2.455; e/a = 4.26; [Mo]eq = 11 has been proposed."],["oa:W3203015364","Ti-6Al-4V","cell viability",80.0,null,null,null,"%","","","","","",false,"","results_discussion",""],["oa:W3203015364","Ti-6Al-4V","cell viability",80.0,null,null,null,"%","","","","","",false,"","conclusions",""],["oa:W3203346511","Ti-6Al-4V","elongation",10.3,null,null,null,"%","room temperature","","","tensile test","",false,"","results_discussion",""],["oa:W3203346511","Ti-6Al-4V","elongation",16.1,null,null,null,"%","room temperature","","","tensile test","",false,"","results_discussion",""],["oa:W3203346511","Ti-6Al-4V","elongation",10.3,null,null,null,"%","room temperature","","","tensile test","",false,"","results_discussion",""],["oa:W3203346511","Ti-6Al-4V","Plastic Elong (%)",14.0,14.0,14.0,null,"%","","","","tensile test","",false,"","results_discussion",""],["oa:W3203346511","Ti-6Al-4V","elongation almost above 14%",14.0,14.0,null,null,"%","","post HIP cycle treatment","","tensile test","",false,"","results_discussion",""],["oa:W3203346511","Ti-6Al-4V","increase of 22.9% in elongation",22.9,22.9,22.9,null,"%","","","","","",false,"","results_discussion",""],["oa:W3203346511","Ti-6Al-4V","tensile oriented columnar grains have a better elongation",14.0,14.0,14.0,null,"%","","","tensile oriented columnar grains","","",false,"","results_discussion",""],["oa:W3203346511","Ti-6Al-4V","defined as ~14%",14.0,14.0,14.0,null,"%","","HIP consolidation","equiaxed grains","","",false,"","results_discussion",""],["oa:W3203346511","Ti-6Al-4V","elongation",6.0,6.0,6.0,null,"%","room temperature","as-built SLM","","tensile test","",false,"","results_discussion",""],["oa:W3203346511","Ti-6Al-4V","elongation",14.4,14.4,14.4,null,"%","room temperature","as-built SLM","","tensile test","",false,"","results_discussion",""],["oa:W3204383220","","δB",26.0,null,null,null,"%","","","","","",false,"","methods","Chemical composition of Titanium alloy Element Ti Al Fe O Si C Other impurities Mass fraction, % 99.3 0.18 0.17 0.15 0.08 0.06 0.06 Physicomechanical characteristics Characteristics E σB δB HB Value 1.1 GPa 410 MPa 26% 150 MPa Figure 1: Photo of an electrodynamic shaker with a restrained test piece with strain gauges attached It is known that the work of external forces applied in the process of elastic deformation is conserved as some energy, which then restores the element after the stress is "],["oa:W3206423903","Ti-6Al-4V","strain",1.13,null,null,null,"%","","annealed","","","",false,"","abstract","The scaffold prepared by selective laser melting was annealed and found that the Young’s coefficient increased from 126.44 GPa to 131.46 GPa, the hardness increased from 3.9 GPa to 4.12 GPa, and the strain decreased from 2.27% to 1.13%."],["oa:W3206423903","Ti-6Al-4V","strain",1.13,null,null,null,"%","","annealed","","","",false,"","conclusions","After annealing treatment, the Young’s coefficient increased from 126.44 GPa to 131.46 GPa, the hardness increased from 3.9 GPa to 4.12 GPa, and the strain decreased from 2.27% to 1.13%."],["oa:W3206423903","Ti-6Al-4V","Equivalent Strain (%)",0.113,null,null,null,"%","","","","","",false,"","table","Equivalent Strain (%)\t0.113\t0.032\t0.038\t0.036\t0.021\t0.032\t0.026\t0.025\t0.032"],["oa:W3206423903","Ti-6Al-4V","Equivalent Strain (%)",0.038,null,null,null,"%","","","","","",false,"","table","Equivalent Strain (%)\t0.038\t0.023\t0.030"],["oa:W3206423903","Ti-6Al-4V","Equivalent Strain (%)",0.065,null,null,null,"%","","","","","",false,"","table","Equivalent Strain (%)\t0.065\t0.026\t0.065\t0.065\t0.052\t0.028"],["oa:W3206423903","Ti-6Al-4V","Equivalent Strain (%)",0.026,null,null,null,"%","","","","","",false,"","table","Equivalent Strain (%)\t0.065\t0.026\t0.065\t0.065\t0.052\t0.028"],["oa:W3206423903","Ti-6Al-4V","Equivalent Strain (%)",0.065,null,null,null,"%","","","","","",false,"","table","Equivalent Strain (%)\t0.065\t0.026\t0.065\t0.065\t0.052\t0.028"],["oa:W3206423903","Ti-6Al-4V","Equivalent Strain (%)",0.065,null,null,null,"%","","","","","",false,"","table","Equivalent Strain (%)\t0.065\t0.026\t0.065\t0.065\t0.052\t0.028"],["oa:W3206423903","Ti-6Al-4V","Equivalent Strain (%)",0.052,null,null,null,"%","","","","","",false,"","table","Equivalent Strain (%)\t0.065\t0.026\t0.065\t0.065\t0.052\t0.028"],["oa:W3206423903","Ti-6Al-4V","Equivalent Strain (%)",0.028,null,null,null,"%","","","","","",false,"","table","Equivalent Strain (%)\t0.065\t0.026\t0.065\t0.065\t0.052\t0.028"],["oa:W3208187366","Ti-6Al-4V","Elongation to Fracture",14.0,null,null,null,"%","room temperature","as-built EBM","","tensile test","",false,"","methods",""],["oa:W3208937620","Control disks","Max Deformation (SD), (%)",12.0,null,null,4.2,"%","","","","nanoindentation","",false,"","table","Control disks\t2.2 (1.2)\t65 (5)\t12.0 (4.2)\t−27.5 (5.2)"],["oa:W3208937620","Implantoplasty","Max Deformation (SD), (%)",4.3,null,null,0.7,"%","","","","nanoindentation","",false,"","table","Implantoplasty\t4.8 (1.0)\t80 (9)\t4.3 (0.7)\t−354.5 (35.2)"],["oa:W3208937620","Ti cold-worked disks","Max Deformation (SD), (%)",4.0,null,null,0.5,"%","","","","nanoindentation","",false,"","table","Ti cold-worked disks\t4.7 (0.9)\t78 (8)\t4.0 (0.5)\t−345 (3.2)"],["oa:W3209416529","SLM Ti-6Al-4V ELI","ductility",10.0,null,null,null,"%","","as-built","","","",false,"","discussion","SLM Ti-6Al-4V ELI had the highest yield stress (~1015 MPa), but low ductility (~10%), resulting in inferior LCF life at low strain amplitude."],["oa:W3209416529","HT SLM Ti-6Al-4V","ductility",17.9,null,null,null,"%","","HT","","","",false,"","discussion","In addition, we found that the HT SLM and HIP SLM samples in this research had similar ductility (~17.9% and ~19%) and similar yield stress (~964 MPa and ~913 MPa), resulting in similar fitting curves; clothe slight decrease in yield stress led to superior LCF properties."],["oa:W3209416529","HIP SLM Ti-6Al-4V","ductility",19.0,null,null,null,"%","","HIP","","","",false,"","discussion","In addition, we found that the HT SLM and HIP SLM samples in this research had similar ductility (~17.9% and ~19%) and similar yield stress (~964 MPa and ~913 MPa), resulting in similar fitting curves; clothe slight decrease in yield stress led to superior LCF properties."],["oa:W3209416529","HIP TC4","ductility",12.3,null,null,null,"%","","HIP","","","",false,"","discussion","More evidence of this performance can be seen for the HIP TC4 (ductility ~12.3% and yield stress 872 MPa) and as-built Ti-6Al-4V (ductility ~11% and yield stress 893 MPa)."],["oa:W3209416529","as-built Ti-6Al-4V","ductility",11.0,null,null,null,"%","","as-built","","","",false,"","discussion","More evidence of this performance can be seen for the HIP TC4 (ductility ~12.3% and yield stress 872 MPa) and as-built Ti-6Al-4V (ductility ~11% and yield stress 893 MPa)."],["oa:W3209416529","as-built DLD Ti-6Al-4V","EL",3.8,null,null,null,"%","","as-built","","","",false,"","discussion","The same performance can also be verified by the as-built DLD (YS 908, EL 3.8%) and HT DLD (YS 957, EL 3.4%) data."],["oa:W3209416529","HT DLD Ti-6Al-4V","EL",3.4,null,null,null,"%","","HT","","","",false,"","discussion","The same performance can also be verified by the as-built DLD (YS 908, EL 3.8%) and HT DLD (YS 957, EL 3.4%) data."],["oa:W3209416529","Ti-6Al-4V","elongation",0.0,null,null,null,"","","HT","","","",false,"unit_missing","conclusions","- The static tensile properties of HT- and HIP-treated SLM Ti-6Al-4V were similar and comparable to their wrought counterparts. - The HT- and HIP-treated SLM Ti-6Al-4V alloys showed higher LCF lives than most AM Ti-6Al-4V samples in the literature and even better LCF properties than the standard wrought samples at lower strain amplitudes. - The material underwent obvious cyclic strain-softening behavior at all strain levels from 0.8% to 2.0%."],["oa:W3209416529","Ti-6Al-4V","elongation",0.0,null,null,null,"","","HIP","","","",false,"unit_missing","conclusions","- The static tensile properties of HT- and HIP-treated SLM Ti-6Al-4V were similar and comparable to their wrought counterparts. - The HT- and HIP-treated SLM Ti-6Al-4V alloys showed higher LCF lives than most AM Ti-6Al-4V samples in the literature and even better LCF properties than the standard wrought samples at lower strain amplitudes. - The material underwent obvious cyclic strain-softening behavior at all strain levels from 0.8% to 2.0%."],["oa:W3209626512","Al-12Si-TNM","total strain",6.0,null,null,null,"%","","as-built SLM","","compressive stress-strain curve","",false,"","conclusions",""],["oa:W3209626512","Al-12Si","deformation",60.0,null,null,null,"%","","as-built SLM","","compressive stress-strain curve","",false,"","conclusions",""],["oa:W3209626512","Ti-6Al-4V","ductility",44.0,null,null,null,"%","","850 °C","","","",false,"","results_discussion",""],["oa:W3209626512","Ti-6Al-4V","ductility",65.3,null,null,null,"%","","950 °C","","","",false,"","results_discussion",""],["oa:W3209626512","Ti-6Al-4V","5D Elongation",53.3,null,null,null,"%","","as-built","martensitic α'","tensile test","",false,"","results",""],["oa:W3209626512","TMC","5D Elongation",66.7,null,null,null,"%","","as-built","martensitic α'","tensile test","",false,"","results",""],["oa:W3209626512","Ti-6Al-4V","5D Elongation",-1.0,null,null,null,"%","","heat-treated","","tensile test","",false,"out_of_range","results",""],["oa:W3209626512","TMC","5D Elongation",12.5,null,null,null,"%","","heat-treated","","tensile test","",false,"","results",""],["oa:W3210371087","Grade IV Ti","A[%]",15.0,null,null,null,"%","","annealed","α","","",false,"","table","Grade IV Ti\tBM1\tα\tannealed\t15\t480\t550"],["oa:W3210371087","Ti-6Al-4V","A[%]",14.0,null,null,null,"%","","annealed","α + β","","",false,"","table","Ti-6Al-4V\tBM2\tα + β\tannealed\t14\t880\t950"],["oa:W3210371087","Ti-13Nb-13Zr","A[%]",15.0,null,null,null,"%","","annealed","β","","",false,"","table","Ti-13Nb-13Zr\tBM3\tβ\tannealed\t15\t710\t840"],["oa:W3210471411","Ti-6Al-0.3O","~25%",25.0,null,null,null,"%","77 K","cryogenic temperature","","tensile test","10^-3 s^-1",false,"","other","In this study, we experimentally demonstrate that the synergy of 6 wt.% Al and 0.3 wt.% O does produce an excellent combination of high strength (~1.3 GPa) and good ductility (~25%) at cryogenic temperature."],["oa:W3210471411","Ti-0.3O","almost no elongation",0.0,null,null,null,"","77 K","cryogenic temperature","","","",false,"unit_missing","other","Hence, as we show below, Ti-0.3 O has high strength, but almost no elongation at 77 [K11](#page-8-0)."],["oa:W3210471411","Ti-6Al-0.3O","total elongation",25.0,null,null,null,"%","","","","","",false,"","results_discussion","Looking at the same data from the perspective of oxygen content, the detrimental influence of oxygen on tensile ductility in Ti-O alloys is overcome by the addition of 6.0 wt% aluminum; the total elongation of the high-oxygen alloy Ti-6Al-0.3 O (~25%) is greater than that of Ti-6Al-0.1 O (~22%), and even that of low-O Ti-6Al (~20%)."],["oa:W3210471411","Ti-6Al-0.1O","total elongation",22.0,null,null,null,"%","","","","","",false,"","results_discussion","Looking at the same data from the perspective of oxygen content, the detrimental influence of oxygen on tensile ductility in Ti-O alloys is overcome by the addition of 6.0 wt% aluminum; the total elongation of the high-oxygen alloy Ti-6Al-0.3 O (~25%) is greater than that of Ti-6Al-0.1 O (~22%), and even that of low-O Ti-6Al (~20%)."],["oa:W3210471411","Ti-6Al","total elongation",20.0,null,null,null,"%","","","","","",false,"","results_discussion","Looking at the same data from the perspective of oxygen content, the detrimental influence of oxygen on tensile ductility in Ti-O alloys is overcome by the addition of 6.0 wt% aluminum; the total elongation of the high-oxygen alloy Ti-6Al-0.3 O (~25%) is greater than that of Ti-6Al-0.1 O (~22%), and even that of low-O Ti-6Al (~20%)."],["oa:W3210471411","Ti-0.3O","tensile ductility",0.0,null,null,null,"","liquid nitrogen","","","tensile test","10^-3 s^-1",false,"unit_missing","results_discussion","In a typical alloy, this would produce an inverse correlation between strength and ductilit[y29,30.](#page-8-0) But the opposite trend appears in Ti-xAl-0.3 O: strength, strain-hardening rate, and tensile ductility increase together as the Al content are raised from 0 to 6 wt.%."],["oa:W3210471411","Ti-2Al-0.3O","total elongation",7.0,null,null,null,"%","liquid nitrogen","","","tensile test","10^-3 s^-1",false,"","results_discussion","As a result, the strain-hardening rate of the Ti-2Al-0.3 O alloy quickly decayed to zero, and the alloy fractured with limited total elongation (~7%)."],["oa:W3210471411","Ti-0.3O","elongation to fracture",0.0,null,null,null,"","liquid nitrogen","","","tensile test","10^-3 s^-1",false,"unit_missing","results_discussion","Interestingly, this pattern also developed in Ti-0.3 O alloy where planar slip was caused by the mechanical shuffling of oxygen solutes, and also led to a limited strain-hardening with low elongation to fracture."],["oa:W3210471411","Ti-6Al-0.3O","total elongation",25.0,null,null,null,"%","77 K","","","tensile test","",false,"","discussion","In particular, Ti-6Al-0.3 O achieves a tensile strength of 1.26 GPa with total elongation of 25% at 77 K."],["oa:W3210735639","Ti-6Al-4V","maximum strain",13.0,null,null,null,"%","room temperature","as-built EBM","","tensile test","1 mm/min",false,"","abstract","The results allowed to establish the static conditions: yield stress of 1023 MPa, and a maximum stress of 1143 MPa, as well as a maximum strain of 13%."],["oa:W3210735639","Ti-6Al-4V","elongamiento plástico",11.0,null,null,null,"%","room temperature","as-built EBM","","tensile test","1 mm/min",false,"","abstract","Sin embargo, se observa que el material presentó un elongamiento plástico del orden del 11% y una εt de aproximadamente el 13%."],["oa:W3210735639","Ti-6Al-4V","εt",13.0,null,null,null,"%","room temperature","as-built EBM","","tensile test","1 mm/min",false,"","abstract","Sin embargo, se observa que el material presentó un elongamiento plástico del orden del 11% y una εt de aproximadamente el 13%."],["oa:W3211110940","annealed Ti-6Al-4V","peak strain",22.0,null,null,null,"%","","annealed","","","7700 s-1",false,"","conclusions",""],["oa:W3211110940","Ti-15Mo","peak strain",27.0,null,null,null,"%","","as-received","","","7800 s-1",false,"","conclusions",""],["oa:W3211110940","Ti-15Mo","peak strain",21.0,null,null,null,"%","","as-received","","","7800 s-1",false,"","conclusions",""],["oa:W3211110940","Ti-15Mo","peak strain",2.5,null,null,null,"%","","as-received","","","2000 s-1",false,"","conclusions",""],["oa:W3211110940","Ti-6Al-4V","elongation to failure",10.0,null,null,null,"%","room temperature","as-received","","tensile test","",false,"","discussion",""],["oa:W3211110940","Ti-15Mo","elongation to failure",0.0,null,null,null,"","","","","","",false,"unit_missing","discussion",""],["oa:W3211110940","Ti-6Al-4V","peak strain",22.0,null,null,null,"%","","annealed","","","7700 s-1",false,"","results",""],["oa:W3211110940","Ti-15Mo","peak strain",27.0,null,null,null,"%","","as-received","","","7800 s-1",false,"","results",""],["oa:W3211110940","Ti-15Mo","peak strain",21.0,null,null,null,"%","","as-received","","","7800 s-1",false,"","results",""],["oa:W3211110940","Ti-15Mo","peak strain",2.5,null,null,null,"%","","as-received","","","2000 s-1",false,"","results",""],["oa:W3211110940","Ti-6Al-4V","strain",22.0,null,null,null,"%","","","","","",false,"","conclusions",""],["oa:W3211370511","CR Ti","elongation to failure",14.3,14.0,14.6,0.3,"pct","","cold-rolled","","","",false,"unit_mismatch","results_discussion","On the other hand, the strength enhancement caused a deterioration of elongation to failure to 14.3 ± 0.3 and 12.9 ± 0.3 pct for CR Ti and CR TNTZ, respectively."],["oa:W3211370511","CR TNTZ","elongation to failure",12.9,12.6,13.2,0.3,"pct","","cold-rolled","","","",false,"unit_mismatch","results_discussion","On the other hand, the strength enhancement caused a deterioration of elongation to failure to 14.3 ± 0.3 and 12.9 ± 0.3 pct for CR Ti and CR TNTZ, respectively."],["oa:W3212333373","Ti-35Nb-7Zr-5Ta","εse",1.5,1.5,1.5,null,"%","","as-cast","","cyclic compression test","",false,"","results_discussion","The recoverable strain εse = 1.5% is observed in the as-cast TNZT sample (Fig. 10a)."],["oa:W3212333373","Ti-35Nb-7Zr-5Ta","recoverable strain value",1.5,1.5,1.5,null,"%","","as-cast","","cyclic compression","",false,"","conclusions","The as-cast TNZT exhibits the recoverable strain value of 1.5% during cyclic compression."],["oa:W3213624675","Ti-6Al-4V","elongation",2.69,null,null,null,"mm","873 K","","","FEA simulation","",true,"unit_mismatch","methods","From Figure 7, single layer coated models have the largest elongation capacity than the full-surface models and the highest value is read as 2.69 mm at 873 K for sample having single 800 µm AlN layer."],["oa:W3213624675","Ti-6Al-4V","elongation",1.22,null,null,null,"mm","573 K","","","FEA simulation","",true,"unit_mismatch","methods","At 573 K, the highest elongation can be found as 1.22 mm (Figure 8c) while this value is 2.69 mm at 873 K (Figure 8e)."],["oa:W3213624675","Ti-6Al-4V","elongation",2.69,null,null,null,"mm","873 K","","","FEA simulation","",true,"unit_mismatch","methods","At 573 K, the highest elongation can be found as 1.22 mm (Figure 8c) while this value is 2.69 mm at 873 K (Figure 8e)."],["oa:W3214916756","Ti-22Al-25Nb","Elongation",1.2,null,null,null,"%","room temperature","SLM + HIP","","tensile test","",false,"","results_discussion","Table 1 Results of room temperature tensile tests of Ti2AlNb samples Sample Tensile strength(MPa) Elongation(%) Microhardness (HV1) As-SLM 450 - 568 SLM + annealing at 950 ºC 690 - 395 SLM + annealing at 1050 ºC - - 384 SLM + HIP 1030 1,2 360 4."],["oa:W3216574979","Ti-6Al-4V","Elongation, A",14.0,null,null,null,"%","room temperature","","","tensile test","",false,"","table","Elongation, A (%)\t14"],["oa:W3217461766","TiAl","elongation",6.5,5.0,10.0,null,"%","room temperature","","","tensile test","",false,"","abstract",""],["oa:W3217461766","TiAl","elongation",0.0,0.0,0.0,null,"","","","","","",false,"unit_missing","abstract",""],["oa:W3217461766","Ti-42.82Al-4.05Nb-1.01Mo-0.11B","ductility",8.1,8.1,8.1,null,"%","900 ℃","","","tensile test","",false,"","abstract",""],["oa:W331156695","","strain to failure",25.0,null,null,null,"%","704 °C","","","tensile test","",false,"","front",""],["oa:W34185046","Beta21S HF/Beta21S HF","A%",7.3,null,null,null,"%","600°C","TIG welded, 600°C/8h TTH","","tensile test","",false,"","conclusions",""],["oa:W34185046","Ti-6Al-4V","A%",6.3,null,null,null,"%","600°C","TIG welded, 600°C/8h TTH","","tensile test","",false,"","conclusions",""],["oa:W34185046","Beta21S HF/Ti-6Al-4V SPF","A%",17.0,null,null,null,"%","600°C","TIG welded, 600°C/8h TTH","","tensile test","",false,"","conclusions",""],["oa:W34185046","Ti-15Mo-3Nb-3Al-0.2Si","allongement à rupture",15.2,null,null,null,"%","600 °C","TTH 600°C/8h","","tensile test","",false,"","conclusions",""],["oa:W34185046","Ti-6Al-2Sn-4Zr-2Mo","allongement à rupture",11.6,null,null,null,"%","600 °C","TTH 600°C/8h","","tensile test","",false,"","conclusions",""],["oa:W34185046","","A",2.8,null,null,null,"%","room temperature","","","tensile test","",false,"","conclusions",""],["oa:W34185046","Ti-6Al-2Sn-4Zr-2Mo","A",4.0,null,null,null,"%","room temperature","TTH","","tensile test","",false,"","conclusions",""],["oa:W34185046","Ti-6Al-2Sn-4Zr-2Mo","A",6.0,null,null,null,"%","room temperature","laser weld","martensitic α'","tensile test","",false,"","conclusions",""],["oa:W34185046","Ti-6Al-2Sn-4Zr-2Mo","A",4.2,null,null,null,"%","room temperature","laser weld + 600°C/8h","","tensile test","",false,"","conclusions",""],["oa:W34185046","Ti6242/Ti6242","ductilité",12.6,null,null,null,"%","room temperature","","","tensile test","",false,"","conclusions",""],["oa:W34185046","Ti6242/Ti6242","A",1.7,null,null,null,"%","room temperature","STA 600°C/8h","lamellar","tensile test","",false,"","conclusions",""],["oa:W342875348","CP-Ti Grade 2","ductile deformation mechanism",100.0,null,null,null,"%","","as-built SLM","","","",false,"out_of_range","discussion",""],["oa:W4200021526","7Zr","elongation",3.2,null,null,null,"%","room temperature","","","","",false,"","results_discussion","However, the higher strength is the trade-off for a lower elongation, and the elongation of 7Zr alloy is 3.2% which is much lower than that of Ti-6Al-4V (10.4%)."],["oa:W4200021526","Ti-6Al-4V","elongation",10.4,null,null,null,"%","room temperature","","","","",false,"","results_discussion","However, the higher strength is the trade-off for a lower elongation, and the elongation of 7Zr alloy is 3.2% which is much lower than that of Ti-6Al-4V (10.4%)."],["oa:W4200021526","7Zr","elongation",41.5,null,null,null,"%","room temperature","","","","",false,"","results_discussion","The UTS and YS of 7Zr alloys equal 642.2 MPa and 565.1 MPa, respectively, and the elongation is 41.5%."],["oa:W4200021526","Ti-6Al-4V","elongation",26.1,null,null,null,"%","room temperature","","","","",false,"","results_discussion","By contrast, Ti-6Al-4V has a lower UTS and YS, namely 435.4 MPa and 390.9 MPa, respectively, and the σY = σ0 + kd -1/2 (2) elongation, equal to 26.1%, is still remarkably lower than that of 7Zr alloys."],["oa:W4200188856","T110","true strain",0.15,null,null,null,"","room temperature","annealed (850 °C, 3 h, furnace cooling)","globular","tensile test","8·10−4 s−1",false,"unit_missing","results",""],["oa:W4200188856","T110","true strain",0.18,null,null,null,"","room temperature","annealed (850 °C, 3 h, furnace cooling)","globular","tensile test","3.6·10−2 s−1",false,"unit_missing","results",""],["oa:W4200188856","T110","true strain",0.09,null,null,null,"","room temperature","STA (880 °C, 45 min, water quenched, then aged 550 °C, 5 h)","globular","tensile test","",false,"unit_missing","results",""],["oa:W4200188856","T110","true strain",0.27,null,null,null,"","room temperature","annealed","","SHPB compression","3360 s−1",false,"unit_missing","results",""],["oa:W4200188856","T110","true strain",0.17,null,null,null,"","room temperature","annealed","","SHPB
