Repository: akhtar07/tisci-explorer

# TiSci Explorer

A read-only, static explorer for **TiSci**, an autonomous research agent for titanium alloys. TiSci reads the
titanium-alloy literature, builds a knowledge graph and a table of measured values, proposes hypotheses where the
graph has gaps, and tests them with DFT (MACE / VASP) and the ICME-lite multiscale chain.

**Live site:** https://akhtar07.github.io/tisci-explorer/

The site has seven sections:

| Section | What it shows |
|---|---|
| Overview | Corpus → graph → facts → hypotheses → verdicts, with the snapshot's counts |
| Worked example | One full loop for W in α-Ti: graph path, hypothesis, novelty check, DFT test, verdict, follow-up, DAMASK |

File: data/facts/other.json (part 23 of 112)
"unmapped_property","abstract",""],["ia:nasa_techdoc_19740022874","VT1-0","yield limit",70.0,null,null,null,"kgf/mm2","room temperature","","","","",false,"unmapped_property","abstract",""],["ia:nasa_techdoc_19740022874","VT1-0","yield limit",95.0,null,null,null,"kgf/mm2","room temperature","","","","",false,"unmapped_property","abstract",""],["ia:nasa_techdoc_19740022885","TS6","ultimate strength",124.0,null,null,null,"kgf/mm2","","","","","",false,"unmapped_property","abstract",""],["ia:nasa_techdoc_19740022885","TS6","ab",157.0,null,null,null,"kgf/mm2","","","","","",false,"unmapped_property","abstract",""],["ia:nasa_techdoc_19740022885","TS6","ab",159.5,156.0,163.0,null,"kgf/mm2","","","","","",false,"unmapped_property","abstract",""],["ia:nasa_techdoc_19740022885","TS6","Cb",161.0,158.0,163.5,null,"kgf/mm2","","","","","",false,"unmapped_property","conclusions",""],["ia:nasa_techdoc_19740022885","TS6","-0.2",155.5,152.0,159.0,null,"kgf/mm2","","","","","",false,"unmapped_property","conclusions",""],["ia:nasa_techdoc_19740022885","TS6","ab",151.0,null,null,null,"kgf/mm2","","","","","",false,"unmapped_property","abstract",""],["ia:nasa_techdoc_19740022885","TS6","0.2",155.5,152.0,159.0,null,"kgf/mm2","","","","","",false,"unmapped_property","abstract",""],["ia:pub_usgov-bmines-information-circular_7381","","coefficient of expansion",5.0,5.0,5.0,null,"10^-6/°C","-150 °C","","","","",false,"unmapped_property","part 0",""],["ia:pub_usgov-bmines-information-circular_7381","","coefficient of expansion",12.0,12.0,12.0,null,"10^-6/°C","650 °C","","","","",false,"unmapped_property","part 0",""],["ia:pub_usgov-bmines-information-circular_7791","Brush Ti40","Ultimate strength , 64,200 pounds /in.2",64200.0,64200.0,64200.0,null,"psi","","","","","",false,"unmapped_property","part 1",""],["ia:pub_usgov-bmines-information-circular_7791","","Density",4.507,null,null,null,"lb./in.3","20 ° C","","","","",false,"unmapped_property","part 1",""],["ia:pub_usgov-bmines-information-circular_7791","CP-Ti Grade 2","Ultimate strength",77500.0,50000.0,105000.0,null,"psi","","","","","",false,"unmapped_property","part 1",""],["ia:pub_usgov-bmines-information-circular_7791","Brush Ti40","Charpy impact at 100 ° F. , 29 to 36",32.5,29.0,36.0,null,"ft·lb","100 °F","","","","",false,"unmapped_property","part 1",""],["legacy:1_s2_0_s2950284524000195_main","","density (gm/cm3 )",4.5,null,null,null,"gm/cm3","","","","","",false,"unmapped_property","abstract",""],["legacy:acta_ti_oxygen_slip","CP-Ti Grade 2","speed of d1",146.0,null,null,null,"nm/s","","","","","",false,"unmapped_property","abstract",""],["legacy:acta_ti_oxygen_slip","CP-Ti Grade 2","speed of d6",3.5,null,null,null,"nm/s","","","","","",false,"unmapped_property","abstract",""],["legacy:acta_ti_oxygen_slip","CP-Ti Grade 2","speed of d3",668.0,null,null,null,"nm/s","","","","","",false,"unmapped_property","abstract",""],["ntrs:19660014184","","depth of the hardened layer",8.0,null,null,null,"mils","","","","","",false,"unmapped_property","methods",""],["ntrs:19660014184","","depth of the hardened layer",14.0,null,null,null,"mils","","","","","",false,"unmapped_property","methods",""],["ntrs:19660014184","","depth of the hardened layer",12.0,null,null,null,"mils","","","","","",false,"unmapped_property","methods",""],["ntrs:19660014184","","Ultimate Strength, psi",140300.0,null,null,null,"psi","","uncoated","","tensile test","",false,"unmapped_property","results",""],["ntrs:19660015718","","shear strengths ranging from 155 ksi at -400 F to 65 ksi at 400 F (Ref. 8).",155.0,null,null,null,"ksi","-400 F","","","","",false,"unmapped_property","conclusions",""],["ntrs:19660015718","Ti-12Zr-7Al","The shear strength, of 10-1/4-inch bolts of Ti-7Al-12Zr ranged from 130 ksi at -400 F",130.0,null,null,null,"ksi","-400 F","","","","",false,"unmapped_property","conclusions",""],["ntrs:19660015718","","shear strengths ranging from 155 ksi at -400 F to 65 ksi at 400 F (Ref. 8).",65.0,null,null,null,"ksi","400 F","","","","",false,"unmapped_property","conclusions",""],["ntrs:19660016988","","yield-strength",180000.0,null,null,null,"psi","room temperature","","","","",false,"unmapped_property","methods",""],["ntrs:19660016988","Ti-6Al-4V","strength level",15.0,null,null,null,"percent","","annealed","","","",false,"unmapped_property","methods",""],["ntrs:19660020827","5Al-2.5Sn","R values",2.54,null,null,null,"","","","","","",false,"unmapped_property","conclusions",""],["ntrs:19660020827","5A1-2.5Sn ELI","K I ~",106000.0,null,null,null,"psi","","","","","",false,"unmapped_property","methods",""],["ntrs:19660020827","5A1-2.5Sn ELI","K~~",56500.0,null,null,null,"psi","-320 F","","","","",false,"unmapped_property","methods",""],["ntrs:19660020827","5A1-2.5Sn ELI","K~~",55000.0,null,null,null,"psi","-320 F","","","","",false,"unmapped_property","methods",""],["ntrs:19660020827","5A1-2.5Sn ELI","K~~",58600.0,null,null,null,"psi","-320 F","","","","",false,"unmapped_property","methods",""],["ntrs:19660020827","5Al-2.5Sn","K I~V a l - an inverse f i r s t order dependency on the yield strength",130000.0,null,null,null,"psi√in","room temperature","","","","",false,"unmapped_property","methods",""],["ntrs:19660020827","5Al-2.5Sn","maximum allowable s t r e s s",167000.0,null,null,null,"psi","","","","","",false,"unmapped_property","methods",""],["ntrs:19660020827","5A1-2.5Sn ELI","K~~",61500.0,null,null,null,"psi","-320 F","","","","",false,"unmapped_property","methods",""],["ntrs:19660020827","5Al-2.5Sn","R values",3.7,null,null,null,"","","","","","",false,"unmapped_property","conclusions",""],["ntrs:19660020827","5Al-2.5Sn","K I~V a l - an inverse f i r s t order dependency on the yield strength",55000.0,null,null,null,"psi√in","-423 °F","","","","",false,"unmapped_property","conclusions",""],["ntrs:19660028823","Ti-8AZ-lMo-lV","stress factors",86.0,null,null,null,"ksiperdegree","","","","least squares fit","",false,"unmapped_property","results_discussion",""],["ntrs:19660028823","Ti-4V","stress factors",80.0,null,null,null,"ksiperdegree","","","","least squares fit","",false,"unmapped_property","results_discussion",""],["ntrs:19660028823","Ti-6Al-4V","variations of single stresses",4.5,1.0,8.0,null,"ksi","","","","","",false,"unmapped_property","results_discussion",""],["ntrs:19660028823","Ti-6Al-4V","RMS values",7.0,null,null,null,"micro-inches","","","","surface-roughness measurements","",false,"unmapped_property","results_discussion",""],["ntrs:19660028823","Ti-4V","surface compressive stress",80.0,null,null,null,"ksi","","","","","",false,"unmapped_property","results_discussion",""],["ntrs:19660028823","Ti-4V","surface compressive stress",115.0,null,null,null,"ksi","","42% glass-bead-peening","","","",false,"unmapped_property","results_discussion",""],["ntrs:19660028823","Ti-4V","surface compressive stress",70.0,null,null,null,"ksi","","7% sand-blasting","","","",false,"unmapped_property","results_discussion",""],["ntrs:19660028823","Ti-6Al-4V","residual stresses",3.5,2.0,5.0,null,"ksi","","","","","",false,"unmapped_property","results_discussion",""],["ntrs:19660028823","Ti-6AZ-hV","residual stress",0.0,null,null,null,"","","","","","",false,"unmapped_property","results_discussion",""],["ntrs:19660028823","Ti-6Al-4V","thermal expansion",86.0,null,null,null,"ksi/deg","","","","","",false,"unmapped_property","results_discussion",""],["ntrs:19660030680","Ti-2.5Sn","14.0",14.0,null,null,null,"","-423°F","","","","",false,"unmapped_property","results",""],["ntrs:19660030680","Ti-2.5Sn","6.0",6.0,null,null,null,"","-423°F","","","","",false,"unmapped_property","results",""],["ntrs:19660030680","Ti-2.5Sn","70.0",70.0,null,null,null,"","-423°F","","","","",false,"unmapped_property","results",""],["ntrs:19660030680","Ti-2.5Sn","Size effect constant",7.3,null,null,null,"","-423°F","","","","",false,"unmapped_property","results",""],["ntrs:19660030680","Ti-2.5Sn","FB",14.58,null,null,null,"","","","","","",false,"unmapped_property","results",""],["ntrs:19660030680","Ti-2.5Sn","30.0",30.0,null,null,null,"","-423°F","","","","",false,"unmapped_property","results",""],["ntrs:19660030680","Ti-2.5Sn","k ZZI9-T87",9.2,null,null,null,"","-423°F","","","","",false,"unmapped_property","results",""],["ntrs:19660030680","Ti-2.5Sn","Critical stress intensity",241.6,null,null,null,"ksi(in.)1/2","-423°F","","","","",false,"unmapped_property","results",""],["ntrs:19670009636","Ti-8Al-1Mo","mean stress",173.0,null,null,null,"MN/m2","","duplex-annealed","","fatigue-crack-propagation test","",false,"unmapped_property","conclusions",""],["ntrs:19670018677","Ti-8Al-1Mo-1V","Ultimate load",2535.5,2445.0,2605.0,null,"kq","","","","","",false,"unmapped_property","results",""],["ntrs:19670019845","Ti-6Al-4V","stress-corrosion tests",95.0,null,null,null,"ksi","105 °F","","","","",false,"unmapped_property","conclusions",""],["ntrs:19670019845","Ti-6Al-4V","stress-corrosion tests",85.0,null,null,null,"ksi","105 °F","","","","",false,"unmapped_property","conclusions",""],["ntrs:19670019845","Standard interstitial material","failure occurred in less than 50 hours",25.0,null,null,null,"hours","160°F","","","","",false,"unmapped_property","conclusions",""],["ntrs:19670019845","Standard interstitial material","no failures observed after 14 days",336.0,null,null,null,"hours","105°F","","","","",false,"unmapped_property","conclusions",""],["ntrs:19670019845","Ti-6Al-4V","failures were reported in 90 hr or less",45.0,null,null,null,"hours","","","","","",false,"unmapped_property","conclusions",""],["ntrs:19670019845","Ti-6Al-4V","water content",0.03,null,null,null,"%","","","","","",false,"unmapped_property","conclusions",""],["ntrs:19670023067","AISI Type H-1 Tool Steel","NTS",338000.0,null,null,null,"psi","","","","","",false,"unmapped_property","results_discussion",""],["ntrs:19670023067","AISI 4340 Steel","NTS",314000.0,null,null,null,"psi","","","","","",false,"unmapped_property","results_discussion",""],["ntrs:19670023067","18Ni Maraging Steel","NTS",407000.0,null,null,null,"psi","","","","","",false,"unmapped_property","results_discussion",""],["ntrs:19670023067","18Ni Maraging Steel","NTS",407000.0,null,null,null,"psi","","","","","",false,"unmapped_property","results_discussion",""],["ntrs:19670029707","Ti-8.65Al","YIELDSTRESS",115.0,100.0,130.0,null,"kSi","","","","","",false,"unmapped_property","results",""],["ntrs:19670029707","Ti-8.65Al","YIELDSTRESS",115.0,100.0,130.0,null,"kSi","","","","","",false,"unmapped_property","results",""],["ntrs:19680003421","","residual compressive stress",830.0,null,null,null,"MN/m2","","","","","",false,"unmapped_property","conclusions",""],["ntrs:19680003422","Ti-6Al-4V","nominal hoop stress",620.0,null,null,null,"MN/m2","","solution-treated and aged","","pressure test","",false,"unmapped_property","results",""],["ntrs:19680003422","Ti-6Al-4V","compressive stress",240.0,null,null,null,"MN/m2","","","","X-ray diffraction","",false,"unmapped_property","results",""],["ntrs:19680003422","Ti-6Al-4V","outer fiber stress",170.0,null,null,null,"MN/m2","","","","","",false,"unmapped_property","results",""],["ntrs:19680003422","Ti-6Al-4V","residual stress level",690.0,null,null,null,"MN/m2","","solution-treated and aged","","X-ray diffraction","",false,"unmapped_property","conclusions",""],["ntrs:19680003422","Ti-6Al-4V","nominal hoop stress",620.0,null,null,null,"MN/m2","","","","pressurization","",false,"unmapped_property","results",""],["ntrs:19680003422","Ti-6Al-4V","outer fiber stress",520.0,null,null,null,"MN/m2","","","","","",false,"unmapped_property","results",""],["ntrs:19680003422","Ti-6Al-4V","corrosion damage",7.0,null,null,null,"hours","335 K","","","","",false,"unmapped_property","results_discussion",""],["ntrs:19680003422","Ti-6Al-4V","exposure time",8.0,null,null,null,"hours","345 K","","","","",false,"unmapped_property","results_discussion",""],["ntrs:19680003422","Ti-6Al-4V","outer fiber stress",690.0,null,null,null,"MN/m2","","","","","",false,"unmapped_property","results",""],["ntrs:19680003422","Ti-6Al-4V","residual stress",690.0,null,null,null,"MN/m2","","","","X-ray diffraction","",false,"unmapped_property","results",""],["ntrs:19680003422","Ti-6Al-4V","outer fiber stress",340.0,null,null,null,"MN/m2","","","","","",false,"unmapped_property","results",""],["ntrs:19680003422","Ti-6Al-4V","surface stress",690.0,null,null,null,"MN/m2","","","","X-ray diffraction","",false,"unmapped_property","results",""],["ntrs:19680010073","Ti-13V-11Cr-3Al","time to failure",0.0,null,null,null,"min","","heat treated at 1400°F + C.W.Q. + 34 hr at 900°F","","","",false,"unmapped_property","other",""],["ntrs:19680010073","Ti-6Al-4V","time to failure",975.0,null,null,null,"min","","cold rolled and annealed","","","",false,"unmapped_property","other",""],["ntrs:19680013415","Ti-6Al-4V","strengthening",1.385,1.24,1.53,null,"","","","","","",false,"unmapped_property","results_discussion",""],["ntrs:19680020528","Ti-8Al-1Mo-1V","maximum crack depths",250.0,250.0,300.0,null,"pm","550° F (560° K)","duplex annealed","","","",false,"unmapped_property","results_discussion",""],["ntrs:19680020528","Ti-8Al-1Mo-1V","exposure time",17.0,null,null,null,"hours","590 K","","","salt-stress-corrosion test","",false,"unmapped_property","results_discussion",""],["ntrs:19680020528","Ti-8Al-1Mo-1V","exposure time",1000.0,null,null,null,"hours","560 K","","","salt-stress-corrosion test","",false,"unmapped_property","results_discussion",""],["ntrs:19680020528","Ti-8Al-1Mo-1V","exposure time",5000.0,null,null,null,"hours","500 K","","","salt-stress-corrosion test","",false,"unmapped_property","results_discussion",""],["ntrs:19680020528","Ti-8Al-1Mo-1V","exposure time",2500.0,null,null,null,"hours","500 K","","","salt-stress-corrosion test","",false,"unmapped_property","results_discussion",""],["ntrs:19680020528","Ti-8Al-1Mo-1V","exposure time",1600.0,null,null,null,"hours","530 K","","","salt-stress-corrosion test","",false,"unmapped_property","results_discussion",""],["ntrs:19680020528","Ti-8Al-1Mo-1V","exposure time",200.0,null,null,null,"hours","560 K","","","salt-stress-corrosion test","",false,"unmapped_property","results_discussion",""],["ntrs:19680020528","Ti-8Al-1Mo-1V","maximum crack depths",300.0,300.0,300.0,null,"pm","600° F (590° K)","duplex annealed","","","",false,"unmapped_property","results_discussion",""],["ntrs:19680025599","Ti-6Al-4V","maximum cyclic stress",517.0,null,null,null,"MN/m2","","","","","",false,"unmapped_property","conclusions",""],["ntrs:19680025599","Ti-6Al-4V","maximum cyclic stress",517.0,null,null,null,"MN/m2","","","","","",false,"unmapped_property","conclusions",""],["ntrs:19680025599","Ti-6Al-4V","depth of initially detectable cracks",0.013,0.013,0.1,null,"mm","","","","","",false,"unmapped_property","conclusions",""],["ntrs:19680025599","Ti-6Al-4V","maximum cyclic stress",862.0,null,null,null,"MN/m2","","","","","",false,"unmapped_property","conclusions",""],["ntrs:19680025599","Ti-6Al-4V","maximum cyclic stress",517.0,null,null,null,"MN/m2","","","","","",false,"unmapped_property","conclusions",""],["ntrs:19680025599","Ti-6Al-4V","maximum cyclic stress",862.0,null,null,null,"MN/m2","","","","","",false,"unmapped_property","conclusions",""],["ntrs:19680025599","Ti-6Al-4V","maximum cyclic stress",862.0,null,null,null,"MN/m2","","","","","",false,"unmapped_property","conclusions",""],["ntrs:19680025599","Ti-6Al-4V","maximum cyclic stress",517.0,null,null,null,"MN/m2","","","","","",false,"unmapped_property","conclusions",""],["ntrs:19680025599","Ti-6Al-4V","applied load cycles",314.0,null,null,null,"%","","","","","",false,"unmapped_property","conclusions",""],["ntrs:19680025599","Ti-6Al-4V","maximum cyclic stress",862.0,null,null,null,"MN/m2","","","","","",false,"unmapped_property","conclusions",""],["ntrs:19690006499","Ti-1Mo-1V","KIi",36.0,null,null,null,"ksi","room temperature","1600°F, 2 hrs, AQ (vacuum 10-6 torr)","","","",false,"unmapped_property","methods",""],["ntrs:19690006499","Ti-1Mo-1V","KIi",27.0,null,null,null,"ksi","room temperature","2000°F, 2 hrs, AQ Argon","","","",false,"unmapped_property","methods",""],["ntrs:19690006499","Ti-1Mo-1V","KIi",30.0,null,null,null,"ksi","room temperature","1800°F, air quench, then 1450°F","","step loading","",false,"unmapped_property","methods",""],["ntrs:19690006499","Ti-1Mo-1V","KIi",16.0,null,null,null,"ksi","room temperature","1600°F, 110 ppm H","","","",false,"unmapped_property","methods",""],["ntrs:19690006499","Ti-1Mo-1V","KIi",30.0,null,null,null,"ksi","room temperature","1800°F, air quench, then 900°F","","step loading","",false,"unmapped_property","methods",""],["ntrs:19690006499","Ti-1Mo-1V","KIi",36.0,null,null,null,"ksi","room temperature","2000°F, 1 hr, AQ (vacuum 10-4 torr)","","","",false,"unmapped_property","methods",""],["ntrs:19690006499","Ti-1Mo-1V","KIi",36.0,null,null,null,"ksi","room temperature","1700°F, 24 hrs, AQ (vacuum 10-6 torr)","","","",false,"unmapped_property","methods",""],["ntrs:19690006499","Ti-1Mo-1V","KIi",36.0,null,null,null,"ksi","room temperature","1800°F, 2 hrs, AQ (vacuum 10-6 torr)","","","",false,"unmapped_property","methods",""],["ntrs:19690006499","Ti-1Mo-1V","KIi",370.0,null,null,null,"ksi","room temperature","as received","","","",false,"unmapped_property","methods",""],["ntrs:19690007133","","embrittlement severity",1.0,null,null,null,"","","","","","",false,"unmapped_property","conclusions",""],["ntrs:19690010903","Ti-6Al-4V","cyclic life curve",20.0,20.0,20.0,null,"ksi","","","","","",false,"unmapped_property","results",""],["ntrs:19690010903","Ti-6Al-4V","toughness",19.0,19.0,22.0,null,"ksi","","","","","",false,"unmapped_property","results",""],["ntrs:19690010903","Ti-6Al-4V","K value",28.0,28.0,28.0,null,"ksi","","","","","",false,"unmapped_property","results",""],["ntrs:19690010903","Ti-6Al-4V","KIi/KIc",3.0,3.0,3.0,null,"","","","","","",false,"unmapped_property","conclusions",""],["ntrs:19690018662","Ti-6Al-4V","bending stress",28.0,null,null,null,"ksi","","","","","",false,"unmapped_property","methods",""],["ntrs:19690025329","Ti-6Al-4V","buckling stress",370.0,null,null,null,"MN/m2","","TIG welded panels without stress relief","","","",false,"unmapped_property","results_discussion",""],["ntrs:19690025329","Ti-6Al-4V","buckling stress",520.0,null,null,null,"MN/m2","","","","","",false,"unmapped_property","results_discussion",""],["ntrs:19690025329","Ti-6Al-4V","buckling stress",506.0,null,null,null,"MN/m2","","panel of test 1 in table IV(b) after stress relief","","","",false,"unmapped_property","results_discussion",""],["ntrs:19690026843","Ti-6Al-4V","cracking was obtained after approximately 20 hours",20.0,null,null,null,"hour","600 °F","annealed","","","",false,"unmapped_property","conclusions",""],["ntrs:19690026843","Ti-6Al-4V","cracking may be expected after approximately 20 hours",20.0,null,null,null,"hour","600 °F","annealed","","","",false,"unmapped_property","results_discussion",""],["ntrs:19690026843","Ti-6Al-4V","cracking may be expected after approximately 230 hours",230.0,null,null,null,"hour","600 °F","annealed","","","",false,"unmapped_property","results_discussion",""],["ntrs:19690026843","Ti-6Al-4V","cracking was initiated at 550 °F in approximately 110 hours",110.0,null,null,null,"hour","550 °F","annealed","","","",false,"unmapped_property","results_discussion",""],["ntrs:19690026843","Ti-6Al-4V","cracking was initiated at 550 °F in approximately 2200 hours",2200.0,null,null,null,"hour","550 °F","annealed","","","",false,"unmapped_property","results_discussion",""],["ntrs:19690026843","Ti-6Al-4V","strength",12.0,null,null,null,"%","600 °F (590 K)","","","","",false,"unmapped_property","conclusions",""],["ntrs:19690026843","Ti-6Al-4V","strength",17.0,null,null,null,"%","600 °F (590 K)","","","","",false,"unmapped_property","conclusions",""],["ntrs:19690027057","Ti-6Al-4V","critical stress intensity",43.5,43.5,45.9,null,"ksi-in.1/2","","","","","",false,"unmapped_property","discussion",""],["ntrs:19690027057","Ti-6Al-4V","critical stress intensity",45.9,43.5,45.9,null,"ksi-in.1/2","","","","","",false,"unmapped_property","discussion",""],["ntrs:19690027057","Ti-6Al-4V","critical stress intensity",4.0,4.0,4.0,null,"ksi-in.1/2","","","","","",false,"unmapped_property","discussion",""],["ntrs:19690027057","Ti-6Al-4V","threshold stress intensity factor",41.175,41.175,41.175,null,"ksi-in.1/2","","","","","",false,"unmapped_property","discussion",""],["ntrs:19690027057","Ti-6Al-4V","critical flaw size",26.5,26.5,26.5,null,"ksi-in.1/2","","","","","",false,"unmapped_property","discussion",""],["ntrs:19690027057","Ti-6Al-4V","critical stress intensity",26.5,26.5,26.5,null,"ksi-in.1/2","","","","","",false,"unmapped_property","discussion",""],["ntrs:19700001662","Ti-8Al-1Mo-1V","T.S.",136700.0,null,null,null,"Ksi","room temperature","as-forged","","","",false,"unmapped_property","methods",""],["ntrs:19700001662","Ti-8Al-1Mo-1V","Y.S.",118500.0,null,null,null,"Ksi","room temperature","as-forged","","","",false,"unmapped_property","methods",""],["ntrs:19700001662","Ti-8Al-1Mo-1V","US",105770.0,null,null,null,"psi","600 °F","annealed at 1100°F","martensitic α","tensile test","",false,"unmapped_property","methods",""],["ntrs:19700001662","Ti-8Al-1Mo-1V","US",84400.0,null,null,null,"lb/in2","600 °F","","","tensile test","",false,"unmapped_property","methods",""],["ntrs:19700001662","Pure Ti","US",10300.0,null,null,null,"lb/in2","450 °F","","","tensile test","",false,"unmapped_property","methods",""],["ntrs:19700002724","Ti-6Al-4V","initial stress intensity parameter",4.4,4.4,4.4,null,"MN/m2(m)1/2","","","","","",false,"unmapped_property","conclusions",""],["ntrs:19700002724","Ti-6Al-4V","time to failure",15.0,15.0,15.0,null,"hours","","solution-treated and aged","","","",false,"unmapped_property","conclusions",""],["ntrs:19700002724","Ti-6Al-4V","average time to failure",67.0,67.0,67.0,null,"hours","","annealed","","","",false,"unmapped_property","results_discussion",""],["ntrs:19700002724","Ti-6Al-4V","exposure time",500.0,500.0,500.0,null,"hours","","","","","",false,"unmapped_property","results_discussion",""],["ntrs:19700002724","Ti-6Al-4V","threshold stress intensity",121.0,121.0,121.0,null,"MN/m2(m)1/2","","solution-treated and aged","","","",false,"unmapped_property","results_discussion",""],["ntrs:19700002724","Ti-6Al-4V","outer fiber stress level",170.0,170.0,170.0,null,"MN/m2","","","","","",false,"unmapped_property","conclusions",""],["ntrs:19700002724","Ti-6Al-4V","outer fiber stress level",340.0,340.0,340.0,null,"MN/m2","","","","","",false,"unmapped_property","conclusions",""],["ntrs:19700002724","Ti-6Al-4V","outer fiber stress level",690.0,690.0,690.0,null,"MN/m2","","","","","",false,"unmapped_property","conclusions",""],["ntrs:19700002724","Ti-6Al-4V","initial outer fiber stress",690.0,690.0,690.0,null,"MN/m2","","solution-treated and aged","","","",false,"unmapped_property","conclusions",""],["ntrs:19700002724","Ti-6Al-4V","outer fiber stress",690.0,690.0,690.0,null,"MN/m2","","annealed","","","",false,"unmapped_property","results_discussion",""],["ntrs:19700002724","Ti-6Al-4V","outer fiber stress",340.0,340.0,340.0,null,"MN/m2","","","","","",false,"unmapped_property","results_discussion",""],["ntrs:19700002724","Ti-6Al-4V","outer fiber stress",170.0,170.0,170.0,null,"MN/m2","","","","","",false,"unmapped_property","results_discussion",""],["ntrs:19700002724","Ti-6Al-4V","outer fiber level",690.0,690.0,690.0,null,"MN/m2","","","","","",false,"unmapped_property","results_discussion",""],["ntrs:19700005739","Ti-6Al-4V","threshold value",70000.0,null,null,null,"psi","","annealed","","","",false,"unmapped_property","abstract",""],["ntrs:19700005739","Ti-6Al-4V","threshold value",70000.0,null,null,null,"psi","","STA","","","",false,"unmapped_property","abstract",""],["ntrs:19700009635","Ti-6Al-4V","compressive strength",482.0,null,null,null,"MN/m2","590 K","","","","",false,"unmapped_property","results_discussion",""],["ntrs:19700009635","Ti-6Al-4V","strength",427.0,null,null,null,"MN/m2","590 K","","","","",false,"unmapped_property","results_discussion",""],["ntrs:19700009635","Ti-6Al-4V","maximum strengths",482.0,null,null,null,"MN/m2","590 K","","","","",false,"unmapped_property","conclusions",""],["ntrs:19700009635","Ti-6Al-4V","maximum strengths",427.0,null,null,null,"MN/m2","590 K","","","","",false,"unmapped_property","conclusions",""],["ntrs:19700013900","Ti-6Al-4V","maximum stress tested",104.0,null,null,null,"ksi","","","","","",false,"unmapped_property","methods",""],["ntrs:19700013900","Ti-6Al-4V","maximum allowable stress",104.0,null,null,null,"ksi","","","","","",false,"unmapped_property","methods",""],["ntrs:19700013900","Ti-6Al-4V","threshold",28.0,28.0,28.0,null,"ksi√in","80-90°F","","","","",false,"unmapped_property","conclusions",""],["ntrs:19700013900","Ti-6Al-4V","growth",28.0,28.0,28.0,null,"ksi√in","","","","","",false,"unmapped_property","conclusions",""],["ntrs:19700017720","Ti-6Al-4V","tensile properties",97.0,null,null,null,"%","","","","","",false,"unmapped_property","abstract",""],["ntrs:19700017720","Ti-6Al-4V","ultimate strength",98.0,null,null,null,"%","","","","","",false,"unmapped_property","results_discussion",""],["ntrs:19700017720","Ti-6Al-4V","Ultimate Strength",152.3,149.0,154.9,null,"KSI","room temperature","","","tensile test","",false,"unmapped_property","results_discussion",""],["ntrs:19700031871","Ti-4V","maximum stress",550.0,null,null,null,"MN/m2","room temperature","with weldable gages","","constant-amplitude fatigue test","",false,"unmapped_property","results_discussion",""],["ntrs:19710007873","Ti-6Al-4V","exposure stress level",69.0,null,null,null,"MN/m","427' C","","","elevated-temperature tensile test","",false,"unmapped_property","results_discussion",""],["ntrs:19710007873","Ti-6Al-4V","exposure stress",345.0,null,null,null,"MN/m","427' C","","","elevated-temperature tensile test","",false,"unmapped_property","results_discussion",""],["ntrs:19710007873","Ti-6Al-4V","exposure stress",551.0,null,null,null,"MN/m","427' C","","","stress-rupture test","",false,"unmapped_property","results_discussion",""],["ntrs:19710007873","Ti-6Al-4V","exposure stress",586.0,null,null,null,"MN/m","427' C","","","stress-rupture test","",false,"unmapped_property","results_discussion",""],["ntrs:19710007873","Ti-6Al-4V","100-hour stress-rupture capability",689.0,null,null,null,"MN/m","427' C","as-received","","stress-rupture test","",false,"unmapped_property","results_discussion",""],["ntrs:19710007873","Ti-6Al-4V","failed after",285.0,null,null,null,"hours","427' C","","","stress-rupture test","",false,"unmapped_property","results_discussion",""],["ntrs:19710007873","Ti-6Al-4V","failed after",505.0,null,null,null,"hours","427' C","","","stress-rupture test","",false,"unmapped_property","results_discussion",""],["ntrs:19720021246","Ti-11% Mo","90-100 Ksi/Ln",95.0,90.0,100.0,null,"Ksi/sqrt(in)","room temperature","820°C for 1 h, water quenched","","fracture toughness test","",false,"unmapped_property","methods",""],["ntrs:19730007193","","KIE value",80.3,null,null,null,"MN/m√2","","","","","",false,"unmapped_property","methods",""],["ntrs:19730007193","Ti-3Al-2.5Sn","applied stress intensity",1090.0,null,null,null,"MN/m2","","","","","",false,"unmapped_property","methods",""],["ntrs:19730007193","Ti-3Al-2.5Sn","applied stress intensity",951.0,null,null,null,"MN/m2","","","","","",false,"unmapped_property","methods",""],["ntrs:19730007193","","stress level",1034.0,null,null,null,"MN/m2","","","","","",false,"unmapped_property","methods",""],["ntrs:19730007193","","stress level",1034.0,null,null,null,"MN/m2","","","","","",false,"unmapped_property","methods",""],["ntrs:19730007193","","stress level",1172.0,null,null,null,"MN/m2","","","","","",false,"unmapped_property","methods",""],["ntrs:19730007193","Ti-3Al-2.5Sn","applied stress intensity",1131.0,null,null,null,"MN/m2","","","","","",false,"unmapped_property","methods",""],["ntrs:19730007193","","fatigue crack growth rates",333.0,333.0,3.3,null,"mHz","295°K (72°F)","","","","",false,"unmapped_property","results",""],["ntrs:19730007193","","O MAX - 345 MN/m2",345.0,null,null,null,"MN/m2","295°K (72°F)","","","","",false,"unmapped_property","results",""],["ntrs:19730007193","","O MAX - 414 MN/m2",414.0,null,null,null,"MN/m2","","","","","",false,"unmapped_property","results",""],["ntrs:19730007193","","O MAX - 448 MN/m2",448.0,null,null,null,"MN/m2","20°K (-423°F)","","","","",false,"unmapped_property","results",""],["ntrs:19730016870","Ti-15Si-10Al","strength",690.0,null,null,null,"MN/m2","650 °C","925°C/100h; 650°C/100h","bimodal","tensile test","",false,"unmapped_property","conclusions",""],["ntrs:19730016870","Ti-10Al-1Si","strength",855.0,null,null,null,"MN/m2","room temperature","925°C/100h","","tensile test","",false,"unmapped_property","results_discussion",""],["ntrs:19730016870","Ti-10Al-1Si","high strength of 855 MN/m2 (124 ksi)",855.0,null,null,null,"MN/m2","room temperature","1000°C/24h","","tensile test","",false,"unmapped_property","results_discussion",""],["ntrs:19730016870","Ti-10Al-1Si","Tensile strengths",860.0,null,null,null,"MN/m2","540 °C","","bimodal","","",false,"unmapped_property","results_discussion",""],["ntrs:19730016870","Ti-10Al-1Si","Tensile strengths",690.0,null,null,null,"MN/m2","650 °C","","bimodal","","",false,"unmapped_property","results_discussion",""],["ntrs:19730016870","Ti-10Al-1Si","strength level",760.0,null,null,null,"MN/m","room temperature","","bimodal","","",false,"unmapped_property","results_discussion",""],["ntrs:19730016870","Ti-10Al-1Si","strength levels",860.0,860.0,860.0,null,"MN/m","540 °C","","","","",false,"unmapped_property","conclusions",""],["ntrs:19730016870","Ti-10Al-1Si","strength levels",690.0,690.0,690.0,null,"MN/m","650 °C","","","","",false,"unmapped_property","conclusions",""],["ntrs:19740002722","Ti-6Al-4V","longitudinal (L-T) values",23.3,null,null,null,"ksi·√in","","","","","",false,"unmapped_property","results",""],["ntrs:19740002722","Ti-6Al-4V","short-transverse (S-L) values",16.7,null,null,null,"ksi·√in","","","","","",false,"unmapped_property","results",""],["ntrs:19740002722","Ti-6Al-4V","longitudinal (L-T) values",31.1,null,null,null,"ksi·√in","","","","","",false,"unmapped_property","results",""],["ntrs:19740002722","Ti-6Al-4V","short-transverse (S-L) values",21.4,null,null,null,"ksi·√in","","","","","",false,"unmapped_property","results",""],["ntrs:19740002722","Ti-6Al-4V","KIscc",50.0,null,null,null,"ksi","","","","","",false,"unmapped_property","results",""],["ntrs:19740002722","Ti-6Al-4V","KIscc",4.0,null,null,null,"ksi","","","","","",false,"unmapped_property","methods",""],["ntrs:19740004141","Ti-6Al-4V","rate of fatigue-crack growth",0.0001,0.0,0.0116,null,"mm/cycle","room temperature to 290°C","mill-annealed","","constant-load-amplitude fatigue-crack growth experiment","",false,"unmapped_property","abstract",""],["ntrs:19740004141","Ti-6Al-4V","rate of fatigue-crack growth",0.0001,null,null,null,"mm/cycle","room temperature to 290°C","mill-annealed","","constant-load-amplitude fatigue-crack growth experiment","1 to 15 Hz",false,"unmapped_property","methods",""],["ntrs:19740011003","Ti-6Al-4V","specific weld energy",0.2,null,null,null,"kJ/cm","","electron beam weld, 0.15 cm thick, 1.23 cm/s","","","",false,"unmapped_property","methods",""],["ntrs:19740025935","Ti-16Al","threshold stress",67.5,52.0,83.0,null,"MN/m2","","","","","",false,"unmapped_property","results_discussion",""],["ntrs:19740025935","Ti-35Al","threshold stress",207.0,207.0,207.0,null,"MN/m2","","","","","",false,"unmapped_property","results_discussion",""],["ntrs:19740025935","Ti-16Al","creep stress",103.0,103.0,103.0,null,"MN/m2","","","","","",false,"unmapped_property","results_discussion",""],["ntrs:19740025935","Ti-35Al","creep stress",310.0,310.0,310.0,null,"MN/m2","","","","","",false,"unmapped_property","results_discussion",""],["ntrs:19740025935","Nb-55Ti","stress",14.0,14.0,14.0,null,"MN/m2","room temperature","","","","",false,"unmapped_property","results_discussion",""],["ntrs:19740025935","Nb-42Ti-4Cr-4Al","stress",69.0,69.0,69.0,null,"MN/m2","room temperature","","","","",false,"unmapped_property","results_discussion",""],["ntrs:19740025935","Ti-16Al","creep stress",103.0,103.0,103.0,null,"MN/m2","","","","","",false,"unmapped_property","results_discussion",""],["ntrs:19740025935","Ti-35Al","creep stress",207.0,207.0,207.0,null,"MN/m2","755 K","","","","",false,"unmapped_property","results_discussion",""],["ntrs:19740025935","Ti-35Al","creep stress",310.0,310.0,310.0,null,"MN/m2","755 K","","","","",false,"unmapped_property","results_discussion",""],["ntrs:19740025935","","diffusion runs",6.0,6.0,6.0,null,"h","1227 K","","","","",false,"unmapped_property","results_discussion",""],["ntrs:19740025935","Ti-6Al-2Sn-4Zr-2Mo","exposure",9.9,9.9,9.9,null,"x10^4s","","","","","",false,"unmapped_property","results_discussion",""],["ntrs:19740025935","","dip",10.0,10.0,10.0,null,"s","1073 K","","","","",false,"unmapped_property","results_discussion",""],["ntrs:19740025935","","anneal",62.0,62.0,62.0,null,"h","922 K","","","","",false,"unmapped_property","results_discussion",""],["ntrs:19750007701","","t test",0.95,null,null,null,"probability","","","","","",false,"unmapped_property","results",""],["ntrs:19750007701","","strength levels",175.0,null,null,null,"MN/m2","","","","","",false,"unmapped_property","results",""],["ntrs:19750012451","Ti-50V-5Al-2Si","specific tensile strength",1.25,null,null,null,"","5000 C","","","","",false,"unmapped_property","results_discussion",""],["ntrs:19750012451","Ti-50V-5Al-1Si","specific tensile strength",1.14,null,null,null,"","6500 C","","","","",false,"unmapped_property","results_discussion",""],["ntrs:19750012451","","creep deformation",345.0,345.0,415.0,null,"MN/m2","","","","","",false,"unmapped_property","results_discussion",""],["ntrs:19750012451","","creep deformation",0.01,null,null,null,"percent","","","","","",false,"unmapped_property","results_discussion",""],["ntrs:19750012451","Ti-50V-3Al-1Si","100-hour 1-percent-creep elongation",0.01,null,null,null,"percent","","","","","",false,"unmapped_property","results_discussion",""],["ntrs:19750012451","Ti-50V-3Al-1Si","100-hour-rupture strengths",550.0,null,null,null,"MN/m2","","","","","",false,"unmapped_property","results_discussion",""],["ntrs:19750012451","Ti-50V-3Al-1Si","5 percent elongation after 100 hours of creep exposure",0.05,null,null,null,"percent","500 °C","as-rolled","","","",false,"unmapped_property","results_discussion",""],["ntrs:19750012451","Ti-50V-3Al-1Si","5 percent elongation after 100 hours of creep exposure",0.05,null,null,null,"percent","650 °C","as-rolled","","","",false,"unmapped_property","results_discussion",""],["ntrs:19750012451","","5 percent elongation after creep exposures",0.05,null,null,null,"percent","","","","","",false,"unmapped_property","results_discussion",""],["ntrs:19750012451","","less than 5 percent elongation after creep exposure",0.05,null,null,null,"percent","","","","","",false,"unmapped_property","results_discussion",""],["ntrs:19760014234","Ti-6Al-4V","wear volume",0.0,0.0,0.0,null,"mm3","","","","","",false,"unmapped_property","results_discussion",""],["ntrs:19770025341","alpha titanium","constant load creep tests",3.0,null,null,null,"ksi","1600°F","","","creep test","",false,"unmapped_property","methods",""],["ntrs:19770025341","alpha titanium","constant load creep tests",20.0,null,null,null,"ksi","1800°F","","","creep test","",false,"unmapped_property","methods",""],["ntrs:19770025341","CP-Ti Grade 2","time to reach 0.5% creep strain",1000.0,null,null,null,"hour","1600°F","5% prestrain + 1800°F/1h anneal","","","",false,"unmapped_property","conclusions",""],["ntrs:19770025341","CP-Ti Grade 2","time to reach 0.5% creep strain",1000.0,null,null,null,"hour","1600°F","10% prestrain + 1800°F/1h anneal","","","",false,"unmapped_property","conclusions",""],["ntrs:19770025341","CP-Ti Grade 2","time to reach 0.5% creep strain",10000.0,null,null,null,"hour","1600°F","15% prestrain + 1800°F/1h anneal","","","",false,"unmapped_property","conclusions",""],["ntrs:19770025341","CP-Ti Grade 2","allowable design stress",0.6,null,null,null,"dimensionless","1600°F","15% prestrain + 1800°F/1h anneal","","","",false,"unmapped_property","conclusions",""],["ntrs:19770025341","CP-Ti Grade 2","time to reach 0.5% creep strain",1.0,null,null,null,"hour","1800°F","15% prestrain + 1800°F/1h anneal","","","",false,"unmapped_property","conclusions",""],["ntrs:19780005535","Ti-8Al-1Mo-1V","ultimate tensile strengths",16.0,null,null,null,"%","561 K (550 °F)","annealed","","","",false,"unmapped_property","conclusions",""],["ntrs:19810013599","ABTi","sustained load",13800000.0,null,null,null,"Pa","230°C","","","","",false,"unmapped_property","results",""],["ntrs:19810013599","ABTi","temperature",650.0,null,null,null,"°C","","","","","",false,"unmapped_property","conclusions",""],["ntrs:19810013599","ABTi","50,000 hours",50000.0,null,null,null,"hours","230°C","","","","",false,"unmapped_property","conclusions",""],["ntrs:19830026829","Ti-6Al-4V","buckling load",144.0,null,null,null,"kN","316°C","","","","",false,"unmapped_property","results",""],["ntrs:19830026829","Ti-6Al-4V","buckling load",143.0,null,null,null,"kN","316°C","","","","",false,"unmapped_property","results",""],["ntrs:19840024436","Ti-6Al-4V","tensile modulus",16.0,null,null,null,"Msi","room temperature","annealed","","tensile test","",false,"unmapped_property","results_discussion",""],["ntrs:19840024436","Ti-6Al-4V","principal cause of loss in tensile elongation",0.0,null,null,null,"","","","","","",false,"unmapped_property","conclusions",""],["ntrs:19870010974","Ti-6Al-2Sn-4Zr-2Mo","grain sizes",6.1,5.2,7.0,null,"microns","","SPF","","","",false,"unmapped_property","results",""],["ntrs:19910020967","SiC/Ti",":23 = 6.0 MPa",6.0,null,null,null,"MPa","","","","","",false,"unmapped_property","other",""],["ntrs:19910020967","SiC/Ti","0.30 4:86 #m(m/°C",4.86,null,null,null,"µm/m/°C","","","","","",false,"unmapped_property","other",""],["ntrs:19910020967","SiC/Ti","am = 8.04 l.zm/m/°C",8.04,null,null,null,"µm/m/°C","","","","","",false,"unmapped_property","other",""],["ntrs:19910021252","SCS-6 SiC fiber","af",3.53,null,null,null,"x10^-6/°C","25 °C","","","","",false,"unmapped_property","methods",""],["ntrs:19920006869","","hydrogen content",1500.0,null,null,null,"wt.ppm","25 °C","","","tensile test","5 x 10^-6 s^-1",false,"unmapped_property","results",""],["ntrs:19920006869","","hydrogen content",1300.0,null,null,null,"wt.ppm","600 °C","","","tensile test","5 x 10^-6 s^-1",false,"unmapped_property","results",""],["ntrs:19920006869","","creep tests",527.0,null,null,null,"MPa","25 °C","","","creep test","",false,"unmapped_property","results",""],["ntrs:19920006869","","creep tests",300.0,null,null,null,"MPa","600 °C","","","creep test","",false,"unmapped_property","results",""],["ntrs:19930000884","","ASTM No.",1.0,null,null,null,"ASTM","","annealed at 1,350 °F for 2 h","","","",false,"unmapped_property","conclusions",""],["ntrs:19930090205","3Mn Complex alloy","endurance strength",544500.0,544500.0,544500.0,null,"Pa","room temperature","","","fatigue test","",false,"unmapped_property","conclusions",""],["ntrs:19930090205","3Mn Complex alloy","endurance strength",182700.0,182700.0,182700.0,null,"Pa","1000 °F","","","fatigue test","",false,"unmapped_property","conclusions",""],["ntrs:19930090205","3Al-5Cr alloy","endurance strength",627400.0,627400.0,627400.0,null,"Pa","room temperature","","","fatigue test","",false,"unmapped_property","conclusions",""],["ntrs:19930090205","3Al-5Cr alloy","endurance strength",320500.0,320500.0,320500.0,null,"Pa","1000 °F","","","fatigue test","",false,"unmapped_property","conclusions",""],["ntrs:19960007956","Ti-6Al-4V","threshold stress
