Repository: akhtar07/tisci-explorer

# TiSci Explorer

A read-only, static explorer for **TiSci**, an autonomous research agent for titanium alloys. TiSci reads the
titanium-alloy literature, builds a knowledge graph and a table of measured values, proposes hypotheses where the
graph has gaps, and tests them with DFT (MACE / VASP) and the ICME-lite multiscale chain.

**Live site:** https://akhtar07.github.io/tisci-explorer/

The site has seven sections:

| Section | What it shows |
|---|---|
| Overview | Corpus → graph → facts → hypotheses → verdicts, with the snapshot's counts |
| Worked example | One full loop for W in α-Ti: graph path, hypothesis, novelty check, DFT test, verdict, follow-up, DAMASK |

File: data/facts/surface_roughness.json (part 23 of 35)
"distance entre mesure",100.0,null,null,null,"µm","","","","microdureté Vickers","",false,"","conclusions",""],["oa:W4392536418","","Sa de 14.23 nm",0.0142,null,null,null,"µm","","","","","",false,"","conclusions",""],["oa:W4392536418","Ti54M","Sa",0.0214,null,null,null,"µm","","","","","",false,"","conclusions",""],["oa:W4392536418","","Sa de 16.08 nm",0.0161,null,null,null,"µm","","","","","",false,"","conclusions",""],["oa:W4392536418","carbure de tungstène","Sa",2.79,null,null,null,"µm","","","","","",false,"unit_suspect","conclusions",""],["oa:W4392536418","","Sa de 370.23 nm",0.3702,null,null,null,"µm","","","","","",false,"","conclusions",""],["oa:W4392555290","Ti-6Al-4V","Ra",0.4,null,null,null,"µm","","","","","",false,"","abstract","The results show that the EBM test samples had higher roughness (Ra) values, yet it was possible to achieve Ra = 0.4 μm for f = 0.1 mm/rev. and approximately 20% lower resulting cutting forces, for example, for f = 0.1 mm/rev, 122N compared to 101N."],["oa:W4392775753","Ti","surface roughness",20.0,null,null,null,"µm","","","","surface roughness tester","",false,"","methods",""],["oa:W4392802882","","surface roughness",75.0,null,null,null,"%","","","","","",false,"unit_mismatch","methods","The surface roughness of the sample after surface treatment dramatically decreased by 75%, which produced a positive effect on the FCG improvement."],["oa:W4392802882","Ti-6Al-4V","surface roughness",0.18,null,null,null,"lm","","LA-UNSM processed","","","",false,"unit_mismatch","methods","Following LA- UNSM treatment, the surface roughness decreased signiﬁcantly to 0.180 lm, as shown in Fig. 9(b)."],["oa:W4392802882","Ti-6Al-4V","surface roughness",5.207,null,null,null,"lm","","machined","","","",false,"unit_mismatch","methods","The surface roughness of the as-received and machined samples was 5.897 and 5.207 lm, respectively."],["oa:W4392802882","Ti-6Al-4V","surface roughness",5.897,null,null,null,"lm","","as-received","","","",false,"unit_mismatch","methods","The surface roughness of the as-received and machined samples was 5.897 and 5.207 lm, respectively."],["oa:W4392802882","Ti-6Al-4V","surface roughness",0.729,null,null,null,"lm","","machined and polished","","","",false,"unit_mismatch","methods","Fig. 9(a) shows the machined and polished sample\u0002s surface roughness (Ra) prior to surface treatment, which is approximately 0.729 lm."],["oa:W4392804774","Ti grade II","surface roughness",0.482,null,null,null,"µm","","ion sputter-etched","","","",false,"","conclusions","Polished states vary in units of nanometers (Ti39Nb has 6 nm), while ion sputter-etched Ti39NB has a roughness of 200 nm, and ion sputter-etched Ti grade II has a roughness of 482 nm."],["oa:W4392804774","Ti39Nb","surface roughness",0.2,null,null,null,"µm","","ion sputter-etched","","","",false,"","conclusions","Polished states vary in units of nanometers (Ti39Nb has 6 nm), while ion sputter-etched Ti39NB has a roughness of 200 nm, and ion sputter-etched Ti grade II has a roughness of 482 nm."],["oa:W4392804774","Ti39Nb","surface roughness",6.0,null,null,null,"µm","","polished","","","",false,"unit_suspect","conclusions","Polished states vary in units of nanometers (Ti39Nb has 6 nm), while ion sputter-etched Ti39NB has a roughness of 200 nm, and ion sputter-etched Ti grade II has a roughness of 482 nm."],["oa:W4392915262","Ti-6Al-4V","surface roughness values",0.0,null,null,null,"","","","","laser scanning confocal microscope","",false,"unit_missing","methods","Surface Morphology and Roughness A Zeiss LSM900 laser scanning confocal microscope (Zeiss, Jena, Germany) was utilized to perform the characterization of the 3D topography and surface roughness values of the machined Ti-6Al-4V workpiece."],["oa:W4392915262","Ti-6Al-4V","surface roughness value",0.542,null,null,null,"µm","","","","","",false,"","results_discussion","The surface roughness value of the Ti-6Al-4V workpiece after grinding was 0.542 μm, which was effectively reduced to 0.026 μm after USRP reached the static force of 900 N."],["oa:W4392915262","Ti-6Al-4V","surface roughness value",0.026,null,null,null,"µm","","","","","",false,"","results_discussion","The surface roughness value of the Ti-6Al-4V workpiece after grinding was 0.542 μm, which was effectively reduced to 0.026 μm after USRP reached the static force of 900 N."],["oa:W4392915262","Ti-6Al-4V","surface roughness value",0.026,null,null,null,"µm","","as-built USRP 900 N","","","",false,"","conclusions","The coupling effect of the static force and dynamic ultrasonic impact force during USRP treatment could result in the high instantaneous velocity and acceleration at the tip of the rolling ball, which could lead to the severe plastic deformation of the workpiece;(2)The surface roughness value of the Ti-6Al-4V workpiece after grinding was 0.542 μm, which was effectively reduced to 0.026 μm after USRP with the static force of 900 N."],["oa:W4392915262","Ti-6Al-4V","surface roughness value",0.074,null,null,null,"µm","","","","","",false,"","results_discussion","However, the surface roughness value of the workpiece increased to 0.074 μm after USRP reached the static force of 1800 N."],["oa:W4392915262","Ti-6Al-4V","surface roughness value",0.074,null,null,null,"µm","","as-built USRP 1800 N","","","",false,"","conclusions","However, the surface roughness value of the workpiece increased to 0.074 μm after USRP with the static force of 1800 N."],["oa:W4393187636","Ti-6Al-4V","Sa",0.022,null,null,null,"µm","","","","","",false,"","results_discussion","The mean Sa inter-position standard deviation values are 0.040 µm for the grit #080 and 0.022 µm for the grit #120."],["oa:W4393187636","Ti-6Al-4V","Sa",0.45,null,null,null,"µm","","","","","",false,"","results_discussion","The Sa distributions of the grit #120 are different between the FV and CM instruments but CSI and CM are still near: the mean Sa is 0.45 µm for CM, 0.43 µm for FV, and 0.44 µm for CSI."],["oa:W4393187636","Ti-6Al-4V","Sa",0.04,null,null,null,"µm","","","","","",false,"","results_discussion","The mean Sa inter-position standard deviation values are 0.040 µm for the grit #080 and 0.022 µm for the grit #120."],["oa:W4393187636","Ti-6Al-4V","Sa",0.44,null,null,null,"µm","","","","","",false,"","results_discussion","The Sa distributions of the grit #120 are different between the FV and CM instruments but CSI and CM are still near: the mean Sa is 0.45 µm for CM, 0.43 µm for FV, and 0.44 µm for CSI."],["oa:W4393187636","Ti-6Al-4V","Sa",0.43,null,null,null,"µm","","","","","",false,"","results_discussion","The Sa distributions of the grit #120 are different between the FV and CM instruments but CSI and CM are still near: the mean Sa is 0.45 µm for CM, 0.43 µm for FV, and 0.44 µm for CSI."],["oa:W4393187636","Ti-6Al-4V","Sa",0.56,null,null,null,"µm","","","","","",false,"","results_discussion","Metrology 2024, 4 150 The difference in Sa values between grits appears visually 25.9% (+1.8%/−1%) higher for #080 compared to #120."],["oa:W4393988817","CP-Ti Grade 2","surface roughness",110.0,null,null,null,"µm","","","","","",false,"","methods",""],["oa:W4393988817","Ti-6Al-4V","surface roughness",0.0,null,null,null,"","","","","","",false,"unit_missing","methods",""],["oa:W4393988817","","roughness",127.0,null,null,null,"","","","","","",false,"unit_missing","methods",""],["oa:W4393988817","CP-Ti Grade 2","surface roughness",0.0,null,null,null,"","","ECAP","","","",false,"unit_missing","methods",""],["oa:W4393988817","Ti-6Al-4V","surface roughness",3.5,null,null,null,"µm/tooth","","as-built SLM","","","",false,"unit_mismatch","methods",""],["oa:W4393988817","Ti-6Al-4V","surface roughness",1.0,null,null,null,"µm/tooth","","as-built SLM","","","",false,"unit_mismatch","methods",""],["oa:W4394535064","Inconel 718","Ra",0.59,0.388,0.874,null,"µm","","","","","",false,"","methods",""],["oa:W4394535064","Ti-6Al-4V","Ra",0.65,0.292,0.887,null,"µm","","","","","",false,"","methods",""],["oa:W4394535064","Inconel 718","Ra",0.61,0.391,0.887,null,"µm","","","","","",false,"","methods",""],["oa:W4394535064","Ti-6Al-4V","Ra",0.51,0.341,0.72,null,"µm","","","","","",false,"","methods",""],["oa:W4394693346","Ti-6Al-4V","flatness",76.53,null,null,null,"µm","","","","","",false,"","results_discussion","An MRR of 8.46 mm3/min, and a flatness of 76.53 μm and a roughness of Ra 6.423 μm were obtained, while the optimal parameter combination was used to carry out the efficient ECG stage for Ti–6Al–4V."],["oa:W4394693346","Ti-6Al-4V","flatness",76.53,null,null,null,"µm","","","","","",false,"","results_discussion","For flatness, as the duty cycle increases, flatness increases from 59.74 μm to 170.58 μm; however, at a duty cycle of 0.6, flatness suddenly decreases to 76.53 μm."],["oa:W4394693346","Ti-6Al-4V","roughness",6.423,null,null,null,"µm","","","","","",false,"","results_discussion","An MRR of 8.46 mm3/min, and a flatness of 76.53 μm and a roughness of Ra 6.423 μm were obtained, while the optimal parameter combination was used to carry out the efficient ECG stage for Ti–6Al–4V."],["oa:W4394693346","Ti-6Al-4V","flatness",7.395,null,null,null,"µm","","","","","",false,"","results_discussion","A flatness of 7.395 μm and a roughness of Ra 0.824 μm were obtained by the proposed E-P-C-ECG process for Ti–6Al–4V."],["oa:W4394693346","Ti-6Al-4V","flatness",59.74,null,null,null,"µm","","","","","",false,"","results_discussion","For flatness, as the duty cycle increases, flatness increases from 59.74 μm to 170.58 μm; however, at a duty cycle of 0.6, flatness suddenly decreases to 76.53 μm."],["oa:W4394693346","Ti-6Al-4V","roughness",0.824,null,null,null,"µm","","","","","",false,"","results_discussion","A flatness of 7.395 μm and a roughness of Ra 0.824 μm were obtained by the proposed E-P-C-ECG process for Ti–6Al–4V."],["oa:W4394693346","Ti-6Al-4V","roughness",0.824,null,null,null,"µm","","","","","",false,"","conclusions","In the efficient ECG stage, in order to obtain a machined surface with a relatively small flatness to short time utilized for the subsequent finishing, 0.6 was selected as the optimal duty cycle of the efficient ECG stage, and a relatively high MRR of 8.46 mm3/min was obtained. - (3).After the precise ECG stage, a thin-walled structure of Ti–6Al–4V was obtained with high efficiency and precision, and the roughness of the machined surface was Ra 0.824 μm."],["oa:W4394693346","Ti-6Al-4V","flatness",170.58,null,null,null,"µm","","","","","",false,"","results_discussion","For flatness, as the duty cycle increases, flatness increases from 59.74 μm to 170.58 μm; however, at a duty cycle of 0.6, flatness suddenly decreases to 76.53 μm."],["oa:W4394873844","","surface roughness average value",3.4,null,null,0.1,"µm","","","","AFM","",false,"unit_suspect","results_discussion","The surface roughness of the thin films, measured from the AFM scans in , shows that sample SRT has a roughness average value of 1.7 ± 0.1 nm, whereas sample S275 °C registers a 2-fold increase in surface roughness to 3.4 ± 0.1 nm."],["oa:W4394873844","Ti3Au","surface roughness",0.04,null,null,null,"µm","","","","","",false,"","abstract","The standard deviation for hardness of films deposited on glass substrates is ∼4 times lower than that on Ti6Al4V substrates and is correlated with a corresponding increase in surface roughness from 2 nm for glass to 40 nm for Ti6Al4V substrates."],["oa:W4394873844","Ti3Au","surface roughness",0.0,null,null,null,"","","as-deposited, 275 °C","mixture of α and β phases","","",false,"unit_missing","conclusions","The Ti3Au thin films are also observed to be noncytotoxic, irrespective of the deposition temperature or substrate type, with L929 cell viability levels above 80% and leached ion concentration levels lower than 0.1 ppm, following 72 h of incubation with 168 h leached extracts."],["oa:W4394873844","Ti3Au","surface roughness",0.0,null,null,null,"","","as-deposited, room temperature","quasi-crystalline","","",false,"unit_missing","conclusions","The Ti3Au thin films are also observed to be noncytotoxic, irrespective of the deposition temperature or substrate type, with L929 cell viability levels above 80% and leached ion concentration levels lower than 0.1 ppm, following 72 h of incubation with 168 h leached extracts."],["oa:W4394873844","","surface roughness average value",1.7,null,null,0.1,"µm","","","","AFM","",false,"unit_suspect","results_discussion","The surface roughness of the thin films, measured from the AFM scans in , shows that sample SRT has a roughness average value of 1.7 ± 0.1 nm, whereas sample S275 °C registers a 2-fold increase in surface roughness to 3.4 ± 0.1 nm."],["oa:W4394873844","Ti-6Al-4V","surface roughness",0.04,null,null,null,"µm","","","","Alicona Infinity Focus","",false,"","methods","The Ti6Al4V substrates were rigorously polished using SiC paper with grit values of 240, 320, 600, 1200, and 4000 to achieve a mirror-like surface finish with roughness values better than 40 nm, when measured using an Alicona Infinity Focus surface measurement system."],["oa:W4394927392","SLM-Ti6Al4V","average roughness",0.52,null,null,0.05,"µm","","as-built SLM","","","",false,"","results","The specimen average roughness (Ra) of untreated SLM-Ti6Al4V and the SrMAO coatings are 0.52 ± 0.05 μm and 0.64 ± 0.07 μm, respectively, which indicated that the surface roughness was submicron meter level."],["oa:W4394927392","SrMAO coating","roughness",0.64,null,null,null,"µm","","","","","",false,"","discussion","The SrMAO coating surface produced open pores and three-dimensional structures, and the average thickness and roughness were 4.2 μm and 0.64 μm, respectively."],["oa:W4394927392","SrMAO coating","average roughness",0.64,null,null,0.07,"µm","","","","","",false,"","results","The specimen average roughness (Ra) of untreated SLM-Ti6Al4V and the SrMAO coatings are 0.52 ± 0.05 μm and 0.64 ± 0.07 μm, respectively, which indicated that the surface roughness was submicron meter level."],["oa:W4394974650","","roughness",0.273,null,null,null,"µm","","","","","",false,"","abstract","The modified surfaces demonstrat ed decreased biofilm development at low dis charge energy and a 0 g/L concentration of pow der, culminating in roughness of 0.273 μm."],["oa:W4394974650","","Ra",0.7437,null,null,null,"µm","","","","","",false,"","abstract","An extensive analysis of this surface confirmed a notable alter ation in terms of better wettability (contact angle < 90°), topography (Ra = 743.65 nm), and recast layer thickness (26.44 μm), indicating its poten tial use in dentistry."],["oa:W4394974650","","recast layer thickness",26.44,null,null,null,"µm","","","","","",false,"","abstract","An extensive analysis of this surface confirmed a notable alter ation in terms of better wettability (contact angle < 90°), topography (Ra = 743.65 nm), and recast layer thickness (26.44 μm), indicating its poten tial use in dentistry."],["oa:W4394974650","","roughness",1.832,null,null,null,"µm","","","","","",false,"","abstract","At a 10 g/L powder concentration and high discharge energy, this pattern held true with a 1.832 μm roughness."],["oa:W4395038873","Titanium alloy","Ra",1.233,1.233,1.233,null,"µm","","","","","",false,"","results_discussion","The average initial Ra of Titanium alloy nuts was about 1.233 μm."],["oa:W4395038873","Ti-6Al-4V","Ra",0.104,null,null,null,"µm","","","","","",false,"","conclusions","Under these optimal process parameters of n1 = 240 r/min, n2 = 120 r/min, Au = 10 μm, and I = 4A, the surface roughness was reduced from 1.247 μm to 0.104 μm after the polishing for 80 min."],["oa:W4395038873","Ti-6Al-4V","Ra",0.104,null,null,null,"µm","","","","","",false,"","results_discussion","The value of Ra was decreased from an initial 1.247 μm to a final 0.104 μm, as shown in Fig. 9c,d, respectively."],["oa:W4395464011","Ti-6Al-4V","roughness",195.5,null,null,null,"µm","","after USRP","","","",false,"","conclusions","The roughness is reduced from 1.431µm to 195.5 µm, hardness is increased from 219 HV to 303.5 HV, residual stress is increased from − 329 MPa to -419 MPa."],["oa:W4395464011","Ti-6Al-4V","wave peak",2.1,null,null,null,"µm","","after USRP, spindle speed 400 r/min","","","",false,"","results_discussion","With the further increase of spindle speed to 400 r/min, the effect of \"pushing peaks and filling gullies\" further increases, the maximum wave distance decreases to 1.7 µm, the wave peak decreases to about 2.1 µm, the bandwidth increases to about 1 µm, and roughness continues to decrease to 228.5 µm."],["oa:W4395464011","Ti-6Al-4V","bandwidth",0.06,null,null,null,"µm","","after USRP, spindle speed 150 r/min","","","",false,"","results_discussion","The surface is a regular cloth band with a width of about 0.06 µm."],["oa:W4395464011","Ti-6Al-4V","roughness",3.08,null,null,null,"µm","","after USRP, spindle speed 150 r/min","","","",false,"","results_discussion","The surface of specimen shows alternating distribution of convex peaks and concave valleys, which the maximum wave distance is about 2.6 µm and the wave peak reachs about 3.08 µm."],["oa:W4395464011","Ti-6Al-4V","maximum wave distance",2.6,null,null,null,"µm","","after USRP, spindle speed 150 r/min","","","",false,"","results_discussion","The surface of specimen shows alternating distribution of convex peaks and concave valleys, which the maximum wave distance is about 2.6 µm and the wave peak reachs about 3.08 µm."],["oa:W4395464011","Ti-6Al-4V","maximum wave distance",1.7,null,null,null,"µm","","after USRP, spindle speed 400 r/min","","","",false,"","results_discussion","With the further increase of spindle speed to 400 r/min, the effect of \"pushing peaks and filling gullies\" further increases, the maximum wave distance decreases to 1.7 µm, the wave peak decreases to about 2.1 µm, the bandwidth increases to about 1 µm, and roughness continues to decrease to 228.5 µm."],["oa:W4395464011","Ti-6Al-4V","roughness",228.5,null,null,null,"µm","","after USRP, spindle speed 400 r/min","","","",false,"out_of_range","results_discussion","With the further increase of spindle speed to 400 r/min, the effect of \"pushing peaks and filling gullies\" further increases, the maximum wave distance decreases to 1.7 µm, the wave peak decreases to about 2.1 µm, the bandwidth increases to about 1 µm, and roughness continues to decrease to 228.5 µm."],["oa:W4395464011","Ti-6Al-4V","roughness",1.431,null,null,null,"µm","","before USRP","","","",false,"","results_discussion","It can be observed that the surface is uneven before the USRP, the maximum wave distance between the convex peak and the concave valley reaches 8.8 µm, the roughness is 1.431 µm, and the surface geometric topography is extremely poor."],["oa:W4395464011","Ti-6Al-4V","roughness",295.2,null,null,null,"µm","","after USRP, spindle speed 150 r/min","","","",false,"out_of_range","results_discussion","After the USRP with spindle speed of 150 r/min, the roughness is reduced to 295.2 µm."],["oa:W4395464011","Ti-6Al-4V","wave peak",1.0,null,null,null,"µm","","after USRP, spindle speed 650 r/min","","","",false,"","results_discussion","When the spindle speed increases to 650 r/min, the surface peak of the specimen is continued to decrease but at a smaller rate, the turning mark is completely disappeared and roughness has reached a minimum of 195.5 µm, basically achieving the purpose of \"pushing peaks and filling gullies\" and achieving a better surface finishing effect."],["oa:W4395464011","Ti-6Al-4V","bandwidth",1.0,null,null,null,"µm","","after USRP, spindle speed 400 r/min","","","",false,"","results_discussion","With the further increase of spindle speed to 400 r/min, the effect of \"pushing peaks and filling gullies\" further increases, the maximum wave distance decreases to 1.7 µm, the wave peak decreases to about 2.1 µm, the bandwidth increases to about 1 µm, and roughness continues to decrease to 228.5 µm."],["oa:W4395464011","Ti-6Al-4V","roughness",195.5,null,null,null,"µm","","after USRP, spindle speed 650 r/min","","","",false,"","results_discussion","When the spindle speed increases to 650 r/min, the surface peak of the specimen is continued to decrease but at a smaller rate, the turning mark is completely disappeared and roughness has reached a minimum of 195.5 µm, basically achieving the purpose of \"pushing peaks and filling gullies\" and achieving a better surface finishing effect."],["oa:W4395478431","Ti-6Al-4V","Ra, µm",2.35,1.3,3.2,null,"µm","","","","profilometric analysis","",false,"","results_discussion","Еlectrode Contactless LESD (Е= 0.01÷0.04 J) Vibrationally ЕSD (Е=0.02÷0.07 J) Ra, µm d, µm HV, GPa Ra, µm d, µm HV, GPa AlSi12 1.3 -3.2 4.5– 14 7-10 1.8-3.5 6-18 7-10 NW10B10Т10 1.6-3.5 5.5-18 8-13 2.5-4.2 8-35 8-13,4 KW10B10T10 1.5-3.5 4.5-16 8-14 2.5-4.5 8-30 8-14,2 Substrate Ti6Al4V 4-5 - 3,7 - - - Table 2."],["oa:W4395478431","CP-Ti Grade 2","roughness",0.5,null,null,null,"µm","","as-built SLM","","","",false,"","abstract","A simultaneous multidirectional effect is achieved, which is expressed in: up to a fivefold reduction in the roughness of 3D titanium surfaces; filling of the surface pores, cavities and voids; a double increase of microhardness of the modified surfaces; ecological replacement of finishing treatments and economy of labor, equipment, consumables, and energy."],["oa:W4395478431","Ti-6Al-4V","Ra, µm",3.5,2.5,4.5,null,"µm","","","","profilometric analysis","",false,"","results_discussion","Еlectrode Contactless LESD (Е= 0.01÷0.04 J) Vibrationally ЕSD (Е=0.02÷0.07 J) Ra, µm d, µm HV, GPa Ra, µm d, µm HV, GPa AlSi12 1.3 -3.2 4.5– 14 7-10 1.8-3.5 6-18 7-10 NW10B10Т10 1.6-3.5 5.5-18 8-13 2.5-4.2 8-35 8-13,4 KW10B10T10 1.5-3.5 4.5-16 8-14 2.5-4.5 8-30 8-14,2 Substrate Ti6Al4V 4-5 - 3,7 - - - Table 2."],["oa:W4395478431","Ti-6Al-4V","Ra",4.0,1.5,6.0,null,"µm","","as-built SLM","","","",false,"","results_discussion","The thickness and roughness of the modified surfaces can be controlled by the pulse energy and mode parameters for RESP in the range δ=5-35 µm, Ra=1.5÷6 µm and microhardness HV=7÷14 GPa, respectively."],["oa:W4395478431","","roughness",3.75,1.5,6.0,null,"µm","","","","","",false,"","conclusions","The resulting modified layers with a certain thickness and roughness can be changed by changing the energy of the pulse and the processing electrodes, respectively within the limits: δ=5-35 µm, Ra=1.5-6 µm and microhardness HV 7-14 GPa."],["oa:W4395478431","Ti-6Al-4V","Ra, µm",3.35,2.5,4.2,null,"µm","","","","profilometric analysis","",false,"","results_discussion","Еlectrode Contactless LESD (Е= 0.01÷0.04 J) Vibrationally ЕSD (Е=0.02÷0.07 J) Ra, µm d, µm HV, GPa Ra, µm d, µm HV, GPa AlSi12 1.3 -3.2 4.5– 14 7-10 1.8-3.5 6-18 7-10 NW10B10Т10 1.6-3.5 5.5-18 8-13 2.5-4.2 8-35 8-13,4 KW10B10T10 1.5-3.5 4.5-16 8-14 2.5-4.5 8-30 8-14,2 Substrate Ti6Al4V 4-5 - 3,7 - - - Table 2."],["oa:W4395478431","","roughness",3.5,2.0,5.0,null,"times","","","","","",false,"unit_mismatch","conclusions","The use of this technology can be achieved to 2-5 times reduction in the roughness of SLM and DMLS titanium surfaces, elimination of surface defects, filling of the initial cracks and micropores at a depth of 35-40 μm and 2-4 times increase in the microhardness."],["oa:W4395478431","Ti-6Al-4V","Ra, µm",4.5,4.0,5.0,null,"µm","","","","profilometric analysis","",false,"","results_discussion","Еlectrode Contactless LESD (Е= 0.01÷0.04 J) Vibrationally ЕSD (Е=0.02÷0.07 J) Ra, µm d, µm HV, GPa Ra, µm d, µm HV, GPa AlSi12 1.3 -3.2 4.5– 14 7-10 1.8-3.5 6-18 7-10 NW10B10Т10 1.6-3.5 5.5-18 8-13 2.5-4.2 8-35 8-13,4 KW10B10T10 1.5-3.5 4.5-16 8-14 2.5-4.5 8-30 8-14,2 Substrate Ti6Al4V 4-5 - 3,7 - - - Table 2."],["oa:W4395478431","Ti-6Al-4V","roughness",0.5,null,null,null,"µm","","as-built SLM","","","",false,"","abstract","A simultaneous multidirectional effect is achieved, which is expressed in: up to a fivefold reduction in the roughness of 3D titanium surfaces; filling of the surface pores, cavities and voids; a double increase of microhardness of the modified surfaces; ecological replacement of finishing treatments and economy of labor, equipment, consumables, and energy."],["oa:W4395478431","Ti-6Al-4V","Ra, µm",3.0,1.5,3.5,null,"µm","","","","profilometric analysis","",false,"","results_discussion","Еlectrode Contactless LESD (Е= 0.01÷0.04 J) Vibrationally ЕSD (Е=0.02÷0.07 J) Ra, µm d, µm HV, GPa Ra, µm d, µm HV, GPa AlSi12 1.3 -3.2 4.5– 14 7-10 1.8-3.5 6-18 7-10 NW10B10Т10 1.6-3.5 5.5-18 8-13 2.5-4.2 8-35 8-13,4 KW10B10T10 1.5-3.5 4.5-16 8-14 2.5-4.5 8-30 8-14,2 Substrate Ti6Al4V 4-5 - 3,7 - - - Table 2."],["oa:W4395671841","Ti-6Al-4V","Ra roughness",0.38,null,null,null,"µm","","","","Mitutoyo SURFTEST SJ-301","",false,"","methods","Also, the roughness of the samples was measured using the Mitutoyo SURFTEST SJ-301 (Mitutoyo, Sakado, Japan) device, and the average value of Ra roughness of the samples was measured as 0.38 µm."],["oa:W4396857370","Ti-6Al-4V","surface roughness",0.8,null,null,null,"µm","","","","","",false,"","results_discussion","Additionally, under the same processing parameters, the surface roughness of NMTMCs is lower than that of Ti6Al4V."],["oa:W4396857370","NMTMCs","surface roughness",0.6,null,null,null,"µm","","","","","",false,"","results_discussion","Additionally, under the same processing parameters, the surface roughness of NMTMCs is lower than that of Ti6Al4V."],["oa:W4396857370","NMTMCs","surface roughness",0.65,null,null,null,"µm","","","","","",false,"","results_discussion","A comparison between and underscores an interesting observation: under comparable conditions, the surface roughness values of Ti6Al4V workpieces tend to be slightly higher than those of NMTMCs."],["oa:W4396857370","Ti-6Al-4V","surface roughness",0.85,null,null,null,"µm","","","","","",false,"","results_discussion","A comparison between and underscores an interesting observation: under comparable conditions, the surface roughness values of Ti6Al4V workpieces tend to be slightly higher than those of NMTMCs."],["oa:W4396857370","NMTMCs","surface roughness",0.7,null,null,null,"µm","","","","","",false,"","results_discussion","From c, it can be observed that as the pulse interval increases, the surface roughness of NMTMC workpieces first increases and then decreases, while the change in surface roughness for Ti6Al4V workpieces is not significant."],["oa:W4396857370","Ti-6Al-4V","surface roughness",0.9,null,null,null,"µm","","","","","",false,"","results_discussion","From c, it can be observed that as the pulse interval increases, the surface roughness of NMTMC workpieces first increases and then decreases, while the change in surface roughness for Ti6Al4V workpieces is not significant."],["oa:W4399550175","CP-Ti Grade 2","surface roughness",4781.0,null,null,null,"µm","","coated by YSZ","","micrometer","",false,"out_of_range","results_discussion","Table 14. roughness measurement by micrometer and AFM Micrometer AFM nano-scales Samples 6,422 µm 106,4 Nm Commercial pure Ti coated by YSZ 4,781 µm 65,00 Nm Ti-13Zr-13Nb coated by YSZ Figure 16."],["oa:W4399550175","Ti-13Nb-13Zr","surface roughness",6422.0,null,null,null,"µm","","coated by YSZ","","micrometer","",false,"out_of_range","results_discussion","Table 14. roughness measurement by micrometer and AFM Micrometer AFM nano-scales Samples 6,422 µm 106,4 Nm Commercial pure Ti coated by YSZ 4,781 µm 65,00 Nm Ti-13Zr-13Nb coated by YSZ Figure 16."],["oa:W4399550175","CP-Ti Grade 2","surface roughness",0.065,null,null,null,"µm","","coated by YSZ","","AFM","",false,"","results_discussion","Table 14. roughness measurement by micrometer and AFM Micrometer AFM nano-scales Samples 6,422 µm 106,4 Nm Commercial pure Ti coated by YSZ 4,781 µm 65,00 Nm Ti-13Zr-13Nb coated by YSZ Figure 16."],["oa:W4399550175","Ti-13Nb-13Zr","surface roughness",0.1064,null,null,null,"µm","","coated by YSZ","","AFM","",false,"","results_discussion","Table 14. roughness measurement by micrometer and AFM Micrometer AFM nano-scales Samples 6,422 µm 106,4 Nm Commercial pure Ti coated by YSZ 4,781 µm 65,00 Nm Ti-13Zr-13Nb coated by YSZ Figure 16."],["oa:W4399705994","Ti-5Al-2Sn-2Zr-4Mo-4Cr","surface roughness",0.81,null,null,null,"µm","","","","","",false,"","results_discussion","After ultrasonic cavitation modification, the surface roughness significantly decreased, as shown in , with surface roughness values dropping to 0.81 μm, 0.74 μm, and 0.61 μm at ultrasonic frequencies of 40 kHz, 30 kHz, and 20 kHz, respectively."],["oa:W4399705994","Ti-5Al-2Sn-2Zr-4Mo-4Cr","surface height difference",4.161,null,null,null,"µm","","","","","",false,"","results_discussion","The surface height difference has significantly decreased, dropping to 4.797 μm, 4.161 μm, and 3.168 μm, respectively."],["oa:W4399705994","Ti-5Al-2Sn-2Zr-4Mo-4Cr","surface roughness",0.74,null,null,null,"µm","","","","","",false,"","results_discussion","After ultrasonic cavitation modification, the surface roughness significantly decreased, as shown in , with surface roughness values dropping to 0.81 μm, 0.74 μm, and 0.61 μm at ultrasonic frequencies of 40 kHz, 30 kHz, and 20 kHz, respectively."],["oa:W4399705994","Ti-5Al-2Sn-2Zr-4Mo-4Cr","surface roughness",0.61,null,null,null,"µm","","","","","",false,"","results_discussion","After ultrasonic cavitation modification, the surface roughness significantly decreased, as shown in , with surface roughness values dropping to 0.81 μm, 0.74 μm, and 0.61 μm at ultrasonic frequencies of 40 kHz, 30 kHz, and 20 kHz, respectively."],["oa:W4399705994","Ti-5Al-2Sn-2Zr-4Mo-4Cr","surface height difference",4.797,null,null,null,"µm","","","","","",false,"","results_discussion","The surface height difference has significantly decreased, dropping to 4.797 μm, 4.161 μm, and 3.168 μm, respectively."],["oa:W4399705994","Ti-5Al-2Sn-2Zr-4Mo-4Cr","surface height difference",3.168,null,null,null,"µm","","","","","",false,"","results_discussion","The surface height difference has significantly decreased, dropping to 4.797 μm, 4.161 μm, and 3.168 μm, respectively."],["oa:W4399975732","Ti-6Al-4V","Ra",9.0,null,null,null,"µm","","","","","",false,"","conclusions","Achieved minimum Ra (average roughness): 0.009 mm."],["oa:W4399975732","Ti-6Al-4V","Ra",9.0,null,null,null,"µm","","","","surface roughness tester","",false,"","methods","For these values, minimum Ra is 0.009 mm."],["oa:W4400098826","Ti-6Al-4V","Ra",0.0274,null,null,null,"µm","","","","","",false,"","results","2024;1:178–89 | https://doi.org/10.37349/ebmx.2024.00013 Page 185 Materials Surface characteristics 17-4-PH-SS Ni-625 Ti-6Al-4V Ra 70.20 nm 58.71 nm 27.38 nm ADF BRC 3D rendered image SEM: scanning electron microscopy; EDS: energy dispersive spectroscopy; ADF: amplitude distribution function; BRC: bearing ratio curve"],["oa:W4400173347","Ti-6Al-4V","yüzey pürüzlülüğü",0.0,null,null,null,"","","1100°C/20 min, water quenched","","","",false,"unit_missing","abstract","Isıl işlem görmüş iş parçaları arasından en yüksek ve en düşük sertlik oranına sahip numuneler seçilmiş ve yüzey pürüzlülük testine tabi tutulması amacıyla tekrardan CNC ile işlenmişlerdir. Şekil 4’te en yüksek ve en düşük sertliğe sahip numunelerin yüzey pürüzlülüğü grafiği incelendiğinde; işleme parametrelerinin sabit tutulmasına rağmen işlenen numune sayısının artmasıyla kontrol ve su ile soğutma ortamda ısıl işlem görmüş Ti6Al4V parçalarının yüzey pürüzlülüğü değerlerinin arttığı tespit edil"],["oa:W4400209198","CP-Ti Grade 4","Rq",0.22,null,null,null,"µm","","","","roughness measurement","",false,"","results_discussion","Then, roughness profiles were obtained for the CpTi G4 surface after anodizing at 20 V for 2, 18, 24, and 48 h (c–f). summarizes the obtained quantitative results of roughness measurements in the form of Ra, Rz, and Rq along with standard deviations for the CpTi G4 surface before and after electrochemical oxidation."],["oa:W4400209198","CP-Ti Grade 4","Ra",0.04,null,null,null,"µm","","","","roughness measurement","",false,"","results_discussion","Then, roughness profiles were obtained for the CpTi G4 surface after anodizing at 20 V for 2, 18, 24, and 48 h (c–f). summarizes the obtained quantitative results of roughness measurements in the form of Ra, Rz, and Rq along with standard deviations for the CpTi G4 surface before and after electrochemical oxidation."],["oa:W4400209198","CP-Ti Grade 4","Rq",0.31,null,null,null,"µm","","","","roughness measurement","",false,"","results_discussion","Then, roughness profiles were obtained for the CpTi G4 surface after anodizing at 20 V for 2, 18, 24, and 48 h (c–f). summarizes the obtained quantitative results of roughness measurements in the form of Ra, Rz, and Rq along with standard deviations for the CpTi G4 surface before and after electrochemical oxidation."],["oa:W4400209198","CP-Ti Grade 4","Ra",2.0,1.0,3.0,null,"","","","","","",false,"unit_missing","results_discussion","Moreover, the Ra parameter for the produced oxide layers takes values from the optimal range of 1 < Ra < 3, which is specified for dental implants []."],["oa:W4400209198","CP-Ti Grade 4","Rq",0.42,null,null,null,"µm","","","","roughness measurement","",false,"","results_discussion","Then, roughness profiles were obtained for the CpTi G4 surface after anodizing at 20 V for 2, 18, 24, and 48 h (c–f). summarizes the obtained quantitative results of roughness measurements in the form of Ra, Rz, and Rq along with standard deviations for the CpTi G4 surface before and after electrochemical oxidation."],["oa:W4400209198","CpTi G4","surface roughness",0.0,0.0,0.0,null,"","","","","contact profilometry","",false,"unit_missing","methods","The surface roughness of the obtained oxide layers and the CpTi G4 substrate was measured via the contact profilometry method using a Mitutoyo Surftest SJ-210 profilometer (Mitutoyo Corporation, Kanagawa, Japan)."],["oa:W4400209198","CP-Ti Grade 4","Ra",0.35,null,null,null,"µm","","anodized at 20 V for 48 h","porous","roughness measurement","",false,"","results_discussion","It can also be noticed that the longer the electrochemical oxidation time of the CpTi G4, the higher the value of the Ra parameter, which indicates an increasingly developed porous microstructure."],["oa:W4400209198","CP-Ti Grade 4","Ra",0.18,null,null,null,"µm","","","","roughness measurement","",false,"","results_discussion","Then, roughness profiles were obtained for the CpTi G4 surface after anodizing at 20 V for 2, 18, 24, and 48 h (c–f). summarizes the obtained quantitative results of roughness measurements in the form of Ra, Rz, and Rq along with standard deviations for the CpTi G4 surface before and after electrochemical oxidation."],["oa:W4400209198","CP-Ti Grade 4","Ra",0.35,null,null,null,"µm","","","","roughness measurement","",false,"","results_discussion","Then, roughness profiles were obtained for the CpTi G4 surface after anodizing at 20 V for 2, 18, 24, and 48 h (c–f). summarizes the obtained quantitative results of roughness measurements in the form of Ra, Rz, and Rq along with standard deviations for the CpTi G4 surface before and after electrochemical oxidation."],["oa:W4400209198","CP-Ti Grade 4","Ra",0.25,null,null,null,"µm","","","","roughness measurement","",false,"","results_discussion","Then, roughness profiles were obtained for the CpTi G4 surface after anodizing at 20 V for 2, 18, 24, and 48 h (c–f). summarizes the obtained quantitative results of roughness measurements in the form of Ra, Rz, and Rq along with standard deviations for the CpTi G4 surface before and after electrochemical oxidation."],["oa:W4400209198","CP-Ti Grade 4","Rz",1.2,null,null,null,"µm","","","","roughness measurement","",false,"","results_discussion","Then, roughness profiles were obtained for the CpTi G4 surface after anodizing at 20 V for 2, 18, 24, and 48 h (c–f). summarizes the obtained quantitative results of roughness measurements in the form of Ra, Rz, and Rq along with standard deviations for the CpTi G4 surface before and after electrochemical oxidation."],["oa:W4400209198","CP-Ti Grade 4","Rz",0.3,null,null,null,"µm","","","","roughness measurement","",false,"","results_discussion","Then, roughness profiles were obtained for the CpTi G4 surface after anodizing at 20 V for 2, 18, 24, and 48 h (c–f). summarizes the obtained quantitative results of roughness measurements in the form of Ra, Rz, and Rq along with standard deviations for the CpTi G4 surface before and after electrochemical oxidation."],["oa:W4400209198","CP-Ti Grade 4","Rz",2.1,null,null,null,"µm","","","","roughness measurement","",false,"","results_discussion","Then, roughness profiles were obtained for the CpTi G4 surface after anodizing at 20 V for 2, 18, 24, and 48 h (c–f). summarizes the obtained quantitative results of roughness measurements in the form of Ra, Rz, and Rq along with standard deviations for the CpTi G4 surface before and after electrochemical oxidation."],["oa:W4400209198","CP-Ti Grade 4","Rq",0.05,null,null,null,"µm","","","","roughness measurement","",false,"","results_discussion","Then, roughness profiles were obtained for the CpTi G4 surface after anodizing at 20 V for 2, 18, 24, and 48 h (c–f). summarizes the obtained quantitative results of roughness measurements in the form of Ra, Rz, and Rq along with standard deviations for the CpTi G4 surface before and after electrochemical oxidation."],["oa:W4400209198","CP-Ti Grade 4","Rz",1.6,null,null,null,"µm","","","","roughness measurement","",false,"","results_discussion","Then, roughness profiles were obtained for the CpTi G4 surface after anodizing at 20 V for 2, 18, 24, and 48 h (c–f). summarizes the obtained quantitative results of roughness measurements in the form of Ra, Rz, and Rq along with standard deviations for the CpTi G4 surface before and after electrochemical oxidation."],["oa:W4400308471","NC","RMS",0.118,null,null,null,"µm","","","","","",false,"","results_discussion","The average root mean square (RMS) roughness of the samples is notably higher than the Ra values, with the NC sample having an RMS roughness of 118 nm and the 24 h carburized samples having 2330 nm."],["oa:W4400308471","NC","Ra",7.44,null,null,null,"µm","","","","","",false,"unit_suspect","results_discussion","The NC alloy sample displays a sharp protrusions with an arithmetical mean height (Ra) of 7.44 nm, which are unevenly distributed due to polishing process [61]."],["oa:W4400308471","24 h carburized","RMS",2.33,null,null,null,"µm","","","","","",false,"","results_discussion","The average root mean square (RMS) roughness of the samples is notably higher than the Ra values, with the NC sample having an RMS roughness of 118 nm and the 24 h carburized samples having 2330 nm."],["oa:W4400308471","Ti-6Al-7Nb","thickness",120.0,null,null,null,"µm","","24 h carburized at 1050 °C","cauliflowerlike","","",false,"","conclusions","The carburized surface layer achieves a dense thickness of approximately 120 µm."],["oa:W4400308471","24 h carburized","Ra",0.184,null,null,null,"µm","","","","","",false,"","results_discussion","In contrast, the 24 h carburized sample shows a surface characterized by broad island (Fig. 10b) with a much higher Ra of 184 nm."],["oa:W4400366093","Ti-6Al-4V","thickness of the passive film",2.09,null,null,null,"µm","","as-built","martensitic α'","","",false,"unit_suspect","results","The main reason is that the passive film on the surface of the as-built Ti6Al4V alloy is thinner (2.09 nm)."],["oa:W4400366093","Ti-6Al-4V","thickness of the passive film",2.02,null,null,null,"µm","","as-built","martensitic α'","","",false,"unit_suspect","results","The calculation results indicate that the thickness of the passive film for the as-cast Ti6Al4V alloy is 2.39 nm, but the as-built sample has a thinner passive film with a thickness of 2.02 nm."],["oa:W4400366093","Ti-6Al-4V","thickness of passive film",2.02,null,null,null,"µm","","as-built","martensitic α'","","",false,"unit_suspect",
