Repository: akhtar07/tisci-explorer

# TiSci Explorer

A read-only, static explorer for **TiSci**, an autonomous research agent for titanium alloys. TiSci reads the
titanium-alloy literature, builds a knowledge graph and a table of measured values, proposes hypotheses where the
graph has gaps, and tests them with DFT (MACE / VASP) and the ICME-lite multiscale chain.

**Live site:** https://akhtar07.github.io/tisci-explorer/

The site has seven sections:

| Section | What it shows |
|---|---|
| Overview | Corpus → graph → facts → hypotheses → verdicts, with the snapshot's counts |
| Worked example | One full loop for W in α-Ti: graph path, hypothesis, novelty check, DFT test, verdict, follow-up, DAMASK |

File: data/facts/yield_strength.json (part 23 of 51)
"Ti-6Al-4V","yield strength",91.0,null,null,null,"MPa","","","","","",false,"","methods",""],["oa:W2902186195","Ti-6Al-4V","Yield strength",91.0,null,null,null,"MPa","","","","","",false,"","methods",""],["oa:W2902186195","Ti-6Al-4V","yield strength (SY*)",91.0,null,null,null,"MPa","room temperature","","","tensile test","",false,"","abstract",""],["oa:W2902186195","Ti-6Al-4V","yield strength",8400.0,null,null,null,"MPa","","","","","",false,"out_of_range","methods",""],["oa:W2902186195","Ti-6Al-4V","yield strengths",91.0,null,null,null,"MPa","","","","","",false,"","results",""],["oa:W2902186195","Ti-6Al-4V","yield strengths",1120.0,null,null,null,"MPa","","","","","",false,"","results",""],["oa:W2902186195","Ti-6Al-4V","91 MPa",91.0,null,null,null,"MPa","","","","","",false,"","discussion",""],["oa:W2902307647","Ti-35.3Nb-7.3Zr-5.7Ta-0.7O","strength",100.0,100.0,100.0,null,"MPa","1400 °C","","","","1 s−1",false,"","results_discussion","The strength of studied material at ˙ε = 1 s−1 exceeds 170 MPa at 1000 ◦C and decreases below 100 MPa only at 1400 ◦C."],["oa:W2902307647","Ti-6Al-4V","strength value",50.0,50.0,50.0,null,"MPa","1000 °C","","","","1 s−1",false,"","results_discussion","This behaviour is much diﬀerent from that of Ti64 that has strength value at 1000 ◦C and ˙ε = 1 s−1 already below 50 MPa [15] but similar to commercial stainless steel AISI 304 [16]."],["oa:W2902307647","Ti-35.3Nb-7.3Zr-5.7Ta-0.7O","strength",170.0,170.0,170.0,null,"MPa","1000 °C","","","","1 s−1",false,"","results_discussion","The strength of studied material at ˙ε = 1 s−1 exceeds 170 MPa at 1000 ◦C and decreases below 100 MPa only at 1400 ◦C."],["oa:W2902381023","B30","Yield StrengthσL",97.14,null,null,0.57,"MPa","","","","","",false,"","table","B30\t1904.4 ± 59.9\t97.14 ± 0.57\t98.77 ± 1.30"],["oa:W2902381023","BT10","Yield StrengthσL",11.55,null,null,0.04,"MPa","","","","","",false,"out_of_range","table","BT10\t284.7 ± 13.9\t11.55 ± 0.04\t13.14 ± 0.24"],["oa:W2902381023","Ti-6Al-4V","yield strength",24.35,19.2,29.5,null,"%","","as-built SLM","","","",false,"unit_mismatch","conclusions","The distinctive volume and stress distributions of struts rendered the TPMS-based BCC lattice structures superior to CAD-based ones, as the elastic modulus, yield strength, and compression strength increased in the ranges of 18.9–42.2%, 19.2–29.5%, and 2–36.6%, respectively."],["oa:W2902381023","Ti-6Al-4V","σS",1029.0,null,null,38.7,"MPa","","","","tensile test","",false,"","results_discussion","The properties of the solid material, ES=114.8±32.5 GPa, σS=1029±38.7 MPa, are obtained by tensile test with standard tensile specimens according to the ISO 6892-1:2009 standard []."],["oa:W2902381023","TA15","Yield StrengthσL",54.25,null,null,0.54,"MPa","","","","","",false,"","table","BT20\t1230.3 ± 10.1\t54.25 ± 0.54\t59.62 ± 0.94"],["oa:W2902381023","B10","Yield StrengthσL",9.68,null,null,0.32,"MPa","","","","","",false,"out_of_range","table","B10\t224.6 ± 3.1\t9.68 ± 0.32\t12.87 ± 0.26"],["oa:W2902381023","B20","Yield StrengthσL",41.97,null,null,0.42,"MPa","","","","","",false,"out_of_range","table","B20\t873.3 ± 15.4\t41.97 ± 0.42\t47.23 ± 0.85"],["oa:W2902381023","Ti-6Al-4V","yield strength",24.35,19.2,29.5,null,"%","room temperature","as-built SLM, heat-treated 650°C/2h","","tensile test","1 mm/min",false,"unit_mismatch","abstract","The results demonstrated that local geometric features changed the volume and stress distributions, revealing that the TPMS-based samples were superior to the CAD-based ones, with elastic modulus, yield strength and compression strength increasing in the ranges of 18.9–42.2%, 19.2–29.5%, and 2–36.6%, respectively."],["oa:W2902381023","BT30","Yield StrengthσL",121.09,null,null,1.79,"MPa","","","","","",false,"","table","BT30\t2451.1 ± 33.9\t121.09 ± 1.79\t134.93 ± 1.79"],["oa:W2902609311","Ti-6Al-4V","yield strength",105.0,20.0,190.0,null,"MPa","","","","","",false,"","results_discussion","The elastic modulus and yield strength of cortical bone are 4–30 GPa and 20–190 MPa, respectively []."],["oa:W2902609311","Ti-6Al-4V","Tensile Yield Strength",1098.0,null,null,15.0,"MPa","","as-built SLM","","tensile test","",false,"","table","Tensile Yield Strength\t1098 ± 15 MPa"],["oa:W2902609311","Ti-6Al-4V","yield strength",22.4,null,null,null,"MPa","","","","","",false,"out_of_range","results_discussion","For gyroid samples, only gyroid with pore sizes 0.3 mm and 0.4 mm agree with yield strength value of bone."],["oa:W2902609311","Ti-6Al-4V","Compressive Yield Strength",960.0,null,null,null,"MPa","","as-built SLM","","compressive test","",false,"","table","Compressive Yield Strength\t960 MPa"],["oa:W2902609311","Ti-6Al-4V","yield strength",7.0,7.0,7.0,null,"MPa","","as-built SLM","","","",false,"out_of_range","abstract","Mechanical properties of samples depict that values of elastic modulus and yield strength decreases with increase in porosity, with elastic modulus reduced up to 3 GPa and yield strength decreased to 7 MPa."],["oa:W2902609311","Ti-6Al-4V","yield strength",26.1,null,null,null,"MPa","","","","","",false,"out_of_range","results_discussion","For cubic samples, cube 0.3 mm, cube 0.4 mm and cube 0.5 mm show yield strength value within the range."],["oa:W2902609311","Ti-6Al-4V","yield strength",41.0,2.0,80.0,null,"MPa","","","","","",false,"out_of_range","results_discussion","For trabecular bone, the ranges are 0.2–2 GPa and 2–80 MPa, respectively []."],["oa:W2903606959","Ti-6Al-4V","Oo,2",864.0,null,null,null,"MPa","","","","","",false,"","front",""],["oa:W2904252243","Ti-8Al-1Er","yield strength",740.0,null,null,null,"MPa","","","","tensile test","",false,"","conclusions",""],["oa:W2904890484","Ti-1G-5","SYS",728.0,null,null,null,"MPa","","sintered for 5 h","","","",false,"","results_discussion","An addition of 1 wt. % GNSs to pure titanium led to an increment of SYS and USS from 551 and 610 MPa to 728 and 754 MPa, respectively, in composites sintered for 5 h."],["oa:W2905334528","stainless steel","yield strength",583.0,null,null,null,"MPa","room temperature","","","tensile test","",false,"","methods","Yield strength and percentage of elongation over two inches were 583 MPa and 59% for stainless steel, and 1005 MPa and 19% for titanium."],["oa:W2905334528","titanium","yield strength",1005.0,null,null,null,"MPa","room temperature","","","tensile test","",false,"","methods","Yield strength and percentage of elongation over two inches were 583 MPa and 59% for stainless steel, and 1005 MPa and 19% for titanium."],["oa:W2905924700","HfMoNbTaTi","yield strength",367.0,null,null,null,"MPa","1400 °C","","","","",false,"","results","The results of yield strength were 699 MPa and 367 MPa at 1200 °C and 1400 °C, respectively."],["oa:W2905924700","HfMoNbTaTi","yield strength",1512.0,null,null,null,"MPa","1200 °C","","","","",false,"","results","However, the presence of Nb decreases the yield strength only slightly from room temperature to 1000 °C and increases the yield strength by 38% at 1200 °C, but largely improves the room temperature fracture strain."],["oa:W2905924700","HfMoNbTaTiZr","yield strength",814.0,null,null,null,"MPa","1000 °C","","","compression test","10−3 s−1",false,"","results","At 1000 °C and 1200 °C, the results of yield strength were 814 MPa and 556 MPa, respectively, but the strength kept decreasing from the yield point to the end of the test, showing the work softening behavior."],["oa:W2905924700","HfMoTaTiZr","Yield strength (MPa)",1600.0,null,null,null,"MPa","room temperature","","","","",false,"","table","Yield strength (MPa)\t1512\t929\t1600\t1351\t1524\t1369"],["oa:W2905924700","HfMoNbTiZr","Yield strength (MPa)",1351.0,null,null,null,"MPa","room temperature","","","","",false,"","table","Yield strength (MPa)\t1512\t929\t1600\t1351\t1524\t1369"],["oa:W2905924700","HfMoNbTaTiZr","yield strength",1007.0,null,null,null,"MPa","800 °C","","","compression test","10−3 s−1",false,"","results","At 800 °C, the yield strength of HfMoNbTaTiZr alloy was 1007 MPa and ultimate strength was 1489 MPa when the strain was 19%, which shows obvious work hardening."],["oa:W2905924700","HfMoNbTaZr","compressive yield strength",1005.0,null,null,null,"MPa","800 °C","","","compressive test","",false,"","results","At 800 °C, the compressive yield strength was 1005 MPa, and the ultimate strength was 1991 MPa when the strain was 24%."],["oa:W2905924700","HfMoTaTiZr","yield strength",1045.0,null,null,null,"MPa","800 °C","","","compression test","10−3 s−1",false,"","results","At 800 °C, the yield strength was 1045 MPa, and the ultimate strength was 1446 MPa when the strain was 23%."],["oa:W2905924700","HfMoNbTaTiZr","yield strength",1512.0,null,null,null,"MPa","room temperature","","","compression test","10−3 s−1",false,"","results","At room temperature, the yield strength of HfMoNbTaTiZr alloy was 1512 MPa, and ultimate strength was 1828 MPa when the strain was 11%."],["oa:W2905924700","HfMoNbTaTiZr","yield strength",1512.0,null,null,null,"MPa","1200 °C","","","","",false,"","results","However, the presence of Nb decreases the yield strength only slightly from room temperature to 1000 °C and increases the yield strength by 38% at 1200 °C, but largely improves the room temperature fracture strain."],["oa:W2905924700","HfMoNbTaTi","yield strength",1369.0,null,null,null,"MPa","room temperature","","","","",false,"","results","At room temperature, the yield strength of HfMoNbTaTi alloy was 1369 MPa, and the ultimate compress strength was 2094 MPa when the strain was 25%."],["oa:W2905924700","HfMoNbTaTi","yield strength",778.0,null,null,null,"MPa","1000 °C","","","","",false,"","results","At 1000 °C, the yield strength was 778 MPa, and there was still work hardening effect at the beginning of the test until the ultimate strength 1454 MPa, at 27.5% strain."],["oa:W2905924700","HfMoNbTaTiZr","yield strength",927.0,null,null,null,"MPa","1000 °C","","","tensile test","",false,"","results","The yield strength was 927 MPa at 1000 °C."],["oa:W2905924700","HfMoTaTiZr","yield strength",404.0,null,null,null,"MPa","1200 °C","","","compression test","10−3 s−1",false,"","results","The results of yield strength were 855 MPa and 404 MPa at 1000 °C and 1200 °C, respectively."],["oa:W2905924700","HfMoNbTaTiZr","Yield strength (MPa)",1512.0,null,null,null,"MPa","room temperature","","","","",false,"","table","Yield strength (MPa)\t1512\t929\t1600\t1351\t1524\t1369"],["oa:W2905924700","HfMoTaTiZr","yield strength",855.0,null,null,null,"MPa","1000 °C","","","compression test","10−3 s−1",false,"","results","The results of yield strength were 855 MPa and 404 MPa at 1000 °C and 1200 °C, respectively."],["oa:W2905924700","HfMoNbTaTi","yield strength",822.0,null,null,null,"MPa","800 °C","","","","",false,"","results","The yield strength at 800 °C was 822 MPa, and the ultimate strength was 1998 MPa when the strain was 29%."],["oa:W2905924700","HfMoTaTiZr","yield strength",1600.0,null,null,null,"MPa","room temperature","","","compression test","10−3 s−1",false,"","results","At room temperature, the yield strength of HfMoTaTiZr alloy was 1600 MPa, and the ultimate strength was 1743 MPa when the strain was 3%."],["oa:W2905924700","","yield strength",1512.0,null,null,null,"MPa","room temperature","","","","",false,"","results","The presence of Mo, which has the highest shear modulus, increases the yield strength at room temperature from 929 MPa to 1512 MPa significantly."],["oa:W2905924700","HfMoNbTaTiZr","yield strength",278.0,null,null,null,"MPa","1400 °C","","","tensile test","",false,"","results","At 1400 °C, the yield strength was 278 MPa, and the strength barely decreased during the test."],["oa:W2905924700","","yield strength",721.0,null,null,null,"MPa","1000 °C","","","tensile test","",false,"","results","At 1000 °C, yield strength was 721 MPa, and the strength kept decreasing when the strain increased."],["oa:W2905924700","HfMoTaTiZr","strength",1512.0,null,null,null,"MPa","1200 °C","","","","",false,"","results","For instance, at 1200 °C, HfMoTaTiZr alloy and HfMoNbTiZr alloy which have lower melting-point elements (Ta, Mo, Nb) have less strength; HfMoNbTaZr alloy and HfMoNbTaTi alloy which have higher melting-point elements (Ti, Zr) have better strength."],["oa:W2905924700","HfMoTaTiZr","yield strength",1600.0,null,null,null,"MPa","room temperature","","","","",false,"","results","Comparing the performance at room temperature, HfMoTaTiZr alloy has the best yield strength 1600 MPa; HfMoNbTaTi has the highest 27% fracture strain; comprehensively, HfMoNbTaTi has the best mechanical properties (yield strength 1369 MPa and 27% fracture strain)."],["oa:W2905924700","HfMoNbTiZr","strength",1512.0,null,null,null,"MPa","1200 °C","","","","",false,"","results","For instance, at 1200 °C, HfMoTaTiZr alloy and HfMoNbTiZr alloy which have lower melting-point elements (Ta, Mo, Nb) have less strength; HfMoNbTaZr alloy and HfMoNbTaTi alloy which have higher melting-point elements (Ti, Zr) have better strength."],["oa:W2905924700","","yield strength",1351.0,null,null,null,"MPa","room temperature","","","tensile test","",false,"","results","At room temperature, the yield strength of alloy was 1351 MPa, and the ultimate strength was 1698 MPa when the strain was 17%."],["oa:W2905924700","","yield strength",301.0,null,null,null,"MPa","1200 °C","","","tensile test","",false,"","results","At 1200 °C, the yield strength was 301 MPa."],["oa:W2905924700","HfNbTaTiZr","Yield strength (MPa)",929.0,null,null,null,"MPa","room temperature","","","","",false,"","table","Yield strength (MPa)\t1512\t929\t1600\t1351\t1524\t1369"],["oa:W2905924700","HfMoNbTaZr","strength",1512.0,null,null,null,"MPa","1200 °C","","","","",false,"","results","For instance, at 1200 °C, HfMoTaTiZr alloy and HfMoNbTiZr alloy which have lower melting-point elements (Ta, Mo, Nb) have less strength; HfMoNbTaZr alloy and HfMoNbTaTi alloy which have higher melting-point elements (Ti, Zr) have better strength."],["oa:W2905924700","HfMoNbTaTiZr","yield strength",556.0,null,null,null,"MPa","1200 °C","","","compression test","10−3 s−1",false,"","results","At 1000 °C and 1200 °C, the results of yield strength were 814 MPa and 556 MPa, respectively, but the strength kept decreasing from the yield point to the end of the test, showing the work softening behavior."],["oa:W2905924700","HfMoNbTaTi","Yield strength (MPa)",1369.0,null,null,null,"MPa","room temperature","","","","",false,"","table","Yield strength (MPa)\t1512\t929\t1600\t1351\t1524\t1369"],["oa:W2905924700","HfMoNbTaTi","strength",1512.0,null,null,null,"MPa","1200 °C","","","","",false,"","results","For instance, at 1200 °C, HfMoTaTiZr alloy and HfMoNbTiZr alloy which have lower melting-point elements (Ta, Mo, Nb) have less strength; HfMoNbTaZr alloy and HfMoNbTaTi alloy which have higher melting-point elements (Ti, Zr) have better strength."],["oa:W2905924700","HfMoNbTaTi","yield strength",367.0,null,null,null,"MPa","room temperature","","","","",false,"","conclusions","Among these alloys, HfMoNbTaTi has the best mechanical performance, that is, 27% compressive strain at room temperature and yield strength 367 MPa at 1400 °C."],["oa:W2905924700","HfMoNbTaTiZr","yield strength",694.0,null,null,null,"MPa","1200 °C","","","tensile test","",false,"","results","At 1200 °C, the yield strength was 694 MPa, but the strength decreased to 289 MPa when the test stopped at 30% strain."],["oa:W2905924700","HfMoNbTiZr","yield strength",1512.0,null,null,null,"MPa","1200 °C","","","","",false,"","results","However, the presence of Nb decreases the yield strength only slightly from room temperature to 1000 °C and increases the yield strength by 38% at 1200 °C, but largely improves the room temperature fracture strain."],["oa:W2905924700","HfMoNbTaTi","yield strength",699.0,null,null,null,"MPa","1200 °C","","","","",false,"","results","The results of yield strength were 699 MPa and 367 MPa at 1200 °C and 1400 °C, respectively."],["oa:W2905924700","HfMoNbTaZr","Yield strength (MPa)",1524.0,null,null,null,"MPa","room temperature","","","","",false,"","table","Yield strength (MPa)\t1512\t929\t1600\t1351\t1524\t1369"],["oa:W2905924700","","yield strength",829.0,null,null,null,"MPa","800 °C","","","tensile test","",false,"","results","At 800 °C, the yield strength was 829 MPa and the ultimate strength was 1244 MPa when the strain was 18%."],["oa:W2905924700","HfMoNbTaZr","yield strength",1524.0,null,null,null,"MPa","room temperature","","","compressive test","",false,"","results","At room temperature, the yield strength of HfMoNbTaZr alloy was 1524 MPa, and the ultimate compress strength was 1963 MPa when the strain was 13.5%."],["oa:W2906541845","","yield stress",0.0,null,null,null,"","","coarse-grained","","","",false,"unit_missing","conclusions",""],["oa:W2906541845","","yield stress",0.0,0.0,0.0,null,"","773 – 873 K","","","","",false,"unit_missing","results_discussion",""],["oa:W2906802190","Ti 17","limite d’élasticité ıe0,2",50.0,null,null,null,"MPa","room temperature","aged 450°C","","tensile test","2 mm/min",false,"","discussion",""],["oa:W2906802190","Ti-5Al-2Sn-2Zr-4Mo-4Cr","960 MPa",960.0,null,null,null,"MPa","","aged 10000 h/450°C","","in-situ observation","",false,"","discussion",""],["oa:W2906802190","Ti-5Al-2Sn-2Zr-4Mo-4Cr","740 MPa",740.0,null,null,null,"MPa","","aged 10000 h/450°C","intergranular","in-situ observation","",false,"","discussion",""],["oa:W2906802190","Ti-5Al-2Sn-2Zr-4Mo-4Cr","900 MPa",900.0,null,null,null,"MPa","","aged 10000 h/450°C","lamellar","in-situ observation","",false,"","discussion",""],["oa:W2906802190","Ti-5Al-2Sn-2Zr-4Mo-4Cr","740 MPa",740.0,null,null,null,"MPa","","aged 10000 h/450°C","intragranular","in-situ observation","",false,"","discussion",""],["oa:W2907434241","Ti-6Al-4V","flow stress",160.0,null,null,null,"MPa","","","","","0.3 s^-1",false,"","methods","Work by Mulyadi et al.[30] suggests a ﬂow stress at a rate of 0.3 s\u00021 of approximately 60MPa for the soft b-phase, and 160 MPa for the a-phase."],["oa:W2907434241","Ti-6Al-4V","flow stress",60.0,null,null,null,"MPa","","","","","0.3 s^-1",false,"","methods","Work by Mulyadi et al.[30] suggests a ﬂow stress at a rate of 0.3 s\u00021 of approximately 60MPa for the soft b-phase, and 160 MPa for the a-phase."],["oa:W2907898679","CP-Ti Grade 2","high strength",0.0,null,null,null,"","room temperature","HPT-processed 10 turns","","tensile test","1.0 × 10-3 s-1",false,"unit_missing","abstract",""],["oa:W2907898679","CP-Ti Grade 2","yield strength",0.0,null,null,null,"","room temperature","HPT-processed 10 turns","","tensile test","1.0 × 10-3 s-1",false,"unit_missing","methods",""],["oa:W2908746978","Ti-6Al-4V","yield strength",827.0,null,null,null,"MPa","","","","","",false,"","methods",""],["oa:W2910365280","Ti-6Al-4V","yield strength",827.0,null,null,null,"MPa","","","","","",false,"","methods",""],["oa:W2911719755","Ti-2.6Zr-2.5Al","σ0.2",1060.0,1050.0,1070.0,null,"MPa","","fine-grained","","tensile test","",false,"","results_discussion",""],["oa:W2911719755","Ti-2.6Zr-2.5Al","yield strength",1060.0,1050.0,1070.0,null,"MPa","","after Rotary Swaging","","","",false,"","conclusions",""],["oa:W2912687449","Ti-6Al-4V","yield stress",1017.56,null,null,7.92,"MPa","room temperature","as-received (annealed at 800 °C/2 h)","equiaxed α","tensile test","",false,"","results_discussion","The yield stress, ultimate tensile stress, and elongation were 1017.56 ± 7.92 MPa, 1076.36 ± 8.56 MPa, and 16.64 ± 0.47%, respectively."],["oa:W2912777860","Ti-12Mo","yield",400.0,null,null,null,"MPa","25 °C","solution-treated 900°C/30min + water-quenched","","tensile test","10−3 s−1",false,"","results","The stress-strain plot shown in Fig. 1(a), indicates a substantial degree of strain hardening leading to a UTS value of ~550 MPa starting from a yield of ~400 MPa, and tensile ductility of 35%."],["oa:W2913044044","Ti-6Al-4V","GA yield strength",810.0,null,null,null,"MPa","","as-built GA","","","",false,"","abstract",""],["oa:W2913044044","Ti-6Al-4V","YS",60.0,60.0,60.0,null,"MPa","","HIPed + machined","","tensile test","",false,"","methods",""],["oa:W2913044044","Ti-6Al-4V","yield strength (YS)",810.0,810.0,810.0,null,"MPa","","as-built","","","",false,"","methods",""],["oa:W2913044044","Ti-6Al-4V","PA yield strength",850.0,null,null,null,"MPa","","as-built EBM","","","",false,"","abstract",""],["oa:W2913044044","Ti-6Al-4V","YS",5.0,5.0,6.0,null,"%","","HIPed + machined","","","",false,"unit_mismatch","methods",""],["oa:W2913044044","Ti-6Al-4V","YS",1350.0,1350.0,1350.0,null,"MPa","room temperature","as-built EBM","","tensile test","",false,"","methods",""],["oa:W2913044044","Ti-6Al-4V","YS",851.0,851.0,851.0,null,"MPa","","as-built","","","",false,"","methods",""],["oa:W2913292433","Ti-6Al-4V","Yield Strength 0.2 % (MPa)",900.0,null,null,null,"MPa","room temperature","","","tensile test","",false,"","table","1000\t900\t15\t41"],["oa:W2914566225","Ti1100HT-2.76O","0.2% YS",1007.0,null,null,null,"MPa","","","","","",false,"","results_discussion",""],["oa:W2914566225","Ti1100HT-1.25O-0.53N","0.2% YS",789.0,null,null,null,"MPa","","","","","",false,"","results_discussion",""],["oa:W2914566225","Ti1100HT-1.54O-0.30N","0.2% YS",795.0,null,null,null,"MPa","","","","","",false,"","results_discussion",""],["oa:W2914566225","Ti1100HT-O","0.2% yield stress (0.2% YS)",445.0,null,null,null,"MPa","","","","","",false,"","results_discussion",""],["oa:W2914566225","Ti1100HT-0.60O","0.2% YS",445.0,null,null,null,"MPa","","","","","",false,"","results_discussion",""],["oa:W2914566225","Ti1100HT-0.97O-0.78N","0.2% YS",800.0,null,null,null,"MPa","","","","","",false,"","results_discussion",""],["oa:W2914566225","Ti1100HT-0.60O","0.2% YS",50.0,null,null,null,"MPa","","","","","",false,"","results_discussion",""],["oa:W2914566225","Ti1100HT-1.68O","0.2% YS",765.0,null,null,null,"MPa","","","","","",false,"","results_discussion",""],["oa:W2914566225","Ti1100HT-1.68O","0.2% YS",37.0,null,null,null,"MPa","","","","","",false,"out_of_range","results_discussion",""],["oa:W2914566225","Ti1100HT-2.76O","0.2% YS",525.0,null,null,null,"MPa","","","","","",false,"","results_discussion",""],["oa:W2914566225","Ti1100HT-1.68O","0.2% YS",269.0,null,null,null,"MPa","","","","","",false,"","results_discussion",""],["oa:W2914932628","Ti-6Al-4V","0.2% offset strength",825.0,null,null,5.0,"MPa","","","","tensile test","",false,"","methods","Specimen 0.2% offset strength (MPa) Ultimate tensile strength (MPa) Uniform Elongation (%) Reference 802 ±7 859 ±4 10 ±2 Porosity 825 ±5 842 ±8 4 ±1"],["oa:W2914932628","Ti-6Al-4V","0.2% offset strength",802.0,null,null,7.0,"MPa","","","","tensile test","",false,"","methods","Specimen 0.2% offset strength (MPa) Ultimate tensile strength (MPa) Uniform Elongation (%) Reference 802 ±7 859 ±4 10 ±2 Porosity 825 ±5 842 ±8 4 ±1"],["oa:W2915037067","CP-Ti Grade 2","yield strength",16.0,null,null,null,"%","","two-stage cold rolled","","","",false,"unit_mismatch","conclusions","We demonstrated the feasibility of the developed two-stage cold rolling process with ASTM grade 2 CP-Ti, which showed a marked formability improvement by 20% comparable to the formability of ASTM grade 1 CP-Ti and a 16% yield strength improvement."],["oa:W2915727010","Ti-6Al-4V","yield stress",0.0,0.0,0.0,null,"","","","","","",false,"unit_missing","discussion","Its Young’s modulus was slightly smaller than the cube, while its yield stress ended up being comparable to the values found for the rhombic dodecahedron and the diamond at low values of the relative density (<20%)."],["oa:W2916777490","Ti-6Al-4V","yield strength",950.0,null,null,null,"MPa","room temperature","HIP","","tensile test","",false,"","results_discussion",""],["oa:W2916777490","Ti-6Al-4V","strength",0.0,null,null,null,"","","HIP'ed","","","",false,"unit_missing","results_discussion",""],["oa:W2916777490","316L","yield strength",200.0,null,null,null,"MPa","room temperature","as-built","","tensile test","",false,"","results_discussion",""],["oa:W2916777490","Ti-6Al-4V","strength",0.0,null,null,null,"","","SR","lamellar","","",false,"unit_missing","results_discussion",""],["oa:W2916777490","316L","yield strength",200.0,null,null,null,"MPa","room temperature","stress-relieved","","tensile test","",false,"","results_discussion",""],["oa:W2916777490","Ti-6Al-4V","tensile strength",0.0,null,null,null,"","","HIP'ed","","","",false,"unit_missing","results_discussion",""],["oa:W2916777490","Ti-6Al-4V","strength",0.0,null,null,null,"","","as-built SLM","martensitic α'","","",false,"unit_missing","results_discussion",""],["oa:W2916777490","Ti-6Al-4V","yield stress",1000.0,null,null,null,"MPa","room temperature","as-built","","tensile test","",false,"","results_discussion",""],["oa:W2916830841","Ti-6Al-4V","yield strength",0.0,0.0,0.0,null,"","","as-built","Widmanstätten","tensile test","",false,"unit_missing","results_discussion",""],["oa:W2916830841","EBM Ti6Al4V","yield strength",0.0,null,null,null,"","","","","","",false,"unit_missing","results_discussion",""],["oa:W2916830841","Ti-6Al-4V","yield strength",850.0,null,null,null,"MPa","","heat treated at 920°C","","","",false,"","results_discussion",""],["oa:W2916830841","EBM Ti6Al4V","yield strength",0.0,null,null,null,"","","","","","",false,"unit_missing","results_discussion",""],["oa:W2916830841","Ti-6Al-4V","yield strength",0.9,null,null,null,"%","","heat treated 1030°C","","","",false,"unit_mismatch","conclusions",""],["oa:W2916830841","Ti-6Al-4V","yield strength",0.93,null,null,null,"%","","heat treated 920°C","","","",false,"unit_mismatch","conclusions",""],["oa:W2916830841","Ti-6Al-4V","yield strength",940.0,null,null,null,"MPa","","as-built","","","",false,"","results_discussion",""],["oa:W2916830841","Ti-6Al-4V","yield strength",800.0,null,null,null,"MPa","","heat treated at 1030°C","","","",false,"","results_discussion",""],["oa:W2916830841","Ti-6Al-4V","yield strength",0.0,0.0,0.0,null,"","","HT-920°C","","tensile test","",false,"unit_missing","results_discussion",""],["oa:W2916830841","Ti-6Al-4V","yield strength",0.0,null,null,null,"","","","","","",false,"unit_missing","results_discussion",""],["oa:W2917157633","CP-Ti Grade 2","flow stress",60.0,null,null,null,"MPa","","","","compression test","",false,"","discussion","Nanohardness of the deformed material The hardening behaviour observed during compression testing to just under 10% is almost independent of direction (Fig. 2b)."],["oa:W2917157633","CP-Ti Grade 2","proof stress",230.0,null,null,null,"MPa","","","","uniaxial compression testing","",false,"","results","It can be seen that the compressive proof stress is about 200 MPa when loaded along RD and at 45\u0003, while loading along ND gave a slightly higher proof stress of about 230 MPa."],["oa:W2917157633","CP-Ti Grade 2","flow stress",100.0,null,null,null,"MPa","","","","nanoindentation","",false,"","discussion","The mean difference in hardness is about 0.4 GPa, which corresponds to a change in ﬂow stress of 100 MPa."],["oa:W2917157633","CP-Ti Grade 2","flow stress",60.0,null,null,null,"MPa","","","","compression test","",false,"","discussion","At 3% the ﬂow stress has increased by 60 MPa and at 9% by about 120 MPa for all loading directions."],["oa:W2917157633","CP-Ti Grade 2","flow stress",120.0,null,null,null,"MPa","","","","compression test","",false,"","discussion","Although this increase in hardness is higher than that in the non-twinned regions, it is still less than would be expected from the change in ﬂow stress by work hardening (120 MPa)."],["oa:W2917157633","CP-Ti Grade 2","proof stress",200.0,null,null,null,"MPa","","","","uniaxial compression testing","",false,"","results","It can be seen that the compressive proof stress is about 200 MPa when loaded along RD and at 45\u0003, while loading along ND gave a slightly higher proof stress of about 230 MPa."],["oa:W2917157633","Ti-0Al","proof stress",0.0,null,null,null,"","","","","","",false,"unit_missing","discussion","The proof stress when compressed in RD and 45\u0003 is identical and the proof stress along ND is only slightly higher than that along RD even though the texture is not different from that in the binary alloys and the nanohardness values show identical variation with indentation direction."],["oa:W2917157633","CP-Ti Grade 2","0.2% proof stress",200.0,null,null,null,"MPa","","","","","",false,"","results","Figure 3 shows the yield stress, quantiﬁed using the 0.2% proof stress, of the Ti–Al alloys for the three different loading directions."],["oa:W2917157633","CP-Ti Grade 2","flow stress",30.0,null,null,null,"MPa","","","","nanoindentation","",false,"out_of_range","discussion","Using the relationship between nanohardness and ﬂow stress developed for the Alcontaining alloys, the 0.1 GPa change in hardness observed translates to a 30 MPa change in ﬂow stress, about half the change in ﬂow stress at 4% and less than a quarter of the ﬂow stress measured at * 8%."],["oa:W2917157633","CP-Ti Grade 2","flow stress",60.0,null,null,null,"MPa","","","","tensile test","",false,"","results","This corresponds to an increase in the ﬂow stress due to work hardening of approximately 60 MPa at 4% and about 120 MPa at the higher strain level, as indicated by the grey circles in Fig. 2a."],["oa:W2917157633","CP-Ti Grade 2","0.2% proof stress",230.0,null,null,null,"MPa","","","","","",false,"","results","Figure 3 shows the yield stress, quantiﬁed using the 0.2% proof stress, of the Ti–Al alloys for the three different loading directions."],["oa:W2917157633","CP-Ti Grade 2","flow stress",120.0,null,null,null,"MPa","","","","tensile test","",false,"","results","This corresponds to an increase in the ﬂow stress due to work hardening of approximately 60 MPa at 4% and about 120 MPa at the higher strain level, as indicated by the grey circles in Fig. 2a."],["oa:W2917157633","Ti-0Al","proof stress",0.0,null,null,null,"","","","","","",false,"unit_missing","discussion","It is then surprising that the proof stress of the Ti- 0Al sample is the most isotropic."],["oa:W2917157633","Ti-0Al","proof stress",0.0,null,null,null,"","","","","","",false,"unit_missing","discussion","The proof stress when compressed in RD and 45\u0003 is identical and the proof stress along ND is only slightly higher than that along RD even though the texture is not different from that in the binary alloys and the nanohardness values show identical variation with indentation direction."],["oa:W2917157633","CP-Ti Grade 2","flow stress",120.0,null,null,null,"MPa","","","","compression test","",false,"","discussion","Nanohardness of the deformed material The hardening behaviour observed during compression testing to just under 10% is almost independent of direction (Fig. 2b)."],["oa:W2917157633","CP-Ti Grade 2","flow stress",120.0,null,null,null,"MPa","","","","compression test","",false,"","discussion","At 3% the ﬂow stress has increased by 60 MPa and at 9% by about 120 MPa for all loading directions."],["oa:W2917276902","Ti-6Al-4V","Rp02",870.0,null,null,null,"MPa","room temperature","SLM HIP","lamellar","tensile test","",false,"","methods",""],["oa:W2917276902","Ti-6Al-4V","Rp02",900.0,null,null,null,"MPa","room temperature","HR","equiaxed α","tensile test","",false,"","methods",""],["oa:W2918639462","Ti-6Al-4V","yield strength",518.4,null,null,null,"MPa","room temperature","annealed at 700~800 °C for 1~3 h","","tensile test","",false,"","methods","This alloy has a tensile strength of 861.3 MPa, yield strength of 518.4 MPa, elongation of 27.95%, bending strength of 1821.6 MPa and hardness of ~630 Hv."],["oa:W2920401930","Ti-6Al-4V","yield strength",956.0,null,null,null,"MPa","room temperature","nanograined (NG) by SFT","","tensile test","",false,"","abstract","The NG Ti–6Al–4V sample exhibited the high yield strength (956 MPa) with a moderate elongation of 8%."],["oa:W2920401930","Ti-6Al-4V","yield strength",956.0,null,null,null,"MPa","room temperature","SFT","","tensile test","10−3 s−1",false,"","results","It is noted that the YS and UTS increased from 882 MPa and 1020 MPa to 956 MPa and 1073 MPa, respectively, after SFT."],["oa:W2920401930","Ti-6Al-4V","strength",0.0,null,null,null,"","","nanostructured gradient (NG)","","","",false,"unit_missing","conclusions","(5) The NG Ti–6Al–4V sample exhibits a significantly enhanced strength and a moderate ductility."],["oa:W2920401930","Ti-6Al-4V","strength",0.0,null,null,null,"","","nanostructured gradient (NG)","","","",false,"unit_missing","discussion","Effect of NG Structure on Mechanical Properties The gradient nanostructed Ti–6Al–4V exhibits improved strength and significantly reduced ductility, which can be attributed to its unique microstructure."],["oa:W2920855979","Ti-6Al-4V","yield",0.0,null,null,null,"","room temperature","as-built EBM","equiaxed","tensile test","",false,"unit_missing","discussion","10 Scientific Reports | (2019) 9:4070 | https://doi.org/10.1038/s41598-019-40722-3 www.nature.com/scientificreports www.nature.com/scientificreports/ The tensile testing conducted here suggests there is no reduction in yield/UTS associated with the interface between EBM/S-H in comparison to pure EBM-H."],["oa:W2921260866","Ti-6Al-4V","Yield Stress σy",1038.0,1010.0,1066.0,28.0,"MPa","room temperature","as-built LENS","","tensile test","",false,"","table","Z\t1038 ± 28\t1080 ±13\t8.7 ± 1.8\t17.8\t109 ± 5"],["oa:W2921260866","Ti-6Al-4V","Yield Stress σy (MPa)",762.0,742.0,782.0,20.0,"MPa","room temperature","heat treated","","tensile test","",false,"","table","X\t762 ± 20\t813 ± 16\t13.8 ± 2.3\t20.6\t100 ± 4"],["oa:W2921260866","Ti-6Al-4V","Yield Stress σy",1080.0,1076.0,1084.0,4.0,"MPa","room temperature","as-built LENS","","tensile test","",false,"","table","X\t1080 ± 4\t1139 ± 12\t13.1 ± 0.7\t21.7\t118 ± 2"],["oa:W2921260866","Ti-6Al-4V","Yield Stress σy (MPa)",808.0,770.0,846.0,38.0,"MPa","room temperature","heat treated","","tensile test","",false,"","table","Z\t808 ± 38\t858 ± 27\t14.3 ± 3.5\t23.9\t108 ± 10"],["oa:W2921631957","Zr","σ0.2",280.0,null,null,null,"MPa","","","","","",false,"","results_discussion","VEC σ0.2(MPa) r (pm) G (GPa) Ti 4 195 141.8 44 Zr 4 280 155.1 33 Hf 4 240 154.1 30 Nb 5 240 142.9 38 Ta 5 170 143.0 69 \u0002n i=1 ci(σ0.2)i, where ci is the molar ratio and (σ0.2)i is yield strength value of each constituent element, is 221, 235, 235, 234, 214 and 215 MPa, respectively, which are much smaller than the experimental values (i.e. 970, 790, 780, 690, 1050 and 970 MPa, respectively)."],["oa:W2921631957","TiZrNbHfTa","(σ0.2)mix",214.0,null,null,null,"MPa","","","","","",true,"","results_discussion","VEC σ0.2(MPa) r (pm) G (GPa) Ti 4 195 141.8 44 Zr 4 280 155.1 33 Hf 4 240 154.1 30 Nb 5 240 142.9 38 Ta 5 170 143.0 69 \u0002n i=1 ci(σ0.2)i, where ci is the molar ratio and (σ0.2)i is yield strength value of each constituent element, is 221, 235, 235, 234, 214 and 215 MPa, respectively, which are much smaller than the experimental values (i.e. 970, 790, 780, 690, 1050 and 970 MPa, respectively)."],["oa:W2921631957","TiZrNbHfTa","(σ0.2)mix",234.0,null,null,null,"MPa","","","","","",true,"","results_discussion","VEC σ0.2(MPa) r (pm) G (GPa) Ti 4 195 141.8 44 Zr 4 280 155.1 33 Hf 4 240 154.1 30 Nb 5 240 142.9 38 Ta 5 170 143.0 69 \u0002n i=1 ci(σ0.2)i, where ci is the molar ratio and (σ0.2)i is yield strength value of each constituent element, is 221, 235, 235, 234, 214 and 215 MPa, respectively, which are much smaller than the experimental values (i.e. 970, 790, 780, 690, 1050 and 970 MPa, respectively)."],["oa:W2921631957","alloy 1","σ0.2",970.0,null,null,null,"MPa","","","","","",false,"","results_discussion","VEC σ0.2(MPa) r (pm) G (GPa) Ti 4 195 141.8 44 Zr 4 280 155.1 33 Hf 4 240 154.1 30 Nb 5 240 142.9 38 Ta 5 170 143.0 69 \u0002n i=1 ci(σ0.2)i, where ci is the molar ratio and (σ0.2)i is yield strength value of each constituent element, is 221, 235, 235, 234, 214 and 215 MPa, respectively, which are much smaller than the experimental values (i.e. 970, 790, 780, 690, 1050 and 970 MPa, respectively)."],["oa:W2921631957","alloy 3","σ0.2",780.0,null,null,null,"MPa","","","","","",false,"","results_discussion","VEC σ0.2(MPa) r (pm) G (GPa) Ti 4 195 141.8 44 Zr 4 280 155.1 33 Hf 4 240 154.1 30 Nb 5 240 142.9 38 Ta 5 170 143.0 69 \u0002n i=1 ci(σ0.2)i, where ci is the molar ratio and (σ0.2)i is yield strength value of each constituent element, is 221, 235, 235, 234, 214 and 215 MPa, respectively, which are much smaller than the experimental values (i.e. 970, 790, 780, 690, 1050 and 970 MPa, respectively)."],["oa:W2921631957","alloy 4","σ0.2",690.0,null,null,null,"MPa","","","","","",false,"","results_discussion","VEC σ0.2(MPa) r (pm) G (GPa) Ti 4 195 141.8 44 Zr 4 280 155.1 33 Hf 4 240 154.1 30 Nb 5 240 142.9 38 Ta 5 170 143.0 69 \u0002n i=1 ci(σ0.2)i, where ci is the molar ratio and (σ0.2)i is yield strength value of each constituent element, is 221, 235, 235, 234, 214 and 215 MPa, respectively, which are much smaller than the experimental values (i.e. 970, 790, 780, 690, 1050 and 970 MPa, respectively)."],["oa:W2921631957","Nb","σ0.2",240.0,null,null,null,"MPa","","","","","",false,"","results_discussion","VEC σ0.2(MPa) r (pm) G (GPa) Ti 4 195 141.8 44 Zr 4 280 155.1 33 Hf 4 240 154.1 30 Nb 5 240 142.9 38 Ta 5 170 143.0 69 \u0002n i=1 ci(σ0.2)i, where ci is the molar ratio and (σ0.2)i is yield strength value of each constituent element, is 221, 235, 235, 234, 214 and 215 MPa, respectively, which are much smaller than the experimental values (i.e. 970, 790, 780, 690, 1050 and 970 MPa, respectively)."],["oa:W2921631957","Ta","σ0.2",170.0,null,null,null,"MPa","","","","","",false,"","results_discussion","VEC σ0.2(MPa) r (pm) G (GPa) Ti 4 195 141.8 44 Zr 4 280 155.1 33 Hf 4 240 154.1 30 Nb 5 240 142.9 38 Ta 5 170 143.0 69 \u0002n i=1 ci(σ0.2)i, where ci is the molar ratio and (σ0.2)i is yield strength value of each constituent element, is 221, 235, 235, 234, 214 and 215 MPa, respectively, which are much smaller than the experimental values (i.e. 970, 790, 780, 690, 1050 and 970 MPa, respectively)."],["oa:W2921631957","alloy 6","σ0.2",970.0,null,null,null,"MPa","","","","","",false,"","results_discussion","VEC σ0.2(MPa) r (pm) G (GPa) Ti 4 195 141.8 44 Zr 4 280 155.1 33 Hf 4 240 154.1 30 Nb 5 240 142.9 38 Ta 5 170 143.0 69 \u0002n i=1 ci(σ0.2)i, where ci is the molar ratio and (σ0.2)i is yield strength value of each constituent element, is 221, 235, 235, 234, 214 and 215 MPa, respectively, which are much smaller than the experimental values (i.e. 970, 790, 780, 690, 1050 and 970 MPa, respectively)."],["oa:W2921631957","TiZrNbHfTa","(σ0.2)mix",235.0,null,null,null,"MPa","","","","","",true,"","results_discussion","VEC σ0.2(MPa) r (pm) G (GPa) Ti 4 195 141.8 44 Zr 4 280 155.1 33 Hf 4 240 154.1 30 Nb 5 240 142.9 38 Ta 5 170 143.0 69 \u0002n i=1 ci(σ0.2)i, where ci is the molar ratio and (σ0.2)i is yield strength value of each constituent element, is 221, 235, 235, 234, 214 and 215 MPa, respectively, which are much smaller than the experimental values (i.e. 970, 790, 780, 690, 1050 and 970 MPa, respectively)."],["oa:W2921631957","TiZrNbHfTa","(σ0.2)mix",215.0,null,null,null,"MPa","","","","","",true,"","results_discussion","VEC σ0.2(MPa) r (pm) G (GPa) Ti 4 195 141.8 44 Zr 4 280 155.1 33 Hf 4 240 154.1 30 Nb 5 240 142.9 38 Ta 5 170 143.0 69 \u0002n i=1 ci(σ0.2)i, where ci is the molar ratio and (σ0.2)i is yield strength value of each constituent element, is 221, 235, 235, 234, 214 and 215 MPa, respectively, which are much smaller than the experimental values (i.e. 970, 790, 780, 690, 1050 and 970 MPa, respectively)."],["oa:W2921631957","TiZrNbHfTa","(σ0.2)mix",221.0,null,null,null,"MPa","","","","","",true,"","results_discussion","VEC σ0.2(MPa) r (pm) G (GPa) Ti 4 195 141.8 44 Zr 4 280 155.1 33 Hf 4 240 154.1 30 Nb 5 240 142.9 38 Ta 5 170 143.0 69 \u0002n i=1 ci(σ0.2)i, where ci is the molar ratio and (σ0.2)i is yield strength value of each constituent
