Repository: akhtar07/tisci-explorer

# TiSci Explorer

A read-only, static explorer for **TiSci**, an autonomous research agent for titanium alloys. TiSci reads the
titanium-alloy literature, builds a knowledge graph and a table of measured values, proposes hypotheses where the
graph has gaps, and tests them with DFT (MACE / VASP) and the ICME-lite multiscale chain.

**Live site:** https://akhtar07.github.io/tisci-explorer/

The site has seven sections:

| Section | What it shows |
|---|---|
| Overview | Corpus → graph → facts → hypotheses → verdicts, with the snapshot's counts |
| Worked example | One full loop for W in α-Ti: graph path, hypothesis, novelty check, DFT test, verdict, follow-up, DAMASK |

File: data/facts/youngs_modulus.json (part 23 of 33)
"reduced elastic modulus",137.0,137.0,137.0,null,"GPa","","","","nanoindentation","",false,"","methods","There are seen individual bands of average modulus values 188 GPa, 120 GPa and 137 GPa on the right graph edge,"],["oa:W4388624268","","reduced elastic modulus",195.0,184.0,206.0,null,"GPa","","","","nanoindentation","",false,"","methods","Three regions with high modulus values from 184 GPa to 206 GPa occurred on the left edge of the fusion zone."],["oa:W4388624268","","reduced elastic modulus",195.5,182.0,209.0,null,"GPa","","","","nanoindentation","",false,"","methods","The upper right part close to the bronze interlayer contains approx. 240 µm long band with module values from 182 GPa to 209 GPa (Fig. 2(a))."],["oa:W4388624268","","reduced elastic modulus",204.0,180.0,228.0,null,"GPa","","","","nanoindentation","",false,"out_of_range","methods","values from 25 GPa to 100 GPa are surrounded by the red range with high modulus values from 180 GPa to 228 GPa."],["oa:W4388624268","Ti-6Al-4V","Young's modulus",137.0,137.0,137.0,null,"GPa","","","","nanoindentation","",false,"","methods","Average values, measured behind the right edge of the fusion zone, correspond again with those of base materials, 184 GPa for steel, 125 GPa for bronze, and 137 GPa for titanium (Fig. 4(a))."],["oa:W4388624268","Ti-6Al-4V","reduced elastic modulus",134.0,134.0,134.0,null,"GPa","","","","nanoindentation","",false,"","methods","Average modulus values 134 GPa, 120 GPa, and 199 GPa on the right edge and bottom part of the graph belongs to above-mentioned base materials titanium alloy, bronze and steel, which are arranged in the reverse position against sample T64_07."],["oa:W4388624268","","reduced elastic modulus",163.5,136.0,191.0,null,"GPa","","","","nanoindentation","",false,"","methods","The higher modulus values from 136 GPa to 191 GPa occurred in the left part of the fusion zone, they surround an area with values between 100 GPa and 120 GPa (Fig. 6(a)), where the titanium-rich island is seen in Fig. 5."],["oa:W4388624268","","reduced elastic modulus",228.5,226.0,231.0,null,"GPa","","","","nanoindentation","",false,"out_of_range","methods","The highest modulus values 226 GPa to 231 GPa are located in the bottom interface of the fusion zone with a steel metal sheet and correspond with the highest measured nanohardness values (8.30 – 9.63) GPa (Fig. 6(b))."],["oa:W4388624268","Ti-6Al-4V","reduced elastic modulus",200.0,null,null,null,"GPa","","as-built","","nanoindentation","",false,"","conclusions","In the case of 100 μm interlayer and heat input 24.18 J.mm-1, areas with higher content of FeTi had much higher nanohardness and reduced elastic modulus than basic material with values higher than 9 GPa respectively 200 GPa."],["oa:W4388624268","Ti-6Al-4V","reduced elastic modulus",220.0,null,null,null,"GPa","","as-built","","nanoindentation","",false,"out_of_range","conclusions","Maxima of nanohardness and reduced elastic modulus are higher than 11 GPa, respectively 220 GPa."],["oa:W4388912398","Ti-3Sn","Young modulus",110.0,null,null,null,"GPa","","","","","",false,"","results_discussion",""],["oa:W4388948116","Ti-6Al-4V","elastic modulus E",0.0,null,null,null,"","","as-built","","","",false,"unit_missing","results",""],["oa:W4388971499","","E",36.0,null,null,null,"GPa","","","","ultra-sound method","",false,"","results_discussion","A diminution of E values was observed from 110 to ~36 GPa for pc-1 and pc-5, respectively ()."],["oa:W4388971499","TTM","E",69.0,null,null,null,"GPa","","","","ultra-sound method","",false,"","results_discussion","The E values of the three consolidated Ti alloys with a fcc crystal structure (TTM, TT and TTS) were experientially measured by the ultra-sound method, with their values being ~69, ~61 and ~65 GPa, respectively."],["oa:W4388971499","TT","E",61.0,null,null,null,"GPa","","","","ultra-sound method","",false,"","results_discussion","The E values of the three consolidated Ti alloys with a fcc crystal structure (TTM, TT and TTS) were experientially measured by the ultra-sound method, with their values being ~69, ~61 and ~65 GPa, respectively."],["oa:W4388971499","TTS","E",65.0,null,null,null,"GPa","","","","ultra-sound method","",false,"","results_discussion","The E values of the three consolidated Ti alloys with a fcc crystal structure (TTM, TT and TTS) were experientially measured by the ultra-sound method, with their values being ~69, ~61 and ~65 GPa, respectively."],["oa:W4388971499","","E",36.0,null,null,null,"GPa","","radial graded porosity configuration pc-4","","","",false,"","results_discussion","Smaller Young’s modulus values are observed for the radial graded porosity configuration pc-4 (average porosity of 40%), exhibiting a higher porosity average ()."],["oa:W4388971499","TTM","E",23.0,null,null,null,"","","pc-4 configuration (40% porosity)","","","",false,"unit_missing","results_discussion","For the TTM, TT and TTS foams, values of ~23, ~19 and ~18 were obtained for the pc-4 configuration (40% porosity), respectively."],["oa:W4388971499","TT","E",19.0,null,null,null,"","","pc-4 configuration (40% porosity)","","","",false,"unit_missing","results_discussion","For the TTM, TT and TTS foams, values of ~23, ~19 and ~18 were obtained for the pc-4 configuration (40% porosity), respectively."],["oa:W4388971499","TTS","E",18.0,null,null,null,"","","pc-4 configuration (40% porosity)","","","",false,"unit_missing","results_discussion","For the TTM, TT and TTS foams, values of ~23, ~19 and ~18 were obtained for the pc-4 configuration (40% porosity), respectively."],["oa:W4388971499","","Young’s modulus",30.0,null,null,null,"GPa","","","","","",false,"","results_discussion","The Young’s modulus values of the binary alloy foams were smaller than 30 GPa which is below the upper limit for cortical human bone []."],["oa:W4388971499","Ti-5W","Young’s modulus",25.4,null,null,null,"GPa","","","","compression testing","",false,"out_of_range","results_discussion","Choi et al. [] measured the Young’s modulus values of Ti-5W (wt.%) foam with a 25.4 GPa for a porosity of 39%."],["oa:W4388971499","Ti-13Ta","Young’s modulus",0.56,null,null,null,"GPa","","","","compression testing","",false,"out_of_range","results_discussion","Adamek et al. [] measured the Young’s modulus through compression testing and obtained low values, 0.65, 0.56 and 0.53 GPa for the porosities of 60, 72 and 76%, respectively, for a Ti-13Ta alloy foam."],["oa:W4388971499","Ti-5Al","Young’s modulus",8.25,3.5,13.0,null,"GPa","","","","compression test","",false,"out_of_range","results_discussion","Singh et al. [] reported a Young’s modulus between 13 and 3.5 GPa for porosity values of 57 and 85%, respectively, in Ti-5Al (wt.%) using (NH4)2CO3 particles as a space-holder, and with the average pore size reported being 225 μm."],["oa:W4388971499","","Young’s modulus",5.8,2.9,8.7,null,"GPa","","","","compression test","",false,"out_of_range","results_discussion","They measured a Young’s modulus between 8.7 and 2.9 (by compression test) for porosity values ranging from 49 to 64."],["oa:W4388971499","Ti-10Mg","Young’s modulus",4.0,1.0,5.0,null,"GPa","","","","","",false,"out_of_range","results_discussion","For Ti-10Mg foams, a Young’s modulus ranging from 7 to 1–5 GPa was reported []."],["oa:W4388971499","Ti-Zr (binary)","Young’s moduli",15.3,null,null,null,"GPa","","","","compression testing","",false,"out_of_range","results_discussion","For Ti-Zr foams, a Young’s moduli of 15.3 GPa was measured by compression testing for a porosity of 70% []."],["oa:W4388971499","Ti-13Ta-12Sn","Young’s modulus",34.75,13.4,56.1,null,"GPa","","","","","",false,"","results_discussion","Aguilar et al. [] analyzed the influence that porosity has on the Young’s modulus of Ti-13Ta-12Sn foams synthesized using (NH4)2CO3 as a space-holder, measuring values between 56.1 and 13.4 GPa for a porosity range of 24 to 52%."],["oa:W4388971499","Ti-18Nb-4Sn","Young’s modulus variation",22.0,10.8,33.2,null,"GPa","","","","","",false,"out_of_range","results_discussion","Xiong et al. [] measured a Young’s modulus variation in Ti-18Nb-4Sn (wt.%) foams between 10.8 and 33.2 GPa for porosities of 60 and 30, respectively."],["oa:W4388971499","Ti-22Nb-6Ta","Young’s modulus",9.5,4.0,15.0,null,"GPa","","","","","",false,"out_of_range","results_discussion","With Ti-22Nb-6Ta alloy foams, the Young’s modulus was between ~4 and ~15 GPa for the porosities of ~57 and ~33%, respectively, and for the Ti-22Nb-(2-8)Zr alloy foams, 1.5 to 16 GPa were found for porosities of around 67 and 15, respectively."],["oa:W4388971499","Ti-22Nb","Young’s modulus",8.75,1.5,16.0,null,"GPa","","","","","",false,"out_of_range","results_discussion","With Ti-22Nb-6Ta alloy foams, the Young’s modulus was between ~4 and ~15 GPa for the porosities of ~57 and ~33%, respectively, and for the Ti-22Nb-(2-8)Zr alloy foams, 1.5 to 16 GPa were found for porosities of around 67 and 15, respectively."],["oa:W4388971499","Ti-28Nb","elastic moduli",2.1,1.3,2.9,null,"GPa","","","","","",false,"out_of_range","results_discussion","The elastic moduli values for the Ti-35-28Nb foam [,] were extremely low, 2.9 and 1.3 for porosities around 50%."],["oa:W4388971499","Ti-6Al-4V","Young’s modulus",6.1333,5.0,7.5,null,"GPa","","","","compression test","",false,"out_of_range","results_discussion","For Ti-6Al-4V alloy foams, a Young’s modulus of 7.5, 5.9 and 5.0 GPa for the porosity levels of 44.9, 50.1 and 56.2%, respectively, were measured by a compression test []."],["oa:W4388971499","Ti-6Al-4V","Young’s modulus",4.4,3.2,5.6,null,"GPa","","","","ultrasound method","",false,"out_of_range","results_discussion","Guerra et al. [] reported Young’s modulus values of 5.6 and 3.2 GPa for porosities of 31 and 42%, respectively, that had been measured using an ultrasound method on Ti-6Al-4V (Ti64) foams."],["oa:W4388971499","Ti-6Al-4V","Young’s modulus",2.3,2.0,2.6,null,"GPa","","","","","",false,"out_of_range","results_discussion","Other authors have reported lower Young’s modulus for Ti64 foams, such as 2.6 to 2.0 GPa for an amount of porosity of 80.1 to 81.5%, respectively []."],["oa:W4388971499","Ti-34Nb-29Ta","elastic moduli",30.0,27.0,33.0,null,"GPa","","","","compression test","",false,"","results_discussion","They measured the elastic moduli by a compression test being performed between 27 and 33 GPa for the amount of Mn."],["oa:W4388971499","Ti-34Nb-29Ta","elastic moduli",8.3333,4.5,11.7,null,"GPa","","","","ultrasound method","",false,"out_of_range","results_discussion","The measured values were obtained by using the ultrasound method with 11.7, 8.8 and 4.5 GPa for porosity values of 25, 31 and 37%, respectively."],["oa:W4388971499","","Young’s modulus",9.0,9.0,9.0,null,"GPa","","","","ultra-sound method","",false,"out_of_range","results_discussion","The samples were synthesized using NaCl as a space-holder with porosities of 40, 50 and 60% with Young’s modulus being measured by using the ultra-sound method with 9, 5 and 4.5 GPa, respectively."],["oa:W4388971499","","Young’s modulus",5.0,5.0,5.0,null,"GPa","","","","ultra-sound method","",false,"out_of_range","results_discussion","The samples were synthesized using NaCl as a space-holder with porosities of 40, 50 and 60% with Young’s modulus being measured by using the ultra-sound method with 9, 5 and 4.5 GPa, respectively."],["oa:W4388971499","","Young’s modulus",4.5,4.5,4.5,null,"GPa","","","","ultra-sound method","",false,"out_of_range","results_discussion","The samples were synthesized using NaCl as a space-holder with porosities of 40, 50 and 60% with Young’s modulus being measured by using the ultra-sound method with 9, 5 and 4.5 GPa, respectively."],["oa:W4388971499","","simulated values",25.0,23.0,27.0,null,"GPa","","pc-3 (30% porosity)","","CPFEM prediction","",true,"out_of_range","conclusions","For the configurations pc-3 and pc-4 (30 and 40% porosity), the simulated values were between 23 and 27, 19 and 22 and 17and 20 GPa for the TTM, TT and TTS foams, respectively."],["oa:W4388971499","","simulated values",20.5,19.0,22.0,null,"GPa","","pc-4 (40% porosity)","","CPFEM prediction","",true,"out_of_range","conclusions","For the configurations pc-3 and pc-4 (30 and 40% porosity), the simulated values were between 23 and 27, 19 and 22 and 17and 20 GPa for the TTM, TT and TTS foams, respectively."],["oa:W4388971499","","simulated values",18.5,17.0,20.0,null,"GPa","","pc-4 (40% porosity)","","CPFEM prediction","",true,"out_of_range","conclusions","For the configurations pc-3 and pc-4 (30 and 40% porosity), the simulated values were between 23 and 27, 19 and 22 and 17and 20 GPa for the TTM, TT and TTS foams, respectively."],["oa:W4389286934","","Young's modulus",190.0,null,null,null,"GPa","room temperature","","","nanoindentation","",false,"","results_discussion","After such oxidation, coatings retained high mechanical properties (see ), in particular, the HCD coating had Young's modulus E = 190 GPa and Berkovich nanohardness H = 9.5 GPa."],["oa:W4389286934","Substrate","Youngs modulus,E, GPa",135.0,125.0,145.0,10.0,"GPa","","as-built","","","",false,"","table","Substrate\t100 α-Ti\t135 ± 10\t3.2 ± 1\t100 TiO2\t–\t–"],["oa:W4389286934","LCD coating","Youngs modulus,E, GPa",200.0,190.0,210.0,10.0,"GPa","","as-built","","","",false,"","table","LCD coating\t18 α-Ti,28 Ti2AlC,33 Ti3AlC,21 TiC\t200 ± 10\t11.0 ± 1\t17 α-Ti,20 Ti2AlC,29 Ti3AlC,34 TiC\t205 ± 10\t11.5 ± 1"],["oa:W4389286934","HCD coating","Youngs modulus,E, GPa",188.0,178.0,198.0,10.0,"GPa","","as-built","","","",false,"","table","HCD coating\t11 α-Ti,24 Ti2AlC,51 Ti3AlC,14 TiC\t188 ± 10\t10.0 ± 1\t12 α-Ti,19 Ti2AlC,46 Ti3AlC,23 TiC\t190 ± 10\t9.5 ± 1"],["oa:W4389286934","LCD coating","Youngs modulus,E, GPa",205.0,195.0,215.0,10.0,"GPa","600 °C","after holding for 1000 h at 600 °C in air","","","",false,"out_of_range","table","LCD coating\t18 α-Ti,28 Ti2AlC,33 Ti3AlC,21 TiC\t200 ± 10\t11.0 ± 1\t17 α-Ti,20 Ti2AlC,29 Ti3AlC,34 TiC\t205 ± 10\t11.5 ± 1"],["oa:W4389286934","HCD coating","Youngs modulus,E, GPa",190.0,180.0,200.0,10.0,"GPa","600 °C","after holding for 1000 h at 600 °C in air","","","",false,"","table","HCD coating\t11 α-Ti,24 Ti2AlC,51 Ti3AlC,14 TiC\t188 ± 10\t10.0 ± 1\t12 α-Ti,19 Ti2AlC,46 Ti3AlC,23 TiC\t190 ± 10\t9.5 ± 1"],["oa:W4389392923","Ti-6Al-4V","Elastic modulus",113.8,null,null,null,"GPa","","","","","",false,"","methods",""],["oa:W4389483938","Ti-6Al-4V","modulus",3.0,3.0,6.0,null,"GPa","","as-built SLM","","","",false,"out_of_range","methods","The solid core was estimated to have a 120 GPa modulus whereas the unit cells of the lattices had a 3–6 GPa modulus."],["oa:W4389483938","Ti-6Al-4V","modulus",22.0,22.0,22.0,null,"GPa","","","","","",false,"out_of_range","methods","For reference, the modulus of the ovine femur is about 22 GPa (Erickson et al., 2002)."],["oa:W4389549104","Ti-6Al-4V","Elastic modulus",110.0,null,null,null,"GPa","","","","","",false,"","methods","The material was Ti–6Al–4V alloy with an elastic modulus of 110 GPa, a density of 4.510 g·cm−3, and a Poisson’s ratio of 0.37."],["oa:W4389737601","","elastic modulus",450.0,null,null,null,"GPa","","","","nanoindentation","",false,"out_of_range","discussion","Strengthening mechanisms TiC particles exhibit exceptional mechanical properties, with an elastic modulus of 450 GPa and a microhardness of 3200 kg/mm2, significantly surpassing the mechanical performance of pure titanium (106.4 GPa and 150 kg/mm2)8."],["oa:W4389913724","AM Ti-6Al-4V","Young’s modulus",121.0,null,null,null,"GPa","","","","","",false,"","methods","The Young’s modulus 𝐸, Poisson’s ratio ν, yield stress 𝑅𝑝0.2 and tensile strength of AM Ti-6Al-4V are 121 GPa, 0.308, 1012 MPa and 1059 MPa, respectively [33]."],["oa:W4390320176","Ti-6Al-4V","Elastic modulus",110.0,null,null,null,"GPa","","","","","",false,"","methods","The Elastic modulus and Poisson's ratio of TC4 were set to 110 GPa and 0.34, respectively."],["oa:W4390587248","Ti-6.5Al-3.5Mo-1.5Zr-0.3Si","Young’s modulus",122.0,null,null,null,"GPa","","","","","",false,"","methods","The Young’s modulus and Poisson ratio are 122 GPa and 0.33, and the tensile strength and yield strength are 1110 MPa and 1000 MPa, respectively."],["oa:W4390650301","Ti-Nb (binary)","elastic modulus",65.0,50.0,80.0,null,"GPa","room temperature","","","compression test","",false,"","discussion","mentioned Ti–13Nb showed an elevated YS of \u0002 1200 MPa but low elastic modulus of 25 GPa (measured by the compression tests).[18] Although the b-Ti alloys are characterized by high elasticity, the Ti–Nb alloys possess elastic modules varying between 50 and 80 GPa.[82] Taking this into consideration, these results may be slightly aﬀected by the measurement error."],["oa:W4390650301","Ti-13Nb","elastic modulus",25.0,25.0,25.0,null,"GPa","room temperature","","","compression test","",false,"out_of_range","discussion","mentioned Ti–13Nb showed an elevated YS of \u0002 1200 MPa but low elastic modulus of 25 GPa (measured by the compression tests).[18] Although the b-Ti alloys are characterized by high elasticity, the Ti–Nb alloys possess elastic modules varying between 50 and 80 GPa.[82] Taking this into consideration, these results may be slightly aﬀected by the measurement error."],["oa:W4391213858","Ti-6Al-4V","Elastic modulus ( )",104.94,null,null,null,"GPa","room temperature","","","FE simulation","",true,"","methods","Page 8/23 Table 1 Parameter values and equations used in the FE simulation Elastic Properties Elastic modulus ( ) Shear modulus ( ) Poison's ratio ) ) 0.34 Thermoplastic & creep properties Temperature ( ) Flow stress ( ) Creep exponent Dorn’s constant ( ) 750 3.20 850 2.80 950 2.94 Ultrasonic constants Vibration amplitude Ultrasonic frequency Ti-6Al-4V density Sound speed 25 4430 4987 Contact/Friction condition Coefficient of Friction Model"],["oa:W4391213858","Ti-6Al-4V","stress-strain diagram",110.0,null,null,null,"GPa","high temperature","","","finite element simulation","",true,"","results_discussion","To model the material properties in the thermoplastic densification simulation, the fully densified material stress-strain diagram of the Ti-6Al-4V alloy powder in the sources [20, 21] was used, which may be different from the present powder."],["oa:W4391237953","Ti-6Al-4V","E-Modül",88.0,null,null,null,"GPa","","","","","",false,"unit_suspect","abstract","It was obtained as 88 MPa in the specimen with 80% porosity, decreasing inversely proportionally, especially from the 60% porosity rate."],["oa:W4391237953","Ti-6Al-4V","E-Modül",88.0,null,null,null,"GPa","","","","","",false,"unit_suspect","abstract","Numunelerin E-Modül değerleri artan porozite ile birlikte istenilen değerlere ulaşmıştır. Özellikle %60 porozite oranından itibaren ters orantılı olarak azalarak %80 poroziteye sahip numunede 88 MPa olarak elde edilmiştir."],["oa:W4391237953","Ti-6Al-4V","elastic moduli",0.505,0.45,0.56,null,"GPa","","","","","",false,"out_of_range","conclusions"," In this work, healthy specimens that gives expected decrease in elastic moduli was in the range of 0,45-0,56 GPa and the known values of human bone tissue was in the range of 0,09 – 1,5 GPa."],["oa:W4391480570","γ-TiAl alloy","elastic modulus",160.0,null,null,null,"GPa","","","","","",false,"","methods","The elastic modulus of the γ-TiAl alloy and the nickel alloy are 160 and 217 GPa, respectively."],["oa:W4391480570","nickel alloy","elastic modulus",217.0,null,null,null,"GPa","","","","","",false,"out_of_range","methods","The elastic modulus of the γ-TiAl alloy and the nickel alloy are 160 and 217 GPa, respectively."],["oa:W4391480570","γ-TiAl","elastic modulus",0.0,null,null,null,"","550 °C","","","nanoindentation","",false,"unit_missing","results_discussion","Consequently, nanoindentation tests were only conducted for the tribolayers formed at 550 and 750 °C."],["oa:W4391480570","γ-TiAl","elastic modulus",0.0,null,null,null,"","750 °C","","","nanoindentation","",false,"unit_missing","results_discussion","Consequently, nanoindentation tests were only conducted for the tribolayers formed at 550 and 750 °C."],["oa:W4391480570","γ-TiAl","elastic modules",195.0,null,null,null,"GPa","","formed at 550 °C","","nanoindentation","",false,"","results_discussion","Figure 11(b) shows that the elastic modules were 195.0 and 254.9 GPa for the tribolayers formed at 550 and 750 °C, respectively."],["oa:W4391480570","γ-TiAl","elastic modules",254.9,null,null,null,"GPa","","formed at 750 °C","","nanoindentation","",false,"out_of_range","results_discussion","Figure 11(b) shows that the elastic modules were 195.0 and 254.9 GPa for the tribolayers formed at 550 and 750 °C, respectively."],["oa:W4391545738","Ti-6Al-4V","45-50 GPa",47.5,45.0,50.0,null,"GPa","","","","","",false,"","abstract","29 27-38 1402l 2mel ll 3の3」3-3M！ l [12]l ？ の”吗3 」？ 」？ のの 」 la l.s k ll g e Cl wle lir sl oslirw [4]a Cb ol slel 3の SKh y.[12-14] ？ 6015 b ll a <y s(45-50 GPa) l I a ZK60 c si d cl al ll Cylp Cib o S el l (10-30GPa) 98] l LAZ31i.s 1760 58l 」」 Ti-6A1-4V sUT [8-9] の 33 [12] clis t Jl gs pK [] l m (Ti: 1668 C, Mg: 650 ℃) (g lg) W/mK Le x l9) 156 W/mK p c ,21/9 l ？ 」 」の385 」 1300"],["oa:W4391545738","ZK60","10-30GPa",20.0,10.0,30.0,null,"GPa","","","","","",false,"out_of_range","abstract","29 27-38 1402l 2mel ll 3の3」3-3M！ l [12]l ？ の”吗3 」？ 」？ のの 」 la l.s k ll g e Cl wle lir sl oslirw [4]a Cb ol slel 3の SKh y.[12-14] ？ 6015 b ll a <y s(45-50 GPa) l I a ZK60 c si d cl al ll Cylp Cib o S el l (10-30GPa) 98] l LAZ31i.s 1760 58l 」」 Ti-6A1-4V sUT [8-9] の 33 [12] clis t Jl gs pK [] l m (Ti: 1668 C, Mg: 650 ℃) (g lg) W/mK Le x l9) 156 W/mK p c ,21/9 l ？ 」 」の385 」 1300"],["oa:W4391683342","Titanium","Young’s Modulus",108.0,null,null,null,"GPa","","","","","",false,"","table","Titanium\t108\t0.3"],["oa:W4392173058","Ti10Nb_c1200","Dynamic Young’s Modulus (GPa)",37.2,null,null,2.2,"GPa","","warm compacted, sintered at 1200 °C","","","",false,"","results_discussion","Sample Porosity (vol%) Microhardness (HV) Dynamic Young’s Modulus (GPa) Compressive Yield Strength (MPa) Ti10Nb_c1200 1.72 ± 0.41 468.8 ± 66.4 37.2 ± 2.2 1014.6 ± 54.6 Ti16Nb_c1200 1.76 ± 0.52 549.2 ± 95.5 49.1 ± 0.2 1100.9 ± 27.4 Ti22Nb_c1200 1.83 ± 0.59 420.6 ± 187.8 51.8 ± 3.1 975.26 ± 54.0 Figure 5."],["oa:W4392173058","Ti16Nb_c1200","Dynamic Young’s Modulus (GPa)",49.1,null,null,0.2,"GPa","","warm compacted, sintered at 1200 °C","","","",false,"","results_discussion","Sample Porosity (vol%) Microhardness (HV) Dynamic Young’s Modulus (GPa) Compressive Yield Strength (MPa) Ti10Nb_c1200 1.72 ± 0.41 468.8 ± 66.4 37.2 ± 2.2 1014.6 ± 54.6 Ti16Nb_c1200 1.76 ± 0.52 549.2 ± 95.5 49.1 ± 0.2 1100.9 ± 27.4 Ti22Nb_c1200 1.83 ± 0.59 420.6 ± 187.8 51.8 ± 3.1 975.26 ± 54.0 Figure 5."],["oa:W4392173058","Ti22Nb_c1200","Dynamic Young’s Modulus (GPa)",51.8,null,null,3.1,"GPa","","warm compacted, sintered at 1200 °C","","","",false,"","results_discussion","Sample Porosity (vol%) Microhardness (HV) Dynamic Young’s Modulus (GPa) Compressive Yield Strength (MPa) Ti10Nb_c1200 1.72 ± 0.41 468.8 ± 66.4 37.2 ± 2.2 1014.6 ± 54.6 Ti16Nb_c1200 1.76 ± 0.52 549.2 ± 95.5 49.1 ± 0.2 1100.9 ± 27.4 Ti22Nb_c1200 1.83 ± 0.59 420.6 ± 187.8 51.8 ± 3.1 975.26 ± 54.0 Figure 5."],["oa:W4392173058","Ti-Nb (binary)","Dynamic Young’s modulus",44.5,37.0,52.0,null,"GPa","","","","","",false,"","results_discussion","Dynamic Young’s modulus of Ti-Nb alloys produced in this study ranged from 37 to 52 GPa, which is considerably lower than the ca. 90 GPa reported in the literature for commercially pure titanium with similar porosity produced by MIM47.Young’s modulus increased with Nb content in the Nb range investigated in this study (10-22 wt.%) as shown in Table 4."],["oa:W4392181372","","module élastique",110.0,null,null,null,"GPa","","","","","",false,"","conclusions",""],["oa:W4392181372","Ti-Nb (binary)","module d’Young",95.0,80.0,110.0,null,"GPa","","as-deposited, room temperature","","","",false,"","conclusions",""],["oa:W4392181372","Ti-Nb (binary)","module d’Young",105.0,null,null,null,"GPa","","as-deposited, room temperature","nanoscale ω precipitates","","",false,"","conclusions",""],["oa:W4392181372","Ti-Nb (binary)","module d’Young",80.0,null,null,null,"GPa","","as-deposited, room temperature","β phase","","",false,"","conclusions",""],["oa:W4392181372","Ti-24Nb-4Zr-8Sn","module d’élasticité",58.0,null,null,null,"GPa","","","","nanoindentation","",false,"","conclusions",""],["oa:W4392181372","Ti-27Nb","module d’élasticité",52.0,null,null,null,"GPa","","","","nanoindentation","",false,"","conclusions",""],["oa:W4392181372","CP-Ti Grade 2","module élastique",50.0,50.0,50.0,null,"GPa","","","hexagonal α","nanoindentation","",false,"","conclusions",""],["oa:W4392229286","Ti-6Al-4V","module de Young de l’os spongieux",4.8,0.1,9.5,null,"GPa","","","","","",false,"out_of_range","conclusions",""],["oa:W4392229286","Ti-6Al-4V","élasticité",145.0,90.0,200.0,null,"GPa","","","","","",false,"","conclusions",""],["oa:W4392229286","zircone","élasticité",200.0,200.0,200.0,null,"GPa","","","","","",false,"","conclusions",""],["oa:W4392229286","Ti-26Nb","module de Young",35.0,30.0,40.0,null,"GPa","","","","","",false,"","conclusions",""],["oa:W4392229286","Ti-6Al-4V","Module de Young de l’implant",110.0,110.0,110.0,null,"GPa","","","","","",false,"","conclusions",""],["oa:W4392229286","zircone","Module de Young de l’implant",200.0,200.0,200.0,null,"GPa","","","","","",false,"","conclusions",""],["oa:W4392229286","Ti-26Nb","Module de Young de l’implant",60.0,60.0,60.0,null,"GPa","","","","","",false,"","conclusions",""],["oa:W4392229286","Ti-6Al-4V","Module de Young de l’os spongieux",1.125,0.75,1.5,null,"GPa","","","","","",false,"out_of_range","conclusions",""],["oa:W4392229286","Ti-6Al-4V","Module de Young",110.0,null,null,null,"GPa","","","","","",false,"","conclusions",""],["oa:W4392229286","Ti-6Al-4V","E",110.0,null,null,null,"GPa","","","","","",false,"","conclusions",""],["oa:W4392229286","Chrome-Cobalt","Module de Young",200.0,null,null,null,"GPa","","","","","",false,"","conclusions",""],["oa:W4392229286","Dentine","Module de Young",18.0,null,null,null,"GPa","","","","","",false,"out_of_range","conclusions",""],["oa:W4392229286","Os cortical Mandibule","Module de Young",15.0,null,null,null,"GPa","","","","","",false,"out_of_range","conclusions",""],["oa:W4392229286","Os spongieux Mandibule","Module de Young",1.5,null,null,null,"GPa","","","","","",false,"out_of_range","conclusions",""],["oa:W4392230990","Ti-26Nb","module d’élasticité",55.0,null,null,null,"GPa","","ST","","","",false,"","conclusions",""],["oa:W4392230990","Ti-26Nb","module d’élasticité",55.0,null,null,null,"GPa","","in situ SLM _ sphérique","","","",false,"","conclusions",""],["oa:W4392230990","Ti-26Nb","module d’élasticité",55.0,null,null,null,"GPa","","in situ SLM _ non sphérique","","","",false,"","conclusions",""],["oa:W4392230990","Ti-26Nb","module d’élasticités",58.0,null,null,null,"GPa","","in situ SLM","","tensile test","",false,"","conclusions",""],["oa:W4392230990","Ti-26Nb","module d’élasticités",55.0,null,null,null,"GPa","","ST","","tensile test","",false,"","conclusions",""],["oa:W4392230990","Ti-26Nb","module de Young",70.6,null,null,0.9,"GPa","","SLM","","tensile test","",false,"","conclusions",""],["oa:W4392230990","Ti-26Nb","module de Young",70.6,null,null,0.9,"GPa","","SLM","","tensile test","",false,"","conclusions",""],["oa:W4392230990","Ti-26Nb","module de Young",80.2,null,null,0.5,"GPa","","SLM","","tensile test","",false,"","conclusions",""],["oa:W4392278130","Ti-6Al-4V","E",119.4,null,null,null,"GPa","","","","","",false,"","methods",""],["oa:W4392292554","Ti2033","Young's modulus",15.1,15.1,15.1,null,"GPa","","","","","",false,"out_of_range","methods",""],["oa:W4392292554","Ti2033","Young's modulus",40.9,40.9,40.9,null,"GPa","","","","","",false,"","methods",""],["oa:W4392292554","Ti-22Zr","Young’s modulus",0.0,null,null,null,"","","","","","",true,"unit_missing","methods",""],["oa:W4392293255","virgin Ti-6Al-4V","modulus of elasticity",115.0,null,null,null,"GPa","","","","","",false,"","results_discussion","However, it is notable that the virgin Ti-6Al-4V powder exhibited the highest overall modulus of elasticity, which does not follow the trend of declining modulus with increasing hardness."],["oa:W4392296239","Ti-6Al-4V","Young’s Modulus",113.7,null,null,null,"GPa","room temperature","as-built SLM","","","",true,"","methods","TC4 material properties critical to the simulation’s fidelity for SLM processes, including Young’s Modulus, thermal conductivity, specific heat, Poisson’s ratio, and density, were carefully determined through the rigorous property characterization tool, JMatPro V7.0 software."],["oa:W4392296239","Ti-6Al-4V","Young’s Modulus",113.7,null,null,null,"GPa","room temperature","as-built SLM","","","",true,"","methods","This involved aligning the material curves and constants for Ti6Al4V with those predefined by the manufacturer and meticulously determining them using JMatPro V7.0 software for properties including Young’s Modulus, thermal conductivity, specific heat, Poisson’s ratio, and density."],["oa:W4392305326","Ti-5Al-5Mo-5V-3Cr","module d'Young",75.0,null,null,null,"GPa","","","","","",false,"","discussion",""],["oa:W4392305326","Ti-5Al-5Mo-5V-3Cr","C1111",134.0,null,null,null,"GPa","","","","","",false,"","conclusions",""],["oa:W4392305326","Ti-5Al-5Mo-5V-3Cr","C1111",125.3,null,null,null,"GPa","","","","","",false,"","conclusions",""],["oa:W4392305326","Ti-5Al-5Mo-5V-3Cr","C3333",154.5,null,null,null,"GPa","","","","","",false,"","conclusions",""],["oa:W4392310217","Ti-4Al-22V","c11",140.0,null,null,null,"GPa","","","","","",false,"","results",""],["oa:W4392310217","Ti-4Al-22V","c12",128.0,null,null,null,"GPa","","","","","",false,"","results",""],["oa:W4392340567","Ti-6Al-4V","Module d’Young",140.96,null,null,3.13,"GPa","room temperature","","","tensile test","1 mm/min",false,"","conclusions",""],["oa:W4392352774","Ti-6Al-4V","module d’élasticité",7.6,null,null,null,"GPa","","","","","",false,"out_of_range","conclusions",""],["oa:W4392388387","Ti-11.5Mo-6Zr-4.5Sn","Young’s modulus",0.0,null,null,null,"","","quenched from 800°C","","tensile test","",false,"unit_missing","results","Quasi-Static Mechanical Behavior Compared to the standardized peak-aging (AG) condition, both Young’s modulus and ﬂow stresses decrease when the material is quenched from 800° C, above transus (Fig. 2a)."],["oa:W4392388387","R800-60m+9%","E",45.6,null,null,null,"GPa","","aged at 800°C","","","",false,"","results","Young’s modulus E and yield stress σy for different thermo-mechanical treatments Sample σy (σm) (MPa) E (GPa) Sample σy (σm) (MPa) E (GPa) R800-60m+9% 1039 (984) 45.6 N800-180m+9% 920 (885) 45.6 R800-60m+12% −(984.4) 39.6 N800-180m+12% 928 (903) 39.6 R800-60m+16% −(998) 36.2 N800-180m+16% −(911) 36.2 The symbol “−” appears if σy could not be evaluated due to the lack of a clear yield point."],["oa:W4392388387","N800-180m+9%","E",45.6,null,null,null,"GPa","","aged at 800°C","","","",false,"","results","Young’s modulus E and yield stress σy for different thermo-mechanical treatments Sample σy (σm) (MPa) E (GPa) Sample σy (σm) (MPa) E (GPa) R800-60m+9% 1039 (984) 45.6 N800-180m+9% 920 (885) 45.6 R800-60m+12% −(984.4) 39.6 N800-180m+12% 928 (903) 39.6 R800-60m+16% −(998) 36.2 N800-180m+16% −(911) 36.2 The symbol “−” appears if σy could not be evaluated due to the lack of a clear yield point."],["oa:W4392388387","R800-60m+12%","E",39.6,null,null,null,"GPa","","aged at 800°C","","","",false,"","results","Young’s modulus E and yield stress σy for different thermo-mechanical treatments Sample σy (σm) (MPa) E (GPa) Sample σy (σm) (MPa) E (GPa) R800-60m+9% 1039 (984) 45.6 N800-180m+9% 920 (885) 45.6 R800-60m+12% −(984.4) 39.6 N800-180m+12% 928 (903) 39.6 R800-60m+16% −(998) 36.2 N800-180m+16% −(911) 36.2 The symbol “−” appears if σy could not be evaluated due to the lack of a clear yield point."],["oa:W4392388387","N800-180m+12%","E",39.6,null,null,null,"GPa","","aged at 800°C","","","",false,"","results","Young’s modulus E and yield stress σy for different thermo-mechanical treatments Sample σy (σm) (MPa) E (GPa) Sample σy (σm) (MPa) E (GPa) R800-60m+9% 1039 (984) 45.6 N800-180m+9% 920 (885) 45.6 R800-60m+12% −(984.4) 39.6 N800-180m+12% 928 (903) 39.6 R800-60m+16% −(998) 36.2 N800-180m+16% −(911) 36.2 The symbol “−” appears if σy could not be evaluated due to the lack of a clear yield point."],["oa:W4392388387","R800-60m+16%","E",36.2,null,null,null,"GPa","","aged at 800°C","","","",false,"","results","Young’s modulus E and yield stress σy for different thermo-mechanical treatments Sample σy (σm) (MPa) E (GPa) Sample σy (σm) (MPa) E (GPa) R800-60m+9% 1039 (984) 45.6 N800-180m+9% 920 (885) 45.6 R800-60m+12% −(984.4) 39.6 N800-180m+12% 928 (903) 39.6 R800-60m+16% −(998) 36.2 N800-180m+16% −(911) 36.2 The symbol “−” appears if σy could not be evaluated due to the lack of a clear yield point."],["oa:W4392388387","N800-180m+16%","E",36.2,null,null,null,"GPa","","aged at 800°C","","","",false,"","results","Young’s modulus E and yield stress σy for different thermo-mechanical treatments Sample σy (σm) (MPa) E (GPa) Sample σy (σm) (MPa) E (GPa) R800-60m+9% 1039 (984) 45.6 N800-180m+9% 920 (885) 45.6 R800-60m+12% −(984.4) 39.6 N800-180m+12% 928 (903) 39.6 R800-60m+16% −(998) 36.2 N800-180m+16% −(911) 36.2 The symbol “−” appears if σy could not be evaluated due to the lack of a clear yield point."],["oa:W4392388387","Ti-11.5Mo-6Zr-4.5Sn","elastic modulus",98.68,null,null,null,"GPa","","aged (AG)","","","",false,"","discussion","Relationship Between Thermo-mechanical Treatment and Mechanical Characteristics With respect to the as-received condition, the standard ageing treatment (AG) increases both the elastic modulus (98.68 GPa vs. 62.5 GPa) and yield stress (991.2 MPa vs. 958.9 MPa), while the reference heat treatment (R800-60m) results in controlled grain growth and reduced yield stress, and, when followed by mechanical deformation, appears to enhance the damping capacity of the alloy."],["oa:W4392388387","Ti-11.5Mo-6Zr-4.5Sn","elastic modulus",62.5,null,null,null,"GPa","","as-received","","","",false,"","discussion","Relationship Between Thermo-mechanical Treatment and Mechanical Characteristics With respect to the as-received condition, the standard ageing treatment (AG) increases both the elastic modulus (98.68 GPa vs. 62.5 GPa) and yield stress (991.2 MPa vs. 958.9 MPa), while the reference heat treatment (R800-60m) results in controlled grain growth and reduced yield stress, and, when followed by mechanical deformation, appears to enhance the damping capacity of the alloy."],["oa:W4392388387","Ti-11.5Mo-6Zr-4.5Sn","Young’s modulus",36.2,null,null,null,"GPa","","","","","",false,"","conclusions","The proposed process entails a concurrent reduction in Young’s modulus (36.2 GPa vs. 98.68 GPa) and yield stress (911 MPa vs. 991.2 MPa) relative to the peak-aged sample, which constitutes the trade-off between maximizing just stiffness and strength or also damping."],["oa:W4392503701","Ti-6Al-4V","Young’s Modulus (GPa at 20 ◦C)",113.8,null,null,null,"GPa","20 ◦C","","","","",false,"","methods","The mechanical parameters of Ti-6Al-4V titanium alloy Tensile strength (MPa) Yield Strength (MPa) Hardness (VHN) Young’s Modulus (GPa at 20 ◦C) Poisson’s Ratio 1230 1060 315 113.8 0.34 After the completion of the frictional tests, the worn specimens underwent a 30-minute cleaning process with acetone followed by drying."],["oa:W4392533044","","elastic modulus",0.0,null,null,null,"","","","","","",false,"unit_missing","conclusions",""],["oa:W4392533044","","module d'élasticité",0.0,null,null,null,"","","","","","",false,"unit_missing","conclusions",""],["oa:W4392533044","","module d'élasticité",0.0,null,null,null,"","","","","","",false,"unit_missing","conclusions",""],["oa:W4392533044","Ti-6Al-4V","module d'Young",167.5,165.0,170.0,null,"GPa","","300 °C-250 V","","","",false,"","conclusions",""],["oa:W4392535224","Ti-6Al-4V","Module de Young (GPa)",125.0,110.0,140.0,null,"GPa","","","","","",false,"","discussion",""],["oa:W4392536418","Ti-6Al-4V","Module de Young",114.5,null,null,null,"GPa","room temperature","","","","",false,"","conclusions",""],["oa:W4392536418","Ti6Al4V α+β","module d’élasticité",117.17,null,null,null,"GPa","room temperature","","","acoustic resonance","",false,"","conclusions",""],["oa:W4392536418","Ti6Al4V traité β","module d’élasticité",118.16,null,null,null,"GPa","room temperature","","","acoustic resonance","",false,"","conclusions",""],["oa:W4392536418","Ti54M","module d’élasticité",113.91,null,null,null,"GPa","room temperature","","","acoustic resonance","",false,"","conclusions",""],["oa:W4392866047","Ti-5Al-2Sn-2Zr-4Mo-4Cr","module de Young",115.0,null,null,null,"GPa","","as-received","","macroscopic test","",false,"","discussion",""],["oa:W4392866047","Ti-5Al-2Sn-2Zr-4Mo-4Cr","module de Young",123.0,null,null,null,"GPa","","aged 10000 h/450°C","","macroscopic test","",false,"","discussion",""],["oa:W4392873904","γ-TiAl","Young’s moduli",104.0,null,null,null,"GPa","300 K","","","","",true,"","results_discussion",""],["oa:W4392873904","α2-Ti3Al","Young’s moduli",190.0,null,null,null,"GPa","300 K","","","","",true,"","results_discussion",""],["oa:W4392915262","WC/Co cemented carbide","E/Elastic Modulus",530.0,null,null,null,"GPa","","","","","",false,"out_of_range","table","WC/Co cemented carbide\t50\t12,500\t0.23\t530\t6.2\t165"],["oa:W4393108635","","Young's modulus",1.3,null,null,null,"","","","","","",false,"unit_missing","results","The strain-to-failure decreased by half and the Young's modulus increased about 30 %."],["oa:W4393108635","CP-Ti Grade 2","modulus increase",1.0,null,null,null,"","elevated temperature","50","","tensile test","",false,"unit_missing","discussion","Similar increase in yield strength as well as the ultimate tensile strength and modulus increase was only reported in the literature for pure titanium at elevated temperature (CP-Ti50) [6,27– 29]."],["oa:W4393303947","SLM-fabricated Ti-6Al-4V with SiC nanoparticles","effective indentation modulus",172.6,null,null,null,"GPa","","as-built SLM","","spherical nanoindentation","",false,"","abstract",""],["oa:W4393303947","SLM-fabricated Ti-6Al-4V with SiC nanoparticles","effective indentation modulus",172.6,null,null,null,"GPa","","as-built SLM","","spherical nanoindentation","",false,"","methods",""],["oa:W4393303947","TMNC-5","indentation modulus",231.0,null,null,null,"GPa","","as-built SLM","","nanoindentation","",false,"out_of_range","results",""],["oa:W4393303947","TMNC-0","indentation modulus",142.0,null,null,null,"GPa","","as-built SLM","","nanoindentation","",false,"","results",""],["oa:W4393303947","Ti-48Al-2Cr-2Nb","effective indentation modulus",231.0,null,null,null,"GPa","","as-built SLM","","nanoindentation","",false,"out_of_range","conclusions",""],["oa:W4393303947","Ti-35Nb","Elastic constant, C11",165.0,null,null,null,"GPa","","as-built SLM","","","",false,"","methods",""],["oa:W4393303947","optimized TMNC with quasi-continuous Ti5Si3 network","effect indentation modulus",1.626,null,null,null,"","","","","","",false,"unit_missing","conclusions",""],["oa:W4393306350","Ti-6Al-4V","Elastic Modulus",117.6,null,null,null,"GPa","","","","ultrasonic testing","",false,"","abstract",""],["oa:W4393988817","CP-Ti Grade 2","Flexural modulus",105.0,null,null,null,"GPa","","","","","",false,"","methods",""],["oa:W4393988817","Ti-6Al-4V","Flexural modulus",113.8,null,null,null,"GPa","","","","","",false,"","methods",""],["oa:W4393988817","SLM - Ti-6Al-4V","Apparent flexural modulus",18.93,null,null,null,"GPa","","","","","",false,"out_of_range","methods",""],["oa:W4393988817","ECAP - CP-Ti","Apparent flexural modulus",17.49,null,null,null,"GPa","","","","","",false,"out_of_range","methods",""],["oa:W4394028852","Ti-5Al-2Sn-2Zr-4Mo-4Cr","E",58.0,null,null,null,
