Repository: akhtar07/tisci-explorer

# TiSci Explorer

A read-only, static explorer for **TiSci**, an autonomous research agent for titanium alloys. TiSci reads the
titanium-alloy literature, builds a knowledge graph and a table of measured values, proposes hypotheses where the
graph has gaps, and tests them with DFT (MACE / VASP) and the ICME-lite multiscale chain.

**Live site:** https://akhtar07.github.io/tisci-explorer/

The site has seven sections:

| Section | What it shows |
|---|---|
| Overview | Corpus → graph → facts → hypotheses → verdicts, with the snapshot's counts |
| Worked example | One full loop for W in α-Ti: graph path, hypothesis, novelty check, DFT test, verdict, follow-up, DAMASK |

File: data/facts/elongation.json (part 24 of 38)
compression","2570 s−1",false,"unit_missing","results",""],["oa:W4200188856","","maximal true strain",0.11,null,null,null,"","room temperature","","","tensile test","1520 s−1",false,"unit_missing","results",""],["oa:W4200188856","","maximal strain",0.08,null,null,null,"","room temperature","","","tensile test","1220 s−1",false,"unit_missing","results",""],["oa:W4200188856","","maximum strain value",0.3,null,null,null,"","room temperature","annealed","","tensile test","2810 s−1",false,"unit_missing","results",""],["oa:W4200188856","","true strain",0.21,null,null,null,"","room temperature","annealed","","tensile test","2710 s−1",false,"unit_missing","results",""],["oa:W4200188856","","true strain",0.27,null,null,null,"","room temperature","annealed","","tensile test","3360 s−1",false,"unit_missing","results",""],["oa:W4200188856","","maximum strain",0.24,null,null,null,"","room temperature","annealed","","tensile test","2200 s−1",false,"unit_missing","results",""],["oa:W4200365005","CP-Ti Grade 1","elongation rate",39.0,null,null,null,"%","","","","","",false,"","abstract","As a grade 1 material containing 0.025 wt% Fe, the elongation rate was 39% and tensile strength 324 MPa."],["oa:W4200422510","","elongation at fracture",18.0,null,null,1.8,"%","room temperature","","","tensile test","",false,"","results","Specimen 3# reaches a yield strength of 325 ± 4 MPa, tensile strength of 438 ± 3 MPa and elongation at fracture of 18 ± 1.8 %, demonstrating an outstanding strength and ductility."],["oa:W4200422510","","elongation at fracture (El)",15.5,null,null,1.0,"%","","","","","",false,"","results","In the meantime, the elongation at fracture (El) reached 15.5 ± 1.0 %."],["oa:W4200422510","Al-Mg alloy","elongation",18.0,null,null,1.8,"%","","as-built","bimodal","","",false,"","conclusions","The bimodal grain structures effectively suppress cracks in Al-Mg alloy and demonstrate good mechanical properties in as-built condition, with yield strength reaching 325 ± 4 MPa, tensile strength 438 ± 3 MPa and elongation 18 ± 1.8 %. \u0001 During the aging process at the temperature of 375 \u0004C, Er and Zr synergistic effect greatly improves the peak hardness of specimen 3# (0.4Er-1.2Zr)."],["oa:W4200422510","Al-6Mg-0.7Mn-0.4Er-1.2Zr","elongation",15.5,null,null,1.0,"%","","375 °C/10 h aging","","","",false,"","conclusions","Zr with a slower rate of diffusion impedes the rapid coarsening of precipitates, and maintains high number density of precipitates and precipitation strengthening effect. \u0001 After 375 \u0004C/10 h aging treatment, the strength of Al-6Mg- 0.7Mn-0.4Er-1.2Zr alloy has been signiﬁcantly improved due to the precipitation of a large number of dispersed Al3(Er,Zr) strengthening particles, with tensile strength reaching 520 ± 2 MPa and elongation 15.5 ± 1.0 %."],["oa:W4200511339","Ti-10V-4Cr-1Al","uniform elongation",35.0,null,null,null,"%","","","","","",false,"","results_discussion","Therefore, Ti–10V–4Cr–1Al (wt %) displays exceptional mechanical properties at an e/a̅of 4.32 including a yield strength of 420 MPa, an ultimate tensile strength of 1200 MPa, and a uniform elongation of 35%."],["oa:W4206044665","Ti-6Al-4V","elongation",14.0,null,null,null,"%","room temperature","as-built E-PBF","","tensile test","",false,"","results_discussion","The elongation measured was above 14 pct for all specimens which is comparable with"],["oa:W4206044665","Ti-6Al-4V","elongation",15.0,15.0,15.0,null,"%","","forged","","","",false,"","conclusions","Some of the ductility results were below the forged Ti–6Al–4V values of > 15 pct."],["oa:W4206044665","Ti-6Al-4V","elongation",10.0,10.0,10.0,null,"%","","","","","",false,"","conclusions","However, the elongation properties did not reach the level required for aerospace standards of 10 pct."],["oa:W4206078977","Ti-6Al-4V","ductility",6.2,null,null,null,"%","","DLD-processed","","","",false,"","abstract","Furthermore, the calculated equivalent plastic strain reaches 5.9% near the buildup end, where the deposited layers are completed, while the plastic strain is practically equal to the experimentally measured ductility of the DLD-processed alloy, which is 6.2%."],["oa:W4206078977","Ti-6Al-4V","equivalent plastic strain",5.9,5.9,5.9,null,"%","","","","","",true,"","results_discussion","Furthermore, the calculated equivalent plastic strain reaches 5.9% near the buildup end, where the deposited layers are completed, see , while the plastic strain is practically equal to the experimentally measured ductility of the DLD-processed alloy, which is 6.2%."],["oa:W4206078977","Ti-6Al-4V","ductility",6.2,6.2,6.2,null,"%","","","","experiment","",false,"","results_discussion","Furthermore, the calculated equivalent plastic strain reaches 5.9% near the buildup end, where the deposited layers are completed, see , while the plastic strain is practically equal to the experimentally measured ductility of the DLD-processed alloy, which is 6.2%."],["oa:W4206243349","Ta0.6","total elongation",18.2,null,null,null,"%","","","","","",false,"","results_discussion",""],["oa:W4206243349","Ta0.5","total elongation",24.3,null,null,null,"%","room temperature","","martensitic twins","tensile test","",false,"","results_discussion",""],["oa:W4206243349","Ta0.6","ductility",18.2,null,null,null,"%","room temperature","","","tensile test","",false,"","conclusions",""],["oa:W4210271630","Ti-6Al-4V","A",5.9,null,null,null,"%","","","","tensile test","",false,"","results_discussion","Ys MPa UTS MPa A % YSC MPa HV2 Ti-6Al-4V 950 1022 5.9 - 338 Ti-10V-2Fe-3Al - 982 9.0 2173 330 Ti–5Al–5V–5Mo–3Cr (HP) - - - 1894 401 Ti–5Al–5V–5Mo–3Cr (CPS) - - - 1537 220"],["oa:W4210271630","Ti-10V-2Fe-3Al","A",9.0,null,null,null,"%","","","","tensile test","",false,"","results_discussion","Ys MPa UTS MPa A % YSC MPa HV2 Ti-6Al-4V 950 1022 5.9 - 338 Ti-10V-2Fe-3Al - 982 9.0 2173 330 Ti–5Al–5V–5Mo–3Cr (HP) - - - 1894 401 Ti–5Al–5V–5Mo–3Cr (CPS) - - - 1537 220"],["oa:W4210350286","Ti-6Al-4V","compressive strain",29.0,null,null,0.7,"%","","","","","",false,"","results_discussion","The highest compressive strength levels (1965 ± 35 Mpa) were demonstrated by samples 5 and 6, while sample 2 presented the best compressive strain performance (29 ± 0.7%) at a slightly lower strength value (1923 ± 33 MPa)."],["oa:W4210441057","TNT5Zr-0.2 O-AF","elongation",4.9,4.9,4.9,0.3,"%","room temperature","as-fabricated","","tensile test","",false,"","results","mechanical data (Table 1), TNT5Zr-0.2 O-AF alloy possessed high ultimate tensile strength (UTS) of 975 ± 12 MPa, and elongation of 4.9% ± 0.3%; the TNT5Zr-0.2 O-ICR alloy obtained a slightly higher UTS (1036 ± 26 MPa) and lower elongation (3.0% ± 0.3%)."],["oa:W4210441057","TNT5Zr-0.2 O-ICR","elongation",3.0,3.0,3.0,0.3,"%","room temperature","intermediate cooled and HIPed","","tensile test","",false,"","results","mechanical data (Table 1), TNT5Zr-0.2 O-AF alloy possessed high ultimate tensile strength (UTS) of 975 ± 12 MPa, and elongation of 4.9% ± 0.3%; the TNT5Zr-0.2 O-ICR alloy obtained a slightly higher UTS (1036 ± 26 MPa) and lower elongation (3.0% ± 0.3%)."],["oa:W4210441057","TNT5Zr-0.2 O","elongation",4.9,null,null,0.3,"%","","AF","","","",false,"","conclusions","TNT5Zr-0.2 O-AF alloy possessed high UTS of 975 ± 12 MPa, and elongation of 4.9% ± 0.3%; the TNT5Zr-0.2 O-ICR alloy shows slightly higher UTS (1036 ± 26 MPa) and lower elongation (3.0% ± 0.3%)."],["oa:W4210441057","TNT5Zr-0.2 O","elongation",3.0,null,null,0.3,"%","","ICR","","","",false,"","conclusions","TNT5Zr-0.2 O-AF alloy possessed high UTS of 975 ± 12 MPa, and elongation of 4.9% ± 0.3%; the TNT5Zr-0.2 O-ICR alloy shows slightly higher UTS (1036 ± 26 MPa) and lower elongation (3.0% ± 0.3%)."],["oa:W4211089576","CP-Ti Grade 2","tensile elongation",6.0,5.0,7.0,null,"%","room temperature","as-sintered","","tensile test","",false,"","part 0","An average tensile elongation of 5% to 7% was observed."],["oa:W4211089576","CP-Ti Grade 2","elongation",11.0,11.0,11.0,null,"%","room temperature","press-and-sintered","","tensile test","",false,"","part 0","For example, in samples with a similar sintered density of 98%, the ductility of press-and-sintered commercial purity titanium with an oxygen content of 3000 ppm (elongation: 11%) is less than 1/3 of that for Ti containing 700 ppm oxygen (elongation: 37.1%) [7,13]."],["oa:W4211089576","CP-Ti Grade 2","elongation",37.1,37.1,37.1,null,"%","room temperature","press-and-sintered","","tensile test","",false,"","part 0","For example, in samples with a similar sintered density of 98%, the ductility of press-and-sintered commercial purity titanium with an oxygen content of 3000 ppm (elongation: 11%) is less than 1/3 of that for Ti containing 700 ppm oxygen (elongation: 37.1%) [7,13]."],["oa:W4211089576","CP-Ti Grade 2","elongation",0.17,0.15,0.19,null,"%","room temperature","as-sintered","","tensile test","",false,"","part 0","Limberg et al.’s study also shows that the pressure of the sintering atmosphere had no obvious effect on the tensile properties of the as-sintered compacts and all sintered specimens exhibited similar ultimate tensile strength (around 630 MPa) and elongation (0.15%–0.19%) [16]."],["oa:W4211089576","","failed prior to yielding",0.0,0.0,0.0,null,"%","","","","tensile test","1.67 × 10−4 s−1",false,"","part 0","It is clear that specimen S3, which was taken 2 mm underneath the outermost surface, failed prior to yielding."],["oa:W4211089576","","minor plastic strain",1.5,1.5,1.5,null,"%","","","","tensile test","1.67 × 10−4 s−1",false,"","part 0","Specimen S4 sliced 4 mm underneath the outermost surface attained a minor plastic strain of 1.5%."],["oa:W4211089576","","plastic strain",10.0,10.0,10.0,null,"%","","","","tensile test","1.67 × 10−4 s−1",false,"","part 0","Specimens taken from further inside demonstrated much greater plastic strain—up to 10% for specimen S5."],["oa:W4211089576","","plastic strain",3.0,null,null,null,"%","","","","","",false,"","part 1","Specimen S4, which contains 0.5% O and 0.05% C, does show a small plastic strain (average 3%, Figure 7b)."],["oa:W4211089576","","plastic elongation",0.0,null,null,null,"","","","","","",false,"unit_missing","part 1","On the other hand, specimen S5 contains 0.4% O and 0.04% C and therefore demonstrates much greater plastic elongation."],["oa:W4211089576","CP-Ti Grade 2","elongation",7.0,null,null,null,"%","","as-sintered","","","",false,"","part 1","The ductility obtained in this study is in agreement with an early study by Kusaka et al. [27] who observed an elongation of ~7.0% in the as-sintered C.P."],["oa:W4211089576","","elongation",16.0,null,null,null,"%","","","","","",false,"","part 1","The sintered Ti demonstrated an elongation of ~16%."],["oa:W4211089576","","elongation",6.0,null,null,null,"%","","","","","",false,"","part 1","With 0.04% C and 0.4% O contents, the sintered Ti shows an average of 6% elongation with yield strength of 385 to 490 MPa."],["oa:W4211089576","","plastic strain",24.8,null,null,null,"%","","sintered at 1050 °C","","","",false,"","part 4","Therefore, the mechanical performances of these two samples were signiﬁcantly improved compared with samples sintered at lower temperatures, e.g., the fracture true strength and plastic strain of the samples sintered at 1050 and 1100 ◦C were 1795 MPa and 24.8%, and 1754 MPa and 26.2%, respectively."],["oa:W4211089576","","plastic strain",26.2,null,null,null,"%","","sintered at 1100 °C","","","",false,"","part 4","Therefore, the mechanical performances of these two samples were signiﬁcantly improved compared with samples sintered at lower temperatures, e.g., the fracture true strength and plastic strain of the samples sintered at 1050 and 1100 ◦C were 1795 MPa and 24.8%, and 1754 MPa and 26.2%, respectively."],["oa:W4211089576","","plastic true strain",32.6,null,null,null,"%","","","","","",false,"","part 4","The fracture true strength was 1820 MPa and the plastic true strain could also be as high as 32.6%."],["oa:W4211089576","Ti-55","plastic true strain",32.6,null,null,null,"%","room temperature","sintered at 1150 °C","double-phase","compressive test","",false,"","part 4","In this work, the alloy sintered at 1150 ◦C with a double-phase microstructure showed optimal properties for a fracture true strength of 1820 MPa and a plastic true strain of 32.6% at a room-temperature compressive test."],["oa:W4211089576","C1","El",29.0,null,null,null,"%","room temperature","","","tensile test","",false,"","part 7","Alloy YS, MPa UTS, MPa El, % RA, % C1 852 853 29.0 73 852 854 27.5 76 C2 888 891 23.5 62 893 896 24.0 61 The differences in the tensile properties of the alloys are largely due to their microstructures."],["oa:W4211089576","C2","El",23.5,null,null,null,"%","room temperature","","","tensile test","",false,"","part 7","Alloy YS, MPa UTS, MPa El, % RA, % C1 852 853 29.0 73 852 854 27.5 76 C2 888 891 23.5 62 893 896 24.0 61 The differences in the tensile properties of the alloys are largely due to their microstructures."],["oa:W4211089576","CP-Ti Grade 2","total elongation",30.5,null,null,null,"%","","","","","",false,"","part 8","However, total elongation of CP-Ti remains constant about 30.5%, slightly less than the as-received material, that means the total ductility keeps in constant."],["oa:W4213034694","","failure strain",36.0,null,null,3.0,"%","","transverse","","","",false,"","results","Transverse samples experienced the highest failure strain and toughness with 36% ± 3% elongations at failure and 163 ± 5 MPa."],["oa:W4213034694","","failure strain",0.12,null,null,0.005,"","","longitudinal","","","",false,"unit_missing","results","On the other side, longitudinal samples reported the highest yield stress with 1187 ± 66 MPa and the lowest failure strain with 0.1 2 ± 0.005."],["oa:W4213034694","","failure strain",17.0,null,null,3.0,"%","","shear","","","",false,"","results","Shear samples display 498 ± 20 MPa, 710 ± 24 MPa, 79 ± 4 MPa, 17% ± 3% for their yield stress, strength, toughness, and failure strain, respectively."],["oa:W4213051191","Ti-6Al-4V","strain at failure",2.42,2.21,2.63,0.21,"%","room temperature","","","tensile test","",false,"","results","Additionally, low strain at failure values were obtained for 0.8 mm thickness specimens: 0∘ built specimens exhibit 2.42 ± 0.21% and 90∘ built shows 1.99 ± 0.07%."],["oa:W4213051191","Ti-6Al-4V","strain at failure",1.99,1.92,2.06,0.07,"%","room temperature","","","tensile test","",false,"","results","Additionally, low strain at failure values were obtained for 0.8 mm thickness specimens: 0∘ built specimens exhibit 2.42 ± 0.21% and 90∘ built shows 1.99 ± 0.07%."],["oa:W4213051191","Ti-6Al-4V","strain at failure",4.93,4.52,5.34,0.41,"%","room temperature","","","tensile test","",false,"","results","The strain at failure values for 1.6 mm thick specimens were better compared to the ones of 0.8 mm thick specimens, with values of 4.93 ± 0.41% and 4.50 ± 0.19% for 0∘ and 90∘ building orientations, respectively."],["oa:W4213051191","Ti-6Al-4V","strain at failure",4.5,4.31,4.69,0.19,"%","room temperature","","","tensile test","",false,"","results","The strain at failure values for 1.6 mm thick specimens were better compared to the ones of 0.8 mm thick specimens, with values of 4.93 ± 0.41% and 4.50 ± 0.19% for 0∘ and 90∘ building orientations, respectively."],["oa:W4213051191","Ti-6Al-4V","strain at break",4.93,null,null,null,"%","room temperature","as-built SLM","","crush test","",false,"","conclusions","The strain at break values of the components that were printed in the build orientation of 0∘ were reache d—4.93% strain at break value—and it was lower for a 90∘ build orientation."],["oa:W4213051191","Ti-6Al-4V","strain at break",0.0,null,null,null,"%","room temperature","as-built SLM","","crush test","",false,"","conclusions","The strain at break values of the components that were printed in the build orientation of 0∘ were reache d—4.93% strain at break value—and it was lower for a 90∘ build orientation."],["oa:W4213051191","Ti-6Al-4V","Strain at Failure (%)",2.42,null,null,0.21,"%","room temperature","","","tensile test","",false,"","table","0.8 mm 0∘\t110 ± 10\t847 ± 5\t901 ± 9\t2.42 ± 0.21"],["oa:W4213051191","Ti-6Al-4V","Strain at Failure (%)",1.99,null,null,0.07,"%","room temperature","","","tensile test","",false,"","table","0.8 mm 90∘\t109 ± 7\t989 ± 12\t1040 ± 12\t1.99 ± 0.07"],["oa:W4213051191","Ti-6Al-4V","Strain at Failure (%)",4.93,null,null,0.41,"%","room temperature","","","tensile test","",false,"","table","1.6 mm 0∘\t110 ± 8\t855 ± 3\t903 ± 1\t4.93 ± 0.41"],["oa:W4213051191","Ti-6Al-4V","Strain at Failure (%)",4.5,null,null,0.19,"%","room temperature","","","tensile test","",false,"","table","1.6 mm 90∘\t112 ± 8\t934 ± 11\t1005 ± 3\t4.50 ± 0.19"],["oa:W4213122252","TiB2-Ti2AlC/TiAl","fracture strain",1.05,0.4,1.7,null,"%","room temperature","","","compression test","",false,"","part 1","Metals 2015, 5, 2200–2209 fracture strain was in the range of 0.4%–1.7%."],["oa:W4213122252","TiB2-Ti2AlC/TiAl","fracture strain",1.2,1.2,1.2,null,"%","room temperature","","","compression test","",false,"","part 1","Compression strength reached up to 2680 MPa for the sample with a mean grain size of 170 nm, while fracture strain was about 1.2%."],["oa:W4213122252","TiB2-Ti2AlC/TiAl","fracture strain",0.16,0.16,0.16,null,"%","room temperature","","","compression test","",false,"","part 1","The compression strength of the composites reached 2058 MPa, and the fracture strain was about 0.16%."],["oa:W4213122252","TiB2-Ti2AlC/TiAl","fracture strain",1.2,1.2,1.2,null,"%","room temperature","","","compression test","",false,"","part 1","The compression strength of the composites was reported in the range of 2484–2866 MPa, and Metals 2015, 5, 2200–2209 12 www.mdpi.com/journal/metals"],["oa:W4213122252","TiB2-Ti2AlC/TiAl","εf",16.6,16.6,16.6,0.2,"%","","","","uniaxial compression test","1 × 10−4·s−1",false,"","part 1","Ceramic Content Measureddensity (g/cm3) σy (MPa) σucs (MPa) εf (%) Hc TiAl 3.72 ± 0.03 465 ± 41 1415 ± 20 17.3 ± 0.0 2.07 ± 0.31 2 vol. % 3.74 ± 0.02 625 ± 24 1487 ± 32 16.8 ± 0.3 1.39 ± 0.15 4 vol. % 3.80 ± 0.02 711 ± 25 1562 ± 10 17.7 ± 0.3 1.20 ± 0.07 6 vol. % 3.82 ± 0.02 781 ± 25 1649 ± 12 16.6 ± 0.2 1.11 ± 0.05 8 vol. % 3.88 ± 0.05 865 ± 29 1695 ± 5 14.9 ± 0.9 0.96 ± 0.06"],["oa:W4213122252","TiB2-Ti2AlC/TiAl","εf",15.8,15.8,15.8,0.3,"%","","","","uniaxial compression test","1 × 10−4·s−1",false,"","part 1","System Ceramic Content σy (MPa) σucs (MPa) εf (%) Hc Ti-Al-B4C 6 vol. % 781 ± 25 1649 ± 12 16.6 ± 0.2 1.11 ± 0.05 Ti-Al-B-C 6 vol. % 771 ± 23 1677 ± 1 15.8 ± 0.3 1.18 ± 0.06 17"],["oa:W4213122252","TiAl alloy","elongation",1.7,null,null,null,"%","room temperature","","","tensile test","",false,"","part 1","The tensile test results indicated that, at room temperature, the tensile strength and elongation were approximately 675 MPa and 1.7%, respectively."],["oa:W4213122252","","elongation",1.7,null,null,null,"%","room temperature","","","tensile test","",false,"","part 2","The tensile strength and elongation at room temperature are about 675 MPa and 1.7%, respectively."],["oa:W4213122252","","elongation",1.7,null,null,null,"%","room temperature","","","tensile test","",false,"","part 2","At room temperature, the tensile strength and elongation were about 675 MPa and 1.7%, respectively."],["oa:W4213122252","Mg60Zn35Ca5-Ti","compressive failure strain",5.4,null,null,null,"%","room temperature","as-cast","","uniaxial compression test","1e-4 s^-1",false,"","part 5","The mechanical performance of these BMGCs, with up to 5.4% compressive failure strain and 1187 MPa fracture strength at room temperature, can be obtained for the Mg-based BMGCs with 50 vol % Ti particles, suggesting that these dispersed Ti particles can absorb the energy of the crack propagations and can induce branches of the primary shear band into multiple secondary shear bands."],["oa:W4213122252","","elongation distance to break",0.0,null,null,null,"","room temperature","","","","0.5 mm/min",false,"unit_missing","part 12","The solder joint with higher porosity of P25 porous Cu had a larger elongation than the P15 porous Cu solder joint."],["oa:W4214551727","Ti-4.5Al-3V-2Mo-2Fe","fracture elongation",3000.0,null,null,null,"%","760 °C","","","superplastic tensile test","",false,"out_of_range","abstract","The results indicated that the examined alloy showed an extremely fine grain size of ~1.3 μm and an excellent superplasticity with fracture elongation of up to 3000%."],["oa:W4214551727","Ti-6Al-4V","superplasticity",1300.0,null,null,null,"%","900 °C","","","","",false,"out_of_range","discussion","Compared with the Ti-6Al-4V alloy, which showed superplasticity of about 1300% at 900 °C and the grain size of this alloy was ~2.5 μm [], the finer grain size and 30~40% content of the β phase were attributed to the outstanding superplasticity."],["oa:W4214551727","Ti-4.5Al-3V-2Mo-2Fe","elongation",3000.0,null,null,null,"%","760 °C","","equiaxed","","",false,"out_of_range","discussion","With relatively uniform content of β phase, the sample exhibited uniform deformation without obvious necking and showed excellent elongation with 3000% at 760 °C."],["oa:W4214612971","Ti-6Al-4V","elongation",12.0,null,null,null,"%","room temperature","forged","","tensile test","1 mm/min",false,"","methods","Tensile tests were realized on a Shimadzu Autograph AG-100 KN Xplus universal testing machine at a constant strain deformation of 1 mm/min."],["oa:W4214612971","Ti-6Al-4V","elongation",10.0,null,null,null,"%","room temperature","EBMed","","tensile test","1 mm/min",false,"","methods","Tensile tests were realized on a Shimadzu Autograph AG-100 KN Xplus universal testing machine at a constant strain deformation of 1 mm/min."],["oa:W4214707582","Ti-6Al-4V","elongation",7.8,null,null,null,"%","room temperature","as-built SLM + annealed","","tensile test","",false,"","abstract","The process parameter optimization of SLM can lead to the densification of the printed Ti–6Al–4V alloy with a relative density of 99.51%, accompanied by an ultimate tensile strength of 1204 MPa and elongation of 7.8%."],["oa:W4214707582","Ti-6Al-4V","elongation",14.0,null,null,null,"%","room temperature","annealed 950°C","","tensile test","",false,"","abstract","The maximum elongation of 14% can be achieved at the annealing temperature of 950 °C, which was 79% higher than that of as-printed samples."],["oa:W4220898491","CP-Ti Grade 2","uniform elongation",15.0,null,null,null,"K","15 K","","","tensile test","",false,"unit_mismatch","results_discussion","However, in the TD (see Fig. 2c), the tensile properties (especially uniform elongation) are greatly improved at 15 K."],["oa:W4220961597","Ti-6Al-4V","elongation at failure",10.0,null,null,null,"%","","","","","",false,"","methods","This is because the elongation at failure for Ti-6Al-4V is 10%, whereas that of Al 2024-T3 is 15%."],["oa:W4221005081","AlSi10Mg","A",9.0,9.0,9.0,null,"%","room temperature","as-built","","tensile test","",false,"","conclusions","Mechanical Properties of AlSi10Mg - 6.Due to the strengthening phenomena conferred by this microstructure, the mechanical behavior is strongly anisotropic, exhibiting high tensile strength (UTS > ~400 MPa, YS > ~240 MPa) and low elongation (A < ~9%). - 7.The post-HT tensile strength generally decreases while the ductility increases with increasing heat treatment temperatures."],["oa:W4221005081","AlSi10Mg","ductility",23.0,23.0,29.0,null,"%","room temperature","SR 300 °C × 2 h","","tensile test","",false,"","conclusions","In this scenario, the anisotropic mechanical performance can be eliminated after the SR at 300 °C × 2 h. - 8.The ductility can reach 23–29% after T6 and HIP HTs."],["oa:W4221005081","Ti-6Al-4V","A",9.0,9.0,9.0,null,"%","room temperature","as-built","martensitic α'","tensile test","",false,"","conclusions","Mechanical Properties of Ti6Al4V - 13.The UTS, YS (higher than 1.1 GPa and 950 MPa, respectively) and elongation (A < 9%) do not exhibit great differences between as-built samples formed by α′ martensite or ultrafine α + β microstructure. - 14.The SR and ANN heat treatments performed in low-SSTR, which are not affected by the different cooling rate (WQ, AC, FC), induce slight coarsening effects that reflect on the tensile strength: UTS > 1 GPa, YS > 900 MPa and A < 10%."],["oa:W4221005081","Ti-6Al-4V","A",9.0,9.0,9.0,null,"%","room temperature","as-built","ultrafine α + β","tensile test","",false,"","conclusions","Mechanical Properties of Ti6Al4V - 13.The UTS, YS (higher than 1.1 GPa and 950 MPa, respectively) and elongation (A < 9%) do not exhibit great differences between as-built samples formed by α′ martensite or ultrafine α + β microstructure. - 14.The SR and ANN heat treatments performed in low-SSTR, which are not affected by the different cooling rate (WQ, AC, FC), induce slight coarsening effects that reflect on the tensile strength: UTS > 1 GPa, YS > 900 MPa and A < 10%."],["oa:W4221031183","Ti-35Nb-7Zr-5Ta","elongation to break",23.0,null,null,null,"%","","","","","",false,"","conclusions","A tensile strength of up to 660 MPa and good ductility (elongation to break >23%) were observed."],["oa:W4221151954","δ-hydrides","lattice strain",1.2,null,null,null,"%","","","","","",false,"","abstract",""],["oa:W4221151954","CP-Ti Grade 2","ductility",0.0,null,null,null,"","room temperature","annealed at 623 K for 6 h","","","",false,"unit_missing","abstract",""],["oa:W4224437652","EB-DED Ti60","elongation",10.0,10.0,10.0,null,"%","room temperature","","","tensile test","",false,"","results_discussion","It can be seen from the comparison that the strength of EB-DED Ti60 alloy is lower than that of the wrought IMI 834 [], wrought Ti1100 [], and Laser melting deposition (LDM) Ti-5.54Al-3.38Sn-3.34Zr-0.37Mo-0.46Si alloy [], but its ductility is comparable to that of the wrought Ti1100 alloy with bimodal microstructure and the LDM Ti-5.54Al-3.38Sn-3.34Zr-0.37Mo-0.46Si alloy."],["oa:W4224437652","wrought Ti1100","elongation",10.0,10.0,10.0,null,"%","room temperature","bimodal microstructure","bimodal","tensile test","",false,"","results_discussion","It can be seen from the comparison that the strength of EB-DED Ti60 alloy is lower than that of the wrought IMI 834 [], wrought Ti1100 [], and Laser melting deposition (LDM) Ti-5.54Al-3.38Sn-3.34Zr-0.37Mo-0.46Si alloy [], but its ductility is comparable to that of the wrought Ti1100 alloy with bimodal microstructure and the LDM Ti-5.54Al-3.38Sn-3.34Zr-0.37Mo-0.46Si alloy."],["oa:W4224437652","LDM Ti-5.54Al-3.38Sn-3.34Zr-0.37Mo-0.46Si","elongation",10.0,10.0,10.0,null,"%","room temperature","","","tensile test","",false,"","results_discussion","It can be seen from the comparison that the strength of EB-DED Ti60 alloy is lower than that of the wrought IMI 834 [], wrought Ti1100 [], and Laser melting deposition (LDM) Ti-5.54Al-3.38Sn-3.34Zr-0.37Mo-0.46Si alloy [], but its ductility is comparable to that of the wrought Ti1100 alloy with bimodal microstructure and the LDM Ti-5.54Al-3.38Sn-3.34Zr-0.37Mo-0.46Si alloy."],["oa:W4225013626","Ti-6Al-4V","elongation",0.0,null,null,null,"","room temperature","","","tensile test","1.5 mm/min",false,"unit_missing","results_discussion","Analytical Relationship between Boron Content and the Mechanical Properties of Ti6Al4V Alloy It is noticeable from that when the boron content was in the range of 0–0.1 wt%, the elastic modulus of Ti6Al4V alloy was not greatly affected, whereas its tensile strength and elongation first increased and then decreased after reaching the peak value at the boron content of 0.05 wt%."],["oa:W4225518160","TC18","Elongation",17.4,null,null,null,"%","room temperature","","","","",false,"","methods","Table 1 Mechanical properties of TC18 titanium alloy at room temperature Tensile strength /MPa Yield strength /MPa Elongation /% Percentage reduction of area /% 1220 1162 17.4 48.4"],["oa:W4225713919","Ti-6Al-4V","elongation",0.0,null,null,null,"","","","","","",false,"unit_missing","results_discussion",""],["oa:W4225726253","Ti-5Al-5Mo-5V-3Cr","ductility",2.47,2.4,2.54,0.07,"%","","HT-600°C/4h+700°C/0.5h/AC","","","",false,"","results_discussion","The double-aging heat treatment (HT-600 ºC/4 h+700 ºC/0.5 h/AC) is the most effective treatment as it signiﬁcantly improves YS (1390 ± 20 MPa), UTS (1425 ± 12 MPa), ductility (2.47 ± 0.07%) as well as bending strength Fig. 6."],["oa:W4225726253","Ti-5Al-5Mo-5V-3Cr","ductility",0.98,0.94,1.02,0.04,"%","","as processed hot-pressed","","","",false,"","conclusions","In terms of mechanical properties, as processed hot-pressed alloy has a UTS of 675 ± 12 MPa, a ductility of 0.98 ± 0.04%, and bending strength of 1181±28 MPa."],["oa:W4225726253","Ti-5Al-5Mo-5V-3Cr","ductility",1.08,1.04,1.12,0.04,"%","","HT-750°C/1h/AC","globular α","","",false,"","results_discussion","This effect is more pronounced in HT- 750 ºC/1 h/AC case where presence of more globular a phase morphology (with average size 1.5 lm) had provided more inferior tensile properties (UTS of 1068 ± 10 MPa, ductility of 1.08 ± 0.04%)."],["oa:W4225726253","Ti-5Al-5Mo-5V-3Cr","2.47 ± 0.07%",2.47,2.4,2.54,0.07,"%","","double-aging heat treatment","","","",false,"","conclusions","These properties has been signiﬁcantly improved to 1390 ± 20 MPa, 1425 ± 12 MPa, 2.47 ± 0.07%, and 2565 ± 35 MPa, respectively, after double-aging heat treatment."],["oa:W4225726253","Ti-5Al-5Mo-5V-3Cr","ductility",0.0,0.0,0.0,null,"%","","HT-600°C/4h/AC","fine α precipitates","","",false,"","results_discussion","The tensile properties attained from material exposed to prolonged aging at 600 ºC for 4h (HT-600 ºC/4 h/AC) have shown very high strengths but no ductility (ﬁnal break is in the linear elastic region)."],["oa:W4225786084","Ti+1.4% Fe","elongation",20.0,null,null,null,"%","room temperature","forged","","tensile test","",false,"","methods",""],["oa:W4226330165","Ti-6Al-4V","elongation to fracture",8.0,null,null,null,"%","","HIPed at 820 °C","","","",false,"","results_discussion","However, the corresponding elongation to fracture of the material HIPed at 820 °C is less than a half of the higher temperature HIPed material and with an average value of 8% less than the recommended value in ASTM B438."],["oa:W4229376760","Ti-6Al-4V","elongation after fracture",14.6,null,null,null,"%","room temperature","","","tensile test","",false,"","results","The elongation after fracture reaches 14.6%."],["oa:W4229376760","underwater weld","Elongation/%",3.3,null,null,null,"%","room temperature","middle","","tensile test","",false,"","table","underwater weld (middle)\t439\t3.3"],["oa:W4229376760","underwater weld","Elongation/%",7.2,null,null,null,"%","room temperature","bottom","","tensile test","",false,"","table","underwater weld (bottom)\t618\t7.2"],["oa:W4229376760","Ti-6Al-4V","elongation",77.0,77.0,77.0,null,"%","room temperature","","","tensile test","1 mm/min",false,"","abstract","The larger residual tensile stress leads to the decrease of weld tensile strength, the tensile strength and elongation of the middle sample are only 52% and 77% of the base metal."],["oa:W4229376760","TC4 substrate","Elongation/%",14.6,null,null,null,"%","room temperature","","","tensile test","",false,"","table","TC4 substrate\t932\t14.6"],["oa:W4229376760","Ti-6Al-4V","elongation",3.4,null,null,null,"%","room temperature","underwater welding","","tensile test","",false,"","results","The tensile strength and elongation of underwater weld decreased, but the tensile specimens at the bottom and top of the weld obtained higher strength and elongation, while the tensile strength and elongation of the middle specimen decreased the most, with the tensile strength and elongation reduced by 52% and 77%, respectively."],["oa:W4229376760","underwater weld","Elongation/%",5.8,null,null,null,"%","room temperature","top","","tensile test","",false,"","table","underwater weld (top)\t591\t5.8"],["oa:W4233250266","Ti-6Al-2Sn-4Zr-2Mo","Elongation (% over 4 diameters)",10.0,null,null,null,"%","room temperature","annealed","","tensile test","",false,"","methods",""],["oa:W4234364742","","strain at fracture",6.5,null,null,null,"%","","air cooled","lamellar","","",false,"","discussion",""],["oa:W4234364742","","strain at fracture",18.0,null,null,null,"%","","furnace cooled","lamellar","","",false,"","discussion",""],["oa:W4234364742","","strain",18.0,null,null,null,"%","","furnace cooled","fully lamellar","","",false,"","discussion",""],["oa:W4234364742","","strain",6.5,null,null,null,"%","","air cooled","fully lamellar","","",false,"","discussion",""],["oa:W4235292795","Ti-6Al-4V","elongation",0.05,null,null,null,"mm/mm","","","","","",false,"unit_mismatch","results","Although one of the fully dense specimens had a significantly larger elongation of over 0.10 mm/mm, the other specimens all showed elongations between 0.03 and 0.05 mm/mm."],["oa:W4235292795","Ti-6Al-4V","elongation",0.03,null,null,null,"mm/mm","","","","","",false,"unit_mismatch","results","Although one of the fully dense specimens had a significantly larger elongation of over 0.10 mm/mm, the other specimens all showed elongations between 0.03 and 0.05 mm/mm."],["oa:W4235292795","Ti-6Al-4V","elongation",0.1,null,null,null,"mm/mm","","","","","",false,"unit_mismatch","results","Although one of the fully dense specimens had a significantly larger elongation of over 0.10 mm/mm, the other specimens all showed elongations between 0.03 and 0.05 mm/mm."],["oa:W4235292795","Ti-6Al-4V","elongation at break",0.03,null,null,null,"mm/mm","","","","","",false,"unit_mismatch","results","Figure 11 shows the results regarding ultimate tensile strength (UTS), yield strength (YS), the elongation at break and the elastic modulus with the respective boxplots."],["oa:W4235292795","Ti-6Al-4V","Mean elongation at break in %",0.015,null,null,0.001,"mm/mm","room temperature","","","tensile test","",false,"unit_mismatch","discussion","Table 7 Summary of study results for mechanical properties Core Type Core porosity Mean elastic modulus Mean yield strength Mean ultimate yensile strength Mean elongation at break in % in GPa in MPa in MPa in mm/mm Dense < 0.5 % 110.26 ± 1.75 916.63 ± 12.03 1061.51 ± 10.23 0.053 ± 0.028 Gas ∼6 % 110.44 ± 2.47 964.45 ± 22.83 1144.47 ± 15.52 0.058 ± 0.007 LOF ∼15 % 74.64 ± 3.64 596.77 ± 23.78 653.70 ± 25.15 0.015 ± 0.001 energy density influences the relative density and the sphericity of pores an"],["oa:W4235292795","Ti-6Al-4V","elongation",0.015,0.0,0.02,null,"mm/mm","room temperature","","","tensile test","",false,"unit_mismatch","results","In contrast, specimens with a gas porous core showed larger elongations between 0.03 and 0.07 mm/mm, the specimens with LOF core showed significantly smaller elongations below 0.02 mm/mm."],["oa:W4235292795","Ti-6Al-4V","Mean elongation at break in %",0.058,null,null,0.007,"mm/mm","room temperature","","","tensile test","",false,"unit_mismatch","discussion","Table 7 Summary of study results for mechanical properties Core Type Core porosity Mean elastic modulus Mean yield strength Mean ultimate yensile strength Mean elongation at break in % in GPa in MPa in MPa in mm/mm Dense < 0.5 % 110.26 ± 1.75 916.63 ± 12.03 1061.51 ± 10.23 0.053 ± 0.028 Gas ∼6 % 110.44 ± 2.47 964.45 ± 22.83 1144.47 ± 15.52 0.058 ± 0.007 LOF ∼15 % 74.64 ± 3.64 596.77 ± 23.78 653.70 ± 25.15 0.015 ± 0.001 energy density influences the relative density and the sphericity of pores an"],["oa:W4235292795","Ti-6Al-4V","Mean elongation at break in %",0.053,null,null,0.028,"mm/mm","room temperature","","","tensile test","",false,"unit_mismatch","discussion","Table 7 Summary of study results for mechanical properties Core Type Core porosity Mean elastic modulus Mean yield strength Mean ultimate yensile strength Mean elongation at break in % in GPa in MPa in MPa in mm/mm Dense < 0.5 % 110.26 ± 1.75 916.63 ± 12.03 1061.51 ± 10.23 0.053 ± 0.028 Gas ∼6 % 110.44 ± 2.47 964.45 ± 22.83 1144.47 ± 15.52 0.058 ± 0.007 LOF ∼15 % 74.64 ± 3.64 596.77 ± 23.78 653.70 ± 25.15 0.015 ± 0.001 energy density influences the relative density and the sphericity of pores an"],["oa:W4235292795","Ti-6Al-4V","elongation",0.05,0.03,0.07,null,"mm/mm","room temperature","","","tensile test","",false,"unit_mismatch","results","In contrast, specimens with a gas porous core showed larger elongations between 0.03 and 0.07 mm/mm, the specimens with LOF core showed significantly smaller elongations below 0.02 mm/mm."],["oa:W4237067060","Ti-48%Al-2%W","% ELONG.",4.635,4.53,4.74,null,"%","room temperature","HIP 1250°C","","tensile test","",false,"","other",""],["oa:W4237067060","Ti-48%Al-2%W","ductility",1.3,null,null,null,"%","room temperature","1250°C HIP'd","","tensile test","",false,"","conclusions",""],["oa:W4237067060","Ti-48%Al-2%W","highest ductility",4.7,null,null,null,"%","850 °C","","","tensile test","",false,"","discussion",""],["oa:W4237067060","Ti-54%Al","room temperature ductility",1.5,null,null,null,"%","room temperature","HIP'ed at 1025°C","","tensile test","",false,"","discussion",""],["oa:W4237067060","Ti-48%Al-2%W","room temperature tensike ductility",1.8,null,null,null,"%","room temperature","","duplex","tensile test","",false,"","discussion",""],["oa:W4237067060","Ti-54%Al","elongation",1.3,null,null,null,"%","room temperature","HIPed at 1250°C","","tensile test","",false,"","abstract",""],["oa:W4243368178","","elongation at fracture",1.0,null,null,null,"%","","","","","",false,"","results",""],["oa:W4243368178","","fracture strain",1.0,null,null,null,"","room temperature","","","","",false,"unit_missing","results",""],["oa:W4243368178","","ultimate elongation",-1.0,null,null,null,"","room temperature","","","","",false,"unit_missing","results",""],["oa:W4243368178","","fracture strain",1.0,null,null,null,"","room temperature","","","","",false,"unit_missing","results",""],["oa:W4248995944","CP-Ti Grade 2","Elongation at break, A,%",31.2,null,null,0.6,"%","","as-received","equiaxed α","","",false,"","results_discussion","Measured 6.18 3.51 0.21 0.48 – – – – 88.18 Table 3 Static mechanical properties of the materials used (average values with standard deviation from three tested specimens) CP-Ti Ti-6Al-4V Modulus of elasticity, E, GPa 99.8 ± 4.1 99.5 ± 2.5 Yield strength, Rp0.2, MPa 371.8 ± 5.7 972.5 ± 5.8 Ultimate tensile strength, Rm, MPa 433.8 ± 4.2 1045.0 ± 5.9 Elongation at break, A,% 31.2 ± 0.6 15.4 ± 2.1 Table 2 Nominal chemical composition (wt.%) of the CP-Ti (Grade 2) [13] C Fe H N O Other Ti AMS 4902E <"],["oa:W4248995944","Ti-6Al-4V","Elongation at break, A,%",15.4,null,null,2.1,"%","","as-received","globular α","","",false,"","results_discussion","Measured 6.18 3.51 0.21 0.48 – – – – 88.18 Table 3 Static mechanical properties of the materials used (average values with standard deviation from three tested specimens) CP-Ti Ti-6Al-4V Modulus of elasticity, E, GPa 99.8 ± 4.1 99.5 ± 2.5 Yield strength, Rp0.2, MPa 371.8 ± 5.7 972.5 ± 5.8 Ultimate tensile strength, Rm, MPa 433.8 ± 4.2 1045.0 ± 5.9 Elongation at break, A,% 31.2 ± 0.6 15.4 ± 2.1 Table 2 Nominal chemical composition (wt.%) of the CP-Ti (Grade 2) [13] C Fe H N O Other Ti AMS 4902E <"],["oa:W4252360902","Ti-6Al-4V","ductility",0.0,null,null,null,"","","as-built SLM","martensitic α'","","",false,"unit_missing","results_discussion",""],["oa:W4252360902","Ti-6Al-4V","elongation values",12.5,10.0,15.0,null,"%","room temperature","mill-annealed or solution-treated and aged","","tensile test","",false,"","results_discussion",""],["oa:W4252360902","Ti-6Al-4V","elongation",0.0,null,null,null,"","","","","tensile test","",false,"unit_missing","results_discussion",""],["oa:W4252360902","Ti-6Al-4V","ductility",0.0,null,null,null,"","","wrought","","","",false,"unit_missing","results_discussion",""],["oa:W4252360902","Ti-6Al-4V","ductility",3.0,null,null,null,"%","","as-built SLM","","tensile test","",false,"","abstract",""],["oa:W4252360902",
