Repository: akhtar07/tisci-explorer

# TiSci Explorer

A read-only, static explorer for **TiSci**, an autonomous research agent for titanium alloys. TiSci reads the
titanium-alloy literature, builds a knowledge graph and a table of measured values, proposes hypotheses where the
graph has gaps, and tests them with DFT (MACE / VASP) and the ICME-lite multiscale chain.

**Live site:** https://akhtar07.github.io/tisci-explorer/

The site has seven sections:

| Section | What it shows |
|---|---|
| Overview | Corpus → graph → facts → hypotheses → verdicts, with the snapshot's counts |
| Worked example | One full loop for W in α-Ti: graph path, hypothesis, novelty check, DFT test, verdict, follow-up, DAMASK |

File: data/facts/other.json (part 24 of 112)
intensity for crack initiation (K_{th})",51.5,48.0,55.0,null,"MPa√m","","mill-annealed, extra low interstitial (ELI)","","","",false,"unmapped_property","conclusions",""],["ntrs:19960007956","Ti-6Al-4V","stress corrosion crack velocity",0.0,null,null,null,"mm/sec","","mill-annealed, extra low interstitial (ELI)","","","",false,"unmapped_property","conclusions",""],["ntrs:19960007956","Ti-6Al-4V","Klc",75.0,70.0,80.0,null,"MPa_m","","","","","",false,"unmapped_property","results",""],["ntrs:19960007956","ELI grade Ti-6Al-4V (MA)","daJdt)enviromen t",0.0,null,null,null,"mm/sec","","","","","",false,"unmapped_property","results",""],["ntrs:19960007956","alpha + beta titanium alloys","(daJdt)environmen t",0.0,null,null,null,"mm/sec","","","","","",false,"unmapped_property","results",""],["ntrs:19960007956","Ti-6Al-4V","AKscc",50.0,null,null,null,"MPa_m","","","","","",false,"unmapped_property","results",""],["ntrs:19960007956","Ti-6Al-4V","effective modulus",75.0,null,null,null,"%","","","","","",false,"unmapped_property","results",""],["ntrs:19960007956","Ti-6Al-4V","AK",12.5,null,null,null,"MPa√m","","","","","",false,"unmapped_property","results",""],["ntrs:19960007956","Ti-6Al-4V","AK",25.0,null,null,null,"MPa√m","","","","","",false,"unmapped_property","results",""],["ntrs:19960007956","Ti-6Al-4V","AK",12.5,null,null,null,"MPa√m","","","","","",false,"unmapped_property","conclusions",""],["ntrs:19960007956","Ti-6Al-4V","AK",25.0,null,null,null,"MPa√m","","","","","",false,"unmapped_property","conclusions",""],["ntrs:19960007956","Ti-6Al-4V","frequency",40.0,null,null,null,"Hz","","","","Paris Equation extrapolation","",true,"unmapped_property","conclusions",""],["ntrs:19960007956","alpha + beta titanium alloys","AK",25.0,null,null,null,"MPa√m","","","","","",false,"unmapped_property","conclusions",""],["ntrs:19960007956","alpha + beta titanium alloys","frequency",200.0,null,null,null,"Hz","","","","","",false,"unmapped_property","conclusions",""],["ntrs:19960007956","Ti-6Al-4V","da/dN",16.0,null,null,null,"MPa√m","","","","","",false,"unmapped_property","conclusions",""],["ntrs:19960007956","Ti-6Al-4V","da/dN",22.0,null,null,null,"MPa√m","","","","","",false,"unmapped_property","conclusions",""],["ntrs:19960007956","Ti-6Al-4V","da/dN",12.5,null,null,null,"MPa√m","","","","Paris Equation","",true,"unmapped_property","conclusions",""],["ntrs:19960007956","Ti-6Al-4V","da/dN",25.0,null,null,null,"MPa√m","","","","Paris Equation","",true,"unmapped_property","conclusions",""],["ntrs:19960007956","alpha + beta titanium alloys","Pcl",2.0,null,null,null,"%","","","","load-displacement data","",false,"unmapped_property","conclusions",""],["ntrs:19980223374","Ti-6Al-4V","Sheer Stren2th lips (ksi)",276.0,null,null,10.0,"ksi","","as-fabricated (panel I)","","","",false,"unmapped_property","results",""],["ntrs:19980223374","Ti-6Al-4V","Sheer Stren2th lips (ksi)",190.0,null,null,3.0,"ksi","","as-fabricated (panel 2)","","","",false,"unmapped_property","results",""],["ntrs:19980223374","Ti-6Al-4V","Sheer Stren2th lips (ksi)",358.0,null,null,23.0,"ksi","21-427°C (70-800°F)","aged (900°C/10 hrs.)","","","",false,"unmapped_property","results",""],["ntrs:19980223374","Ti-6Al-4V","Sheer Stren2th lips (ksi)",208.0,null,null,22.0,"ksi","21-427°C (70-800°F)","aged (900°C/10 hrs.)","","","",false,"unmapped_property","results",""],["ntrs:19980223374","Ti-6Al-4V","Trans.a (10^-6 K^-1)",8.0,null,null,null,"10^-6K^-1","","","","","",false,"unmapped_property","methods",""],["ntrs:19990064381","Ti-4V","A",2.527e+80,null,null,null,"cycles•Ng2/m16\"9","","","","","",false,"unmapped_property","conclusions",""],["ntrs:19990064381","Ti-4V","A",3.024e+47,null,null,null,"cycles•]bg-2/in.169","","","","","",false,"unmapped_property","conclusions",""],["ntrs:20020021147","Ti-6-2-2-2-2","da/dN",10.0,null,null,null,"MPa√m","24 °C","solution treated and aged","primary α grains less than 10 μm, transformed colonies","constant ΔK test","",false,"unmapped_property","results",""],["ntrs:20020021147","Ti-6-2-2-2-2","da/dN",10.0,null,null,null,"MPa√m","177 °C","solution treated and aged","primary α grains less than 10 μm, transformed colonies","constant ΔK test","",false,"unmapped_property","results",""],["ntrs:20020021147","Ti-6-2-2-2-2","da/dN",4.0,null,null,null,"factor","24 °C","solution treated and aged","primary α grains less than 10 μm, transformed colonies","constant ΔK test","",false,"unmapped_property","results",""],["ntrs:20020021147","Ti-6-2-2-2-2","da/dN",2.0,null,null,null,"factor","177 °C","solution treated and aged","primary α grains less than 10 μm, transformed colonies","constant ΔK test","",false,"unmapped_property","results",""],["ntrs:20020021147","Ti-6-2-2-2-2","da/dN",1.0,null,null,null,"factor","177 °C","solution treated and aged","primary α grains less than 10 μm, transformed colonies","constant ΔK test","",false,"unmapped_property","results",""],["ntrs:20020021147","Ti-6-2-2-2-2","da/dN",1.0,null,null,null,"factor","177 °C","solution treated and aged","primary α grains less than 10 μm, transformed colonies","constant ΔK test","",false,"unmapped_property","results",""],["ntrs:20020021147","Ti-6-2-2-2-2","da/dN",1.0,null,null,null,"factor","24 °C","solution treated and aged","primary α grains less than 10 μm, transformed colonies","constant ΔK test","",false,"unmapped_property","results",""],["ntrs:20050060704","Gamma-Met PX","strain rate",3500.0,null,null,null,"s-1","815–870°C","","","compression test","3500 s-1",false,"unmapped_property","results_discussion",""],["ntrs:20050060704","Gamma-Met PX","BDTT",7.5,null,null,null,"%","","","","","",false,"unmapped_property","results_discussion",""],["ntrs:20050060704","Gamma-Met PX","BDTT",760.0,800.0,900.0,null,"°C","","","","","10-4 s-1",false,"unmapped_property","results_discussion",""],["ntrs:20050162057","Ti-46.5Al","ultimate strength",96.0,null,null,null,"%","700 °C","","","","",false,"unmapped_property","conclusions",""],["ntrs:20050162057","Ti-46.5Al","ultimate strength",83.0,null,null,null,"%","800 °C","","","","",false,"unmapped_property","conclusions",""],["ntrs:20050162057","Ti-46.5Al","modulus",100.0,null,null,null,"%","700 °C","","","","",false,"unmapped_property","conclusions",""],["ntrs:20050162057","Ti-46.5Al","modulus",108.0,null,null,null,"%","800 °C","","","","",false,"unmapped_property","conclusions",""],["ntrs:20050162057","Ti-46.5Al","ultimate strength",100.0,null,null,null,"%","700 °C","","","","",false,"unmapped_property","conclusions",""],["ntrs:20050162057","Ti-46.5Al","ultimate strength",100.0,null,null,null,"%","800 °C","","","","",false,"unmapped_property","conclusions",""],["ntrs:20050162057","Ti-46.5Al","linear interpolation of the data",14.0,null,null,1.0,"µm/m·°C","up to 900 °C","","","dilatometry","",false,"unmapped_property","methods",""],["ntrs:20050162057","Ti-46.5Al","yielding predicted",225.0,null,null,null,"°C","","","","","",true,"unmapped_property","methods",""],["ntrs:20050162057","Ti-46.5Al","effective Young's Modu",10.0,null,null,null,"%","","","","","",false,"unmapped_property","methods",""],["ntrs:20050162057","Ti-46.5Al","stiffhess",20.0,null,null,null,"%","400 °C","","","","",true,"unmapped_property","methods",""],["ntrs:20060017053","Ti-6Al-4V","structure",0.0,null,null,null,"","","as-deposited","acicular alpha (transformed beta)","","",false,"unmapped_property","results",""],["ntrs:20060017053","Ti-6Al-4V","base plate temperature",400.0,30.0,400.0,null,"°C","","as-deposited","","","",false,"unmapped_property","conclusions",""],["ntrs:20060017053","Ti-6Al-4V","scan speed",1000.0,null,null,null,"mm/min.","","as-deposited","","","",false,"unmapped_property","conclusions",""],["ntrs:20060017053","Ti-6Al-4V","residual stresses",0.0,null,null,null,"","","as-deposited","","","",false,"unmapped_property","conclusions",""],["ntrs:20060017053","Ti-6Al-4V","strength",91.0,null,null,null,"%","","as-deposited","","","",false,"unmapped_property","conclusions",""],["ntrs:20060017053","Ti-6Al-4V","base plate temperature",400.0,30.0,400.0,null,"°C","","as-deposited","","","",false,"unmapped_property","abstract",""],["ntrs:20060017053","Ti-6Al-4V","substrate temperature",480.0,null,null,null,"°C","","as-deposited","","","",false,"unmapped_property","abstract",""],["ntrs:20150006942","Cronidur 30","E (Msi)",29.3,null,null,null,"Msi","","","","tensile test","",false,"unmapped_property","methods",""],["ntrs:20150012313","Ti-2Cr-2Nb","wear volume loss",0.0,null,null,null,"mm3","723 K","","","optical interferometer","",false,"unmapped_property","results_discussion",""],["ntrs:20150012313","Ti-2Cr-2Nb","wear volume loss",0.0,null,null,null,"mm3","823 K","","","optical interferometer","",false,"unmapped_property","results_discussion",""],["ntrs:20150012313","Ti-2Cr-2Nb","wear volume loss",0.0,null,null,null,"mm3","296 K","","","optical interferometer","",false,"unmapped_property","results_discussion",""],["ntrs:20150012313","Ti-2Cr-2Nb","wear volume loss",0.0,null,null,null,"mm3","823 K","","","optical interferometer","",false,"unmapped_property","results_discussion",""],["ntrs:20150012313","Ti-2Cr-2Nb","wear volume loss",0.0,null,null,null,"mm3","823 K","","","optical interferometer","",false,"unmapped_property","results_discussion",""],["ntrs:20150012313","Ti-2Cr-2Nb","wear volume loss",0.0,null,null,null,"mm3","473 K","","","","",false,"unmapped_property","conclusions",""],["ntrs:20150012313","Ti-2Cr-2Nb","wear volume loss",0.0,null,null,null,"mm3","473 K","","","","",false,"unmapped_property","conclusions",""],["ntrs:20150012313","Ti-2Cr-2Nb","wear volume loss",0.0,null,null,null,"mm3","823 K","","","","",false,"unmapped_property","conclusions",""],["ntrs:20150016166","","0.30%",0.3,null,null,null,"%","","","","","",false,"unmapped_property","conclusions",""],["ntrs:20150016166","","0.62%",0.62,null,null,null,"%","","","","","",false,"unmapped_property","conclusions",""],["ntrs:20150016166","","0.37%",0.37,null,null,null,"%","","","","","",false,"unmapped_property","conclusions",""],["ntrs:20150016166","","0.34%",0.34,null,null,null,"%","","","","","",false,"unmapped_property","conclusions",""],["ntrs:20150016166","","0.75%",0.75,null,null,null,"%","","","","","",false,"unmapped_property","conclusions",""],["ntrs:20150016166","","0.38%",0.38,null,null,null,"%","","","","","",false,"unmapped_property","conclusions",""],["ntrs:20150016166","","0.34%",0.34,null,null,null,"%","","","","","",false,"unmapped_property","conclusions",""],["ntrs:20150016166","","0.79%",0.79,null,null,null,"%","","","","","",false,"unmapped_property","conclusions",""],["ntrs:20150016166","","0.38%",0.38,null,null,null,"%","","","","","",false,"unmapped_property","conclusions",""],["ntrs:20150016166","","General Recovery Ratio",0.62,null,null,null,"%","","","","cyclic polarization test","",false,"unmapped_property","conclusions",""],["ntrs:20150016166","","General Recovery Ratio",0.37,null,null,null,"%","","","","cyclic polarization test","",false,"unmapped_property","conclusions",""],["ntrs:20150016166","","General Recovery Ratio",0.75,null,null,null,"%","","","","cyclic polarization test","",false,"unmapped_property","conclusions",""],["ntrs:20150016166","","General Recovery Ratio",0.38,null,null,null,"%","","","","cyclic polarization test","",false,"unmapped_property","conclusions",""],["ntrs:20150016166","","General Recovery Ratio",0.79,null,null,null,"%","","","","cyclic polarization test","",false,"unmapped_property","conclusions",""],["ntrs:20150016166","","General Recovery Ratio",0.38,null,null,null,"%","","","","cyclic polarization test","",false,"unmapped_property","conclusions",""],["ntrs:20150016166","","General Recovery Ratio",9.02,null,null,null,"%","","","","cyclic polarization test","",false,"unmapped_property","conclusions",""],["ntrs:20150016166","","General Recovery Ratio",1.58,null,null,null,"%","","","","cyclic polarization test","",false,"unmapped_property","conclusions",""],["ntrs:20150016166","","General Recovery Ratio",10.4,null,null,null,"%","","","","cyclic polarization test","",false,"unmapped_property","conclusions",""],["ntrs:20150016166","","General Recovery Ratio",0.76,null,null,null,"%","","","","cyclic polarization test","",false,"unmapped_property","conclusions",""],["ntrs:20150016166","","General Recovery Ratio",15.9,null,null,null,"%","","","","cyclic polarization test","",false,"unmapped_property","conclusions",""],["ntrs:20190027695","Ti-6Al-4V","strain rate of 1×10–5 s–1",0.0,null,null,null,"s-1","316 °C","","","","1×10–5 s–1",false,"unmapped_property","results",""],["ntrs:20190027695","Ti-6Al-4V","loading moduli EL",34.0,null,null,null,"percent","","","","tensile test","",false,"unmapped_property","results",""],["ntrs:20190027695","Ti-6Al-4V","creep stress",600.0,null,null,null,"MPa","","","","","",false,"unmapped_property","results",""],["ntrs:20190027695","Ti-6Al-4V","creep stress",664.0,null,null,null,"MPa","","","","","",false,"unmapped_property","results",""],["ntrs:20190027695","Ti-6Al-4V","applied engineering stress",586.0,null,null,null,"MPa","427 °C","","","","10–3 s–1",false,"unmapped_property","results",""],["ntrs:20190027695","Ti-6Al-4V","∆Eeng = 15.2 percent",15.2,null,null,null,"%","427 °C","","","","10-3 s-1",false,"unmapped_property","results",""],["ntrs:20190027695","Ti-6Al-4V","creep test",0.001,null,null,null,"s–1","538 °C","","","creep test","10–3 s–1",false,"unmapped_property","results",""],["ntrs:20190027695","Ti-6Al-4V","creep test",0.001,null,null,null,"s–1","538 °C","","","creep test","10–3 s–1",false,"unmapped_property","results",""],["ntrs:20190027695","Ti-6Al-4V","Unloading, EU,eng",76.77,null,null,null,"MPa","538 °C","","","creep test","10–3 s–1",false,"unmapped_property","results",""],["ntrs:20190027695","Ti-6Al-4V","Unloading, EU,true",75.38,null,null,null,"MPa","538 °C","","","creep test","10–3 s–1",false,"unmapped_property","results",""],["ntrs:20190027695","Ti-6Al-4V","strain",12.0,12.0,12.0,null,"%","427 °C","","","creep test","",false,"unmapped_property","results",""],["ntrs:20190027695","Ti-6Al-4V","strain",21.0,21.0,21.0,null,"%","427 °C","","","creep test","",false,"unmapped_property","results",""],["ntrs:20190027695","Ti-6Al-4V","strain",5.0,5.0,5.0,null,"%","538 °C","","","creep test","",false,"unmapped_property","results",""],["ntrs:20190027695","Ti-6Al-4V","average pore size",1.32,null,null,null,"µm2","427 °C","","","","",false,"unmapped_property","results",""],["ntrs:20190027695","Ti-6Al-4V","average pore area",3.7,null,null,null,"µm2","538 °C","","","tensile test","10–3 s–1",false,"unmapped_property","results",""],["ntrs:20190027695","Ti-6Al-4V","average pore area",1.6,null,null,null,"µm2","","","","","",false,"unmapped_property","results",""],["ntrs:20190027695","Ti-6Al-4V","pore areas",10.0,null,null,null,"µm2","","","","tensile test","5×10–4 s–1",false,"unmapped_property","results",""],["ntrs:20190027695","Ti-6Al-4V","pore area",6.1,null,null,null,"µm2","","","","tensile test","",false,"unmapped_property","results",""],["ntrs:20190027695","Ti-6Al-4V","average pore area",1.4,null,null,null,"µm2","427 °C","","","","",false,"unmapped_property","results",""],["ntrs:20190027695","Ti-6Al-4V","average pore area",5.1,null,null,null,"µm2","427 °C","","","","",false,"unmapped_property","results",""],["ntrs:20190027695","Ti-6Al-4V","pore area",1.6,null,null,null,"µm2","","","","","",false,"unmapped_property","results",""],["ntrs:20190027695","Ti-6Al-4V","pore area",4.2,null,null,null,"µm2","538 °C","","","","",false,"unmapped_property","results",""],["ntrs:20190027695","Ti-6Al-4V","pore area",6.6,null,null,null,"µm2","538 °C","","","","",false,"unmapped_property","results",""],["ntrs:20190027695","Ti-6Al-4V","pore area",7.4,null,null,null,"µm2","538 °C","","","","",false,"unmapped_property","results",""],["ntrs:20190027695","Ti-6Al-4V","pore size",3.9,null,null,null,"µm2","538 °C","","","","",false,"unmapped_property","results",""],["ntrs:20190027695","Ti-6Al-4V","engineering modulus",14.0,null,null,null,"%","538 °C","","","","",false,"unmapped_property","discussion",""],["ntrs:20190027695","Ti-6Al-4V","engineering modulus",19.0,null,null,null,"%","538 °C","","","","",false,"unmapped_property","discussion",""],["ntrs:20190027695","Ti-6Al-4V","engineering modulus",20.0,null,null,null,"%","538 °C","","","","",false,"unmapped_property","discussion",""],["ntrs:20190027695","Ti-6Al-4V","engineering modulus",15.0,null,null,null,"%","","","","","",false,"unmapped_property","discussion",""],["ntrs:20190027695","Ti-6Al-4V","true modulus",3.0,null,null,null,"%","","","","","",false,"unmapped_property","discussion",""],["ntrs:20210013649","DED NASA HR-1","residual titanium segregation",0.23,null,null,null,"%ofCA","2125 °F","homogenized","","model prediction","1.5 hr",true,"unmapped_property","results_discussion",""],["ntrs:20210013649","DED NASA HR-1","residual titanium segregation",0.087,null,null,null,"%ofCA","2125 °F","homogenized","","model prediction","2.5 hr",true,"unmapped_property","results_discussion",""],["ntrs:20210013649","DED NASA HR-1","residual titanium segregation",0.53,null,null,null,"%ofCA","2125 °F","homogenized","","model prediction","4 hr",true,"unmapped_property","results_discussion",""],["ntrs:20210013649","DED NASA HR-1","residual titanium segregation",0.16,null,null,null,"%ofCA","2125 °F","homogenized","","model prediction","12 hr",true,"unmapped_property","results_discussion",""],["ntrs:20210013649","DED NASA HR-1","residual titanium segregation",0.087,null,null,null,"%ofCA","","homogenized","","model prediction","",true,"unmapped_property","results_discussion",""],["ntrs:20220010879","","aspect ratio",9.0,null,null,null,"%","","","","","",false,"unmapped_property","methods",""],["ntrs:20240002011","Ti-6Al-4V","minimum characterized pore diameter",39.0,null,null,null,"µm","","as-built SLM","","computed tomography","",false,"unmapped_property","methods",""],["oa:W104248509","Beta21S","S44",1.75,null,null,null,"x10-2GPa-1","","","","","",false,"unmapped_property","results",""],["oa:W104248509","Beta21S","S11",1.38,null,null,null,"x10-2GPa-1","","","","","",false,"unmapped_property","results",""],["oa:W104248509","Beta21S","S12",-0.55,null,null,null,"x10-2GPa-1","","","","","",false,"unmapped_property","results",""],["oa:W104248509","Beta21S","average error in the grain boundary position",2.5,2.0,3.0,null,"micrometers","","","","","",false,"unmapped_property","discussion",""],["oa:W104367269","Ti-6Al-4V","residual stresses",-242.0,null,null,null,"MPa","","","","","",false,"unmapped_property","methods","With the pulse density of 900 pulses/cm2 compressive residual stresses of -242 MPa are obtained in a depth of 0.033 mm whereas with the higher pulse density, i.e. 2500 pulses/cm2, they are even higher, i.e. -317 MPa."],["oa:W104367269","Ti-6Al-4V","residual stresses",-317.0,null,null,null,"MPa","","","","","",false,"unmapped_property","methods","With the pulse density of 900 pulses/cm2 compressive residual stresses of -242 MPa are obtained in a depth of 0.033 mm whereas with the higher pulse density, i.e. 2500 pulses/cm2, they are even higher, i.e. -317 MPa."],["oa:W112522794","Ti-6Y-2O","oxidation activation energies",314.0,null,null,null,"kJ.mol-1","","","","thermogravimetry","",false,"unmapped_property","abstract","Both Ti-0,6wt%Y2O3 and P/M Ti presented higher oxidation resistance than pure Ti produced by non-P/M techniques; the oxidation activation energies obtained being 314 and 324 kJ.mol-1, respectively, against values of 165 to 200 kJ.mol-1 reported for non-P/M Ti."],["oa:W112522794","P/M Ti","oxidation activation energies",324.0,null,null,null,"kJ.mol-1","","","","thermogravimetry","",false,"unmapped_property","abstract","Both Ti-0,6wt%Y2O3 and P/M Ti presented higher oxidation resistance than pure Ti produced by non-P/M techniques; the oxidation activation energies obtained being 314 and 324 kJ.mol-1, respectively, against values of 165 to 200 kJ.mol-1 reported for non-P/M Ti."],["oa:W112522794","","densidad",4.51,4.51,4.51,null,"g.cm-3","","","","","",false,"unmapped_property","abstract","Con una densidad de 4,51 g.cm-3, intermedia entre la del aluminio (2,71 g.cm-3) y la del hierro (7,87 g.cm-3), y una temperatura de fusión de 1943 K, presenta claras ventajas sobre estos dos materiales para aplicaciones en la industria aeronáutica o en la construcción."],["oa:W112522794","","módulo elástico específico E/ρ",25.0,25.0,25.0,null,"Mpa.m3.kg-1","","","","","",false,"unmapped_property","abstract","Su módulo elástico específico E/ρ, de ~ 25 Mpa.m3.kg-1, y la capacidad de algunas de sus aleaciones de mantener buenas propiedades mecánicas a temperaturas cercanas a 873 K permiten su uso en turbinas y en otras aplicaciones de altas temperaturas."],["oa:W112522794","Ti-2O-0.6Y","razón longitud/espesor",5.0,5.0,5.0,null,"1","","sintered","acicular","","",false,"unmapped_property","abstract","La razón longitud/espesor de los granos aciculares es de 5:1, con una longitud media de ~150 µm."],["oa:W112522794","Ti-6Y-2O","dispersión de partículas",0.5,0.5,1.0,null,"µm","","","","","",false,"unmapped_property","abstract","En estas micrografías se puede observar que la dispersión de partículas de Y2O3 no es uniforme en toda la matriz y el tamaño de partículas es relativamente grande: entre 0,5 y 1 µm."],["oa:W112522794","Ti-6Y-2O","microdureza",3800.0,3800.0,3800.0,null,"MPa","","after ECAP","","","",false,"unmapped_property","abstract","Sin embargo el número de pasadas no altera significativamente el valor de la microdureza, quedándose alrededor de 3800 MPa, con una dispersión del entre 300 y 600 MPa en función del número de pasadas."],["oa:W112522794","Ti-6Y-2O","microdureza",300.0,300.0,600.0,null,"MPa","","after ECAP","","","",false,"unmapped_property","abstract","Sin embargo el número de pasadas no altera significativamente el valor de la microdureza, quedándose alrededor de 3800 MPa, con una dispersión del entre 300 y 600 MPa en función del número de pasadas."],["oa:W112522794","Ti-6Y-2O","valores en el plano transversal",11.0,11.0,13.0,null,"%","","after >2 passes ECAP","","","",false,"unmapped_property","abstract","Sin embargo después de más de 2 pasadas los valores en el plano transversal resultaban ligeramente inferiores a los del plano longitudinal, de 11 a 13 % de los valores absolutos."],["oa:W112522794","Ti-6Y-2O","T < 573 K",573.0,573.0,573.0,null,"K","","","","","",false,"unmapped_property","abstract","El material es completamente frágil a T < 573 K, pues se rompe sin experimentar deformación plástica."],["oa:W112522794","Ti P/M","densidades",4.47,null,null,null,"g.cm-3","","","","","",false,"unmapped_property","abstract","Las probetas empleadas tenían densidades de 4,47 g.cm-3 (99% de la densidad teórica del titanio puro) y 4,43 g.cm-3 (98,2%), respectivamente."],["oa:W112522794","Ti-2O-0.6Y","densidades",4.43,null,null,null,"g.cm-3","","","","","",false,"unmapped_property","abstract","Las probetas empleadas tenían densidades de 4,47 g.cm-3 (99% de la densidad teórica del titanio puro) y 4,43 g.cm-3 (98,2%), respectivamente."],["oa:W112522794","","termogravimetrÍa",973.0,null,null,null,"K","973 K","","","thermogravimetry","",false,"unmapped_property","abstract","Se realizaron medidas de termogravimetrÍa en aire seco (punto de rocío a 206 K) a temperaturas entre 973 y 1173 K."],["oa:W112522794","","termogravimetrÍa",1173.0,null,null,null,"K","1173 K","","","thermogravimetry","",false,"unmapped_property","abstract","Se realizaron medidas de termogravimetrÍa en aire seco (punto de rocío a 206 K) a temperaturas entre 973 y 1173 K."],["oa:W112522794","Ti P/M","n ≈ 0.5",0.5,null,null,null,"","973 K","","","oxidation kinetics","",false,"unmapped_property","abstract","A 973 K, la cinética de oxidación del Ti P/M sigue una ley parabólica (n ≈ 0.5) , mientras en el caso del Ti-0.6Y2O3 es cuasi-parabólica con n ≈ 0.7."],["oa:W112522794","Ti-2O-0.6Y","n ≈ 0.7",0.7,null,null,null,"","973 K","","","oxidation kinetics","",false,"unmapped_property","abstract","A 973 K, la cinética de oxidación del Ti P/M sigue una ley parabólica (n ≈ 0.5) , mientras en el caso del Ti-0.6Y2O3 es cuasi-parabólica con n ≈ 0.7."],["oa:W112522794","Ti P/M","n ≈ 0.8",0.8,null,null,null,"","1073 K","","","oxidation kinetics","",false,"unmapped_property","abstract","A 1073 K la cinética obedece en ambos casos una ley casi-lineal (n ≈ 0.8)."],["oa:W112522794","Ti-2O-0.6Y","n ≈ 0.8",0.8,null,null,null,"","1073 K","","","oxidation kinetics","",false,"unmapped_property","abstract","A 1073 K la cinética obedece en ambos casos una ley casi-lineal (n ≈ 0.8)."],["oa:W112522794","Ti P/M","espesor de la capa del óxido",6.5,6.0,7.0,null,"µm","973 K","","","","",false,"unmapped_property","abstract","Después de 150 h de oxidación a 973 K, en ambos materiales se formaba una capa de óxido uniforme de 6-7 µm de espesor que tenía una capa superficial más densa de un espesor de 1-1.5 µm."],["oa:W112522794","Ti P/M","espesor de la capa del óxido",67.0,67.0,67.0,null,"µm","1073 K","","","","",false,"unmapped_property","abstract","La exposición a 1073 K durante 150 h, formaba una capa densa de alrededor de 67 µm de espesor en ambos materiales."],["oa:W112522794","Ti P/M","espesor de la capa del óxido",700.0,700.0,700.0,null,"µm","1173 K","","","","",false,"unmapped_property","abstract","En Ti P/M una capa de óxido de ∼ 700 µm frente a una capa de ∼ 170 µm sobre el sustrato de Ti-0.6Y2O3 P/M."],["oa:W112522794","Ti-2O-0.6Y","espesor de la capa del óxido",170.0,170.0,170.0,null,"µm","1173 K","","","","",false,"unmapped_property","abstract","En Ti P/M una capa de óxido de ∼ 700 µm frente a una capa de ∼ 170 µm sobre el sustrato de Ti-0.6Y2O3 P/M."],["oa:W112522794","Ti-2O-0.6Y","espesor de la región estratificada",40.0,40.0,40.0,null,"µm","1173 K","","","","",false,"unmapped_property","abstract","La capa de rutilo formada sobre Ti-0.6Y2O3 tenía una estructura formada por: • una región estratificada de ∼ 40 µm de espesor inmediata a la superficie externa • una región central porosa de ∼ 60 µm de espesor • una región densa, relativamente libre de poros, de 65 µm de espesor adyacente a la frontera óxido/sustrato."],["oa:W112522794","Ti-2O-0.6Y","espesor de la región central porosa",60.0,60.0,60.0,null,"µm","1173 K","","","","",false,"unmapped_property","abstract","La capa de rutilo formada sobre Ti-0.6Y2O3 tenía una estructura formada por: • una región estratificada de ∼ 40 µm de espesor inmediata a la superficie externa • una región central porosa de ∼ 60 µm de espesor • una región densa, relativamente libre de poros, de 65 µm de espesor adyacente a la frontera óxido/sustrato."],["oa:W112522794","Ti-2O-0.6Y","espesor de la región densa",65.0,65.0,65.0,null,"µm","1173 K","","","","",false,"unmapped_property","abstract","La capa de rutilo formada sobre Ti-0.6Y2O3 tenía una estructura formada por: • una región estratificada de ∼ 40 µm de espesor inmediata a la superficie externa • una región central porosa de ∼ 60 µm de espesor • una región densa, relativamente libre de poros, de 65 µm de espesor adyacente a la frontera óxido/sustrato."],["oa:W112522794","Ti-31Ta-12Nb-8Zr-2V","dureza alta",3500.0,null,null,200.0,"MPa","","as cast","","","",false,"unmapped_property","abstract","El material AF de referencia, preparado mediante fundición por arco, mostraba una dureza alta de 3500 MPa."],["oa:W112522794","Ti-31Ta-12Nb-8Zr-2V","microdureza",7000.0,null,null,null,"MPa","","as cast","","","",false,"unmapped_property","abstract","Además, las medidas realizadas en la proximidad del contorno exterior del lingote, donde el material estaba en contacto con la lata, mostraban un aumento importante de la microdureza, hasta doblar el valor del material de referencia AF cuando la medida se hacía a menos de ~ 2 mm dentro del material, hasta doblar el valor del material de referencia AF."],["oa:W112522794","Ti-36Nb-3Zr-2Ta","Microdureza",4300.0,null,null,450.0,"MPa","","CIP/SINT/HIP","","","",false,"unmapped_property","abstract","B35Sa B35H10 B35H11 B35H12 B35Sl Modulo de Young (GPa) 43 / / / 44 Microdureza (MPa) 4300 ± 450 1700 ± 600 1150 ± 400 3200 ± 750 / Tabla 6.9: Modulo de Young y Microdureza de los materiales B35 (Ti-36Nb-2Ta-3Zr) consolidados por la ruta CIP/SINT/HIP El material B35Sa, preparado en las mismas condiciones que el material ASa, tiene una microdureza de ~ 4300 MPa, y no muestra gran dispersión en las medidas, a pesar de que el material es poroso."],["oa:W112522794","Ti-36Nb-3Zr-2Ta","Microdureza",1700.0,null,null,600.0,"MPa","","CIP/SINT/HIP","","","",false,"unmapped_property","abstract","B35Sa B35H10 B35H11 B35H12 B35Sl Modulo de Young (GPa) 43 / / / 44 Microdureza (MPa) 4300 ± 450 1700 ± 600 1150 ± 400 3200 ± 750 / Tabla 6.9: Modulo de Young y Microdureza de los materiales B35 (Ti-36Nb-2Ta-3Zr) consolidados por la ruta CIP/SINT/HIP El material B35Sa, preparado en las mismas condiciones que el material ASa, tiene una microdureza de ~ 4300 MPa, y no muestra gran dispersión en las medidas, a pesar de que el material es poroso."],["oa:W112522794","Ti-36Nb-3Zr-2Ta","Microdureza",1150.0,null,null,400.0,"MPa","","CIP/SINT/HIP","","","",false,"unmapped_property","abstract","B35Sa B35H10 B35H11 B35H12 B35Sl Modulo de Young (GPa) 43 / / / 44 Microdureza (MPa) 4300 ± 450 1700 ± 600 1150 ± 400 3200 ± 750 / Tabla 6.9: Modulo de Young y Microdureza de los materiales B35 (Ti-36Nb-2Ta-3Zr) consolidados por la ruta CIP/SINT/HIP El material B35Sa, preparado en las mismas condiciones que el material ASa, tiene una microdureza de ~ 4300 MPa, y no muestra gran dispersión en las medidas, a pesar de que el material es poroso."],["oa:W112522794","Ti-36Nb-3Zr-2Ta","Microdureza",3200.0,null,null,750.0,"MPa","","CIP/SINT/HIP","","","",false,"unmapped_property","abstract","B35Sa B35H10 B35H11 B35H12 B35Sl Modulo de Young (GPa) 43 / / / 44 Microdureza (MPa) 4300 ± 450 1700 ± 600 1150 ± 400 3200 ± 750 / Tabla 6.9: Modulo de Young y Microdureza de los materiales B35 (Ti-36Nb-2Ta-3Zr) consolidados por la ruta CIP/SINT/HIP El material B35Sa, preparado en las mismas condiciones que el material ASa, tiene una microdureza de ~ 4300 MPa, y no muestra gran dispersión en las medidas, a pesar de que el material es poroso."],["oa:W112522794","Ti-36Nb-3Zr-2Ta","dureza",3500.0,null,null,null,"MPa","","arc melted","","","",false,"unmapped_property","abstract","Este valor está por encima incluso del obtenido para el material AF, preparado por fundición por arco, y cuya dureza era de 3500 MPa."],["oa:W112522794","Ti-36Nb-3Zr-2Ta","microdurezas",1700.0,null,null,null,"MPa","","HIP < 1523 K","","","",false,"unmapped_property","abstract","En los materiales preparados con tratamientos de HIP por debajo de 1523 K, sus microdurezas de 1700 MPa (B35H10) y 1150 MPa (B35H11) resultan ser muy pequeñas comparadas con la de la muestra B35Sa."],["oa:W112522794","Ti-36Nb-3Zr-2Ta","microdurezas",1150.0,null,null,null,"MPa","","HIP < 1523 K","","","",false,"unmapped_property","abstract","En los materiales preparados con tratamientos de HIP por debajo de 1523 K, sus microdurezas de 1700 MPa (B35H10) y 1150 MPa (B35H11) resultan ser muy pequeñas comparadas con la de la muestra B35Sa."],["oa:W112522794","B33107","2050 MPa",2050.0,null,null,null,"MPa","","as-cast","","","",false,"unmapped_property","abstract","Tanto en el estado as-cast como en el estado ashomogeneizado, la microdureza de las aleaciones B33107 y B30105 fue de ~2050 MPa, con una dispersión relativamente pequeña, lo que sugiere la buena homogeneización del material."],["oa:W112522794","B30105","2050 MPa",2050.0,null,null,null,"MPa","","as-cast","","","",false,"unmapped_property","abstract","Tanto en el estado as-cast como en el estado ashomogeneizado, la microdureza de las aleaciones B33107 y B30105 fue de ~2050 MPa, con una dispersión relativamente pequeña, lo que sugiere la buena homogeneización del material."],["oa:W112522794","B33107","2050 MPa",2050.0,null,null,null,"MPa","","homogenized","","","",false,"unmapped_property","abstract","Tanto en el estado as-cast como en el estado ashomogeneizado, la microdureza de las aleaciones B33107 y B30105 fue de ~2050 MPa, con una dispersión relativamente pequeña, lo que sugiere la buena homogeneización del material."],["oa:W112522794","B30105","2050 MPa",2050.0,null,null,null,"MPa","","homogenized","","","",false,"unmapped_property","abstract","Tanto en el estado as-cast como en el estado ashomogeneizado, la microdureza de las aleaciones B33107 y B30105 fue de ~2050 MPa, con una dispersión relativamente pequeña, lo que sugiere la buena homogeneización del material."],["oa:W112522794","","velocidad de deformación",0.1,null,null,null,"mm.min-1","room temperature","","","","0.1 mm.min-1",false,"unmapped_property","abstract","Ensayos realizados a temperatura ambiente y a una velocidad de deformación de 0,1 mm.min-1 6.4."],["oa:W1142649680","Ti-6Al-4V","preexponential term A for oxygen",745.0,null,null,null,"MPa","","","","","",false,"unmapped_property","results_discussion",""],["oa:W1142649680","Ti-6Al-4V","exponent n for oxygen",0.667,null,null,null,"","","","","","",false,"unmapped_property","results_discussion",""],["oa:W1142649680","Ti-6Al-4V","preexponential term A for aluminum",149.5,null,null,null,"MPa","","","","","",false,"unmapped_property","results_discussion",""],["oa:W1142649680","Ti-6Al-4V","exponent n for aluminum",0.667,null,null,null,"","","","","","",false,"unmapped_property","results_discussion",""],["oa:W1142649680","Ti-6Al-4V","preexponential term A for vanadium",34.0,null,null,null,"MPa","","","","","",false,"unmapped_property","results_discussion",""],["oa:W1142649680","Ti-6Al-4V","exponent n for vanadium",0.765,null,null,null,"","","","","","",false,"unmapped_property","results_discussion",""],["oa:W1142649680","Ti-6Al-4V","preexponential term A for iron",245.0,null,null,null,"MPa","","","","","",false,"unmapped_property","results_discussion",""],["oa:W1142649680","Ti-6Al-4V","exponent n for iron",0.765,null,null,null,"","","","","","",false,"unmapped_property","results_discussion",""],["oa:W118428368","2Mn2Nb","fatigue crack propagation threshold",5.95,5.6,6.3,null,"MPa√m","650 °C","","","","",false,"unmapped_property","conclusions",""],["oa:W118428368","2Mn2Nb","fatigue crack propagation threshold",5.95,5.6,6.3,null,"MPa√m","650 °C","forged","lamellar","","",false,"unmapped_property","discussion",""],["oa:W118428368","2Mn4Nb","fatigue crack propagation threshold",5.95,5.6,6.3,null,"MPa√m","650 °C","forged","lamellar","","",false,"unmapped_property","discussion",""],["oa:W118428368","2Nb2Ta","fatigue crack propagation threshold",5.95,5.6,6.3,null,"MPa√m","650 °C","forged","lamellar","","",false,"unmapped_property","discussion",""],["oa:W118428368","","crack depth",200.0,null,null,null,"µm","","","","","",false,"unmapped_property","conclusions",""],["oa:W122202414","Ti-6Al-4V","specific weld energy",0.2,null,null,null,"kJ/cm","","electron beam weld, 0.15 cm thick, 1.23 cm/s","","","",false,"unmapped_property","methods",""],["oa:W136144511","Ti-15V-3Cr-3Sn-3Al","creep test",172.0,null,null,null,"MPa","566 °C","hot isostatically pressed","","creep test","",true,"unmapped_property","methods",""],["oa:W136144511","Ti-15V-3Cr-3Sn-3Al","creep test",34.5,null,null,null,"MPa","649 °C","hot isostatically pressed","","creep test","",true,"unmapped_property","methods",""],["oa:W136144511","Ti-15V-3Cr-3Sn-3Al","creep test",172.0,null,null,null,"MPa","649 °C","hot isostatically pressed","","creep test","",true,"unmapped_property","methods",""],["oa:W136144511","Ti-15V-3Cr-3Sn-3Al","creep response",262.0,null,null,null,"MPa","566 °C","hot isostatically pressed","","creep test","",true,"unmapped_property","methods",""],["oa:W136144511","Ti-15V-3Cr-3Sn-3Al","creep response",48.3,null,null,null,"MPa","566 °C","hot isostatically pressed","","creep test","",true,"unmapped_property","methods",""],["oa:W136144511","Ti-15V-3Cr-3Sn-3Al","CSR response",172.0,null,null,null,"MPa","649 °C","hot isostatically pressed","","constant strain rate","0.0001 m/m/sec",true,"unmapped_property","methods",""],["oa:W136144511","Ti-15V-3Cr-3Sn-3Al","CSR response",172.0,null,null,null,"MPa","482 °C","hot isostatically pressed","","constant strain rate","0.0001 m/m/sec",true,"unmapped_property","methods",""],["oa:W136144511","Ti-15V-3Cr-3Sn-3Al","CSR response",172.0,null,null,null,"MPa","566 °C","hot isostatically pressed","","constant strain rate","0.0001 m/m/sec",true,"unmapped_property","methods",""],["oa:W136144511","Ti-15V-3Cr-3Sn-3Al","CSR response",172.0,null,null,null,"MPa","649 °C","hot isostatically pressed","","constant strain rate","0.0001 m/m/sec",true,"unmapped_property","methods",""],["oa:W1413106293","","length of the microcracks",120.0,null,null,null,"µm","","","","","",false,"unmapped_property","results_discussion","The length of the microcracks observed was up to 120µm."],["oa:W146587524","Ti-47Al-2Cr","fracture strength",100.0,100.0,100.0,null,"MPa","room temperature","","","","",false,"unmapped_property","abstract",""],["oa:W146587524","Ti-47Al-2Cr","compressive deformations equivalent to a height reduction of 50%",50.0,50.0,50.0,null,"%","900 °C","","","compression test","",false,"unmapped_property","abstract",""],["oa:W146587524","Ti-47Al-2Cr","fracture strength",122.5,115.0,130.0,null,"MPa","room temperature","","","tensile test","",false,"unmapped_property","abstract",""],["oa:W146587524","Ti-47Al-2Cr","macrohardness",42.0,null,null,null,"Rc","room temperature","","","","",false,"unmapped_property","methods",""],["oa:W146587524","Ti-47Al-2Cr","22MPa",22.0,null,null,null,"MPa","","","","","",false,"unmapped_property","methods",""],["oa:W146587524","Ti-47Al-2Cr","oxygen in the sample",0.87,0.87,0.87,null,"%","","","","","",false,"unmapped_property","discussion",""],["oa:W146587524","Ti-47Al-2Cr","density",94.5,null,null,null,"%","","","","","",false,"unmapped_property","methods",""],["oa:W146587524","Ti-47Al-2Cr","density",82.5,null,null,null,"%","","","","","",false,"unmapped_property","methods",""],["oa:W146587524","Ti-47Al-2Cr","density",95.0,null,null,null,"%","","","","","",false,"unmapped_property","methods",""],["oa:W146587524","Ti-47Al-2Cr","density",84.6,null,null,null,"%","","","","","",false,"unmapped_property","methods",""],["oa:W146587524","Ti-47Al-2Cr","density",95.0,null,null,null,"%","","","","Archimedes","",false,"unmapped_property","methods",""],["oa:W146587524","Ti-47Al-2Cr","brittle to ductile transition",725.0,700.0,750.0,null,"°C","","","","","",false,"unmapped_property","discussion",""],["oa:W146587524","Ti-47Al-2Cr","fracture strength",100.0,null,null,null,"MPa","room temperature","HIPed 2 hrs at 1000°C","","tensile test","",false,"unmapped_property","conclusions",""],["oa:W146587524","Ti-47Al-2Cr","compressive deformation equivalent to a height reduction of 50%",50.0,null,null,null,"%","900 °C","","","compression test","",false,"unmapped_property","conclusions",""],["oa:W1482307011","Ti-32Nb-9Zr-8Ta","modulus",55.0,null,null,null,"Pa","room temperature","as-deposited","","tensile test","",false,"unmapped_property","methods",""],["oa:W1485535048","Ti-6Al-4V","effective strain rate",100000.0,null,null,null,"s-1","","","","finite element simulation","",true,"unmapped_property","results_discussion",""],["oa:W1485535048","Ti-6Al-4V","rapid cooling to temperatures below 300°C within a 100 – 200 µm lateral distance",150.0,100.0,200.0,null,"µm","","","","finite element simulation","",true,"unmapped_property","results_discussion",""],["oa:W1485535048","Ti-6Al-4V","maximum temperature of 900°C along the rake face of the tool",900.0,null,null,null,"°C","","","","finite element simulation","",true,"unmapped_property","results_discussion",""],["oa:W1485535048","Ti-6Al-4V","rapid cooling to temperatures below 300°C within a 100 – 200 µm lateral distance",300.0,null,null,null,"°C","","","","finite element simulation","",true,"unmapped_property","results_discussion",""],["oa:W1489651684","","p",250.0,null,null,
