Repository: akhtar07/tisci-explorer

# TiSci Explorer

A read-only, static explorer for **TiSci**, an autonomous research agent for titanium alloys. TiSci reads the
titanium-alloy literature, builds a knowledge graph and a table of measured values, proposes hypotheses where the
graph has gaps, and tests them with DFT (MACE / VASP) and the ICME-lite multiscale chain.

**Live site:** https://akhtar07.github.io/tisci-explorer/

The site has seven sections:

| Section | What it shows |
|---|---|
| Overview | Corpus → graph → facts → hypotheses → verdicts, with the snapshot's counts |
| Worked example | One full loop for W in α-Ti: graph path, hypothesis, novelty check, DFT test, verdict, follow-up, DAMASK |

File: data/facts/surface_roughness.json (part 24 of 35)
"discussion","As shown in , , and , the thickness of passive film for LPBF-processed Ti6Al4V alloy is only 84.5% of that of the as-cast Ti6Al4V alloy (2.39 nm), the passivation current density (ip) is about ten times of that of the as-cast sample and the value of Rf and Rct are also smaller than that of the as-cast Ti6Al4V alloy."],["oa:W4400366093","Ti-6Al-4V","thickness of passive film",2.02,null,null,null,"µm","","as-built","martensitic α'","","",false,"unit_suspect","conclusions","The passive film of LPBF-processed Ti6Al4V alloy is thinner (2.02 nm) and unstable, the passivation current density is about ten times that of the as-cast sample and the value of Rf and Rct are also smaller than that of the as-cast Ti6Al4V alloy.(3)The poor corrosion resistance of LPBF-processed Ti6Al4V alloy should be attributed to a large number of pores, less β and a large number of acicular α′ martensite."],["oa:W4400366093","Ti-6Al-4V","thickness of the passive film",2.39,null,null,null,"µm","","as-cast","","","",false,"unit_suspect","results","The calculation results indicate that the thickness of the passive film for the as-cast Ti6Al4V alloy is 2.39 nm, but the as-built sample has a thinner passive film with a thickness of 2.02 nm."],["oa:W4400561438","Ti-13Nb-13Zr","Sq (Root-mean-square height)",0.0835,null,null,null,"µm","","","","AFM","",false,"","results_discussion","Sq (Root-mean-square height) 83.54 nm Sz (Maximum height) 503.7 nm Sa (Arithmetic mean height) 68.43 nm"],["oa:W4400561438","Ti-13Nb-13Zr","thickness",0.1483,null,null,null,"µm","","","","","",false,"","results_discussion","The thickness of the deposited film was 148.27nm specimen after DC sputtering."],["oa:W4400561438","Ti-13Nb-13Zr","Sz (Maximum height)",0.5037,null,null,null,"µm","","","","AFM","",false,"","results_discussion","Sq (Root-mean-square height) 83.54 nm Sz (Maximum height) 503.7 nm Sa (Arithmetic mean height) 68.43 nm"],["oa:W4400561438","Ti-13Nb-13Zr","Sa (Arithmetic mean height)",0.0684,null,null,null,"µm","","","","AFM","",false,"","results_discussion","Sq (Root-mean-square height) 83.54 nm Sz (Maximum height) 503.7 nm Sa (Arithmetic mean height) 68.43 nm"],["oa:W4400561438","Ti-13Nb-13Zr","Sq",0.0535,null,null,null,"µm","","","","AFM","",false,"","results_discussion","Table 5 S q, Sz and Sa AFM properties of multilayer coating ISO- 25178-Primary Surface Sq (Root-mean-square height) 53.51nm Sz (Maximum height) 337.6nm Sa (Arithmetic mean height) 43.20nm"],["oa:W4400561438","Ti-13Nb-13Zr","Sa",0.0432,null,null,null,"µm","","","","AFM","",false,"","results_discussion","Table 5 S q, Sz and Sa AFM properties of multilayer coating ISO- 25178-Primary Surface Sq (Root-mean-square height) 53.51nm Sz (Maximum height) 337.6nm Sa (Arithmetic mean height) 43.20nm"],["oa:W4400561438","Ti-13Nb-13Zr","thickness",0.35,null,null,null,"µm","","","","","",false,"","results_discussion","Hence, in the present work, anodized oxide layers with thickness values of 350 nm were attained, which may be useful for osseointegration."],["oa:W4400561438","Ti-13Nb-13Zr","Sz",0.3376,null,null,null,"µm","","","","AFM","",false,"","results_discussion","Table 5 S q, Sz and Sa AFM properties of multilayer coating ISO- 25178-Primary Surface Sq (Root-mean-square height) 53.51nm Sz (Maximum height) 337.6nm Sa (Arithmetic mean height) 43.20nm"],["oa:W4400743921","","Surface roughness Ra (μm) Mean",0.7033,null,null,null,"µm","","","","","",false,"","table","1\tSO\t0.05\t0.2\t0.703333\t3.0568"],["oa:W4400743921","","Ymax S/N (µm)",-47.1239,null,null,null,"µm","","","","","",false,"out_of_range","table","1\t80\t0.05\t0.2\t227.089\t− 47.1239"],["oa:W4400743921","","Surface roughness Ra (μm) Mean",0.63,null,null,null,"µm","","","","","",false,"","table","5\t100\t0.10\t0.6\t0.630000\t4.0132"],["oa:W4400743921","","Surface Roughness (Ra)",0.07,null,null,null,"µm","","heat-treated","","","",false,"","table","Mean\t0.16 µm\t0.07 µm\t187.77 µm\t142.375 µm"],["oa:W4400743921","","Surface roughness Ra (μm) Mean",0.1933,null,null,null,"µm","","","","","",false,"","table","6\t100\t0.15\t0.2\t0.193333\t14.2739"],["oa:W4400743921","","Surface roughness",0.07,null,null,null,"µm","","","","","",false,"","table","2\tV3 f3 B2\t0.07"],["oa:W4400743921","","Surface roughness Ra (μm) Mean",0.69,null,null,null,"µm","","","","","",false,"","table","3\t80\t0.15\t0.6\t0.690000\t3.2230"],["oa:W4400743921","","Surface Roughness (Ra)",0.16,null,null,null,"µm","","as-received","","","",false,"","table","Mean\t0.16 µm\t0.07 µm\t187.77 µm\t142.375 µm"],["oa:W4400743921","","Surface roughness Ra (μm) Mean",0.1267,null,null,null,"µm","","","","","",false,"","table","S\t120\t0.10\t0.2\t0.126667\t17.9468"],["oa:W4400743921","","Surface roughness Ra",0.07,null,null,null,"µm","","","","","",false,"","results_discussion","The parameters for this experiment are V = 120 m/min, f = 0.15 mm/rev, and a = 0.4 mm."],["oa:W4400743921","","Surface roughness Ra (μm) Mean",0.4467,null,null,null,"µm","","","","","",false,"","table","4\t100\t0.05\t0.4\t0.446667\t7.0003"],["oa:W4400743921","","Surface roughness (μm)",0.07,null,null,null,"µm","","","","","",false,"","results_discussion","NoProcess parametersSurface roughness (μm)2V3 f3 B20.07"],["oa:W4400743921","","Surface roughness Ra (μm) Mean",0.6933,null,null,null,"µm","","","","","",false,"","table","7\t120\t0.05\t0.6\t0.693333\t3.1812"],["oa:W4400743921","","Ymax S/N (µm)",-43.0687,null,null,null,"µm","","","","","",false,"out_of_range","table","9\t120\t0.15\t0.4\t142.375\t− 43.0687"],["oa:W4400743921","","Ymax S/N (µm)",-43.137,null,null,null,"µm","","","","","",false,"out_of_range","table","8\t120\t0.10\t0.2\t143.500\t− 43.1370"],["oa:W4400743921","","Surface roughness Ra (μm) Mean",0.07,null,null,null,"µm","","","","","",false,"","table","9\t120\t0.15\t0.4\t0.070000\t23.0980"],["oa:W4400743921","","Ymax S/N (µm)",-46.6879,null,null,null,"µm","","","","","",false,"out_of_range","table","7\t120\t0.05\t0.6\t215.970\t− 46.6879"],["oa:W4400743921","","Ymax S/N (µm)",-44.6236,null,null,null,"µm","","","","","",false,"out_of_range","table","6\t100\t0.15\t0.2\t170.286\t− 44.6236"],["oa:W4400743921","","Ymax S/N (µm)",-46.4253,null,null,null,"µm","","","","","",false,"out_of_range","table","5\t100\t0.10\t0.6\t209.539\t− 46.4253"],["oa:W4400743921","","Ymax S/N (µm)",-45.8299,null,null,null,"µm","","","","","",false,"out_of_range","table","4\t100\t0.05\t0.4\t195.657\t− 45.8299"],["oa:W4400743921","","Ymax S/N (µm)",-47.3109,null,null,null,"µm","","","","","",false,"out_of_range","table","3\t80\t0.15\t0.6\t232.031\t− 47.3109"],["oa:W4400743921","","Surface roughness Ra",0.07,null,null,null,"µm","","","","","",false,"","results_discussion","Table details the best-performing parameters.Table 3Surface Roughness (Ra) Experimental Results.Experimental serial numberSpeed of cut V (m/min)Feed rate fDepth of cut a (mm)Surface roughness Ra (μm) MeanRa S/N (um)1SO0.050.20.7033333.05682800.100.40.16666715.56303800.150.60.6900003.223041000.050.40.4466677.000351000.100.60.6300004.013261000.150.20.19333314.273971200.050.60.6933333.1812S1200.100.20.12666717.946891200.150.40.07000023.0980Table 4Optimal Process Parameters.Exp."],["oa:W4400743921","","Surface roughness Ra (μm) Mean",0.1667,null,null,null,"µm","","","","","",false,"","table","2\t80\t0.10\t0.4\t0.166667\t15.5630"],["oa:W4400743921","","Ymax S/N (µm)",-46.0946,null,null,null,"µm","","","","","",false,"out_of_range","table","2\t80\t0.10\t0.4\t201.712\t− 46.0946"],["oa:W4400743921","TC21","surface roughness",0.16,null,null,null,"µm","","as-received","","","",false,"","results_discussion","The surface roughness decreased from 0.16 to 0.07 µm with an improvement percentage of 56.25%, and the tool wear from 187.77 to 142.375 µm with an improvement percentage of 24.18%."],["oa:W4400743921","TC21","surface roughness",0.07,null,null,null,"µm","","heat-treated","","","",false,"","results_discussion","The surface roughness decreased from 0.16 to 0.07 µm with an improvement percentage of 56.25%, and the tool wear from 187.77 to 142.375 µm with an improvement percentage of 24.18%."],["oa:W4400743921","TC21","Ra",0.07,null,null,null,"µm","","optimal machining","","","",false,"","conclusions","The best machining parameters were V = 120 m/min, f = 0.15 mm/rev, and a = 0.4 mm, achieving a Ra of 0.07 µm.Cutting depth is the most influential parameter on surface roughness, accounting for 46.6% of its variability.Cutting speed has the least impact on surface roughness, contributing 20% to its variation.For tool wear, experiment no."],["oa:W4400928203","Ti-6Al-4V","Ra",0.41,0.41,0.787,null,"µm","","as-built SLM","","microhardness test","72 m/min",false,"","results",""],["oa:W4400928203","Ti-6Al-4V","Ra",0.408,0.408,0.468,null,"µm","","as-built SLM","","microhardness test","48 m/min",false,"","results",""],["oa:W4400928203","Ti-6Al-4V","Ra",0.41,0.41,0.787,null,"µm","","as-built SLM","","microhardness test","",false,"","results",""],["oa:W4400975773","Ti-5Al-5Mo-5V-3Cr","Sq",16.7,null,null,5.3,"µm","","","","","",false,"","results","The nominal Sq value is 16.7 ± 5.3 μm."],["oa:W4400975773","Ti-5Al-5Mo-5V-3Cr","Sq",1.8,null,null,0.1,"µm","room temperature","as-built SLM","","","",false,"","discussion","After abrading and polishing, the Sq and Sz values decreased to 1.8 ± 0.1 and 6.4 ± 0.4 μm, respectively."],["oa:W4400975773","Ti-5Al-5Mo-5V-3Cr","Sq",16.7,null,null,5.3,"µm","room temperature","as-built SLM","","","",false,"","discussion","The as-processed specimens used in this work had surface roughness, Sq, and maximum peak-to-valley height, Sz, values of 16.7 ± 5.3 and 111 ± 29 μm, respectively (n = 5 spots on three specimens)."],["oa:W4400975773","Ti-5Al-5Mo-5V-3Cr","Sz",111.0,null,null,29.0,"µm","room temperature","as-built SLM","","","",false,"","discussion","The as-processed specimens used in this work had surface roughness, Sq, and maximum peak-to-valley height, Sz, values of 16.7 ± 5.3 and 111 ± 29 μm, respectively (n = 5 spots on three specimens)."],["oa:W4400975773","Ti-5Al-5Mo-5V-3Cr","Sz",6.4,null,null,0.4,"µm","","as-built SLM","","","",false,"","conclusions","After abrading and polishing, Sq and Sz decreased to 1.8 ± 0.1 and 6.4 ± 0.4 μm, respectively.The nominal density of the as-processed specimens was 4.62 ± 0.04."],["oa:W4400975773","Ti-5Al-5Mo-5V-3Cr","Sz",6.4,null,null,0.4,"µm","room temperature","as-built SLM","","","",false,"","discussion","After abrading and polishing, the Sq and Sz values decreased to 1.8 ± 0.1 and 6.4 ± 0.4 μm, respectively."],["oa:W4400975773","Ti-5Al-5Mo-5V-3Cr","Sq",16.7,null,null,5.3,"µm","","as-built SLM","","","",false,"","table","Sa, arithmetical mean height\t13.3 ± 4.3 μm"],["oa:W4400975773","Ti-5Al-5Mo-5V-3Cr","Sq",1.8,null,null,0.1,"µm","","as-built SLM","","","",false,"","conclusions","After abrading and polishing, Sq and Sz decreased to 1.8 ± 0.1 and 6.4 ± 0.4 μm, respectively.The nominal density of the as-processed specimens was 4.62 ± 0.04."],["oa:W4400975773","Ti-5Al-5Mo-5V-3Cr","Sz",111.0,null,null,29.0,"µm","","as-built SLM","","","",false,"","conclusions","The key findings from this work are summarized as follows:The surface roughness, Sq, and maximum peak-to-valley height, Sz, values of the as-processed specimens were 16.7 ± 5.3 and 111 ± 29 μm, respectively (n = 5 spots on three specimens)."],["oa:W4400975773","Ti-5Al-5Mo-5V-3Cr","Sq, root-mean-square height (surface roughness)",29.0,null,null,7.0,"µm","","as processed","","","",false,"","table","Sq, root-mean-square height (surface roughness)\t29 ± 7\t1.8 ± 0.1\t1.5 ± 0.1"],["oa:W4400975773","Ti-5Al-5Mo-5V-3Cr","Sq",16.7,null,null,5.3,"µm","","as-built SLM","","","",false,"","conclusions","The key findings from this work are summarized as follows:The surface roughness, Sq, and maximum peak-to-valley height, Sz, values of the as-processed specimens were 16.7 ± 5.3 and 111 ± 29 μm, respectively (n = 5 spots on three specimens)."],["oa:W4400975773","Ti-5Al-5Mo-5V-3Cr","Sq, root-mean-square height (surface roughness)",1.8,null,null,0.1,"µm","","after abrading on a polishing wheel","","","",false,"","table","Sq, root-mean-square height (surface roughness)\t29 ± 7\t1.8 ± 0.1\t1.5 ± 0.1"],["oa:W4400975773","Ti-5Al-5Mo-5V-3Cr","Sq, root-mean-square height (surface roughness)",1.5,null,null,0.1,"µm","","after abrading on a polishing wheel and polishing by hand","","","",false,"","table","Sq, root-mean-square height (surface roughness)\t29 ± 7\t1.8 ± 0.1\t1.5 ± 0.1"],["oa:W4401246275","Ti-6Al-4V","Ra",0.745,0.61,0.88,null,"µm","","","","","",false,"","methods","The surface roughness was checked after machining, where the Ra values ranged from 0.61 to 0.88 µm for all samples."],["oa:W4401325619","CP-Ti Grade 2","height of DD water",0.6612,null,null,null,"µm","","","","","",false,"unit_suspect","results_discussion","When the time is 2 s, the height of DD water is 0.6612 mm on the non-microtextured pure titanium surface, and 0.6594 mm, 0.6572 mm, and 0.6562 mm on the microtextured pure titanium surfaces with the increased grid depths."],["oa:W4401325619","CP-Ti Grade 2","maximum roughness",1.187,null,null,null,"µm","","","","","",false,"","results_discussion","The workpiece undergoes severe plastic deformation at the cutting speed to 50 m/min, leading to the chip fracturing and resulting in severe irregular undulations on the profile, with a maximum roughness of 1.187 μm."],["oa:W4401325619","CP-Ti Grade 2","height of DD water",0.7158,null,null,null,"µm","","","","","",false,"unit_suspect","results_discussion","As the time further increases to 1.5 s, the height of DD water is 0.7172 mm on the non-microtextured pure titanium surface, and 0.7158 mm, 0.7139 mm, and 0.7121 mm on the microtextured pure titanium surfaces with the increased grid depths."],["oa:W4401325619","CP-Ti Grade 2","height of DD water",0.8018,null,null,null,"µm","","","","","",false,"unit_suspect","results_discussion","As time increases to 1 s, the height of DD water is 0.8018 mm on the non-microtextured pure titanium surface, and 0.7998 mm, 0.7968 mm, and 0.7944 mm on the microtextured pure titanium surfaces with the increased grid depths."],["oa:W4401325619","CP-Ti Grade 2","height of DD water",0.7998,null,null,null,"µm","","","","","",false,"unit_suspect","results_discussion","As time increases to 1 s, the height of DD water is 0.8018 mm on the non-microtextured pure titanium surface, and 0.7998 mm, 0.7968 mm, and 0.7944 mm on the microtextured pure titanium surfaces with the increased grid depths."],["oa:W4401325619","CP-Ti Grade 2","height of DD water",0.7172,null,null,null,"µm","","","","","",false,"unit_suspect","results_discussion","As the time further increases to 1.5 s, the height of DD water is 0.7172 mm on the non-microtextured pure titanium surface, and 0.7158 mm, 0.7139 mm, and 0.7121 mm on the microtextured pure titanium surfaces with the increased grid depths."],["oa:W4401325619","CP-Ti Grade 2","height of DD water",0.6562,null,null,null,"µm","","","","","",false,"unit_suspect","results_discussion","When the time is 2 s, the height of DD water is 0.6612 mm on the non-microtextured pure titanium surface, and 0.6594 mm, 0.6572 mm, and 0.6562 mm on the microtextured pure titanium surfaces with the increased grid depths."],["oa:W4401325619","CP-Ti Grade 2","roughness",0.179,null,null,null,"µm","","","","FEM simulation","",true,"","results_discussion","As the cutting depth is increased to 10 μm, the profile appears comparatively flat and roughness increases to 0.179 μm with an increase of 171%."],["oa:W4401325619","CP-Ti Grade 2","roughness",0.383,null,null,null,"µm","","","","","",false,"","results_discussion","The plastic deformation becomes more intensified with irregular ribbon chips forming with a further increase in the cutting speed to 30 m/min, resulting in the appearance of irregular protrusions on the profile with a roughness of 0.383 μm, which represents an increase of 480%."],["oa:W4401325619","CP-Ti Grade 2","roughness",0.066,null,null,null,"µm","","","","FEM simulation","",true,"","results_discussion","The cutting depth of 5 μm results in a smooth profile with a roughness of 0.066 μm."],["oa:W4401325619","CP-Ti Grade 2","roughness",0.066,null,null,null,"µm","","","","","",false,"","results_discussion","The profile appears comparatively smooth and the roughness increases by 12% to 0.066 μm with the cutting speed of 10 m/min."],["oa:W4401325619","CP-Ti Grade 2","height of DD water",0.7139,null,null,null,"µm","","","","","",false,"unit_suspect","results_discussion","As the time further increases to 1.5 s, the height of DD water is 0.7172 mm on the non-microtextured pure titanium surface, and 0.7158 mm, 0.7139 mm, and 0.7121 mm on the microtextured pure titanium surfaces with the increased grid depths."],["oa:W4401325619","CP-Ti Grade 2","height of DD water",0.6594,null,null,null,"µm","","","","","",false,"unit_suspect","results_discussion","When the time is 2 s, the height of DD water is 0.6612 mm on the non-microtextured pure titanium surface, and 0.6594 mm, 0.6572 mm, and 0.6562 mm on the microtextured pure titanium surfaces with the increased grid depths."],["oa:W4401325619","CP-Ti Grade 2","machined surface roughness",0.059,null,null,null,"µm","","","","","",false,"","conclusions","Under the optimized conditions of a 5 μm cutting depth and a 1 m/min cutting speed, the cutting force, tool tip temperature, and machined surface temperature reaches a minimum value of 0.119 N, 20 °C, and 23 °C, respectively, accompanied with the formation of a smooth surface with a machined surface roughness of 0.059 μm."],["oa:W4401325619","CP-Ti Grade 2","surface roughness",0.393,null,null,null,"µm","","","","white light interferometer","",false,"","results_discussion","Specifically, the average cutting force in the FEM simulation is 1.051 N/mm, which deviates from the experimental value of 1.126 N/mm by 6.66%."],["oa:W4401325619","CP-Ti Grade 2","height of DD water",0.7968,null,null,null,"µm","","","","","",false,"unit_suspect","results_discussion","As time increases to 1 s, the height of DD water is 0.8018 mm on the non-microtextured pure titanium surface, and 0.7998 mm, 0.7968 mm, and 0.7944 mm on the microtextured pure titanium surfaces with the increased grid depths."],["oa:W4401325619","CP-Ti Grade 2","roughness",0.059,null,null,null,"µm","","","","","",false,"","results_discussion","The cutting peed of 1 m/min results in a smooth profile with a roughness of 0.059 μm."],["oa:W4401325619","CP-Ti Grade 2","height of DD water",0.7944,null,null,null,"µm","","","","","",false,"unit_suspect","results_discussion","As time increases to 1 s, the height of DD water is 0.8018 mm on the non-microtextured pure titanium surface, and 0.7998 mm, 0.7968 mm, and 0.7944 mm on the microtextured pure titanium surfaces with the increased grid depths."],["oa:W4401325619","CP-Ti Grade 2","height of DD water",0.6572,null,null,null,"µm","","","","","",false,"unit_suspect","results_discussion","When the time is 2 s, the height of DD water is 0.6612 mm on the non-microtextured pure titanium surface, and 0.6594 mm, 0.6572 mm, and 0.6562 mm on the microtextured pure titanium surfaces with the increased grid depths."],["oa:W4401325619","CP-Ti Grade 2","roughness",0.383,null,null,null,"µm","","","","FEM simulation","",true,"","results_discussion","The roughness obtained by FEM simulation is 0.383 μm, which is quantitatively consistent with the experiment of 0.393 μm, as shown in d."],["oa:W4401325619","CP-Ti Grade 2","roughness",0.066,null,null,null,"µm","","","","","",false,"","results_discussion","Thus, at a fixed cutting speed of 10 m/min, an optimized cutting depth of 5 μm achieves a pure titanium surface with superior quality, characterized by a roughness of 0.066 μm."],["oa:W4401325619","CP-Ti Grade 2","roughness",0.417,null,null,null,"µm","","","","FEM simulation","",true,"","results_discussion","At the cutting depth of 30 μm, the workpiece undergoes severe plastic deformation, resulting in irregular undulations on the profile and a maximum roughness of 0.417 μm."],["oa:W4401325619","CP-Ti Grade 2","roughness",0.265,null,null,null,"µm","","","","FEM simulation","",true,"","results_discussion","The plastic deformation becomes more intensified with a cutting depth of 20 μm, which results in the appearance of local protrusions on the profile, accompanied by a roughness of 0.265 μm, reflecting an increase of 48%."],["oa:W4401325619","CP-Ti Grade 2","height of DD water",0.7121,null,null,null,"µm","","","","","",false,"unit_suspect","results_discussion","As the time further increases to 1.5 s, the height of DD water is 0.7172 mm on the non-microtextured pure titanium surface, and 0.7158 mm, 0.7139 mm, and 0.7121 mm on the microtextured pure titanium surfaces with the increased grid depths."],["oa:W4401425937","CP-Ti Grade 2","Ra",0.921,null,null,null,"µm","","powder borided at 920 °C for 20 h","","","",false,"","results_discussion","The layer produced at 880 °C was porous with the presence of cracks and higher roughness (Ra = 1.217 µm), whereas the layer produced at 920 °C was characterized by lower roughness (Ra = 0.921 µm) and a more compact nature."],["oa:W4401425937","CP-Ti Grade 2","Ra",1.217,null,null,null,"µm","","powder borided at 880 °C for 20 h","","","",false,"","results_discussion","The layer produced at 880 °C was porous with the presence of cracks and higher roughness (Ra = 1.217 µm), whereas the layer produced at 920 °C was characterized by lower roughness (Ra = 0.921 µm) and a more compact nature."],["oa:W4401438877","Ti-6Al-4V","Sa",3.68,null,null,null,"µm","","","","white light interferometer","",false,"","results_discussion","Surfaces machined in oil have the highest roughness (Sa = 3.68 µm) due to larger crater Table 1 Key parameters and settings for the EDM experiment."],["oa:W4401438877","Ti-6Al-4V","Sa",3.23,null,null,null,"µm","","","","white light interferometer","",false,"","results_discussion","Conversely, surfaces treated in deionised water (Sa = 3.23 µm) and especially those machined with HA-mixed deionised water (Sa = 2.55 µm) exhibit significantly lower roughness with smaller craters, contributing to smoother overall topographies."],["oa:W4401438877","Ti-6Al-4V","Sa",2.55,null,null,null,"µm","","","","white light interferometer","",false,"","results_discussion","Conversely, surfaces treated in deionised water (Sa = 3.23 µm) and especially those machined with HA-mixed deionised water (Sa = 2.55 µm) exhibit significantly lower roughness with smaller craters, contributing to smoother overall topographies."],["oa:W4401909867","Ti-6Al-4V","roughness value",1.0,null,null,0.5,"µm","","as-built DMLS, annealed 800°C/2h, polished","","","",false,"","methods","Further all the samples were polished using the silicon carbide (SiC) paper up to grit size of 2500 followed by the suspended alumina paste to obtain the roughness value of 1 ± 0.5 µm for microstructure and corrosion tests."],["oa:W4401962598","","Sz (Maximum height)",0.5037,null,null,null,"µm","","","","AFM","",false,"","methods",""],["oa:W4401962598","","Sq (Root-mean-square height)",0.0835,null,null,null,"µm","","","","AFM","",false,"","methods",""],["oa:W4401962598","Ti-13Nb-13Zr","Sa (Arithmetic mean height)",0.0684,null,null,null,"µm","room temperature","","","AFM","",false,"","methods",""],["oa:W4402462452","Ti-6Al-4V","Sq",0.49,0.49,0.49,0.0,"µm","","","","","",false,"","results_discussion","Sq increased from 0.36 ± 0.005 μm (Ti-raw) to 0.62 ± 0.02 μm (P29) after surface texturing and decreased to 0.49 ± 0 μm (P29-C70) and 0.56 ± 0.02 μm (P29-C300)."],["oa:W4402462452","Ti-6Al-4V","average diameter",53.3,null,null,4.5,"µm","","","","","",false,"","results_discussion","The average diameter and total height of the ablation spots, measured from the top layer to the valley bottom, are 53.3 ± 4.5 μm and 9.6 ± 2.3 μm, respectively."],["oa:W4402462452","Ti-6Al-4V","total height",6.4,null,null,0.3,"µm","","","","","",false,"","results_discussion","The total height (Sz) increased from 4.4 ± 0.2 μm (P51) to 5.5 ± 0.4 μm (P34) and 6.4 ± 0.3 μm (P29), as seen in (j)."],["oa:W4402462452","Ti-6Al-4V","total height",5.5,null,null,0.4,"µm","","","","","",false,"","results_discussion","The total height (Sz) increased from 4.4 ± 0.2 μm (P51) to 5.5 ± 0.4 μm (P34) and 6.4 ± 0.3 μm (P29), as seen in (j)."],["oa:W4402462452","Ti-6Al-4V","Sa",0.44,0.42,0.46,0.02,"µm","","","","","",false,"","results_discussion","However, Sa decreased to 0.39 ± 0.003 μm on P29-C70 and 0.44 ± 0.02 μm on P29-C300."],["oa:W4402462452","Ti-6Al-4V","total height",4.4,null,null,0.2,"µm","","","","","",false,"","results_discussion","The total height (Sz) increased from 4.4 ± 0.2 μm (P51) to 5.5 ± 0.4 μm (P34) and 6.4 ± 0.3 μm (P29), as seen in (j)."],["oa:W4402462452","Ti-6Al-4V","Sa",0.28,null,null,null,"µm","","mechanically polished","","","",false,"","methods","These plates were conditioned by mechanical polishing to an initial surface roughness (Sa) of 0.28 μm and Sz at 3.88 ± 0.12 μm."],["oa:W4402462452","Ti-6Al-4V","Sq",0.56,0.54,0.58,0.02,"µm","","","","","",false,"","results_discussion","Sq increased from 0.36 ± 0.005 μm (Ti-raw) to 0.62 ± 0.02 μm (P29) after surface texturing and decreased to 0.49 ± 0 μm (P29-C70) and 0.56 ± 0.02 μm (P29-C300)."],["oa:W4402462452","Ti-6Al-4V","Sz",3.88,null,null,0.12,"µm","","mechanically polished","","","",false,"","methods","These plates were conditioned by mechanical polishing to an initial surface roughness (Sa) of 0.28 μm and Sz at 3.88 ± 0.12 μm."],["oa:W4402462452","Ti-6Al-4V","total height",9.6,null,null,2.3,"µm","","","","","",false,"","results_discussion","The average diameter and total height of the ablation spots, measured from the top layer to the valley bottom, are 53.3 ± 4.5 μm and 9.6 ± 2.3 μm, respectively."],["oa:W4402462452","Ti-6Al-4V","surface roughness (Sa)",0.5,0.49,0.51,0.01,"µm","","","","","",false,"","results_discussion","The surface roughness (Sa) rose from 0.3 ± 0.02 μm at P51 to 0.47 ± 0.02 μm at P34 and 0.5 ± 0.01 μm at P29, as illustrated in (k)."],["oa:W4402462452","Ti-6Al-4V","surface roughness (Sa)",0.5,0.49,0.51,0.01,"µm","","","","","",false,"","results_discussion","Surface roughness (Sa) increased from 0.28 ± 0.00231 μm to 0.5 ± 0.01 μm after surface texturing, as shown in (a)."],["oa:W4402462452","Ti-6Al-4V","surface roughness (Sa)",0.47,0.45,0.49,0.02,"µm","","","","","",false,"","results_discussion","The surface roughness (Sa) rose from 0.3 ± 0.02 μm at P51 to 0.47 ± 0.02 μm at P34 and 0.5 ± 0.01 μm at P29, as illustrated in (k)."],["oa:W4402462452","Ti-6Al-4V","valley width",29.5,null,null,4.0,"µm","","","","","",false,"","results_discussion","The valley width (Vw) on LTS decreased from 29.5 ± 4 μm at P51 to 20.9 ± 3 μm at P34 and 18 ± 2.3 μm at P29, as shown in (j)."],["oa:W4402462452","Ti-6Al-4V","Sa",0.39,0.387,0.393,0.003,"µm","","","","","",false,"","results_discussion","However, Sa decreased to 0.39 ± 0.003 μm on P29-C70 and 0.44 ± 0.02 μm on P29-C300."],["oa:W4402462452","Ti-6Al-4V","Sq",0.62,0.61,0.63,0.02,"µm","","","","","",false,"","results_discussion","Sq increased from 0.36 ± 0.005 μm (Ti-raw) to 0.62 ± 0.02 μm (P29) after surface texturing and decreased to 0.49 ± 0 μm (P29-C70) and 0.56 ± 0.02 μm (P29-C300)."],["oa:W4402462452","Ti-6Al-4V","surface roughness",0.5,0.49,0.51,0.01,"µm","","as-built SLM","","","",false,"","discussion","When surface roughness increased from 0.28 μm to 0.5 ± 0.01 μm, hydrophilicity increased from 100.3 ± 9.5° to 18.5 ± 5.2°."],["oa:W4402462452","Ti-6Al-4V","Sz/Vw ratio",0.36,0.33,0.39,0.03,"","","as-built SLM","","","",false,"unit_missing","discussion","The Sz/Vw ratio increased from 0.15 ± 0.03 to 0.36 ± 0.03 as the pitch size was reduced from 51 μm to 29 μm. shows that hydrophilicity increased correspondingly with the rise in the Sz/Vw ratio."],["oa:W4402462452","Ti-6Al-4V","valley width",18.0,null,null,2.3,"µm","","","","","",false,"","results_discussion","The valley width (Vw) on LTS decreased from 29.5 ± 4 μm at P51 to 20.9 ± 3 μm at P34 and 18 ± 2.3 μm at P29, as shown in (j)."],["oa:W4402462452","Ti-6Al-4V","surface roughness",0.5,null,null,null,"µm","","","","","",false,"","abstract","29 μm pitch displayed the lowest water contact angle of 18.5° and surface roughness of 0.5 μm."],["oa:W4402462452","Ti-6Al-4V","valley width",20.9,null,null,3.0,"µm","","","","","",false,"","results_discussion","The valley width (Vw) on LTS decreased from 29.5 ± 4 μm at P51 to 20.9 ± 3 μm at P34 and 18 ± 2.3 μm at P29, as shown in (j)."],["oa:W4402536161","CP HTE","Width at mid-height",0.062,null,null,0.012,"µm","","","","SEM","",true,"","table","Width at mid-height (nm)\t–\t37 ± 14\t–\t62 ± 12 ∗\t–\t37 ± 12"],["oa:W4402536161","CP HTE","Distance between spikes",0.287,null,null,0.009,"µm","","","","SEM","",true,"","table","Distance between spikes (nm)\t–\t220 ± 29\t–\t287 ± 9 ∗\t–\t226 ± 24"],["oa:W4402536161","Alloy HTE","Width at mid-height",0.037,null,null,0.014,"µm","","","","SEM","",false,"","table","Width at mid-height (nm)\t–\t37 ± 14\t–\t62 ± 12 ∗\t–\t37 ± 12"],["oa:W4402536161","CP HTE","Nanostructure height",0.296,null,null,0.048,"µm","","","","SEM","",true,"","table","Nanostructure height (nm)\t–\t405 ± 122\t–\t296 ± 48 ∗\t–\t390 ± 84"],["oa:W4402536161","Alloy HTE","Distance between spikes",0.22,null,null,0.029,"µm","","","","SEM","",false,"","table","Distance between spikes (nm)\t–\t220 ± 29\t–\t287 ± 9 ∗\t–\t226 ± 24"],["oa:W4402536161","Alloy HTE","Nanostructure height",0.405,null,null,0.122,"µm","","","","SEM","",false,"","table","Nanostructure height (nm)\t–\t405 ± 122\t–\t296 ± 48 ∗\t–\t390 ± 84"],["oa:W4402550969","","surface roughness (Ra)",2.24,null,null,null,"µm","","sintered at 1200°C, heating rate 100°C/min, holding time 7.5min","","","",false,"","results_discussion","Both samples sintered for 7.5 min at the heating rate of 50 ℃/min and 100 ℃/min recorded the least Ra of about 2.24 µm, over a mean width profile of about 270 µm and 256 µm, respectively."],["oa:W4402550969","","mean width profile (RSm)",270.0,null,null,null,"µm","","sintered at 1200°C, heating rate 50°C/min, holding time 7.5min","","","",false,"out_of_range","results_discussion","Both samples sintered for 7.5 min at the heating rate of 50 ℃/min and 100 ℃/min recorded the least Ra of about 2.24 µm, over a mean width profile of about 270 µm and 256 µm, respectively."],["oa:W4402550969","","surface roughness",0.0,null,null,null,"","","","","profilometer","",false,"unit_missing","methods","Depth, width, and surface roughness were analyzed using a profilometer (Taylor Hobson Surtronic 128)."],["oa:W4402550969","","surface roughness (Ra)",2.24,null,null,null,"µm","","sintered at 1200°C, heating rate 50°C/min, holding time 7.5min","","","",false,"","results_discussion","Both samples sintered for 7.5 min at the heating rate of 50 ℃/min and 100 ℃/min recorded the least Ra of about 2.24 µm, over a mean width profile of about 270 µm and 256 µm, respectively."],["oa:W4402550969","","mean width profile (RSm)",256.0,null,null,null,"µm","","sintered at 1200°C, heating rate 100°C/min, holding time 7.5min","","","",false,"out_of_range","results_discussion","Both samples sintered for 7.5 min at the heating rate of 50 ℃/min and 100 ℃/min recorded the least Ra of about 2.24 µm, over a mean width profile of about 270 µm and 256 µm, respectively."],["oa:W4402550969","","surface roughness (Ra)",2.26,2.24,2.281,null,"µm","","","","","",false,"","results_discussion","Corresponding surface roughness (Ra) and mean width profile (RSm) of the TiAl samples’ worn surface are displayed in Figure 9 and range between 2.24 µm and 2.281 µm, respectively."],["oa:W4402552612","Ti-6Al-4V","surface roughness",0.0,null,null,null,"","","","","","",false,"unit_missing","discussion","The primary factor contribut ing to this increase is the surface roughness, as incorporating a hydroxyapatite layer exacer bates the roughness of the alloy’s surface [24]."],["oa:W4402647244","TiN/PP","roughness",1.0,null,null,null,"relative","","","","","",false,"unit_mismatch","results_discussion","In the case of layers created at the plasma potential, due to the fact that they do not change the roughness, a significant share of diffusion factors resulting from the roughness of the initial material (Ra = 0.2 µm) is observed in the layer, as evidenced by the value of the n parameter’s (n = 0.60–0.67) double layer."],["oa:W4402647244","DMLS","roughness",1.25,null,null,null,"relative","","","","","",false,"unit_mismatch","results_discussion","However, significant differences in the obtained values can be noticed; in the case of the DMLS substrate, an approximately 25% increase in roughness parameters is observed, significantly exceeding the values obtained in the classic Grade 2 alloy."],["oa:W4402947535","Ti-6Al-4V","surface roughness",0.5016,null,null,null,"µm","","","","","",false,"","results_discussion","From Fig. 28a from current 10 A it has been found that titanium has been spread across the surface can be seen in yellowish color and the long gap can be seen in between the Ti-rich globules colored bluish contained a carbon deposition and the surface roughness was not high, if we compared with the 8 A current, this is found to be 0.5016 µm from Fig. 28b, After evaluation of all reconstructed images of parameters there no much difference in surface roughness of 8 A and 10 A current and 6 A curre"],["oa:W4402947535","Ti-6Al-4V","surface roughness",1.452,null,null,null,"µm","","","","3D topography","",false,"","results_discussion","In Fig. 24a, the surface roughness is quantified, revealing a value of 1.452 μm."],["oa:W4402947535","Ti-6Al-4V","surface roughness",0.1144,null,null,null,"µm","","","","3D topography","",false,"","results_discussion","The significant difference in surface roughness, measured at 0.1144 μm, compared to the powder suspension method underscores the efficacy of the Ti electrode coating in achieving a smoother surface."],["oa:W4402947535","Ti-6Al-4V","surface roughness",0.4716,null,null,null,"µm","","","","3D topography","",false,"","results_discussion","Figure 26b shown the material deposition in different heights and the structure of the topography where it has not been the same at all over the surface with random distribution and surface roughness from this has been calculated which is found to be 0.4716 μm and also can determine the craters on the surface and where some small craters have been covered by the carbon deposition with more globules structured all over surface found to be as titanium on the surface with a current of 6 A applied."],["oa:W4402947535","Ti-6Al-4V","maximum peak-to-valley height",2.693,null,null,null,"µm","","","","3D topography","",false,"","results_discussion","The maximum peak-to-valley height on the profile that corresponds to the Rz value was equal to 2.693 µm."],["oa:W4402947535","Ti-6Al-4V","surface roughness",0.5893,null,null,null,"µm","","","","","",false,"","results_discussion","The profile root mean square height, and hence the Rq value, total 0.5893 μm."],["oa:W4402947535","Ti-6Al-4V","surface roughness",0.527,null,null,null,"µm","","","","","",false,"","results_discussion","After calculating the surface roughness due to more heights of the globules of materials found to be 0.5270 μm."],["oa:W4403014761","Ti-6Al-4V","ΔSq",4.46,null,null,null,"µm","","as-built SLM","","","",false,"","discussion","This increased material dissolution ultimately leads to a smoother surface ﬁnish.[34,35,68] In contrast, experiments S1 and S2 (Table 2) were performed at the lowest levels of ECP potential, time, and temperature, which resulted in the lowest roughness changes of around ΔSa = 1.59 μm, ΔSq = 4.46 μm, ΔSz = 110.08 μm, and ΔSsk = 0.7."],["oa:W4403014761","Ti-6Al-4V","ΔSz",110.08,null,null,null,"µm","","","","","",false,"","results","The ECP treatments of these samples, resulted in average roughness parameter values of ΔSa = 1.59 μm, ΔSq = 4.46 μm, ΔSz = 110.08 μm, and ΔSsk = 0.7."],["oa:W4403014761","Ti-6Al-4V","ΔSsk",3.5,null,null,null,"","","","","","",false,"unit_missing","results","The measured changes for surface texture parameters for this sample were ΔSa = 7.72 μm, ΔSq = 11.58 μm, ΔSz = 168.60 μm, and ΔSsk = 3.5."],["oa:W4403014761","Ti-6Al-4V","deeper pits",55.0,null,null,null,"µm","","as-built SLM","","","",false,"","results","Random examination of pits revealed deeper pits up to 55 μm for this sample as is shown in Figure 7c,d, which could be associated with the rougher surface that promoted pit growth."],["oa:W4403014761","Ti-6Al-4V","arithmetic areal surface roughness",9.49,null,null,null,"µm","","as-built LB-PBF","","","",false,"","discussion","The achieved arithmetic areal surface roughness of 2.63 μm and corrosion current density of 0.09 μA cm\u00012 demonstrate signiﬁcant improvements compared to the original AB part, which had a surface roughness of 9.49 μm and a corrosion current density of 0.11 \u0004 0.08 μA cm\u00012."],["oa:W4403014761","Ti-6Al-4V","maximum depth of pit",23.45,null,null,null,"µm","","as-built SLM","","","",false,"","results","The maximum depth of this pit was documented as 23.45 μm and is shown in Figure 7b by a proﬁle obtained by cross-sectioning the shown plane and the pit."],["oa:W4403014761","Ti-6Al-4V","Sq",3.5,null,null,null,"µm","","as-built SLM","","","",false,"","results","Figure 5c shows the surface texture of sample S10, which involved high levels of the factors, resulting in a roughness value of Sa = 1.95 μm, Sq = 3.5 μm, Sz = 65.4 μm, and Ssk = \u00011."],["oa:W4403014761","Ti-6Al-4V","ΔSsk",0.7,null,null,null,"","","","","","",false,"unit_missing","results","The ECP treatments of these samples, resulted in average roughness parameter values of ΔSa = 1.59 μm, ΔSq = 4.46 μm, ΔSz = 110.08 μm, and ΔSsk = 0.7."],["oa:W4403014761","Ti-6Al-4V","Sa",3.15,null,null,null,"µm","","as-built SLM","","","",false,"","results","Regarding the surface texture observed for S12, displayed in Figure 5f, it is evident that a smooth surface with an areal roughness value of Sa = 3.15 μm, Sq = 3.30 μm, Sz = 47 μm, Ssk = \u00010.7, contributed to a more uniform AN treatment and appeared to generate a more uniform oxide layer, even at the higher AN potential of E = 15 V."],["oa:W4403014761","Ti-6Al-4V","surface roughness improvement",80.0,null,null,null,"%","","ECP at 20 V, 25 °C, 20 min","","","",false,"unit_mismatch","conclusions","Based on the obtained results, the following conclusions can be made: 1) ECP at E = 20 V, T = 25 °C, for 20 min resulted in the highest roughness improvement of ΔSa = 80% and the smoothest surface achieving Sa = 1.95 μm."],["oa:W4403014761","Ti-6Al-4V","ΔSa",7.72,null,null,null,"µm","","","","","",false,"","results","The measured changes for surface texture parameters for this sample were ΔSa = 7.72 μm, ΔSq = 11.58 μm, ΔSz = 168.60 μm, and ΔSsk = 3.5."],["oa:W4403014761","Ti-6Al-4V","ΔSq",4.46,null,null,null,"µm","","","","","",false,"","results","The ECP treatments of these samples, resulted in average roughness parameter values of ΔSa = 1.59 μm, ΔSq = 4.46 μm, ΔSz = 110.08 μm, and ΔSsk = 0.7."],["oa:W4403014761","Ti-6Al-4V","ΔSa",7.72,null,null,null,"µm","","as-built SLM","","","",false,"","discussion","Based on the experiments and analysis conducted in this study to select the best postprocessing experimental condition within the scope of the factors and levels considered, the following recommendations can be presented: 1) To achieve a signiﬁcant improvement in surface roughness, it is recommended to use the ECP method described in experiment S10, which resulted in a 7.72 μm reduction in Sa surface roughness, equivalent to an improvement of 80% compared to the AB parts."],["oa:W4403014761","Ti-6Al-4V","Sq",3.3,null,null,null,"µm","","as-built SLM","","","",false,"","results","Regarding the surface texture observed for S12, displayed in Figure 5f, it is evident that a smooth surface with an areal roughness value of Sa = 3.15 μm, Sq =
