Repository: akhtar07/tisci-explorer

# TiSci Explorer

A read-only, static explorer for **TiSci**, an autonomous research agent for titanium alloys. TiSci reads the
titanium-alloy literature, builds a knowledge graph and a table of measured values, proposes hypotheses where the
graph has gaps, and tests them with DFT (MACE / VASP) and the ICME-lite multiscale chain.

**Live site:** https://akhtar07.github.io/tisci-explorer/

The site has seven sections:

| Section | What it shows |
|---|---|
| Overview | Corpus → graph → facts → hypotheses → verdicts, with the snapshot's counts |
| Worked example | One full loop for W in α-Ti: graph path, hypothesis, novelty check, DFT test, verdict, follow-up, DAMASK |

File: data/facts/yield_strength.json (part 24 of 51)
element, is 221, 235, 235, 234, 214 and 215 MPa, respectively, which are much smaller than the experimental values (i.e. 970, 790, 780, 690, 1050 and 970 MPa, respectively)."],["oa:W2921631957","Hf","σ0.2",240.0,null,null,null,"MPa","","","","","",false,"","results_discussion","VEC σ0.2(MPa) r (pm) G (GPa) Ti 4 195 141.8 44 Zr 4 280 155.1 33 Hf 4 240 154.1 30 Nb 5 240 142.9 38 Ta 5 170 143.0 69 \u0002n i=1 ci(σ0.2)i, where ci is the molar ratio and (σ0.2)i is yield strength value of each constituent element, is 221, 235, 235, 234, 214 and 215 MPa, respectively, which are much smaller than the experimental values (i.e. 970, 790, 780, 690, 1050 and 970 MPa, respectively)."],["oa:W2921631957","TiZrNbHfTa","(σ0.2)mix",235.0,null,null,null,"MPa","","","","","",true,"","results_discussion","VEC σ0.2(MPa) r (pm) G (GPa) Ti 4 195 141.8 44 Zr 4 280 155.1 33 Hf 4 240 154.1 30 Nb 5 240 142.9 38 Ta 5 170 143.0 69 \u0002n i=1 ci(σ0.2)i, where ci is the molar ratio and (σ0.2)i is yield strength value of each constituent element, is 221, 235, 235, 234, 214 and 215 MPa, respectively, which are much smaller than the experimental values (i.e. 970, 790, 780, 690, 1050 and 970 MPa, respectively)."],["oa:W2921631957","Ti","σ0.2",195.0,null,null,null,"MPa","","","","","",false,"","results_discussion","VEC σ0.2(MPa) r (pm) G (GPa) Ti 4 195 141.8 44 Zr 4 280 155.1 33 Hf 4 240 154.1 30 Nb 5 240 142.9 38 Ta 5 170 143.0 69 \u0002n i=1 ci(σ0.2)i, where ci is the molar ratio and (σ0.2)i is yield strength value of each constituent element, is 221, 235, 235, 234, 214 and 215 MPa, respectively, which are much smaller than the experimental values (i.e. 970, 790, 780, 690, 1050 and 970 MPa, respectively)."],["oa:W2921631957","alloy 2","σ0.2",790.0,null,null,null,"MPa","","","","","",false,"","results_discussion","VEC σ0.2(MPa) r (pm) G (GPa) Ti 4 195 141.8 44 Zr 4 280 155.1 33 Hf 4 240 154.1 30 Nb 5 240 142.9 38 Ta 5 170 143.0 69 \u0002n i=1 ci(σ0.2)i, where ci is the molar ratio and (σ0.2)i is yield strength value of each constituent element, is 221, 235, 235, 234, 214 and 215 MPa, respectively, which are much smaller than the experimental values (i.e. 970, 790, 780, 690, 1050 and 970 MPa, respectively)."],["oa:W2921631957","alloy 5","σ0.2",1050.0,null,null,null,"MPa","","","","","",false,"","results_discussion","VEC σ0.2(MPa) r (pm) G (GPa) Ti 4 195 141.8 44 Zr 4 280 155.1 33 Hf 4 240 154.1 30 Nb 5 240 142.9 38 Ta 5 170 143.0 69 \u0002n i=1 ci(σ0.2)i, where ci is the molar ratio and (σ0.2)i is yield strength value of each constituent element, is 221, 235, 235, 234, 214 and 215 MPa, respectively, which are much smaller than the experimental values (i.e. 970, 790, 780, 690, 1050 and 970 MPa, respectively)."],["oa:W2922060766","UFG near-α PT7M","yield stress",1200.0,null,null,null,"MPa","","as-built RS","","","",false,"","conclusions",""],["oa:W2922060766","PT7M","σ0.2",360.0,350.0,370.0,null,"MPa","room temperature","annealed 650 °C/30 min","","tensile test","",false,"","results_discussion",""],["oa:W2922060766","PT7M","tensile test",0.0,null,null,null,"","room temperature","","","tensile test","",false,"unit_missing","methods",""],["oa:W2922060766","PT7M","σ0.2",1070.0,1070.0,1070.0,null,"MPa","room temperature","UFG","ultrafine-grained","tensile test","",false,"","results_discussion",""],["oa:W2922060766","PT7M","σint",160.0,140.0,180.0,20.0,"MPa","room temperature","annealed 700 °C/30 min","","tensile test","",false,"","results_discussion",""],["oa:W2923074521","Ti-5Al-4Mo-4Cr-2Sn-2Zr","yield strength",2260.0,null,null,null,"MPa","room temperature","aged at 450 °C","","micro-compression testing","1 × 10−3 s−1",false,"out_of_range","conclusions","The yield strength of micropillars reaches approximately 2.26 GPa regardless of pillar size, for pillars from 6 to 0.3 μm."],["oa:W2923074521","Ti55531","yield strength",1200.0,1100.0,1300.0,null,"MPa","","","","","",false,"","discussion","However, the yield strength of bulk Ti55531 alloy is reported to be 1.1–1.3 GPa39,40 because there is grain boundary α and primary α, of which both sizes are in microns and cause the bulk alloy yield at lower stress, far less than the strength of the nanoscale α phase (approximately 2.14 GPa)."],["oa:W2923074521","Ti55531","yield strength",2260.0,null,null,null,"MPa","","","","compression test","",false,"out_of_range","discussion","However, the yield strength of Ti55531 pillars is approximately 2.26 GPa in compression, which is the same order of magnitude as the strength of the nanoscale α phase."],["oa:W2923074521","Ti55531","σβ",2600.0,2100.0,3100.0,null,"MPa","","","","Equation (2)","",true,"out_of_range","discussion","The σβ is calculated to be 3.1-2.1 GPa according to Equation (2), depending on the size of the divided β matrix."],["oa:W2923074521","Ti-5Al-4Mo-4Cr-2Sn-2Zr","strength",1900.0,null,null,null,"MPa","room temperature","aged at 450 °C","","micro-compression testing","1 × 10−3 s−1",true,"","discussion","As such, the strength of 450 °C ageing Ti55531 micropillars σ is calculated to be 1.9 GPa, which is close to the experimental result of 2.26 GPa."],["oa:W2923074521","Ti55531","critical flow stress of the matrix",900.0,null,null,null,"MPa","","","","power law relationship","",false,"","discussion","The critical flow stress of the matrix, σ0, is approximately 0.9 GPa, which is acquired by the power law relationship of the β matrix, as shown in Supplementary Fig. S1."],["oa:W2923074521","Ti55531","yield strength",2260.0,null,null,null,"MPa","","","","","",false,"out_of_range","discussion","Based on the above results, the yield strength of the micropillars (2.26 GPa) is the same order of magnitude as those of the nanoscale α phase and the β matrix."],["oa:W2925118997","ОТ4-1","σ",655.0,null,null,null,"MPa","","","","","",false,"","methods",""],["oa:W2925118997","BT5","σ",895.0,null,null,null,"MPa","","","","","",false,"","methods",""],["oa:W2925118997","BT1-0","σ",450.0,null,null,null,"MPa","","","","","",false,"","methods",""],["oa:W2925118997","ПТ-7М","σ",550.0,null,null,null,"MPa","","","","","",false,"","methods",""],["oa:W2927510778","Ti-48Al-2Cr-2Nb","σy",2968.0,null,null,null,"","","solidified with direct electric current","","regressive analysis","",true,"unit_missing","results_discussion","Empirical expression of the fitted line worked out by regressive analysis is given as σ = . − Hv 7 8 2968 (6) y the regression coefficient of the fits r2 is 0.86."],["oa:W2927510778","Ti-48Al-2Cr-2Nb","yield strength",1196.0,432.0,1348.0,null,"MPa","","solidified with direct electric current","","","",false,"","results_discussion","With the increase in current density from 0 to 64 × 103 A/m2, yield strength increases from 432 MPa to 1196 MPa, and breaking strength increases from 1050 MPa to 1348 MPa."],["oa:W2927510778","Ti-48Al-2Cr-2Nb","yield stress",1000.0,null,null,null,"MPa","room temperature","directionally solidified with electric current","","microhardness test","",false,"","conclusions","(3) By using direct electric current, the microhardness and yield strength of Ti-48Al-2Cr -2Nb are dramatically improved."],["oa:W2927563491","Ti-6Al-4V","residual stress",-400.0,null,null,null,"MPa","","as-built","","","",false,"out_of_range","conclusions","In samples built vertically from the base plate (see Fig. 1 for a schematic), high values of residual stress were seen, with highest values approaching 600 MPa tension near the surface and –400 compression in the centre of the samples in the initial as-build condition."],["oa:W2927563491","Ti-6Al-4V","residual stress",600.0,null,null,null,"MPa","","as-built","","","",false,"","conclusions","In samples built vertically from the base plate (see Fig. 1 for a schematic), high values of residual stress were seen, with highest values approaching 600 MPa tension near the surface and –400 compression in the centre of the samples in the initial as-build condition."],["oa:W2927563491","Ti-6Al-4V","compressive stress",-160.0,null,null,null,"MPa","","as-built C(T)","","contour method","",false,"out_of_range","results_discussion","After machining and introducing a notch, the maximum tensile and compressive stresses in the C(T) sample are 300 MPa and −160 MPa respectively."],["oa:W2927563491","Ti-6Al-4V","tensile stresses",300.0,null,null,null,"MPa","","as-built SLM","","","",false,"","results_discussion","High tensile stresses reaching up to 750 MPa are found close to the sample edge along the X-axis of the vertical built block, while moderate tensile stresses of 300 MPa were found close to the sample edge along the mid Y-axis."],["oa:W2927563491","Ti-6Al-4V","tensile stress",600.0,null,null,null,"MPa","","machined","","contour method","",false,"","results_discussion","After machining to a 6-mm-thick rectangular block, a maximum tensile stress of 600 MPa is found on the surfaces (of the shorter side of the cross-section) of the sample whereas a maximum compressive stress of −170 MPa is found in the middle."],["oa:W2927563491","Ti-6Al-4V","tensile stress",300.0,null,null,null,"MPa","","as-built C(T)","","contour method","",false,"","results_discussion","After machining and introducing a notch, the maximum tensile and compressive stresses in the C(T) sample are 300 MPa and −160 MPa respectively."],["oa:W2927563491","Ti-6Al-4V","tensile stresses",750.0,null,null,null,"MPa","","as-built SLM","","","",false,"","results_discussion","High tensile stresses reaching up to 750 MPa are found close to the sample edge along the X-axis of the vertical built block, while moderate tensile stresses of 300 MPa were found close to the sample edge along the mid Y-axis."],["oa:W2927563491","Ti-6Al-4V","tensile stresses",475.0,450.0,500.0,null,"MPa","","as-built SLM","","","",false,"","results_discussion","High tensile stresses approaching 450-500 MPa were found close to the notch root in the as-built ZX and XZ samples."],["oa:W2927563491","Ti-6Al-4V","compressive stress",-400.0,null,null,null,"MPa","","as-built SLM","","","",false,"out_of_range","results_discussion","Large thermal gradient coupled with low heat transfer between the layers has resulted in compressive stress of magnitude reaching up to −400 MPa."],["oa:W2927563491","Ti-6Al-4V","compressive stress",-170.0,null,null,null,"MPa","","machined","","contour method","",false,"out_of_range","results_discussion","After machining to a 6-mm-thick rectangular block, a maximum tensile stress of 600 MPa is found on the surfaces (of the shorter side of the cross-section) of the sample whereas a maximum compressive stress of −170 MPa is found in the middle."],["oa:W292793121","Ti-3Al-2.5V","yield strengths",900.0,null,null,null,"MPa","room temperature","","","CPFEM prediction","",true,"","methods",""],["oa:W292793121","","Y S",760.0,null,null,null,"MPa","","","","","",false,"","results",""],["oa:W292793121","","yield strength",0.036,null,null,null,"","","","","CPFEM prediction","",true,"unit_missing","methods",""],["oa:W292793121","","Y S(D)",968.0,null,null,null,"","","","","","",true,"unit_missing","results",""],["oa:W292793121","","Y S (MPa)",786.0,null,null,null,"MPa","786 K","","","creep simulation","constant load",true,"","results",""],["oa:W292793121","","Y S(Vf)",930.0,null,null,null,"","","","","","",true,"unit_missing","results",""],["oa:W292793121","Ti-6Al-2Sn-4Zr-2Mo","Y S",750.0,null,null,null,"MPa","","","","","",false,"","results",""],["oa:W292793121","","Y S(lβ)",857.0,null,null,null,"","","","","","",true,"unit_missing","results",""],["oa:W292793121","Ti-3Al-2.5V","yield strengths",900.0,null,null,null,"MPa","room temperature","","","CPFEM prediction","",true,"","methods",""],["oa:W292793121","","Y S(lα)",852.0,null,null,null,"","","","","","",true,"unit_missing","results",""],["oa:W292963382","Ti-48-2-2","0.2 percent offset yield strength",326.0,null,null,null,"MPa","room temperature","cast-to-size","lamellar","tensile test","",false,"","part 1",""],["oa:W292963382","ABB–2","0.2 percent offset yield strength",400.0,null,null,null,"MPa","","cast-to-size","","tensile test","",false,"","part 5",""],["oa:W292963382","95A","0.2 percent offset yield strength",375.0,null,null,null,"MPa","","forged","","tensile test","",false,"","part 5",""],["oa:W292963382","","YS",445.5,433.0,458.0,null,"MPa","room temperature","","","","",false,"","part 1",""],["oa:W292963382","Ti-48-2-2","0.2 percent offset yield strength",284.0,null,null,null,"MPa","","cast-to-size","","tensile test","",false,"","part 5",""],["oa:W2931453128","Ti-6Al-4V","bearing strength",12.0,null,null,null,"MPa","","","","","",false,"out_of_range","discussion","The cortical and cancellous bones have bearing strengths of 100-230 MPa and 2-12 MPa respectively [79]."],["oa:W2931453128","Ti-6Al-4V","bearing strength",100.0,null,null,null,"MPa","","","","","",false,"","discussion","The cortical and cancellous bones have bearing strengths of 100-230 MPa and 2-12 MPa respectively [79]."],["oa:W2931453128","Ti-6Al-4V","bearing strength (σyexp)",343.0,null,null,null,"MPa","","","","","",false,"","results","A similar trend was observed when it comes to bearing strength (휎푦푒푥푝), where SDA showed the lowest performance at 169 MPa and SDB the highest at 343 MPa."],["oa:W2931453128","Ti-6Al-4V","bearing strength (σyexp)",169.0,null,null,null,"MPa","","","","","",false,"","results","A similar trend was observed when it comes to bearing strength (휎푦푒푥푝), where SDA showed the lowest performance at 169 MPa and SDB the highest at 343 MPa."],["oa:W2931453128","Ti-6Al-4V","bearing strength",230.0,null,null,null,"MPa","","","","","",false,"","discussion","The cortical and cancellous bones have bearing strengths of 100-230 MPa and 2-12 MPa respectively [79]."],["oa:W2931453128","Ti-6Al-4V","bearing strength",2.0,null,null,null,"MPa","","","","","",false,"out_of_range","discussion","The cortical and cancellous bones have bearing strengths of 100-230 MPa and 2-12 MPa respectively [79]."],["oa:W2931453128","Ti-6Al-4V","bearing strength",140.0,null,null,null,"MPa","","","","","",false,"","discussion","The experimental test carried out on the bone being replaced resulted in a bearing strength of approximately 140 MPa, which falls within the traditionally classified spectrum."],["oa:W2931453128","Ti-6Al-4V","Yield strength ranging",862.5,795.0,930.0,null,"MPa","","","","","",false,"","methods","Ti-6Al-4V ELI is inherently stabilised as a mixture of BCC (훽) and HCP (훼) phases [52–54] with Yield strength ranging 930-795 MPa."],["oa:W2936095200","PT-7M","effective stress",965.0,null,null,null,"MPa","875 °C","hot-rolled","","","12 s−1",false,"","results_discussion",""],["oa:W2936095200","PT-7M","effective stress",1000.0,null,null,null,"MPa","875 °C","hot-rolled","","","12 s−1",false,"","results_discussion",""],["oa:W2936217162","Ti6242S","yield stress",0.0,null,null,null,"MPa","550 °C","","","","",false,"out_of_range","results_discussion",""],["oa:W2936217162","VT8","flow stress",21.0,null,null,null,"MPa","","","","","",false,"out_of_range","conclusions",""],["oa:W2936217162","VT8","true stress",20.0,null,null,null,"MPa","900 °C","","","","",false,"out_of_range","results_discussion",""],["oa:W2936217162","Ti6242S","flow stress",30.0,null,null,null,"MPa","","mill annealed","","","",false,"out_of_range","conclusions",""],["oa:W2936217162","Ti6242S","true stress",20.0,null,null,null,"MPa","900 °C","","","","",false,"out_of_range","results_discussion",""],["oa:W2936217162","VT8","yield stress",0.0,null,null,null,"MPa","625 °C","","","","",false,"out_of_range","results_discussion",""],["oa:W2936217162","Ti6242S","true stress",35.0,null,null,null,"MPa","","","","","",false,"out_of_range","results_discussion",""],["oa:W2936217162","VT8","yield stress",0.0,null,null,null,"MPa","550 °C","","","","",false,"out_of_range","results_discussion",""],["oa:W2936217162","Ti6242S","yield stress",0.0,null,null,null,"MPa","625 °C","","","","",false,"out_of_range","results_discussion",""],["oa:W2936217162","VT8","true stress",20.0,null,null,null,"MPa","","","","","",false,"out_of_range","results_discussion",""],["oa:W2937039513","Ti-6Al-4V","CYS",952.0,null,null,null,"MPa","15°C","β annealed","","","10-1 s-1",false,"","conclusions",""],["oa:W2937039513","Ti-6Al-4V","yield strength",941.0,941.0,941.0,null,"MPa","room temperature","mill annealed","","axisymmetric compression testing","10-2 s-1",false,"","methods",""],["oa:W2937039513","","compressive yield strength",0.0,null,null,null,"","17°C","","","","",false,"unit_missing","methods",""],["oa:W2937039513","","0.2% compressive yield strength",1220.8,null,null,null,"MPa","-140°C","","","","10-1 s-1",false,"","methods",""],["oa:W2937039513","","0.2% compressive yield strength",941.0,null,null,null,"MPa","16°C","","","","",false,"","methods",""],["oa:W2937039513","","0.2% compressive yield strength",535.0,null,null,null,"MPa","300°C","","","","10-1 s-1",false,"","methods",""],["oa:W2937039513","","compressive yield strength",0.0,null,null,null,"","-130°C","","","","",false,"unit_missing","methods",""],["oa:W2937039513","Ti-6Al-4V","yield",0.0,null,null,null,"","cryogenic","β annealed","","","higher than 104 s-1",false,"unit_missing","conclusions",""],["oa:W2937039513","Ti-6Al-4V","yield strength",0.0,null,null,null,"","cryogenic","β annealed","","","up to 104 s-1",false,"unit_missing","conclusions",""],["oa:W2937039513","Ti-6Al-4V","yield stress",1467.0,1467.0,1467.0,null,"MPa","-130°C","mill annealed","","axisymmetric compression testing","10-1 s-1",false,"","methods",""],["oa:W2937039513","Ti-6Al-4V","yield stress",950.0,950.0,950.0,null,"MPa","25°C","mill annealed","","axisymmetric compression testing","10-1 s-1",false,"","methods",""],["oa:W2937039513","β annealed Ti-6Al-4V ELI","yield strength",0.0,null,null,null,"","-130°C","","","axisymmetric compression test","10-1 s-1",false,"unit_missing","methods",""],["oa:W2937039513","Ti-6Al-4V","CYS",535.0,null,null,null,"MPa","300°C","β annealed","","","10-1 s-1",false,"","conclusions",""],["oa:W2937039513","Ti-6Al-4V","CYS",1109.0,null,null,null,"MPa","-130°C","β annealed","","","10-1 s-1",false,"","conclusions",""],["oa:W2937039513","Ti-6Al-4V","yield strength",1037.0,1037.0,1037.0,null,"MPa","room temperature","mill annealed","","axisymmetric compression testing","101 s-1",false,"","methods",""],["oa:W2937975648","Ti-5Al-2Sn-2Zr-4Mo-4Cr","0.2% proof stress",1100.0,null,null,null,"MPa","","solution treated at 1063 K, 1123 K, 1143 K, 1203 K + aging","","","",false,"","conclusions",""],["oa:W2938454784","Ti-6Al-4V","flow stress",354.0,null,null,null,"MPa","850°C","after one hit at 850°C, 10/s","","true stress-true strain curve","10/s",false,"","results_discussion",""],["oa:W2938454784","Ti-6Al-4V","average flow stress",350.0,null,null,null,"MPa","850°C","at 850°C, 10/s","","graph","10/s",false,"","conclusions",""],["oa:W2938454784","Ti-6Al-4V","peak flow stress",240.0,null,null,null,"MPa","850 °C","as-deformed","coarser deformed grains","tensile test","1/s",false,"","results_discussion",""],["oa:W2938454784","Ti-6Al-4V","Average flow stress",201.0,null,null,null,"MPa","950°C","","","","1/s",false,"","conclusions",""],["oa:W2938454784","Ti-6Al-4V","average flow stress",159.0,null,null,null,"MPa","950°C","","","","1/s",false,"","conclusions",""],["oa:W2938454784","Ti-6Al-4V","average flow stress",201.0,null,null,null,"MPa","950°C","","","","1/s",false,"","conclusions",""],["oa:W2938454784","Ti-6Al-4V","average flow stress",300.0,null,null,null,"MPa","850°C","at 850°C, 1/s","","graph","1/s",false,"","conclusions",""],["oa:W2938454784","Ti-6Al-4V","flow stress",150.0,null,null,null,"MPa","1050°C","","","","10/s",false,"","conclusions",""],["oa:W2938454784","Ti-6Al-4V","flow stress",100.0,null,null,null,"MPa","1050°C","","","","10/s",false,"","conclusions",""],["oa:W2938454784","Ti-6Al-4V","Average flow stress",251.0,null,null,null,"MPa","850°C","","","","1/s",false,"","conclusions",""],["oa:W2938454784","Ti-6Al-4V","flow stress",50.0,null,null,null,"MPa","1050°C","","","","10/s",false,"","conclusions",""],["oa:W2938454784","Ti-6Al-4V","average flow stress",150.0,null,null,null,"MPa","1050°C","","","","10/s",false,"","conclusions",""],["oa:W2938454784","Ti-6Al-4V","average flow stress",100.0,null,null,null,"MPa","1050°C","","","","10/s",false,"","conclusions",""],["oa:W2938454784","Ti-6Al-4V","Average flow stress",265.0,null,null,null,"MPa","950°C","","","","10/s",false,"","conclusions",""],["oa:W2938454784","Ti-6Al-4V","average flow stress",150.0,null,null,null,"MPa","950°C","deformed at 950°C, 1/s","bimodal","uniaxial compression","1/s",false,"","conclusions",""],["oa:W2938454784","Ti-6Al-4V","average flow stress",250.0,null,null,null,"MPa","950°C","deformed at 950°C, 10/s","bimodal","uniaxial compression","10/s",false,"","conclusions",""],["oa:W2938454784","Ti-6Al-4V","average flow stress",50.0,null,null,null,"MPa","1050°C","","","","10/s",false,"","conclusions",""],["oa:W2938454784","Ti-6Al-4V","Average flow stress",313.0,null,null,null,"MPa","850°C","","","","10/s",false,"","conclusions",""],["oa:W2938454784","Ti-6Al-4V","flow stress",233.0,null,null,null,"MPa","950°C","after one hit at 950°C, 1/s","","true stress-true strain curve","1/s",false,"","conclusions",""],["oa:W2938454784","Ti-6Al-4V","peak flow stress",240.0,null,null,null,"MPa","850 °C","as-deformed","deformed α","tensile test","1/s",false,"","results_discussion",""],["oa:W2938454784","Ti-6Al-4V","average flow stress",159.0,null,null,null,"MPa","950°C","","","","10/s",false,"","conclusions",""],["oa:W2938454784","Ti-6Al-4V","Average flow stress",72.0,null,null,null,"MPa","1050°C","","","","1/s",false,"","conclusions",""],["oa:W2938454784","Ti-6Al-4V","Average flow stress",104.0,null,null,null,"MPa","1050°C","","","","10/s",false,"","conclusions",""],["oa:W2939058478","Ti-6Al-4V","yield strength",900.0,null,null,null,"MPa","","","","","",false,"","methods","The sliding wear tests were conducted in ambient air (~40% RH) under a normal load of 2.5 N (~0.8 GPa initial maximum Hertzian contact stress), which was chosen to be below the ~0.9 GPa yield strength of Ti6Al4V alloy."],["oa:W2940413788","Ti-6Al-4V","yield stress",32000.0,null,null,null,"MPa","","","","","0.002 s-1",false,"out_of_range","methods",""],["oa:W2940413788","Ti-6Al-4V","yield stress",522.0,452.0,522.0,null,"MPa","room temperature","","","quasi-static test","2.7 s-1",false,"","methods",""],["oa:W2940413788","Ti-6Al-4V","yield stress",487.0,452.0,522.0,null,"MPa","room temperature","","","quasi-static test","0.002 s-1",false,"","methods",""],["oa:W2940413788","Ti-6Al-4V","yield stress",32000.0,null,null,null,"MPa","","","","","4000 s-1",false,"out_of_range","methods",""],["oa:W2940413788","Ti-6Al-4V","yield stress",32000.0,null,null,null,"MPa","","","","","35000 s-1",false,"out_of_range","methods",""],["oa:W2942176081","Aluminum 3105-O","shear stress",82.0,null,null,null,"MPa","","","","","",false,"","methods",""],["oa:W2943478391","Ti-Gr2","yielding strength",264.615,190.0,339.23,null,"MPa","room temperature","","","tensile test","",false,"","results_discussion","The welded joints have mechanical properties like in the range of yielding strength of 190-339.23 MPa, ultimate tensile strength of 318.46- 429MPa and percentage elongation of 6.66 %-26.66%."],["oa:W2943865690","Ti-6Al-4V","peak residual stress ... peaks at 283 MPa",283.0,283.0,283.0,null,"MPa","","","","FE predictions","",true,"","results","There is a small concentration of fractionally higher residual stress in the core layer when the face material is Ti-6Al-4V which peaks at 283 MPa, but is still not exceeding the flow stress of the copper material."],["oa:W2944175291","Ti-6Al-4V","yield stress",815.0,813.0,817.0,3.0,"MPa","room temperature","","","tensile test","",false,"","results_discussion","Secondly, the average yield stress (YS) of the four samples are 813 ± 3, 817 ± 2, 809 ± 5, and 817 ± 2 MPa."],["oa:W2944408928","Ti-43.5Al-4Nb-1Mo-0.1B","yield strength",450.0,null,null,null,"MPa","800 °C","as-SPS","","","",false,"","conclusions","At 800 °C the NLβ microstructure attain a yield strength of around 600 MPa when compared to the 450 MPa of the initial as-SPS variant."],["oa:W2944408928","Ti-43.5Al-4Nb-1Mo-0.1B","yield strength",600.0,null,null,null,"MPa","800 °C","NLβ","NLβ","","",false,"","conclusions","At 800 °C the NLβ microstructure attain a yield strength of around 600 MPa when compared to the 450 MPa of the initial as-SPS variant."],["oa:W2944536200","Ti-6Al-4V","Proof Stress,Rp0.2, MPa",1036.0,null,null,17.0,"MPa","room temperature","as-built","","tensile test","",false,"","table","Average and standard deviation, As-built\t118.8 ± 3.8\t1036 ± 17\t1122 ± 22\t9.8 ± 3.8\t11.5 ± 5.6\t12"],["oa:W2944536200","Ti-6Al-4V","proof, or the yield stress (YS)",0.0,null,null,null,"MPa","room temperature","as-built","","tensile test","",false,"out_of_range","discussion","Proof, or the yield stress (YS), and the ultimate tensile strength (UTS) of the as-built samples were measured to be more than 200 MPa, greater than required by both ASTM F3001 and ASTM F2924 standards ()."],["oa:W2944536200","Ti-6Al-4V","Proof Stress,Rp0.2, MPa",976.0,null,null,19.0,"MPa","room temperature","HIP","","tensile test","",false,"","table","Average and standard deviation, HIP\t120.0 ± 5.8\t976 ± 19\t1090 ± 18\t20.1 ± 0.7\t42.8 ± 2.2\t5"],["oa:W2944536200","Ti-6Al-4V","proof stress",5.0,5.0,null,null,"%","","HIP 920 °C","","","",false,"unit_mismatch","conclusions","However, while performing HIP at 920 °C only slightly increased density to 0.9999 of the theoretical density, it drastically improved elongation by ~200% with only a slight decrease (~5%) in proof stress and ultimate stress."],["oa:W2944536200","Ti-6Al-4V","Rp0.2",0.0,null,null,null,"MPa","room temperature","HIP-ed","","tensile test","",false,"out_of_range","results","Thus, it appears that HIP significantly improved average elongation and reduction of area, while at the same time slightly decreased the Rm and Rp0.2 (about 5%), suggesting in this composition a Hall-Petch-like behavior."],["oa:W2944536200","Ti-6Al-4V","Proof Stress,Rp0.2, MPa",971.0,null,null,20.0,"MPa","room temperature","HIP","","tensile test","",false,"","table","Average and standard deviation, HIP\t119.5 ± 5.3\t971 ± 20\t1086 ± 19\t18.9 ± 3.1\t38.3 ± 11\t6"],["oa:W2944536200","Ti-6Al-4V","YS",976.0,null,null,null,"MPa","room temperature","as-built","","tensile test","",false,"","discussion","When excluding the result of the one sample that failed due to a machining defect, the averages of YS and UTS were 976 MPa and 1090 MPa, respectively, or about 20% higher than standards require."],["oa:W2944536200","Ti-6Al-4V","yield strength",0.0,null,null,null,"MPa","920 °C","HIP-ed","lamellar","","",false,"out_of_range","discussion","At 920 °C, the microstructure of the HIP samples was still lamellar, although the lamellae size coarsened, which led to a slight decrease in yield strength as well as in ultimate tensile strength []."],["oa:W2944536200","Ti-6Al-4V","proof stress, or the plastic strain stress of 0.2% (Rp0.2)",0.0,null,null,null,"MPa","room temperature","as-built","","tensile test","",false,"out_of_range","results","Tensile Properties and Fractography Results of the tensile tests for the as-built samples presented in show that the proof stress, or the plastic strain stress of 0.2% (Rp0.2), and the ultimate tensile stress (Rm) were higher by ~200 MPa than both ASTM F3001 and ASTM F2924 standard requirements."],["oa:W2944569291","Ti-2.5 wt% GO","yield stress",1294.0,null,null,null,"MPa","","hot-pressed sintered at 1473 K","","","",false,"","abstract","The Ti-2.5 wt% GO composite sintered at 1473 K achieved a maximum yield stress of 1294 MPa, which was 62.7 % higher than that of pure Ti."],["oa:W2944569291","Ti-2.5 wt% GO","yield stress",1294.0,null,null,null,"MPa","","sintered at 1473 K","","","",false,"","results_discussion","The ultimate stress and yield stress of Ti-2.5 wt% GO are 1736 and 1294 MPa at 1473 K, reflecting increment of 10.2% and 18.6% relative to that of the composite with the same GO content at 1073 K."],["oa:W2944569291","Ti-2.5 wt% GO","yield stress",1294.0,null,null,null,"MPa","","sintered at 1473 K","","","",false,"","results_discussion","The Ti-2.5 wt% GO composite sintered at 1473 K exhibits yield stress equal to 1294 MPa, which is 62.7% higher than that of pure Ti."],["oa:W2944569291","Ti-5 wt% GO","yield stress",1173.0,null,null,null,"MPa","","sintered at 1073 K","","","",false,"","results_discussion","The Ti-5 wt% GO composite sintered at 1073 K exhibits a yield stress of 1173 MPa, which is 40.6% higher than that of pure Ti processed under identical conditions."],["oa:W2944569291","Ti-2.5 wt% GO","yield stress",1294.0,null,null,null,"MPa","","sintered at 1473 K","","","",false,"","conclusions","The Ti-2.5 wt% GO composite sintered at 1473 K shows a peak yield stress of 1294 MPa, which is 62.7% higher than that of pure Ti because of GO agglomeration in the Ti-5 wt% GO composite."],["oa:W2944569291","Ti-5 wt% GO","yield stress",0.0,null,null,null,"","","hot-pressed sintered at 1473 K","","","",false,"unit_missing","abstract","Further increasing the GO content to 5 wt% led to a slight decrease in yield stress owing to GO agglomeration."],["oa:W2944733415","Ti-6Al-4Cu","yield strength",830.0,null,null,10.0,"MPa","","sintered","lamellar","tensile test","",false,"","discussion",""],["oa:W2944733415","Ti-2Al-1Cu","yield strength",618.0,null,null,10.0,"MPa","","sintered","lamellar","tensile test","",false,"","discussion",""],["oa:W2945270320","Ti-6Al-4V","material yield stress constant A",1343.0,null,null,null,"MPa","","","","","",false,"","methods","The material yield stress constant A = 1343MPa given in Equation 1, the hardening modulus of the material B = 1092MPa, the hardening coefficient n = 0.22, the strain rate C = 0.06, the thermal softening coefficient of the material is m = 1.82 [8]."],["oa:W2946143670","Ti-6Al-4V","yield stress",4191.0,null,null,null,"N","","","","tensile test","",false,"unit_mismatch","results","The two optimised bone plates that resulted with similar cortical bone modulus, the 75% volume reduction for the six- and eighthole bone plates, resulted in around half of the yield of the commercial plates and the maximum force reached before yield was around 4191 N and 5481 N, respectively."],["oa:W2946143670","Ti-6Al-4V","yield stress",850.0,null,null,null,"MPa","","","","","",false,"","discussion","Most of the bone plates presented a higher yield stress with two plates (four-hole 75% volume reduction and six-hole 25% volume reduction plates) showing similarity with the commercial ones in terms of yield behaviour."],["oa:W2946143670","Ti-6Al-4V","yield stress",5481.0,null,null,null,"N","","","","tensile test","",false,"unit_mismatch","results","The two optimised bone plates that resulted with similar cortical bone modulus, the 75% volume reduction for the six- and eighthole bone plates, resulted in around half of the yield of the commercial plates and the maximum force reached before yield was around 4191 N and 5481 N, respectively."],["oa:W2946190355","CP-Ti Grade 2","yield strength",0.0,null,null,null,"","","","","","",false,"unit_missing","results_discussion","It is also clear that the activity of pyramidal slip with high critical resolved shear stress (CRSS) compared to prism slip is much higher in 90T compared to 0T and 45T orientation, which results in lower strain hardening coefficient of 90T with high yield strength as reported in Table 4."],["oa:W2946460749","Ti-6Al-4V","now stress",149.0,null,null,null,"MPa","950°C","","","isothermal compression","1.0 s⁻¹",false,"","methods",""],["oa:W2946460749","Ti-6Al-4V","flow stress",900.0,900.0,900.0,null,"MPa","950 °C","","","uniaxial compression test","0.1 s⁻¹",false,"","methods",""],["oa:W2946460749","Ti-6Al-4V","flow stress",850.0,850.0,850.0,null,"MPa","880 °C","","","uniaxial compression test","1 s⁻¹",false,"","methods",""],["oa:W2946460749","Ti-6Al-4V","now stress",218.0,null,null,null,"MPa","880°C","","","isothermal compression","1.0 s⁻¹",false,"","methods",""],["oa:W2946460749","Ti-6Al-4V","now stress",138.0,null,null,null,"MPa","950°C","","","isothermal compression","1.0 s⁻¹",false,"","methods",""],["oa:W2946460749","Ti-6Al-4V","now stress",210.0,null,null,null,"MPa","880°C","","","isothermal compression","1.0 s⁻¹",false,"","methods",""],["oa:W2946460749","Ti-6Al-4V","flow stress",950.0,950.0,950.0,null,"MPa","950 °C","","","uniaxial compression test","1 s⁻¹",false,"","methods",""],["oa:W2946460749","Ti-6Al-4V","flow stress",800.0,800.0,800.0,null,"MPa","950 °C","","","uniaxial compression test","0.01 s⁻¹",false,"","methods",""],["oa:W2946651742","CP-Ti Grade 2","yield strength",325.0,null,null,null,"MPa","","as-received","","tensile test","",false,"","results","Both the yield strength and tensile strength 18 increased from 325 MPa and 416 MPa for as-received cp-Ti to 613 MPa and 705 MPa 19 for MDF and to 597 MPa and 654 MPa for ECAP cp-Ti."],["oa:W2946651742","CP-Ti Grade 2","yield strength",613.0,null,null,null,"MPa","","MDF","","tensile test","",false,"","results","Both the yield strength and tensile strength 18 increased from 325 MPa and 416 MPa for as-received cp-Ti to 613 MPa and 705 MPa 19 for MDF and to 597 MPa and 654 MPa for ECAP cp-Ti."],["oa:W2946651742","CP-Ti Grade 2","yield strength",597.0,null,null,null,"MPa","","ECAP","","tensile test","",false,"","results","Both the yield strength and tensile strength 18 increased from 325 MPa and 416 MPa for as-received cp-Ti to 613 MPa and 705 MPa 19 for MDF and to 597 MPa and 654 MPa for ECAP cp-Ti."],["oa:W2946651742","ECAP cp-Ti","elastic limit",544.0,null,null,null,"MPa","room temperature","","","","",false,"","discussion","However, for the ECAP cp-Ti 11 that has the initial grain size of 638 nm (Fig. 5f), the elastic limit is 544 MPa (Table 12 1)."],["oa:W2947571250","Ti-6Al-4V","Yield strenght",948.5,897.0,1000.0,null,"MPa","","","","","",false,"","results_discussion","Density g/cm3 4.42 Melting point ºC 1649 Specific heat J/Kg. ºC 560 Electric resistivity Ohm.cm 170 Thermal conductivity W/m.K 7.2 Yield strenght MPa 897 – 1000 Modulus of elasticity GPa 114 Hardness HRC 36 Figure 2."],["oa:W2948908086","Ti-6Al-4V","Yield stress",48.55,null,null,null,"kPa","165 °C","","","","",false,"unit_mismatch","conclusions",""],["oa:W2948908086","Ti64-MIM","yield stress",32.2,null,null,null,"kPa","165 °C","F6080","","","",false,"unit_mismatch","conclusions",""],["oa:W2948908086","Ti-6Al-4V","Yield stress",55.92,null,null,null,"kPa","125 °C","","","","",false,"unit_mismatch","conclusions",""],["oa:W2948908086","Ti-6Al-4V","Yield stress",32.22,null,null,null,"kPa","165 °C","","","","",false,"unit_mismatch","conclusions",""],["oa:W2948908086","Ti-6Al-4V","Yield stress",40.33,null,null,null,"kPa","145 °C","","","","",false,"unit_mismatch","conclusions",""],["oa:W2948908086","Ti64-MIM","yield stress",55.9,null,null,null,"kPa","125 °C","F6080","","","",false,"unit_mismatch","conclusions",""],["oa:W2948908086","Ti64-MIM","yield stress",51.8,null,null,null,"kPa","145 °C","F6080","","","",false,"unit_mismatch","conclusions",""],["oa:W2948908086","Ti-6Al-4V","Yield stress",55.39,null,null,null,"kPa","125 °C","","","","",false,"unit_mismatch","conclusions",""],["oa:W2948908086","Ti-6Al-4V","Yield stress",51.78,null,null,null,"kPa","145 °C","","","","",false,"unit_mismatch","conclusions",""],["oa:W2948965208","TC17 BM","Yield Strength, MPa",996.0,null,null,12.8,"MPa","room temperature","","","tensile test","",false,"","table","TC17 BM\t1103 (20.0)\t996 (12.8)\t18 (0.45)"],["oa:W2948965208","TC17 EBW-AW","Yield Strength, MPa",869.0,null,null,13.5,"MPa","room temperature","","","tensile test","",false,"","table","TC17 EBW-AW\t948 (11.6)\t869 (13.5)\t5 (0.76)"],["oa:W2948965208","TC17 EBW-PWHT","Yield Strength, MPa",980.0,null,null,11.5,"MPa","room temperature","","","tensile test","",false,"","table","TC17 EBW-PWHT\t1053 (32.7)\t980 (11.5)\t17 (0.36)"],["oa:W2949379902","Ti-6Al-4V","tensile stress",77.0,null,null,null,"MPa","","","","contour method","",false,"","conclusions","The lowest tensile stress (peak value) was recorded as 77 MPa using the contour method in a specimen having 14 layers (1.5 mm deposition thickness) deposited with cross-hatch track pattern."],["oa:W2949379902","Ti-6Al-4V","tensile stress",355.0,null,null,null,"MPa","","","","neutron diffraction","",false,"","conclusions","Among all the investigated specimens, the highest tensile stress (peak value within the specimen) was found to be 349 MPa using the contour method (355 MPa via neutron diffraction) for the CS specimen having 42 layers (4.5 mm deposition thickness) deposited with horizontal track pattern."],["oa:W2949379902","Ti-6Al-4V","tensile stress",349.0,null,null,null,"MPa","","","","contour method","",false,"","conclusions","Among all the investigated specimens, the highest tensile stress (peak value within the specimen) was found to be 349 MPa using the contour method (355 MPa via neutron diffraction) for the CS specimen having 42 layers (4.5 mm deposition thickness) deposited with horizontal track pattern."],["oa:W2952321977","Ti-6Al-4V","Yield stress",655001.915,551580.56,758423.27,null,"MPa","","","","","",false,"out_of_range","results_discussion",""],["oa:W2952322462","Ti-6Al-4V","Yield Strength Vertical (Z)",1120.0,1040.0,1200.0,80.0,"MPa","","as-built","","","",false,"","conclusions",""],["oa:W2952322462","Ti-6Al-4V","Yield Strength Horizontal",1140.0,1090.0,1190.0,50.0,"MPa","","as-built","","","",false,"","conclusions",""],["oa:W2952607182","Ti-6Al-4V","Tensile Yield (MPa)",912.0,null,null,null,"MPa","","o<./f3 transus 1005°C","","","",false,"","conclusions","- 44- Table 2.1 Properties of annealed Ti-6Al-4V forgings ( 45 ) Forging treatment Properties 0( + P (3 Phase field Phase field Tensile Ultimate (MPa) 978 991 Tensile Viel d (MP a) 940 912 Tensile Elongation ( %) 16 12 Reduction in area (%) 45 22 ~ Fracture toughness (MPam') 52 79 107 Fatigue limit (MP a) :!\"494 :!\"744 o Annealed 2 hours at 705 e, air cooled after forging o<./f3 transus 1005 0 e Axial loadings = smooth specimen kr = 1.0."],["oa:W2952607182","Ti-6Al-4V","Tensile Yield (MPa)",940.0,null,null,null,"MPa","","annealed 2 hours at 705°C, air cooled after forging","","","",false,"","conclusions","- 44- Table 2.1 Properties of annealed Ti-6Al-4V forgings ( 45 ) Forging treatment Properties 0( + P (3 Phase field Phase field Tensile Ultimate (MPa) 978 991 Tensile Viel d (MP a) 940 912 Tensile Elongation ( %) 16 12 Reduction in area (%) 45 22 ~ Fracture toughness (MPam') 52 79 107 Fatigue limit (MP a) :!\"494 :!\"744 o Annealed 2 hours at 705 e, air cooled after forging o<./f3 transus 1005 0 e Axial loadings = smooth specimen kr = 1.0."],["oa:W2952649009","Ti-24Nb-4Zr-8Sn","résistance mécanique plus élevée",0.0,null,null,null,"","","FT (700°C/3min)","","tensile test","",false,"unit_missing","conclusions",""],["oa:W2952649009","Ti-24Nb-4Zr-8Sn","résistance mécanique plus élevée",0.0,null,null,null,"","","ST (900°C/30min)","","tensile test","",false,"unit_missing","conclusions",""],["oa:W2953181100","CP-Ti Grade 2","yield strength",300.0,null,null,null,"MPa","room temperature","annealed at 870°C for 36 h","equiaxed","tensile test","8×10-4",false,"","methods",""],["oa:W2953343124","Ti4522XD","strengthening associated with lamellar boundary",140.0,null,null,null,"MPa","","","lamellar","","",false,"","discussion",""],["oa:W2953343124","TiAl","yield stresses",220.0,200.0,240.0,null,"MPa","","","","","",false,"","methods",""],["oa:W2953541974","Ti-6Al-4V","yield strength at 0.2% offset",765.0,null,null,null,"MPa","","as-built SLM","","","",false,"","results","AMS4999A11 specifies minimum values in the Z-direction for additively manufactured Ti-6Al-4V of 855 MPa for ultimate tensile strength (UTS), 765 MPa for yield strength at 0.2% offset, and 5% elongation at failure."],["oa:W2953968845","Ti-6Al-4V","yield strength",0.0,null,null,null,"",
