Repository: akhtar07/tisci-explorer

# TiSci Explorer

A read-only, static explorer for **TiSci**, an autonomous research agent for titanium alloys. TiSci reads the
titanium-alloy literature, builds a knowledge graph and a table of measured values, proposes hypotheses where the
graph has gaps, and tests them with DFT (MACE / VASP) and the ICME-lite multiscale chain.

**Live site:** https://akhtar07.github.io/tisci-explorer/

The site has seven sections:

| Section | What it shows |
|---|---|
| Overview | Corpus → graph → facts → hypotheses → verdicts, with the snapshot's counts |
| Worked example | One full loop for W in α-Ti: graph path, hypothesis, novelty check, DFT test, verdict, follow-up, DAMASK |

File: data/facts/youngs_modulus.json (part 24 of 33)
"GPa","","","","","",false,"","conclusions",""],["oa:W4394535064","Ti-6Al-4V","E",120.0,null,null,null,"GPa","room temperature","","","","",false,"","methods",""],["oa:W4394535064","Ti-6Al-4V","E",202.0,null,null,null,"GPa","25 °C","","","","",false,"out_of_range","methods",""],["oa:W4394535064","Ti-6Al-4V","E",171.0,null,null,null,"GPa","540 °C","","","","",false,"","methods",""],["oa:W4394535064","Inconel 718","Young’s modulus",202.0,null,null,null,"GPa","20 °C","","","","",false,"out_of_range","results",""],["oa:W4394535064","Inconel 718","Young’s modulus",171.0,null,null,null,"GPa","540 °C","","","","",false,"unit_suspect","results",""],["oa:W4394663217","Ti-6Al-2Sn-4Zr-2Mo","elastic modulus (E)",105.0,null,null,null,"GPa","room temperature","as-built","","nanoindentation","~7~10 nm·s-1",false,"","methods",""],["oa:W4394708948","Ti-6V-4V","true stress-true strain",0.0,null,null,null,"","840 °C","","","CPFEM prediction","10-2 s-1 to 10-4 s-1",true,"unit_missing","results_discussion",""],["oa:W4394719947","","Young’s modulus",0.95,null,null,0.05,"GPa","","as-built SLM","","","",false,"out_of_range","abstract","The faster cooling rate in SLM results in the formation of fine β dendrites, leading to higher compressive strength (50 ± 0.9 MPa) and lower Young’s modulus (0.95 ± 0.05 GPa) compared to EBM parts (45 ± 1.1 MPa and 1.34 ± 0.04 GPa, respectively)."],["oa:W4394719947","","Young’s modulus",1.34,null,null,0.04,"GPa","","as-built EBM","","","",false,"out_of_range","abstract","The faster cooling rate in SLM results in the formation of fine β dendrites, leading to higher compressive strength (50 ± 0.9 MPa) and lower Young’s modulus (0.95 ± 0.05 GPa) compared to EBM parts (45 ± 1.1 MPa and 1.34 ± 0.04 GPa, respectively)."],["oa:W4394719947","Ti-6Al-4V","elastic modulus or Young’s modulus",110.0,110.0,110.0,null,"GPa","","","","","",false,"","abstract","The elastic modulus or Young’s modulus is approximately 110 GPa This property describes the material’s stiffness and its resistance to elastic deformation under applied stress."],["oa:W4394719947","Ti-6Al-2Sn-4Zr-6Mo","elastic modulus",110.0,110.0,110.0,null,"GPa","","","","","",false,"","abstract","Ti-6Al-2Sn-4Zr-6Mo (also known as Ti 6-2-4-6): The elastic modulus, a measure of material stiffness, for Ti 6-2-4-6 is around 110 GPa (16 x 106 psi) [39]."],["oa:W4394719947","","elastic modulus",120.0,null,null,null,"GPa","","","","","",false,"","abstract","The yield strength is around 850-910 MPa, the UTS is around 1010-1150 MPa, the elastic modulus is 120 GPa, and the betatransus temperature (Tβ) is 1020°C [43]."],["oa:W4394719947","","elastic modulus",100.5,86.0,115.0,null,"GPa","","","","","",false,"","abstract","The yield strength is around 800-1200 MPa, the UTS is around 900- 1300 MPa, the elastic modulus is 86-115 GPa, and the beta transus temperature (Tβ) is 795°C [43, 46]."],["oa:W4394719947","","elastic modulus",110.0,null,null,null,"GPa","","","","","",false,"","abstract","The yield strength is around 900 MPa, the UTS is around 960 MPa, the elastic modulus is 110 GPa, and the beta transus temperature (Tβ) is 900°C [43]."],["oa:W4394719947","","Young's modulus",80.0,null,null,null,"GPa","","","","","",false,"","abstract","It is typically 80 GPa (11.6 x 106 psi) [49]."],["oa:W4394737604","Timetal 64","Young Modulus (20°C)",117.4,null,null,null,"GPa","20°C","hot-rolled and annealed at 750°C","","","",false,"","methods",""],["oa:W4394790343","Ti/60wt.%TiB","modulus",276.0,null,null,null,"GPa","","","","sonic method","",false,"out_of_range","methods",""],["oa:W4394790343","TiB","estimated rigidity",400.0,null,null,null,"GPa","","","","rule of mixtures","",true,"out_of_range","methods",""],["oa:W4394790343","Ti","E(GPa)",100.0,null,null,null,"GPa","","casting","","","",false,"","methods",""],["oa:W4394790343","Ti-6Al-4V","E(GPa)",108.0,null,null,null,"GPa","","casting","","","",false,"","methods",""],["oa:W4394852445","Ti-6Al-4V","Young’ s modul us, E (GPa)",78.9,null,null,3.2,"GPa","","","","","",false,"","results_discussion",""],["oa:W4394852445","Ti-6Al-4V","Young’s modulus",20.0,20.0,20.0,null,"GPa","","","","","",false,"out_of_range","results_discussion",""],["oa:W4394873844","Ti3Au","elastic modulus",88.0,null,null,5.0,"GPa","room temperature","SRT, as-deposited","","variable load method","",false,"","results_discussion","The quasi-crystalline sample, SRT, deposited on glass reports an elastic modulus of 88 ± 5 GPa when measured with the variable load method, but with a fixed load, the same film gives a slightly higher value of 97 ± 3 GPa, with an observable reduction in the measurement scatter."],["oa:W4394873844","Ti3Au","elastic modulus",97.0,null,null,3.0,"GPa","room temperature","SRT, as-deposited","","fixed load method","",false,"","results_discussion","The quasi-crystalline sample, SRT, deposited on glass reports an elastic modulus of 88 ± 5 GPa when measured with the variable load method, but with a fixed load, the same film gives a slightly higher value of 97 ± 3 GPa, with an observable reduction in the measurement scatter."],["oa:W4394873844","Ti3Au","elastic modulus",113.0,null,null,10.0,"GPa","room temperature","deposited at 275 °C on glass","β-Ti3Au","variable load mode","",false,"","results_discussion","For the samples deposited at elevated substrate temperature on glass, the value of elastic modulus increases to 113 ± 10 GPa in variable load mode due to development of the harder crystalline β-Ti3Au phase."],["oa:W4394873844","Ti3Au","elastic modulus",97.0,97.0,101.0,null,"GPa","room temperature","deposited at 275 °C on Ti6Al4V","","fixed load method","",false,"","results_discussion","This higher spread of results is also observed for samples deposited on Ti6Al4V substrates and, like the hardness results, can be correlated with higher substrate surface roughness, which will lead to an indenter size effect, causing larger scatter in results., But irrespective of substrate type, the results from both samples are more consistent around 97–101 GPa when measured with a fixed load."],["oa:W4394873844","Ti3Au","elastic modulus",30.0,null,null,null,"GPa","","","","","",false,"","results_discussion","The lower elastic modulus values of the Ti3Au coating material observed on Ti-based substrates are particularly important as material systems with lower elastic modulus values close to those of human bone (30 GPa) are desirous to overcome the stress shielding effect, which leads to poor bone recovery."],["oa:W4394895187","Ti-6Al-4V","E",120.0,null,null,null,"GPa","20 °C","","","","",false,"","results_discussion","Materials Ub, V H, GPa E, GPa H3/E2, GPa Friction coefficient, µ Wear rate, ×10-5 мм3/Нм 20 °C 500 °C 20 °C 500 °C Ti6Al4V - 4 120 0.004 0.55 0.6 63.2 187 TiN -50 24 437 0.072 0.5-0.8 0.75 0.86 3.56 -150 30 470 0.122 0.4-0.8 - 2.73 - -300 25 428 0.085 0.4-0.7 - 2.83 - CrN -50 25 359 0.121 0.5 0.7 1.43 7.13 -150 18 296 0.066 0.3-0.5 0.75 1.85 22.3 -300 19 318 0.067 0.4-0.5 - 1.58 - TiN coatings have a high nanohardness of 24-30 GPa."],["oa:W4394934882","Ti-6Al-4V","Young’s modulus",110.0,null,null,20.0,"GPa","room temperature","","","","",false,"","methods",""],["oa:W4394934882","Ti-6Al-4V","Young’s modulus",108.0,null,null,0.01,"GPa","25 °C","","","tensile test","",false,"","results",""],["oa:W4394934882","Ti-6Al-4V","apparent Young’s modulus",99.0,null,null,null,"GPa","25 °C","","","tensile test","",false,"","results",""],["oa:W4394934882","Ti-6Al-4V","apparent Young’s modulus",107.0,null,null,null,"GPa","25 °C","","","tensile test","",false,"","results",""],["oa:W4394934882","Ti-6Al-4V","apparent Young’s modulus",108.0,null,null,null,"GPa","25 °C","","","tensile test","",false,"","results",""],["oa:W4394934882","Ti-6Al-4V","apparent Young’s moduli",91.0,null,null,null,"GPa","400 °C","","","tensile test","",false,"","results",""],["oa:W4394934882","Ti-6Al-4V","apparent Young’s moduli",83.0,null,null,null,"GPa","500 °C","","","tensile test","",false,"","results",""],["oa:W4394934882","Ti-6Al-4V","Young’s moduli",49.0,null,null,null,"GPa","600 °C","","","tensile test","",false,"","results",""],["oa:W4394934882","Ti-6Al-4V","Young’s moduli",44.0,null,null,null,"GPa","700 °C","","","tensile test","",false,"","results",""],["oa:W4394934882","Ti-6Al-4V","Young’s modulus",49.0,null,null,null,"GPa","","","","","",false,"","results",""],["oa:W4394934882","Ti-6Al-4V","Young’s modulus",44.0,null,null,null,"GPa","","","","","",false,"","results",""],["oa:W4394934882","Ti-6Al-4V","Young’s moduli",0.0,null,null,null,"","600 °C and 700 °C","","","Table 5.7","",true,"unit_missing","results",""],["oa:W4394934882","Ti-6Al-4V","Young’s moduli",89.0,null,null,0.0,"GPa","400 °C","","","tensile test","",false,"","methods",""],["oa:W4394934882","Ti-6Al-4V","Young’s moduli",90.0,null,null,0.0,"GPa","400 °C","","","tensile test","",false,"","methods",""],["oa:W4394934882","Ti-6Al-4V","Young’s modulus",90.0,null,null,2.0,"GPa","400 °C","","","tensile test","",false,"","methods",""],["oa:W4394934882","Ti-6Al-4V","Young’s modulus",80.0,null,null,1.0,"GPa","500 °C","","","tensile test","",false,"","methods",""],["oa:W4394934882","Ti-6Al-4V","Young’s modulus",54.0,null,null,null,"GPa","600 °C","","","tensile test","",false,"","methods",""],["oa:W4394934882","Ti-6Al-4V","Young’s modulus",46.0,null,null,null,"GPa","700 °C","","","tensile test","",false,"","methods",""],["oa:W4394934882","Ti-6Al-4V","Young’s modulus",110.0,100.0,120.0,null,"GPa","400 °C","","","Linear Regression","",false,"","conclusions",""],["oa:W4394934882","Ti-6Al-4V","Young’s modulus",100.0,90.0,110.0,null,"GPa","500 °C","","","Linear Regression","",false,"","conclusions",""],["oa:W4394934882","Ti-6Al-4V","Young’s modulus",80.0,70.0,90.0,null,"GPa","600 °C","","","","",false,"","conclusions",""],["oa:W4394934882","Ti-6Al-4V","Young’s modulus",70.0,60.0,80.0,null,"GPa","700 °C","","","","",false,"","conclusions",""],["oa:W4394934882","Ti-6Al-4V","Young’s modulus",0.0,null,null,null,"","600–750 °C","","","","",false,"unit_missing","results",""],["oa:W4394934882","Ti-6Al-4V","Young’s modulus",105.0,null,null,null,"GPa","700 °C","","","improved-2D-DIC","",false,"","abstract",""],["oa:W4394952013","Ti-6Al-4V","Young's moduli E",800.0,null,null,null,"GPa","","","","experimental","",false,"out_of_range","methods","800 008 400°℃ 400°C 500°℃ 700 500°℃ 700 550°C 550°C 600°C 600°C 600 600 650°C 650°C 700 °℃ 700°C 500 400 Stress [MPa] 400 300 300 200 200 100 100 0.005 0.01 0.015 0.02 500 1000 1500 2000 Strain[-] Time[5] a) Load curves -FG b)Relaxation curves-FG Figure 2: Strain-Stress (a) and relaxation (b) curves for the FG microstructure Table 2 presents the elastic properties of the two microstructures, the Young's moduli E and the elasticity limits k."],["oa:W4394974650","Ti-35Nb-7Zr-5Ta","Young’s modulus",55.0,null,null,null,"GPa","","","","","",false,"","abstract","One of the most attractive β-Ti alloys is Ti–35Nb–7Zr–5Ta wt% (TNZT) alloy, which has one of the lowest Young’s moduli among the β-Ti family (about 55 GPa) and contains no cytotoxic elements."],["oa:W4395464011","Ti-6Al-4V","surface elastic modulus",112.96,null,null,null,"GPa","","after USRP","","","",false,"","abstract","After USRP, the surface elastic modulus of the specimen is increased from 96.98 GPa to 112.96 GPa, and the corrosion resistance has also been greatly improved, with corrosion rate reduced by about 95%."],["oa:W4395464011","Ti-6Al-4V","Modulus of elasticity (GPa)",96.98,null,null,null,"GPa","","untreated","","nanoindentation","",false,"","results","Untreated USRP Modulus of elasticity (GPa) 96.98 112.96 Hardness (GPa) 1.91 2.65 Hardness (HV) 199.4 276.7 Depth of indentation (nm) 881.76 1007.10 Elastic recovery parameter 0.909 0.565 As can be seen from the table, the surface elastic modulus of the specimen increased from 96.98 GPa to 112.96 GPa after USRP, with an increase of about 16.5%; the surface hardness increased from 199.4 HV to 276.7 HV, with an increase of about 38.77%; the elastic recovery parameter decreased from 0.909 to 0.565, "],["oa:W4395464011","Ti-6Al-4V","Modulus of elasticity (GPa)",112.96,null,null,null,"GPa","","USRP","","nanoindentation","",false,"","results","Untreated USRP Modulus of elasticity (GPa) 96.98 112.96 Hardness (GPa) 1.91 2.65 Hardness (HV) 199.4 276.7 Depth of indentation (nm) 881.76 1007.10 Elastic recovery parameter 0.909 0.565 As can be seen from the table, the surface elastic modulus of the specimen increased from 96.98 GPa to 112.96 GPa after USRP, with an increase of about 16.5%; the surface hardness increased from 199.4 HV to 276.7 HV, with an increase of about 38.77%; the elastic recovery parameter decreased from 0.909 to 0.565, "],["oa:W4395464011","Ti-6Al-4V","surface modulus of elasticity",112.96,null,null,null,"GPa","","after USRP","","","",false,"","conclusions","The surface modulus of elasticity of the specimen after USRP is increased from 96.98 GPa to 112.96 GPa."],["oa:W4399730629","Ti-6Al-4V","Young’s modulus",120.5,null,null,2.3,"GPa","","","","","",false,"","results","The measured Young’s modulus result for Ti-6Al-4V was 120.5 ± 2.3 GPa, which is in close agreement with reported values in the literature [,]."],["oa:W4399730629","Ti-33Nb-3Ga","Mean Young’s Modulus (GPa)",75.4,null,null,2.4,"GPa","","","","nanoindentation","",false,"","table","Ti-33Nb-3Ga\t75.4 ± 2.4\t239.5 ± 13.6"],["oa:W4399730629","Ti-33Nb-5Ga","Young’s modulus",67.2,null,null,1.6,"GPa","","","","","",false,"","results","The Young’s modulus of Ti-33Nb-3Ga and Ti-33Nb-5Ga were found as 75.4 ± 2.4 GPa and 67.2 ± 1.6 GPa, respectively."],["oa:W4399730629","Ti-33Nb-3Ga","Young’s modulus",75.4,null,null,2.4,"GPa","","","","","",false,"","results","The Young’s modulus of Ti-33Nb-3Ga and Ti-33Nb-5Ga were found as 75.4 ± 2.4 GPa and 67.2 ± 1.6 GPa, respectively."],["oa:W4399730629","Ti-6Al-4V","Mean Young’s Modulus (GPa)",120.5,null,null,2.3,"GPa","","","","nanoindentation","",false,"","table","Ti-6Al-4V\t120.5 ± 2.3\t371.4 ± 13.0"],["oa:W4399730629","Ti-33Nb-5Ga","Mean Young’s Modulus (GPa)",67.2,null,null,1.6,"GPa","","","","nanoindentation","",false,"","table","Ti-33Nb-5Ga\t67.2 ± 1.6\t274.3 ± 9.9"],["oa:W4399730629","Ti-33Nb-5Ga","Young’s modulus",67.2,null,null,null,"GPa","","","dendritic α-phase colonies in β-phase matrix","","",false,"","conclusions","The developed Ga-containing alloys offer Young’s modulus (75.4 and 67.2 GPa) significantly lower than that of medical grade Ti-6Al-4V, as much as 44%."],["oa:W4399730629","Ti-33Nb-3Ga","Young’s modulus",75.4,null,null,null,"GPa","","","equiaxed β-phase","","",false,"","conclusions","The developed Ga-containing alloys offer Young’s modulus (75.4 and 67.2 GPa) significantly lower than that of medical grade Ti-6Al-4V, as much as 44%."],["oa:W4399730629","Ti-45Nb","Young’s modulus",77.75,73.0,82.5,null,"GPa","","","","","",false,"","discussion","Alberta et al. [] tested a series of Ti-45Nb-xGa (x = 2, 4, 6, 8 wt%) alloys and observed Young’s modulus values within the range of 73.0 to 82.5 GPa."],["oa:W4399730629","Ti-33Nb-5Ga","Young’s modulus",67.2,null,null,1.6,"GPa","","","equiaxed β-phase, dendritic and interdendritic α-phase colonies","","",false,"","discussion","In contrast to this notion, the 5 wt% Ga alloy with multiple phases depicted the best reduction in Young’s modulus, with a stiffness of 67.2 ± 1.6 GPa."],["oa:W4399730629","Ti-33Nb-5Ga","Young’s modulus",67.2,null,null,null,"GPa","","","","","",false,"","discussion","Moreover, the improvements to the Young’s modulus from Ti-33Nb-3Ga and Ti-33Nb-5Ga by 37% and 44%, respectively, over the reference material is expected to significantly alleviate stress-shielding effects and bone resorption, resulting in minimised revision surgeries and diminished implant failure compared to Ti-6Al-4V."],["oa:W4399954534","Tool","Young’s Modulus, GPa",650.0,null,null,null,"GPa","","","","","",false,"out_of_range","table","Tool\t650\t0.31\t14,450\t280\t75"],["oa:W4399954534","Sheet metal","Young’s Modulus, GPa",105.0,null,null,null,"GPa","","","","","",false,"","table","Sheet metal\t105\t0.37\t4500\t520\t19.9"],["oa:W4400267637","Ti_x(HfNbTaZr)_(1-x)/4","C11",160.2,null,null,null,"GPa","0 K","","","energy-strain approach","",true,"","results_discussion",""],["oa:W4400267637","Ti_x(HfNbTaZr)_(1-x)/4","C12",124.4,null,null,null,"GPa","0 K","","","energy-strain approach","",true,"","results_discussion",""],["oa:W4400415278","TA15","Young’s module Е",122.0,null,null,null,"GPa","room temperature","as-built EBP","","tensile test","",false,"","results","Table 2 Mechanical characteristics of TA15 samples made by electron beam 3D printing (EBP) and electron beam melting (EBM) technologies Sample manufacturing technology Tensile strength Rm,, MPa Yield strength R0.2, MPa Young’s module Е, GPa Relative elongation A5, % EBP 1139 1050 122 16,5 EBM 895 849 134 5,1 5."],["oa:W4400415278","TA15","Young’s module Е",134.0,null,null,null,"GPa","room temperature","as-built EBM","","tensile test","",false,"","results","Table 2 Mechanical characteristics of TA15 samples made by electron beam 3D printing (EBP) and electron beam melting (EBM) technologies Sample manufacturing technology Tensile strength Rm,, MPa Yield strength R0.2, MPa Young’s module Е, GPa Relative elongation A5, % EBP 1139 1050 122 16,5 EBM 895 849 134 5,1 5."],["oa:W4400774458","Ti-6Al-4V","Young’s modulus",10.0,null,null,null,"GPa","","","","numerical material test","",true,"out_of_range","results","The structures that satisfied the set Young’s modulus condition (10–30 GPa) were body diagonals with nodes and body diagonals with rounded nodes, which were structures of the same type."],["oa:W4400774458","Ti-6Al-4V","Young’s modulus",30.0,null,null,null,"GPa","","","","numerical material test","",true,"","results","The structures that satisfied the set Young’s modulus condition (10–30 GPa) were body diagonals with nodes and body diagonals with rounded nodes, which were structures of the same type."],["oa:W4400956772","Ti35Nb30Zr29Mo3Ta3","Young modulus values",0.0,null,null,null,"","","","","","",false,"unit_missing","abstract",""],["oa:W4401030333","Ti-6Al-4V","elastic modulus",0.41,null,null,null,"Gpa","","","","","",true,"unit_mismatch","results","The helical design exhibits the lowest elastic modulus of 0.41 Gpa."],["oa:W4401030333","Ti-6Al-4V","elastic modulus",0.67,null,null,null,"GPa","","","","","",false,"out_of_range","discussion","Conversely, the elastic modulus value of the FG elliptic structure (0.76 GPa) is marginally lower than that of the elliptic case 0.67 GPa."],["oa:W4401030333","Ti-6Al-4V","elastic modulus",0.76,null,null,null,"GPa","","","","","",true,"out_of_range","discussion","The elliptic structure exhibited a higher elastic modulus of 0.76 GPa, which can be attributed to the innovative lattice structure design inspired by the biological egg bird."],["oa:W4401030333","Ti-6Al-4V","elastic moduli",0.58,0.58,0.58,null,"GPa","","as-built SLM","","","",false,"out_of_range","discussion","Moreover, pyramid, FG pyramid and helical lattices have low elastic moduli of 0.58, 0.65 and 0.41 GPa, respectively with high yield strengths of 54.1, 52.15 and 61.02 MPa, respectively."],["oa:W4401030333","Ti-6Al-4V","elastic modulus",0.41,null,null,null,"GPa","","","","","",false,"out_of_range","conclusions","In contrast, the pyramid, FG pyramid, and helical lattices exhibited slightly lower elastic moduli of 0.58, 0.65, and 0.41 GPa, yet showcased higher yield strengths of 54.1, 52.15, and 61.02 MPa, respectively, rendering them more suitable for cortical bone applications."],["oa:W4401030333","Ti-6Al-4V","elastic moduli",0.65,null,null,null,"GPa","room temperature","as-built SLM","","compression test","0.5 mm per minute",false,"out_of_range","abstract","Moreover, pyramid, functionally graded pyramid, and helical lattices show relatively lower elastic moduli of 0.57, 0.65 and 0.41 GPa and higher yield strengths of 54.1, 52.15 and 61.02 MPa, respectively."],["oa:W4401030333","Ti-6Al-4V","elastic modulus",0.67,null,null,null,"GPa","","","","","",false,"out_of_range","conclusions","The elastic moduli of the elliptic and FG elliptic lattice structures were determined to be 0.76 and 0.67 GPa, respectively, with corresponding yield strengths of 41.32 and 32.24 MPa, values that align closely with cancellous bone properties."],["oa:W4401030333","Ti-6Al-4V","elastic modulus",0.58,null,null,null,"GPa","","","","","",false,"out_of_range","conclusions","In contrast, the pyramid, FG pyramid, and helical lattices exhibited slightly lower elastic moduli of 0.58, 0.65, and 0.41 GPa, yet showcased higher yield strengths of 54.1, 52.15, and 61.02 MPa, respectively, rendering them more suitable for cortical bone applications."],["oa:W4401030333","Ti-6Al-4V","elastic modulus",0.65,null,null,null,"GPa","","","","","",false,"out_of_range","discussion","Compressive Behaviour of the FGs The elastic modulus of the FG pyramid structure (0.65 GPa) is higher in comparison to the pyramid lattice structure (0.58) GPa."],["oa:W4401030333","Ti-6Al-4V","elastic moduli",0.65,0.65,0.65,null,"GPa","","as-built SLM","","","",false,"out_of_range","discussion","Moreover, pyramid, FG pyramid and helical lattices have low elastic moduli of 0.58, 0.65 and 0.41 GPa, respectively with high yield strengths of 54.1, 52.15 and 61.02 MPa, respectively."],["oa:W4401030333","Ti-6Al-4V","elastic modulus",0.58,null,null,null,"GPa","","","","","",false,"out_of_range","discussion","Compressive Behaviour of the FGs The elastic modulus of the FG pyramid structure (0.65 GPa) is higher in comparison to the pyramid lattice structure (0.58) GPa."],["oa:W4401030333","Ti-6Al-4V","elastic moduli",0.57,null,null,null,"GPa","room temperature","as-built SLM","","compression test","0.5 mm per minute",false,"out_of_range","abstract","Moreover, pyramid, functionally graded pyramid, and helical lattices show relatively lower elastic moduli of 0.57, 0.65 and 0.41 GPa and higher yield strengths of 54.1, 52.15 and 61.02 MPa, respectively."],["oa:W4401030333","Ti-6Al-4V","elastic moduli",0.58,null,null,null,"GPa","","","","","",true,"out_of_range","results","The pyramid and FG pyramid designs exhibit an elastic moduli of 0.58 and 0.65 Gpa, respectively."],["oa:W4401030333","Ti-6Al-4V","elastic moduli",0.41,0.41,0.41,null,"GPa","","as-built SLM","","","",false,"out_of_range","discussion","Moreover, pyramid, FG pyramid and helical lattices have low elastic moduli of 0.58, 0.65 and 0.41 GPa, respectively with high yield strengths of 54.1, 52.15 and 61.02 MPa, respectively."],["oa:W4401030333","Ti-6Al-4V","Modulus of elasticity",120.0,null,null,null,"GPa","","as-built SLM","","","",false,"","table","Modulus of elasticity\t120 GPa"],["oa:W4401030333","Ti-6Al-4V","elastic moduli",0.76,null,null,null,"GPa","","","","","",true,"out_of_range","results","New proposed lattices with elliptic geometry exhibit the highest elastic moduli, with values of 0.76 and 0.67 GPa for the pure and functionally graded structures, respectively."],["oa:W4401030333","Ti-6Al-4V","elastic modulus",0.76,null,null,null,"GPa","","","","","",false,"out_of_range","conclusions","The elastic moduli of the elliptic and FG elliptic lattice structures were determined to be 0.76 and 0.67 GPa, respectively, with corresponding yield strengths of 41.32 and 32.24 MPa, values that align closely with cancellous bone properties."],["oa:W4401030333","Ti-6Al-4V","elastic moduli",0.76,0.76,0.76,null,"GPa","","as-built SLM","","","",false,"out_of_range","discussion","As compared to all five lattices, elliptic and FG elliptic have the greatest elastic moduli of 0.76 and 0.67 GPa and the smallest yield strengths of 41.32 and 32.24 MPa, respectively."],["oa:W4401030333","Ti-6Al-4V","elastic moduli",0.76,null,null,null,"GPa","room temperature","as-built SLM","","compression test","0.5 mm per minute",false,"out_of_range","abstract","The results indicate that the elliptic and functionally graded elliptic lattices have elastic moduli of 0.76 and 0.67 GPa, while the yield strengths are 41.32 and 32.24 MPa, respectively, in comparison to cancellous bone."],["oa:W4401030333","Ti-6Al-4V","elastic modulus",0.76,null,null,null,"GPa","","","","","",false,"out_of_range","discussion","Conversely, the elastic modulus value of the FG elliptic structure (0.76 GPa) is marginally lower than that of the elliptic case 0.67 GPa."],["oa:W4401030333","Ti-6Al-4V","elastic modulus",122.0,null,null,null,"GPa","room temperature","bulk material","","numerical study","",true,"","methods","Mechanical properties of the bulk material of Ti-6Al-4V used in the numerical study are from []: elastic modulus (122 GPa), Poisson’s ratio (0.342), and yield stress (980 MPa) with density of 4430 kg/m3."],["oa:W4401030333","Ti-6Al-4V","elastic modulus",0.65,null,null,null,"GPa","","","","","",false,"out_of_range","conclusions","In contrast, the pyramid, FG pyramid, and helical lattices exhibited slightly lower elastic moduli of 0.58, 0.65, and 0.41 GPa, yet showcased higher yield strengths of 54.1, 52.15, and 61.02 MPa, respectively, rendering them more suitable for cortical bone applications."],["oa:W4401030333","Ti-6Al-4V","elastic moduli",0.41,null,null,null,"GPa","room temperature","as-built SLM","","compression test","0.5 mm per minute",false,"out_of_range","abstract","Moreover, pyramid, functionally graded pyramid, and helical lattices show relatively lower elastic moduli of 0.57, 0.65 and 0.41 GPa and higher yield strengths of 54.1, 52.15 and 61.02 MPa, respectively."],["oa:W4401030333","Ti-6Al-4V","elastic moduli",0.585,0.41,0.76,null,"GPa","","as-built SLM","","","",false,"out_of_range","discussion","In the current study, five Ti-6Al-4V lattice structures have mean elastic moduli of 0.41–0.76 GPa, between the values of cancellous bone and cortical bone."],["oa:W4401077807","Ti-6Fe","E",44.5,null,null,0.8,"GPa","room temperature","annealed at 580 °C","","nanoindentation","",false,"","discussion","Therefore, at a pre-annealing temperature of 580 °C, the abnormally low value of E = 44.5 ± 0.8 GPa is again manifested at the edge of the sample."],["oa:W4401077807","Ti-6wt % Fe","E",20.4,19.9,20.9,0.5,"GPa","","","","","",false,"out_of_range","discussion","In the center, the material has higher hardness and Young’s modulus, while the edge of the sample shows a low value of H = 3.3 ± 0.1 GPa and the abnormally low value of E = 20.4 ± 0.5 GPa."],["oa:W4401077807","Ti-6Fe","Young’s modulus (E)",44.5,null,null,null,"GPa","room temperature","annealed at 580 °C","","nanoindentation","",false,"","discussion","At the same time, the lower the pre-annealing temperature, the higher the fraction of the omega phase after HPT treatment. b shows that the nanohardness (H) is around 6 ± 1.5 GPa and weakly influenced by the fraction of the omega phase, while Young’s modulus (E) has a maximum at 60% of the ω-phase."],["oa:W4401077807","Ti-0.5Fe","Young’s modulus",44.5,null,null,null,"GPa","room temperature","","","nanoindentation","",false,"","conclusions","Ti–0.5 wt.% Fe and Ti–9 wt.% Fe alloys show extreme values of nanohardness and Young’s modulus, increasing with the rise of the Fe content."],["oa:W4401077807","Ti-6wt % Fe","Young’s modulus",0.0,null,null,null,"","room temperature","after HPT","","nanoindentation","",false,"unit_missing","abstract","Moreover, the measured micro- and nanohardness as well as the Young’s modulus of Ti–6wt % Fe alloy had similar values."],["oa:W4401077807","Ti-9Fe","Young’s modulus",44.5,null,null,null,"GPa","room temperature","","","nanoindentation","",false,"","conclusions","Ti–0.5 wt.% Fe and Ti–9 wt.% Fe alloys show extreme values of nanohardness and Young’s modulus, increasing with the rise of the Fe content."],["oa:W4401325619","CP-Ti Grade 2","B",0.3824,null,null,null,"GPa","","","","","",false,"out_of_range","table","Value\t382.39\t0.052\t0.294\t0.021\t3.862\t1668\t150\t0.192"],["oa:W4401358535","Ti27Nb (504 Hrs. Treated)","Modulus",85.72,null,null,null,"GPa","","","","","",false,"","table","2.\tTi27Nb (504 Hrs. Treated)\t733.21\t843.65\t85.72"],["oa:W4401358535","Ti-27Nb","elastic modulus",0.265,null,null,null,"GPa","","","","","",false,"out_of_range","conclusions","Jogging produced the highest von Mises stress of 265 MPa whereas cycling yielded the lowest of 72 MPa."],["oa:W4401358535","Ti27Nb (816 Hrs. Treated)","Modulus",85.7,null,null,null,"GPa","","","","","",false,"","table","3.\tTi27Nb (816 Hrs. Treated)\t733.05\t842.23\t85.7"],["oa:W4401358535","Ti-27Nb","Modulus",86.5,null,null,null,"GPa","","","","","",false,"","table","1.\tTi-27Nb\t757.39\t862.15\t86.50"],["oa:W4401358535","Ti-27Nb","elastic modulus",72.0,null,null,null,"GPa","","","","","",false,"unit_suspect","conclusions","Jogging produced the highest von Mises stress of 265 MPa whereas cycling yielded the lowest of 72 MPa."],["oa:W4401536615","Ti-6Al-4V","Young’s modulus",115.0,null,null,null,"GPa","","","","","",false,"","methods","ε(ϕT) = εxx + εyy 2 + εxx −εyy 2 cos(2ϕT) (6) Residual stresses distributed over the measurement grid on the four-point bent titanium alloy bar were calculated using the planar stress assumption in the Cartesian coordinate system using Equation (7), with Young’s modulus (E) and Poisson’s ratio (v) set to 115 GPa and 0.34 [110]."],["oa:W4401549238","TC18","B",3.41,null,null,null,"GPa","","","","","",false,"out_of_range","table","α3 (-)\tβ2 (-)\tβ3 (-)\tφ1 (-)\tφ2 (-)\tc1 (-)\ts (-)\tB (MPa)\tG (K)"],["oa:W4401818868","Ti-6Al-4V","E",115.0,null,null,null,"GPa","","","","","",false,"","methods",""],["oa:W4401819882","Ti-6Al-4V","elastic modulus",7.0009,1.3339,12.6478,0.327,"GPa","","","","","",false,"out_of_range","results","The elastic modulus of porous structures with poros ity from 50 to 90% spanned from 1333.9 ± 327 to 12647.8 ± 1460.2 MPa."],["oa:W4401819882","Ti-6Al-4V","elastic modulus",5.58,null,null,null,"GPa","","","","","",false,"out_of_range","discussion","The elastic modulus of our Voronoi structure with a porosity of 70% was close to that of a similar structure (5580 MPa) reported in a previous study [44], which used the same material and fabrication technique for a porosity of 72.6%."],["oa:W4401819882","Ti-6Al-4V","elastic modulus",0.0,null,null,null,"","","","","","",false,"unit_missing","discussion","The continuous decrease in elastic modulus and yield stress of Voronoi structure as the porosity increased aligns with previous study [52]."],["oa:W4401890381","Ti-6Al-4V","von Mises equivalent stress distribution",1.009,null,null,null,"GPa","","","","CPFEM prediction","",true,"out_of_range","results_discussion","On the basis of the verification of the accuracy of the simulation model, the von Mises equivalent stress distribution of the SPT sample is 1009 MPa, as depicted in ."],["oa:W4401997056","CP-Ti Grade 2","E",116.0,null,null,null,"GPa","","","","","",false,"","table","E\t116 GPa\tN\t0.03\tDensity\t4.48 g/cm3"],["oa:W4402430124","","elastic modulus",110.0,null,null,null,"GPa","","120 mTorr nitrogen","","nanoindentation","",false,"","results","Values of 110 GPa were observed in the ReN coatings synthesized at 120 mTorr."],["oa:W4402430124","","elastic modulus",268.0,null,null,null,"GPa","","180 mTorr nitrogen","","nanoindentation","",false,"out_of_range","results","The highest hardness and elastic modulus values were determined for ReN films deposited with a nitrogen flow of 180 mTorr with 268 GPa."],["oa:W4402449973","Ti","elastic modulus",0.61,0.29,0.93,0.32,"GPa","","","","","",false,"out_of_range","results_discussion","The strength and elastic modulus of 80vol.% were the smallest, at 11 ± 3MPa and 0.61 ± 0.32GPa, respectively."],["oa:W4402449973","Ti","elastic modulus",9.655,0.61,18.7,18.7,"GPa","","porous","","","",false,"out_of_range","conclusions","The compressive strength and elastic modulus of porous Ti discovered in this work between ±11 MP and ±160MPa, and ±0.61GPa and ±18.70GPa, respectively, are similar to those of a human bone."],["oa:W4402449973","Ti","stiffness",18.7,null,null,1.13,"GPa","","","","","",false,"out_of_range","results_discussion","The 0vol.% exhibited the highest strength and stiffness of >460MPa and 18.70 ± 1.13GPa, respectively."],["oa:W4402449973","Ti","elastic modulus",3.5,3.0,4.0,null,"GPa","","","","","",false,"out_of_range","results_discussion","The elastic modulus values of the samples were restricted between 3 - 4GPa."],["oa:W4402532544","T1A2B30","Young modulus",0.0,null,null,null,"","","","","","",false,"unit_missing","discussion","For their part, T1S1B30 turns out to be harder than T1A2B30, although the latter has a much better Young modulus, which is more important for the specific stiffness."],["oa:W4402532544","T1A0B30","Young's modulus",184.0,null,null,null,"GPa","","","","","",false,"","results_discussion","Nevertheless, the addition of coarse B4C (T1A0B30) resulted in values reaching 184 GPa."],["oa:W4402532544","T1A2B30","specific stiffness",48.65,null,null,null,"GPacm3/g","","","","","",false,"unit_mismatch","discussion","Meanwhile, T1A2B30 has a slightly higher density and lower Young modulus, testing a value of 48.65 GPa cm3/g."],["oa:W4402532544","CP-Ti Grade 1","Young modulus",110.0,null,null,null,"GPa","","","","","",false,"","results_discussion","The first commentary to make is that all the tested materials present a higher Young modulus than titanium grade 1 (110 GPa), which is fundamental in the research of lighter materials that resist higher stresses."],["oa:W4402532544","CP-Ti Grade 1","Young's modulus",140.0,null,null,null,"GPa","","","","","",false,"","results_discussion","Furthermore, with a lower amount of B4C, the Young's modulus exhibits values below 140 GPa []."],["oa:W4402532544","CP-Ti Grade 1","stiffness",1.0,null,null,null,"","","","","","",false,"unit_missing","discussion","Regarding the mechanical properties, the binding of fine B4C with the titanium particles could be not as good as the binding of the regular one, resulting in lower hardness and stiffness."],["oa:W4402532544","T2A2B30","specific stiffness",57.49,null,null,null,"GPacm3/g","","","","","",false,"unit_mismatch","discussion","When comparing the specific stiffness (the target property), T2A2B30 results better with 57.49 GPa cm3/g."],["oa:W4402550969","","Elastic Modulus",28.81,null,null,null,"GPa","","sintered at 1200°C, 5min-50°C/min","","","",false,"out_of_range","results_discussion","Sintering Conditions Microhardness (GPa) Nanohardness (GPa) Elastic Modulus (GPa) 5min- 50°C/min 3.17 3.6705 28.81 7.5min- 50°C/min 4.429 4.0012 31.0234 5min- 100°C/min 3.42 3.7429 29.069 7.5min- 100°/min 3.924 3.7463 29.133"],["oa:W4402550969","Ti-48Al-2Cr-2Nb","Elastic modulus (GPa)",116.0,null,null,null,"GPa","","","","","",false,"","methods","Composition at.% Density (g/cm3) Hardness (GPa) Elastic modulus (GPa) Ti 48 4.54 3.4 116 Al 48 2.7 0.35 76 Cr 2 7.19 1.06 279 Nb 2 8.57 1.32 170"],["oa:W4402550969","","Elastic Modulus",31.0234,null,null,null,"GPa","","sintered at 1200°C, 7.5min-50°C/min","lamellar","","",false,"","results_discussion","Sintering Conditions Microhardness (GPa) Nanohardness (GPa) Elastic Modulus (GPa) 5min- 50°C/min 3.17 3.6705 28.81 7.5min- 50°C/min 4.429 4.0012 31.0234 5min- 100°C/min 3.42 3.7429 29.069 7.5min- 100°/min 3.924 3.7463 29.133"],["oa:W4402550969","","Elastic Modulus",29.069,null,null,null,"GPa","","sintered at 1200°C, 5min-100°C/min","","","",false,"out_of_range","results_discussion","Sintering Conditions Microhardness (GPa) Nanohardness (GPa) Elastic Modulus (GPa) 5min- 50°C/min 3.17 3.6705 28.81 7.5min- 50°C/min 4.429 4.0012 31.0234 5min- 100°C/min 3.42 3.7429 29.069 7.5min- 100°/min 3.924 3.7463 29.133"],["oa:W4402550969","","Elastic Modulus",29.133,null,null,null,"GPa","","sintered at 1200°C, 7.5min-100°C/min","","","",false,"out_of_range","results_discussion","Sintering Conditions Microhardness (GPa) Nanohardness (GPa) Elastic Modulus (GPa) 5min- 50°C/min 3.17 3.6705 28.81 7.5min- 50°C/min 4.429 4.0012 31.0234 5min- 100°C/min 3.42 3.7429 29.069 7.5min- 100°/min 3.924 3.7463 29.133"],["oa:W4402586873","TA3V","module d'Young",102.0,96.0,108.0,null,"GPa","room temperature","as-received","","tensile test","1.0 × 10−4 s−1",false,"","conclusions",""],["oa:W4402586873","TA3V","module d'Young",108.0,96.0,108.0,null,"GPa","room temperature","as-received","","tensile test","1.0 × 10−4 s−1",false,"","conclusions",""],["oa:W4402666292","Ti-6Al-4V","Young's modulus",0.32,0.02,0.64,null,"GPa","","","","","",false,"out_of_range","discussion","Human cancellous bone has a Young's modulus of 20 MPa–640 MPa and an ultimate strength of 0.9 MPa–8.8 MPa, while cortical bone has a Young's modulus of 13,600 MPa-23,830 MPa and a yield strength of 80–156 MPa."],["oa:W4402666292","Ti-6Al-4V","Young's modulus",18.715,13.6,23.83,null,"GPa","","","","","",false,"out_of_range","discussion","Human cancellous bone has a Young's modulus of 20 MPa–640 MPa and an ultimate strength of 0.9 MPa–8.8 MPa, while cortical bone has a Young's modulus of 13,600 MPa-23,830 MPa and a yield strength of 80–156 MPa."],["oa:W4402666292","Tubular-G","Young's modulus",5.4882,null,null,0.2862,"GPa","","","","","",false,"out_of_range","table","Young's modulus (MPa)\t867.33 ± 6.03\t2121.5 ± 111.02\t3377.2 ± 14.03\t5488.17 ± 286.18"],["oa:W4402666292","Tubular-G","Young's modulus",2.1215,null,null,0.111,"GPa","","","","","",false,"out_of_range","table","Young's modulus (MPa)\t867.33 ± 6.03\t2121.5 ± 111.02\t3377.2 ± 14.03\t5488.17 ± 286.18"],["oa:W4402666292","Ti-6Al-4V","Young's modulus",2.125,null,null,null,"GPa","","","","","",false,"out_of_range","discussion","At a 30 % volume fraction, these values were 2125 MPa and 121.62 MPa, respectively."],["oa:W4402666292","Tubular-G","Young's modulus",0.8673,null,null,0.006,"GPa","","","","","",false,"out_of_range","table","Young's modulus (MPa)\t867.33 ± 6.03\t2121.5 ± 111.02\t3377.2 ± 14.03\t5488.17 ± 286.18"],["oa:W4402666292","Ti-6Al-4V","polyurethane block stiffness",348.33,null,null,null,"N/mm","","","","","",false,"unit_mismatch","results","After calculation, the polyurethane block stiffness of the 20-A cage was 348.33 N/mm, and the polyurethane block stiffness of the 30-A cage was 319.07 N/mm."],["oa:W4402666292","Ti6Al4V-SLM","Young's modulus",122.0,null,null,null,"GPa","room temperature","","","tensile test","",false,"","methods","The Ti6Al4V-SLM material properties used include a Young's modulus of 122,000 MPa, a Poisson's ratio of 0.3, a density of 4.4 × 10⁻³ g/mm³, and a yield strength of 1062 MPa."],["oa:W4402666292","Tubular-G","Young's modulus",3.3772,null,null,0.014,"GPa","","","","","",false,"out_of_range","table","Young's modulus (MPa)\t867.33 ± 6.03\t2121.5 ± 111.02\t3377.2 ± 14.03\t5488.17 ± 286.18"],["oa:W4402666292","Ti-6Al-4V","polyurethane block stiffness",348.33,null,null,null,"N/mm","","","","","",false,"unit_mismatch","results","After calculation, the polyurethane block stiffness of the 20-A cage was 348.33 N/mm, and the polyurethane block stiffness of the 30-A cage was 319.07 N/mm."],["oa:W4402666292","Ti-6Al-4V","Young's modulus",0.8673,null,null,null,"GPa","","","","","",false,"out_of_range","discussion","For a single cell size of 2 mm, the Young's modulus and yield strength of the Tubular-G structure at a 20 % volume fraction were 867.33 MPa and 58.57 MPa, respectively."],["oa:W4403130490","Ti-6Al-4V","Young’s modulus",100.0,null,null,null,"GPa","","fully dense LPBFed","","","",false,"","results_discussion","The Young’s modulus and yield stress of the fully dense LPBFed Ti6Al4V ELI were 100 GPa and 850 MPa, respectively []."],["oa:W4403192241","Ti-6Al-4V","Elastic Modulus",4.16,null,null,null,"GPa","","","","","",false,"out_of_range","table","TO-B\t258.88\t4.16"],["oa:W4403192241","Ti-6Al-4V","Elastic Modulus",2.87,null,null,null,"GPa","","","","","",false,"out_of_range","table","TO-C\t188.35\t2.87"],["oa:W4403192241","Ti-6Al-4V","Young’s Modulus",110.0,null,null,null,"GPa","","","","","",false,"","table","4.5 kg/m3\t110 GPa\t0.33\t970 MPa"],
