Repository: akhtar07/tisci-explorer

# TiSci Explorer

A read-only, static explorer for **TiSci**, an autonomous research agent for titanium alloys. TiSci reads the
titanium-alloy literature, builds a knowledge graph and a table of measured values, proposes hypotheses where the
graph has gaps, and tests them with DFT (MACE / VASP) and the ICME-lite multiscale chain.

**Live site:** https://akhtar07.github.io/tisci-explorer/

The site has seven sections:

| Section | What it shows |
|---|---|
| Overview | Corpus → graph → facts → hypotheses → verdicts, with the snapshot's counts |
| Worked example | One full loop for W in α-Ti: graph path, hypothesis, novelty check, DFT test, verdict, follow-up, DAMASK |

File: data/facts/elongation.json (part 25 of 38)
"Ti-6Al-4V","ductility",10.0,null,null,null,"%","","friction-welded SLM","","tensile test","",false,"","abstract",""],["oa:W4252360902","Ti-6Al-4V","ductility",3.0,null,null,null,"%","","as-built SLM","","tensile test","",false,"","abstract",""],["oa:W4252360902","Ti-6Al-4V","relative elongation",0.0,null,null,null,"","","","","","",false,"unit_missing","results_discussion",""],["oa:W4280493366","TNT5Zr","elongation",10.0,null,null,null,"%","room temperature","as-built SLM","","tensile test","",false,"","methods","Tensile testing was carried out with specimens (1.6 × 6 mm rectangular cross-section and SLM-processed original side surface) placed perpendicularly to the build direction at room temperature."],["oa:W4280493366","TNT5Zr","plasticity",7.3,6.2,8.4,1.1,"%","room temperature","HIP and aging duplex treatment","","tensile test","",false,"","results","The TNT5Zr alloy after HIP and the aging duplex treatment has the highest UTS (853 ± 9 MPa) but sacrifices the material’s plasticity (7.3 ± 1.1%)."],["oa:W4280493366","TNT5Zr-AF + HIP","elongation",11.4,11.4,11.4,0.7,"%","","","","","",false,"","results","TNT5Zr-AF + HIP shows a slightly higher UTS (760 ± 5 MPa) and a lower elongation (11.4 ± 0.7%)."],["oa:W4280493366","TNT5Zr-AF","elongation",13.7,13.7,13.7,0.6,"%","","","","","",false,"","results","The most ductile material is TNT5Zr-AF with the lowest UTS of 698 ± 4 MPa and the highest elongation of 13.7 ± 0.6%."],["oa:W4280552847","CP-Ti Grade 2","Total Elongation (TE)",2.6,2.2,3.0,0.3,"%","room temperature","as-welded","","tensile test","0.5 mm per minute",false,"","methods",""],["oa:W4280552847","CP-Ti Grade 2","Total Elongation (TE)",2.5,null,null,0.3,"%","room temperature","as-welded","","tensile test","0.5 mm per minute",false,"","methods",""],["oa:W4280552847","CP-Ti Grade 2","Total Elongation (TE)",24.0,null,null,null,"%","","base metal","","","",false,"","methods",""],["oa:W4280622220","Ti-35Nb-7Zr-5Ta","fracture strain",10.0,10.0,10.0,2.0,"%","","as-received","","","",false,"","results_discussion","The observed mechanical properties’ evolution from the AR initial state to the 15% cold-deformed (CR15) state (increase in the ultimate tensile strength from 708 ± 10 MPa to 963 ± 14 MPa, increase in the yield strength from 512 ± 13 MPa to 844 ± 13 MPa, decrease in the fracture strain from 10% ± 2% to 8% ± 1%, decrease in the elastic modulus from 59 ± 2 GPa to 57 ± 2 GPa and increase in the microhardness from 219 ± 4 HV0.2 to 244 ± 7 HV0.2) show that for all phenomena, the increase in the weight"],["oa:W4280622220","Ti-35Nb-7Zr-5Ta","fracture strain",8.0,8.0,8.0,1.0,"%","","cold-rolled 15%","","","",false,"","results_discussion","The observed mechanical properties’ evolution from the AR initial state to the 15% cold-deformed (CR15) state (increase in the ultimate tensile strength from 708 ± 10 MPa to 963 ± 14 MPa, increase in the yield strength from 512 ± 13 MPa to 844 ± 13 MPa, decrease in the fracture strain from 10% ± 2% to 8% ± 1%, decrease in the elastic modulus from 59 ± 2 GPa to 57 ± 2 GPa and increase in the microhardness from 219 ± 4 HV0.2 to 244 ± 7 HV0.2) show that for all phenomena, the increase in the weight"],["oa:W4280622220","Ti-32.9Nb-7.5Ta-4.2Zr","fracture strain",8.0,8.0,8.0,1.0,"%","room temperature","CR15","","tensile test","",false,"","results_discussion","The analysis of mechanical characteristics/properties evolution with the progress of applied deformation degree, from 15% (CR15) to 60% (CR), show similar trends: increase in the ultimate tensile strength from 963 ± 14 MPa to 1261 ± 12 MPa, increase in the yield strength from 844 ± 13 MPa to 1166 ± 10 MPa, decrease in the fracture strain from 8% ± 1% to 4% ± 1 %, decrease in the elastic modulus from 57 ± 2 GPa to 50 ± 3 GPa and increase in the microhardness from 244 ± 7 HV0.2 to 257 ± 11 HV0.2."],["oa:W4280622220","Ti-32.9Nb-7.5Ta-4.2Zr","fracture strain",4.0,4.0,4.0,1.0,"%","room temperature","CR","","tensile test","",false,"","results_discussion","The analysis of mechanical characteristics/properties evolution with the progress of applied deformation degree, from 15% (CR15) to 60% (CR), show similar trends: increase in the ultimate tensile strength from 963 ± 14 MPa to 1261 ± 12 MPa, increase in the yield strength from 844 ± 13 MPa to 1166 ± 10 MPa, decrease in the fracture strain from 8% ± 1% to 4% ± 1 %, decrease in the elastic modulus from 57 ± 2 GPa to 50 ± 3 GPa and increase in the microhardness from 244 ± 7 HV0.2 to 257 ± 11 HV0.2."],["oa:W4281259942","CP-Ti Grade 2","Elongation at break",20.0,null,null,null,"%","","","","","",false,"","table","Metric\t145\t344 MPa\t275-410 MPa\t20 %\t105 GPa\t0.37\t45 GPa"],["oa:W4281381523","","elongation at fracture",8.0,null,null,null,"%","","aged state","","","",false,"","results_discussion","In ASTM F1713, no requirements for the Young’s modulus are specified but the minimal tensile strength (UTS) must exceed 860 MP and the elongation at fracture should reach 8% for an aged state."],["oa:W4281381523","","elongation at fracture",6.0,null,null,null,"%","","","","tensile test","",false,"","results_discussion","Tensile tests showed that the strength of the initial starting structure is very high (approx. 1100 MPa), but at the same time the elongation at fracture decreases to 6% due to work hardening after radial forging and rotary swaging and therefore, is insufficient to fulfill the requirements of ASTM F1713."],["oa:W4281381523","","elongation at fracture",23.0,null,null,null,"%","","αʺ-martensitic starting structure","αʺ-martensite","","",false,"","results_discussion","As can be seen, the αʺ-martensitic starting structure possesses a very low Young’s modulus of 58 GPa and a moderate strength of 632 MPa with an elongation at fracture of 23% which is a good formable state."],["oa:W4281381523","","elongation at fracture",9.9,null,null,null,"%","","ECAS (route B) and subsequent recrystallization and ageing","α + β, αS-precipitations","","",false,"","results_discussion","Even if the elongation at fracture decreases to 9.9%, it is still sufficient to meet the requirements of ASTM F1713."],["oa:W4281397883","Ti6Al4V-5 vol% DE","compressive plasticity",34.6,null,null,null,"%","room temperature","","","compression test","",false,"","conclusions","Additionally, it maintains good compressive plasticity (34.6%)."],["oa:W4281632506","Ti-1023","plasticity",0.0,null,null,null,"","700 °C","","","","",false,"unit_missing","results","The experimental results show that the performance of Ti-1023 is relatively good at a temperature around 700 °C, and the enhanced plasticity makes the instability stage last longer without rapid fracture."],["oa:W4281638604","Ti-0.5Fe-0.44O-0.4Si-0.1Au-0.08C","ductility",18.0,null,null,null,"%","","","","","",false,"","conclusions","Journal of Materials Research Volume 37 Issue 16 August 2022 www.mrs.org/jmr Invited Paper © The Author(s) 2022 2599 18%."],["oa:W4281638604","Ti-2.1Mo-0.63O-0.58Fe-0.096C","ductility",16.0,null,null,null,"%","","","","","",false,"","conclusions","This indicates that Ti–0.44O–0.5Fe–0.08C–0.4Si–0.1Au has a higher fatigue endurance limit than Ti–6Al–4V ELI, but further investigations are necessary, since only five specimens could be tested. • Ti–0.63O–0.58Fe–0.096C–2.10Mo exhibits a very high yield and ultimate tensile strength of more than 1100 MPa, which are in the upper range of Ti–6Al–4V, and a ductility of more than 16%. • Fracture surface analysis of the fatigue sample of Ti–0.44O– 0.5Fe–0.08C–0.4Si–0.1Au suggests that hydrogen may pl"],["oa:W4281644193","GNPs/TC11","elongation",8.1,null,null,null,"%","room temperature","","","tensile test","",false,"","results","In addition, it should be noted that the elongation of the GNPs/TC11 composite was also improved from 4.3% to 8.1%, indicating that the GNPs/TC11 composite had excellent mechanical properties."],["oa:W4281644193","Ti-6.5Al-3.5Mo-1.5Zr-0.3Si","elongation",4.3,null,null,null,"%","room temperature","","","tensile test","",false,"","results","In addition, it should be noted that the elongation of the GNPs/TC11 composite was also improved from 4.3% to 8.1%, indicating that the GNPs/TC11 composite had excellent mechanical properties."],["oa:W4281713082","Ti-6Al-4V","elongation",1.2,null,null,null,"mm","","","","tensile test","",false,"unit_mismatch","conclusions","A small α′ phase with a lamellar structure was formed through martensite transformation during rammer process; - The tensile test indicated that the yield stress and elongation of the assembly bolt were 0.9 GPa and 1.2 mm, which were successfully used to verify the finite element model."],["oa:W4281958471","AA2519","elongation A",5.8,5.8,5.8,null,"%","","heat-treated","","","",false,"","results","On the other hand, the heat treatment has negative influence on the elongation, A, which has decreased from 6.5% to 5.8%."],["oa:W4281958471","AA2519","elongation",5.8,null,null,null,"%","","heat-treated","","","",false,"","conclusions","On the basis of the obtained results the following conclusions can be stated:A heat treatment affects the laminate resulting in an increase of the ultimate strength Rm about 7% to the value of 704 MPa and the yield strength R0.2 about 14% to the value of 498 MPa, but it has also negative influence on the ductility decreasing an elongation from 6.5% to 5.8%;As a result of heat treatment, the microhardness of titanium alloy remains unchanged but in AA2519 it increased from app."],["oa:W4281968760","Ti-6Al-4V","ε",10.0,null,null,1.0,"%","room temperature","as-built","","tensile test","",false,"","results_discussion","The as-built specimens were characterized by average values of YTS, UTS, and ε of 887 ± 28 MPa, 962 ± 23 MPa, and 10% ± 1%, respectively."],["oa:W4281968760","Ti-6Al-4V","ε",11.0,null,null,1.0,"%","room temperature","FC","","tensile test","",false,"","results_discussion","Considering the heat-treated samples (), the FC and FC+A specimens provided the highest ductility values, 11% ± 1% and 12% ± 2%, respectively."],["oa:W4281968760","Ti-6Al-4V","ε",12.0,null,null,2.0,"%","room temperature","FC+A","","tensile test","",false,"","results_discussion","Considering the heat-treated samples (), the FC and FC+A specimens provided the highest ductility values, 11% ± 1% and 12% ± 2%, respectively."],["oa:W4281968760","Ti-6Al-4V","ductility",4.5,null,null,0.1,"%","","as-built","","","",false,"","results_discussion","The YTS was also superior to the as-built condition (930 ± 13 MPa); instead, the ductility resulted markedly lowered (4.5% ± 0.1%)."],["oa:W4281968760","Ti-6Al-4V","ductility",8.0,null,null,1.0,"%","","WQ+A","","","",false,"","results_discussion","After aging, the ductility reached 8 ± 1%, almost double the ductility of the WQ condition."],["oa:W4282823072","Ti-6Al-4V","Elongation (%)",14.6,null,null,null,"%","room temperature","","","tensile test","",false,"","methods","Page 4/23 Table 2 Mechanical properties of Ti-6Al-4V alloy Material Tensile strength (MPa) Yield Strength (MPa) Elongation (%) Ti6Al4V alloy 980 938 14.6"],["oa:W4282823072","Ti-6Al-4V","shrinkage at break",20.0,null,null,null,"%","","","","tensile test","",false,"","results_discussion","The measurement results showed that the specimen #1 had the highest shrinkage at break, reaching 20%, while the specimen #5, which was sampled from the upper part of the joint, had a shrinkage at break of only 8.96% as the sampling position increased."],["oa:W4282823072","Ti-6Al-4V","shrinkage at break",8.96,null,null,null,"%","","","","tensile test","",false,"","results_discussion","The measurement results showed that the specimen #1 had the highest shrinkage at break, reaching 20%, while the specimen #5, which was sampled from the upper part of the joint, had a shrinkage at break of only 8.96% as the sampling position increased."],["oa:W4282823072","Ti-6Al-4V","elongation after break",4.0,null,null,null,"%","","","","tensile test","",false,"","results_discussion","Similarly, the elongation after break showed the same trend, with specimens #1 and #2, which were sampled from the lower part of the joint, showing an elongation after break of about 4%, while the elongation after break of specimen #5 decreased to 2.55%."],["oa:W4282823072","Ti-6Al-4V","elongation after break",2.55,null,null,null,"%","","","","tensile test","",false,"","results_discussion","Similarly, the elongation after break showed the same trend, with specimens #1 and #2, which were sampled from the lower part of the joint, showing an elongation after break of about 4%, while the elongation after break of specimen #5 decreased to 2.55%."],["oa:W4283762092","Ti-6.5Al-3.5Mo-1.5Zr-0.3Si","elongation",66.3,null,null,null,"%","","","","","",false,"","results_discussion",""],["oa:W4283762092","Ti-6.5Al-3.5Mo-1.5Zr-0.3Si","elongation",78.6,null,null,null,"%","","","","","",false,"","results_discussion",""],["oa:W4283762092","Ti-6.5Al-3.5Mo-1.5Zr-0.3Si","elongation",69.1,null,null,null,"%","","","","","",false,"","results_discussion",""],["oa:W4283778882","Arcam Ti6Al4V (Grade 5)","Uzama",14.0,null,null,null,"%","","","","","",false,"","abstract","Arcam Ti6Al4V (Grade 5) tozunun mekanik özellikleri. Özellik Değer Akma Dayanımı 950 MPa Azami Çekme Dayanımı 1020 MPa Uzama % 14 Alan Daralması % 40 Elastisite Modülü 120 GPa"],["oa:W4285053662","Ti-5Al-2Sn-2Zr-4Mo-4Cr","ductility",50.0,null,null,null,"%","23°C","","","tensile test","10−3 s−1",false,"","conclusions",""],["oa:W4285089384","","elongation",2.0,null,null,null,"%","room temperature","","","tensile test","",false,"","results_discussion","The elongation is less than 2% at RT, while the elongation of the joint after high temperature stretching is greater than 2%, and continuously increases with the test temperature."],["oa:W4285089384","","elongation",2.0,null,null,null,"%","650 °C","","","tensile test","",false,"","results_discussion","By comparing the fractures on the Ti2AlNb side of the joint at 650 °C and 750 °C, it is found that the closer to the Ti2AlNb side, the more obvious the joint shows a ductile feature, as shown in b and b."],["oa:W4285089384","","elongation",2.0,null,null,null,"%","750 °C","","","tensile test","",false,"","results_discussion","By comparing the fractures on the Ti2AlNb side of the joint at 650 °C and 750 °C, it is found that the closer to the Ti2AlNb side, the more obvious the joint shows a ductile feature, as shown in b and b."],["oa:W4285089384","","Average Elongation",1.76,null,null,1.34,"","room temperature","","","tensile test","",false,"unit_missing","table","RT\t453.0 ± 51.0\t1.76 ± 1.34"],["oa:W4285089384","","Average Elongation",3.0,null,null,1.0,"","650 °C","","","tensile test","",false,"unit_missing","table","650\t541.33 ± 4.67\t3.0 ± 1.0"],["oa:W4285089384","","Average Elongation",3.33,null,null,0.17,"","750 °C","","","tensile test","",false,"unit_missing","table","750\t471.33 ± 9.33\t3.33 ± 0.17"],["oa:W4285102756","Ti-6Al-4V","ductility",7.2,null,null,null,"%","","","","","",true,"","methods",""],["oa:W4285102756","IN718","ductility",22.0,null,null,null,"%","","as-built SLM + heat treatment","","tensile test","",false,"","methods",""],["oa:W4285102756","Ti-6Al-4V","ductility",14.06,null,null,null,"%","","as-built SLM + heat treatment","","tensile test","",false,"","methods",""],["oa:W4285104636","V-4Cr-2Ti","total elongation (TE)",33.2,null,null,4.6,"%","room temperature","","","tensile test","",false,"","results","With respect to elongation, TE of V-4Cr-2Ti alloy is 33.2 ± 4.6 % that is greater than others, and UE of the alloys is similar in the range of 15.6 – 17.4 %."],["oa:W4285594861","Ti-6Al-4V","elongation",13.2,null,null,null,"%","room temperature","","","tensile test","",false,"","results_discussion","The fracture strength of the base material was 944.4 MPa, and the elongation reached 13.2%."],["oa:W4285594861","Ti-6Al-4V","elongation",9.3,null,null,null,"%","room temperature","","","tensile test","",false,"","results_discussion","The elongation was 9.3%, lower than the metallurgical standard of TI-6AL-4V."],["oa:W4285594861","Ti-6Al-4V","elongation",13.6,null,null,null,"%","room temperature","","","tensile test","",false,"","results_discussion","The average tensile strength was 1036 MPa and the elongation was 13.6%."],["oa:W4287438785","Ti-6Al-4V","elongation at failure",5.25,1.5,9.0,null,"%","","CL","","","",false,"","results",""],["oa:W4287438785","Ti-6Al-4V","elongation at failure",2.0,1.0,3.0,null,"%","","LB-P1","","","",false,"","results",""],["oa:W4287438785","Ti-6Al-4V","elongation at failure",6.0,3.0,9.0,null,"%","","LB-P2","","","",false,"","results",""],["oa:W4287438785","Ti-6Al-4V","elongation",15.0,15.0,15.0,null,"%","","LB-P1, HIP","","","",false,"","results",""],["oa:W4287438785","Ti-6Al-4V","elongation at break",6.0,3.0,9.0,null,"%","","LB-P2","","","",false,"","discussion",""],["oa:W4287438785","Ti-6Al-4V","ductility",15.0,15.0,15.0,null,"%","","HIP","","","",false,"","discussion",""],["oa:W4287438785","Ti-6Al-4V","ductility",15.0,null,null,null,"%","","as-built CL","martensitic α'","","",false,"","conclusions",""],["oa:W4287438785","Ti-6Al-4V","ductility",15.0,null,null,null,"%","","as-built LB","martensitic α'","","",false,"","conclusions",""],["oa:W4287438785","Ti-6Al-4V","ductility",15.0,null,null,null,"%","","HIP post-treated","bimodal","","",false,"","conclusions",""],["oa:W4287578236","Ti-6Al-4V","Elongation at break A",10.0,null,null,null,"-","","","","","",false,"unit_mismatch","methods","Page 6/22 Table 3 Mechanical properties of Ti-6Al-4V according to manufacturer Yield strength RP02 [MPa] Tensile strength Rm [MPa] Elongation at break A [-] Modulus of elasticity E [GPa] 828 892 10 110 The scanning electron microscope type Carl Zeiss EVO 60 is used for the scanning electron images to characterize the chips."],["oa:W4287664192","Ti-6Al-4V","kopma uzaması",35.4,null,null,null,"%","room temperature","annealed at 700°C","","tensile test","",false,"","abstract","700oC’de tavlanmış halde temin edilmiş olan Ti-6Al-4V numunesi EKAP deformasyonuna uğratılmadan, referans numunesi olarak çekme testine tabi tutulmuş ve çekme dayanımı 795,8 MPa, kopma uzaması ise %35,4 olarak hesaplanmıştır. İki paso 120° EKAP işlemi neticesinde referans numuneye göre malzemenin çekme dayanımında yaklaşık %15,4 artış; kopma uzamasında ise yaklaşık %15,8 azalma gözlenmiştir."],["oa:W4287664192","Ti-6Al-4V","süneklik",32.4,null,null,null,"%","room temperature","2-pass 90° EKAP","","tensile test","",false,"","abstract","Bunun yanı sıra, 90° kanal iç açılı EKAP kalıbı kullanılarak görece daha yüksek bir toplam efektif aşırı plastik deformasyona (kaymaya) tabi tutulan numune, 120° iç açılı kalıba kıyasla yaklaşık 195 MPa daha yüksek bir çekme dayanımı değeri verirken, yaklaşık %3 daha düşük bir süneklik davranışı göstermektedir. Üniform uzama değerlerinde ise EKAP işlemi sonrası referans numuneye kıyasla (%13,3) önemli bir düşüş gözlenmiştir: Çift paso 120° EKAP sonrası %7,5 ve çift paso 90° EKAP sonrası %5,9 ola"],["oa:W4287664192","Ti-6Al-4V","süneklik",30.0,null,null,null,"%","room temperature","2-pass 120° EKAP","","tensile test","",false,"","abstract","Bunun yanı sıra, 90° kanal iç açılı EKAP kalıbı kullanılarak görece daha yüksek bir toplam efektif aşırı plastik deformasyona (kaymaya) tabi tutulan numune, 120° iç açılı kalıba kıyasla yaklaşık 195 MPa daha yüksek bir çekme dayanımı değeri verirken, yaklaşık %3 daha düşük bir süneklik davranışı göstermektedir. Üniform uzama değerlerinde ise EKAP işlemi sonrası referans numuneye kıyasla (%13,3) önemli bir düşüş gözlenmiştir: Çift paso 120° EKAP sonrası %7,5 ve çift paso 90° EKAP sonrası %5,9 ola"],["oa:W4291297461","Ti-6Al-0.9La","ductility",-30.0,null,null,null,"%","room temperature","","","","",false,"out_of_range","results",""],["oa:W4291297461","Ti-6Al-4V-0.9La","minimal elongation at rupture",10.5,null,null,null,"%","","industrially produced","","","",false,"","results",""],["oa:W4291297461","Ti-6Al-3Nb-2V-0.9La-0.7Fe-0.3Si","minimal elongation at rupture",13.0,null,null,null,"%","","","","","",false,"","results",""],["oa:W4291674396","25Ti-0.50O","elongation to failure",20.2,13.7,26.7,0.6,"%","room temperature","","","tensile test","",false,"","results","Unlike the conventional wisdom which typically uses a single additive, the binary additive approach that we adopted here offers more freedom to tailor mechanical properties over a wide range – a yield strength from 831.4 ± 2.7 MPa to 1,220.8 ± 6.5 MPa and an elongation to failure from 26.7 ± 0.6% to 13.7 ± 0.9% – by simply tuning the addition level of each additive."],["oa:W4291674396","25Ti-0.25O","elongation to failure",20.2,13.7,26.7,0.9,"%","room temperature","","","tensile test","",false,"","results","Unlike the conventional wisdom which typically uses a single additive, the binary additive approach that we adopted here offers more freedom to tailor mechanical properties over a wide range – a yield strength from 831.4 ± 2.7 MPa to 1,220.8 ± 6.5 MPa and an elongation to failure from 26.7 ± 0.6% to 13.7 ± 0.9% – by simply tuning the addition level of each additive."],["oa:W4291674396","25Ti-0.50O","elongation to failure",20.2,13.7,26.7,null,"%","room temperature","","lamellar","tensile test","",false,"","results","For example, we can achieve very high strength – which is comparable to, or even higher than, those reported for Ti−6Al−4V fabricated by L-PBF and L-PBF plus heat treatment (L-PBF + HT) – yet still with higher ductility (for example, 25Ti−0.50O and 25Ti−0.25O alloys in Fig. 3c)."],["oa:W4291674396","25Ti-0.25O","elongation to failure",20.2,13.7,26.7,null,"%","room temperature","","lamellar","tensile test","",false,"","results","For example, we can achieve very high strength – which is comparable to, or even higher than, those reported for Ti−6Al−4V fabricated by L-PBF and L-PBF plus heat treatment (L-PBF + HT) – yet still with higher ductility (for example, 25Ti−0.50O and 25Ti−0.25O alloys in Fig. 3c)."],["oa:W4291674396","50Ti-0.50O","elongation to failure",20.0,20.0,20.0,null,"%","room temperature","","lamellar","tensile test","",false,"","results","Besides, by either decreasing Fe2O3 or increasing CP−Ti addition level (that is, 50Ti−0.50O, 50Ti−0.25O and 75Ti−0.25O alloys in Fig. 3c), we can obtain excellent ductility higher than 20%, which is double the minimum requirement of Ti−6Al−4V recommended for critical structural applications (that is, 10%)24."],["oa:W4291674396","50Ti-0.25O","elongation to failure",20.0,20.0,20.0,null,"%","room temperature","","lamellar","tensile test","",false,"","results","Besides, by either decreasing Fe2O3 or increasing CP−Ti addition level (that is, 50Ti−0.50O, 50Ti−0.25O and 75Ti−0.25O alloys in Fig. 3c), we can obtain excellent ductility higher than 20%, which is double the minimum requirement of Ti−6Al−4V recommended for critical structural applications (that is, 10%)24."],["oa:W4291674396","75Ti-0.25O","elongation to failure",20.0,20.0,20.0,null,"%","room temperature","","lamellar","tensile test","",false,"","results","Besides, by either decreasing Fe2O3 or increasing CP−Ti addition level (that is, 50Ti−0.50O, 50Ti−0.25O and 75Ti−0.25O alloys in Fig. 3c), we can obtain excellent ductility higher than 20%, which is double the minimum requirement of Ti−6Al−4V recommended for critical structural applications (that is, 10%)24."],["oa:W4291694199","Ti-38.3Ta-22Zr-8.1Nb","plasticity",35.72,null,null,null,"%","","","","","",false,"","discussion","Ti–25Nb–4Mn–1Sn and Ti–26Nb–5Mn–4Zr have extremely high values of the ultimate compressive strength and plasticity., However, these high values have no significant impact because none of the Ti–25Nb–4Mn–1Sn and Ti–26Nb–5Mn–4Zr alloys fail during the compression test until the maximum load capacity, i.e., 100 KN of the universal testing machine., Ti–5Mo–5Ag has the highest ultimate compressive strength of 2100 MPa, and Ti–38.3Ta–22Zr–8.1Nb has a large plasticity of 35.72%., It has been reported i"],["oa:W4291802841","Ti-15Mo","elongation",40.0,null,null,null,"%","room temperature","partially recrystallized after annealing 800 °C, 40 min","","tensile test","8 ⋅ 10−4 s−1",false,"","methods","Moreover, in this case, the ductility of the alloy was many times higher than in as-rolled state #1, and the elonga tion was as high as about 40% at the lower strain rate (Fig. 5, b, curve 1)."],["oa:W4291802841","Ti-15Mo","ductility",40.0,40.0,40.0,null,"%","room temperature","","","quasi-static tension","8 ⋅ 10−4 s−1",false,"","discussion","Obviously, from the viewpoint of the achieved level of strain energy, the high ductility reached in this alloy (up to 40% in quasi-static tension; see Fig. 5) does not compensate com paratively low level of strength: 800–1000 MPa for Ti–15Mo vs. 1200 MPa and higher for Ti-6-4 and T110."],["oa:W4291802841","Ti-15Mo","ductility",0.3,null,null,null,"","","","","","",false,"unit_missing","discussion","In turn, the superiority in the critical strain rate (⋅εmax) of the Ti–15Mo alloy over most other materials in Fig. 18 (3000 s−1 vs. 1950–2220 s−1) is obviously caused by its higher ductility (of about 0.3 vs. 0.2)."],["oa:W4291993680","Ti-6Al-4V","elongation at break",2.7,null,null,null,"%","","stress relieved","","tensile test","",false,"","results_discussion","Elongation at break behaves indirect proportionally, with B 5.3, A 4.9, A2 4.7 and C just 2.7%."],["oa:W4291993680","Ti-6Al-4V","elongation at break",4.9,null,null,null,"%","","stress relieved","","tensile test","",false,"","results_discussion","Elongation at break behaves indirect proportionally, with B 5.3, A 4.9, A2 4.7 and C just 2.7%."],["oa:W4291993680","Ti-6Al-4V","elongation at break",4.7,null,null,null,"%","","stress relieved","","tensile test","",false,"","results_discussion","Elongation at break behaves indirect proportionally, with B 5.3, A 4.9, A2 4.7 and C just 2.7%."],["oa:W4291993680","Ti-6Al-4V","elongation at break",5.3,null,null,null,"%","","stress relieved","","tensile test","",false,"","results_discussion","Elongation at break behaves indirect proportionally, with B 5.3, A 4.9, A2 4.7 and C just 2.7%."],["oa:W4292566620","Ti2AlC/TiAl","compressive strain",19.7,null,null,null,"%","room temperature","as-prepared","","compression test","0.5 mm/min",false,"","abstract","The compressive stress and strain of the as-prepared Ti2AlC/TiAl composite reach 1451.2 MPa and 19.7%, respectively, which are better than some Ti2AlC/TiAl composites using graphite as the carbon source, and the Vickers hardness remains between 400~500 HV."],["oa:W4292566620","Ti2AlC/TiAl","compressive strain",19.7,null,null,null,"%","room temperature","as-prepared","","compression test","0.5 mm/min",false,"","methods","It can be seen that the composite shows apparent features of plastic yielding during the compression process, and the compressive stress and compressive strain reach 1451.2 MPa and 19.7%, respectively. b shows that the Vickers hardness of the as-prepared composite basically remains between 400~500 HV under different loads (100 gf, 200 gf and 500 gf). c shows the comparison diagram of the compression properties between the Ti2AlC/TiAl composite in our work and other TiAl matrix composites [,,,,,,"],["oa:W4292566749","VT23","yield sites",6.5,null,null,null,"%","room temperature","","","tensile test","",false,"","results","Most interesting effects were found at εimp = 1.44% when yield sites up to 6.5% long were formed on the stress–strain diagram with further static tensioning."],["oa:W4292566749","VT23","ductility",1.5,null,null,null,"%","","","","","",false,"","discussion","At the same time, a narrow εimp range was found, in which the ductility of the VT23 titanium alloy can be improved."],["oa:W4292566749","VT23","total deformation",4.0,null,null,null,"%","","","","","",false,"","discussion","The maximum plastic properties were achieved at εimp = 4% while maintaining the strength properties for the specimens cut in the longitudinal direction of rolling."],["oa:W4292566749","VT23","total deformation",18.0,null,null,null,"%","","","","","",false,"","discussion","With DNP intensity εimp~1.5%, the total deformation of the VT23 titanium alloy increased by 18% (see and ) due to the yield areas formed, while the strength properties also remained unchanged."],["oa:W4292566749","VT23","yield areas",6.5,null,null,null,"%","","","","","",false,"","conclusions","However, at εimp~1.5%, the positive effects of yield areas (up to 6.5% long) were revealed, practically without reducing the total plasticity of the source material."],["oa:W4292566749","VT23","ductility",18.0,null,null,null,"%","","","","","",false,"","conclusions","In particular, at εimp = 1.5%, the VT23 titanium alloy’s ductility increased by 18% compared to the initial state."],["oa:W4292566749","VT23","δ, %",16.0,16.0,16.0,null,"%","","","","","",false,"","table","longitudinal\t1060–1080\t1120–1180\t16"],["oa:W4292566749","VT23","δ, %",15.0,15.0,15.0,null,"%","","","","","",false,"","table","transverse\t960–980\t1040–1080\t15"],["oa:W4292688654","Ti-6Al-4V","elongation",0.0,null,null,null,"","","","","","",false,"unit_missing","discussion","In the literature, there is almost a total consensus on the need to emphasize the decrease in the elongation and ductility with the successive recycling cycles of Ti-6Al-4V powder of parts fabricated by LPBF []."],["oa:W4292688654","Ti-6Al-4V","strain at failure",65.0,null,null,null,"%","room temperature","as-built LPBF","","tensile test","",false,"","discussion","In the case of the small-diameter specimens, the mean decrease in the strain at failure was 65%, while in the large-diameter specimens it was 66%."],["oa:W4292688654","Ti-6Al-4V","strain at failure",66.0,null,null,null,"%","room temperature","as-built LPBF","","tensile test","",false,"","discussion","In the case of the small-diameter specimens, the mean decrease in the strain at failure was 65%, while in the large-diameter specimens it was 66%."],["oa:W4292688654","Ti-6Al-4V","strain at failure",0.0,null,null,null,"","room temperature","as-built LPBF","","tensile test","",false,"unit_missing","conclusions","In this study, the roughness and mechanical properties (obtained from tensile static and fatigue tests) of parts fabricated by LPBF with new and recycled Ti-6Al-4V ELI powder and with two different dimensions (specimens with diameters of 2 mm and 5 mm) were investigated."],["oa:W4292688654","Ti-6Al-4V","Strain at Failure(%)",13.2,null,null,0.9,"%","room temperature","as-built LPBF","","tensile test","",false,"","table","Small diameter and new powder (SN)\t1032.9 ± 5.2\t967.0 ± 7.4\t96.7 ± 7.8\t13.2 ± 0.9"],["oa:W4292688654","Ti-6Al-4V","Strain at Failure(%)",8.52,null,null,0.47,"%","room temperature","as-built LPBF","","tensile test","",false,"","table","Small diameter and recycled powder (SR)\t1021.7 ± 3.9\t965.4 ± 4.8\t86.6 ± 4.1\t8.52 ± 0.47"],["oa:W4292688654","Ti-6Al-4V","Strain at Failure(%)",11.6,null,null,0.5,"%","room temperature","as-built LPBF","","tensile test","",false,"","table","Large diameter and new powder (LN)\t1047.0 ± 7.2\t993.2 ± 5.4\t110.4 ± 6.4\t11.6 ± 0.5"],["oa:W4292688654","Ti-6Al-4V","Strain at Failure(%)",7.7,null,null,0.4,"%","room temperature","as-built LPBF","","tensile test","",false,"","table","Large diameter and recycled powder (LR)\t1057.1 ± 5.4\t1003.7 ± 3.4\t107.8 ± 1.2\t7.7 ± 0.4"],["oa:W4293266771","Ti-43.5Al-4Nb-1Mo-0.1B","EaF (10-2)",0.23,0.23,0.23,0.12,"%","800 °C","as-built","","","",false,"","results_discussion",""],["oa:W4293266771","Ti-43.5Al-4Nb-1Mo-0.1B","EaF (10-2)",0.67,0.67,0.67,0.24,"%","800 °C","HIP","","","",false,"","results_discussion",""],["oa:W4296050507","Ti-6Al-4V","elongation",5.754,null,null,null,"%","room temperature","as-built SLM","","tensile test","",false,"","results_discussion","It can be seen from the figure that the tensile strength of the specimen formed by the QPFP decreased with the decrease in laser power, with a maximum tensile strength of 987.958 MPa (1#) and a maximum elongation of 5.754% (4#)."],["oa:W4296050507","Ti-6Al-4V","elongation",6.812,null,null,null,"%","room temperature","as-built SLM","","tensile test","",false,"","results_discussion","Additionally, the tensile strength of the specimen formed by the VPFP increased with the increase in hierarchy: the maximum tensile strength was 1159.302 MPa (9#) and the maximum elongation was 6.812% (10#)."],["oa:W4296413702","Ti-6Al-4V","elongation",10592.0,null,null,null,"N","","as-built SLM","martensitic α'","Phase Field simulation","",true,"unit_mismatch","results_discussion",""],["oa:W4296644234","Ti-6Al-4V","elongation to failure εf",15.0,15.0,15.0,null,"%","room temperature","coarse-grained state (15…20 μm)","","tensile test","",false,"","results_discussion",""],["oa:W4296644234","Ti-6Al-4V","elongation to failure εf",10.0,10.0,10.0,null,"%","room temperature","ultrafine-grained state","ultrafine-grained","tensile test","",false,"","results_discussion",""],["oa:W4303832944","VT1-0","relative elongation",25.0,20.0,30.0,null,"%","room temperature","","","tensile test","",false,"","methods","Alloy VT1-0 has the following mechanical properties at room temperature: tensile strength (σb = 375 MPa), yield strength (σ0.2 = 295–410 MPa), relative elongation (δ5 = 20–30%), Brinell hardness (HB = 13.1–16.3 MPa), and Poisson’s ratio (υ = 0.32)."],["oa:W4303982856","Ti-7Al","ductility",10.0,10.0,10.0,null,"%","room temperature","equiaxed α, heat treated","equiaxed α","tensile test","10−3 s−1",false,"","results",""],["oa:W4303982856","Ti-7Al","ductility",5.0,5.0,5.0,null,"%","room temperature","equiaxed α, heat treated","equiaxed α","tensile test","10−3 s−1",false,"","results",""],["oa:W4306151935","","EL",10.4,null,null,null,"%","room temperature","aged for 2 h","","tensile test","",false,"","results_discussion","The UTS, YS and EL of the sheets after aging for 2 h were 1073.6 and 1077.4 MPa, 955.0 and 991.0 MPa, and 10.4% and 10.5%, respectively."],["oa:W4306151935","","elongation (EL)",9.4,null,null,null,"%","room temperature","hot-rolled sheets","","tensile test","",false,"","results_discussion","It can be seen from the figure that the tensile strength (UTS), yield strength (YS) and elongation (EL) of the hot-rolled sheets in the RD and TD directions were 912.7 and 941.5 MPa, 792.1 and 884.3 MPa, and 11.2% and 9.4%, respectively."],["oa:W4306151935","","elongation (EL)",11.2,null,null,null,"%","room temperature","hot-rolled sheets","","tensile test","",false,"","results_discussion","It can be seen from the figure that the tensile strength (UTS), yield strength (YS) and elongation (EL) of the hot-rolled sheets in the RD and TD directions were 912.7 and 941.5 MPa, 792.1 and 884.3 MPa, and 11.2% and 9.4%, respectively."],["oa:W4306151935","","EL",10.5,null,null,null,"%","room temperature","aged for 2 h","","tensile test","",false,"","results_discussion","The UTS, YS and EL of the sheets after aging for 2 h were 1073.6 and 1077.4 MPa, 955.0 and 991.0 MPa, and 10.4% and 10.5%, respectively."],["oa:W4306152220","Ti55511","elongation",13.8,null,null,null,"%","","","basket-weave","","",false,"","results_discussion","In detail, the Ti55511 sample with the basket-weave microstructure exhibited an averaged σu of 1119 MPa, a σy of 1098 MPa, and an elongation of 13.8%. plots the S-N curve of the Ti55511 alloy according to the HCF test data, and the HCF limit (σmax) was fitted to be 738 MPa."],["oa:W4306152220","Ti55511","elongation",13.8,null,null,null,"%","","","","","",false,"","conclusions","The average width of the αp was 1.08 μm, and the length of the αs ranged from 200 to 700 nm. - The Ti55511 sample in this work exhibited an average ultimate tensile strength of 1119 MPa, a yield strength of 1098 MPa, an elongation of 13.8%, and an ultimate strength of HCF of 738 MPa. - The deformation mechanism of the Ti55511 during HCF was mainly determined by the dislocation slipping of the αp phase, i.e., dislocations slip within the αp phases."],["oa:W4306178129","","strains at failure",0.0,null,null,null,"","","","","tensile test","",false,"unit_missing","abstract",""],["oa:W4308680583","TiC reinforced TMC","ductility",49.0,null,null,null,"%","","sintered at 1473 K for 3.6 ks","","","",false,"","results_discussion","These enhancements came at the cost of ductility, which was reduced by 49.0%."],["oa:W4308807370","Ti-6Al-4V","elongation quantity",38.0,null,null,null,"%","","","","","",false,"","methods","They reported a 24 to 30 percent decrease in grain size in the penetrative area, and 68 percent increase in the elongation quantity at frequency of 20 kHz, and a 38 percent increase in the elongation quantity at frequency of 40 kHz."],["oa:W4308807370","Ti-6Al-4V","ductility",0.0,null,null,null,"","","","","","",false,"unit_missing","methods","They reported increase in toughness, hardness and ductility in the weld area due to reduction in beta-phase grain size, reduction in heat input and inhibition of making the hard martensitic phase in the penetrative area [9]."],["oa:W4308807370","Ti-6Al-4V","elongation quantity",68.0,null,null,null,"%","","","","","",false,"","methods","They reported a 24 to 30 percent decrease in grain size in the penetrative area, and 68 percent increase in the elongation quantity at frequency of 20 kHz, and a 38 percent increase in the elongation quantity at frequency of 40 kHz."],["oa:W4308807370","Ti-6Al-4V","elongation quantity",24.0,null,null,null,"%","","","","","",false,"","methods","They reported a 24 to 30 percent decrease in grain size in the penetrative area, and 68 percent increase in the elongation quantity at frequency of 20 kHz, and a 38 percent increase in the elongation quantity at frequency of 40 kHz."],["oa:W4308807370","Ti-6Al-4V","elongation quantity",30.0,null,null,null,"%","","","","","",false,"","methods","They reported a 24 to 30 percent decrease in grain size in the penetrative area, and 68 percent increase in the elongation quantity at frequency of 20 kHz, and a 38 percent increase in the elongation quantity at frequency of 40 kHz."],["oa:W4308842498","Ti-5Al-5Mo-5V-3Cr","ductility",-30.0,null,null,null,"%","","","","","",false,"out_of_range","methods","Ti-5553 has 30% higher yield and tensile strength, but also lower ductility."],["oa:W4308991723","A-DUP","elongation",1.2,null,null,null,"%","room temperature","","","","",false,"","results_discussion","The values we find for yield strength and elongation of A-DUP are by 25 MPa and 0.4% to 0.9% lower than those reported for LMD-processed TiAl47Cr2Nb2 (421 MPa & 1.7% in XY and 431 MPa & 1.2% in Z) [19]."],["oa:W4308991723","TiAl48Cr2Nb2","elongation",1.2,null,null,null,"%","room temperature","hot isostatic pressing + additional heat treatment to reach duplex microstructure","duplex","tensile test","",false,"","results_discussion","To draw a further comparison with PBF-EB-produced TiAl alloys, Lin et al. [20] investigated PBF-EB-produced TiAl48Cr2Nb2 after hot isostatic pressing and additional heat treatment to reach duplex microstructure lead to a yield strength of 360 MPa and 2% elongation in XY and 380 MPa and 1.2% elongation in Z-direction, while both reached 480 MPa tensile strength."],["oa:W4308991723","AB","fracture elongation",0.05,null,null,null,"%","room temperature","","","tensile test","",false,"","results_discussion","The fracture elongation was 0.05% for AB and 0.08% for A|||B and no yield strength could be determined."],["oa:W4308991723","A|||B","fracture elongation",0.08,null,null,null,"%","room temperature","","","tensile test","",false,"","results_discussion","The fracture elongation was 0.05% for AB and 0.08% for A|||B and no yield strength could be determined."],["oa:W4308991723","A-DUP","elongation",1.2,null,null,null,"%","room temperature","","","tensile test","",false,"","results_discussion","So our LMD-produced A-DUP results show the same tensile strength combined with higher yield strength but lower elongation and for PBF-EM-produced B-FL our previous work
