Repository: akhtar07/tisci-explorer

# TiSci Explorer

A read-only, static explorer for **TiSci**, an autonomous research agent for titanium alloys. TiSci reads the
titanium-alloy literature, builds a knowledge graph and a table of measured values, proposes hypotheses where the
graph has gaps, and tests them with DFT (MACE / VASP) and the ICME-lite multiscale chain.

**Live site:** https://akhtar07.github.io/tisci-explorer/

The site has seven sections:

| Section | What it shows |
|---|---|
| Overview | Corpus → graph → facts → hypotheses → verdicts, with the snapshot's counts |
| Worked example | One full loop for W in α-Ti: graph path, hypothesis, novelty check, DFT test, verdict, follow-up, DAMASK |

File: data/facts/other.json (part 25 of 112)
null,"microns","","","","","",false,"unmapped_property","part 1",""],["oa:W1493746206","composite [90] 8","cyclic stress ranges greater than approximately 140 MPa",140.0,140.0,null,null,"MPa","","","","","",false,"unmapped_property","results_discussion",""],["oa:W1494244999","Ti-6Al-4V","CAl",2.3,null,null,null,"%","","","","","",false,"unmapped_property","methods","The microhardness of this defect was about 800 kg/mm2, CAl = 2.3%, and d = 0.25 mm."],["oa:W1494244999","Ti-6Al-4V","CAl",20.0,null,null,null,"%","","","","","",false,"unmapped_property","methods","Such a condition is satisfied by the particles of addition alloy with an aluminum concentration of 20.0%."],["oa:W1517698084","Ti-6Al-4V","tensile strength",833.0,null,null,null,"×10-3GPa","","β annealed","","","",false,"unmapped_property","results_discussion",""],["oa:W1517698084","Ti-6Al-4V","R.a.",2.5,null,null,null,"GPa","","β annealed","","","",false,"unmapped_property","results_discussion",""],["oa:W1517698084","Ti-6Al-4V","fracture strength of hydrides",500.0,500.0,500.0,null,"MPa","room temperature","β quenched, thermally hydrogenated at 1273 K for 7.2 ks","","other","",false,"unmapped_property","results_discussion",""],["oa:W1517698084","Ti-6Al-4V","Snoek peak height",80.0,80.0,80.0,null,"K","80 K","β quenched, thermally hydrogenated at 1273 K for 7.2 ks","","DSC","",false,"unmapped_property","results_discussion",""],["oa:W1517698084","Ti-6Al-4V","Bordoni peak",190.0,190.0,190.0,null,"K","190 K","β quenched, thermally hydrogenated at 1273 K for 7.2 ks","","DSC","",false,"unmapped_property","results_discussion",""],["oa:W1519254253","Ti-6Al-4V","Strain (nm/nm)",5.5,null,null,null,"nm/nm","","","","nanoindentation","",false,"unmapped_property","methods",""],["oa:W1519254253","Ti-6Al-4V","Strain (nm/nm)",3.0,null,null,null,"nm/nm","","","","nanoindentation","",false,"unmapped_property","methods",""],["oa:W1519254253","Ti-6Al-4V","Strain (nm/nm)",2.4,null,null,null,"nm/nm","","","","nanoindentation","",false,"unmapped_property","methods",""],["oa:W1519254253","Ti-6Al-4V","affected volume",0.0,0.0,0.0,null,"µm3","","","","","",false,"unmapped_property","methods",""],["oa:W1519254253","Ti-6Al-4V","A boron composition of ~0.25wt. % has the best compromise in strength and ductility.",0.25,null,null,null,"wt%","","HIPed, beta solutionized, air cooled","","","",false,"unmapped_property","conclusions",""],["oa:W1519254253","Ti-6Al-4V","A boron composition of ~0.5wt. % has the best compromise in strength and ductility.",0.5,null,null,null,"wt%","","HIPed, beta solutionized, air cooled","","","",false,"unmapped_property","conclusions",""],["oa:W1519254253","Ti-6Al-4V","modulus",1.69,null,null,null,"","","HIP+AC","","","",false,"unmapped_property","conclusions",""],["oa:W1519254253","Ti-555+x B HIP","Filled Area",0.8,null,null,null,"mm^2","","","","","",false,"unmapped_property","conclusions",""],["oa:W1523199519","Ti-6Al-4V","α phase is observed as white platelets",0.0,null,null,null,"","","heat-treated at 973K","","","",false,"unmapped_property","abstract",""],["oa:W1523199519","Ti-6Al-4V","β phase is observed as dark lines at α/α interface",0.0,null,null,null,"","","heat-treated at 1073K","","","",false,"unmapped_property","abstract",""],["oa:W1523199519","Ti-6Al-4V","α phase is observed as white platelets",0.0,null,null,null,"","","heat-treated at 1223K","","","",false,"unmapped_property","abstract",""],["oa:W1523199519","Ti-6Al-4V","β phase is observed as dark lines at α/α interface",0.0,null,null,null,"","","heat-treated at 1273K","","","",false,"unmapped_property","abstract",""],["oa:W1523199519","Ti-6Al-4V","α phase is observed as white platelets",0.0,null,null,null,"","","heat-treated at 1473K","","","",false,"unmapped_property","abstract",""],["oa:W1523199519","Ti-6Al-4V","larger than that of the specimen at 1273K",1473.0,null,null,null,"K","","","equiaxed α","","",false,"unmapped_property","abstract",""],["oa:W1523199519","Ti-6Al-4V","1um",1.0,null,null,null,"um","","mill annealed","bimodal","","",false,"unmapped_property","abstract",""],["oa:W1523199519","Ti-6Al-4V","width of the β phase",1.0,null,null,null,"um","","heat-treated at 973 K","bimodal","","",false,"unmapped_property","abstract",""],["oa:W1523199519","Ti-6Al-4V","α' phase is present at the region between primary α phase",1.0,null,null,null,"um","","heat-treated at 1073 K","lamellar","","",false,"unmapped_property","abstract",""],["oa:W1523199519","Ti-6Al-4V","reductionofarea",10.0,null,null,null,"F","","heat-treated at 973 K","α+β","","",false,"unmapped_property","abstract",""],["oa:W1524375779","","martensite",10.5,null,null,null,"%","","","martensite {334}","","",false,"unmapped_property","conclusions",""],["oa:W1524375779","","martensite",11.5,null,null,null,"%","","","martensite {344}","","",false,"unmapped_property","conclusions",""],["oa:W1524375779","","β+α″ coexistence",5.0,5.0,10.0,null,"at%","","","","","",false,"unmapped_property","methods",""],["oa:W1524375779","Ti-5Mo","β+α″ coexistence",5.0,5.0,5.0,null,"at%","","","β+α″","","",false,"unmapped_property","methods",""],["oa:W1524375779","Ti-5Mo","size",50.0,30.0,70.0,null,"um","","","","","",false,"unmapped_property","results_discussion",""],["oa:W1524375779","Ti-5Mo","thickness",0.55,0.1,1.0,null,"um","","quenched from 1223K","zigzag-shaped lathes","","",false,"unmapped_property","results_discussion",""],["oa:W1524375779","Ti-Nb-Ta-Zr","Young’s modulus",0.301,null,null,null,"nm","","","multicomponent alloy","","",false,"unmapped_property","results_discussion",""],["oa:W1524375779","","Young’s modulus",5.0,null,null,5.0,"%","","","","","",false,"unmapped_property","results_discussion",""],["oa:W1525305573","Ti-6Al-4V","icorr",0.0,null,null,null,"mA/cm2","","","","","",false,"unmapped_property","abstract",""],["oa:W1525305573","Ti-5.8Al-4.06Sn-3.61Zr-0.7Nb-0.54Mo","Kp",0.032,null,null,null,"mg/cm2.h","800 °C","","","","",false,"unmapped_property","abstract",""],["oa:W1525305573","Ti-5.8Al-4.06Sn-3.61Zr-0.7Nb-0.54Mo","Kp",0.0003,null,null,null,"mg/cm2.h","600 °C","","","","",false,"unmapped_property","abstract",""],["oa:W1525305573","Ti-6Al-4V","taxa de fluência estacionária",0.0,null,null,null,"s-1","420 °C","annealed at 940°C","","","",false,"unmapped_property","abstract",""],["oa:W1525305573","Ti-6Al-4V","tempo de vida em fluência",81.0,null,null,null,"h","420 °C","annealed at 940°C","","","",false,"unmapped_property","abstract",""],["oa:W1525305573","Ti-6Al-4V","taxa de fluência estacionária",0.0,null,null,null,"s-1","420 °C","annealed at 980°C","","","",false,"unmapped_property","abstract",""],["oa:W1525305573","Ti-6Al-4V","tempo de vida em fluência",151.5,null,null,null,"h","420 °C","annealed at 980°C","","","",false,"unmapped_property","abstract",""],["oa:W1525305573","Ti-6Al-4V","taxa de fluência estacionária",0.0,null,null,null,"s-1","420 °C","annealed at 1000°C","","","",false,"unmapped_property","abstract",""],["oa:W1525305573","Ti-6Al-4V","tempo de vida em fluência",180.0,null,null,null,"h","420 °C","annealed at 1000°C","","","",false,"unmapped_property","abstract",""],["oa:W1525305573","Ti-6Al-4V","energia de ativação",185.0,null,null,null,"kJ/mol","","annealed at 940°C","","","",false,"unmapped_property","abstract",""],["oa:W1525305573","Ti-6Al-4V","energia de ativação",249.8,null,null,null,"kJ/mol","","annealed at 1000°C","","","",false,"unmapped_property","abstract",""],["oa:W1525305573","Ti-6Al-4V","icrit",0.0,null,null,null,"A/cm2","25 °C","","","potentiodynamic polarization","",false,"unmapped_property","abstract",""],["oa:W1525305573","Ti-6Al-4V","ipass",0.0,null,null,null,"A/cm2","25 °C","","","potentiodynamic polarization","",false,"unmapped_property","abstract",""],["oa:W1525305573","Ti-6Al-4V","Ecorr",-0.383,null,null,null,"VECS","room temperature","","","potentiodynamic polarization","",false,"unmapped_property","abstract",""],["oa:W1525305573","Ti-6Al-4V","Ecorr",-0.211,null,null,null,"VECS","room temperature","","","potentiodynamic polarization","",false,"unmapped_property","abstract",""],["oa:W1525305573","Ti-6Al-4V","Ecorr",-0.38,null,null,null,"VECS","37 °C","","","potentiodynamic polarization","",false,"unmapped_property","abstract",""],["oa:W1525305573","Ti-6Al-4V","Ecorr",-0.95,null,null,null,"VECS","37 °C","","","potentiodynamic polarization","",false,"unmapped_property","abstract",""],["oa:W1525305573","Ti-6Al-4V","Ecorr",-0.1,null,null,null,"VECS","25 °C","","","potentiodynamic polarization","",false,"unmapped_property","abstract",""],["oa:W1525305573","Ti-6Al-4V","ipass",0.0,0.0,0.0,null,"A/cm2","","","","","",false,"unmapped_property","abstract",""],["oa:W1525305573","Ti-6Al-4V","potential",-62.0,-83.0,-41.0,null,"mVECS","37 °C","nitrided","","","",false,"unmapped_property","abstract",""],["oa:W1525305573","Ti-6Al-4V","thickness",2.0,2.0,2.0,null,"µm","","","","","",false,"unmapped_property","abstract",""],["oa:W1525305573","Ti-6Al-4V","interlayer_thickness",25.0,20.0,30.0,null,"nm","","","","","",false,"unmapped_property","abstract",""],["oa:W1525305573","Ti-6Al-4V","thickness_change",-0.4,-0.4,-0.4,null,"µm","","TiN coated","","","",false,"unmapped_property","abstract",""],["oa:W1525305573","Ti-6Al-4V","Rp",100000.0,100000.0,100000.0,null,"Ω","25 °C","TiN coated","","Nyquist","",false,"unmapped_property","abstract",""],["oa:W1525305573","Ti-6Al-4V","Rp",100000.0,100000.0,100000.0,null,"Ω","25 °C","TiAlN/TiAlCrN coated","","Nyquist","",false,"unmapped_property","abstract",""],["oa:W1525305573","Ti-6Al-4V","Rp",10000.0,10000.0,10000.0,null,"Ω","25 °C","","","Nyquist","",false,"unmapped_property","abstract",""],["oa:W1525305573","Ti-6Al-4V","Rp",100000.0,100000.0,100000.0,null,"Ω","25 °C","TiN coated","","Nyquist","",false,"unmapped_property","abstract",""],["oa:W1525305573","Ti-6Al-4V","taxas de oxidação",5.75,null,null,null,"mg/cm2h","900 °C","as-built SLM","","","",false,"unmapped_property","abstract",""],["oa:W1525305573","Ti-6Al-4V","taxas de oxidação",23.3,null,null,null,"mg/cm2h","900 °C","extruded","","","",false,"unmapped_property","abstract",""],["oa:W1525305573","Ti-6Al-4V","taxas de oxidação",19.6,null,null,null,"mg/cm2h","900 °C","hot-rolled","","","",false,"unmapped_property","abstract",""],["oa:W1525305573","Ti-6Al-4V","taxa estacionária",222.0,null,null,null,"MPa","600 °C","","","creep test","",false,"unmapped_property","abstract",""],["oa:W1525305573","Ti-6Al-4V","taxa estacionária",300.0,null,null,null,"MPa","600 °C","","","creep test","",false,"unmapped_property","abstract",""],["oa:W1525305573","Ti-6Al-4V","taxa estacionária",300.0,null,null,null,"MPa","550 °C","","","creep test","",false,"unmapped_property","abstract",""],["oa:W1525305573","Ti-6Al-4V","taxa estacionária",300.0,null,null,null,"MPa","500 °C","","","creep test","",false,"unmapped_property","abstract",""],["oa:W1525305573","Ti-6Al-4V","taxa estacionária",450.0,null,null,null,"MPa","500 °C","","","creep test","",false,"unmapped_property","abstract",""],["oa:W1525305573","Ti-6Al-4V","diferença percentual",17.0,null,null,null,"%","500 °C","CR","","creep test","350 MPa",false,"unmapped_property","abstract",""],["oa:W1525305573","Ti-6Al-4V","diferença percentual",9.0,null,null,null,"%","500 °C","nitreted","","creep test","450 MPa",false,"unmapped_property","abstract",""],["oa:W1525305573","Ti-6Al-4V","espessura",2.2,null,null,null,"µm","","TiN coating","","","",false,"unmapped_property","abstract",""],["oa:W1525305573","Ti-6Al-4V","espessura",6.0,null,null,null,"µm","","TiAlN/TiAlCrN coating","","","",false,"unmapped_property","abstract",""],["oa:W1525556582","MMC-15","critical strains",0.61,null,null,null,"%","room temperature","","","","",false,"unmapped_property","results",""],["oa:W1525556582","MMC-35","critical strains",0.52,null,null,null,"%","room temperature","","","","",false,"unmapped_property","results",""],["oa:W1525556582","MMC-41","critical strains",0.48,null,null,null,"%","room temperature","","","","",false,"unmapped_property","results",""],["oa:W1531710696","","service life",45000.0,30000.0,60000.0,null,"hours","5050 K","","","","",true,"unmapped_property","results_discussion",""],["oa:W1531710696","","service life",45000.0,30000.0,60000.0,null,"hours","505O K","","","","",true,"unmapped_property","conclusions",""],["oa:W1541861105","Ti-4V","ultimate strength",10.0,null,null,null,"%","","42% glass-bead-peening","","","",false,"unmapped_property","results_discussion",""],["oa:W1541861105","","thermal expansion",6.0,null,null,null,"ksi/DEG","","","","","",false,"unmapped_property","results_discussion",""],["oa:W1544252758","Ti-6Al-4V","hydrogen absorption properties",0.0,null,null,null,"","507-819K","","","","",false,"unmapped_property","abstract",""],["oa:W1544252758","Ti-6Al-4V","hydrogen concentration",0.0,null,null,null,"","","","","","",false,"unmapped_property","abstract",""],["oa:W1544252758","Ti-6Al-4V","hydrogen concentration",0.0,null,null,null,"","819K","","","","",false,"unmapped_property","abstract",""],["oa:W1544252758","Ti-6Al-4V","hydrogen concentration",0.0,null,null,null,"","819K","","","","",false,"unmapped_property","abstract",""],["oa:W1544252758","Ti-6Al-4V","desorption rate",920.0,null,null,null,"K","","","","","",false,"unmapped_property","abstract",""],["oa:W1544252758","Ti-6Al-4V","desorption rate",1020.0,null,null,null,"K","","","","","",false,"unmapped_property","abstract",""],["oa:W1544252758","Ti-6Al-4V","desorption rate",1053.0,null,null,null,"K","","","","","",false,"unmapped_property","abstract",""],["oa:W1544252758","Ti-6Al-4V","活性化エネルギー",0.19,null,null,null,"eV","","","","Arrhenius plot","",false,"unmapped_property","abstract",""],["oa:W1544252758","Ti-6Al-4V","脆化起限界値",1000.0,null,null,null,"ppm","","","","","",false,"unmapped_property","abstract",""],["oa:W1544252758","Ti-6Al-4V","水素濃度",490.0,null,null,null,"ppm","819K","","","","",false,"unmapped_property","abstract",""],["oa:W1544252758","Ti-6Al-4V","脆化起限界値",1000.0,null,null,null,"ppm","","","","","",false,"unmapped_property","abstract",""],["oa:W1544599979","CP-Ti Grade 2","fracture resistance",27.0,null,null,null,"%","","","","","",false,"unmapped_property","conclusions","Ti biomaterial samples after MEP appeared to be the most resistant to fracture, of about 27% better than the same Ti samples after EP, and much better than after abrasive polishing MP (Fig. 11). www.intechopen.com"],["oa:W1544883854","TIMETAL-21S","initial room temperature modulus",22.5,null,null,null,"%","","","","","",false,"unmapped_property","discussion",""],["oa:W1544883854","TIMETAL-21S","unloading modulus at 427°C",9.0,null,null,null,"%","427°C","","","","",false,"unmapped_property","discussion",""],["oa:W1544883854","TIMETAL-21S","unloading modulus at 427°C",14.0,null,null,null,"%","427°C","","","","",false,"unmapped_property","discussion",""],["oa:W1544883854","TIMETAL-21S","unloading modulus at 427°C",9.0,null,null,null,"%","427°C","","","","",false,"unmapped_property","discussion",""],["oa:W1544883854","TIMETAL-21S","unloading modulus at 427°C",14.0,null,null,null,"%","427°C","","","","",false,"unmapped_property","discussion",""],["oa:W1549935450","TiAl","Density, grams/cc",3.9,null,null,null,"grams/cc","room temperature","","","","",false,"unmapped_property","abstract","18 (1) (2000) 9 Properties The properties of TiAl that make it interesting for a valve can be seen from the following side by side comparison with 21-2N, a commonly used exhaust valve steel: TiAl 21-2N Density, grams/cc 3.9 7.7 Tensile strength, Mpa (ksi) Room Temperature 560 (80) 1090 (150) 760°C (1400°C) 600 (86) 400 (57) Therm.Cond."],["oa:W1549935450","21-2N","Density, grams/cc",7.7,null,null,null,"grams/cc","room temperature","","","","",false,"unmapped_property","abstract","18 (1) (2000) 9 Properties The properties of TiAl that make it interesting for a valve can be seen from the following side by side comparison with 21-2N, a commonly used exhaust valve steel: TiAl 21-2N Density, grams/cc 3.9 7.7 Tensile strength, Mpa (ksi) Room Temperature 560 (80) 1090 (150) 760°C (1400°C) 600 (86) 400 (57) Therm.Cond."],["oa:W1560844928","","densidade",4.5,null,null,null,"g.cm-3","","","","","",false,"unmapped_property","abstract",""],["oa:W1560844928","Ti-6Al-4V","Condutividade térmica",7.0,null,null,null,"W.m-1.K-1","","","","","",false,"unmapped_property","abstract",""],["oa:W1560844928","Ti-6Al-4V","Densidade do sólido a 20°C",4.43,null,null,null,"g.cm-3","","","","","",false,"unmapped_property","abstract",""],["oa:W1562691582","Ti-6Al-4V","Maximum difference between tensile test and bulge test",504.0,null,null,null,"%","","","","","",false,"unmapped_property","results_discussion","Ti-6Al-4V Maximum true strain that can be obtained in tensile test (up to uniform elongation) 0.115 Maximum true strain obtained in the bulge test 0.58 Maximum difference between tensile test and bulge test, (%) 504 Table 7."],["oa:W1562691582","Ti-6Al-4V","percent difference for maximum plastic strain",504.0,null,null,null,"%","","","","","",false,"unmapped_property","conclusions","It was shown that the percent difference for maximum plastic strain obtained from bulge and tensile test is as high as 504% (for Ti-6Al-4V)."],["oa:W1565743366","VT3-1","area",13.0,8.0,18.0,null,"µm2","","","","","",false,"unmapped_property","discussion","Their values ranged as 8 to 18 m2 at 280-kg/mm2 Vickers hardness of the metal matrix."],["oa:W1565743366","VT3-1","w τ",194.0,190.0,198.0,null,"MPa","","","","","",true,"unmapped_property","discussion","The calculated w  values ranged between 190 and 198 MPa for different subsurface crack originating at the one FWF."],["oa:W1565743366","Ti-6Al-3Mo-0.4Si","w HV",482.5,470.0,495.0,null,"MPa","","","","","",false,"unmapped_property","discussion","Using the same parameters for material critical state by the criterion crack opening by the Mode I it can be considered values of w  in the range of 470-495 MPa."],["oa:W1574991282","Ti-6Al-4V","Increments in density",5.6,null,null,null,"%","","heat treatment at 1100 °C","","","",false,"unmapped_property","discussion","Parameters 3 g Ti6Al4V +1.02g NaCl 3 g Ti6Al4V +1.6 g NaCl 3 g Ti6Al4V +2.2 g NaCl 3 g Ti6Al4V +3.4 g NaCl Density after PECS at 700 oC (g/cm3) 2.32 1.88 1.60 1.22 Density after heat treatment at 1100 oC(g/cm3) 2.45 2.02 1.74 1.33 Relative density after PECS at 700 oC (%) 52.4 42.4 36.1 27.5 Porosity after PECS at 700 oC (%) 47.6 57.6 63.9 72.5 Relative density after heat treatment at 1100 oC (%) 55.3 45.6 39.3 30.0 Porosity after PECS at 1100 oC (%) 44.7 54.4 60.7 70.0 Increments in density 5.6"],["oa:W1574991282","Ti-6Al-4V","Increments in density",7.4,null,null,null,"%","","heat treatment at 1100 °C","","","",false,"unmapped_property","discussion","Parameters 3 g Ti6Al4V +1.02g NaCl 3 g Ti6Al4V +1.6 g NaCl 3 g Ti6Al4V +2.2 g NaCl 3 g Ti6Al4V +3.4 g NaCl Density after PECS at 700 oC (g/cm3) 2.32 1.88 1.60 1.22 Density after heat treatment at 1100 oC(g/cm3) 2.45 2.02 1.74 1.33 Relative density after PECS at 700 oC (%) 52.4 42.4 36.1 27.5 Porosity after PECS at 700 oC (%) 47.6 57.6 63.9 72.5 Relative density after heat treatment at 1100 oC (%) 55.3 45.6 39.3 30.0 Porosity after PECS at 1100 oC (%) 44.7 54.4 60.7 70.0 Increments in density 5.6"],["oa:W1574991282","Ti-6Al-4V","Increments in density",8.8,null,null,null,"%","","heat treatment at 1100 °C","","","",false,"unmapped_property","discussion","Parameters 3 g Ti6Al4V +1.02g NaCl 3 g Ti6Al4V +1.6 g NaCl 3 g Ti6Al4V +2.2 g NaCl 3 g Ti6Al4V +3.4 g NaCl Density after PECS at 700 oC (g/cm3) 2.32 1.88 1.60 1.22 Density after heat treatment at 1100 oC(g/cm3) 2.45 2.02 1.74 1.33 Relative density after PECS at 700 oC (%) 52.4 42.4 36.1 27.5 Porosity after PECS at 700 oC (%) 47.6 57.6 63.9 72.5 Relative density after heat treatment at 1100 oC (%) 55.3 45.6 39.3 30.0 Porosity after PECS at 1100 oC (%) 44.7 54.4 60.7 70.0 Increments in density 5.6"],["oa:W1574991282","Ti-6Al-4V","Increments in density",9.0,null,null,null,"%","","heat treatment at 1100 °C","","","",false,"unmapped_property","discussion","Parameters 3 g Ti6Al4V +1.02g NaCl 3 g Ti6Al4V +1.6 g NaCl 3 g Ti6Al4V +2.2 g NaCl 3 g Ti6Al4V +3.4 g NaCl Density after PECS at 700 oC (g/cm3) 2.32 1.88 1.60 1.22 Density after heat treatment at 1100 oC(g/cm3) 2.45 2.02 1.74 1.33 Relative density after PECS at 700 oC (%) 52.4 42.4 36.1 27.5 Porosity after PECS at 700 oC (%) 47.6 57.6 63.9 72.5 Relative density after heat treatment at 1100 oC (%) 55.3 45.6 39.3 30.0 Porosity after PECS at 1100 oC (%) 44.7 54.4 60.7 70.0 Increments in density 5.6"],["oa:W1574991282","Ti-6Al-4V","pore sizes",600.0,500.0,700.0,null,"µm","","","","","",false,"unmapped_property","methods","The pore sizes are about 500-700 µm in dimension."],["oa:W1574991282","Ti-6Al-4V","densities",7.3,5.6,9.0,null,"%","","","","","",false,"unmapped_property","discussion","The densities of the foams have been increased from 5.6 to 9.0% at various porosities (Table 1)."],["oa:W1575546796","","PCL External Coating",10.8,9.6,12.0,1.2,"µm","","","","","",false,"unmapped_property","table","Top\t10.8 ± 1.2\t1.2 ± 0.6"],["oa:W1575546796","","PCL Internal Coating",1.2,0.6,1.8,0.6,"µm","","","","","",false,"unmapped_property","table","Center\t3.7 ± 3.5\t1.3 ± 0.3"],["oa:W1575546796","","PCL External Coating",3.7,0.2,7.2,3.5,"µm","","","","","",false,"unmapped_property","table","Bottom\t1 ± 0.1\t1.4 ± 0.3"],["oa:W1577649195","Ti","thermal_conductivity",11.4,null,null,null,"W/m•ºC","","","","","",false,"unmapped_property","abstract","1667°C Conductividad térmica: 11,4 W/m•ºC Módulo elástico: 110 GPa Coeficiente de expansión térmica: 8,41 µm/m•°C Resistividad eléctrica: 42,0 µΩ•cm TITANIO (Ti)"],["oa:W1577649195","Ti","coeficiente de expansión térmica",8.41,null,null,null,"µm/m•°C","","","","","",false,"unmapped_property","abstract","1667°C Conductividad térmica: 11,4 W/m•ºC Módulo elástico: 110 GPa Coeficiente de expansión térmica: 8,41 µm/m•°C Resistividad eléctrica: 42,0 µΩ•cm TITANIO (Ti)"],["oa:W1577649195","Ti","resistividad eléctrica",42.0,null,null,null,"µΩ•cm","","","","","",false,"unmapped_property","abstract","1667°C Conductividad térmica: 11,4 W/m•ºC Módulo elástico: 110 GPa Coeficiente de expansión térmica: 8,41 µm/m•°C Resistividad eléctrica: 42,0 µΩ•cm TITANIO (Ti)"],["oa:W1577649195","CP-Ti Grade 2","contenido de oxigeno",0.18,0.18,0.4,null,"%","","","","","",false,"unmapped_property","abstract","Como se puede apreciar en la Tabla 1.2, actualmente existen diferentes grados de titanio elemental, caracterizados por un contenido de oxigeno variable entre 0,18% y 0,40% (en peso) y un porcentaje de hierro de 0,20–0,50% (en peso), comúnmente empleados a nivel industrial en función de las propiedades requeridas para una particular aplicación."],["oa:W1577649195","Ti-6Al-7Nb","k [W/m·ºC]",7.0,null,null,null,"W/m·ºC","","","","","",false,"unmapped_property","abstract","Propiedad Ti–6Al–7Nb Grado ASTM F1295 O [% peso] 0,20 N [% peso] 0,05 C [% peso] 0,08 H [% peso] 0,01 Análisis químico Fe [% peso] 0,25 Tβ [ºC] 1010 Propiedades físicas ρ [g/cm3] 4,52 σ [S/cm] 6,3E+3 Propiedades eléctricas ρ (RT) [µΩ·cm] 158 k [W/m·ºC] 7,0 Propiedades térmicas α (RT) [10-6/ºC] 8-9,8 E [GPa] 105 σy [MPa] 800 σf [MPa] 900 ε [%] 10 HV 290[69] – 350[67] Propiedades mecánicas 7 10 σ [MPa]* 500"],["oa:W1577649195","Ti-6Al-7Nb","α (RT) [10-6/ºC]",8.9,8.0,9.8,null,"10-6/ºC","","","","","",false,"unmapped_property","abstract","Propiedad Ti–6Al–7Nb Grado ASTM F1295 O [% peso] 0,20 N [% peso] 0,05 C [% peso] 0,08 H [% peso] 0,01 Análisis químico Fe [% peso] 0,25 Tβ [ºC] 1010 Propiedades físicas ρ [g/cm3] 4,52 σ [S/cm] 6,3E+3 Propiedades eléctricas ρ (RT) [µΩ·cm] 158 k [W/m·ºC] 7,0 Propiedades térmicas α (RT) [10-6/ºC] 8-9,8 E [GPa] 105 σy [MPa] 800 σf [MPa] 900 ε [%] 10 HV 290[69] – 350[67] Propiedades mecánicas 7 10 σ [MPa]* 500"],["oa:W1577649195","Ti-6Al-4V","horas",3.0,2.0,4.0,null,"h","","HIP","","","",false,"unmapped_property","abstract","El procesado por HIP de la aleación Ti–6Al–4V, tanto de productos obtenidos por fundición como a partir de polvo esférico prealeado, suele llevarse a cabo en el intervalo 890-960°C aplicando una presión entre 100 y 200 MPa durante 2-4 horas[174]."],["oa:W1577649195","Ti–HDH","Maximum shrinkage [%]",-5.7,null,null,null,"%","","","","","",false,"unmapped_property","methods","Material Compaction pressure [MPa] Maximum shrinkage [%] Onset temperature [°C] Nominal beta transus [ºC] Ti–HDH 700 –5.70 870.7 882±2 Ti64–PA 400 –13.47 723.3 Ti64–MA 700 –7.69 819.2 996±15 Ti32–PA 300 –13.72 810.8 Ti32–MA 700 –10.18 816.4 935±15 Ti67–MA 700 –7.44 812.4 1010±15 Analysing the data shown in Table 3.11, it can be noticed that elemental titanium, which was compacted at the highest pressure (700 MPa) and does not have any alloying elements has the lowest length shrinkage."],["oa:W1577649195","Ti64–PA","Maximum shrinkage [%]",-13.47,null,null,null,"%","","","","","",false,"unmapped_property","methods","Material Compaction pressure [MPa] Maximum shrinkage [%] Onset temperature [°C] Nominal beta transus [ºC] Ti–HDH 700 –5.70 870.7 882±2 Ti64–PA 400 –13.47 723.3 Ti64–MA 700 –7.69 819.2 996±15 Ti32–PA 300 –13.72 810.8 Ti32–MA 700 –10.18 816.4 935±15 Ti67–MA 700 –7.44 812.4 1010±15 Analysing the data shown in Table 3.11, it can be noticed that elemental titanium, which was compacted at the highest pressure (700 MPa) and does not have any alloying elements has the lowest length shrinkage."],["oa:W1577649195","Ti64–MA","Maximum shrinkage [%]",-7.69,null,null,null,"%","","","","","",false,"unmapped_property","methods","Material Compaction pressure [MPa] Maximum shrinkage [%] Onset temperature [°C] Nominal beta transus [ºC] Ti–HDH 700 –5.70 870.7 882±2 Ti64–PA 400 –13.47 723.3 Ti64–MA 700 –7.69 819.2 996±15 Ti32–PA 300 –13.72 810.8 Ti32–MA 700 –10.18 816.4 935±15 Ti67–MA 700 –7.44 812.4 1010±15 Analysing the data shown in Table 3.11, it can be noticed that elemental titanium, which was compacted at the highest pressure (700 MPa) and does not have any alloying elements has the lowest length shrinkage."],["oa:W1577649195","Ti32–PA","Maximum shrinkage [%]",-13.72,null,null,null,"%","","","","","",false,"unmapped_property","methods","Material Compaction pressure [MPa] Maximum shrinkage [%] Onset temperature [°C] Nominal beta transus [ºC] Ti–HDH 700 –5.70 870.7 882±2 Ti64–PA 400 –13.47 723.3 Ti64–MA 700 –7.69 819.2 996±15 Ti32–PA 300 –13.72 810.8 Ti32–MA 700 –10.18 816.4 935±15 Ti67–MA 700 –7.44 812.4 1010±15 Analysing the data shown in Table 3.11, it can be noticed that elemental titanium, which was compacted at the highest pressure (700 MPa) and does not have any alloying elements has the lowest length shrinkage."],["oa:W1577649195","Ti32–MA","Maximum shrinkage [%]",-10.18,null,null,null,"%","","","","","",false,"unmapped_property","methods","Material Compaction pressure [MPa] Maximum shrinkage [%] Onset temperature [°C] Nominal beta transus [ºC] Ti–HDH 700 –5.70 870.7 882±2 Ti64–PA 400 –13.47 723.3 Ti64–MA 700 –7.69 819.2 996±15 Ti32–PA 300 –13.72 810.8 Ti32–MA 700 –10.18 816.4 935±15 Ti67–MA 700 –7.44 812.4 1010±15 Analysing the data shown in Table 3.11, it can be noticed that elemental titanium, which was compacted at the highest pressure (700 MPa) and does not have any alloying elements has the lowest length shrinkage."],["oa:W1577649195","Ti67–MA","Maximum shrinkage [%]",-7.44,null,null,null,"%","","","","","",false,"unmapped_property","methods","Material Compaction pressure [MPa] Maximum shrinkage [%] Onset temperature [°C] Nominal beta transus [ºC] Ti–HDH 700 –5.70 870.7 882±2 Ti64–PA 400 –13.47 723.3 Ti64–MA 700 –7.69 819.2 996±15 Ti32–PA 300 –13.72 810.8 Ti32–MA 700 –10.18 816.4 935±15 Ti67–MA 700 –7.44 812.4 1010±15 Analysing the data shown in Table 3.11, it can be noticed that elemental titanium, which was compacted at the highest pressure (700 MPa) and does not have any alloying elements has the lowest length shrinkage."],["oa:W1577649195","Elemental titanium (Grade 4)","k",17.87,null,null,null,"W/m·ºC","room temperature","sintered at 1250ºC – 2h","","","",false,"unmapped_property","results_discussion","Elemental titanium (Grade 4) Wrought[8] P/M k [W/m·ºC] Chemical analysis [wt.%] k [W/m·ºC] Chemical analysis [wt.%] Sintering conditions 17.87 O = 0.323 N = 0.020 1250ºC – 2h 17.86 O = 0.327 N = 0.025 1300ºC – 2h 17.89 O = 0.383 N = 0.024 1350ºC – 2h 17.89 O = 0.370 N = 0.028 1250ºC – 4h 17.40 O = 0.414 N = 0.053 1300ºC – 4h 17.30 O = 0.40 N = 0.05 17.21 O = 0.413 N = 0.042 1350ºC – 4h As it has been explained in Section 2.6.8, the specimens sintered at 1250ºC for 2 hours were also employed to e"],["oa:W1577649195","Elemental titanium (Grade 4)","k",17.86,null,null,null,"W/m·ºC","room temperature","sintered at 1300ºC – 2h","","","",false,"unmapped_property","results_discussion","Elemental titanium (Grade 4) Wrought[8] P/M k [W/m·ºC] Chemical analysis [wt.%] k [W/m·ºC] Chemical analysis [wt.%] Sintering conditions 17.87 O = 0.323 N = 0.020 1250ºC – 2h 17.86 O = 0.327 N = 0.025 1300ºC – 2h 17.89 O = 0.383 N = 0.024 1350ºC – 2h 17.89 O = 0.370 N = 0.028 1250ºC – 4h 17.40 O = 0.414 N = 0.053 1300ºC – 4h 17.30 O = 0.40 N = 0.05 17.21 O = 0.413 N = 0.042 1350ºC – 4h As it has been explained in Section 2.6.8, the specimens sintered at 1250ºC for 2 hours were also employed to e"],["oa:W1577649195","Elemental titanium (Grade 4)","k",17.89,null,null,null,"W/m·ºC","room temperature","sintered at 1350ºC – 2h","","","",false,"unmapped_property","results_discussion","Elemental titanium (Grade 4) Wrought[8] P/M k [W/m·ºC] Chemical analysis [wt.%] k [W/m·ºC] Chemical analysis [wt.%] Sintering conditions 17.87 O = 0.323 N = 0.020 1250ºC – 2h 17.86 O = 0.327 N = 0.025 1300ºC – 2h 17.89 O = 0.383 N = 0.024 1350ºC – 2h 17.89 O = 0.370 N = 0.028 1250ºC – 4h 17.40 O = 0.414 N = 0.053 1300ºC – 4h 17.30 O = 0.40 N = 0.05 17.21 O = 0.413 N = 0.042 1350ºC – 4h As it has been explained in Section 2.6.8, the specimens sintered at 1250ºC for 2 hours were also employed to e"],["oa:W1577649195","Elemental titanium (Grade 4)","k",17.89,null,null,null,"W/m·ºC","room temperature","sintered at 1250ºC – 4h","","","",false,"unmapped_property","results_discussion","Elemental titanium (Grade 4) Wrought[8] P/M k [W/m·ºC] Chemical analysis [wt.%] k [W/m·ºC] Chemical analysis [wt.%] Sintering conditions 17.87 O = 0.323 N = 0.020 1250ºC – 2h 17.86 O = 0.327 N = 0.025 1300ºC – 2h 17.89 O = 0.383 N = 0.024 1350ºC – 2h 17.89 O = 0.370 N = 0.028 1250ºC – 4h 17.40 O = 0.414 N = 0.053 1300ºC – 4h 17.30 O = 0.40 N = 0.05 17.21 O = 0.413 N = 0.042 1350ºC – 4h As it has been explained in Section 2.6.8, the specimens sintered at 1250ºC for 2 hours were also employed to e"],["oa:W1577649195","Elemental titanium (Grade 4)","k",17.4,null,null,null,"W/m·ºC","room temperature","sintered at 1300ºC – 4h","","","",false,"unmapped_property","results_discussion","Elemental titanium (Grade 4) Wrought[8] P/M k [W/m·ºC] Chemical analysis [wt.%] k [W/m·ºC] Chemical analysis [wt.%] Sintering conditions 17.87 O = 0.323 N = 0.020 1250ºC – 2h 17.86 O = 0.327 N = 0.025 1300ºC – 2h 17.89 O = 0.383 N = 0.024 1350ºC – 2h 17.89 O = 0.370 N = 0.028 1250ºC – 4h 17.40 O = 0.414 N = 0.053 1300ºC – 4h 17.30 O = 0.40 N = 0.05 17.21 O = 0.413 N = 0.042 1350ºC – 4h As it has been explained in Section 2.6.8, the specimens sintered at 1250ºC for 2 hours were also employed to e"],["oa:W1577649195","Elemental titanium (Grade 4)","k",17.21,null,null,null,"W/m·ºC","room temperature","sintered at 1350ºC – 4h","","","",false,"unmapped_property","results_discussion","Elemental titanium (Grade 4) Wrought[8] P/M k [W/m·ºC] Chemical analysis [wt.%] k [W/m·ºC] Chemical analysis [wt.%] Sintering conditions 17.87 O = 0.323 N = 0.020 1250ºC – 2h 17.86 O = 0.327 N = 0.025 1300ºC – 2h 17.89 O = 0.383 N = 0.024 1350ºC – 2h 17.89 O = 0.370 N = 0.028 1250ºC – 4h 17.40 O = 0.414 N = 0.053 1300ºC – 4h 17.30 O = 0.40 N = 0.05 17.21 O = 0.413 N = 0.042 1350ºC – 4h As it has been explained in Section 2.6.8, the specimens sintered at 1250ºC for 2 hours were also employed to e"],["oa:W1577649195","Ti HDH: P&S (1250ºC–2h)","HV30",245.0,null,null,null,"HV30","","HIP-2","","","",false,"unmapped_property","results_discussion","The hardness of tensile test specimens post–processed under the HIP–2 conditions (245 HV30) is equal to that of bending specimens but, in this case, the increment with respect to P&S is slightly higher due to the lower hardness found in P&S tensile components."],["oa:W1577649195","Ti32–PA","shrinkage",25.0,null,null,null,"%","","","","","",false,"unmapped_property","results_discussion","Consequently, the volume variation induced by the sintering step is much more pronounced for Ti32–PA that has a mean shrinkage of 25% where this value slightly increases with the increment of the temperature."],["oa:W1577649195","Ti32–MA","shrinkage",11.0,null,null,null,"%","","","","","",false,"unmapped_property","results_discussion","Ti32–MA shows the same behaviour than Ti32–PA with processing time and temperature although the average shrinkage is about 11% due to the higher green density of the samples."],["oa:W1577649195","Ti-3Al-2.5V","HV30",0.0,null,null,null,"HV30","","","","Vickers hardness","",false,"unmapped_property","results_discussion","Generally, the hardness of sintered Ti–3Al–2.5V titanium alloy (Figure 6.56) increases with the sintering temperature and time, as expected for powder metallurgy materials, due to the increment of the relative density or decrement of the residual porosity."],["oa:W1577649195","Ti32–MA","electrical resistivity",136.0,130.0,142.0,null,"µΩ•cm","room temperature","","","","",false,"unmapped_property","results_discussion","The only exceptions are the products sintered at 1350ºC–4h which have a higher resistivity, most probably due to the heterogeneous grain size distribution found in the components that also lowers the thermal conductivity (see Figure 6.73). y = -25.614x + 157.42 R2 = 0.6172 y = 27.763x + 130.15 R2 = 0.7115 y = -1.3017x + 266.47 R2 = 0.3303 y = 3.5084x - 185.17 R2 = 0.9687 127 130 133 136 139 142 145 148 92 93 94 95 96 97 98 Relative Density, ρr [%] Electrical Resistivity, ρ [µΩ•cm] 0.0 0.1 0.2 0."],["oa:W1577649195","Ti32–MA","electrical resistivity",130.0,130.0,130.0,null,"µΩ•cm","room temperature","","","","",false,"unmapped_property","results_discussion","The only exceptions are the products sintered at 1350ºC–4h which have a higher resistivity, most probably due to the heterogeneous grain size distribution found in the components that also lowers the thermal conductivity (see Figure 6.73). y = -25.614x + 157.42 R2 = 0.6172 y = 27.763x + 130.15 R2 = 0.7115 y = -1.3017x + 266.47 R2 = 0.3303 y = 3.5084x - 185.17 R2 = 0.9687 127 130 133 136 139 142 145 148 92 93 94 95 96 97 98 Relative Density, ρr [%] Electrical Resistivity, ρ [µΩ•cm] 0.0 0.1 0.2 0."],["oa:W1577649195","Ti32–MA","electrical resistivity",266.47,266.47,266.47,null,"µΩ•cm","room temperature","","","","",false,"unmapped_property","results_discussion","The only exceptions are the products sintered at 1350ºC–4h which have a higher resistivity, most probably due to the heterogeneous grain size distribution found in the components that also lowers the thermal conductivity (see Figure 6.73). y = -25.614x + 157.42 R2 = 0.6172 y = 27.763x + 130.15 R2 = 0.7115 y = -1.3017x + 266.47 R2 = 0.3303 y = 3.5084x - 185.17 R2 = 0.9687 127 130 133 136 139 142 145 148 92 93 94 95 96 97 98 Relative Density, ρr [%] Electrical Resistivity, ρ [µΩ•cm] 0.0 0.1 0.2 0."],["oa:W1577649195","Ti32–MA","electrical resistivity",185.17,185.17,185.17,null,"µΩ•cm","room temperature","","","","",false,"unmapped_property","results_discussion","The only exceptions are the products sintered at 1350ºC–4h which have a higher resistivity, most probably due to the heterogeneous grain size distribution found in the components that also lowers the thermal conductivity (see Figure 6.73). y = -25.614x + 157.42 R2 = 0.6172 y = 27.763x + 130.15 R2 = 0.7115 y = -1.3017x + 266.47 R2 = 0.3303 y = 3.5084x - 185.17 R2 = 0.9687 127 130 133 136 139 142 145 148 92 93 94 95 96 97 98 Relative Density, ρr [%] Electrical Resistivity, ρ [µΩ•cm] 0.0 0.1 0.2 0."],["oa:W1577649195","Ti32–MA","electrical resistivity",130.0,130.0,130.0,null,"µΩ•cm","room temperature","","","","",false,"unmapped_property","results_discussion","Diseño y Procesado de Aleaciones de Titanio mediante Técnicas Pulvimetalúrgicas Avanzadas 250 In comparison to the value of electrical resistivity of the wrought alloys (see Table 6.4), the components obtained by the MA approach have very similar electrical resistivity even though of the higher amount of interstitials and the presence of the residual porosity while the products fabricated with the PA powder have higher resistivity most probably due to the lower relative density and to the slight"],["oa:W1577649195","Ti32–PA","Carbon Content",0.12,0.12,0.12,null,"wt%","","inductive hot-pressing 1300°C","","","",false,"unmapped_property","results_discussion","Oxygen Content 0.26 0.30 0.34 0.38 0.42 0.46 0.50 0.54 1100 1300 Hot–pressing Temperature [ºC] O [wt.%] Carbon Content 0.00 0.04 0.08 0.12 1100 1300 C [wt.%] 0.44 0.48 0.52 Nitrogen Content 0.00 0.01 0.02 0.03 0.04 0.05 0.06 0.07 1100 1300"],["oa:W1577649195","Ti32–MA","Carbon Content",0.08,0.08,0.08,null,"wt%","","inductive hot-pressing 1300°C","","","",false,"unmapped_property","results_discussion","Oxygen Content 0.26 0.30 0.34 0.38 0.42 0.46 0.50 0.54 1100 1300 Hot–pressing Temperature [ºC] O [wt.%] Carbon Content 0.00 0.04 0.08 0.12 1100 1300 C [wt.%] 0.44 0.48 0.52 Nitrogen Content 0.00 0.01 0.02 0.03 0.04 0.05 0.06 0.07 1100 1300"],["oa:W1577649195","Ti32–PA","Nitrogen Content",0.07,0.07,0.07,null,"wt%","","inductive hot-pressing 1300°C","","","",false,"unmapped_property","results_discussion","Oxygen Content 0.26 0.30 0.34 0.38 0.42 0.46 0.50 0.54 1100 1300 Hot–pressing Temperature [ºC] O [wt.%] Carbon Content 0.00 0.04 0.08 0.12 1100 1300 C [wt.%] 0.44 0.48 0.52 Nitrogen Content 0.00 0.01 0.02 0.03 0.04 0.05 0.06 0.07 1100 1300"],["oa:W1577649195","Ti32–MA","Nitrogen Content",0.03,0.03,0.03,null,"wt%","","inductive hot-pressing 1300°C","","","",false,"unmapped_property","results_discussion","Oxygen Content 0.26 0.30 0.34 0.38 0.42 0.46 0.50 0.54 1100 1300 Hot–pressing Temperature [ºC] O [wt.%] Carbon Content 0.00 0.04 0.08 0.12 1100 1300 C [wt.%] 0.44 0.48 0.52 Nitrogen Content 0.00 0.01 0.02 0.03 0.04 0.05 0.06 0.07 1100 1300"],["oa:W1577649195","Ti-3Al-2.5V","shrinkage",4.5,null,null,null,"%","","uniaxial pressing and sintering","","","",false,"unmapped_property","results_discussion","Diseño y Procesado de Aleaciones de Titanio mediante Técnicas Pulvimetalúrgicas Avanzadas 279 6.2.6 – Partial Conclusions Based on the results of the study of processing of the Ti–3Al–2.5V alloy by different P/M techniques, it can be concluded that: Uniaxial Pressing and Sintering (P&S): the processing of the Ti–3Al–2.5V alloy by means of pressing and sintering allows reaching final relative density as high as 97% with a mean shrinkage of the components of 4.5% during sintering."],["oa:W1577649195","Ti-3Al-2.5V","reaction layer thickness",25.0,null,null,null,"µm","1300°C","sintering with BN-coated graphite disc","","","",false,"unmapped_property","results_discussion","On the other hand, a strong reaction with the BN coating of the graphite disc placed in between the powders provokes a significant increment of the nitrogen percentage and the generation of a reaction layer, composed by titanium nitrides and borides, whose thickness increases with the temperature, reaching almost 25 µm at 1300°C."],["oa:W1577649195","Ti64–PA","shrinkage",22.0,null,null,null,"%","","","","","",false,"unmapped_property","results_discussion","Moreover, Ti64–PA specimens obtained higher shrinkage than Ti64–MA samples, with mean values of 22% and 9% respectively, due to the lower green density."],["oa:W1577649195","Ti64–MA","shrinkage",9.0,null,null,null,"%","","","","","",false,
