Repository: akhtar07/tisci-explorer

# TiSci Explorer

A read-only, static explorer for **TiSci**, an autonomous research agent for titanium alloys. TiSci reads the
titanium-alloy literature, builds a knowledge graph and a table of measured values, proposes hypotheses where the
graph has gaps, and tests them with DFT (MACE / VASP) and the ICME-lite multiscale chain.

**Live site:** https://akhtar07.github.io/tisci-explorer/

The site has seven sections:

| Section | What it shows |
|---|---|
| Overview | Corpus → graph → facts → hypotheses → verdicts, with the snapshot's counts |
| Worked example | One full loop for W in α-Ti: graph path, hypothesis, novelty check, DFT test, verdict, follow-up, DAMASK |

File: data/facts/surface_roughness.json (part 25 of 35)
3.30 μm, Sz = 47 μm, Ssk = \u00010.7, contributed to a more uniform AN treatment and appeared to generate a more uniform oxide layer, even at the higher AN potential of E = 15 V."],["oa:W4403014761","Ti-6Al-4V","Sa",2.63,null,null,null,"µm","","as-built SLM","","","",false,"","discussion","This uniform oxide ﬁlm was achieved when the AN potential was at its highest level (15 V) and the surface roughness was reduced by ECP down to Sa = 2.63 μm."],["oa:W4403014761","Ti-6Al-4V","ΔSa",1.59,null,null,null,"µm","","","","","",false,"","results","The ECP treatments of these samples, resulted in average roughness parameter values of ΔSa = 1.59 μm, ΔSq = 4.46 μm, ΔSz = 110.08 μm, and ΔSsk = 0.7."],["oa:W4403014761","Ti-6Al-4V","ΔSz",110.08,null,null,null,"µm","","as-built SLM","","","",false,"","discussion","This increased material dissolution ultimately leads to a smoother surface ﬁnish.[34,35,68] In contrast, experiments S1 and S2 (Table 2) were performed at the lowest levels of ECP potential, time, and temperature, which resulted in the lowest roughness changes of around ΔSa = 1.59 μm, ΔSq = 4.46 μm, ΔSz = 110.08 μm, and ΔSsk = 0.7."],["oa:W4403014761","Ti-6Al-4V","surface roughness improvement",72.0,null,null,null,"%","","ECP at 20 V, 15 °C, 20 min + AN at 15 V, 5 min","","","",false,"unit_mismatch","discussion","The 72% reduction in surface roughness highlights the effectiveness of the ECP treatment in signiﬁcantly improving the surface ﬁnish."],["oa:W4403014761","Ti-6Al-4V","Sz",47.0,null,null,null,"µm","","as-built SLM","","","",false,"","results","Regarding the surface texture observed for S12, displayed in Figure 5f, it is evident that a smooth surface with an areal roughness value of Sa = 3.15 μm, Sq = 3.30 μm, Sz = 47 μm, Ssk = \u00010.7, contributed to a more uniform AN treatment and appeared to generate a more uniform oxide layer, even at the higher AN potential of E = 15 V."],["oa:W4403014761","Ti-6Al-4V","Sz",65.4,null,null,null,"µm","","as-built SLM","","","",false,"","results","Figure 5c shows the surface texture of sample S10, which involved high levels of the factors, resulting in a roughness value of Sa = 1.95 μm, Sq = 3.5 μm, Sz = 65.4 μm, and Ssk = \u00011."],["oa:W4403014761","Ti-6Al-4V","ΔSsk",0.7,null,null,null,"","","as-built SLM","","","",false,"unit_missing","discussion","This increased material dissolution ultimately leads to a smoother surface ﬁnish.[34,35,68] In contrast, experiments S1 and S2 (Table 2) were performed at the lowest levels of ECP potential, time, and temperature, which resulted in the lowest roughness changes of around ΔSa = 1.59 μm, ΔSq = 4.46 μm, ΔSz = 110.08 μm, and ΔSsk = 0.7."],["oa:W4403014761","Ti-6Al-4V","arithmetic areal surface roughness",2.6,null,null,null,"µm","","ECP at 20 V, 15 °C, 20 min","","","",false,"","conclusions","Another ECP condition with similar parameters, but performed at a decreased processing temperature of 15 °C achieved a surface roughness of Sa = 2.60 μm with no such surface defects."],["oa:W4403014761","Ti-6Al-4V","ΔSq",11.58,null,null,null,"µm","","","","","",false,"","results","The measured changes for surface texture parameters for this sample were ΔSa = 7.72 μm, ΔSq = 11.58 μm, ΔSz = 168.60 μm, and ΔSsk = 3.5."],["oa:W4403014761","Ti-6Al-4V","Sa",1.95,null,null,null,"µm","","as-built SLM","","","",false,"","results","Figure 5c shows the surface texture of sample S10, which involved high levels of the factors, resulting in a roughness value of Sa = 1.95 μm, Sq = 3.5 μm, Sz = 65.4 μm, and Ssk = \u00011."],["oa:W4403014761","Ti-6Al-4V","Ssk",-0.7,null,null,null,"","","as-built SLM","","","",false,"unit_missing","results","Regarding the surface texture observed for S12, displayed in Figure 5f, it is evident that a smooth surface with an areal roughness value of Sa = 3.15 μm, Sq = 3.30 μm, Sz = 47 μm, Ssk = \u00010.7, contributed to a more uniform AN treatment and appeared to generate a more uniform oxide layer, even at the higher AN potential of E = 15 V."],["oa:W4403014761","Ti-6Al-4V","ΔSz",168.6,null,null,null,"µm","","as-built SLM","","","",false,"","discussion","Further examination of each sample’s surface roughness before and after the ECP experiment led to the conclusion that experiment S10 demonstrated the most signiﬁcant roughness changes, ≈ΔSa = 7.72 μm, ΔSq = 11.58 μm, ΔSz = 168.60 μm, and ΔSsk = 3.5."],["oa:W4403014761","Ti-6Al-4V","ΔSa",7.72,null,null,null,"µm","","as-built SLM","","","",false,"","discussion","Further examination of each sample’s surface roughness before and after the ECP experiment led to the conclusion that experiment S10 demonstrated the most signiﬁcant roughness changes, ≈ΔSa = 7.72 μm, ΔSq = 11.58 μm, ΔSz = 168.60 μm, and ΔSsk = 3.5."],["oa:W4403014761","Ti-6Al-4V","ΔSq",11.58,null,null,null,"µm","","as-built SLM","","","",false,"","discussion","Further examination of each sample’s surface roughness before and after the ECP experiment led to the conclusion that experiment S10 demonstrated the most signiﬁcant roughness changes, ≈ΔSa = 7.72 μm, ΔSq = 11.58 μm, ΔSz = 168.60 μm, and ΔSsk = 3.5."],["oa:W4403014761","Ti-6Al-4V","ΔSz",168.6,null,null,null,"µm","","","","","",false,"","results","The measured changes for surface texture parameters for this sample were ΔSa = 7.72 μm, ΔSq = 11.58 μm, ΔSz = 168.60 μm, and ΔSsk = 3.5."],["oa:W4403014761","Ti-6Al-4V","ΔSa",1.59,null,null,null,"µm","","as-built SLM","","","",false,"","discussion","This increased material dissolution ultimately leads to a smoother surface ﬁnish.[34,35,68] In contrast, experiments S1 and S2 (Table 2) were performed at the lowest levels of ECP potential, time, and temperature, which resulted in the lowest roughness changes of around ΔSa = 1.59 μm, ΔSq = 4.46 μm, ΔSz = 110.08 μm, and ΔSsk = 0.7."],["oa:W4403014761","Ti-6Al-4V","ΔSsk",3.5,null,null,null,"","","as-built SLM","","","",false,"unit_missing","discussion","Further examination of each sample’s surface roughness before and after the ECP experiment led to the conclusion that experiment S10 demonstrated the most signiﬁcant roughness changes, ≈ΔSa = 7.72 μm, ΔSq = 11.58 μm, ΔSz = 168.60 μm, and ΔSsk = 3.5."],["oa:W4403014761","Ti-6Al-4V","Ssk",-1.0,null,null,null,"","","as-built SLM","","","",false,"unit_missing","results","Figure 5c shows the surface texture of sample S10, which involved high levels of the factors, resulting in a roughness value of Sa = 1.95 μm, Sq = 3.5 μm, Sz = 65.4 μm, and Ssk = \u00011."],["oa:W4403014761","Ti-6Al-4V","arithmetic areal surface roughness",1.95,null,null,null,"µm","","ECP at 20 V, 25 °C, 20 min","","","",false,"","conclusions","Based on the obtained results, the following conclusions can be made: 1) ECP at E = 20 V, T = 25 °C, for 20 min resulted in the highest roughness improvement of ΔSa = 80% and the smoothest surface achieving Sa = 1.95 μm."],["oa:W4403014761","Ti-6Al-4V","arithmetic areal surface roughness",2.63,null,null,null,"µm","","ECP at 20 V, 15 °C, 20 min + AN at 15 V, 5 min","","","",false,"","discussion","The achieved arithmetic areal surface roughness of 2.63 μm and corrosion current density of 0.09 μA cm\u00012 demonstrate signiﬁcant improvements compared to the original AB part, which had a surface roughness of 9.49 μm and a corrosion current density of 0.11 \u0004 0.08 μA cm\u00012."],["oa:W4403029718","CP-Ti Grade 2","average surface roughness",0.99,null,null,null,"µm","","","","","",false,"","results","On the other hand, the average surface roughness decreases from 4.12 μm to 0.99 μm by using the MCSed ACD56 dies."],["oa:W4403029718","CP-Ti Grade 2","fluctuation intensity",2.0,null,null,null,"µm","","","","","",false,"","results","Most of the fluctuation intensity in roughing is suppressed within ±2 μm, much lower than the maximum roughness experienced when using the bare ACD56 dies."],["oa:W4403029718","CP-Ti Grade 2","peak-to-valley fluctuation intensity",50.0,null,null,null,"µm","","","","","",false,"","results","The peak-to-valley fluctuation intensity reaches 50 μm in a."],["oa:W4403029718","CP-Ti Grade 2","surface roughness",4.12,null,null,null,"µm","","","","","",false,"","results","Using the bare ACD56 die, the temple side surface roughness (d) significantly fluctuates around the average surface roughness with Ra = 4.12 μm."],["oa:W4403130490","Ti-6Al-4V","surface roughness",1.5,null,null,null,"µm","","as-built","","3D non-contact confocal profilometry","",false,"unit_suspect","methods","Surface and Volumetric Qualification Three-dimensional non-contact confocal profilometry (Sensofar S-neox, vertical resolution of 1.5 nm) was employed for the measurement of the surface roughness on different areas (200 × 300 µm2) of the observed samples []."],["oa:W4403191794","Ti-6Al-4V","Ra",2.84,null,null,null,"µm","","","","","",false,"","results_discussion","Simultaneously, the Ra measured for segment AB was 2.84 μm and the Rq was 3.41 μm, compared to the Ra of 1.03 μm and the Rq of 1.40 μm for segment CD."],["oa:W4403191794","Ti-6Al-4V","Ra",2.84,null,null,null,"µm","","","","","",false,"","conclusions","Additionally, due to the reduced exposure of reinforcement phases on the dissolved surface in the mixed electrolyte, the surface quality of the micro-grooves was noticeably enhanced, with reductions in Ra and Rq from 2.84 μm to 1.03 μm and 3.41 μm to 1.40 μm, respectively."],["oa:W4403191794","Ti-6Al-4V","Rq",3.41,null,null,null,"µm","","","","","",false,"","results_discussion","Simultaneously, the Ra measured for segment AB was 2.84 μm and the Rq was 3.41 μm, compared to the Ra of 1.03 μm and the Rq of 1.40 μm for segment CD."],["oa:W4403191794","Ti-6Al-4V","Rq",3.41,null,null,null,"µm","","","","","",false,"","conclusions","Additionally, due to the reduced exposure of reinforcement phases on the dissolved surface in the mixed electrolyte, the surface quality of the micro-grooves was noticeably enhanced, with reductions in Ra and Rq from 2.84 μm to 1.03 μm and 3.41 μm to 1.40 μm, respectively."],["oa:W4403191794","Ti-6Al-4V","Rq",1.4,null,null,null,"µm","","","","","",false,"","results_discussion","Simultaneously, the Ra measured for segment AB was 2.84 μm and the Rq was 3.41 μm, compared to the Ra of 1.03 μm and the Rq of 1.40 μm for segment CD."],["oa:W4403191794","Ti-6Al-4V","Rq",1.4,null,null,null,"µm","","","","","",false,"","conclusions","Additionally, due to the reduced exposure of reinforcement phases on the dissolved surface in the mixed electrolyte, the surface quality of the micro-grooves was noticeably enhanced, with reductions in Ra and Rq from 2.84 μm to 1.03 μm and 3.41 μm to 1.40 μm, respectively."],["oa:W4403191794","Ti-6Al-4V","Ra",1.03,null,null,null,"µm","","","","","",false,"","conclusions","Additionally, due to the reduced exposure of reinforcement phases on the dissolved surface in the mixed electrolyte, the surface quality of the micro-grooves was noticeably enhanced, with reductions in Ra and Rq from 2.84 μm to 1.03 μm and 3.41 μm to 1.40 μm, respectively."],["oa:W4403191794","Ti-6Al-4V","Ra",1.03,null,null,null,"µm","","","","","",false,"","results_discussion","Simultaneously, the Ra measured for segment AB was 2.84 μm and the Rq was 3.41 μm, compared to the Ra of 1.03 μm and the Rq of 1.40 μm for segment CD."],["oa:W4403299439","Ti","surface roughness",2.86,null,null,null,"lm","80 °C","","","profilometer","",false,"unit_mismatch","results_discussion","For Ti samples, the surface roughness values were 2.86 lm and 3.77 lm when exposed to the liquid and vapor phases, respectively."],["oa:W4403299439","Zr-4","surface roughness",2.46,null,null,null,"lm","80 °C","","","profilometer","",false,"unit_mismatch","results_discussion","In contrast, Zr-4 samples exhibited surface roughness values of 2.75 lm and 2.46 lm for liquid and vapor phases, respectively."],["oa:W4403299439","Zr-4","surface roughness",2.75,null,null,null,"lm","80 °C","","","profilometer","",false,"unit_mismatch","results_discussion","In contrast, Zr-4 samples exhibited surface roughness values of 2.75 lm and 2.46 lm for liquid and vapor phases, respectively."],["oa:W4403472693","Ti-6Al-4V","average surface roughness",1.01,null,null,null,"micrometers","","","","","",false,"unit_mismatch","results_discussion",""],["oa:W4403472693","Ti-6Al-4V","surface roughness",0.565,null,null,null,"µm","","","","","",false,"","conclusions",""],["oa:W4403472693","Ti-6Al-4V","surface roughness",1.591,null,null,null,"µm","","","","","",false,"","conclusions",""],["oa:W4403472693","Ti-6Al-4V","surface roughness",73.94,null,null,null,"%","","","","ANOVA","",false,"unit_mismatch","conclusions",""],["oa:W4403633397","AT","Sa",0.54,null,null,0.05,"µm","","","","","",false,"","table","AT\t0.54 ± 0.05\t19.03 ± 4.47\t141.41 ± 1.94"],["oa:W4403633397","AWT","Sa",0.54,null,null,0.07,"µm","","","","","",false,"","table","AWT\t0.54 ± 0.07\t58.83 ± 6.55\t110.26 ± 7.36"],["oa:W4403633397","WT","Sa",0.54,null,null,0.08,"µm","","","","","",false,"","table","WT\t0.54 ± 0.08\t80.14 ± 5.04\t85.21 ± 6.24"],["oa:W4403633397","CP-Ti Grade 2","Sa",0.55,null,null,0.06,"µm","","","","","",false,"","table","CP Ti\t0.55 ± 0.06\t80.14 ± 2.97\t85.25 ± 3.72"],["oa:W4403705684","TC4 (Ti6Al4V)","surface roughness",0.2,null,null,null,"µm","","","","","",false,"","methods","In the end, the overall roughness was improved to less than 0.2 μm by the surface requirement of the precision tube, and the roughness was reduced by 46.5% after 60 min of polishing."],["oa:W4403705684","TC4 (Ti6Al4V)","surface roughness",46.5,null,null,null,"%","","","","","",false,"unit_mismatch","methods","In the end, the overall roughness was improved to less than 0.2 μm by the surface requirement of the precision tube, and the roughness was reduced by 46.5% after 60 min of polishing."],["oa:W4403705684","TC4 (Ti6Al4V)","roughness difference",50.0,null,null,null,"µm","","","","","",false,"unit_suspect","methods","From a, it can be seen that the amount of roughness change shows a pattern of first increasing and then decreasing; at deflection distances <50 mm, it gradually increases and reaches the peak, and at >50 mm, it gradually decreases."],["oa:W4404031632","Ti64-1200","Sa",0.098,null,null,null,"µm","","","","","",false,"","results_discussion","The Sa decreased sharply from 0.243 μm for Ti64-320 to 0.098 μm for Ti64–1200."],["oa:W4404031632","Ti-6Al-4V","Sa",0.243,0.243,0.243,null,"µm","","ground #320 SiC","","","",false,"","conclusions","As expected, mean surface roughness Sa decreased from 0.243 μm to 0.017 μm starting from #320 SiC grinding to chemo-mechanical polishing."],["oa:W4404031632","Ti64-2400","smoother surface",0.0,null,null,null,"","","diamond-polished","","","",false,"unit_missing","results_discussion","The diamond-polished sample (Fig. 3e) showed fewer scratches and a smoother surface than Ti64-2400, albeit with similar grit size (9 μm and 8 μm, respectively, Table I)."],["oa:W4404031632","Ti-6Al-4V","Sa values",0.0,null,null,null,"","","","","3D profilometer","",false,"unit_missing","results_discussion","Sa values were smaller than when determined using a 3D proﬁlometer where the analysing area was 1 mm × 1 mm (Fig. 1)."],["oa:W4404031632","Ti64-OP-S","Sa",0.017,null,null,null,"µm","","","","","",false,"","results_discussion","Ti64-OP-S exhibited the lowest surface roughness of 0.017 μm."],["oa:W4404031632","Ti-6Al-4V","Sa",0.02,null,null,null,"µm","","","","","",false,"","results_discussion","0.020 μm."],["oa:W4404031632","Ti64-320","Sa",0.243,null,null,null,"µm","","","","","",false,"","results_discussion","The Sa decreased sharply from 0.243 μm for Ti64-320 to 0.098 μm for Ti64–1200."],["oa:W4404031632","Ti-6Al-4V","surface topography and roughness",0.0,null,null,null,"","","","","AFM imaging","",false,"unit_missing","results_discussion","For representative samples, AFM imaging was used to analyse the surface topography and roughness at the smaller area units (20 μm × 20 μm and 5 μm × 5 μm area)."],["oa:W4404031632","Ti-6Al-4V","Sa",0.017,0.017,0.017,null,"µm","","chemo-mechanical polished","","","",false,"","conclusions","As expected, mean surface roughness Sa decreased from 0.243 μm to 0.017 μm starting from #320 SiC grinding to chemo-mechanical polishing."],["oa:W4404031632","Ti64-DP-L","Sa",0.05,null,null,null,"µm","","","","","",false,"","results_discussion","A somewhat larger value (0.050 μm) was obtained for Ti64-DP-L than the Ti64-4000 sample due to the larger grain size (Table I)."],["oa:W4404277654","Ti-6Al-4V","Ra",0.2,null,null,null,"µm","","sintered","","","",false,"","results","Clearly, the roughness is much higher in the composite part (Ra = 6.41 µm) compared to the smooth sintered Ti6Al4V part, where the roughness oscillates around 0.2 µm."],["oa:W4404277654","","Ra",6.41,null,null,null,"µm","","","","","",false,"","results","Clearly, the roughness is much higher in the composite part (Ra = 6.41 µm) compared to the smooth sintered Ti6Al4V part, where the roughness oscillates around 0.2 µm."],["oa:W4404287595","","surface indentation",365.0,null,null,null,"µm","","","","","",false,"out_of_range","methods","The surface indentation reached a stable diameter of around 365 μm and a thickness of about 8 μm."],["oa:W4404287595","","surface indentation",8.0,null,null,null,"µm","","","","","",false,"","methods","The surface indentation reached a stable diameter of around 365 μm and a thickness of about 8 μm."],["oa:W4404354480","Ti-6Al-4V","surface roughness",0.2,null,null,null,"µm","","","","","",false,"","methods",""],["oa:W4404367121","CP-Ti Grade 2","Surface roughness",0.915,null,null,null,"µm","","","","","",false,"","results_discussion","Average roughness of titanium after the anodization Sample Surface roughness (μm) S0 0.383 S1 (KOH, 10V) 0.432 S2 (KOH, 20V) 0.495 S3 (KOH, 30V) 0.790 S4 (KOH, 40V) 0.772 S5 (KOH, 5V) 0.509 S6 (DAP, 10V) 0.662 S7 (DAP, 20V) 0.480 S8 (DAP, 30V) 0.567 S9 (DAP, 40V) 0.915 S10 (DAP, 5V) 0.555"],["oa:W4404367121","CP-Ti Grade 2","Surface roughness",0.772,null,null,null,"µm","","","","","",false,"","results_discussion","Average roughness of titanium after the anodization Sample Surface roughness (μm) S0 0.383 S1 (KOH, 10V) 0.432 S2 (KOH, 20V) 0.495 S3 (KOH, 30V) 0.790 S4 (KOH, 40V) 0.772 S5 (KOH, 5V) 0.509 S6 (DAP, 10V) 0.662 S7 (DAP, 20V) 0.480 S8 (DAP, 30V) 0.567 S9 (DAP, 40V) 0.915 S10 (DAP, 5V) 0.555"],["oa:W4404367121","CP-Ti Grade 2","Surface roughness",0.509,null,null,null,"µm","","","","","",false,"","results_discussion","Average roughness of titanium after the anodization Sample Surface roughness (μm) S0 0.383 S1 (KOH, 10V) 0.432 S2 (KOH, 20V) 0.495 S3 (KOH, 30V) 0.790 S4 (KOH, 40V) 0.772 S5 (KOH, 5V) 0.509 S6 (DAP, 10V) 0.662 S7 (DAP, 20V) 0.480 S8 (DAP, 30V) 0.567 S9 (DAP, 40V) 0.915 S10 (DAP, 5V) 0.555"],["oa:W4404367121","CP-Ti Grade 2","Surface roughness",0.555,null,null,null,"µm","","","","","",false,"","results_discussion","Average roughness of titanium after the anodization Sample Surface roughness (μm) S0 0.383 S1 (KOH, 10V) 0.432 S2 (KOH, 20V) 0.495 S3 (KOH, 30V) 0.790 S4 (KOH, 40V) 0.772 S5 (KOH, 5V) 0.509 S6 (DAP, 10V) 0.662 S7 (DAP, 20V) 0.480 S8 (DAP, 30V) 0.567 S9 (DAP, 40V) 0.915 S10 (DAP, 5V) 0.555"],["oa:W4404367121","CP-Ti Grade 2","Surface roughness",0.662,null,null,null,"µm","","","","","",false,"","results_discussion","Average roughness of titanium after the anodization Sample Surface roughness (μm) S0 0.383 S1 (KOH, 10V) 0.432 S2 (KOH, 20V) 0.495 S3 (KOH, 30V) 0.790 S4 (KOH, 40V) 0.772 S5 (KOH, 5V) 0.509 S6 (DAP, 10V) 0.662 S7 (DAP, 20V) 0.480 S8 (DAP, 30V) 0.567 S9 (DAP, 40V) 0.915 S10 (DAP, 5V) 0.555"],["oa:W4404367121","CP-Ti Grade 2","Surface roughness",3.213,null,null,null,"µm","","","","","",false,"","methods","Average surface roughness data after first cleaning Area Surface roughness (μm) 1 3.213 2 3.448 3 2.107 4 2.548 Average of surface roughness"],["oa:W4404367121","CP-Ti Grade 2","Surface roughness",0.567,null,null,null,"µm","","","","","",false,"","results_discussion","Average roughness of titanium after the anodization Sample Surface roughness (μm) S0 0.383 S1 (KOH, 10V) 0.432 S2 (KOH, 20V) 0.495 S3 (KOH, 30V) 0.790 S4 (KOH, 40V) 0.772 S5 (KOH, 5V) 0.509 S6 (DAP, 10V) 0.662 S7 (DAP, 20V) 0.480 S8 (DAP, 30V) 0.567 S9 (DAP, 40V) 0.915 S10 (DAP, 5V) 0.555"],["oa:W4404367121","CP-Ti Grade 2","Surface roughness",0.383,null,null,null,"µm","","","","","",false,"","results_discussion","Average roughness of titanium after the anodization Sample Surface roughness (μm) S0 0.383 S1 (KOH, 10V) 0.432 S2 (KOH, 20V) 0.495 S3 (KOH, 30V) 0.790 S4 (KOH, 40V) 0.772 S5 (KOH, 5V) 0.509 S6 (DAP, 10V) 0.662 S7 (DAP, 20V) 0.480 S8 (DAP, 30V) 0.567 S9 (DAP, 40V) 0.915 S10 (DAP, 5V) 0.555"],["oa:W4404367121","CP-Ti Grade 2","Surface roughness",0.432,null,null,null,"µm","","","","","",false,"","results_discussion","Average roughness of titanium after the anodization Sample Surface roughness (μm) S0 0.383 S1 (KOH, 10V) 0.432 S2 (KOH, 20V) 0.495 S3 (KOH, 30V) 0.790 S4 (KOH, 40V) 0.772 S5 (KOH, 5V) 0.509 S6 (DAP, 10V) 0.662 S7 (DAP, 20V) 0.480 S8 (DAP, 30V) 0.567 S9 (DAP, 40V) 0.915 S10 (DAP, 5V) 0.555"],["oa:W4404367121","CP-Ti Grade 2","Surface roughness",0.495,null,null,null,"µm","","","","","",false,"","results_discussion","Average roughness of titanium after the anodization Sample Surface roughness (μm) S0 0.383 S1 (KOH, 10V) 0.432 S2 (KOH, 20V) 0.495 S3 (KOH, 30V) 0.790 S4 (KOH, 40V) 0.772 S5 (KOH, 5V) 0.509 S6 (DAP, 10V) 0.662 S7 (DAP, 20V) 0.480 S8 (DAP, 30V) 0.567 S9 (DAP, 40V) 0.915 S10 (DAP, 5V) 0.555"],["oa:W4404367121","CP-Ti Grade 2","Surface roughness",0.79,null,null,null,"µm","","","","","",false,"","results_discussion","Average roughness of titanium after the anodization Sample Surface roughness (μm) S0 0.383 S1 (KOH, 10V) 0.432 S2 (KOH, 20V) 0.495 S3 (KOH, 30V) 0.790 S4 (KOH, 40V) 0.772 S5 (KOH, 5V) 0.509 S6 (DAP, 10V) 0.662 S7 (DAP, 20V) 0.480 S8 (DAP, 30V) 0.567 S9 (DAP, 40V) 0.915 S10 (DAP, 5V) 0.555"],["oa:W4404367121","CP-Ti Grade 2","Surface roughness",0.48,null,null,null,"µm","","","","","",false,"","results_discussion","Average roughness of titanium after the anodization Sample Surface roughness (μm) S0 0.383 S1 (KOH, 10V) 0.432 S2 (KOH, 20V) 0.495 S3 (KOH, 30V) 0.790 S4 (KOH, 40V) 0.772 S5 (KOH, 5V) 0.509 S6 (DAP, 10V) 0.662 S7 (DAP, 20V) 0.480 S8 (DAP, 30V) 0.567 S9 (DAP, 40V) 0.915 S10 (DAP, 5V) 0.555"],["oa:W4404431084","Ti-6Al-4V","surface roughness",1.4,null,null,0.04,"µm","","","","","",false,"","methods","The results showed that the untreated surface had a Ra value of 0.3 ± 01 μm, while the treated surface had a maximum Ra value of 1.4 ± 0.04 µm (Stoilov et al., 2022)."],["oa:W4404431084","Ti-6Al-4V","surface roughness",1.98,null,null,0.12,"µm","","","","interferometry","",false,"","methods","Signiﬁcant variations were observed between the smooth (Ra 0.23 ± 0.02 µm) and rough (Ra 1.98 ± 0.12 µm) surfaces, as determined by the roughness analysis conducted via interferometry."],["oa:W4404431084","Ti-6Al-4V","surface roughness",2.9717,null,null,null,"µm","","","","","",false,"","methods","Under the conditions of a 60-degree loading angle and corresponding material orientation, Ra values were again found to be 2.9717 µm."],["oa:W4404431084","Ti-6Al-4V","surface roughness",2.9491,null,null,null,"µm","","","","","",false,"","methods","When considering three repetitions, the model without an angle and material orientation recorded a surface roughness value of 2.9491 µm; when a loading angle of 60 degrees was included, the surface roughness increased to 2.9487 µm."],["oa:W4404431084","Ti-6Al-4V","surface roughness",0.3,null,null,0.01,"µm","","","","","",false,"","methods","The results showed that the untreated surface had a Ra value of 0.3 ± 01 μm, while the treated surface had a maximum Ra value of 1.4 ± 0.04 µm (Stoilov et al., 2022)."],["oa:W4404431084","Ti-6Al-4V","surface roughness",2.7064,null,null,null,"µm","","","","","",false,"","methods","When material orientation and loading were applied, the model yielded a lower Ra value of 2.7064 µm after increasing the repetition to four times."],["oa:W4404431084","Ti-6Al-4V","Ra values",2.8839,2.7082,2.9717,null,"µm","","","","","",false,"","conclusions","After evaluating ﬁve repetitions, the current investigation determined the ideal Ra values to be 2.9717, 2.7082, and 2.9717 µm."],["oa:W4404431084","Ti-6Al-4V","surface roughness",0.23,null,null,0.02,"µm","","","","interferometry","",false,"","methods","Signiﬁcant variations were observed between the smooth (Ra 0.23 ± 0.02 µm) and rough (Ra 1.98 ± 0.12 µm) surfaces, as determined by the roughness analysis conducted via interferometry."],["oa:W4404431084","Ti-6Al-4V","surface roughness",2.9487,null,null,null,"µm","","","","","",false,"","methods","Additionally, when the loading angle and material orientation were applied, the surface roughness was reported to be 2.9211 µm."],["oa:W4404431084","Ti-6Al-4V","surface roughness",2.9717,null,null,null,"µm","","","","","",false,"","methods","After evaluating ﬁve repetitions, the current investigation established that the Ra value was 2.9717 for models without angle load and material orientation."],["oa:W4404551888","Ti-6Al-4V","SR",4.532,2.22,6.844,null,"µm","","","","Marsurf surface profilometer","",false,"","results_discussion",""],["oa:W4404610674","","area roughness parameter Sa",0.0,null,null,null,"","","","","","",false,"unit_missing","results_discussion","The highest area roughness parameter Sa corresponded to the coating deposited with the solution containing 2 wt.% of TiN."],["oa:W4404610674","","linear roughness parameters",0.0,null,null,null,"","","","","","",false,"unit_missing","results_discussion","The highest linear roughness parameters were observed for the 2 wt.% TiN coating."],["oa:W4404610674","","area roughness",0.298,null,null,null,"µm","","","","","",false,"","results_discussion","The pure chitosan deposition on etched alloy changed the area roughness of the substrate from 0.421 μm to 0.298 μm."],["oa:W4404610674","","surface roughness",0.0,null,null,null,"","","","","","",false,"unit_missing","conclusions","The layer with the highest concentration of ceramic particles (2 wt.%) exhibited the most pronounced surface roughness measured via confocal microscopy and profilometry."],["oa:W4404701991","Ti-6Al-4V","bottom flatness",21.22,null,null,null,"µm","","","","","",false,"","conclusions","The bottom flatness and sidewall flatness were 21.22 μm and 18.62 μm, respectively."],["oa:W4404701991","Ti-6Al-4V","surface roughness",0.37,null,null,null,"µm","","","","","",false,"","conclusions","Furthermore, the surface roughness of the bottom and sidewall surfaces was reduced by 90.6% and 80.1%, respectively. - A slot was obtained in the (TiB+TiC)/Ti6Al4V composites via ECMG using the newly proposed tool, which has a width of 8 mm and a depth of 4.8 mm."],["oa:W4404701991","Ti-6Al-4V","surface roughness",0.79,null,null,null,"µm","","","","","",false,"","conclusions","Furthermore, the surface roughness of the bottom and sidewall surfaces was reduced by 90.6% and 80.1%, respectively. - A slot was obtained in the (TiB+TiC)/Ti6Al4V composites via ECMG using the newly proposed tool, which has a width of 8 mm and a depth of 4.8 mm."],["oa:W4404701991","Ti-6Al-4V","sidewall flatness",18.62,null,null,null,"µm","","","","","",false,"","conclusions","The bottom flatness and sidewall flatness were 21.22 μm and 18.62 μm, respectively."],["oa:W4404752199","Ti-TiC satellite powder","roughness",60.8,null,null,null,"MPa","","cold-sprayed at 900 °C","","","",false,"unit_mismatch","conclusions","The higher spraying temperature (1100 \u0003C) reduced rutile content and reduced TiC crystallites in the cold-sprayed coatings. • Higher spraying temperature (1100 \u0003C) of applied Ti- (Ti-TiC)sat powder mixture resulted in higher hardness, Young’s modulus, and lower roughness compared to the coatings sprayed at 900 \u0003C. • The residual stresses in the coatings mostly had a compressive nature and the increase in spraying temperature from 900 \u0003C to 1100 \u0003C reduced both linear and shear stresses."],["oa:W4404752199","Ti-TiC satellite powder","roughness",141.2,null,null,null,"MPa","","cold-sprayed at 1100 °C","","","",false,"unit_mismatch","conclusions","The higher spraying temperature (1100 \u0003C) reduced rutile content and reduced TiC crystallites in the cold-sprayed coatings. • Higher spraying temperature (1100 \u0003C) of applied Ti- (Ti-TiC)sat powder mixture resulted in higher hardness, Young’s modulus, and lower roughness compared to the coatings sprayed at 900 \u0003C. • The residual stresses in the coatings mostly had a compressive nature and the increase in spraying temperature from 900 \u0003C to 1100 \u0003C reduced both linear and shear stresses."],["oa:W4404885988","Ti-6Al-4V","Roughness average (Ra)",24.5,null,null,null,"µm","","","","","",false,"","table","Roughness average (Ra)\t24.5\tµm"],["oa:W4404885988","Ti-6Al-4V","RMS roughness (Rq)",19.1,null,null,null,"µm","","","","","",false,"","table","RMS roughness (Rq)\t19.1\tµm"],["oa:W4404885988","Ti-6Al-4V","Average maximum height (Rz)",129.0,null,null,null,"µm","","","","","",false,"","table","Average maximum height (Rz)\t129\tµm"],["oa:W4404885988","Ti-6Al-4V","Mean roughness (Sa)",19.1,null,null,null,"µm","","","","","",false,"","table","Mean roughness (Sa)\t19.1\tµm"],["oa:W4404885988","Ti-6Al-4V","RMS roughness (Sq)",24.5,null,null,null,"µm","","","","","",false,"","table","RMS roughness (Sq)\t24.5\tµm"],["oa:W4404885988","Ti-6Al-4V","Maximum height (Sz)",129.0,null,null,null,"µm","","","","","",false,"","table","Maximum height (Sz)\t129\tµm"],["oa:W4404932909","Ti-6Al-4V","surface roughness",0.0,null,null,null,"","","","","","",false,"unit_missing","methods","At a UCT of 5 μm/r, the surface roughness reaches its minimum value, and the surface quality of the workpiece improves, with almost no deep scratches."],["oa:W4405060434","","thickness of the surface layer",30.0,null,null,null,"µm","","","","","",false,"","methods","As a result of the heat treatment, a surface layer with a thickness of about 30 μm was formed, which is more than ten times the thickness compared to the layers obtained with previous sets."],["oa:W4405060434","","average thickness",17.78,null,null,0.43,"µm","","","","","",false,"","methods","Compared to the remaining samples, it is possible to see here the resulting average thickness of 17.78 μm with a standard deviation of 0.43 μm."],["oa:W4405060434","","thickness of the surface layer",2.0,null,null,null,"µm","","","","","",false,"","methods","From the point of view of elemental mapping, Fig. 8 to 11, in the case of oxygen, we can talk about obtaining an approximately 2 μm thick oxide layer, which shows signs of compactness, regular arrangement and adhesion to the substrate even after a period of 720 hours, during which the sample was exposed to a corrosion load."],["oa:W4405074069","Ti-6Al-4V","roughness height",0.0,null,null,null,"","","","","","",false,"unit_missing","conclusions","- The ball burnishing led to a substantial reduction in the roughness height of the samples from Ti6Al4V."],["oa:W4405074069","Ti-6Al-4V","texture amplitude",0.0,null,null,null,"","","","","","",false,"unit_missing","conclusions","The use of a burnishing pressure of 30 MPa led to the smallest texture amplitude."],["oa:W4405276801","Ti-6Al-4V","Ra",8.7,null,null,null,"µm","","initial state","","","",false,"unit_suspect","results_discussion","Changes in surface roughness of samples of titanium alloy VT6 in the initial state, after aluminum sputtering, ion implantation and after ion-beam mixing Sample Roughness Ra, nm RMS, nm VT6 initial state 8,7 2,8 (36%) VT6 + Al (35 nm) 8,2 2,2 (24%) VT6, Al ion implantation 6,8 2,3 (32%) VT6 + Al (35 nm) + Ar 7,7 2,5 (32%) The implantation of aluminum ions into titanium resulted in obtaining the ionalloyed surface layers of 320 nm thickness (irradiation fluence of 2.6-1017 cm-2), 650 nm thickness"],["oa:W4405276801","Ti-6Al-4V","average roughness Ra",0.097,null,null,null,"µm","","","","","",false,"","results_discussion","Surface texture parameters of VT6 alloy samples Sample Fluence, cm-2 Surface texture parameter Waviness Wa, nm Average roughness Ra, nm No implantation 0 540 165 Implantation with tantalum ions 2,5·1017 590 86 5·1017 550 97 7,5·1017 515 110 1•1018 480 188 Further increase of fluence implantation of tantalum ions contributes to reduc tion of waviness of the sample surface up to 480 nm at a dose of 1-1018 cm-2."],["oa:W4405276801","Ti-6Al-4V","Ra",6.8,null,null,null,"µm","","Al ion implantation","","","",false,"unit_suspect","results_discussion","Changes in surface roughness of samples of titanium alloy VT6 in the initial state, after aluminum sputtering, ion implantation and after ion-beam mixing Sample Roughness Ra, nm RMS, nm VT6 initial state 8,7 2,8 (36%) VT6 + Al (35 nm) 8,2 2,2 (24%) VT6, Al ion implantation 6,8 2,3 (32%) VT6 + Al (35 nm) + Ar 7,7 2,5 (32%) The implantation of aluminum ions into titanium resulted in obtaining the ionalloyed surface layers of 320 nm thickness (irradiation fluence of 2.6-1017 cm-2), 650 nm thickness"],["oa:W4405276801","Ti-6Al-4V","average roughness Ra",0.11,null,null,null,"µm","","","","","",false,"","results_discussion","Surface texture parameters of VT6 alloy samples Sample Fluence, cm-2 Surface texture parameter Waviness Wa, nm Average roughness Ra, nm No implantation 0 540 165 Implantation with tantalum ions 2,5·1017 590 86 5·1017 550 97 7,5·1017 515 110 1•1018 480 188 Further increase of fluence implantation of tantalum ions contributes to reduc tion of waviness of the sample surface up to 480 nm at a dose of 1-1018 cm-2."],["oa:W4405276801","Ti-6Al-4V","average roughness Ra",0.086,null,null,null,"µm","","","","","",false,"","results_discussion","Surface texture parameters of VT6 alloy samples Sample Fluence, cm-2 Surface texture parameter Waviness Wa, nm Average roughness Ra, nm No implantation 0 540 165 Implantation with tantalum ions 2,5·1017 590 86 5·1017 550 97 7,5·1017 515 110 1•1018 480 188 Further increase of fluence implantation of tantalum ions contributes to reduc tion of waviness of the sample surface up to 480 nm at a dose of 1-1018 cm-2."],["oa:W4405276801","Ti-6Al-4V","waviness Wa",0.55,null,null,null,"µm","","","","","",false,"","results_discussion","Surface texture parameters of VT6 alloy samples Sample Fluence, cm-2 Surface texture parameter Waviness Wa, nm Average roughness Ra, nm No implantation 0 540 165 Implantation with tantalum ions 2,5·1017 590 86 5·1017 550 97 7,5·1017 515 110 1•1018 480 188 Further increase of fluence implantation of tantalum ions contributes to reduc tion of waviness of the sample surface up to 480 nm at a dose of 1-1018 cm-2."],["oa:W4405276801","Ti-6Al-4V","Ra",7.7,null,null,null,"µm","","Al (35 nm) + Ar","","","",false,"unit_suspect","results_discussion","Changes in surface roughness of samples of titanium alloy VT6 in the initial state, after aluminum sputtering, ion implantation and after ion-beam mixing Sample Roughness Ra, nm RMS, nm VT6 initial state 8,7 2,8 (36%) VT6 + Al (35 nm) 8,2 2,2 (24%) VT6, Al ion implantation 6,8 2,3 (32%) VT6 + Al (35 nm) + Ar 7,7 2,5 (32%) The implantation of aluminum ions into titanium resulted in obtaining the ionalloyed surface layers of 320 nm thickness (irradiation fluence of 2.6-1017 cm-2), 650 nm thickness"],["oa:W4405276801","Ti-6Al-4V","Ra",8.2,null,null,null,"µm","","after aluminum sputtering","","","",false,"unit_suspect","results_discussion","Changes in surface roughness of samples of titanium alloy VT6 in the initial state, after aluminum sputtering, ion implantation and after ion-beam mixing Sample Roughness Ra, nm RMS, nm VT6 initial state 8,7 2,8 (36%) VT6 + Al (35 nm) 8,2 2,2 (24%) VT6, Al ion implantation 6,8 2,3 (32%) VT6 + Al (35 nm) + Ar 7,7 2,5 (32%) The implantation of aluminum ions into titanium resulted in obtaining the ionalloyed surface layers of 320 nm thickness (irradiation fluence of 2.6-1017 cm-2), 650 nm thickness"],["oa:W4405276801","Ti-6Al-4V","waviness Wa",0.59,null,null,null,"µm","","","","","",false,"","results_discussion","248 Practice Oriented Science: UAE – RUSSIA – INDIA International University Scientific Forum Some increase in the waviness of the specimen surface after implantation of ions of implanted impurities with a fluence of 2.5-1017 cm-2 from 540 to 590 nm is observed (Table 4)."],["oa:W4405276801","Ti-6Al-4V","waviness Wa",0.59,null,null,null,"µm","","","","","",false,"","results_discussion","Surface texture parameters of VT6 alloy samples Sample Fluence, cm-2 Surface texture parameter Waviness Wa, nm Average roughness Ra, nm No implantation 0 540 165 Implantation with tantalum ions 2,5·1017 590 86 5·1017 550 97 7,5·1017 515 110 1•1018 480 188 Further increase of fluence implantation of tantalum ions contributes to reduc tion of waviness of the sample surface up to 480 nm at a dose of 1-1018 cm-2."],["oa:W4405276801","Ti-6Al-4V","waviness Wa",0.515,null,null,null,"µm","","","","","",false,"","results_discussion","Surface texture parameters of VT6 alloy samples Sample Fluence, cm-2 Surface texture parameter Waviness Wa, nm Average roughness Ra, nm No implantation 0 540 165 Implantation with tantalum ions 2,5·1017 590 86 5·1017 550 97 7,5·1017 515 110 1•1018 480 188 Further increase of fluence implantation of tantalum ions contributes to reduc tion of waviness of the sample surface up to 480 nm at a dose of 1-1018 cm-2."],["oa:W4405276801","Ti-6Al-4V","waviness Wa",0.48,null,null,null,"µm","","","","","",false,"","results_discussion","Surface texture parameters of VT6 alloy samples Sample Fluence, cm-2 Surface texture parameter Waviness Wa, nm Average roughness Ra, nm No implantation 0 540 165 Implantation with tantalum ions 2,5·1017 590 86 5·1017 550 97 7,5·1017 515 110 1•1018 480 188 Further increase of fluence implantation of tantalum ions contributes to reduc tion of waviness of the sample surface up to 480 nm at a dose of 1-1018 cm-2."],["oa:W4405276801","Ti-6Al-4V","average roughness Ra",0.188,null,null,null,"µm","","","","","",false,"","results_discussion","Surface texture parameters of VT6 alloy samples Sample Fluence, cm-2 Surface texture parameter Waviness Wa, nm Average roughness Ra, nm No implantation 0 540 165 Implantation with tantalum ions 2,5·1017 590 86 5·1017 550 97 7,5·1017 515 110 1•1018 480 188 Further increase of fluence implantation of tantalum ions contributes to reduc tion of waviness of the sample surface up to 480 nm at a dose of 1-1018 cm-2."],["oa:W4405281960","","surface roughness",0.0,null,null,null,"","","","","","",false,"unit_missing","results_discussion","S4, with the highest carbon content, benefits most, while S1 and S2 suffer from insufficient lubrication and increased surface roughness due to wear."],["oa:W4405314777","Ti-6Al-4V","surface roughness",0.19,null,null,null,"µm","","","","","",false,"","abstract","Conversely, increasing the cutting speed to 120 m/min while reducing the depth of cut to 0.10 mm significantly lowered the temperature to around 607 °C, resulting a surface roughness of 0.19 μm; thus, thereby improving surface finish and reducing thermal stress on the tool."],["oa:W4405314777","Ti-6Al-4V","surface roughness",0.19,null,null,null,"µm","","","","","",false,"","results_discussion","The surface roughness values obtained in our study (minimum Ra = 0.19 μm) show a significant improvement compared to the findings of Sulaiman et al. (2013), where the minimum Ra value was 0.38 μm."],["oa:W4405314777","Ti-6Al-4V","surface roughness",0.37,0.26,0.48,null,"µm","","","","","",false,"","results_discussion","Under similar cutting conditions, with a cutting speed (Vc) of 120 m/min and a feed rate (f) of 0.15 mm/rev, Sulaiman et al. reported surface roughness values ranging from 0.80 to 1.47 μm, whereas our study achieved values between 0.26 and 0.48 μm []."],["oa:W4405314777","Ti-6Al-4V","surface roughness",0.19,null,null,null,"µm","","","","","",false,"",
