Repository: akhtar07/tisci-explorer

# TiSci Explorer

A read-only, static explorer for **TiSci**, an autonomous research agent for titanium alloys. TiSci reads the
titanium-alloy literature, builds a knowledge graph and a table of measured values, proposes hypotheses where the
graph has gaps, and tests them with DFT (MACE / VASP) and the ICME-lite multiscale chain.

**Live site:** https://akhtar07.github.io/tisci-explorer/

The site has seven sections:

| Section | What it shows |
|---|---|
| Overview | Corpus → graph → facts → hypotheses → verdicts, with the snapshot's counts |
| Worked example | One full loop for W in α-Ti: graph path, hypothesis, novelty check, DFT test, verdict, follow-up, DAMASK |

File: data/facts/yield_strength.json (part 25 of 51)
"","Tx3","","","",false,"unit_missing","results_discussion","For Ti-6Al-4V strongly textured (Tx3), it is observed that there is no eﬀect of grain size on Ti-6Al-4V a) b) c) Fig. 7."],["oa:W2953968845","Ti-6Al-4V","yield strength",0.0,null,null,null,"","","","","","",false,"unit_missing","results_discussion","Therefore, the yield strength tends towards the same value (Fig. 8b)."],["oa:W2953968845","Ti-6Al-4V","yield strength",0.0,null,null,null,"","","Tx2","","","",false,"unit_missing","results_discussion","However, when the Ti-6Al-4V becomes more textured (Tx2), the grain size eﬀects decrease (Fig. 7b)."],["oa:W2953968845","Ti-6Al-4V","yield strength",0.0,null,null,null,"","","Tx1","","","",false,"unit_missing","results_discussion","Figure 7a shows that the grain size inﬂuences the yield strength of the isotropic Ti-6Al-4V alloy (Tx1), by increasing the average grain size, the yield strength decreases."],["oa:W2954012077","Ti-6Al-4V","rY",1000.0,null,null,null,"MPa","","","","","",true,"","results_discussion",""],["oa:W2954257861","Ti-5Al-5Mo-5V-3Cr","yield strengths",1300.0,null,null,null,"MPa","","","","","",false,"","conclusions",""],["oa:W2954257861","Ti-5Al-5Mo-5V-3Cr","compressive yield strength",1100.0,null,null,null,"MPa","room temperature","post-FAST 30 min dwell","","compressive test","",false,"","discussion",""],["oa:W2954257861","Ti-5553-25 wt.% TiFeMo","compressive yield strength",1300.0,null,null,null,"MPa","room temperature","post-FAST 30 min dwell","","compressive test","",false,"","discussion",""],["oa:W2954257861","Ti-5553-25 wt.% TiFeMo","compressive yield strength",1300.0,null,null,null,"MPa","","","","compressive test","",false,"","conclusions",""],["oa:W2954257861","Ti-5553-25 wt.% TiFeMo","compressive yield strengths",1300.0,1300.0,1300.0,null,"MPa","room temperature","post-FAST","","room temperature compression testing","",false,"","conclusions",""],["oa:W2955502366","Ti-29Nb-13Ta-4.6Zr","0.2% proof stress",0.0,null,null,null,"","","solutionized","equiaxed α","","",false,"unit_missing","results_discussion",""],["oa:W2955502366","TNTZ5MoCR","0.2% proof stress",0.0,null,null,null,"","","cold rolled","","","",false,"unit_missing","results_discussion",""],["oa:W2955502366","","0.2% proof strength",0.0,null,null,null,"","","","","","",false,"unit_missing","conclusions",""],["oa:W2955502366","TNTZ3MoCR","0.2% proof stress",0.0,null,null,null,"","","cold rolled","","","",false,"unit_missing","results_discussion",""],["oa:W2955502366","Ti-29Nb-13Ta-4.6Zr","0.2% proof stress",0.0,null,null,null,"","","","","","",false,"unit_missing","conclusions",""],["oa:W2955502366","Ti-29Nb-13Ta-4.6Zr","0.2% proof stress",0.0,null,null,null,"","","cold rolled","","","",false,"unit_missing","results_discussion",""],["oa:W2955783458","Ti-6Al-4V","A",812.1,null,null,null,"","room temperature","","","compression test","0.05 s-1",false,"unit_missing","methods",""],["oa:W2956597792","Ti-6Al-4V","Rp0,2",875.0,850.0,900.0,null,"MPa","room temperature","","","tensile test","",false,"","results",""],["oa:W2957798931","TA6V grade 5","Rp0,2",1100.0,null,null,null,"MPa","room temperature","as-built SLM","","tensile test","",false,"","discussion",""],["oa:W2957798931","TA6V grade 5","Rp0,2",1000.0,null,null,null,"MPa","room temperature","as-built SLM","","tensile test","",false,"","discussion",""],["oa:W2957798931","TA6V grade 5","Rp0,2",1150.0,null,null,null,"MPa","room temperature","as-built SLM","","tensile test","",false,"","discussion",""],["oa:W2959981023","Ti-6%Al-4%V","yield stress",31.0,null,null,null,"MPa","800 °C","","","","3×10−4s-1",false,"out_of_range","results_discussion",""],["oa:W2962789037","Ti-6Al-4V","yield strength",0.0,null,null,null,"","","as-built SLM","","","",false,"unit_missing","results","The collapse strengths depicted in Fig.13(c) demonstrate that the SLM components are more sensitive to strain rate than the EBM processed specimens, which is accordance with the trend of the dense material in Fig.11."],["oa:W2962789037","Ti-6Al-4V","yield strength",1080.0,null,null,null,"MPa","room temperature","as-built EBM","","tensile test","1500/s",false,"","results","The measured quasi-static yield strength at 0.2% plastic strain of EBM-printed Ti-6Al-4V alloy is about 863MPa, which is elevated to 1080MPa and 1156MPa under strain rates of 1500/s and 3000/s respectively."],["oa:W2962789037","Ti-6Al-4V","yield strength",1156.0,null,null,null,"MPa","room temperature","as-built EBM","","tensile test","3000/s",false,"","results","The measured quasi-static yield strength at 0.2% plastic strain of EBM-printed Ti-6Al-4V alloy is about 863MPa, which is elevated to 1080MPa and 1156MPa under strain rates of 1500/s and 3000/s respectively."],["oa:W2962789037","Ti-6Al-4V","quasi-static yield strength",863.0,null,null,null,"MPa","room temperature","as-built EBM","","tensile test","0.001/s",false,"","results","The measured quasi-static yield strength at 0.2% plastic strain of EBM-printed Ti-6Al-4V alloy is about 863MPa, which is elevated to 1080MPa and 1156MPa under strain rates of 1500/s and 3000/s respectively."],["oa:W2962789037","Ti-6Al-4V","yield strength",0.0,null,null,null,"","","as-built EBM","","","higher than 1000/s",false,"unit_missing","results","When the strain rate is higher than 1000/s, the strength of the material increases sharply."],["oa:W2962789037","Ti-6Al-4V","yield strength",1453.0,null,null,null,"MPa","room temperature","as-built SLM","","tensile test","3000/s",false,"","results","For the SLM-printed specimens, the yield strength are 935MPa, 1134MPa and 1453MPa under strain rates of 0.001/s, 1300/s and 3000/s respectively."],["oa:W2962789037","Ti-6Al-4V","yield strength",1134.0,null,null,null,"MPa","room temperature","as-built SLM","","tensile test","1300/s",false,"","results","For the SLM-printed specimens, the yield strength are 935MPa, 1134MPa and 1453MPa under strain rates of 0.001/s, 1300/s and 3000/s respectively."],["oa:W2962789037","Ti-6Al-4V","yield strength",935.0,null,null,null,"MPa","room temperature","as-built SLM","","tensile test","0.001/s",false,"","results","For the SLM-printed specimens, the yield strength are 935MPa, 1134MPa and 1453MPa under strain rates of 0.001/s, 1300/s and 3000/s respectively."],["oa:W2962789037","Ti-6Al-4V","yield strength",10.0,null,null,null,"%","","as-built EBM","","","",false,"unit_mismatch","discussion","The comparison between the EBM-made and SLM-made dense specimens demonstrates that the difference in processing methods can result in a yield strength difference of almost 10%."],["oa:W2962789037","Ti-6Al-4V","yield strength",5.0,null,null,null,"%","","as-built EBM","","","0.001/s to 800/s",false,"unit_mismatch","results","The amplification is about 5% when the strain rate is elevated from 0.001/s to 800/s for the EBM fabricated struts."],["oa:W2963294689","Ti-6Al-4V","bone yield strength",120.0,null,null,null,"MPa","","","","","",false,"","methods","For an applied stress of this amplitude, an implant having this structure would potentially lead to the bone damage (considering bone yield strength ( 120 MPa) [44]) or even fracture."],["oa:W2964692224","Ti-6Al-4V","maximum bending stress",885.0,null,null,null,"MPa","","","","simulated (Equation 13 to 15)","",true,"","conclusions",""],["oa:W2965965415","Ti-6Al-4V","τy",452.5,null,null,null,"MPa","","","","","",false,"","results_discussion","σcm is 986 MPa and τy is 452.5 MPa, which are estimated from the experimental UTS and half value of 0.2% proof stress (905 MPa) of the Ti-6Al-4V alloy, respectively."],["oa:W2967956963","CP-Ti Grade 2","YS",345.0,290.0,400.0,null,"MPa","","","","","",false,"","methods","The samples showing structures typical for Stage 2 of sintering (GD 78 to 82 pct or those sintered at 1000 \u0003C to 1200 \u0003C) have comparatively higher YS and UTS, respectively, in the ranges of 290 to 400 and 320 to 480 MPa, where an improvement of the elongation to fracture to the average of 5 pct was also observed."],["oa:W2967956963","CP-Ti Grade 2","YS",140.0,110.0,190.0,null,"MPa","","","","","",false,"","methods","The structures with large areas of pore network (Figure 4(a)), typical of Stage 1 (Figure 7), show YS of 110 to 190, 150 to 230 MPa UTS, and 2.5 pct elongation to fracture (Figure 9(a), GD < 70 pct)."],["oa:W2967956963","CP-Ti Grade 2","YS",475.0,475.0,475.0,null,"MPa","","","","","",false,"","methods","After 2 minutes of sintering at 1300 \u0003C, the material is characterized with a YS of 475 MPa, UTS of 550 MPa and elongation to fracture of 18 pct."],["oa:W2967956963","CP-Ti Grade 2","YS",430.0,400.0,460.0,null,"MPa","","","","","",false,"","methods","The samples characterized with predominately closed porosity (IS at 1300 to 1400 \u0003C or 2 to 10 minutes dwell time) have high YS and UTS, respectively 400 to 460 and 500 to 550 MPa and show a signiﬁcant improvement of the ductility."],["oa:W2967956963","CP-Ti Grade 2","YS",475.0,475.0,475.0,null,"MPa","","","","","",false,"","methods","It is clear that introducing a holding time at the maximum temperature of 1300 \u0003C for samples with average GD of 89 pct leads to an increase of the YS, UTS, and the ductility (Figure 9(c))."],["oa:W2969621434","Ti alloy","yield stress",475.0,450.0,500.0,null,"MPa","≤ 450 – 500 оС","","","","",false,"","methods",""],["oa:W2969621434","Ti alloy","yield stress",410.0,400.0,420.0,null,"MPa","","after ECAP","","","",false,"","methods",""],["oa:W2969621434","CG alloy","flow stress",237.5,125.0,360.0,null,"MPa","600 – 800 оС","","","","",false,"","methods",""],["oa:W2969621434","UFG alloy","σs",117.5,70.0,165.0,null,"MPa","600–800 °C","","","","",false,"","methods",""],["oa:W2969621434","Ti alloy","yield stress",1035.0,1020.0,1050.0,null,"MPa","","after ECAP","","","",false,"","methods",""],["oa:W2969821239","","YS (MPa)",1297.0,null,null,null,"MPa","","SSHT","","","",false,"","results_discussion","Cycle Hardness, HV20 Yield strength YS (MPa) Ultimate tensile strength UTS (MPa) Elongation El (%) Reduction in area RA (%) SSHT 405 1297 1336 8 26 DSHT 390 1190 1239 11 35 3.3."],["oa:W2969821239","","YS (MPa)",1190.0,null,null,null,"MPa","","DSHT","","","",false,"","results_discussion","Cycle Hardness, HV20 Yield strength YS (MPa) Ultimate tensile strength UTS (MPa) Elongation El (%) Reduction in area RA (%) SSHT 405 1297 1336 8 26 DSHT 390 1190 1239 11 35 3.3."],["oa:W2969840107","BZr7","yield stress",720.0,null,null,null,"MPa","700 °C","after thermal exposure","","tensile test","",false,"","abstract",""],["oa:W2969840107","","tensão de escoamento",300.0,null,null,null,"MPa","800 °C","","","","",false,"","abstract",""],["oa:W2969840107","AlNbTiVZr0,5","tensão de escoamento",1340.0,null,null,null,"MPa","room temperature","homogenized","","compression test","",false,"","abstract",""],["oa:W2969840107","","tensão de escoamento",1430.0,null,null,null,"MPa","room temperature","","","","",false,"","abstract",""],["oa:W2969840107","BZr1-TT","σ0,2 [MPa]",1375.0,null,null,null,"MPa","room temperature","","CCC (~52%), Laves + Al3Zr5 (~48%)","","",false,"","abstract",""],["oa:W2969840107","","tensão de escoamento",295.0,null,null,null,"MPa","1000 °C","","","","",false,"","abstract",""],["oa:W2969840107","BZr7","tensão de escoamento específica",0.0,null,null,null,"","800 °C","","","graph comparison","",true,"unit_missing","abstract",""],["oa:W2969840107","AlNbTiVZr0.5","high yield stress",0.0,null,null,null,"","room temperature","","","","",true,"unit_missing","abstract",""],["oa:W2969840107","","tensão de escoamento",1105.0,null,null,null,"MPa","","","","","",false,"","abstract",""],["oa:W2969840107","","tensão de escoamento",92.0,null,null,null,"MPa","1200 °C","","","","",false,"","abstract",""],["oa:W2969840107","Ti-6Al-4V","σ0,2",1600.0,null,null,null,"MPa","room temperature","","","","",false,"","abstract",""],["oa:W2969840107","AlNbTiVZr0,5","tensão de escoamento",1240.0,null,null,null,"MPa","room temperature","as-built","","compression test","",false,"","abstract",""],["oa:W2969840107","","tensão de escoamento",918.0,null,null,null,"MPa","","","","","",false,"","abstract",""],["oa:W2969840107","BZr7","yield stress",1080.0,null,null,null,"MPa","600 °C","after thermal exposure","","tensile test","",false,"","abstract",""],["oa:W2969840107","","tensão de escoamento",834.0,null,null,null,"MPa","600 °C","","","","",false,"","abstract",""],["oa:W2969840107","BZr7","specific yield stress",197.2,null,null,null,"kPa.m3/kg","room temperature","after thermal exposure","","","",false,"unit_mismatch","abstract",""],["oa:W2969840107","","tensão de escoamento",571.0,null,null,null,"MPa","600 °C","","","","",false,"","abstract",""],["oa:W2969840107","BZr7","yield stress",1250.0,null,null,null,"MPa","ambient temperature","after thermal exposure","","tensile test","",false,"","abstract",""],["oa:W2969840107","","tensão de escoamento",1260.0,null,null,null,"MPa","room temperature","","Laves","","",false,"","abstract",""],["oa:W2969840107","BZr7","yield stress",690.0,null,null,null,"MPa","800 °C","after thermal exposure","","tensile test","",false,"","abstract",""],["oa:W2969840107","","tensão de escoamento",929.0,null,null,null,"MPa","room temperature","","","","",false,"","abstract",""],["oa:W2969840107","W-Nb-Mo-Ta","tensão de escoamento",1058.0,null,null,null,"MPa","temperatura ambiente","","monofásica CCC","compressão","",false,"","abstract",""],["oa:W2969840107","","tensão de escoamento",680.0,null,null,null,"MPa","800 °C","","","","",false,"","abstract",""],["oa:W2969840107","AlNbTiV","resistência mecânica",560.0,null,null,null,"MPa","800 °C","","monofásica CCC","","",false,"","abstract",""],["oa:W2969840107","BZr7","specific yield stress",108.8,null,null,null,"kPa.m3/kg","800 °C","after thermal exposure","","","",false,"unit_mismatch","abstract",""],["oa:W2969840107","","tensão de escoamento",1298.0,null,null,null,"MPa","room temperature","","Laves","","",false,"","abstract",""],["oa:W2969840107","Ti-6Al-4V","tensão de escoamento",828.0,null,null,null,"MPa","room temperature","annealed","","","",false,"","abstract",""],["oa:W2969840107","","tensão de escoamento",1595.0,null,null,null,"MPa","room temperature","","","","",false,"","abstract",""],["oa:W2969840107","BZr7","specific yield stress",170.3,null,null,null,"kPa.m3/kg","600 °C","after thermal exposure","","","",false,"unit_mismatch","abstract",""],["oa:W2969840107","","tensão de escoamento",546.0,null,null,null,"MPa","1000 °C","","","","",false,"","abstract",""],["oa:W2969840107","","tensão de escoamento",170.0,null,null,null,"MPa","1200 °C","","","","",false,"","abstract",""],["oa:W2969840107","BZr7-ET","σ0,2 [MPa]",1250.0,null,null,null,"MPa","room temperature","","CCC (~92,2%), Partículas micro e submicrométricas (Laves) + Al3Zr5 (~8%)","","",false,"","abstract",""],["oa:W2969840107","Ti-6Al-4V","σ0,2",1200.0,null,null,null,"MPa","room temperature","","","","",false,"","abstract",""],["oa:W2969840107","Ti-6Al-4V","tensão de escoamento",1130.0,null,null,null,"MPa","","","","","",false,"","abstract",""],["oa:W2969840107","Ti-6Al-4V","tensão de escoamento",400.0,null,null,null,"MPa","850 °C","","","","",false,"","abstract",""],["oa:W2969840107","AlNbTiV","resistência mecânica",1000.0,null,null,null,"MPa","room temperature","","monofásica CCC","","",false,"","abstract",""],["oa:W2969840107","Ti-6Al-4V","σ0,2",1150.0,null,null,null,"MPa","room temperature","","","","",false,"","abstract",""],["oa:W2969840107","W-Nb-Mo-Ta-V","tensão de escoamento",1246.0,null,null,null,"MPa","temperatura ambiente","","monofásica CCC","compressão","",false,"","abstract",""],["oa:W2969840107","BZr7","tensão de escoamento específica",0.0,null,null,null,"","600 °C","","","graph comparison","",true,"unit_missing","abstract",""],["oa:W2969840107","","resistência",560.0,null,null,null,"MPa","800 °C","","","","",false,"","abstract",""],["oa:W2969840107","Al0.5NbTa0.8Ti1.5V0.2Zr","tensão de escoamento",2035.0,2035.0,2035.0,null,"MPa","room temperature","","","","",false,"out_of_range","abstract",""],["oa:W2969840107","BZr7","specific yield stress",113.6,null,null,null,"kPa.m3/kg","700 °C","after thermal exposure","","","",false,"unit_mismatch","abstract",""],["oa:W2969840107","AlNb1.5Ta0.5Ti1.5Zr0.5","tensão de escoamento",1280.0,1280.0,1280.0,null,"MPa","room temperature","","","","",false,"","abstract",""],["oa:W2969840107","Ti-6Al-4V","σ0,2",1300.0,null,null,null,"MPa","room temperature","","","","",false,"","abstract",""],["oa:W2969840107","","tensão de escoamento",259.0,null,null,null,"MPa","1000 °C","","","","",false,"","abstract",""],["oa:W2969840107","","tensão de escoamento",535.0,null,null,null,"MPa","800 °C","","","","",false,"","abstract",""],["oa:W2969918532","Ti-6Al-4V","0.02% yield strength",12.1,null,null,null,"MPa","","as-built EBM","","compression test","",false,"out_of_range","conclusions","Compression tests have revealed the elastic modulus, 0.02% yield strength and first peak compressive strength of the structures, showing that the distortion increases the modulus along the stretched direction by a factor of more than three, and doubles the yield strength."],["oa:W2969918532","Ti-6Al-4V","0.02% Yield strength",12.1,null,null,0.7,"MPa","","as-built EBM","","compression test","",false,"out_of_range","methods","Lattice Orientation Young’s modulus [MPa] 0.02% Yield strength [MPa] First peak compressive strength [MPa] Cubic diamond c ⊥ z 173.7 (15.3) 5.9 (0.8) 6.9 (0.4) c ∥ z 181.0 (3.5) 5.2 (0.8) 7.1 (0.3) Tetragonal diamond c ⊥ z 737.0 (38.3) 12.1 (0.7) 17.0 (0.9) c ∥ z 713.4 (20.9) 11.7 (0.9) 15.9 (0.7) Fig. 2 - Example engineering stress-strain curves produced from compression test data of tetragonal lattices, tested for processing in the orientations with c aligned with x and z. consistent propertie"],["oa:W2969918532","Ti-6Al-4V","0.02% Yield strength",11.7,null,null,0.9,"MPa","","as-built EBM","","compression test","",false,"out_of_range","methods","Lattice Orientation Young’s modulus [MPa] 0.02% Yield strength [MPa] First peak compressive strength [MPa] Cubic diamond c ⊥ z 173.7 (15.3) 5.9 (0.8) 6.9 (0.4) c ∥ z 181.0 (3.5) 5.2 (0.8) 7.1 (0.3) Tetragonal diamond c ⊥ z 737.0 (38.3) 12.1 (0.7) 17.0 (0.9) c ∥ z 713.4 (20.9) 11.7 (0.9) 15.9 (0.7) Fig. 2 - Example engineering stress-strain curves produced from compression test data of tetragonal lattices, tested for processing in the orientations with c aligned with x and z. consistent propertie"],["oa:W2969918532","Ti-6Al-4V","0.02% Yield strength",5.2,null,null,0.8,"MPa","","as-built EBM","","compression test","",false,"out_of_range","methods","Lattice Orientation Young’s modulus [MPa] 0.02% Yield strength [MPa] First peak compressive strength [MPa] Cubic diamond c ⊥ z 173.7 (15.3) 5.9 (0.8) 6.9 (0.4) c ∥ z 181.0 (3.5) 5.2 (0.8) 7.1 (0.3) Tetragonal diamond c ⊥ z 737.0 (38.3) 12.1 (0.7) 17.0 (0.9) c ∥ z 713.4 (20.9) 11.7 (0.9) 15.9 (0.7) Fig. 2 - Example engineering stress-strain curves produced from compression test data of tetragonal lattices, tested for processing in the orientations with c aligned with x and z. consistent propertie"],["oa:W2969918532","Ti-6Al-4V","0.02% Yield strength",5.9,null,null,0.8,"MPa","","as-built EBM","","compression test","",false,"out_of_range","methods","Lattice Orientation Young’s modulus [MPa] 0.02% Yield strength [MPa] First peak compressive strength [MPa] Cubic diamond c ⊥ z 173.7 (15.3) 5.9 (0.8) 6.9 (0.4) c ∥ z 181.0 (3.5) 5.2 (0.8) 7.1 (0.3) Tetragonal diamond c ⊥ z 737.0 (38.3) 12.1 (0.7) 17.0 (0.9) c ∥ z 713.4 (20.9) 11.7 (0.9) 15.9 (0.7) Fig. 2 - Example engineering stress-strain curves produced from compression test data of tetragonal lattices, tested for processing in the orientations with c aligned with x and z. consistent propertie"],["oa:W2969952894","Ti-6Al-4V","yielded at an apparent stress",50.0,null,null,null,"MPa","room temperature","","","tensile test","",false,"","results_discussion",""],["oa:W2970304277","Ti-43Al-2Cr-0.7Mo-0.1Y","deformation resistance",65.0,null,null,null,"MPa","1200 °C","compressed at 1200 °C/0.05 s−1","","","0.05 s−1",false,"","results_discussion","Results show that the deformation resistance is about 65 MPa when the Ti–43Al–2Cr–0.7Mo–0.1Y alloy was compressed at 1200 °C/0.05 s−1, suggesting that the alloy can be deformed under this condition."],["oa:W2970653952","Ti-6Al-4V","yield strength",900.0,null,null,null,"MPa","","as-built PBF","","","",false,"","conclusions","The most consistent properties are observed in samples built with ‘balanced’ laser scan speed and laser power, i.e. MODS 9 (120 W, 500 mm/s), 11 (80 W, 200 mm/s), 16 (200 W, 500 mm/s), 20 (120 W, 1000 mm/s) and EOS DEF (280 W, 1200 mm/ s)."],["oa:W2972588246","Ti-10V-2Fe-3Al","flow stress",90.0,null,null,null,"MPa","800 °C","","","hot compression test","10 s⁻¹",false,"","discussion","At 800 \u0002C, ﬂow stress increases by 90 MPa when the strain rate increases by an order of magnitude, while at 1000 \u0002C, ﬂow stress increases by 35 MPa when the strain rate increases by an order of magnitude."],["oa:W2972588246","Ti-10V-2Fe-3Al","flow stress",35.0,null,null,null,"MPa","1000 °C","","","hot compression test","10 s⁻¹",false,"out_of_range","discussion","At 800 \u0002C, ﬂow stress increases by 90 MPa when the strain rate increases by an order of magnitude, while at 1000 \u0002C, ﬂow stress increases by 35 MPa when the strain rate increases by an order of magnitude."],["oa:W2972859763","Ti-6Al-4V","Yield strength Re",830.0,null,null,null,"MPa","","forged","","","",false,"","methods","Table 3 – Mechanical properties of the test sample Tensile strength Rm (MPa) Yield strength Re (MPa) Modulus elasticity (GPa) Hardness (HRc) Elongation at fracture A5 (%) 900 830 114 36 14"],["oa:W2974635549","Ti-5Al-2Sn-2Zr-4Mo-4Cr","flow stress",0.0,null,null,null,"","","martensitic α'","martensitic α'","","",false,"unit_missing","methods",""],["oa:W2978859342","Auoy 207","yield strength",467.0,null,null,null,"MPa","room temperature","HEPed and heat treated","","tensile test","83 x 10^ mm/mm/s",false,"","results",""],["oa:W2978859342","Alloy 201","yield strength",700.0,null,null,null,"MPa","","","","","",false,"","discussion",""],["oa:W2978859342","Alloy llOOW","yield strength",405.0,null,null,null,"MPa","","","","","",false,"","discussion",""],["oa:W2978859342","Alloy llOOW","0.2% yield strength",400.0,null,null,null,"MPa","","","","","",true,"","discussion",""],["oa:W2978859342","Alloy 207","yield strength",1000.0,null,null,null,"MPa","","","","","",false,"","discussion",""],["oa:W2980517261","Ti-6Al-4V","yield strength",2000.0,null,null,null,"s-1","room temperature","as-built SLM","","tensile test","2000 s-1",false,"unit_mismatch","conclusions",""],["oa:W2980517261","SLM Ti-64","yield strength",1313.0,1273.0,1353.0,null,"MPa","1273K","","","CPFEM prediction","10 s-1",true,"","methods",""],["oa:W2980517261","Ti-6Al-4V","beta phase 196 MPa",196.0,null,null,null,"MPa","","","","","",false,"","methods",""],["oa:W2980517261","SLM Ti-64","yield strength",1113.0,1073.0,1153.0,null,"MPa","1173K","","","CPFEM prediction","1 s-1",true,"","methods",""],["oa:W2980517261","Ti-6Al-4V","alpha phase with 250 MPa",250.0,null,null,null,"MPa","","","","","",false,"","methods",""],["oa:W2980517261","Ti-6Al-4V","yield strength",1500.0,null,null,null,"s-1","room temperature","as-built SLM","","tensile test","1500 s-1",false,"unit_mismatch","conclusions",""],["oa:W2980517261","SLM Ti-64","yield strength",1113.0,1073.0,1153.0,null,"MPa","1073K","","","CPFEM prediction","10 s-1",true,"","methods",""],["oa:W2980517261","Ti-64S","yield strength",1050.0,null,null,null,"MPa","room temperature","","","CPFEM prediction","",true,"","conclusions",""],["oa:W2980517261","SLM Ti-64","yield strength",1013.0,973.0,1053.0,null,"MPa","1073K","","","CPFEM prediction","1 s-1",true,"","methods",""],["oa:W2980517261","SLM Ti-64","yield strength",913.5,850.0,977.0,null,"MPa","973K","","","CPFEM prediction","1 s-1",true,"","methods",""],["oa:W2980517261","SLM Ti-64","yield strength",1213.0,1173.0,1253.0,null,"MPa","1173K","","","CPFEM prediction","10 s-1",true,"","methods",""],["oa:W2980517261","Ti-6Al-4V","yield strength",1000.0,null,null,null,"s-1","room temperature","as-built SLM","","tensile test","1000 s-1",false,"unit_mismatch","conclusions",""],["oa:W2980517261","SLM Ti-64","yield strength",1213.0,1173.0,1253.0,null,"MPa","1273K","","","CPFEM prediction","1 s-1",true,"","methods",""],["oa:W2980517261","SLM Ti-64","yield strength",913.5,850.0,977.0,null,"MPa","973K","","","CPFEM prediction","10 s-1",true,"","methods",""],["oa:W2980517261","Ti-6Al-4V","Von Mises stresses",321.0,null,null,null,"MPa","1073K","","","CPFEM prediction","1 s-1",true,"","methods",""],["oa:W2981645679","Ti-7Cr-1.5Sn","increase of the yield strength",18.0,null,null,null,"MPa","","","","","",true,"out_of_range","discussion",""],["oa:W2981645679","Ti-7Cr-1.5Sn","yield strength",760.0,null,null,null,"MPa","","","","","",false,"","conclusions",""],["oa:W2981645679","Ti-7Cr-1.5Sn","yield strength",760.0,null,null,null,"MPa","","","","","",false,"","results",""],["oa:W2981645679","Ti-7Cr-1.5Sn","yield strength",760.0,null,null,null,"MPa","room temperature","","","tensile test","1.7 x 10-3 s-1",false,"","abstract",""],["oa:W2981645679","Ti-7Cr-1.5Sn","martensitic plateau",800.0,null,null,null,"MPa","","","","","",false,"","discussion",""],["oa:W2981645679","Ti-8.5Cr-1.5Sn","yield strength",550.0,null,null,null,"MPa","","","","tensile test","",false,"","results",""],["oa:W2981645679","Ti-7Cr-1.5Sn","yield strength",200.0,null,null,null,"MPa","","","","","",false,"","results",""],["oa:W2981645679","Ti-7Cr-1.5Sn","yield strength",200.0,null,null,null,"MPa","","","","","",false,"","discussion",""],["oa:W2981871682","","yield strength",282.0,null,null,null,"MPa","","","","tensile test","",false,"","conclusions",""],["oa:W2981898548","EBM Ti-6Al-4V","Yield stress",840.0,null,null,null,"MPa","","","","","",false,"","methods",""],["oa:W2981935196","TiZrHfCr0.2Mo","yield stress",1250.0,null,null,null,"MPa","","as-cast","","compression test","",false,"","results_discussion","The preliminary test for the compression test of the arc-melted ingot showed that the yield stress was approximately 1250 MPa."],["oa:W2981955553","Ti-5.8Al-4Sn-3.5Zr-0.7Nb-0.5Mo-0.35Si","yield strength",1115.0,1093.0,1137.0,22.0,"MPa","","HT1","","","",false,"","results_discussion","The yield strength of TMCs after HT2 (1,125 ± 28 MPa) increases 0.9%, the elongation (16 ± 3%) improves 128%, compared with those of HT1 (1,115 ± 22 MPa, 7 ± 2%)."],["oa:W2981955553","matrix alloy","yield strength",1073.0,null,null,20.0,"MPa","room temperature","HT2","","tensile test","10−3s−1",false,"","results_discussion","The yield strength of matrix alloy after HT2 increases 0.5% (1073 ± 20 MPa) than that of HT1 (1068 ± 25 MPa), the elongation improves 100% (from 5 ± 1.5% HT1 to 10 ± 3% HT2)."],["oa:W2981955553","Ti-5.8Al-4Sn-3.5Zr-0.7Nb-0.5Mo-0.35Si","yield strength",1125.0,1097.0,1153.0,28.0,"MPa","","HT2","","","",false,"","results_discussion","The yield strength of TMCs after HT2 (1,125 ± 28 MPa) increases 0.9%, the elongation (16 ± 3%) improves 128%, compared with those of HT1 (1,115 ± 22 MPa, 7 ± 2%)."],["oa:W2981955553","matrix alloy","yield strength",1068.0,null,null,25.0,"MPa","room temperature","HT1","","tensile test","10−3s−1",false,"","results_discussion","The yield strength of matrix alloy after HT2 increases 0.5% (1073 ± 20 MPa) than that of HT1 (1068 ± 25 MPa), the elongation improves 100% (from 5 ± 1.5% HT1 to 10 ± 3% HT2)."],["oa:W2982991522","Ti-6Al-4V","Yield Strength",965.0,null,null,null,"MPa","","","","","",false,"","methods","Mechanical properties of the Ti-6Al-4V alloy Ultimate Strength (MPa) 1075 Yield Strength (MPa) 965 Elastic modulus (GPa) 114,5 Poisson’s ratio 0,34 Figure 3."],["oa:W2984813061","Ti-6Al-4V","akma gerilmesi",1521.0,null,null,null,"MPa","","ısıl işlem","","","",false,"","abstract",""],["oa:W2984813061","Ti-6Al-4V","akma gerilmesi",1503.0,null,null,null,"MPa","","","","","",false,"","abstract",""],["oa:W2984813061","Ti-6Al-4V","akma gerilmesi",1550.0,null,null,null,"MPa","","TiN kaplama + ısıl işlem","","","",false,"","abstract",""],["oa:W2984813061","Ti-6Al-4V","akma gerilmesi",1538.0,null,null,null,"MPa","","ısıl işlem","","","",false,"","abstract",""],["oa:W2984813061","Ti-6Al-4V","akma gerilmesi",1520.0,null,null,null,"MPa","","ısıl işlem + TiN kaplama","","","",false,"","abstract",""],["oa:W2984813061","Ti-6Al-4V","akma gerilmesi",1540.0,null,null,null,"MPa","","TiN kaplama, ısıl işlem sonrası TiN kaplama","","","",false,"","abstract",""],["oa:W2985235952","Ti-6Al-4V","σ33",487.0,null,null,null,"MPa","","","","","",false,"","results_discussion",""],["oa:W2985235952","Ti-6Al-4V","RE",985.0,null,null,12.0,"MPa","room temperature","","","tensile test","",false,"","results_discussion",""],["oa:W2985749012","Ti-6Al-4V","Rp0.2",50.0,null,null,null,"MPa","","BT","","","",false,"","conclusions",""],["oa:W2985749012","Ti-6Al-4V","Rp0.2",150.0,null,null,null,"MPa","","HT","","","",false,"","conclusions",""],["oa:W2985749012","Ti-6Al-4V","Rp0.2",200.0,null,null,null,"MPa","","as-built SLM","","","",false,"","conclusions",""],["oa:W2985749012","Ti-6Al-4V","Rp0.2",0.0,null,null,null,"","","","","","",false,"unit_missing","conclusions",""],["oa:W2985979621","Ti-14Nb","YS",950.0,null,null,null,"MPa","","","","","",false,"","conclusions","YS of the as-sintered alloys decreases with Nb content from 950 MPa for Ti- 14Nb to 650 MPa for Ti-26Nb, as a result of decrease in the volume fraction of a-phase with Nb content."],["oa:W2985979621","Ti-26Nb","YS",650.0,null,null,null,"MPa","","","","","",false,"","conclusions","YS of the as-sintered alloys decreases with Nb content from 950 MPa for Ti- 14Nb to 650 MPa for Ti-26Nb, as a result of decrease in the volume fraction of a-phase with Nb content."],["oa:W2985979621","Ti-20Nb","Yield strength",624.0,null,null,26.0,"MPa","","heat-treated","","","",false,"","results_discussion","It is probable that for these alloys, temperature range of Fig. 9 DSC heating curve of heat-treated Ti-14Nb alloy Fig. 10 Compressive stress–strain curves of Ti-xNb alloys in the as-sintered (a) and heat-treated (b) states Table 1 Mechanical properties of investigated alloys Yield strength, MPa Ti-14Nb Ti-20Nb Ti-26Nb As-sintered 949 ± 36 746 ± 19 656 ± 10 Heat-treated 921 ± 30 624 ± 26 710 ± 14 Journal of Materials Engineering and Performance Volume 29(3) March 2020—1449"],["oa:W2985979621","Ti-14Nb","Yield strength",921.0,null,null,30.0,"MPa","","heat-treated","","","",false,"","results_discussion","It is probable that for these alloys, temperature range of Fig. 9 DSC heating curve of heat-treated Ti-14Nb alloy Fig. 10 Compressive stress–strain curves of Ti-xNb alloys in the as-sintered (a) and heat-treated (b) states Table 1 Mechanical properties of investigated alloys Yield strength, MPa Ti-14Nb Ti-20Nb Ti-26Nb As-sintered 949 ± 36 746 ± 19 656 ± 10 Heat-treated 921 ± 30 624 ± 26 710 ± 14 Journal of Materials Engineering and Performance Volume 29(3) March 2020—1449"],["oa:W2985979621","Ti-26Nb","Yield strength",656.0,null,null,10.0,"MPa","","as-sintered","","","",false,"","results_discussion","It is probable that for these alloys, temperature range of Fig. 9 DSC heating curve of heat-treated Ti-14Nb alloy Fig. 10 Compressive stress–strain curves of Ti-xNb alloys in the as-sintered (a) and heat-treated (b) states Table 1 Mechanical properties of investigated alloys Yield strength, MPa Ti-14Nb Ti-20Nb Ti-26Nb As-sintered 949 ± 36 746 ± 19 656 ± 10 Heat-treated 921 ± 30 624 ± 26 710 ± 14 Journal of Materials Engineering and Performance Volume 29(3) March 2020—1449"],["oa:W2985979621","Ti-20Nb","Yield strength",746.0,null,null,19.0,"MPa","","as-sintered","","","",false,"","results_discussion","It is probable that for these alloys, temperature range of Fig. 9 DSC heating curve of heat-treated Ti-14Nb alloy Fig. 10 Compressive stress–strain curves of Ti-xNb alloys in the as-sintered (a) and heat-treated (b) states Table 1 Mechanical properties of investigated alloys Yield strength, MPa Ti-14Nb Ti-20Nb Ti-26Nb As-sintered 949 ± 36 746 ± 19 656 ± 10 Heat-treated 921 ± 30 624 ± 26 710 ± 14 Journal of Materials Engineering and Performance Volume 29(3) March 2020—1449"],["oa:W2985979621","Ti-14Nb","Yield strength",949.0,null,null,36.0,"MPa","","as-sintered","","","",false,"","results_discussion","It is probable that for these alloys, temperature range of Fig. 9 DSC heating curve of heat-treated Ti-14Nb alloy Fig. 10 Compressive stress–strain curves of Ti-xNb alloys in the as-sintered (a) and heat-treated (b) states Table 1 Mechanical properties of investigated alloys Yield strength, MPa Ti-14Nb Ti-20Nb Ti-26Nb As-sintered 949 ± 36 746 ± 19 656 ± 10 Heat-treated 921 ± 30 624 ± 26 710 ± 14 Journal of Materials Engineering and Performance Volume 29(3) March 2020—1449"],["oa:W2985979621","Ti-26Nb","Yield strength",710.0,null,null,14.0,"MPa","","heat-treated","","","",false,"","results_discussion","It is probable that for these alloys, temperature range of Fig. 9 DSC heating curve of heat-treated Ti-14Nb alloy Fig. 10 Compressive stress–strain curves of Ti-xNb alloys in the as-sintered (a) and heat-treated (b) states Table 1 Mechanical properties of investigated alloys Yield strength, MPa Ti-14Nb Ti-20Nb Ti-26Nb As-sintered 949 ± 36 746 ± 19 656 ± 10 Heat-treated 921 ± 30 624 ± 26 710 ± 14 Journal of Materials Engineering and Performance Volume 29(3) March 2020—1449"],["oa:W2986751225","Ti pure","résistance",561.0,null,null,null,"MPa","room temperature","conventional","","shear test","",false,"","conclusions",""],["oa:W2986751225","Ti pure","résistance",684.0,null,null,null,"MPa","room temperature","harmonic","","shear test","",false,"","conclusions",""],["oa:W2986751225","","σelasth",480.0,null,null,null,"MPa","","","","","",false,"","conclusions",""],["oa:W2986751225","","σelastc",360.0,null,null,null,"MPa","","","","","",false,"","conclusions",""],["oa:W2986751225","MM","threshold of saturation at 800 MPa",800.0,null,null,null,"MPa","","","","cyclic shear test","",false,"","conclusions",""],["oa:W2986751225","MM","threshold of saturation at -800 MPa",800.0,null,null,null,"MPa","","","","cyclic shear test","",false,"","conclusions",""],["oa:W2986751225","CP-Ti Grade 2","limite d'élasticité",400.0,null,null,null,"MPa","room temperature","SPS 850°C/30min","equiaxed","tensile test","",false,"","conclusions",""],["oa:W2986751225","CP-Ti Grade 2","limite d'élasticité",550.0,null,null,null,"MPa","room temperature","SPS 850°C/30min","equiaxed","tensile test","",false,"","conclusions",""],["oa:W2986751225","Ti-6Al-4V","contrainte",400.0,null,null,null,"MPa","","","","cyclic test","",false,"","conclusions",""],["oa:W2986751225","Ti-6Al-4V","contrainte",300.0,null,null,null,"MPa","","","","cyclic test","",false,"","conclusions",""],["oa:W2986751225","Ti-6Al-4V","contrainte",700.0,null,null,null,"MPa","","","","cyclic test","",false,"","conclusions",""],["oa:W2986751225","Ti-6Al-4V","contrainte",750.0,null,null,null,"MPa","","","","cyclic test","",false,"","conclusions",""],["oa:W2989613103","Ti-6Al-4V","Initial yield stress, σ0",973.0,null,null,null,"MPa","","","","","",false,"","methods",""],["oa:W2989613103","Ti-6Al-4V","initial yield stress",973.0,null,null,null,"MPa","","","","","",false,"","conclusions",""],["oa:W2991214449","Ti-6Al-4V","residual stress",-763.0,null,null,12.0,"MPa","","LSP treated","","","",false,"out_of_range","results_discussion","The average residual stress was –763 ± 12 MPa."],["oa:W2991214449","Ti-6Al-4V","residual stress",139.0,null,null,9.0,"MPa","","untreated","","","",false,"","results_discussion","From it, we can see that there is a tensile residual stress (about 139 ± 9 MPa) appearing on the surface of the untreated specimen."],["oa:W2991214449","Ti-6Al-4V","surface compressive stress",900.0,null,null,null,"MPa","","LSP treated","","","",false,"","results_discussion","The surface compressive stresses values of specimens with LSP treatment increased by around 900 MPa."],["oa:W2991214449","Ti-6Al-4V","σ0.2/MPa",870.0,870.0,870.0,null,"MPa","","annealed 700–850 °C/0.5–2 h, air cooled","","","",false,"","table","GJB 494-1988\tAnnealing: 700~850 °C, 0.5~2 h, air cooling\t925\t870\t12"],["oa:W2992061691","Ti-6Al-4V","yield strength",0.0,0.0,0.0,null,"","","","","","",true,"unit_missing","discussion","This points to there being a change in the properties of the Ti–6Al–4V, increasing its yield strength (hence raising the measured hardness under the approximate relation that hardness = 3 σy []), but reducing the strain to failure."],["oa:W2993598336","fine Ti composite","yield stress",592.0,null,null,null,"MPa","","extruded","","","",false,"","results_discussion",""],["oa:W2993598336","sponge Ti composite","yield stress",367.0,null,null,null,"MPa","","extruded","","","",false,"","results_discussion",""],["oa:W2993634462","","0.2%YS",703.0,null,null,null,"MPa","room temperature","extruded","","tensile test","5×10-4/s",false,"","results_discussion",""],["oa:W2993634462","","strengthening effect on 0.2%YS",275.0,null,null,null,"MPa/TiO2(wt%)","","","","","",false,"unit_mismatch","conclusions",""],["oa:W2994754713","Ti-6Al-4V","Yield Point Rp0.2",875.0,850.0,900.0,null,"MPa","","","","","",false,"","table","Yield Point Rp0.2\t850–900\tMPa"],["oa:W2995530988","Ti-6Al-4V","Yield Strength Rp0.2",0.0,null,null,null,"","","","","tensile test","",false,"unit_missing","results",""],["oa:W2995530988","Ti-6Al-4V","Rp0.2",700.0,null,null,3.07,"MPa","room temperature","HIPed","","tensile test","",false,"","results",""],["oa:W2995530988","Ti-6Al-4V","Rp0.2",800.0,null,null,3.94,"MPa","room temperature","as-built SLM","","tensile test","",false,"","results",""],["oa:W2995530988","Ti-6Al-4V","yield strength",4.9,null,null,null,"%","","","","","",false,"unit_mismatch","results",""],["oa:W2995530988","Ti-6Al-4V","yield strength",1100.0,null,null,null,"MPa","room temperature","as-built L-PBF","","tensile test","",false,"","discussion",""],["oa:W2995530988","Ti-6Al-4V","yield strength",919.0,null,null,null,"MPa","room temperature","as-built L-PBF, 2 ppm build atmosphere","martensitic α'","tensile test","",false,"","discussion",""],["oa:W2995530988","Ti-6Al-4V","yield strength",980.0,null,null,null,"MPa","room temperature","benchmark job","","tensile test","",false,"","discussion",""],["oa:W2995844721","Ti-35.3Nb-7.3Zr-6Ta-0.7O","yield strength",900.0,null,null,null,"MPa","room temperature","cast","","tensile test","",false,"","abstract","This alloy contains only biocompatible elements and possesses a very high yield strength already in the cast condition (900 MPa)."],["oa:W2995844721","Ti-35Nb-7Zr-6Ta-0.7O","upper yield stress",900.0,null,null,null,"MPa","","cast","","","",false,"","results_discussion","In the cast condition, the upper yield stress was just below 900 MPa; then, the stress slightly decreased (sharp yield point phenomenon), and was followed by a work hardening stage."],["oa:W2995844721","Ti-35Nb-7Zr-6Ta-0.7O","yield strength",1200.0,null,null,null,"MPa","","","","","",false,"","results_discussion","At this condition the highest yield strength exceeding 1200 MPa was achieved."],["oa:W2995844721","Ti-35Nb-7Zr-6Ta-0.7O","yield stress",1050.0,null,null,null,"MPa","","","","","",false,"","results_discussion","The yield stress of the hot-rolled rods slightly increases with increasing area reduction from 1050 MPa in rod with AR 64% to 1090 MPa in rod with AR 86%."],["oa:W2995844721","Ti-35Nb-7Zr-6Ta-0.7O","yield stress",1090.0,null,null,null,"MPa","","","","","",false,"","results_discussion","The yield stress of the hot-rolled rods slightly increases with increasing area reduction from 1050 MPa in rod with AR 64% to 1090 MPa in rod with AR 86%."],["oa:W2996087895","Ti-6Al-4V","tensile strength",950.0,null,null,null,"MPa","room temperature","as-built SLM","","tensile test","20 mm/min",false,"","methods",
