Repository: akhtar07/tisci-explorer

# TiSci Explorer

A read-only, static explorer for **TiSci**, an autonomous research agent for titanium alloys. TiSci reads the
titanium-alloy literature, builds a knowledge graph and a table of measured values, proposes hypotheses where the
graph has gaps, and tests them with DFT (MACE / VASP) and the ICME-lite multiscale chain.

**Live site:** https://akhtar07.github.io/tisci-explorer/

The site has seven sections:

| Section | What it shows |
|---|---|
| Overview | Corpus → graph → facts → hypotheses → verdicts, with the snapshot's counts |
| Worked example | One full loop for W in α-Ti: graph path, hypothesis, novelty check, DFT test, verdict, follow-up, DAMASK |

File: data/facts/youngs_modulus.json (part 25 of 33)
["oa:W4403192241","Ti-6Al-4V","Elastic Modulus",2.51,null,null,null,"GPa","","","","","",false,"out_of_range","table","TO-T\t213.35\t2.51"],["oa:W4403429913","","modulus of elasticity",135.0,120.0,150.0,null,"GPa","","","","","",false,"","results_discussion","Additionally, the Ti(Al, Cu)2 phase had a modulus of elasticity ranging from ~120 to 150 GPa, indicating its high rigidity and elastic recovery capability."],["oa:W4403472693","Ti-6Al-4V","Young's modulus",113.8,null,null,null,"GPa","","","","","",false,"","methods",""],["oa:W4403761338","Ti-13Nb-13Zr","elastic modulus (E)",66.8,null,null,16.4,"GPa","","","","","",false,"","results_discussion","Among the modified specimens, the highest E was observed in 68_450_ sin_300 (66.8 ± 16.4 GPa), while the highest H was noted in 136_450_rec_300 (2.6 ± 0.9 GPa)."],["oa:W4403761338","Ti-13Nb-13Zr","elastic modulus (E)",57.9,null,null,16.1,"GPa","","","","","",false,"","results_discussion","Conversely, the lowest E was recorded for 136_600_sin_300 (57.9 ± 16.1 GPa), and the lowest H was found in 136_600_n_300 (1.8 ± 0.9 GPa)."],["oa:W4403761338","Ti-13Nb-13Zr","elastic modulus",137.0,null,null,null,"GPa","","","","","",false,"","results_discussion","All MAO and UMAO modifications affect the mechanical properties of the biomaterial, which has an elastic modulus of ~ 137.0 GPa and hardness of ~ 7.2 GPa."],["oa:W4403843080","Ti-6Al-4V","Modulus Ey",121.7,null,null,null,"GPa","","","","","",false,"","table","Modulus Ey\t117.6\t121.7\tGPa"],["oa:W4403843080","Ti-6Al-4V","Modulus Ey",117.6,null,null,null,"GPa","","","","","",false,"","table","Modulus Ey\t117.6\t121.7\tGPa"],["oa:W4403843080","Ti-6Al-4V","Young’s modulus",120.0,111.0,129.0,null,"GPa","","annealed","","","",false,"","methods","It is found that the Young’s modulus varies between 111 and 129 GPa resulting in ≈ 14 % difference as shown in Table ."],["oa:W4403843080","Ti-6Al-4V","Modulus Ex",110.6,null,null,null,"GPa","","","","","",false,"","table","Modulus Ex\t110.6\t129.4\tGPa"],["oa:W4403843080","Ti-6Al-4V","Modulus Ex",129.4,null,null,null,"GPa","","","","","",false,"","table","Modulus Ex\t110.6\t129.4\tGPa"],["oa:W4404017784","Ti-6Al-4V","Young's Modulus",113.0,null,null,null,"GPa","","aged and treated","","","",false,"","results_discussion","Ti-6Al-4V Material properties of Optimized model Property Ti-6Al-4V (aged and treated) Density (g/cm³) 4.43 Tensile Strength (MPa) 1100 Yield Strength (MPa) 973 Young's Modulus (GPa) 113 Poisson's Ratio 0.34"],["oa:W4404277654","Ti-6Al-4V","Young’s modulus",114.0,null,null,null,"GPa","","sheet","","","",false,"","discussion","A reference sheet of titanium alloy Ti6Al4V shows a high Young’s modulus of 114GPa."],["oa:W4404277654","","Young’s modulus",154.0,143.4,164.6,10.6,"GPa","","","","nanoindentation","",false,"","results","Nanointender Analysis The static nanoindentation test was performed on the polished surface of the gradient sample, where Young’s modulus was found to be 154 ± 10.6 GPa ()."],["oa:W4404277654","Ti-6Al-4V","Young’s modulus",114.0,null,null,null,"GPa","","","","","",false,"","results","Ti6Al4V titanium alloy has a Young’s modulus that deviates from that of bone, ranging from 10 to 30 GPa."],["oa:W4404277654","Ti-6Al-4V","Young’s modulus",114.0,null,null,null,"GPa","","polished sheet","","","",false,"","results","For a comparison, the Young’s modulus of the reference Ti6Al4V titanium alloy polished sheet is about 114 GPa."],["oa:W4404417109","Loading device","Young’s Modulus (MPa)",200.0,null,null,null,"GPa","","","","","",false,"","table","Loading device\t200,000\t0.30"],["oa:W4404417109","Trabecular bone","Young’s Modulus (MPa)",5.6,null,null,null,"GPa","","","","","",false,"out_of_range","table","Trabecular bone\t5600\t0.28"],["oa:W4404417109","Implant","Young’s Modulus (MPa)",110.0,null,null,null,"GPa","","","","","",false,"","table","Implant\t110,000\t0.32"],["oa:W4404417109","Cortical bone","Young’s Modulus (MPa)",19.4,null,null,null,"GPa","","","","","",false,"out_of_range","table","Cortical bone\t19,400\t0.30"],["oa:W4404551888","Ti-6Al-4V","Modulus of Elasticity",120.0,null,null,null,"GPa","","","","","",false,"","methods",""],["oa:W4404695937","CP-Ti Grade 4","Young’s Modulus",118.0,null,null,null,"GPa","room temperature","sheet","","","",false,"","table","TD\t118\t670\t725\t0.1208\t0.217"],["oa:W4404695937","CP-Ti Grade 4","Young’s Modulus",109.0,null,null,null,"GPa","room temperature","sheet","","","",false,"","table","RD\t109\t574\t696\t0.1395\t0.218"],["oa:W4404752199","Ti-6Al-4V","Young’s modulus calculations",184.8,null,null,14.5,"GPa","","","","","",false,"","results","The hardness measurements and Young’s modulus calculations revealed higher values for the coating sprayed at higher temperature and there were 320.1 ± 31.7 HV0.3 and 184.8 ± 14.5 GPa, respectively, while for coating sprayed at 900 \u0003C it was 294.5 ± 38.3 HV0.3 and 155.8 ± 9.3GPa."],["oa:W4404752199","Ti-6Al-4V","Young’s modulus calculations",155.8,null,null,9.3,"GPa","","","","","",false,"","results","The hardness measurements and Young’s modulus calculations revealed higher values for the coating sprayed at higher temperature and there were 320.1 ± 31.7 HV0.3 and 184.8 ± 14.5 GPa, respectively, while for coating sprayed at 900 \u0003C it was 294.5 ± 38.3 HV0.3 and 155.8 ± 9.3GPa."],["oa:W4404752199","Ti-TiC satellite powder","Young’s modulus",141.2,null,null,null,"GPa","","cold-sprayed at 1100 °C","","","",false,"unit_suspect","conclusions","The higher spraying temperature (1100 \u0003C) reduced rutile content and reduced TiC crystallites in the cold-sprayed coatings. • Higher spraying temperature (1100 \u0003C) of applied Ti- (Ti-TiC)sat powder mixture resulted in higher hardness, Young’s modulus, and lower roughness compared to the coatings sprayed at 900 \u0003C. • The residual stresses in the coatings mostly had a compressive nature and the increase in spraying temperature from 900 \u0003C to 1100 \u0003C reduced both linear and shear stresses."],["oa:W4404752199","Ti-TiC satellite powder","Young’s modulus",60.8,null,null,null,"GPa","","cold-sprayed at 900 °C","","","",false,"unit_suspect","conclusions","The higher spraying temperature (1100 \u0003C) reduced rutile content and reduced TiC crystallites in the cold-sprayed coatings. • Higher spraying temperature (1100 \u0003C) of applied Ti- (Ti-TiC)sat powder mixture resulted in higher hardness, Young’s modulus, and lower roughness compared to the coatings sprayed at 900 \u0003C. • The residual stresses in the coatings mostly had a compressive nature and the increase in spraying temperature from 900 \u0003C to 1100 \u0003C reduced both linear and shear stresses."],["oa:W4404799288","Ti-6Al-4V","elastic modulus",109.4,99.1,119.7,null,"GPa","","","","tensile test","",false,"","methods","Depending on the tensile test-based determination method, the elastic modulus decreases in most cases from its initial value of 121.5 GPa or 120.2 GPa (Suttner-Merklein or EN ISO 6892-1, respectively, see Table 3) to 99.1–119.7 GPa (method-dependent) due to plastic deformation."],["oa:W4404799288","Ti-6Al-4V","elastic modulus",63.2,57.4,69.0,null,"GPa","room temperature","","","tensile test","",false,"","methods","The elastic modulus decreases from its initial value of 72.0 GPa or 71.2 GPa (Suttner-Merklein or EN ISO 6892-1, respectively, see Table 3) to 57.4–69.0 GPa (depending on the tensile test-based determination method) due to plastic deformation."],["oa:W4404799288","Ti-6Al-4V","elastic modulus",40.75,30.8,44.3,null,"GPa","room temperature","","","tensile test","",false,"","methods","After a drop to 30.8–44.3 GPa (methoddependent), elastic modulus values increase to 35.8–45.7 GPa when a plastic strain of 7.35 % is reached during the tensile deformation."],["oa:W4404799288","Ti-6Al-4V","elastic modulus",40.75,35.8,45.7,null,"GPa","room temperature","","","tensile test","",false,"","methods","For the determination methods based on the literature, the values obtained at higher strains almost reach the initial Young’s modulus as determined via tensile (a) Approach of Abvabi (modiﬁed) [9] (b) Approach of Chen (modiﬁed) [17] (c) Approach of Yoshida (modiﬁed) [29] (d) Authors’ method based on quadratic regression Fig. 5 Comparison of the different methods to determine the strain-dependent elastic modulus of AZ31B"],["oa:W4404799288","Ti-6Al-4V","elastic modulus",45.2,null,null,null,"GPa","room temperature","","","tensile test","",false,"","methods","(1234567890) test (approximately 45.2 GPa, see Table 3)."],["oa:W4404799288","Ti-6Al-4V","reloading modulus",126.5,null,null,null,"GPa","","","","","",false,"","methods","In contrast to this, the reloading modulus of the authors’ evaluation protocol initially shows an increase due to plastic deformation up to 126.5 GPa, followed by a slight decrease upon further deformation."],["oa:W4404799288","Ti-6Al-4V","moduli",45.7,null,null,null,"GPa","","","","","",false,"","methods","Additionally, the authors’ evaluation methodology can even result in higher moduli of up to 45.7 GPa."],["oa:W4404799288","Ti-6Al-4V","chord modulus",40.1,null,null,null,"GPa","","","","","",false,"","methods","However, the chord modulus shows a similar initial drop, then slightly increases to reach a value of 40.1 GPa at an elongation of approximately 7.5 %."],["oa:W4404932909","Ti-6Al-4V","Modulus of Elasticity E",110.0,null,null,null,"GPa","","","","","",false,"","table","4430\t110\t0.33\t9\t0.9"],["oa:W4405009030","AISI 304","Young's modulus (GPa)",193.0,null,null,null,"GPa","","","","","",false,"","table","Young's modulus (GPa)\t193\t113"],["oa:W4405009030","CP-Ti Grade 2","Young's modulus (GPa)",113.0,null,null,null,"GPa","","","","","",false,"","table","Young's modulus (GPa)\t193\t113"],["oa:W4405281960","Ti52Zr40Mo8","E",442.0,null,null,null,"GPa","","SQS","","","",false,"out_of_range","results_discussion","The values of B = 295, 308, G = 180, 200, E = 442, 481, and HV = 20.3, 23.8 (in GPa), where the first values are for SQS and the second values are for the ordered cubic structure C#3 obtained in that study, are comparable to those listed in for this alloy."],["oa:W4405281960","Ti52Zr40Mo8","E",481.0,null,null,null,"GPa","","C#3 (ordered cubic)","","","",false,"out_of_range","results_discussion","The values of B = 295, 308, G = 180, 200, E = 442, 481, and HV = 20.3, 23.8 (in GPa), where the first values are for SQS and the second values are for the ordered cubic structure C#3 obtained in that study, are comparable to those listed in for this alloy."],["oa:W4405314777","Ti-6Al-4V","Modulus of Elasticity",113.8,null,null,null,"","","","","","",false,"unit_missing","table","113.8\t880\t≥550\t≥14\t36 %\t≥334"],["oa:W4405705827","AISI 304","Young’s Modulus(GPa)",193.0,null,null,null,"GPa","","","","","",false,"","table","AISI 304\t505\t215\t0.29\t193\t40"],["oa:W4405705827","CP-Ti Grade 2","Young’s Modulus(GPa)",113.0,null,null,null,"GPa","","","","","",false,"","table","Ti grade 2\t428\t318\t0.37\t113\t28"],["oa:W4405740534","Ti67-xTa","Young's modulus",110.0,105.0,115.0,null,"GPa","","","","","",false,"","results_discussion","Young's modulus values of the Ti67-xTa alloys where x is 0, 1.5, 2.5, 3.5 wt.%."],["oa:W4405740534","Ti-6Al-7Nb","Young’s modulus",122.0,null,null,null,"GPa","","","","","",false,"","conclusions","As the Ta content increased, the Young’s modulus of the Ti-6Al-7Nb alloy slightly decreased from 131.8 at 0% to 122.0 GPa at 3.5% Ta, while the hardness improved from 327.4 to 378.8 HV."],["oa:W4405778053","Ti-6Al-4V","elastic modulus (E)",10.0,null,null,null,"mN","","MS","","nanoindenter UNAT","",false,"unit_mismatch","methods","The mechanical properties, specifically hardness and elastic modulus, were evaluated with a nanoindenter UNAT from ASMEC (Radeberg, Germany) at a force of 10 mN."],["oa:W4405778053","Ta-Cu (Group 2)","E-Modulus (GPa)",117.9,null,null,25.3,"GPa","","","","nanoindentation","",false,"","results_discussion","Coating Hardness (GPa) E-Modulus (GPa) Ti-Cu (Group 1) 4.9±0.8 129.3±24.1 Ti-Cu (Group 2) 4.3±0.7 121.5±27.7 Ta-Cu (Group 1) 6.60±0.95 122.7±21.1 Ta-Cu (Group 2) 5.75±1.24 117.9±25.3"],["oa:W4405778053","Ta-Cu (Group 1)","E-Modulus (GPa)",122.7,null,null,21.1,"GPa","","","","nanoindentation","",false,"","results_discussion","Coating Hardness (GPa) E-Modulus (GPa) Ti-Cu (Group 1) 4.9±0.8 129.3±24.1 Ti-Cu (Group 2) 4.3±0.7 121.5±27.7 Ta-Cu (Group 1) 6.60±0.95 122.7±21.1 Ta-Cu (Group 2) 5.75±1.24 117.9±25.3"],["oa:W4405778053","Ti-Cu (Group 2)","E-Modulus (GPa)",121.5,null,null,27.7,"GPa","","","","nanoindentation","",false,"","results_discussion","Coating Hardness (GPa) E-Modulus (GPa) Ti-Cu (Group 1) 4.9±0.8 129.3±24.1 Ti-Cu (Group 2) 4.3±0.7 121.5±27.7 Ta-Cu (Group 1) 6.60±0.95 122.7±21.1 Ta-Cu (Group 2) 5.75±1.24 117.9±25.3"],["oa:W4405778053","Ti-Cu (Group 1)","E-Modulus (GPa)",129.3,null,null,24.1,"GPa","","","","nanoindentation","",false,"","results_discussion","Coating Hardness (GPa) E-Modulus (GPa) Ti-Cu (Group 1) 4.9±0.8 129.3±24.1 Ti-Cu (Group 2) 4.3±0.7 121.5±27.7 Ta-Cu (Group 1) 6.60±0.95 122.7±21.1 Ta-Cu (Group 2) 5.75±1.24 117.9±25.3"],["oa:W4406268454","","E",115.0,null,null,null,"GPa","","","","","",false,"","table","E [GPa] [, , ,]\t115\t110\t119"],["oa:W4406268454","","E",119.0,null,null,null,"GPa","","","","","",false,"","table","E [GPa] [, , ,]\t115\t110\t119"],["oa:W4406268454","","E",110.0,null,null,null,"GPa","","","","","",false,"","table","E [GPa] [, , ,]\t115\t110\t119"],["oa:W4406319009","Ti-6Al-4V","C11",198.3,null,null,null,"GPa","0 K","0 K","equiaxed α","DFT","",true,"","results",""],["oa:W4406319009","Ti-6Al-4V","C33",198.2,null,null,null,"GPa","0 K","0 K","equiaxed α","DFT","",true,"","results",""],["oa:W4406319009","Ti-6Al-4V","C13",73.8,null,null,null,"GPa","0 K","0 K","equiaxed α","DFT","",true,"","results",""],["oa:W4406319009","Ti-6Al-4V","C12",67.2,null,null,null,"GPa","0 K","0 K","equiaxed α","DFT","",true,"","results",""],["oa:W4406471803","Ti-6Al-4V","Young’s modulus (E)",39.0,37.0,41.0,null,"GPa","room temperature","as-built","","compression test","",false,"","discussion","The Young’s modulus (E) evaluated by compression tests shows similar values between 37 and 41 GPa for channels with different sizes; see ."],["oa:W4406471803","Ti-6Al-4V","E",110.0,null,null,null,"GPa","","solid","","CPFEM prediction","",true,"","discussion","This model suggests that the E value is reduced in a power law as follows:(6)E= E0(1−p)2 where the E and E0 are the Young’s modulus of the porous material and the material without pores—for this case, 110 GPa was used, which corresponds to the value of the Ti6Al4V solid alloy."],["oa:W4406471803","Ti-6Al-4V","E",39.61,null,null,null,"GPa","","sintered","","","",false,"","results","The yield values (394.14 MPa) follow the medium channel sizes, and finally, a higher value is obtained for the smaller channels, obtaining an E of 39.61 GPa and a σy of 470.15 MPa."],["oa:W4406471803","Ti-6Al-4V","E",37.67,null,null,null,"GPa","","sintered","","","",false,"","results","The value of E is lower for larger channels, being 37.67 GPa."],["oa:W4406890563","Ti-6Al-4V","Diffraction elastic modulus",119.4,null,null,null,"GPa","350 °C","modified HIP","","in situ neutron diffraction","",false,"","discussion","Experimental and simulated diffraction elastic modulus (GPa) for modiﬁed HIP-treated material tested at 20 and 350\u0002C Temperature 20\u0002C 350\u0002C Diffraction peaks {I 0 \u00021 0} Prismatic {0 0 0 2} Basal {I 0 \u00021I} Pyramidal {I 0 \u00021 0} Prismatic {0 0 0 2} Basal {I 0 \u00021 I} Pyramidal Ehkl (exp.) 114.2 134.9 120.5 98.2 119.4 102.8 Ehkl (sim.) 120 137 118.5 104 124.7 100.4 In Situ Neutron Diffraction Study of Strain Evolution and Load Partitioning During Elevated Temperature Tensile Test in HIP-Treated Electr"],["oa:W4406890563","Ti-6Al-4V","Diffraction elastic modulus",114.2,null,null,null,"GPa","20 °C","modified HIP","","in situ neutron diffraction","",false,"","discussion","Experimental and simulated diffraction elastic modulus (GPa) for modiﬁed HIP-treated material tested at 20 and 350\u0002C Temperature 20\u0002C 350\u0002C Diffraction peaks {I 0 \u00021 0} Prismatic {0 0 0 2} Basal {I 0 \u00021I} Pyramidal {I 0 \u00021 0} Prismatic {0 0 0 2} Basal {I 0 \u00021 I} Pyramidal Ehkl (exp.) 114.2 134.9 120.5 98.2 119.4 102.8 Ehkl (sim.) 120 137 118.5 104 124.7 100.4 In Situ Neutron Diffraction Study of Strain Evolution and Load Partitioning During Elevated Temperature Tensile Test in HIP-Treated Electr"],["oa:W4406890563","Ti-6Al-4V","Diffraction elastic modulus",120.5,null,null,null,"GPa","20 °C","modified HIP","","in situ neutron diffraction","",false,"","discussion","Experimental and simulated diffraction elastic modulus (GPa) for modiﬁed HIP-treated material tested at 20 and 350\u0002C Temperature 20\u0002C 350\u0002C Diffraction peaks {I 0 \u00021 0} Prismatic {0 0 0 2} Basal {I 0 \u00021I} Pyramidal {I 0 \u00021 0} Prismatic {0 0 0 2} Basal {I 0 \u00021 I} Pyramidal Ehkl (exp.) 114.2 134.9 120.5 98.2 119.4 102.8 Ehkl (sim.) 120 137 118.5 104 124.7 100.4 In Situ Neutron Diffraction Study of Strain Evolution and Load Partitioning During Elevated Temperature Tensile Test in HIP-Treated Electr"],["oa:W4406890563","Ti-6Al-4V","Diffraction elastic modulus",98.2,null,null,null,"GPa","350 °C","modified HIP","","in situ neutron diffraction","",false,"","discussion","Experimental and simulated diffraction elastic modulus (GPa) for modiﬁed HIP-treated material tested at 20 and 350\u0002C Temperature 20\u0002C 350\u0002C Diffraction peaks {I 0 \u00021 0} Prismatic {0 0 0 2} Basal {I 0 \u00021I} Pyramidal {I 0 \u00021 0} Prismatic {0 0 0 2} Basal {I 0 \u00021 I} Pyramidal Ehkl (exp.) 114.2 134.9 120.5 98.2 119.4 102.8 Ehkl (sim.) 120 137 118.5 104 124.7 100.4 In Situ Neutron Diffraction Study of Strain Evolution and Load Partitioning During Elevated Temperature Tensile Test in HIP-Treated Electr"],["oa:W4406890563","Ti-6Al-4V","Diffraction elastic modulus",134.9,null,null,null,"GPa","20 °C","modified HIP","","in situ neutron diffraction","",false,"","discussion","Experimental and simulated diffraction elastic modulus (GPa) for modiﬁed HIP-treated material tested at 20 and 350\u0002C Temperature 20\u0002C 350\u0002C Diffraction peaks {I 0 \u00021 0} Prismatic {0 0 0 2} Basal {I 0 \u00021I} Pyramidal {I 0 \u00021 0} Prismatic {0 0 0 2} Basal {I 0 \u00021 I} Pyramidal Ehkl (exp.) 114.2 134.9 120.5 98.2 119.4 102.8 Ehkl (sim.) 120 137 118.5 104 124.7 100.4 In Situ Neutron Diffraction Study of Strain Evolution and Load Partitioning During Elevated Temperature Tensile Test in HIP-Treated Electr"],["oa:W4406890563","Ti-6Al-4V","Diffraction elastic modulus",102.8,null,null,null,"GPa","350 °C","modified HIP","","in situ neutron diffraction","",false,"","discussion","Experimental and simulated diffraction elastic modulus (GPa) for modiﬁed HIP-treated material tested at 20 and 350\u0002C Temperature 20\u0002C 350\u0002C Diffraction peaks {I 0 \u00021 0} Prismatic {0 0 0 2} Basal {I 0 \u00021I} Pyramidal {I 0 \u00021 0} Prismatic {0 0 0 2} Basal {I 0 \u00021 I} Pyramidal Ehkl (exp.) 114.2 134.9 120.5 98.2 119.4 102.8 Ehkl (sim.) 120 137 118.5 104 124.7 100.4 In Situ Neutron Diffraction Study of Strain Evolution and Load Partitioning During Elevated Temperature Tensile Test in HIP-Treated Electr"],["oa:W4406904184","Ti-6Al-4V","Modulus of Elasticity (GPa)",114.0,null,null,null,"GPa","","","","","",false,"","methods","The cutting speeds used on a lathe machine were 68, 110, and 125 m/min, combined with feed Table 1: Titanium Alloy’s (Ti-6Al-4V) physical properties Mechanical Properties Values Ultimate Tensile Strength (MPa) 1170 Tensile Strength, Yield (MPa) 1100 Modulus of Elasticity (GPa) 114 Shear Modulus (GPa) 44 Elongation at break (%) 10 Poisson’s Ratio 0.342 Table 2: Titanium Alloy’s (Ti-6Al-4V) chemical composition Elements Content (%) Titanium (Ti) 90 Aluminium (Al) 6 Vanadium (V) 4 Iron (Fe) 0.25 Ox"],["oa:W4406934006","Ti-6Al-4V","Young’s modulus",119.07,null,null,2.25,"GPa","","","","","",false,"","results","In the case of Young’s modulus, the highest value was obtained for samples subjected to a pressure of 1000 bar (X2.1–X2.4)—119.07 ± 2.25 GPa, and the lowest for samples (X1.1–X1.4)—114.32 ± 4, 04 GPa."],["oa:W4406934006","Ti-6Al-4V","Young’s modulus",118.0,null,null,null,"GPa","","","","","",false,"","results","They obtained values of 118 GPa and 109 GPa for two printing directions []."],["oa:W4406934006","Ti-6Al-4V","Young’s modulus",109.0,null,null,null,"GPa","","","","","",false,"","results","They obtained values of 118 GPa and 109 GPa for two printing directions []."],["oa:W4406934006","Ti-6Al-4V","Young’s modulus",0.0,null,null,null,"","","as-built LENS, HIP 1000 bar","","","",false,"unit_missing","conclusions","The highest values of Young’s modulus were achieved at a pressure of 1000 bar, while the highest ultimate tensile strength (UTS) values were recorded at 1500 bar."],["oa:W4406934006","Ti-6Al-4V","Young’s modulus",114.32,null,null,4.04,"GPa","","","","","",false,"","results","In the case of Young’s modulus, the highest value was obtained for samples subjected to a pressure of 1000 bar (X2.1–X2.4)—119.07 ± 2.25 GPa, and the lowest for samples (X1.1–X1.4)—114.32 ± 4, 04 GPa."],["oa:W4406934006","Ti-6Al-4V","Young’s modulus",115.4,110.56,119.24,4.84,"GPa","","","","","",false,"","results","In the case of Young’s modulus, the highest value was obtained for samples subjected to a pressure of 1000 bar (Y2.1–Y2.4)—115.4 ± 4.84 GPa, and the lowest was for samples (Y1.1–Y1.3)—114.19 ± 11, 56 GPa."],["oa:W4406934006","Ti-6Al-4V","Young’s modulus",114.19,102.63,125.75,11.56,"GPa","","","","","",false,"","results","In the case of Young’s modulus, the highest value was obtained for samples subjected to a pressure of 1000 bar (Y2.1–Y2.4)—115.4 ± 4.84 GPa, and the lowest was for samples (Y1.1–Y1.3)—114.19 ± 11, 56 GPa."],["oa:W4406934006","Ti-6Al-4V","Young’s modulus",115.4,null,null,null,"GPa","","","","","",false,"","results","The highest increase in Young’s modulus of 3.8% was recorded for samples printed in the Y direction and subjected to the HIP process at a pressure of 500 bar."],["oa:W4407135872","Ti-6Al-4V","Ti64 products",70.0,20.0,120.0,null,"GPa","","","","","",false,"","results","Detection of residues after sintering It is worth noting that the elastic moduli measured in this study (ranging from 0.6 to 1.5 MPa) are lower than those of the Ti64 products (20–120 GPa) in published literature61,62, which also exhibit higher relative density and minimal porosity."],["oa:W4407135872","Ti-6Al-4V","elastic modulus",0.001,0.001,0.001,0.0,"GPa","","","","","",false,"out_of_range","results","The evolution of the microstructure signiﬁcantly impacts the mechanicalpropertiesofporousmetalstructuresatthemacroscale.Fig.S7A illustrates the stress-strain curves for the samples sintered at different temperatures,whileFig.S7B depictstheircorrespondingelasticmoduli.The data shows that as the sintering temperature increases, the elastic modulus decreases from 0.98 ± 0.010 to 0.63 ± 0.006 MPa."],["oa:W4407135872","Ti-6Al-4V","elastic modulus",0.0009,0.0006,0.0013,0.0,"GPa","","sintered 1500°C/2-6h","","","",false,"out_of_range","results","The elastic modulus of these samples increases from 0.63 ± 0.006 to 1.27 ± 0.012 MPa when the sintering extends from 2 to 6 h at 1500 °C, as showninFig.3F.Thisincreasesuggeststhatprolongingthesinteringtimeat an elevated temperature enhances the solid-state sintering of Ti64 powders, thereby improving the mechanical properties52,60."],["oa:W4407135872","Ti-6Al-4V","elastic moduli",0.0008,0.0006,0.0015,null,"GPa","","","","","",false,"out_of_range","results","Detection of residues after sintering It is worth noting that the elastic moduli measured in this study (ranging from 0.6 to 1.5 MPa) are lower than those of the Ti64 products (20–120 GPa) in published literature61,62, which also exhibit higher relative density and minimal porosity."],["oa:W4407135872","Ti-6Al-4V","elastic modulus",0.0006,0.0006,0.0006,0.0,"GPa","","","","","",false,"out_of_range","results","The evolution of the microstructure signiﬁcantly impacts the mechanicalpropertiesofporousmetalstructuresatthemacroscale.Fig.S7A illustrates the stress-strain curves for the samples sintered at different temperatures,whileFig.S7B depictstheircorrespondingelasticmoduli.The data shows that as the sintering temperature increases, the elastic modulus decreases from 0.98 ± 0.010 to 0.63 ± 0.006 MPa."],["oa:W4407151823","Ti6Al4V HT","Young’s modulus RT (GPa)",103.0,null,null,null,"GPa","room temperature","","","","",false,"","table","Young’s modulus RT (GPa)\t100–110\t103"],["oa:W4407151823","Ti-6Al-4V","Young’s modulus",110.0,null,null,null,"GPa","","STA 400°C","martensitic α'","","",false,"","results_discussion","The phenomena arising during the Ti6Al4V heat treatment were deeply investigated by Kaschel et al. [], who proposed a mechanism of stress relaxation as follows: from 25 to 400 °C, the lattice parameters of the compressed α′ lattice slightly increase thanks to the diffusion of Al and V."],["oa:W4407151823","Ti6Al4V AB","Young’s modulus RT (GPa)",105.0,100.0,110.0,null,"GPa","room temperature","","","","",false,"","table","Young’s modulus RT (GPa)\t100–110\t103"],["oa:W4407151823","Ti-6Al-4V","Young’s modulus",110.0,null,null,null,"GPa","","as-built","martensitic α'","","",false,"","conclusions","The comparison of the alloys indicated that Ti6Al4V had the highest residual stresses, which are due to the shrinkage during the cool-down phase due to the steep thermal gradient, high Young’s modulus, and yield strength of the α’ martensite."],["oa:W4407223042","Ti-28Nb-18Al-1Sn","elastic modulus",26.8,null,null,null,"GPa","room temperature","as-sintered 1400°C/3h","","compressive test","",false,"out_of_range","abstract","The optimal combination of elasticity, strength, and plasticity was achieved at a Sn concentration of 1 at.%; at this time, the elastic modulus of the alloy was 26.8 GPa, with a compressive strength of up to 1352 MPa and a fracture strain of 42.8%."],["oa:W4407223042","Ti-28Nb-18Al-1Sn","elastic modulus",26.8,null,null,null,"GPa","","cold isostatic pressing + atmospheric pressure sintering","","","",false,"out_of_range","conclusions","When the Sn content reaches 1 at.%, the alloy exhibits optimal overall mechanical properties, characterized by a favorable balance of elasticity, strength, and plasticity; at this time, the elastic modulus of the alloy is 26.8 GPa, with a compressive strength of up to 1352 MPa and a fracture strain of 42.8%."],["oa:W4407223042","","modulus of elasticity",26.5,24.5,28.5,null,"GPa","","","","","",false,"out_of_range","results_discussion","As shown in b, although the modulus of elasticity curve for the alloy exhibits slight fluctuations, the values generally remain within the range of 24.5 GPa to 28.5 GPa."],["oa:W4407223042","","elastic modulus",26.8,null,null,null,"GPa","","","","","",false,"out_of_range","results_discussion","At this point, the alloy exhibits a balance between elasticity, plasticity, and strength, resulting in optimal overall mechanical properties; at this time, the elastic modulus of the alloy is 26.8 GPa, with a compressive strength of up to 1352 MPa and a fracture strain of 42.8%."],["oa:W4407845672","","Young’s modulus",23.0,null,null,null,"GPa","","","","compression test","",false,"out_of_range","results_discussion","The 20–45 µm compact had a yield stress of 504 MPa and a Young’s modulus of 38 GPa, while the compact that had a lower mechanical resistance to compression was the 75–106 µm compact, due to the opposite case of the compact with smaller particle size, Since it has a smaller contact area between the particles, less interparticle necks are generated, which favors this behavior, resulting in a yield stress of 403 MPa and a Young’s modulus of 23 GPa."],["oa:W4407845672","","Young’s modulus",38.0,null,null,null,"GPa","","","","compression test","",false,"","results_discussion","The 20–45 µm compact had a yield stress of 504 MPa and a Young’s modulus of 38 GPa, while the compact that had a lower mechanical resistance to compression was the 75–106 µm compact, due to the opposite case of the compact with smaller particle size, Since it has a smaller contact area between the particles, less interparticle necks are generated, which favors this behavior, resulting in a yield stress of 403 MPa and a Young’s modulus of 23 GPa."],["oa:W4407845672","","Young’s modulus (E)",0.015,0.015,0.025,null,"GPa","","","","","",false,"out_of_range","results_discussion","Donald T. et al. reported values of Young’s modulus (E) for human bones in a range of 15 to 25 MPa, depending on the age, diet and physical routine of the patient []."],["oa:W4407929784","Ti-6Al-4V","Young’s modulus",110.6,null,null,null,"GPa","","H","","","",false,"","results_discussion","Designation Young’s modulus [GPa] Ti64 (H) 110.6 Ti64 ELI (H) 102.4 Ti64 (V) 106.2 Ti64 ELI (V) 98.7 Ti64 Grade 5 Annealed36 114 Ti64 Grade 23 ELI Annealed36 113.8 Fig. 7 Hardness lines made on samples with thickness of 24 and 12 mm. tion very close to the build platform up to a height of 50 mm, see Fig. 7."],["oa:W4407929784","Ti64 ELI","Young’s modulus",102.4,null,null,null,"GPa","","H","","","",false,"","results_discussion","Designation Young’s modulus [GPa] Ti64 (H) 110.6 Ti64 ELI (H) 102.4 Ti64 (V) 106.2 Ti64 ELI (V) 98.7 Ti64 Grade 5 Annealed36 114 Ti64 Grade 23 ELI Annealed36 113.8 Fig. 7 Hardness lines made on samples with thickness of 24 and 12 mm. tion very close to the build platform up to a height of 50 mm, see Fig. 7."],["oa:W4407929784","Ti64 Grade 23 ELI","Young’s modulus",113.8,null,null,null,"GPa","","Annealed36","","","",false,"","results_discussion","Designation Young’s modulus [GPa] Ti64 (H) 110.6 Ti64 ELI (H) 102.4 Ti64 (V) 106.2 Ti64 ELI (V) 98.7 Ti64 Grade 5 Annealed36 114 Ti64 Grade 23 ELI Annealed36 113.8 Fig. 7 Hardness lines made on samples with thickness of 24 and 12 mm. tion very close to the build platform up to a height of 50 mm, see Fig. 7."],["oa:W4407929784","Ti-6Al-4V","Young’s modulus",114.0,null,null,null,"GPa","","Annealed36","","","",false,"","results_discussion","Designation Young’s modulus [GPa] Ti64 (H) 110.6 Ti64 ELI (H) 102.4 Ti64 (V) 106.2 Ti64 ELI (V) 98.7 Ti64 Grade 5 Annealed36 114 Ti64 Grade 23 ELI Annealed36 113.8 Fig. 7 Hardness lines made on samples with thickness of 24 and 12 mm. tion very close to the build platform up to a height of 50 mm, see Fig. 7."],["oa:W4407929784","Ti-6Al-4V","Young’s modulus",106.2,null,null,null,"GPa","","V","","","",false,"","results_discussion","Designation Young’s modulus [GPa] Ti64 (H) 110.6 Ti64 ELI (H) 102.4 Ti64 (V) 106.2 Ti64 ELI (V) 98.7 Ti64 Grade 5 Annealed36 114 Ti64 Grade 23 ELI Annealed36 113.8 Fig. 7 Hardness lines made on samples with thickness of 24 and 12 mm. tion very close to the build platform up to a height of 50 mm, see Fig. 7."],["oa:W4407929784","Ti64 ELI","Young’s modulus",98.7,null,null,null,"GPa","","V","","","",false,"","results_discussion","Designation Young’s modulus [GPa] Ti64 (H) 110.6 Ti64 ELI (H) 102.4 Ti64 (V) 106.2 Ti64 ELI (V) 98.7 Ti64 Grade 5 Annealed36 114 Ti64 Grade 23 ELI Annealed36 113.8 Fig. 7 Hardness lines made on samples with thickness of 24 and 12 mm. tion very close to the build platform up to a height of 50 mm, see Fig. 7."],["oa:W4408029454","Ti-1553","Young’s modulus in the <100> direction (E100)",0.0,null,null,null,"","","LPBF-processed","","","",false,"unit_missing","discussion","Fig. 9 shows (a) the shear modulus c′ for the {110}<110> shear, (b) bulk modulus B, (c) Young’s modulus in the <100> direction (E100), and (d) anisotropy factor A (= c44/c′) in a single crystal constituting the LPBF-processed Ti-1553 products (iSC) and the single crystal prepared by the FZ method, as a function of e/a ratio."],["oa:W4408029454","Ti-1553","Young’s modulus in the <100> direction E100",60.0,null,null,null,"GPa","","LPBF-processed","","iSC approximation","",true,"","discussion","Elastic constants of single crystal constituting the LPBF-processed Ti-1553 alloy products, calculated using the iSC approximation, as a function of electron- atom ratio (e/a): (a) shear modulus c′; (b) bulk modulus B; (c) Young’s modulus in the <100> direction E100; and (d) anisotropy factor A."],["oa:W4408029454","Ti-1553","Young’s modulus",58.5,57.3,59.7,1.2,"GPa","","as-built LPBF","","micromechanics model (SC approximation)","",true,"","methods","The lowest Young’s modulus achieved in E2 for the Y-axis SD of the XY-scan product was 58.5 ± 1.2 GPa, which is close to that of human bone [31]."],["oa:W4408029454","Ti-1553","Young’s modulus",58.5,57.3,59.7,1.2,"GPa","","as-built LPBF","","micromechanics model (SC approximation)","",true,"","methods","lowest Young’s modulus of the XY-scan product, 58.5 ± 1.2 GPa in the Y (SD)-axis (E2 for XY-scan in Table 1), is lower than the ERP value by more than 20 GPa and close to that of the single crystal in the <100> direction."],["oa:W4408029454","Ti-1553","Young’s modulus in the <100> direction (E100)",0.0,null,null,null,"","","FZ method","","","",false,"unit_missing","discussion","Fig. 9 shows (a) the shear modulus c′ for the {110}<110> shear, (b) bulk modulus B, (c) Young’s modulus in the <100> direction (E100), and (d) anisotropy factor A (= c44/c′) in a single crystal constituting the LPBF-processed Ti-1553 products (iSC) and the single crystal prepared by the FZ method, as a function of e/a ratio."],["oa:W4408029454","Ti-1553","Young’s modulus",60.0,null,null,null,"GPa","","LPBF-processed, X-scan","","RUS-EMAR method","",false,"","conclusions","Measuring all nine independent elastic stiffness components of the Ti-1553 products pre pared by bidirectional scanning with (XY-scan) and without (X-scan) an interlayer rotation of 90◦in LPBF revealed their strong elastic anisotropy and low Young’s modulus, reaching below 60 GPa in the <100>-ori ented direction of XY-scan products."],["oa:W4408029454","Ti-1553","Young’s modulus",60.0,null,null,null,"GPa","","LPBF-processed, XY-scan","","RUS-EMAR method","",false,"","conclusions","Measuring all nine independent elastic stiffness components of the Ti-1553 products pre pared by bidirectional scanning with (XY-scan) and without (X-scan) an interlayer rotation of 90◦in LPBF revealed their strong elastic anisotropy and low Young’s modulus, reaching below 60 GPa in the <100>-ori ented direction of XY-scan products."],["oa:W4408219106","Ti-25Nb-3Mo-3Zr-2Sn","E",221.2,null,null,null,"GPa","","","","nanoindentation","",false,"out_of_range","results_discussion","It can be seen that the H and E values of the 10% Sn coating are 9.50 GPa and 221.20 GPa, respectively, which are 2.98 times and 2.28 times higher than those of the substrate."],["oa:W4408848545","Ti-6Al-4V","Young’s modulus/GPa",114.0,null,null,null,"GPa","","","","","",false,"","table","TC4\t114\t0.33\t4.45\t678"],["oa:W4409083073","Ti-6Al-4V","E",116.215,null,null,0.115,"GPa","","","","","",false,"","table","90\t573.0 ± 1.1\t624.0 ± 1.0\t0.1294 ± 0.0012\t0.2530 ± 0.0019\t116,215 ± 115"],["oa:W4409083073","Ti-6Al-4V","E",102.899,null,null,0.118,"GPa","","","","","",false,"","table","0\t464.0 ± 1.2\t599.5 ± 1.1\t0.1329 ± 0.0018\t0.2513 ± 0.0021\t102,899 ± 118"],["oa:W4409083073","Ti-6Al-4V","E",109.42,null,null,0.124,"GPa","","","","","",false,"","table","45\t521.0 ± 1.0\t577.5 ± 1.1\t0.0973 ± 0.0021\t0.2551 ± 0.0028\t109,420 ± 124"],["oa:W4409211086","Ti-6Al-4V","Young’s modulus",110.0,null,null,null,"GPa","room temperature","","","tensile test","",false,"","conclusions","Quasi-static tests revealed a Young’s modulus of approximately 110 GPa, and tensile strength of 870 MPa, with superior compressive strength of 1,250 MPa."],["oa:W4409211086","Ti-6Al-4V","Young’s modulus",110.0,null,null,null,"GPa","","","","","",false,"","results_discussion","Focusing on the determined properties, Young’s modulus of E ≈ 110,000 MPa was reached and is comparable to other studies (; ; )."],["oa:W4409373750","Ti-Nb (binary)","normal modulus of elasticity (E)",115.0,100.0,130.0,null,"GPa","","tempered from 1000°C","","","",false,"","abstract","Fig. 1 shows the concentration dependence of the values of the normal modulus of elasticity (E) and the magnitude of the main deformations at the 𝛽→𝛼\" martensitic transformation (𝑀௦) temperature [19, 20] for a Ti-Nb alloy tempered from 1000C."],["oa:W4409432067","Ti-6Al-4V","Elastic modulus (GPa)",114.0,null,null,null,"GPa","room temperature","","","tensile test","",false,"","table","Elastic modulus (GPa)\t114"],["oa:W4409432067","Ti-6Al-4V","Elastic modulus",114.0,null,null,null,"GPa","","","","","",false,"","methods","Parameter Value Tensile strength (MPa) 950 Elastic modulus (GPa) 114 Density (g/cm3) 4.42 Vickers hardness (kgf/mm2) 330 Figure 1."],["oa:W4409444875","Ti-6Al-4V","E values",105.0,null,null,null,"GPa","room temperature","as-printed","","tensile test","",false,"","results_discussion","The E values of the as-printed Ti6Al4V and Ti6Al4V-10Nb alloys are 105 and 80 GPa, respectively."],["oa:W4409444875","Ti6Al4V-10Nb","E values",80.0,null,null,null,"GPa","room temperature","as-printed","","tensile test","",false,"","results_discussion","The E values of the as-printed Ti6Al4V and Ti6Al4V-10Nb alloys are 105 and 80 GPa, respectively."],["oa:W4409535419","Ti","E",113.0,null,null,null,"GPa","","","","","",false,"","table","Ti\t4.428\t113.00\t0.342\t1098.00\t1092.00\t0.014\t1.10\t0.93\t1878.00"],["oa:W4409866088","UMPS500","elastic modulus",1.1,null,null,null,"GPa","","","","uniaxial compression test","",false,"out_of_range","results_discussion","UMPS500 exhibited the highest elastic modulus (1,100 MPa), the highest yield strength (70 MPa), and the highest ultimate strength (88 MPa)."],["oa:W4409866088","FGMPS-H","elastic modulus",0.577,null,null,null,"GPa","","","","uniaxial compression test","",false,"out_of_range","results_discussion","Conversely, the FGMPS-H shows an average elastic modulus of 577 MPa and a strength of 40 MPa."],["oa:W4409866088","FGMPS-V","elastic modulus",0.383,null,null,null,"GPa","","","","uniaxial compression test","",false,"out_of_range","results_discussion","In detail, the FGMPS-V presented an average elastic modulus of 383 MPa and a lower yield strength (22 MPa)."],["oa:W4409888943","Ti-Grade 23","YM",107.0,null,null,null,"GPa","","as-built","","compression test","",false,"","results_discussion","The YM of the AB specimens is almost 28% higher than that of the HT."],["oa:W4409888943","Ti-Grade 23","YM",84.0,null,null,null,"GPa","","heat-treated","","compression test","",false,"","results_discussion","The YM of the AB specimens is almost 28% higher than that of the HT."],["oa:W4409888943","Ti-Grade 23","YM",107.0,null,null,1.0,"GPa","","as-built","","tensile test","",false,"","results_discussion","The YM in tensile direction of 107±1 (AB) and 109±3 GPa (HT) corresponds to the range of 105 to 115 GPa specified in the literature (,,)."],["oa:W4409888943","Ti-Grade 23","YM",109.0,null,null,3.0,"GPa","","heat-treated","","tensile test","",false,"","results_discussion","The YM in tensile direction of 107±1 (AB) and 109±3 GPa (HT) corresponds to the range of 105 to 115 GPa specified in the literature (,,)."],["oa:W4410130712","Ti-6Al-4V","Young Modulus",106.0,null,null,null,"GPa","room temperature","as-built SLM","","tensile test","",false,"","methods","Young Modulus E = 106 GPa, Yield Strength σy = 1009 MPa, Ultimate Tensile Strength σr = 1129 MPa, Frature Strength σf = 853 MPa, Yield Strain εy = 0.0112, elongation ε = 0.1456, Strain hardening exponent n = 0.0446, and Strength coefficient H = 1358 MPa were determined by mechanical tests according ASTME8/8M-22 [19]."],["oa:W4410186389","TiAl4822/Ti6Al4V","Elastic modulus",135.0,null,null,null,"GPa","room temperature","","","tensile test","",false,"","results_discussion","00 2025 Figure 12
