Repository: akhtar07/tisci-explorer

# TiSci Explorer

A read-only, static explorer for **TiSci**, an autonomous research agent for titanium alloys. TiSci reads the
titanium-alloy literature, builds a knowledge graph and a table of measured values, proposes hypotheses where the
graph has gaps, and tests them with DFT (MACE / VASP) and the ICME-lite multiscale chain.

**Live site:** https://akhtar07.github.io/tisci-explorer/

The site has seven sections:

| Section | What it shows |
|---|---|
| Overview | Corpus → graph → facts → hypotheses → verdicts, with the snapshot's counts |
| Worked example | One full loop for W in α-Ti: graph path, hypothesis, novelty check, DFT test, verdict, follow-up, DAMASK |

File: data/facts/elongation.json (part 26 of 38)
found equal tensile strength and minimal fracture elongation of 0.15% [21]."],["oa:W4308991723","A-FL","elongation",0.55,0.1,1.0,null,"%","room temperature","","","","",false,"","results_discussion","As far as elongation is concerned, the B-FL specimens fail at a maximum of 0.1% strain, while A-FL specimens failed between 0.1 and 1% with mean values of 0.6% in XY- and 0.5% in Z-orientation."],["oa:W4308991723","A-DUP","elongation",1.7,null,null,null,"%","room temperature","","","","",false,"","results_discussion","The values we find for yield strength and elongation of A-DUP are by 25 MPa and 0.4% to 0.9% lower than those reported for LMD-processed TiAl47Cr2Nb2 (421 MPa & 1.7% in XY and 431 MPa & 1.2% in Z) [19]."],["oa:W4308991723","A-FL","elongation",0.55,0.1,1.0,null,"%","room temperature","","","","",false,"","results_discussion","As far as elongation is concerned, the B-FL specimens fail at a maximum of 0.1% strain, while A-FL specimens failed between 0.1 and 1% with mean values of 0.6% in XY- and 0.5% in Z-orientation."],["oa:W4308991723","TiAl48Cr2Nb2","elongation",2.0,null,null,null,"%","room temperature","hot isostatic pressing + additional heat treatment to reach duplex microstructure","duplex","tensile test","",false,"","results_discussion","To draw a further comparison with PBF-EB-produced TiAl alloys, Lin et al. [20] investigated PBF-EB-produced TiAl48Cr2Nb2 after hot isostatic pressing and additional heat treatment to reach duplex microstructure lead to a yield strength of 360 MPa and 2% elongation in XY and 380 MPa and 1.2% elongation in Z-direction, while both reached 480 MPa tensile strength."],["oa:W4308991723","B-FL","fracture elongation",0.15,null,null,null,"%","room temperature","","","tensile test","",false,"","results_discussion","So our LMD-produced A-DUP results show the same tensile strength combined with higher yield strength but lower elongation and for PBF-EM-produced B-FL our previous work found equal tensile strength and minimal fracture elongation of 0.15% [21]."],["oa:W4308991723","A-DUP","elongation",0.2,null,null,null,"%","room temperature","","","","",false,"","results_discussion","Compared with A-DUP, where no difference between XY and Z can be detected, the mean values (0.2%) were lower, while the standard deviation remains the same."],["oa:W4309198641","CP-Ti Grade 2","strain (fractional deformation)",10.0,null,null,null,"%","room temperature","DMLS","","tensile test","",false,"","results_discussion","As it can be seen, the tensile test sample made by DMLS method had the highest yield (YS0.2) and tensile strengths (UTS) and endured the highest strain (fractional deformation)."],["oa:W4309198641","Ti-5Al-5Mo-5V-3Cr","Plastic elongation at break",4.2,null,null,2.1,"%","","as-received","","","",false,"","results_discussion","Because of that the recorded plastic deformation for as-received condition was 4.2 ± 2.1%."],["oa:W4309198641","CP-Ti Grade 2","Plastic elongation at break",10.0,null,null,2.3,"%","","DMLS with nitrided layer","","","",false,"","results_discussion","Therefore, Table 4 Average mechanical properties of the tested materials Series Yield strength at 0.2% YS0.2, MPa Ultimate tensile Strength, UTS, MPa Plastic elongation at break, A, % Titanium Grade 2 as delivered 455 ± 7 502 ± 6 4.2 ± 0.1 Titanium Grade 2 manufactured by DMLS technique 766 ± 8 845 ± 7 8.8 ± 1.4 Titanium Grade 2 manufactured by DMLS technique with nitrided layer 560 ± 5 645 ± 7 10 ± 2.3"],["oa:W4309198641","CP-Ti Grade 2","Plastic elongation at break",4.2,null,null,0.1,"%","","as delivered","","","",false,"","results_discussion","Therefore, Table 4 Average mechanical properties of the tested materials Series Yield strength at 0.2% YS0.2, MPa Ultimate tensile Strength, UTS, MPa Plastic elongation at break, A, % Titanium Grade 2 as delivered 455 ± 7 502 ± 6 4.2 ± 0.1 Titanium Grade 2 manufactured by DMLS technique 766 ± 8 845 ± 7 8.8 ± 1.4 Titanium Grade 2 manufactured by DMLS technique with nitrided layer 560 ± 5 645 ± 7 10 ± 2.3"],["oa:W4309198641","CP-Ti Grade 2","Plastic elongation at break",8.8,null,null,1.4,"%","","DMLS","fine crystalline grain","","",false,"","results_discussion","Therefore, Table 4 Average mechanical properties of the tested materials Series Yield strength at 0.2% YS0.2, MPa Ultimate tensile Strength, UTS, MPa Plastic elongation at break, A, % Titanium Grade 2 as delivered 455 ± 7 502 ± 6 4.2 ± 0.1 Titanium Grade 2 manufactured by DMLS technique 766 ± 8 845 ± 7 8.8 ± 1.4 Titanium Grade 2 manufactured by DMLS technique with nitrided layer 560 ± 5 645 ± 7 10 ± 2.3"],["oa:W4309605559","Ti-6Al-4V","Ultimate strain",12.0,null,null,null,"%","","","","","",false,"","table","Mechanical properties\tUltimate strain\t12\t%"],["oa:W4309728876","Ti-Nb-Cu","elongation",1.0,0.0,1.0,null,"%","room temperature","","","tensile test","",false,"","results","The elongation of the Ti-Nb-Cu alloys, other than the above six compositions, was very small (less than 1%)."],["oa:W4309728876","","elongation",1.0,null,null,null,"%","","","","","",false,"","results","A cleavage fracture was observed in the alloy with an elongation of less than 1%."],["oa:W4309728876","Ti-Nb-Cu","elongations",3.5,3.0,4.0,null,"%","room temperature","","","tensile test","",false,"","results","The elongations of the six Ti-Nb-Cu alloys were approximately 3%-4%, which was significantly (p < 0.01) lower than that of Ti (22%)."],["oa:W4309728876","","elongation",3.5,3.0,4.0,null,"%","","","","","",false,"","discussion","Although the elongation of the experimental alloys in this study was approximately 3–4%, which is by no means large, it is close to the elongation (approximately 3–5%) shown by typical α + β, Ti-6Al-4V, and Ti-6Al-7Nb alloys [,]."],["oa:W4309728876","5Nb10C","elongation",0.0,null,null,null,"","","","","","",false,"unit_missing","discussion","The 5Nb10C alloy, which contains a large amount of Ti2Cu, had remarkably less elongation, and its yield strength could not be determined."],["oa:W4309736783","TC10","A",13.5,null,null,null,"%","room temperature","BASCA","equiaxed","tensile test","",false,"","conclusions","After BASC process treatment, Rm, Rp0.2, A, and Z can achieve 1083 MPa, 950 MPa, 14.5%, and 28%, respectively, and these properties can achieve 1054 MPa, 874 MPa, 13.5%, and 35%, respectively, after the BASCA process treatment; - By analyzing the fracture morphology it is found that the fracture morphology of the equiaxed structure is mainly dimples."],["oa:W4309736783","TC10","A",14.5,null,null,null,"%","room temperature","BASC","equiaxed","tensile test","",false,"","conclusions","After BASC process treatment, Rm, Rp0.2, A, and Z can achieve 1083 MPa, 950 MPa, 14.5%, and 28%, respectively, and these properties can achieve 1054 MPa, 874 MPa, 13.5%, and 35%, respectively, after the BASCA process treatment; - By analyzing the fracture morphology it is found that the fracture morphology of the equiaxed structure is mainly dimples."],["oa:W4309736783","TC10","A%",11.5,null,null,null,"%","room temperature","BASC heat treatment, BA temperature 960 °C","","tensile test","",false,"","methods","The strength reaches the maximum value when the BA temperature is 940 °C, where Rm is 1054 MPa and Rp0.2 is 874 MPa, and the plasticity reaches the minimum value when the BA temperature is 960 °C, where A is 11.5% and Z is 27%."],["oa:W4309736783","TC10","A%",12.0,null,null,null,"%","room temperature","BASC heat treatment, BA temperature 960 °C","","tensile test","",false,"","methods","The A and Z of the alloy gradually decrease with the increase in BA temperature and reach the minimum value when the BA temperature is 960 °C, where A is 12% and Z is 19%."],["oa:W4310809380","Ti-6Al-4V","maximum tensile elongation",815.0,null,null,null,"%","820°C","","","tensile test","3 x 10−4/s",false,"out_of_range","conclusions","A maximum tensile elongation of 815% was obtained with strain rate of 3 x 10−4/s at 820°C."],["oa:W4310809380","Ti-6Al-4V","maximum elongation",815.0,null,null,null,"%","","","","","",false,"out_of_range","abstract","Grain boundary sliding was observed in identified processing domain along with strain rate sensitivity (SRS) of 0.46 and maximum elongation of 815%."],["oa:W4310809380","Ti-6Al-4V","640% elongation",640.0,null,null,null,"%","820°C","","","","3 x 10-4/s",false,"out_of_range","abstract","Validation of established ther¬momechanical sequence on a scaled-up work piece exhibited 640% elongation in domain (T = 820°C, ε ̇= 3 x 10-4/s) which indicated that the established TMP scheme can be used on a reliable and repeatable basis to achieve superplasticity in bulk material."],["oa:W4311138235","Ti-6Al-2Sn-4Zr-2Mo","ductility",15.0,null,null,null,"pct","","","","","",false,"unit_mismatch","results",""],["oa:W4311138235","Ti-6Al-2Sn-4Zr-2Mo","strain-to-failure",0.0,null,null,null,"","","","","","",false,"unit_missing","results",""],["oa:W4311138235","Ti-6Al-2Sn-4Zr-2Mo","ductility",0.0,null,null,null,"","550 °C","","","","",false,"unit_missing","results",""],["oa:W4311138235","Ti-6Al-2Sn-4Zr-2Mo","ductility",0.0,null,null,null,"","450 °C","","","","",false,"unit_missing","results",""],["oa:W4311186639","Ti-6Al-4V","Breaking Strain",0.312,null,null,null,"","","","","","",false,"unit_missing","table","Notch specimen 3\t0.482\t0.312"],["oa:W4311186639","Ti-6Al-4V","Breaking Strain",0.576,null,null,null,"","","","","","",false,"unit_missing","table","Smooth specimens\t0.352\t0.576"],["oa:W4311186639","Ti-6Al-4V","Breaking Strain",0.208,null,null,null,"","","","","","",false,"unit_missing","table","Notch specimen 1\t0.556\t0.208"],["oa:W4311186639","Ti-6Al-4V","Breaking Strain",0.279,null,null,null,"","","","","","",false,"unit_missing","table","Notch specimen 2\t0.511\t0.279"],["oa:W4311286707","Ti-15Mo","uniform elongation",2.0,0.0,2.0,null,"%","room temperature","","","tensile test","",false,"","results","During tensile testing of the sample at room temperature, a strong localization of deformation was observed, which was accompanied by a significant decrease in uniform elongation (less than 2%)."],["oa:W4311286707","Ti-15Mo","fracture elongation",12.0,11.0,13.0,null,"%","room temperature","","","tensile test","",false,"","results","At the same time, the fracture elongation of the sample was 12%, which is sufficient technological plasticity for the implementation of subsequent drawing in order to further strengthen the alloy."],["oa:W4311286707","Ti-15Mo","ductility",8.4,7.9,8.9,0.5,"%","room temperature","after drawing","","tensile test","",false,"","results","After drawing, the strength of the alloy increased to 1580 ± 10 MPa, but the ductility decreased to 8.4 ± 0.5%."],["oa:W4311286707","Ti-15Mo","ductility",10.0,null,null,null,"%","","UFG structure (ECAP-C + drawing)","duplex UFG","","",false,"","conclusions","It has been established that the formation of a two-phase UFG structure in the Ti-15Mo alloy leads to an increase in the ultimate strength from 1017 to 1590 MPa while maintaining ductility at the level of 10%."],["oa:W4311286707","Ti-15Mo","uniform elongation",10.0,9.5,10.5,0.5,"%","room temperature","","","tensile test","",false,"","results","Heating at a temperature of 600 °C followed by water quenching led to a noticeable increase in uniform (from 5 ± 0.8 to 10 ± 0.5%) and fracture (from 17 ± 1 to 24 ± 0.8%) elongations."],["oa:W4311286707","Ti-15Mo","elongation to failure",10.0,null,null,null,"%","","UFG structure (ECAP-C + drawing)","duplex UFG","","",false,"","discussion","However, at a satisfactory level of elongation to failure (10%), the alloy had a low value of uniform elongation (2.5%)."],["oa:W4311286707","Ti-15Mo","fracture elongation",24.0,23.2,24.8,0.8,"%","room temperature","","","tensile test","",false,"","results","Heating at a temperature of 600 °C followed by water quenching led to a noticeable increase in uniform (from 5 ± 0.8 to 10 ± 0.5%) and fracture (from 17 ± 1 to 24 ± 0.8%) elongations."],["oa:W4311286707","Ti-15Mo","δ",10.0,null,null,0.5,"%","","annealed at 200 °C for 1 h","","","",false,"","results","Subsequent annealing to relieve internal stresses at 200 °C for 1 h led to an increase in both uniform and fracture elongations (σuts = 1590 ± 30 MPa, δun = 2.5 ± 0.5%, δ = 10 ± 0.5%)."],["oa:W4311286707","Ti-15Mo","uniform elongation",2.5,null,null,null,"%","","UFG structure (ECAP-C + drawing)","duplex UFG","","",false,"","discussion","However, at a satisfactory level of elongation to failure (10%), the alloy had a low value of uniform elongation (2.5%)."],["oa:W4311286707","Ti-15Mo","δ",10.0,null,null,null,"%","","two-phase (α + β) state, rolled in two-phase region, slow cooled from 788–982 °C","","","",false,"","abstract","At the same time, high strength and ductility (σuts = 1590 MPa, δ = 10%) were achieved, which led to a record increase in the endurance limit (σ−1 = 710 MPa) under tension-compression terms."],["oa:W4311286707","Ti-15Mo","δ, %",24.0,null,null,null,"%","","α + β, Initial state","","","",false,"","table","α + β, Initial state\t2\t1.2\t1017\t24\t500"],["oa:W4311286707","Ti-15Mo","δ, %",14.0,null,null,null,"%","","β, Continuous rolling Mill + (α + β) annealing + aging 480 °C, 4 h","","","",false,"","table","β, Continuous rolling Mill + (α + β) annealing + aging 480 °C, 4 h []\t2\t1\t1280\t14\t670"],["oa:W4311286707","Ti-15Mo","δ, %",9.0,null,null,null,"%","","α + β, hand rolling Mill + (α + β) annealing + aging 480 °C, 4 h","","","",false,"","table","α + β, hand rolling Mill + (α + β) annealing + aging 480 °C, 4 h []\t2\t1\t1320\t9\t670"],["oa:W4311286707","Ti-15Mo","δ, %",10.0,null,null,null,"%","","α + β, ECAP (two passes at 350 °C and two passes at 300 °C) + drawing 300 °C + 200 °C, 1 h","","","",false,"","table","α + β, ECAP (two passes at 350 °C and two passes at 300 °C) + drawing 300 °C + 200 °C, 1 h\t0.09\t0.18\t1590\t10\t710"],["oa:W4311397563","VT35","El",4.0,null,null,null,"%","","multiple pressing + aging 723 K, 1 h","","","",false,"","results_discussion",""],["oa:W4312085106","Ti-12Mo","uniform elongation",0.35,null,null,null,"","room temperature","200°C aging for 60s","","tensile test","",false,"unit_missing","abstract",""],["oa:W4312085106","ST (fine grain)","uniform elongation",0.35,null,null,null,"","room temperature","ST+200°C/60s","","tensile test","",false,"unit_missing","results",""],["oa:W4312085106","ST+200°C/150s","uniform elongation",0.033,null,null,null,"","room temperature","ST+200°C/150s","","tensile test","",false,"unit_missing","results",""],["oa:W4312085106","ST+200°C/300s","ductility",0.0,null,null,null,"","room temperature","ST+200°C/300s","","tensile test","",false,"unit_missing","results",""],["oa:W4312085106","Ti-12Mo","uniform elongation",0.35,null,null,null,"","","ST+200°C/60s","","","",false,"unit_missing","results",""],["oa:W4312193801","Ti60","elongation",10.0,null,null,null,"%","room temperature","as-cast","","tensile test","1×10^-3 s^-1",false,"","results_discussion","It is clear that there are many metallurgical defects inside the Ti60 alloy in as-cast condition, Uniaxial tensile tests were carried out via CSS-1120 universal tensile testing machine with a strain rate of 1×10 -3 s -1 at room"],["oa:W4312193801","Ti60","elongation",11.0,null,null,null,"%","room temperature","HIP 125 MPa/2h","","tensile test","",false,"","results_discussion","With increasing HIP temperature from 880 ºC to 960 ºC in which HIP pressure and time are constant, it can be seen that the tensile strength of Ti60 alloy at room temperature decreases from 970 MPa to 957 MPa, the yield strength decreases from 857 MPa to 827 MPa, and the elongation increases from 4% to 11%, respectively."],["oa:W4312193801","Ti60","elongation",4.0,null,null,null,"%","room temperature","HIP 125 MPa/2h","","tensile test","",false,"","results_discussion","With increasing HIP temperature from 880 ºC to 960 ºC in which HIP pressure and time are constant, it can be seen that the tensile strength of Ti60 alloy at room temperature decreases from 970 MPa to 957 MPa, the yield strength decreases from 857 MPa to 827 MPa, and the elongation increases from 4% to 11%, respectively."],["oa:W4312193801","Ti60","elongation",3.0,null,null,null,"%","room temperature","HIP 920 °C/105 MPa/2 h","","tensile test","",false,"","results_discussion","At the HIP processing parameters of 920 ºC/ 105 MPa/2 h, 920 ºC/125 MPa/2 h and 920 ºC/145 MPa/2 h, the tensile strength of Ti60 alloy is 967 MPa, 959 MPa and 982 MPa, the yield strength is 859 MPa, 842 MPa, and 861 MPa, and the elongation is 3%, 6%, and 5%, respectively."],["oa:W4312193801","Ti60","elongation",6.0,null,null,null,"%","room temperature","HIP 920 °C/125 MPa/2 h","","tensile test","",false,"","results_discussion","At the HIP processing parameters of 920 ºC/ 105 MPa/2 h, 920 ºC/125 MPa/2 h and 920 ºC/145 MPa/2 h, the tensile strength of Ti60 alloy is 967 MPa, 959 MPa and 982 MPa, the yield strength is 859 MPa, 842 MPa, and 861 MPa, and the elongation is 3%, 6%, and 5%, respectively."],["oa:W4312193801","Ti60","elongation",5.0,null,null,null,"%","room temperature","HIP 920 °C/145 MPa/2 h","","tensile test","",false,"","results_discussion","At the HIP processing parameters of 920 ºC/ 105 MPa/2 h, 920 ºC/125 MPa/2 h and 920 ºC/145 MPa/2 h, the tensile strength of Ti60 alloy is 967 MPa, 959 MPa and 982 MPa, the yield strength is 859 MPa, 842 MPa, and 861 MPa, and the elongation is 3%, 6%, and 5%, respectively."],["oa:W4312193801","Ti60","elongation",11.0,null,null,null,"%","room temperature","HIP 960 ºC/125 MPa/2 h","","tensile test","",false,"","conclusions","(3) After HIP with the processing parameters of 960 ºC/125 MPa/2 h, the tensile strength of Ti60 alloy is 949 MPa, the yield strength is 827 MPa, the elongation is 11%, which exhibits the best match between the strength and plasticity."],["oa:W4312559822","Ti-48Al-2Nb-0.7Cr-0.3Si","true plastic strain",3.0,null,null,null,"%","room temperature","hot-rolled","duplex","indentation plastometry","",false,"","abstract","Moreover, the results from a room-temperature indentation plastometry test of the hot-rolled sheet indicated good mechanical properties with recorded yield strength of about 600 MPa, an ultimate tensile strength of about 850 MPa, and a true plastic strain of about 3%."],["oa:W4312559822","Ti-48Al-2Nb-0.7Cr-0.3Si","true plastic strain",3.0,null,null,null,"%","","rolled, heat-treated","","","",false,"","results_discussion","The recorded yield stress was about 600 MPa, which correlates with the results reported in [5] for a high Nb-TiAl sheet; and, as illustrated in Figure 6b, a true plastic strain of about 3% and ultimate tensile stress of about 850 MPa can be obtained."],["oa:W4313012319","Ti-6Al-4V","elongation",10.0,null,null,null,"%","room temperature","as-built EBM","","tensile test","1 mm/min",false,"","methods","Two samples were tested for each configuration in tension using a universal testing machine Instron 3369 at a displacement rate of 1.0 mm/min."],["oa:W4313244845","CP-Ti Grade 2","plasticity index",16.3,null,null,null,"%","room temperature","","","tensile test","0.5 mm/min",false,"","abstract","With the increase of V content, V could regulate the brazing interface reaction, more strengthened phases generated, which resulted the significant increase of the strength (302.72 MPa) and plasticity index (16.3%) of the brazed joint with Ti-Zr-Cu-Ni-1.5V filler metal."],["oa:W4313244845","CP-Ti Grade 2","elongation",0.0,null,null,null,"","","brazed at 930 °C/15 min","","","",false,"unit_missing","results_discussion","The elongation data indicate that the order of plasticity index was No. 5 > No. 1 > No. 6 filler metal."],["oa:W4313244845","","plasticity index",16.3,null,null,null,"%","","","","","",false,"","results_discussion","No. 5 filler metal had good tensile strength (302.72 MPa) and plasticity index (16.3%), which was an ideal filler metal for brazing TA2 titanium alloy."],["oa:W4313244845","Ti-1.5V","plasticity index",16.3,null,null,null,"%","","","","","",false,"","conclusions","(6) With the increase of V content, V could regulate the brazing interface reaction, more strengthened phases generated, which resulted the significant increase of the strength (302.72 MPa) and plasticity index (16.3%) of brazed joint with Ti-Zr-Cu-Ni-1.5V filler metal."],["oa:W4313392337","","elongation",5.0,null,null,null,"%","room temperature","","","tensile test","",false,"","results_discussion","The elongation of the joints at room temperature is all 5%; it is 7.5%, 6%, and 9.5% at high temperature, respectively."],["oa:W4313392337","","elongation",7.5,null,null,null,"%","high temperature","","","tensile test","",false,"","results_discussion","The elongation of the joints at room temperature is all 5%; it is 7.5%, 6%, and 9.5% at high temperature, respectively."],["oa:W4313392337","","elongation",6.0,null,null,null,"%","high temperature","","","tensile test","",false,"","results_discussion","The elongation of the joints at room temperature is all 5%; it is 7.5%, 6%, and 9.5% at high temperature, respectively."],["oa:W4313392337","","elongation",9.5,null,null,null,"%","high temperature","","","tensile test","",false,"","results_discussion","The elongation of the joints at room temperature is all 5%; it is 7.5%, 6%, and 9.5% at high temperature, respectively."],["oa:W4313392337","Ti600/TC18","elongation",6.5,null,null,null,"%","room temperature","","","","",false,"","results_discussion","In addition, the elongation of the joints at room temperature is 6.5% and 6%, respectively, and it is all 4.5% at high temperature."],["oa:W4313392337","Ti600/TC18","elongation",6.0,null,null,null,"%","room temperature","","","","",false,"","results_discussion","In addition, the elongation of the joints at room temperature is 6.5% and 6%, respectively, and it is all 4.5% at high temperature."],["oa:W4313392337","Ti600/TC18","elongation",4.5,null,null,null,"%","high temperature","","","","",false,"","results_discussion","In addition, the elongation of the joints at room temperature is 6.5% and 6%, respectively, and it is all 4.5% at high temperature."],["oa:W4313392337","Ti600","Elongation A/%",8.5,null,null,null,"%","room temperature","","","","",false,"","table","Ti600\tRoom temperature\t1021\t841\t8.5\t22"],["oa:W4313392337","Ti600","Elongation A/%",15.0,null,null,null,"%","450","","","","",false,"","table","450\t682\t564\t15.0\t32"],["oa:W4313392337","TC18","Elongation A/%",10.5,null,null,null,"%","room temperature","","","","",false,"","table","TC18\tRoom temperature\t1046\t995\t10.5\t38"],["oa:W4313392337","TC18","Elongation A/%",16.0,null,null,null,"%","450","","","","",false,"","table","450\t756\t678\t16.0\t77"],["oa:W4313393250","Ti-48Al-2Cr-2Nb","EL",1.0,null,null,null,"%","room temperature","","","","",false,"","results_discussion",""],["oa:W4313393250","Ti-48Al-2Cr-2Nb","EL",0.4,null,null,null,"%","room temperature","","","","",false,"","results_discussion",""],["oa:W4313393434","Ti-6Al-2Sn-4Zr-2Mo","ductility",0.0,null,null,null,"","","annealed 900°C/240min","bimodal","","",false,"unit_missing","methods",""],["oa:W4313393434","Ti-6Al-2Sn-4Zr-2Mo","ductility",0.0,null,null,null,"","","annealed 900°C/30min","bimodal","","",false,"unit_missing","methods",""],["oa:W4313393434","Ti-6Al-2Sn-4Zr-2Mo","ductility",0.0,null,null,null,"","","annealed 900°C/90min","bimodal","","",false,"unit_missing","methods",""],["oa:W4313414350","","Cracking strain",0.0001,null,null,null,"","","","","","",false,"unit_missing","table","Cracking strain\t0.0001"],["oa:W4313414350","","Crack opening strain",0.001,null,null,null,"","","","","","",false,"unit_missing","table","Crack opening strain\t0.001"],["oa:W4313414350","TiCp/TC4 composites","Elongation at break",9.3,null,null,null,"%","","","","","",false,"","table","Elongation at break (%)\t9.3"],["oa:W4315573352","Ti-0.2C","elongation",15.0,null,null,null,"%","room temperature","annealed 700°C/2h/air","","uniaxial compression test","1.0 s−1",false,"","methods","The uniaxial compression tests at a rate of 1.0 s−1 up to the strain of 1.0 at room and elevated temperatures were performed with Gleeble HDS-V40 and Gleeble 3800 simulators."],["oa:W4315573352","CP-Ti Grade 2","strain",16.5,null,null,null,"%","","","","","",false,"","results_discussion","Mechanical Properties CP-Ti deforms uniformly to the strain of approximately 16.5%, at which the maximum hardening occurs and the neck forming (reduction in area) process begins."],["oa:W4315573352","Ti-0.2C","elongation (EL)",29.8,null,null,null,"%","","as-annealed","","","",false,"","results_discussion","The hardening of the Ti-0.2C alloy is accompanied by a slight reduction in plastic properties, e.g., elongation from 29.8% to 28.6% after annealing and to 28.3% after solution treatment and aging."],["oa:W4315573352","Ti-0.2C","elongation (EL)",28.3,null,null,null,"%","","solution treatment and aging","","","",false,"","results_discussion","The hardening of the Ti-0.2C alloy is accompanied by a slight reduction in plastic properties, e.g., elongation from 29.8% to 28.6% after annealing and to 28.3% after solution treatment and aging."],["oa:W4315573352","Ti-0.2C","elongation",0.0,null,null,null,"","","","","","",false,"unit_missing","results_discussion","The reduction in tensile strength of the Ti-0.2C alloy with the temperature rise is accompanied by an increase in the elongation, which is higher, the higher temperature at which the test is carried out (b)."],["oa:W4315573352","CP-Ti Grade 2","plasticity",4.0,null,null,null,"%","","","","tensile test","",false,"","conclusions","At the same time, it does not cause a significant deterioration of plasticity measured during the static tensile test (by approximately 4–5%)."],["oa:W4315573352","Ti-0.2C","plasticity",5.0,null,null,null,"%","","","","tensile test","",false,"","conclusions","At the same time, it does not cause a significant deterioration of plasticity measured during the static tensile test (by approximately 4–5%)."],["oa:W4315695734","Ti-6Al-4V","Elongation",5.7,null,null,1.7,"%","","as-built","","tensile test","",false,"","results_discussion",""],["oa:W4315695734","Ti-6Al-4V","Elongation",3.4,null,null,1.6,"%","","as-built","","tensile test","",false,"","results_discussion",""],["oa:W4316464278","Ti-6Al-4V","elongation",0.0,null,null,null,"%","room temperature","as-extruded","","tensile test","1 × 10−4 s−1",false,"","methods","Multiple ﬂat dog-bone-shaped tensile test specimens with a square cross-section of 1.8 × 1.8 mm and a gauge length of 20 mm were prepared from longitudinally orientated material."],["oa:W4316464278","Ti-6Al-4V","elongation to fracture",14.0,null,null,null,"%","room temperature","","","tensile test","1 × 10−4 s−1",false,"","results_discussion","According to the ASM standard, commercial Ti-6Al-4V alloy (oxygen impurity content: <0.2 wt.%) is expected to have yield strength of 880 MPa, ultimate tensile strength (UTS) of 950 MPa, and an elongation to fracture of about 14% [27]."],["oa:W4316464278","Ti-6Al-4V","ductility",2.8,null,null,null,"%","room temperature","","","tensile test","1 × 10−4 s−1",false,"","results_discussion","The strength values displayed by the Ti-6Al-4V alloy bar produced in this study are 75–230 MPa higher, whereas the ductility is signiﬁcantly lower (only 20% of the expected value for material produced by ingot metallurgy)."],["oa:W4316464278","Ti-6Al-4V","percentage elongation to fracture",2.4,null,null,null,"%","","as-extruded","lamellar","","",false,"","conclusions","Metals 2023, 13, 173 13 of 14 of 2.4%."],["oa:W4316464278","Ti-6Al-4V","percentage elongation to failure",3.2,null,null,null,"%","","HT-A","","","",false,"","conclusions","The ﬁrst sub-transus annealing treatment (HT-A) has given a yield strength of 993 MPa, a UTS of 1181 MPa, a percentage elongation to failure of 3.2%, and impact toughness of 6 J. Similarly, the yield strength, UTS, and ductility after second sub-transus annealing treatment HT-B were reported to be 992 MPa, 1164 MPa, and 2.3% respectively."],["oa:W4316464278","Ti-6Al-4V","ductility",2.3,null,null,null,"%","","HT-B","","","",false,"","conclusions","The ﬁrst sub-transus annealing treatment (HT-A) has given a yield strength of 993 MPa, a UTS of 1181 MPa, a percentage elongation to failure of 3.2%, and impact toughness of 6 J. Similarly, the yield strength, UTS, and ductility after second sub-transus annealing treatment HT-B were reported to be 992 MPa, 1164 MPa, and 2.3% respectively."],["oa:W4316664319","Ti-6Al-4V","elongation",58.0,null,null,null,"%","850 °C","","","tensile test","",false,"","results_discussion","Specifically, the elongation decreased from 58% at a forming temperature of 850 °C to 43% at a forming temperature of 950 °C when a heating rate of 1 °C/s was applied."],["oa:W4316664319","Ti-6Al-4V","elongation",43.0,null,null,null,"%","950 °C","","","tensile test","",false,"","results_discussion","Specifically, the elongation decreased from 58% at a forming temperature of 850 °C to 43% at a forming temperature of 950 °C when a heating rate of 1 °C/s was applied."],["oa:W4316664319","Ti-6Al-4V","elongation",14.0,null,null,null,"%","","","","","",false,"","results_discussion","When the heating temperature was 950 °C, the elongation was increased by 14% at a heating rate of 10 °C/s, compared with that at a heating rate of 1 °C/s."],["oa:W4316664319","Ti-6Al-4V","elongation",850.0,850.0,950.0,null,"°C","850 °C","","","hot tensile test","",false,"unit_mismatch","conclusions","- In the forming temperature range between 850 °C and 950 °C, both the maximum flow stress and elongation decreased with an increase in forming temperature."],["oa:W4316664319","Ti-6Al-4V","elongation",1.0,1.0,1.0,null,"°C/s","","","","hot tensile test","",false,"unit_mismatch","conclusions","When the heating rate was 10 °C/s, the flow stress was larger than that at the heating rate of 1 °C/s, while the elongation remained constant. - For the microstructure evolution under various heating conditions, the volume fraction of the β phase increased with an increase in heating temperature and a decrease in heating rate."],["oa:W4317393961","Ti-5Al-2.5Fe","El",1.4,null,null,null,"%","room temperature","forged at 950 °C, annealed","lamellar","tensile test","",false,"","results","The Ti-5Al-2.5Fe alloy forged at 950 °C has YS, UTS, and El of 1021 MPa, 1075 MPa, and 1.4%, respectively."],["oa:W4317393961","Ti-5Al-2.5Fe","El",4.2,null,null,null,"%","","forged at 1250 °C","","","",false,"","results","The Ti-5Al-2.5Fe alloy forged at 1250 °C has YS, UTS, and El of 946 MPa, 1020 MPa, and 4.2%, respectively."],["oa:W4317393961","Ti-5Al-2.5Fe","El",2.2,null,null,0.8,"%","","forged at 950 °C, annealed for 2 h","","","",false,"","results","Apart from the forged samples, the lowest mechanical properties for the Ti-5Al-2.5Fe alloy forged at 950 °C are obtained after an annealing heat treatment of 2 h, reaching YS, UTS, and El values of 1020 ± 18 MPa, 1073 ± 22 MPa, and 2.2 ± 0.8%, respectively."],["oa:W4317393961","Ti-5Al-2.5Fe","El",5.7,null,null,0.6,"%","","annealed for 8 h","","","",false,"","results","The highest mechanical properties are achieved by means of 8 h of annealing heat treatment as YS = 1126 ± 16 MPa, UTS = 1149 ± 19 MPa, and El = 5.7 ± 0.6%."],["oa:W4317393961","Ti-5Al-2.5Fe","El",4.7,null,null,2.4,"%","","annealed for 2 h","","","",false,"","results","Similarly, in the case of the Ti-5Al-2.5Fe alloy forged at 1250 °C, with the exception of the forged alloy, the lowest mechanical properties of YS = 971 ± 26 MPa, UTS = 1042 ± 22 MPa, and El = 4.7 ± 2.4% are attained after annealing for 2 h."],["oa:W4317393961","Ti-5Al-2.5Fe","El",11.0,null,null,1.6,"%","","annealed for 10 h","bimodal","","",false,"","results","The annealing heat treatment of 10 h permits us to obtain the highest mechanical performance in the Ti-5Al-2.5Fe alloy forged at 1250 °C, which, for the YS, UTS, and El, are 996 ± 5 MPa, 1068 ± 2 MPa, and 11.0 ± 1.6%, respectively."],["oa:W4317393961","Ti-5Al-2.5Fe","elongation",1.0,null,null,null,"%","","forged at 950°C, annealed at 750°C/2h","","","",false,"","discussion","The continuous improvement of 20–30 MPa in terms of YS and UTS and approx. 1% in elongation every 2 h of annealing heat treatment plateaus at 8 h, and it is due to the coarsening of the microstructural features."],["oa:W4317393961","Ti-5Al-2.5Fe","elongation",1.3,null,null,null,"%","","forged at 1250°C, annealed at 750°C/2h","","","",false,"","discussion","The microstructural changes induced by the annealing at 750 °C leads to the steady increase in the mechanical properties of the Ti-5Al-2.5Fe alloy forged at 1250 °C, with an average increment of 20 MPa in YS and UTS and 1.3% in elongation every 2 h of annealing heat treatment."],["oa:W4317393961","Ti-5Al-2.5Fe","elongation",1.4,null,null,null,"%","room temperature","forged at 950 °C","","tensile test","",false,"","conclusions","Specifically, the tensile strength and elongation of the Ti-5Al-2.5Fe alloy forged at 950 °C and 1250 °C are 1075 MPa and 1.4%, and 1020 MPa and 4.2%, respectively."],["oa:W4317393961","Ti-5Al-2.5Fe","elongation",4.2,null,null,null,"%","room temperature","forged at 1250 °C","","tensile test","",false,"","conclusions","Specifically, the tensile strength and elongation of the Ti-5Al-2.5Fe alloy forged at 950 °C and 1250 °C are 1075 MPa and 1.4%, and 1020 MPa and 4.2%, respectively."],["oa:W4317435746","Ti-6Al-4V","elongation",8.2,null,null,null,"%","room temperature","as-built SLM","","tensile test","1 mm/min",false,"","results","Nevertheless, this material also had an elongation in the plastic regime of 8.2% for a total of 9.0%, which is slightly higher than that reported in [28,31]."],["oa:W4317436364","Ti-5Al-2.5Fe","strain",7.9,null,null,0.3,"%","","quenched + aged 8 h","","","",false,"","results_discussion","Moreover, the coarsening of the microstructural features with the subsequent increment of the aging time actually permits to recover the ductility of the alloy reaching the highest strain value of 7.9 ± 0.3 after 8 h of aging heat treatment."],["oa:W4317436364","Ti-5Al-2.5Fe","ductility",1.75,0.7,2.8,null,"%","","forged at 950°C, aged for 8 h","","","",false,"","results_discussion","Depending on the actual aging conditions, the strength is between 55 and 150 MPa higher in the Ti- 5Al-2.5Fe alloy forged at 950°C but the ductility is between 0.7% and 2.8% lower (Figure 6(a))."],["oa:W4317436364","Ti-5Al-2.5Fe","ductility",4.5,null,null,null,"%","","forged at 950°C, overaged for 24 h","","","",false,"","results_discussion","However, the Ti-5Al-2.5Fe alloy forged at 950°C and overaged for 24 h has, on average, still better strength (∼36 MPa) and ductility (4.5%) in comparison to the forged alloy."],["oa:W4317436364","Ti-5Al-2.5Fe","strain",0.0,null,null,null,"","","forged and heat-treated","","","",false,"unit_missing","results_discussion","In terms of ductility, the strain of the forged and heat-treated Ti-5Al-2.5Fe alloy of this study is, generally, comparable to that of cast or sintered Ti-5Al- 2.5Fe and Ti-6Al-7Nb alloys, and lower than that of wrought and heat treated Ti-5Al-2.5Fe alloys and Ti- 6Al-4V or hot isostatically pressed Ti-5Al-2.5Fe alloy."],["oa:W4317436364","Ti-5Al-2.5Fe","strain",0.0,null,null,null,"","","cast or sintered","","","",false,"unit_missing","results_discussion","In terms of ductility, the strain of the forged and heat-treated Ti-5Al-2.5Fe alloy of this study is, generally, comparable to that of cast or sintered Ti-5Al- 2.5Fe and Ti-6Al-7Nb alloys, and lower than that of wrought and heat treated Ti-5Al-2.5Fe alloys and Ti- 6Al-4V or hot isostatically pressed Ti-5Al-2.5Fe alloy."],["oa:W4317436364","Ti-6Al-7Nb","strain",0.0,null,null,null,"","","cast or sintered","","","",false,"unit_missing","results_discussion","In terms of ductility, the strain of the forged and heat-treated Ti-5Al-2.5Fe alloy of this study is, generally, comparable to that of cast or sintered Ti-5Al- 2.5Fe and Ti-6Al-7Nb alloys, and lower than that of wrought and heat treated Ti-5Al-2.5Fe alloys and Ti- 6Al-4V or hot isostatically pressed Ti-5Al-2.5Fe alloy."],["oa:W4317436364","Ti-5Al-2.5Fe","strain",0.0,null,null,null,"","","wrought and heat treated","","","",false,"unit_missing","results_discussion","In terms of ductility, the strain of the forged and heat-treated Ti-5Al-2.5Fe alloy of this study is, generally, comparable to that of cast or sintered Ti-5Al- 2.5Fe and Ti-6Al-7Nb alloys, and lower than that of wrought and heat treated Ti-5Al-2.5Fe alloys and Ti- 6Al-4V or hot isostatically pressed Ti-5Al-2.5Fe alloy."],["oa:W4317436364","Ti-6Al-4V","strain",0.0,null,null,null,"","","wrought and heat treated","","","",false,"unit_missing","results_discussion","In terms of ductility, the strain of the forged and heat-treated Ti-5Al-2.5Fe alloy of this study is, generally, comparable to that of cast or sintered Ti-5Al- 2.5Fe and Ti-6Al-7Nb alloys, and lower than that of wrought and heat treated Ti-5Al-2.5Fe alloys and Ti- 6Al-4V or hot isostatically pressed Ti-5Al-2.5Fe alloy."],["oa:W4317436364","Ti-5Al-2.5Fe","strain",0.0,null,null,null,"","","hot isostatically pressed","","","",false,"unit_missing","results_discussion","In terms of ductility, the strain of the forged and heat-treated Ti-5Al-2.5Fe alloy of this study is, generally, comparable to that of cast or sintered Ti-5Al- 2.5Fe and Ti-6Al-7Nb alloys, and lower than that of wrought and heat treated Ti-5Al-2.5Fe alloys and Ti- 6Al-4V or hot isostatically pressed Ti-5Al-2.5Fe alloy."],["oa:W4317468920","Ti-6Al-4V","Elongation at break",14.0,null,null,null,"%","room temperature","","","tensile test","",false,"","methods","Tensile strength 895 MPa Poisson’s ratio 0.31 Yield strength 750 MPa Elastic modulus 112 GPa Shear modulus 42 GPa Elongation at break 14% Welding current 80-85 amp Filler material ER Ti-5 Shielding gas Argon Heat input 1.20 kJ/mm travel speed 62 mm/min Voltage 10-12 volts Filler material dia 1.5 -2 mm Type of shielding Argon Shielding gas flow 8 -6 lit /min Electrode Tungsten 185 185"],["oa:W4317535870","Ti-6Al-4V","deformação",22.0,null,null,null,"%","","","","tensile test","",false,"","abstract",""],["oa:W4317535870","CP-Ti Grade 2","deformações pontuais",30.872,null,null,null,"%","room temperature","3-T1","","DIC","",false,"","abstract",""],["oa:W4317535870","CP-Ti Grade 2","deformações",6.099,null,null,null,"%","room temperature","","","DIC","",false,"","abstract",""],["oa:W4317535870","CP-Ti Grade 2","deformação",4.022,null,null,null,"%","room temperature","","","DIC","",false,"","abstract",""],["oa:W4317535870","CP-Ti Grade 2","deformação pontual máxima",4.356,null,null,null,"%","room temperature","3-T2","","DIC","",false,"","abstract",""],["oa:W4317622026","","fracture strain",31.83,28.3,36.0,4.0,"%","","","","","",false,"","results_discussion",""],["oa:W4317622026","NiTi","fracture strain",31.2,31.2,31.2,3.0,"%","","","","","",false,"","results_discussion",""],["oa:W4317622026","","recoverable strain",7.841,7.841,7.841,null,"%","","","","","",false,"","results_discussion",""],["oa:W4317653911","Ti-8.1Zr-6.8V-5.6Al","EL",2.0,null,null,null,"%","","","martensitic α'","","",false,"","results_discussion","The n6 alloy shows the highest UTS of 1,293 MPa and YS of 1,097 MPa, and the lowest elongation of 2%."],["oa:W4317653911","Ti-Al-V-Zr n1","elongation",14.0,null,null,null,"%","room temperature","as-cast","","tensile test","",false,"","results_discussion","When n is 1, the single-α n1 alloy shows the highest elongation, about 14%, three times that of the Ti-6Al-4V alloy, as shown in Fig. 5(b)."],["oa:W4317653911","Ti-8.1Zr-6.8V-5.6Al","elongation",2.0,null,null,null,"%","room temperature","as-cast","martensitic α'","tensile test","",false,"","conclusions","When n is 6, the Ti-5.6Al-6.8V-8.1Zr alloy reaches the highest ultimate tensile strength of 1,293 MPa and yield strength of 1,097 MPa, close to the typical high-strength metastable β Ti alloys, at the expense of a low elongation of 2%,
