Repository: akhtar07/tisci-explorer

# TiSci Explorer

A read-only, static explorer for **TiSci**, an autonomous research agent for titanium alloys. TiSci reads the
titanium-alloy literature, builds a knowledge graph and a table of measured values, proposes hypotheses where the
graph has gaps, and tests them with DFT (MACE / VASP) and the ICME-lite multiscale chain.

**Live site:** https://akhtar07.github.io/tisci-explorer/

The site has seven sections:

| Section | What it shows |
|---|---|
| Overview | Corpus → graph → facts → hypotheses → verdicts, with the snapshot's counts |
| Worked example | One full loop for W in α-Ti: graph path, hypothesis, novelty check, DFT test, verdict, follow-up, DAMASK |

File: data/facts/other.json (part 26 of 112)
"unmapped_property","results_discussion","Moreover, Ti64–PA specimens obtained higher shrinkage than Ti64–MA samples, with mean values of 22% and 9% respectively, due to the lower green density."],["oa:W1577649195","Ti64–PA","nitrogen content",0.02,null,null,null,"wt%","","","","","",false,"unmapped_property","results_discussion","Diseño y Procesado de Aleaciones de Titanio mediante Técnicas Pulvimetalúrgicas Avanzadas 285 Concerning nitrogen content, as it can be noted in Figure 6.113, there is no that big variation of this interstitial element either with the temperature or the processing time since the values obtained are similar and around 0.02 wt.%."],["oa:W1577649195","Ti64–MA","nitrogen content",0.02,null,null,null,"wt%","","","","","",false,"unmapped_property","results_discussion","Diseño y Procesado de Aleaciones de Titanio mediante Técnicas Pulvimetalúrgicas Avanzadas 285 Concerning nitrogen content, as it can be noted in Figure 6.113, there is no that big variation of this interstitial element either with the temperature or the processing time since the values obtained are similar and around 0.02 wt.%."],["oa:W1577649195","Ti64-PA","electrical resistivity",178.0,null,null,null,"µΩ·cm","room temperature","","","","",false,"unmapped_property","results_discussion","The electrical resistivity data for the Ti64–PA alloy (Figure 6.134) indicate that this property increases with the relative density, which is not expected but could be due to the characteristics of the residual porosity, namely the mean size and the shape, since a more uniform distribution of small pores could hinder more the movement of the electrons than less pores of bigger size."],["oa:W1577649195","Ti64-MA","electrical resistivity",123.06,null,null,null,"µΩ·cm","room temperature","","","","",false,"unmapped_property","results_discussion","The electrical resistivity measured in Ti64–MA alloy specimens (Figure 6.135) has two opposite trends depending on the sintering time: it decreases for 2 hours of dwell time and it increases for 4 hours, with both the relative density and the equivalent oxygen content but the dispersion of the relatively limited."],["oa:W1577649195","Ti64-PA","electrical resistivity",0.0,null,null,null,"µΩ·cm","","","","","",false,"unmapped_property","results_discussion","The electrical resistivity of Ti64–PA and Ti64–MA is, generally, higher that that of the wrought alloy (Table 6.6) due to the amount of interstitials and the presence of the residual porosity."],["oa:W1577649195","Ti64-MA","electrical resistivity",0.0,null,null,null,"µΩ·cm","","","","","",false,"unmapped_property","results_discussion","The electrical resistivity of Ti64–PA and Ti64–MA is, generally, higher that that of the wrought alloy (Table 6.6) due to the amount of interstitials and the presence of the residual porosity."],["oa:W1577649195","Ti64–PA","flexural strain",0.9,null,null,null,"%","","","","","",false,"unmapped_property","results_discussion","Comparing the powder production route, it can be seen that Ti64–PA reaches higher maximum bending strength and flexural strain due to the lower oxygen content."],["oa:W1577649195","Ti64–MA","flexural strain",0.7,null,null,null,"%","","","","","",false,"unmapped_property","results_discussion","Comparing the powder production route, it can be seen that Ti64–PA reaches higher maximum bending strength and flexural strain due to the lower oxygen content."],["oa:W1577649195","Ti64–PA","flexural strain",0.9,null,null,null,"%","","","","","",false,"unmapped_property","results_discussion","The tendency of the flexural strain versus the equivalent oxygen content (Figure 6.144) is similar to that shown in Figure 6.143 for the maximum bending strength, since the ductility decreases with the increment of the interstitials dissolved."],["oa:W1577649195","Ti64–MA","flexural strain",0.7,null,null,null,"%","","","","","",false,"unmapped_property","results_discussion","The tendency of the flexural strain versus the equivalent oxygen content (Figure 6.144) is similar to that shown in Figure 6.143 for the maximum bending strength, since the ductility decreases with the increment of the interstitials dissolved."],["oa:W1577649195","","flexural strain",0.9,null,null,null,"%","","850°C","","","",false,"unmapped_property","results_discussion","Once again, the processing temperature of 850ºC leads to a faster decrement of the flexural strain with the equivalent oxygen content."],["oa:W1577649195","","flexural strain",0.7,null,null,null,"%","","1000°C","","","",false,"unmapped_property","results_discussion","Once again, the processing temperature of 850ºC leads to a faster decrement of the flexural strain with the equivalent oxygen content."],["oa:W1577649195","Ti-6Al-4V","shrinkage",9.25,8.0,10.5,1.18,"%","","P&S","","","",false,"unmapped_property","results_discussion","6.4.1 – Uniaxial Pressing and Sintering (P&S) 6.4.1.1 – Relative Density As for the other materials studied, it is interesting to know some physical parameters such as the green density (85.98% ± 1.18%), the shrinkage, which increases with the temperature and it is greater for longer sintering times ranging from 8% to 10.5%, and the densification of the samples (60–74%) to better understand the behaviour of the alloy."],["oa:W1577649195","Ti-6Al-4V","green density",85.98,null,null,1.18,"%","","P&S","","","",false,"unmapped_property","results_discussion","6.4.1 – Uniaxial Pressing and Sintering (P&S) 6.4.1.1 – Relative Density As for the other materials studied, it is interesting to know some physical parameters such as the green density (85.98% ± 1.18%), the shrinkage, which increases with the temperature and it is greater for longer sintering times ranging from 8% to 10.5%, and the densification of the samples (60–74%) to better understand the behaviour of the alloy."],["oa:W1577649195","Ti-6Al-7Nb","k [W/m·ºC]",6.77,null,null,null,"W/m·ºC","room temperature","sintered 1250ºC – 2h","","","",false,"unmapped_property","results_discussion","Ti–6Al–7Nb Wrought[8] P/M k [W/m·ºC] Chemical analysis [wt.%] k [W/m·ºC] Chemical analysis [wt.%] Sintering conditions 6.60 O = 0.412 N = 0.028 1250ºC – 2h 6.77 O = 0.482 N = 0.033 1300ºC – 2h 6.69 O = 0.596 N = 0.031 1350ºC – 2h 6.69 O = 0.496 N = 0.033 1250ºC – 4h 6.88 O = 0.453 N = 0.032 1300ºC – 4h 7.0 O = 0.20 N = 0.05 6.72 O = 0.544 N = 0.035 1350ºC – 4h The samples sintered at 1250ºC during 2 hours were also employed to determine the variation of the thermal conductivity with the temperat"],["oa:W1577649195","Ti-6Al-7Nb","k [W/m·ºC]",6.69,null,null,null,"W/m·ºC","room temperature","sintered 1300ºC – 2h","","","",false,"unmapped_property","results_discussion","Ti–6Al–7Nb Wrought[8] P/M k [W/m·ºC] Chemical analysis [wt.%] k [W/m·ºC] Chemical analysis [wt.%] Sintering conditions 6.60 O = 0.412 N = 0.028 1250ºC – 2h 6.77 O = 0.482 N = 0.033 1300ºC – 2h 6.69 O = 0.596 N = 0.031 1350ºC – 2h 6.69 O = 0.496 N = 0.033 1250ºC – 4h 6.88 O = 0.453 N = 0.032 1300ºC – 4h 7.0 O = 0.20 N = 0.05 6.72 O = 0.544 N = 0.035 1350ºC – 4h The samples sintered at 1250ºC during 2 hours were also employed to determine the variation of the thermal conductivity with the temperat"],["oa:W1577649195","Ti-6Al-7Nb","k [W/m·ºC]",6.69,null,null,null,"W/m·ºC","room temperature","sintered 1350ºC – 2h","","","",false,"unmapped_property","results_discussion","Ti–6Al–7Nb Wrought[8] P/M k [W/m·ºC] Chemical analysis [wt.%] k [W/m·ºC] Chemical analysis [wt.%] Sintering conditions 6.60 O = 0.412 N = 0.028 1250ºC – 2h 6.77 O = 0.482 N = 0.033 1300ºC – 2h 6.69 O = 0.596 N = 0.031 1350ºC – 2h 6.69 O = 0.496 N = 0.033 1250ºC – 4h 6.88 O = 0.453 N = 0.032 1300ºC – 4h 7.0 O = 0.20 N = 0.05 6.72 O = 0.544 N = 0.035 1350ºC – 4h The samples sintered at 1250ºC during 2 hours were also employed to determine the variation of the thermal conductivity with the temperat"],["oa:W1577649195","Ti-6Al-7Nb","k [W/m·ºC]",6.88,null,null,null,"W/m·ºC","room temperature","sintered 1250ºC – 4h","","","",false,"unmapped_property","results_discussion","Ti–6Al–7Nb Wrought[8] P/M k [W/m·ºC] Chemical analysis [wt.%] k [W/m·ºC] Chemical analysis [wt.%] Sintering conditions 6.60 O = 0.412 N = 0.028 1250ºC – 2h 6.77 O = 0.482 N = 0.033 1300ºC – 2h 6.69 O = 0.596 N = 0.031 1350ºC – 2h 6.69 O = 0.496 N = 0.033 1250ºC – 4h 6.88 O = 0.453 N = 0.032 1300ºC – 4h 7.0 O = 0.20 N = 0.05 6.72 O = 0.544 N = 0.035 1350ºC – 4h The samples sintered at 1250ºC during 2 hours were also employed to determine the variation of the thermal conductivity with the temperat"],["oa:W1577649195","Ti-6Al-7Nb","k [W/m·ºC]",7.0,null,null,null,"W/m·ºC","room temperature","sintered 1300ºC – 4h","","","",false,"unmapped_property","results_discussion","Ti–6Al–7Nb Wrought[8] P/M k [W/m·ºC] Chemical analysis [wt.%] k [W/m·ºC] Chemical analysis [wt.%] Sintering conditions 6.60 O = 0.412 N = 0.028 1250ºC – 2h 6.77 O = 0.482 N = 0.033 1300ºC – 2h 6.69 O = 0.596 N = 0.031 1350ºC – 2h 6.69 O = 0.496 N = 0.033 1250ºC – 4h 6.88 O = 0.453 N = 0.032 1300ºC – 4h 7.0 O = 0.20 N = 0.05 6.72 O = 0.544 N = 0.035 1350ºC – 4h The samples sintered at 1250ºC during 2 hours were also employed to determine the variation of the thermal conductivity with the temperat"],["oa:W1577649195","Ti-6Al-7Nb","k [W/m·ºC]",6.72,null,null,null,"W/m·ºC","room temperature","sintered 1350ºC – 4h","","","",false,"unmapped_property","results_discussion","Ti–6Al–7Nb Wrought[8] P/M k [W/m·ºC] Chemical analysis [wt.%] k [W/m·ºC] Chemical analysis [wt.%] Sintering conditions 6.60 O = 0.412 N = 0.028 1250ºC – 2h 6.77 O = 0.482 N = 0.033 1300ºC – 2h 6.69 O = 0.596 N = 0.031 1350ºC – 2h 6.69 O = 0.496 N = 0.033 1250ºC – 4h 6.88 O = 0.453 N = 0.032 1300ºC – 4h 7.0 O = 0.20 N = 0.05 6.72 O = 0.544 N = 0.035 1350ºC – 4h The samples sintered at 1250ºC during 2 hours were also employed to determine the variation of the thermal conductivity with the temperat"],["oa:W1577649195","Ti-6Al-7Nb","k [W/m·ºC]",6.6,null,null,null,"W/m·ºC","room temperature","wrought","","","",false,"unmapped_property","results_discussion","In comparison to the wrought Ti–6Al–7Nb alloy obtained by the conventional route (see Table 6.7), Ti67–MA specimens have slightly lower but comparable thermal conductivity value."],["oa:W1577649195","Ti-6Al-7Nb","electrical resistivity",176.0,null,null,null,"µΩ·cm","room temperature","as-built SLM","","van der Pauw method","",false,"unmapped_property","results_discussion","As it can be seen in Table 6.8, the electrical resistivity of Ti67–MA components is, on average, approximately 20 µΩ·cm higher compared to that of the wrought alloy due to the residual porosity and the greater amount of dissolved interstitials which obstruct the movement of the electrons. y = 14.794x + 168.98 R2 = 0.9338 y = 26.869x + 162.09 R2 = 0.5723 y = 2.2872x - 39.323 R2 = 0.9981 y = 3.6255x - 169.04 R2 = 0.7399 170 172 174 176 178 180 182 184 94 95 96 97 98 99 100 Relative Density, ρr [%]"],["oa:W1577649195","Ti-6Al-7Nb","shrinkage",9.5,8.5,10.5,null,"%","","P&S (1250ºC–2h)","","","",false,"unmapped_property","results_discussion","6.4.6 – Partial Conclusions Based on the results of the study of processing of the Ti–6Al–7Nb alloy by different P/M techniques, it can be concluded that: Uniaxial Pressing and Sintering (P&S): the sintering of Ti–6Al–7Nb components obtained by uniaxial pressing and sintering leads to a shrinkage which increases with the processing temperature and it is higher for longer dwell times ranging from 8.5% to 10.5%."],["oa:W1578411882","","stress at burst",190000.0,null,null,null,"N/cm2","","","","","",false,"unmapped_property","results_discussion",""],["oa:W1583498654","TiAl-Base Alloys","Density (gm/cm 3 )",3.8,3.7,3.9,null,"gm/cm3","room temperature","","","","",false,"unmapped_property","conclusions",""],["oa:W1583498654","TiAl-Base Alloys","Creep Limit ( o C)",1000.0,1000.0,1000.0,null,"°C","","","","","",false,"unmapped_property","conclusions",""],["oa:W1583498654","TiAl-Base Alloys","Oxidation ( o C)",950.0,900.0,1000.0,null,"°C","","","","","",false,"unmapped_property","conclusions",""],["oa:W1583498654","Superalloys","Density (gm/cm 3 )",8.3,8.3,8.3,null,"gm/cm3","room temperature","","","","",false,"unmapped_property","conclusions",""],["oa:W1583498654","Superalloys","Creep Limit ( o C)",1090.0,1090.0,1090.0,null,"°C","","","","","",false,"unmapped_property","conclusions",""],["oa:W1583498654","Superalloys","Oxidation ( o C)",1090.0,1090.0,1090.0,null,"°C","","","","","",false,"unmapped_property","conclusions",""],["oa:W1583498654","TiAl-Base Alloys","Cost ($/lb)",1300.0,1300.0,1300.0,null,"$/lb","","","","","",false,"unmapped_property","conclusions",""],["oa:W1583498654","Superalloys","Cost ($/lb)",20.0,20.0,20.0,null,"$/lb","","","","","",false,"unmapped_property","conclusions",""],["oa:W1583498654","Ti-50%Al (at%)","near-gamma to duplex microstructure",0.0,null,null,null,"","","Tα - 235 °C","equiaxed gamma","","",false,"unmapped_property","results",""],["oa:W1583498654","Ti-50%Al (at%)","chopped bands of α2-Ti3Al phase segregated at the grain boundaries",0.0,null,null,null,"","","Tα - 235 °C","duplex","","",false,"unmapped_property","results",""],["oa:W1583498654","Ti-50%Al (at%)","fully lamellar microstructure",0.0,null,null,null,"","","Tα - 35 °C","lamellar","","",false,"unmapped_property","results",""],["oa:W1583498654","Ti-48Al-2Cr-2Nb","flexural strength",578.0,null,null,null,"MPa","","T4","fully lamellar","","",false,"unmapped_property","discussion",""],["oa:W1583498654","Ti-50%Al","average particle size",40.0,null,null,null,"%","","milled for 5 hours with stearic acid","","","",false,"unmapped_property","conclusions",""],["oa:W1595241683","","nominal strain rate",0.05,null,null,null,"s-1","","","","","5 × 10−2 s−1",false,"unmapped_property","methods","The indentations were made using a constant nominal strain rate of 5 × 10−2 s−1."],["oa:W1595241683","","potentiodynamic anodic polarization test",5.0,null,null,null,"mV/s","37 °C","","","potentiostat","",false,"unmapped_property","methods","Electrochemical Analysis The potentiodynamic anodic polarization test was conducted at a scan rate of 5 mV/s from −1.5 to +1.5 V (vs. SCE (saturated calomel electrode)) using a potentiostat (WAT 100, WonA Tech Co., Ltd., Seoul, Korea) in 0.9% NaCl solution at 37 ŷ 1 °C."],["oa:W1595241683","Ti–xAg","structure",20.0,null,null,null,"wt%","","","α-Ti","","",false,"unmapped_property","conclusions","The Ti–xAg alloys exhibited α-Ti structure at a silver content below 20 wt%."],["oa:W1595241683","CP-Ti Grade 2","icorr",0.287,null,null,0.046,"µA/cm2","","","","","",false,"unmapped_property","table","cp-Ti\t−550.33 (43.94) a,*\t0.287 (0.046) a,*"],["oa:W1595241683","Ti-5Ag","icorr",0.209,null,null,0.072,"µA/cm2","","","","","",false,"unmapped_property","table","Ti–5Ag\t−471.07 (101.37) a,b\t0.209 (0.072) a"],["oa:W1595241683","Ti-10Ag","icorr",0.231,null,null,0.057,"µA/cm2","","","","","",false,"unmapped_property","table","Ti–10Ag\t−500.20 (31.82) a,b\t0.231 (0.057) a"],["oa:W1595241683","Ti-15Ag","icorr",0.181,null,null,0.12,"µA/cm2","","","","","",false,"unmapped_property","table","Ti–15Ag\t−461.33 (19.98) a,b\t0.181 (0.120) a"],["oa:W1595241683","Ti-20Ag","icorr",0.221,null,null,0.078,"µA/cm2","","","","","",false,"unmapped_property","table","Ti–20Ag\t−416.98 (58.72) b\t0.221 (0.078) a"],["oa:W1595241683","CP-Ti Grade 2","Ecorr",-550.33,null,null,43.94,"mV","","","","","",false,"unmapped_property","table","cp-Ti\t−550.33 (43.94) a,*\t0.287 (0.046) a,*"],["oa:W1595241683","Ti-5Ag","Ecorr",-471.07,null,null,101.37,"mV","","","","","",false,"unmapped_property","table","Ti–5Ag\t−471.07 (101.37) a,b\t0.209 (0.072) a"],["oa:W1595241683","Ti-10Ag","Ecorr",-500.2,null,null,31.82,"mV","","","","","",false,"unmapped_property","table","Ti–10Ag\t−500.20 (31.82) a,b\t0.231 (0.057) a"],["oa:W1595241683","Ti-15Ag","Ecorr",-461.33,null,null,19.98,"mV","","","","","",false,"unmapped_property","table","Ti–15Ag\t−461.33 (19.98) a,b\t0.181 (0.120) a"],["oa:W1595241683","Ti-20Ag","Ecorr",-416.98,null,null,58.72,"mV","","","","","",false,"unmapped_property","table","Ti–20Ag\t−416.98 (58.72) b\t0.221 (0.078) a"],["oa:W1601211769","SS","crater diameter",27.0,null,null,null,"µm","","","","","",false,"unmapped_property","results_discussion",""],["oa:W1601211769","Ti-6Al-4V","crater diameter",48.0,null,null,null,"µm","","","","","",false,"unmapped_property","results_discussion",""],["oa:W1601211769","SS","rate of ablation",1.5,null,null,null,"µm/pulse","","","","","",false,"unmapped_property","results_discussion",""],["oa:W1601211769","Ti-6Al-4V","rate of ablation",1.2,null,null,null,"µm/pulse","","","","","",false,"unmapped_property","results_discussion",""],["oa:W1608417304","Ti-Mn (binary)","plateau stress",49.7,null,null,3.8,"MPa","","","","measured","",false,"unmapped_property","methods","The measured Young’s modulus of the above Ti foams with 55% porosity is 13.46 GPa ± 1.4 GPa."],["oa:W1608417304","Ti-Mn (binary)","plateau stress",27.2,null,null,3.0,"MPa","","","","measured","",false,"unmapped_property","methods","The plateau stress decreased from 49.7 MPa ±3.8 MPa to 27.2 MPa ± 3.0 MPa with the pore size increase (Fig. 11a)."],["oa:W1608417304","Ti-Mn (binary)","plateau stress",28.8,null,null,3.3,"MPa","","","","measured","",false,"unmapped_property","methods","The plateau stress decreased from 94.2 MPa ± 5.9 MPa to 28.8MPa ± 3.3 MPa, and the Young’s modulus decreased from 36.1 GPa ± 3.5 GPa to 6.2 GPa ± 1.8 GPa with porosity increase."],["oa:W1608417304","Ti-Mn (binary)","plateau stress",94.2,null,null,5.9,"MPa","","","","measured","",false,"unmapped_property","methods","The plateau stress decreased from 94.2 MPa ± 5.9 MPa to 28.8MPa ± 3.3 MPa, and the Young’s modulus decreased from 36.1 GPa ± 3.5 GPa to 6.2 GPa ± 1.8 GPa with porosity increase."],["oa:W1608417304","Ti-Mn (binary)","plateau stress",2.19,null,null,null,"MPa","","","","calculated","",true,"unmapped_property","methods","2.54 2.19 1.69 1.22 g/cm 3 Density Plateau stress (MPa) Calculated 30 40 50 60 70 5 10 15 20 25 30 35 40 30 40 50 60 70 5 10 15 20 25 30 35 40"],["oa:W1608417304","Ti-Mn (binary)","mechanical alloying for 60 hours and spark plasma sintering at 700 oC for 5 min",0.0,null,null,null,"","","mechanical alloying for 60 hours + spark plasma sintering at 700 °C for 5 min","ultrafine","","",false,"unmapped_property","conclusions","The ǂ+ǃ type TiMn alloys with high relative density and ultrafine microstructures were prepared by using mechanical alloying for 60 hours and spark plasma sintering at 700 oC for 5 min."],["oa:W1612085530","Ti-6Al-4V","micrograph of martensitic-alpha (α′)",0.0,null,null,null,"","","","martensitic α'","","",false,"unmapped_property","discussion",""],["oa:W1612085530","Ti-6Al-4V","simulated isothermal heating experiments",0.0,null,null,null,"","873K","","","","",true,"unmapped_property","discussion",""],["oa:W1612085530","Ti-6Al-4V","equilibrium composition",0.0,null,null,null,"","1123K","","","","",true,"unmapped_property","discussion",""],["oa:W1612085530","Ti-6Al-4V","HV300",305.0,null,null,14.0,"HV300","","primary HT, slow cooling 0.6 K/s","basketweave","","",false,"unmapped_property","results",""],["oa:W1612085530","Ti-6Al-4V","HV300",328.0,null,null,53.0,"HV300","","primary HT, slow cooling 0.6 K/s","basketweave+colony","","",false,"unmapped_property","results",""],["oa:W1612085530","Ti-6Al-4V","HV300",314.0,null,null,23.0,"HV300","","primary HT, slow cooling 10 K/s","basketweave","","",false,"unmapped_property","results",""],["oa:W1612085530","Ti-6Al-4V","HV300",332.0,null,null,18.0,"HV300","","primary HT, slow cooling 10 K/s","colony","","",false,"unmapped_property","results",""],["oa:W1612085530","Ti-6Al-4V","HV300",351.0,null,null,8.0,"HV300","","primary HT, slow cooling 94 K/s","","","",false,"unmapped_property","results",""],["oa:W1612085530","Ti-6Al-4V","HV300",408.0,null,null,14.0,"HV300","","primary HT, cooling rate >500 K/s","","","",false,"unmapped_property","results",""],["oa:W1612085530","Ti-6Al-4V","HV300",335.0,null,null,25.0,"HV300","","primary HT, cooling rate 3400 K/s","","","",false,"unmapped_property","results",""],["oa:W1612085530","Ti-6Al-4V","HV300",369.0,null,null,15.0,"HV300","","primary HT, cooling rate 6790 K/s","","","",false,"unmapped_property","results",""],["oa:W1612085530","Ti-6Al-4V","beta phase fraction",0.5,null,null,null,"%","","","","","",false,"unmapped_property","results",""],["oa:W1612085530","Ti-6Al-4V","beta phase fraction",2.1,null,null,null,"%","","","","","",false,"unmapped_property","results",""],["oa:W1612085530","Ti-6Al-4V","beta phase fraction",1.1,null,null,null,"%","","","","","",false,"unmapped_property","results",""],["oa:W1612085530","Ti-6Al-4V","beta phase fraction",2.1,null,null,null,"%","","","","","",false,"unmapped_property","results",""],["oa:W1612085530","Ti-6Al-4V","beta phase fraction",1.1,null,null,null,"%","","","","","",false,"unmapped_property","results",""],["oa:W1612085530","Ti-6Al-4V","beta phase fraction",6.7,null,null,null,"%","","primary heat-treated, quenched at ~3400K/s","","","",false,"unmapped_property","results",""],["oa:W1612085530","Ti-6Al-4V","Layer Band 347 ± 13 HV300gf",347.0,334.0,360.0,13.0,"HV300gf","","as-built","","","",false,"unmapped_property","results",""],["oa:W1612085530","Ti-6Al-4V","Between Layer Bands 351 ± 21 HV300gf",351.0,330.0,372.0,21.0,"HV300gf","","as-built","","","",false,"unmapped_property","results",""],["oa:W1612085530","Ti-6Al-4V","beta phase appears dislocated or contaminated by the interface phase (TiHx)",0.11,null,null,null,"µm","","","","","",false,"unmapped_property","results",""],["oa:W1612085530","Ti-6Al-4V","beta phase appears dislocated or contaminated by the interface phase (TiHx)",0.11,null,null,null,"µm","","","","","",false,"unmapped_property","results",""],["oa:W1612085530","Ti-6Al-4V","beta phase appears dislocated or contaminated by the interface phase (TiHx)",0.1,null,null,null,"µm","","","","","",false,"unmapped_property","results",""],["oa:W1612085530","Ti-6Al-4V","beta phase appears dislocated or contaminated by the interface phase (TiHx)",0.08,null,null,null,"µm","","","","","",false,"unmapped_property","results",""],["oa:W1612085530","Ti-6Al-4V","maximum temperature",2000.0,null,null,null,"K","","","","","",false,"unmapped_property","results",""],["oa:W1612085530","Ti-6Al-4V","laser speed",7.493,null,null,null,"mm/s","","","","","",false,"unmapped_property","results",""],["oa:W1612085530","Ti-6Al-4V","laser power",450.0,null,null,null,"W","","","","","",false,"unmapped_property","results",""],["oa:W1612085530","Ti-6Al-4V","distributed power",151.0,null,null,null,"W","","","","","",false,"unmapped_property","conclusions",""],["oa:W1612085530","Ti-6Al-4V","absorption efficiency",35.0,null,null,null,"%","","","","","",false,"unmapped_property","conclusions",""],["oa:W1612085530","Ti-6Al-4V","melt correction",6.35,null,null,null,"W","","","","","",false,"unmapped_property","conclusions",""],["oa:W1612085530","Ti-6Al-4V","beam radius",0.5,null,null,null,"mm","","","","","",false,"unmapped_property","conclusions",""],["oa:W1612085530","Ti-6Al-4V","beam radius",0.5,null,null,null,"mm","","","","","",false,"unmapped_property","conclusions",""],["oa:W1612085530","Ti-6Al-4V","constant temperature of a new layer",1875.0,null,null,null,"K","","","","","",false,"unmapped_property","conclusions",""],["oa:W1651243854","CP-Ti Grade 2","TEC",9.5,null,null,null,"10^-6°C^-1","30–500 °C","","","","",false,"unmapped_property","results_discussion","The TEC of cp-Ti (9.5 × 10−6 °C−1, 30–500 °C) was in agreement with the previously reported value (9.9 × 10−6 °C−1, 25–550 °C) []."],["oa:W1651243854","Ti-5Nb","TEC",9.35,null,null,null,"10^-6°C^-1","30–500 °C","","","","",false,"unmapped_property","results_discussion","The TEC values of Ti-5Nb and Ti-20Nb alloys in the temperature range of 30–500 °C were 9.35 × 10−6 °C−1 and 9.37 × 10−6 °C−1, respectively."],["oa:W1651243854","Ti-20Nb","TEC",9.37,null,null,null,"10^-6°C^-1","30–500 °C","","","","",false,"unmapped_property","results_discussion","The TEC values of Ti-5Nb and Ti-20Nb alloys in the temperature range of 30–500 °C were 9.35 × 10−6 °C−1 and 9.37 × 10−6 °C−1, respectively."],["oa:W1651243854","CP-Ti Grade 2","bond strength",25.6,null,null,null,"MPa","","","","","",false,"unmapped_property","results_discussion","In the present study, the bond strength of cp-Ti was 25.6 MPa, which falls within the range of values reported by Pröbster et al. (21.4–34.0 MPa) []."],["oa:W1651243854","Ti-5Nb","bond strength",29.2,null,null,null,"MPa","","","","","",false,"unmapped_property","results_discussion","The bond strength between Ti-5Nb and ceramic was 29.2 MPa, which was higher than the minimum value required according to the International Standard Organization (ISO) specification (25 MPa) []."],["oa:W1651243854","Ti-10Nb","CR",0.964,null,null,null,"10^-2mm/year","","","","","",false,"unmapped_property","results_discussion","Among the Ti-xNb alloys, Ti-10Nb displayed the greatest corrosion resistance with an Ecorr of −0.456 V, Icorr of 0.33 μA/cm2, and CR of 0.964 × 10−2 mm/year."],["oa:W1651243854","Ti-10Nb","cell viability",124.9,null,null,16.9,"%","","","","","",false,"unmapped_property","results_discussion","Among the tested Ti-Nb alloys, the Ti-10Nb alloy showed the greatest cell viability at 124.9% ± 16.9%, which was greater than that of cp-Ti."],["oa:W1651243854","Ti-5Nb","cell viability",0.0,null,null,null,"","","","","","",false,"unmapped_property","results_discussion","With an Nb content of 5 wt %, cell viability was also comparable to that of cp-Ti (p > 0.05)."],["oa:W1651243854","Ti-Nb (binary)","heat treatment temperature",150.0,null,null,null,"°C","","heat treated at 150 °C below solidus for 4 h","","","",false,"unmapped_property","methods","Subsequently, the samples were heat treated using a tube furnace under an argon atmosphere (99.9999%) for 4 h at a temperature 150 °C lower than their respective solidus temperatures."],["oa:W1651243854","Ti-Nb (binary)","cooling rate",10.0,null,null,null,"°C/min","","cooled to 600 °C at 10 °C/min, then air-cooled","","","",false,"unmapped_property","methods","The samples were then cooled to 600 °C in a furnace at a rate of 10 °C/min and air-cooled to room temperature []."],["oa:W1651243854","Ti-Nb (binary)","heating rate",20.0,null,null,null,"°C/min","","","","DSC","",false,"unmapped_property","methods","The phase transformation of Ti-xNb alloys was investigated by heating approximately 200 mg of the sample to 1000 °C at a rate of 20 °C/min using a differential scanning calorimeter (DSC, DSC 404 C, Netzsch, Selb, Germany)."],["oa:W1654190364","Ti-6Al-4V","КCU, J/cm2",43.2,null,null,null,"J/cm2","","","","","",false,"unmapped_property","results",""],["oa:W165629646","HDH Ti-6Al-4V","microstructure",0.0,null,null,null,"","","recrystallization annealing","equiaxed α","","",false,"unmapped_property","discussion",""],["oa:W165629646","HDH Ti-6Al-4V","microstructure",0.0,null,null,null,"","","solution and aging treatment","equiaxed α","","",false,"unmapped_property","discussion",""],["oa:W165629646","HDH Ti-6Al-4V","microstructure",0.0,null,null,null,"","","solution and aging treatment","equiaxed α","","",false,"unmapped_property","discussion",""],["oa:W165629646","HDH Ti-6Al-4V","grain size",0.0,null,null,null,"","","solution and aging treatment","equiaxed α","","",false,"unmapped_property","discussion",""],["oa:W1667286634","Ti-15Mo-3Nb-3Al-0.2Si","ao",113.0,null,null,null,"MPa","room temperature to 704 °C","","","CPFEM prediction","",true,"unmapped_property","methods",""],["oa:W1667286634","Ti-15Mo-3Nb-3Al-0.2Si","ao",105.5,null,null,null,"MPa","room temperature to 704 °C","","","CPFEM prediction","",true,"unmapped_property","methods",""],["oa:W1668947649","Ti5111","Tearing Modulus",133.5,null,null,null,"MPa*sqrt(m)","","modified 50 ppm Y filler metal weld","","fracture toughness testing","",false,"unmapped_property","results",""],["oa:W1668947649","Ti5111","Tearing Modulus",113.8,null,null,null,"MPa*sqrt(m)","","modified 50 ppm Y filler metal weld","","fracture toughness testing","",false,"unmapped_property","results",""],["oa:W1668947649","Ti5111","Tearing Modulus",108.6,null,null,null,"MPa*sqrt(m)","","modified 50 ppm Y filler metal weld","","fracture toughness testing","",false,"unmapped_property","results",""],["oa:W1668947649","Ti5111","Tearing Modulus",112.1,null,null,null,"MPa*sqrt(m)","","modified 50 ppm Y filler metal weld","","fracture toughness testing","",false,"unmapped_property","results",""],["oa:W1668947649","Ti5111","Tearing Modulus",105.7,null,null,null,"MPa*sqrt(m)","","modified 50 ppm Y filler metal weld","","fracture toughness testing","",false,"unmapped_property","results",""],["oa:W168386761","TiAl","hardened layer thickness",40.0,null,null,null,"µm","","Y+sol face coat system, 1600 °C","","","",false,"unmapped_property","results_discussion",""],["oa:W168386761","TiAl","hardened layer thickness",70.0,null,null,null,"µm","","Y+sol face coat system, 1625 °C","","","",false,"unmapped_property","results_discussion",""],["oa:W168386761","TiAl","hardened layer thickness",170.0,null,null,null,"µm","","YAZ system, 1625 °C","","","",false,"unmapped_property","results_discussion",""],["oa:W168386761","TiAl","hardened layer thickness",170.0,null,null,null,"µm","","YAZ system, 1650 °C","","","",false,"unmapped_property","results_discussion",""],["oa:W168386761","TiAl","Metal/shell interface",10.0,null,null,null,"µm","","","","","",false,"unmapped_property","results_discussion",""],["oa:W1692895874","","mechanical properties attainable by heat treatment",0.0,0.0,0.0,null,"","","","","","",false,"unmapped_property","discussion",""],["oa:W171448774","Ti-5Al-2.5Sn","0.2 per cent yield",10000.0,null,null,null,"psi","","","","","",false,"unmapped_property","methods",""],["oa:W171448774","Ti-5Al-2.5Sn","ultimate tensile strengths",10000.0,null,null,null,"psi","","","","","",false,"unmapped_property","methods",""],["oa:W171448774","Ti-5Al-2.5Sn","strength",10000.0,null,null,null,"psi","","","","","",false,"unmapped_property","methods",""],["oa:W171448774","Ti-5Al-2.5Sn","strengths",-3000.0,null,null,null,"psi","","","","","",false,"unmapped_property","methods",""],["oa:W171448774","Ti-5Al-2.5Sn","15,000 psi higher",15000.0,null,null,null,"psi","","","","","low",true,"unmapped_property","methods",""],["oa:W171448774","Ti-5Al-2.5Sn","25,000 psi higher",25000.0,null,null,null,"psi","","","","","high",true,"unmapped_property","methods",""],["oa:W171448774","Ti-5Al-2.5Sn","12,000 psi higher",12000.0,null,null,null,"psi","","","","","both",true,"unmapped_property","methods",""],["oa:W1720025852","Ti-6Al-4V","thickness",16.0,null,null,null,"µm","","","","","",false,"unmapped_property","results","A homogenous tricalcium magnesium silicate coating was present on the Ti-6Al-4V alloy, with an average thickness of 16 μm."],["oa:W1720025852","Ti-6Al-4V","thickness",40.0,null,null,null,"µm","","","","","",false,"unmapped_property","conclusions","Deposited coating layer was uniform, with a thickness of 40 μm."],["oa:W1797610851","","vitesse de déformation",0.0001,null,null,null,"s-1","","","","","10-4 s-1",false,"unmapped_property","conclusions",""],["oa:W181487896","Ti-6Al-4V","joint efficiency",100.0,95.0,105.0,null,"%","","","","tensile test","",false,"unmapped_property","abstract",""],["oa:W183358678","Ti-6Al-4V","longueur du chemin de propagation de fissure",10.4,null,null,0.2,"mm","","","","","",false,"unmapped_property","conclusions",""],["oa:W183358678","Ti-6Al-4V","énergies de rupture corrigées",1.48,null,null,null,"J/mm","","","","","",false,"unmapped_property","conclusions",""],["oa:W183358678","Ti-6Al-4V","vitesses de refroidissement",1.0,null,null,null,"°C/min","","","","","",false,"unmapped_property","conclusions",""],["oa:W183358678","Ti-6Al-4V","vitesses de refroidissement",20.0,null,null,null,"°C/min","","","","","",false,"unmapped_property","conclusions",""],["oa:W183358678","Ti-6Al-4V","vitesses de refroidissement",40.0,null,null,null,"°C/min","","","","","",false,"unmapped_property","conclusions",""],["oa:W183358678","Ti-6Al-4V","vitesses de refroidissement",66.0,null,null,null,"°C/min","","","","","",false,"unmapped_property","conclusions",""],["oa:W183358678","Ti-6Al-4V","vitesses de refroidissement",80.0,null,null,null,"°C/min","","","","","",false,"unmapped_property","conclusions",""],["oa:W183358678","Ti-6Al-4V","Erupture",16.3,null,null,null,"J","","","","","",false,"unmapped_property","conclusions",""],["oa:W183358678","Ti-6Al-4V","Erupture",35.4,null,null,null,"J","","","","","",false,"unmapped_property","conclusions",""],["oa:W183358678","Ti-6Al-4V","Erupture",21.7,null,null,null,"J","","MB","","","",false,"unmapped_property","conclusions",""],["oa:W183358678","Ti-6Al-4V","vitesse de refroidissement",20.0,null,null,null,"°C/min","","","","","",false,"unmapped_property","conclusions",""],["oa:W183358678","Ti-6Al-4V","vitesse de refroidissement",40.0,null,null,null,"°C/min","","","","","",false,"unmapped_property","conclusions",""],["oa:W183358678","Ti-6Al-4V","vitesse de refroidissement",66.0,null,null,null,"°C/min","","","","","",false,"unmapped_property","conclusions",""],["oa:W183358678","Ti-6Al-4V","vitesse de montée en température",10.0,null,null,null,"°C/s","","","","","",false,"unmapped_property","conclusions",""],["oa:W183358678","Ti-6Al-4V","vitesse de chauffage",10.0,null,null,null,"°C/min","","","","","",true,"unmapped_property","conclusions",""],["oa:W1836561899","Ti-6Al-4V","anodization rate",2.5,null,null,null,"nm/V","room temperature","","","electrochemical methods","",false,"unmapped_property","results_discussion","As described in Marino’s research2 with anodic charges of the Ti-oxide growth, the anodization rate was determined by electrochemical methods and was found to 2.5 nm/V."],["oa:W1836561899","Ti-6Al-4V","oxide thickness",12.5,null,null,null,"nm","","","","","",false,"unmapped_property","results_discussion","Thus, considering this anodization rate, the oxide thickness grown until 5.0 V is ~12.5 nm2,15."],["oa:W1836561899","Ti-6Al-4V","dissolution rate",13.0,null,null,null,"%","","","","potentiodynamic","",false,"unmapped_property","conclusions","The Ti6Al4V alloy can be recovered by a thin (~12.5 nm), stable (less than13% dissolution rate in aggressive media) and compact (Rp=106 Ω.cm2 and C=15 µF.cm–2) oxide layer obtained potentiodynamically."],["oa:W1836561899","Ti-6Al-4V","Rp",1000000.0,null,null,null,"Ω.cm2","","","","potentiodynamic","",false,"unmapped_property","conclusions","The Ti6Al4V alloy can be recovered by a thin (~12.5 nm), stable (less than13% dissolution rate in aggressive media) and compact (Rp=106 Ω.cm2 and C=15 µF.cm–2) oxide layer obtained potentiodynamically."],["oa:W1836561899","Ti-6Al-4V","C",15.0,null,null,null,"µF.cm-2","","","","potentiodynamic","",false,"unmapped_property","conclusions","The Ti6Al4V alloy can be recovered by a thin (~12.5 nm), stable (less than13% dissolution rate in aggressive media) and compact (Rp=106 Ω.cm2 and C=15 µF.cm–2) oxide layer obtained potentiodynamically."],["oa:W1842009911","","grain boundary misorientation angles",91.0,null,null,null,"%","","","","EBSD","",false,"unmapped_property","results_discussion",""],["oa:W1842009911","","grain boundary misorientation angles",91.0,null,null,null,"%","","","","EBSD","",false,"unmapped_property","results_discussion",""],["oa:W1842009911","Ti-5111","Cu",4.06,null,null,null,"wt%","","","","EDS","",false,"unmapped_property","results_discussion",""],["oa:W1842009911","Ti-5111","Peak Force",4389.09,null,null,null,"kgf","800 °C","","","compression test","0.1/s",false,"unmapped_property","results_discussion",""],["oa:W1842009911","Ti-5111","Peak Force",2015.25,null,null,null,"kgf","800 °C","","","compression test","1.0/s",false,"unmapped_property","results_discussion",""],["oa:W1842009911","Ti-5111","Peak Force",5272.71,null,null,null,"kgf","800 °C","","","compression test","10.0/s",false,"unmapped_property","results_discussion",""],["oa:W1842009911","Ti-5111","Peak Force",843.89,null,null,null,"kgf","1000 °C","","","compression test","0.1/s",false,"unmapped_property","results_discussion",""],["oa:W1842009911","Ti-5111","Peak Force",1533.45,null,null,null,"kgf","1000 °C","","","compression test","1.0/s",false,"unmapped_property","results_discussion",""],["oa:W1842009911","Ti-5111","Peak Force",1287.61,null,null,null,"kgf","1000 °C","","","compression test","10.0/s",false,"unmapped_property","results_discussion",""],["oa:W1842009911","Ti-5111","Peak Force",501.95,null,null,null,"kgf","1200 °C","","","compression test","0.1/s",false,"unmapped_property","results_discussion",""],["oa:W1842009911","Ti-5111","Peak Force",769.2,null,null,null,"kgf","1200 °C","","","compression test","1.0/s",false,"unmapped_property","results_discussion",""],["oa:W1842009911","Ti-5111","Peak Force",716.39,null,null,null,"kgf","1200 °C","","","compression test","10.0/s",false,"unmapped_property","results_discussion",""],["oa:W1842009911","","Peak Force (kgf)",5523.25,null,null,null,"kgf","800 °C","","","constant strain rate compression test","1.0/s",false,"unmapped_property","results_discussion",""],["oa:W1842009911","","Peak Force (kgf)",1088.85,null,null,null,"kgf","1000 °C","","","constant strain rate compression test","1.0/s",false,"unmapped_property","results_discussion",""],["oa:W1842009911","","Peak Force (kgf)",620.52,null,null,null,"kgf","1200 °C","","","constant strain rate compression test","1.0/s",false,"unmapped_property","results_discussion",""],["oa:W1842009911","","Peak Force (kgf)",3874.31,null,null,null,"kgf","800 °C","","","constant strain rate compression test","10.0/s",false,"unmapped_property","results_discussion",""],["oa:W1842009911","","Peak Force (kgf)",576.29,null,null,null,"kgf","1000 °C","","","constant strain rate compression test","10.0/s",false,"unmapped_property","results_discussion",""],["oa:W1842009911","","Peak Force (kgf)",651.85,null,null,null,"kgf","1200 °C","","","constant strain rate compression test","10.0/s",false,"unmapped_property","results_discussion",""],["oa:W1849614599","WR (normal to the RD)","Icorr",1.11,null,null,null,"µA/cm2","","","","potentiodynamic polarization","",false,"unmapped_property","table","WR (normal to the RD)\t−332.06\t1.11\t25.64\t1.6"],["oa:W1849614599","WR (parallel to the RD)","Icorr",1.31,null,null,null,"µA/cm2","","","","potentiodynamic polarization","",false,"unmapped_property","table","WR (parallel to the RD)\t−284.84\t1.31\t53.67\t5.7"],["oa:W1849614599","HR (parallel to the RD)","Icorr",1.71,null,null,null,"µA/cm2","","","","potentiodynamic polarization","",false,"unmapped_property","table","HR (parallel to the RD)\t−232.36\t1.71\t47.15\t11.2"],["oa:W1849614599","WR (normal to the RD)","Ipass",1.6,null,null,null,"µA/cm2","","","","potentiodynamic polarization","",false,"unmapped_property","table","WR (normal to the RD)\t−332.06\t1.11\t25.64\t1.6"],["oa:W1849614599","WR (parallel to the RD)","Ipass",5.7,null,null,null,"µA/cm2","","","","potentiodynamic polarization","",false,"unmapped_property","table","WR (parallel to the RD)\t−284.84\t1.31\t53.67\t5.7"],["oa:W1849614599","HR (parallel to the RD)","Ipass",11.2,null,null,null,"µA/cm2","","","","potentiodynamic polarization","",false,"unmapped_property","table","HR (parallel to the RD)\t−232.36\t1.71\t47.15\t11.2"],["oa:W1849614599","WR (normal to the RD)","Ecorr",-332.06,null,null,null,"mV","","","","potentiodynamic polarization","",false,"unmapped_property","table","WR (normal to the RD)\t−332.06\t1.11\t25.64\t1.6"],["oa:W1849614599","WR (parallel to the RD)","Ecorr",-284.84,null,null,null,"mV","","","","potentiodynamic polarization","",false,"unmapped_property","table","WR (parallel to the RD)\t−284.84\t1.31\t53.67\t5.7"],["oa:W1849614599","HR (parallel to the RD)","Ecorr",-232.36,null,null,null,"mV","","","","potentiodynamic polarization","",false,"unmapped_property",
