Repository: akhtar07/tisci-explorer

# TiSci Explorer

A read-only, static explorer for **TiSci**, an autonomous research agent for titanium alloys. TiSci reads the
titanium-alloy literature, builds a knowledge graph and a table of measured values, proposes hypotheses where the
graph has gaps, and tests them with DFT (MACE / VASP) and the ICME-lite multiscale chain.

**Live site:** https://akhtar07.github.io/tisci-explorer/

The site has seven sections:

| Section | What it shows |
|---|---|
| Overview | Corpus → graph → facts → hypotheses → verdicts, with the snapshot's counts |
| Worked example | One full loop for W in α-Ti: graph path, hypothesis, novelty check, DFT test, verdict, follow-up, DAMASK |

File: data/facts/surface_roughness.json (part 26 of 35)
"methods","Furthermore, under these optimized conditions cutting speed at 120 m/min, feed rate at 0.08 mm/rev, and depth of cut at 0.10 mm the surface roughness is minimized to approximately 0.19 μm."],["oa:W4405314777","Ti-6Al-4V","surface roughness",0.19,null,null,null,"µm","","","","","",false,"","abstract","Additionally, a 27 % reduction in cutting temperature and a minimum surface roughness of 0.19 μm were achieved with optimal settings of 120 m/min cutting speed, 0.08 mm/rev feed rate, and 0.10 mm depth of cut."],["oa:W4405314777","Ti-6Al-4V","surface roughness",0.25,null,null,null,"µm","","","","surface roughness tester","",false,"","methods","Despite the high temperatures, the surface finish achieved was approximately 0.25 μm, demonstrating the effectiveness of the selected cutting parameters and the robustness of the optimization process."],["oa:W4405314777","Ti-6Al-4V","surface roughness",0.19,null,null,null,"µm","","","","Surtronic S-128","",false,"","methods","The lowest Ra value achieved in this study was 0.19 μm, which exceeds the ISO standard for surface finish quality, making the findings highly relevant for industrial applications requiring superior surface integrity."],["oa:W4405314777","Ti-6Al-4V","surface roughness",0.59,null,null,null,"µm","","","","","",false,"","abstract","Specifically, a low cutting speed of 88 m/min coupled with a high depth of cut of 0.20 mm was found to elevate the cutting temperature to approximately 835 °C, resulting a surface roughness of 0.59 μm."],["oa:W4405552586","TC4-2.4Cu(L)","Sa",0.328,null,null,0.007,"µm","","","","","",false,"","results_discussion","The Sa value of the TC4-2.4Cu(L) alloy was 0.230 (±0.007) μm (a1,e1), and the Sa value of this alloy after the electrochemical corrosion test was 0.328 (±0.007) μm (b1,f1), with a change of 43%."],["oa:W4405552586","TC4-7.9Cu","Sa",0.061,null,null,0.004,"µm","","","","","",false,"","results_discussion","The surface roughness of the TC4-7.9Cu alloy changed from 0.047 (±0.003) μm (c,g) to 0.061 (±0.004) μm (d,h), a change of 30%."],["oa:W4405552586","TC4-7.9Cu","Sa",0.047,null,null,0.003,"µm","","","","","",false,"","results_discussion","The surface roughness of the TC4-7.9Cu alloy changed from 0.047 (±0.003) μm (c,g) to 0.061 (±0.004) μm (d,h), a change of 30%."],["oa:W4405552586","TC4-2.4Cu(L)","Sa",0.23,null,null,0.007,"µm","","","","","",false,"","results_discussion","The Sa value of the TC4-2.4Cu(L) alloy was 0.230 (±0.007) μm (a1,e1), and the Sa value of this alloy after the electrochemical corrosion test was 0.328 (±0.007) μm (b1,f1), with a change of 43%."],["oa:W4405552586","TC4-7.9Cu(L)","Sa",0.225,null,null,0.001,"µm","","","","","",false,"","results_discussion","The Sa value of the TC4-7.9Cu(L) alloy is 0.225 (±0.001) μm (c1,g1), and after corrosion, the Sa value became 0.258 (±0.004) μm (d1,h1), with a change of approximately 15%."],["oa:W4405552586","TC4-2.4Cu","Sa",0.091,null,null,0.004,"µm","","","","","",false,"","results_discussion","After measurement, the surface roughness Sa of the TC4-2.4Cu alloy was 0.053 (±0.006) μm before corrosion (a,e), and after corrosion, the Sa value reached 0.091 (±0.004) μm (b,f), with a change of 72%."],["oa:W4405552586","TC4-2.4Cu","Sa",0.053,null,null,0.006,"µm","","","","","",false,"","results_discussion","After measurement, the surface roughness Sa of the TC4-2.4Cu alloy was 0.053 (±0.006) μm before corrosion (a,e), and after corrosion, the Sa value reached 0.091 (±0.004) μm (b,f), with a change of 72%."],["oa:W4405552586","TC4-7.9Cu(L)","Sa",0.258,null,null,0.004,"µm","","","","","",false,"","results_discussion","The Sa value of the TC4-7.9Cu(L) alloy is 0.225 (±0.001) μm (c1,g1), and after corrosion, the Sa value became 0.258 (±0.004) μm (d1,h1), with a change of approximately 15%."],["oa:W4405724073","","average_surface_roughness",0.8,null,null,null,"µm","","","","","",false,"","results_discussion","Notably, the average surface roughness (Ra) was enhanced by 15%, reducing it from 0.95 μm to 0.8 μm."],["oa:W4405740064","Ti-5Al-2Sn-2Zr-4Mo-4Cr","surface roughness",2.54,2.54,2.68,null,"µm","","rough-cut","coarse grains","","",false,"","conclusions","It also preserves the α and β phases, ensuring the mechanical consistency and durability of the alloy under demanding aerospace conditions.•High discharge energy in rough-cut mode results in coarse grains, thick recast layers, and microcracks, leading to surface roughness of ∼2.54–2.68 μm."],["oa:W4405740064","Ti-5Al-2Sn-2Zr-4Mo-4Cr","surface roughness",2.54,2.54,2.68,null,"µm","","rough-cut","","","",false,"","results_discussion","As a result, a thick and irregular recast layer form, with measurements typically in the range of ∼10–15 μm, as shown in ."],["oa:W4405740064","Ti-5Al-2Sn-2Zr-4Mo-4Cr","surface roughness",1.01,1.01,1.01,null,"µm","","finish-cut","","","",false,"","results_discussion","This lower thermal input minimizes the extent of molten material melting and deposition, allowing a thinner recast layer to form, typically in the range of ∼2–5 μm, as depicted in ."],["oa:W4405778053","Ti-6Al-4V","mean areal roughness (Sa)",4.6,null,null,1.0,"µm","","gas abrasive treated","","","",false,"","results_discussion","The mean areal roughness (Sa) was measured at 4.6 ± 1 µm, which aligns well with previously reported data in the literature [26, 27]."],["oa:W4405778053","Ti-6Al-4V","mean areal roughness (Sa)",0.1,null,null,0.1,"µm","","","","Mountains® 9 software","",false,"","methods","The key roughness parameters for a given surface area were determined based on the mean areal roughness (Sa), calculated with a standard deviation of ±0.1 µm."],["oa:W4405778053","Ti-6Al-4V","Ra",5.74,null,null,0.19,"µm","","gas abrasive treated","","","",false,"","results_discussion","The grit-blasted specimens in this study demonstrated roughness values similar to those found by Lewallen et al. (Ra 5.74 ± 0.19 µm) and notably higher than the roughness of bead-blasted substrates (Ra 1.10 ± 0.18 µm) [26]."],["oa:W4405778053","Ti-6Al-4V","maximum heights",12.5,null,null,1.0,"µm","","gas abrasive treated","","","",false,"","results_discussion","Gas abrasive treatment of the Ti6Al4V alloy resulted in unevenly distributed valleys and peaks across the surface, with maximum heights of approximately 12.5 ± 1 µm and 14.0 ± 1 µm, respectively."],["oa:W4405778053","Ti-6Al-4V","maximum heights",14.0,null,null,1.0,"µm","","gas abrasive treated","","","",false,"","results_discussion","Gas abrasive treatment of the Ti6Al4V alloy resulted in unevenly distributed valleys and peaks across the surface, with maximum heights of approximately 12.5 ± 1 µm and 14.0 ± 1 µm, respectively."],["oa:W4405825525","Ti-13Mo-2Fe","Ra",0.068,null,null,null,"µm","","","","","",false,"","results_discussion","The overall roughness can be considered adequate as oxides of moderate roughness (~68 nm) were reported to promote apatite formation in Tialloy [12]."],["oa:W4405825525","Ti-13Mo-2Fe","Ra",0.0711,null,null,0.007,"µm","","annealed","","","",false,"","results_discussion","250 from 18.74 ± 1.29 nm to 92.13 ± 4.43 nm (anodized) and slightly reduces to 71.06 ± 6.98 nm upon annealing."],["oa:W4405825525","Ti-13Mo-2Fe","Ra",0.0921,null,null,0.0044,"µm","","anodized","","","",false,"","results_discussion","250 from 18.74 ± 1.29 nm to 92.13 ± 4.43 nm (anodized) and slightly reduces to 71.06 ± 6.98 nm upon annealing."],["oa:W4405825525","Ti-13Mo-2Fe","Ra",0.0187,null,null,0.0013,"µm","","anodized","","","",false,"","results_discussion","250 from 18.74 ± 1.29 nm to 92.13 ± 4.43 nm (anodized) and slightly reduces to 71.06 ± 6.98 nm upon annealing."],["oa:W4405825525","Ti-13Mo-2Fe","Ra",0.0641,null,null,0.0027,"µm","","","","","",false,"","results_discussion","In line with the aforementioned pore diameter-bioactivity relationship, the pore diameter of the TNTs (64.11 ± 2.7 nm) may be adequate for effective mineralization, cell attachment, proliferation, and growth."],["oa:W4405825525","Ti-13Mo-2Fe","average surface roughness",0.0641,0.0614,0.0668,0.0027,"µm","","anodized at 60V, 50mV/s","","AFM","",false,"","abstract","However, by increasing the potential to 60V at a sweep rate of 50mV/s, the field generated was sufficient to form nanotubes (64.11 ± 2.7 nm) with enormous improvement in average surface roughness."],["oa:W4405827755","Ti-6Al-4V","Reflectivity R",0.55,null,null,null,"","","","","","",false,"unit_missing","table","Laser absorptivity α\t0.6"],["oa:W4405827755","Ti-6Al-4V","Laser absorptivity α",0.6,null,null,null,"","","","","","",false,"unit_missing","table","Boiling temperature Tb/K\t3673"],["oa:W4405827755","Ti-6Al-4V","Surface emissivity ε",0.58,null,null,null,"","","","","","",false,"unit_missing","table","Reflectivity R\t0.55"],["oa:W4405993844","Ti-6Al-4V","maximum height",12.5,null,null,1.0,"µm","","","","","",false,"","results_discussion","The 3D surface of the Ti6Al4V alloy after gas abrasive treatment exhibited randomly formed valleys and peaks with maximum heights around 12.5 ± 1 µm and 13.5 ± 1 µm, respectively."],["oa:W4405993844","Ti-6Al-4V","Sa",4.6,null,null,1.0,"µm","","","","","",false,"","results_discussion","The Sa was 4.6 ± 1 µm, which is in complete agreement with the literature data (2, 3)."],["oa:W4405993844","Ti-6Al-4V","Ra",5.74,null,null,0.19,"µm","","","","","",false,"","results_discussion","Grit-blasted specimens in this work have comparable roughness with results from Lewallen et al. (Ra 5.74 ± 0.19 µm) and higher than bead-blasted substrates (Ra 1.10 ± 0.18 µm) (2)."],["oa:W4405993844","Ti-6Al-4V","Ra",1.1,null,null,0.18,"µm","","","","","",false,"","results_discussion","Grit-blasted specimens in this work have comparable roughness with results from Lewallen et al. (Ra 5.74 ± 0.19 µm) and higher than bead-blasted substrates (Ra 1.10 ± 0.18 µm) (2)."],["oa:W4405993844","Ti-6Al-4V","maximum height",13.5,null,null,1.0,"µm","","","","","",false,"","results_discussion","The 3D surface of the Ti6Al4V alloy after gas abrasive treatment exhibited randomly formed valleys and peaks with maximum heights around 12.5 ± 1 µm and 13.5 ± 1 µm, respectively."],["oa:W4406006071","Ti-6Al-4V","Rp",0.0,null,null,null,"","","","","","",false,"unit_missing","results_discussion","As the shot mass ﬂow rate increased, the roughness values (Ra, Rp, Rv) decreased, also proportional to Figure 5."],["oa:W4406006071","Ti-6Al-4V","Rv",0.0,null,null,null,"","","","","","",false,"unit_missing","results_discussion","As the shot mass ﬂow rate increased, the roughness values (Ra, Rp, Rv) decreased, also proportional to Figure 5."],["oa:W4406006071","Ti-6Al-4V","Ra",0.0,null,null,null,"","","","","","",false,"unit_missing","results_discussion","As the shot mass ﬂow rate increased, the roughness values (Ra, Rp, Rv) decreased, also proportional to Figure 5."],["oa:W4406033819","Ti-6Al-4V","felületi érdesség",0.2,0.2,0.2,null,"µm","room temperature","","","surface profilometry","",false,"","abstract",""],["oa:W4406033819","Ti-6Al-4V","felületi érdesség",0.11,0.11,0.11,null,"µm","room temperature","","","contact profilometry","",false,"","abstract",""],["oa:W4406033819","Ti-6Al-4V","felületi érdesség",0.19,0.19,0.19,null,"µm","room temperature","","","laser profilometry","",false,"","abstract",""],["oa:W4406033819","Ti-6Al-4V","felületi érdesség",0.2,0.2,0.2,null,"µm","room temperature","","","surface profilometry","",false,"","abstract",""],["oa:W4406033819","Ti-6Al-4V","eltávolított felületi réteg vastagsága",40.0,40.0,75.0,null,"µm","room temperature","","","material removal depth measurement","",false,"","abstract",""],["oa:W4406140951","","Surface C (μm)",138.94,null,null,null,"µm","","","","","",false,"","table","Surface C (μm)\t138.94\t193.01\t291.94\t487.57"],["oa:W4406140951","","Surface C (μm)",487.57,null,null,null,"µm","","","","","",false,"out_of_range","table","Surface C (μm)\t138.94\t193.01\t291.94\t487.57"],["oa:W4406140951","","Surface C (μm)",291.94,null,null,null,"µm","","","","","",false,"out_of_range","table","Surface C (μm)\t138.94\t193.01\t291.94\t487.57"],["oa:W4406140951","","reaction layer",487.57,null,null,null,"µm","","","","","",false,"out_of_range","results","Meanwhile, the surface C showed a 138.94 μm reaction layer after 15 min of immersion (e, ), which grew to 487.57 μm at 60 min(h)."],["oa:W4406140951","","Surface C (μm)",193.01,null,null,null,"µm","","","","","",false,"","table","Surface C (μm)\t138.94\t193.01\t291.94\t487.57"],["oa:W4406140951","","reaction layer",138.94,null,null,null,"µm","","","","","",false,"","results","Meanwhile, the surface C showed a 138.94 μm reaction layer after 15 min of immersion (e, ), which grew to 487.57 μm at 60 min(h)."],["oa:W4406140951","","Surface S (μm)",8.53,null,null,null,"µm","","","","","",false,"","table","Surface S (μm)\t0\t0\t8.53\t12.03"],["oa:W4406495775","Ti-6Al-4V","surface roughness",55.7,null,null,null,"%","","","","","",false,"unit_mismatch","abstract","Finally, the multi-strategy snake algorithm optimizes the objective equation, with milling parameter experiments revealing a 55.7 percent increase in surface roughness of Ti64 compared to pre-optimization levels."],["oa:W4406495775","Ti-6Al-4V","roughness reduction",55.7,null,null,null,"%","","","","","",false,"unit_mismatch","conclusions","The optimized parameters are as follows: spindle speed 3108rpm, axial cutting depth 2mm, radial cutting depth 0.3mm, feed rate 0.2mm per tooth, roughness reduction 55.7%."],["oa:W4406495775","Ti-6Al-4V","minRa",0.105,null,null,null,"µm","","","","","",false,"","methods","The improved algorithm was used to optimize the prediction model of milling surface roughness of titanium alloy, and minRa = 0.105, X1 = 3018rpm, X2 = 2mm, X4 = 0.3mm, X = 0.02mm were obtained."],["oa:W4406731394","Ti-6Al-4V","Ra",0.58,null,null,null,"µm","","","","","",false,"","results_discussion","The surface roughness, measured at Ra = 1.44 lm, exceeds that of the as-machined surface, which has a roughness of Ra = 0.58 lm."],["oa:W4406731394","Ti-6Al-4V","Ra",1.44,null,null,null,"µm","","","","","",false,"","results_discussion","The surface roughness, measured at Ra = 1.44 lm, exceeds that of the as-machined surface, which has a roughness of Ra = 0.58 lm."],["oa:W4406904184","Ti-6Al-4V","average surface roughness",0.584,null,null,null,"µm","","","","","",false,"","conclusions","The average surface roughness from nine experiments for each insert was calculated, showing an average of 0.584 µm for the tungsten carbide insert and 0.464 µm for the PCD insert."],["oa:W4406904184","Ti-6Al-4V","surface roughness",0.425,null,null,null,"µm","","","","","",false,"","results","This was succeeded by a higher surface roughness value of 0.425 µm in Experiment 5, where the feed rate was 0.10 mm/rev."],["oa:W4406904184","Ti-6Al-4V","surface roughness",0.957,null,null,null,"µm","","","","","",false,"","abstract","Using a tungsten carbide insert, the surface roughness achieved was 0.957 µm with machining parameters set at 125 m/min, 0.05 mm/rev, and 1.5 mm."],["oa:W4406904184","Ti-6Al-4V","average surface roughness",0.464,null,null,null,"µm","","","","","",false,"","conclusions","The average surface roughness from nine experiments for each insert was calculated, showing an average of 0.584 µm for the tungsten carbide insert and 0.464 µm for the PCD insert."],["oa:W4406904184","Ti-6Al-4V","surface roughness",0.425,null,null,null,"µm","","","","","",false,"","results","At a cutting speed of 68 m/min, the surface roughness initially decreases as the depth of cut increases from 0.5 mm to 1 mm, but then rises significantly when the depth of cut reaches 1.5 mm."],["oa:W4406904184","Ti-6Al-4V","surface roughness",0.954,null,null,null,"µm","","","","machining","",false,"","results","The highest surface roughness value obtained was 0.954 µm with the parameter setting of 125m/min, 0.05mm/rev and 1.5mm."],["oa:W4406904184","Ti-6Al-4V","surface roughness",0.366,null,null,null,"µm","","","","machining","",false,"","results","The lowest surface roughness recorded was 0.366 µm with the machining parameter of 68m/min, 0.05mm/rev and 0."],["oa:W4406904184","Ti-6Al-4V","surface roughness",0.366,null,null,null,"µm","","","","Mitutoyo Surface Roughness Measuring Tester, model SJ-410","",false,"","results","The lowest recorded surface roughness is 0.366 µm, while the maximum is 0.954 µm, achieved during experiments 1 and 7, respectively."],["oa:W4406904184","Ti-6Al-4V","surface roughness",0.425,null,null,null,"µm","","","","","",false,"","results","In contrast, at a cutting speed of 110 m/min, surface roughness decreases from 0.5 mm to 1 mm, and remaining constant when the depth of cut increases to 1.5 mm."],["oa:W4406904184","Ti-6Al-4V","surface roughness",0.954,null,null,null,"µm","","","","","",false,"","conclusions","The maximum surface roughness achieved with a tungsten carbide insert was 0.954 µm, under machining parameters of 125 m/min, 0.05 mm/rev, and 1.5 mm."],["oa:W4406904184","Ti-6Al-4V","surface roughness",0.954,null,null,null,"µm","","","","Mitutoyo Surface Roughness Measuring Tester, model SJ-410","",false,"","results","The lowest recorded surface roughness is 0.366 µm, while the maximum is 0.954 µm, achieved during experiments 1 and 7, respectively."],["oa:W4406904184","Ti-6Al-4V","surface roughness",0.582,null,null,null,"µm","","","","","",false,"","results","Ultimately, during Experiment 9, using a feed rate of 0.15 mm/rev, the surface roughness value further increased to 0.582 µm."],["oa:W4406904184","Ti-6Al-4V","surface roughness",0.425,null,null,null,"µm","","","","","",false,"","results","Lastly, at a cutting speed of 125 m/min, surface roughness increases from 0.5 mm to 1 mm, but decreases when the depth of cut reaches 1.5 mm."],["oa:W4406904184","Ti-6Al-4V","surface roughness",0.31,null,null,null,"µm","","","","","",false,"","results","85, No. 2, December 2024) 7 YATHAVA ARULAPPAN, YUVAN MAILVAHANAM, A N M TAHMID HOSSAIN BHUYAN The lowest surface roughness value obtained was 0.310 µm which is overall the lowest surface roughness value with the parameter setting of 68m/min, 0.1mm/rev and 1.0mm obtained by using Tungsten Carbide insert."],["oa:W4406904184","Ti-6Al-4V","surface roughness",0.316,null,null,null,"µm","","","","","",false,"","conclusions","Conversely, the minimum surface roughness recorded with a PCD insert was 0.316 µm, corresponding to machining parameters of 68 m/ min, 0.1 mm/rev, and 1.0 mm, representing the lowest cutting speed and depth of cut."],["oa:W4406904184","Ti-6Al-4V","surface roughness",0.615,null,null,null,"µm","","","","","",false,"","results","The surface roughness value obtained was 0.615 µm which is the highest recorded using PCD insert using machining parameter of 68m/min, 0.15mm/rev and 1.5 mm."],["oa:W4406904184","Ti-6Al-4V","surface roughness",0.316,null,null,null,"µm","","","","","",false,"","abstract","In contrast, employing a polycrystalline diamond insert yielded the lowest surface roughness of 0.316 µm at the minimum cutting speed and depth of cut, with parameters of 68 m/min, 0.1 mm/rev, and 1.0 mm."],["oa:W4406904184","Ti-6Al-4V","surface roughness",0.615,null,null,null,"µm","","","","machining","",false,"","results","3.3 The Impact of Machining Parameters on the Surface Roughness of Biomedical-Grade Titanium Alloy Utilising Polycrystalline Diamond Insert The utilisation of PCD inserts resulted in achieving a minimum surface roughness of 0.310 µm, while the maximum surface roughness of 0.615 µm was attained during experiments 2 and 3."],["oa:W4406904184","Ti-6Al-4V","surface roughness",0.31,null,null,null,"µm","","","","machining","",false,"","results","3.3 The Impact of Machining Parameters on the Surface Roughness of Biomedical-Grade Titanium Alloy Utilising Polycrystalline Diamond Insert The utilisation of PCD inserts resulted in achieving a minimum surface roughness of 0.310 µm, while the maximum surface roughness of 0.615 µm was attained during experiments 2 and 3."],["oa:W4406904184","Ti-6Al-4V","surface roughness",0.615,null,null,null,"µm","","","","","",false,"","results","At a cutting speed of 68 m/min and a depth of cut of 1.5 mm, the roughest surface roughness observed on titanium alloy using a PCD insert was 0.615 µm, representing the highest surface roughness recorded in this experiment."],["oa:W4406904184","Ti-6Al-4V","surface roughness",0.347,null,null,null,"µm","","","","","",false,"","results","Specifically, at the slowest cutting speed of 68 m/min, a depth of cut of 0.5 mm resulted in the smoothest surface, measuring 0.347 µm."],["oa:W4406904184","Ti-6Al-4V","surface roughness",0.4625,0.31,0.615,null,"µm","","","","","",false,"","results","There is an approximate twofold increase in surface roughness, rising from 0.31 µm to 0.615 µm when the feed rate increases from 0.10 mm/rev to 0.15 mm/rev at a cutting speed of 68 m/min."],["oa:W4406904184","Ti-6Al-4V","surface roughness",0.516,null,null,null,"µm","","","","","",false,"","results","Conversely, at the highest cutting speed of 125 m/min, the roughest surface recorded was 0.516 µm."],["oa:W4406904184","Ti-6Al-4V","surface roughness",0.347,null,null,null,"µm","","","","","",false,"","results","In Experiment 1, the recorded surface roughness value was 0.347 µm at a feed rate of 0.05 mm/rev."],["oa:W4407807190","Ti-6Al-4V","Ra",4.5,4.0,5.0,null,"µm","","","","","",false,"","results","The roughness remained in the order of some micrometers, between 4 and 5 μm for Ra and 5 and 7 μm for Rq, while the thickness exhibited typical values of around 6–7 μm."],["oa:W4407807190","Ti-6Al-4V","Rq",6.0,5.0,7.0,null,"µm","","","","","",false,"","results","The roughness remained in the order of some micrometers, between 4 and 5 μm for Ra and 5 and 7 μm for Rq, while the thickness exhibited typical values of around 6–7 μm."],["oa:W4407986667","Ti-6Al-4V","surface roughness (Ra)",4.62,4.62,4.62,1.33,"µm","","","","","",false,"","results_discussion",""],["oa:W4407986667","Ti-6Al-4V","surface roughness (Ra)",5.83,5.83,5.83,1.25,"µm","","","","","",false,"","results_discussion",""],["oa:W4407986667","Ti-6Al-4V","surface roughness (Ra)",5.225,4.62,5.83,1.33,"µm","","","","","",false,"","results_discussion",""],["oa:W4407986667","Ti-6Al-4V","surface roughness (Ra)",5.12,5.12,5.12,1.28,"µm","","","","","",false,"","results_discussion",""],["oa:W4407986667","Ti-6Al-4V","surface roughness (Ra)",5.225,3.29,7.08,1.33,"µm","","","","","",false,"","abstract",""],["oa:W4407986667","Ti-6Al-4V","surface roughness (Ra)",5.83,5.83,5.83,1.25,"µm","","","","","",false,"","abstract",""],["oa:W4408282829","U670–120","coefficient of friction",0.1,null,null,null,"","","","","","",false,"unit_missing","results","The CoFs for samples U670–10 and U670–120 started low at about 0.1, and they both increased steadily and turned very unstable in the last 200 cycles."],["oa:W4408282829","AgPd670–10","Ra",0.6,0.6,0.9,null,"µm","","after 10 h CCT at 670 °C","","","",false,"","results","However, the sample AgPd670–10 (h) showed a gray color with various sized particles on the surface, resulting in a higher Ra value compared to sample Pd670–10."],["oa:W4408282829","U670–10","coefficient of friction",0.1,null,null,null,"","","","","","",false,"unit_missing","results","The CoFs for samples U670–10 and U670–120 started low at about 0.1, and they both increased steadily and turned very unstable in the last 200 cycles."],["oa:W4408282829","U670–10","Ra",0.2,0.2,0.3,null,"µm","","after 10 h CCT at 670 °C","","","",false,"","results","The Ra value of U670–10 increased slightly, and the grooves left after grinding were still discernible."],["oa:W4408282829","AgPd670–10","coefficient of friction",0.14,null,null,null,"","","","","","",false,"unit_missing","results","For sample AgPd670–10, after an initial surge from 0.13 to 0.19 in the first 20 cycles, the CoF reduced slowly to 0.12 with the lowest average CoF of 0.14 (a)."],["oa:W4408282829","gold-predeposited","Ra",0.7,0.7,0.9,null,"µm","","after 10 h CCT at 670 °C","","","",false,"","results","For the gold-predeposited samples, the grinding mark became blurred after CCT, and small gold particles (identified in Figure S1) spread on the surface evenly which made the surface Ra value larger (c)."],["oa:W4408282829","U670–120","Ra",0.2,0.2,0.3,null,"µm","","after 120 h CCT at 670 °C","","","",false,"","results","Extending the treatment time to 120 h, the surface of U670–120 turned bluish (i), and Ra value did not change too much in comparison with U670–10."],["oa:W4408282829","AgV670–10","Ra",2.5,2.5,2.5,null,"µm","","after 10 h CCT at 670 °C","","","",false,"","results","The lumps turned into different-sized regular blocks with the assistance of Ag and V (sample AgV670–10 in f), and the sample appeared dark gray with a very bumpy surface with the highest Ra value ()."],["oa:W4408282829","Ti-6Al-2Sn-4Zr-2Mo","coefficient of friction",0.4,null,null,null,"","","untreated","","","",false,"unit_missing","results","Tribological Performance The initial coefficient of friction (CoF) fluctuated around 0.4 in the first 100 cycles for the untreated Ti6242 sample, and it fell slightly to oscillate at about 0.3 for another 300 cycles before climbing up and becoming more unstable until the end of the test as seen in ."],["oa:W4408374326","Ti-6Al-4V","surface roughness",0.0,null,null,null,"µm","","electropolished 15 V, 2 cm","","stylus gage","",false,"out_of_range","results","It was found that when using 15 V and a 2-cm distance, the surface roughness of the printed sample was the lowest ( p < 0.05)."],["oa:W4408374326","Ti-6Al-4V","Ra",2.12,null,null,0.33,"µm","","","","","",false,"","table","0.3/2\t0.3\t–\t2\t2.12 (±0.33) b"],["oa:W4408374326","Ti-6Al-4V","Ra",2.19,null,null,0.34,"µm","","","","","",false,"","table","0.3/4\t0.3\t–\t4\t2.19 (±0.34) b"],["oa:W4408374326","Ti-6Al-4V","surface roughness",0.0,null,null,null,"µm","","as-built L-PBF","","stylus gage","",false,"out_of_range","methods","The surface roughness was measured using a stylus gage, configured at 1.040-mm ranges, with a speed of 0.1 mm/s, and length of 4 mm, three times per sample."],["oa:W4408374326","Ti-6Al-4V","surface roughness",0.8,null,null,null,"µm","","as-built L-PBF","","","",false,"","discussion","Our findings showed that after the EP, the surface roughness of the L-PBF Ti6Al4V ELI alloy samples was consistently lower in all groups than in the control group."],["oa:W4408374326","Ti-6Al-4V","Ra",6.28,null,null,0.65,"µm","","","","","",false,"","table","Control\t–\t–\t–\t6.28 (±0.65) a"],["oa:W4408374326","Ti-6Al-4V","Ra",1.95,null,null,0.29,"µm","","","","","",false,"","table","15/4\t–\t15\t4\t1.95 (±0.29) bc"],["oa:W4408374326","Ti-6Al-4V","surface roughness",0.6,null,null,null,"µm","","EP 15 V, 2 cm","","","",false,"","discussion","These results agree with the measured surface roughness, showing that the EP conditions at 15 V with 2-cm distance improved the surface roughness and enhanced the corrosion resistance."],["oa:W4408374326","Ti-6Al-4V","Ra",1.69,null,null,0.51,"µm","","","","","",false,"","table","15/2\t–\t15\t2\t1.69 (±0.51) c"],["oa:W4409042296","Ti-6Al-5O-4V-2Nb","average roughness (Ra)",0.0944,null,null,0.0019,"µm","","","","profilometry","",false,"","results","Finally, considering the samples after 24 h immersion in AS, the coated sample exhibited a 10% increment in the Ra and Rt values (94.39 ± 1.92 nm and 1.47 ± 0.09 µm, respectively), similar to the base material for 0 h immersion in AS."],["oa:W4409042296","Ti-6Al-5O-4V-2Nb","Rt",1.47,null,null,0.09,"µm","","","","","",false,"","discussion","On the other hand, the Ti-6Al-4V/Nb2O5 sample exhibited the same values of Ra and Rt as those tested in air (94.39 ± 1.92 nm and 1.47 ± 0.09 µm, respectively), despite a slight 10% increase, indicating that the thin film not only protected the matrix against corrosion but also mitigated the formation of such layer without changing the surface properties of the substrate."],["oa:W4409042296","Ti-6Al-4V","average roughness (Ra)",0.2242,null,null,0.0083,"µm","","","","profilometry","",false,"","results","However, for the uncoated Ti-6Al-4V, after the 24 h immersion in AS, the values of Ra and Rt were, respectively, 224.23 ± 8.35 nm and 2.89 ± 0.06 µm, representing an increment of approximately 190% in comparison to the sample in air."],["oa:W4409042296","Ti-6Al-4V","mean roughness (Sa)",0.0153,null,null,null,"µm","","","","AFM","",false,"","results","Using AFM images and Gwyddion software, the mean roughness (Sa) of the Nb2O5 coating and the glass substrate was estimated at 15.3 nm and 10.0 nm, respectively."],["oa:W4409042296","Ti-6Al-4V","mean roughness (Sa)",0.01,null,null,null,"µm","","","","AFM","",false,"","results","Using AFM images and Gwyddion software, the mean roughness (Sa) of the Nb2O5 coating and the glass substrate was estimated at 15.3 nm and 10.0 nm, respectively."],["oa:W4409042296","Ti-6Al-4V","average roughness (Ra)",0.085,null,null,0.0001,"µm","","","","profilometry","",false,"","results","As expected, similar values of Ra and Rt were observed among both Ti-6Al-4V (84.96 ± 0.08 nm and 1.19 ± 0.04 µm, respectively) and Ti-6Al-4V/Nb2O5 (84.34 ± 0.56 nm and 1.58 ± 0.07 µm, respectively) considering the air environment, since the Nb2O5 thin film does not promote a significant modification on substrate topography due to its relatively low thickness, around 200 nm [,]."],["oa:W4409042296","Ti-6Al-4V","distance from peak-to-valley (Rt)",1.19,null,null,0.04,"µm","","","","profilometry","",false,"","results","As expected, similar values of Ra and Rt were observed among both Ti-6Al-4V (84.96 ± 0.08 nm and 1.19 ± 0.04 µm, respectively) and Ti-6Al-4V/Nb2O5 (84.34 ± 0.56 nm and 1.58 ± 0.07 µm, respectively) considering the air environment, since the Nb2O5 thin film does not promote a significant modification on substrate topography due to its relatively low thickness, around 200 nm [,]."],["oa:W4409042296","Ti-6Al-4V","Ra",0.0379,null,null,0.0084,"µm","","","","","",false,"","results","Additionally, it is worth mentioning that the spheres used in the Pin-on-Disk analysis presented average Ra and Rt values of 37.91 ± 8.45 nm and 1.54 ± 0.26 µm, respectively."],["oa:W4409042296","Ti-6Al-5O-4V-2Nb","average roughness (Ra)",0.0843,null,null,0.0006,"µm","","","","profilometry","",false,"","results","As expected, similar values of Ra and Rt were observed among both Ti-6Al-4V (84.96 ± 0.08 nm and 1.19 ± 0.04 µm, respectively) and Ti-6Al-4V/Nb2O5 (84.34 ± 0.56 nm and 1.58 ± 0.07 µm, respectively) considering the air environment, since the Nb2O5 thin film does not promote a significant modification on substrate topography due to its relatively low thickness, around 200 nm [,]."],["oa:W4409042296","Ti-6Al-5O-4V-2Nb","distance from peak-to-valley (Rt)",1.37,null,null,0.12,"µm","","","","profilometry","",false,"","results","Regarding the samples after the Pin-on-Disk analysis under 0 h immersion in AS, since the exposure time in this aggressive environment is low, no significant modification in the Ra and Rt values is perceived, compared to air, for Ti-6Al-4V/Nb2O5 (85.07 ± 0.49 nm and 1.37 ± 0.12 µm) and a slight increase, around 10%, for the Ti-6Al-4V (92.93 ± 0.52 nm and 2.14 ± 0.12 µm, respectively) associated with the onset of corrosion processes in the metallic matrix."],["oa:W4409042296","Ti-6Al-5O-4V-2Nb","distance from peak-to-valley (Rt)",1.58,null,null,0.07,"µm","","","","profilometry","",false,"","results","As expected, similar values of Ra and Rt were observed among both Ti-6Al-4V (84.96 ± 0.08 nm and 1.19 ± 0.04 µm, respectively) and Ti-6Al-4V/Nb2O5 (84.34 ± 0.56 nm and 1.58 ± 0.07 µm, respectively) considering the air environment, since the Nb2O5 thin film does not promote a significant modification on substrate topography due to its relatively low thickness, around 200 nm [,]."],["oa:W4409042296","Ti-6Al-5O-4V-2Nb","Ra",0.0944,null,null,0.0019,"µm","","","","","",false,"","discussion","On the other hand, the Ti-6Al-4V/Nb2O5 sample exhibited the same values of Ra and Rt as those tested in air (94.39 ± 1.92 nm and 1.47 ± 0.09 µm, respectively), despite a slight 10% increase, indicating that the thin film not only protected the matrix against corrosion but also mitigated the formation of such layer without changing the surface properties of the substrate."],["oa:W4409042296","Ti-6Al-4V","Rt",2.89,null,null,0.06,"µm","","","","","",false,"","discussion","After 24 h of immersion in AS, the Ra and Rt values (224.23 ± 8.35 nm and 2.89 ± 0.06 µm) of the uncoated surface increased markedly, attributed to the formation of corrosion products in brittle regions of the TiO2 layer and initiated a d-glucose film due to saccharides present in AS."],["oa:W4409042296","Ti-6Al-4V","Ra",0.2242,null,null,0.0083,"µm","","","","","",false,"","discussion","After 24 h of immersion in AS, the Ra and Rt values (224.23 ± 8.35 nm and 2.89 ± 0.06 µm) of the uncoated surface increased markedly, attributed to the formation of corrosion products in brittle regions of the TiO2 layer and initiated a d-glucose film due to saccharides present in AS."],["oa:W4409042296","Ti-6Al-5O-4V-2Nb","Rt",1.37,null,null,0.12,"µm","","","","","",false,"","discussion","For the analysis considering 0 h of immersion in AS, the Ra and Rt values remained similar for both the Ti-6Al-4V and Ti-6Al-4V/Nb2O5, which is expected due to the low samples-environment interaction, despite the slight increase of 10% for the base material in comparison to the samples tested in air (92.93 ± 0.52 nm and 2.14 ± 0.12 µm, versus 85.07 ± 0.49 nm and 1.37 ± 0.12 µm, respectively)."],["oa:W4409042296","Ti-6Al-5O-4V-2Nb","Ra",0.0851,null,null,0.0005,"µm","","","","","",false,"","discussion","For the analysis considering 0 h of immersion in AS, the Ra and Rt values remained similar for both the Ti-6Al-4V and Ti-6Al-4V/Nb2O5, which is expected due to the low samples-environment interaction, despite the slight increase of 10% for the base material in comparison to the samples tested in air (92.93 ± 0.52 nm and 2.14 ± 0.12 µm, versus 85.07 ± 0.49 nm and 1.37 ± 0.12 µm, respectively)."],["oa:W4409042296","Ti-6Al-4V","Rt",2.14,null,null,0.12,"µm","","","","","",false,"","discussion","For the analysis considering 0 h of immersion in AS, the Ra and Rt values remained similar for both the Ti-6Al-4V and Ti-6Al-4V/Nb2O5, which is expected due to the low samples-environment interaction, despite the slight increase of 10% for the base material in comparison to the samples tested in air (92.93 ± 0.52 nm and 2.14 ± 0.12 µm, versus 85.07 ± 0.49 nm and 1.37 ± 0.12 µm, respectively)."],["oa:W4409042296","Ti-6Al-4V","Rt",1.54,null,null,0.26,"µm","","","","","",false,"","results","Additionally, it is worth mentioning that the spheres used in the Pin-on-Disk analysis presented average Ra and Rt values of 37.91 ± 8.45 nm and 1.54 ± 0.26 µm, respectively."],["oa:W4409042296","Ti-6Al-4V","Ra",0.0929,null,null,0.0005,"µm","","","","","",false,"","discussion","For the analysis considering 0 h of immersion in AS, the Ra and Rt values remained similar for both the Ti-6Al-4V and Ti-6Al-4V/Nb2O5, which is expected due to the low samples-environment interaction, despite the slight increase of 10% for the base material in comparison to the samples tested in air (92.93 ± 0.52 nm and 2.14 ± 0.12 µm, versus 85.07 ± 0.49 nm and 1.37 ± 0.12 µm, respectively)."],["oa:W4409042296","Ti-6Al-5O-4V-2Nb","average roughness (Ra)",0.0851,null,null,0.0005,"µm","","","","profilometry","",false,"","results","Regarding the samples after the Pin-on-Disk analysis under 0 h immersion in AS, since the exposure time in this aggressive environment is low, no significant modification in the Ra and Rt values is perceived, compared to air, for Ti-6Al-4V/Nb2O5 (85.07 ± 0.49 nm and 1.37 ± 0.12 µm) and a slight increase, around 10%, for the Ti-6Al-4V (92.93 ± 0.52 nm and 2.14 ± 0.12 µm, respectively) associated with the onset of corrosion processes in the metallic matrix."],["oa:W4409042296","Ti-6Al-5O-4V-2Nb","distance from peak-to-valley (Rt)",1.47,null,null,0.09,"µm","","","","profilometry","",false,"","results","Finally, considering the samples after 24 h immersion in AS, the coated sample exhibited a 10% increment in the Ra and Rt values (94.39 ± 1.92 nm and 1.47 ± 0.09 µm, respectively), similar to the base material for 0 h immersion in AS."],["oa:W4409042296","Ti-6Al-4V","average roughness (Ra)",0.0929,null,null,0.0005,"µm","","","","profilometry","",false,"","results","Regarding the samples after the Pin-on-Disk analysis under 0 h immersion in AS, since the exposure time in this aggressive environment is low, no significant modification in the Ra and Rt values is perceived, compared to air, for Ti-6Al-4V/Nb2O5 (85.07 ± 0.49 nm and 1.37 ± 0.12 µm) and a slight increase, around 10%, for the Ti-6Al-4V (92.93 ± 0.52 nm and 2.14 ± 0.12 µm, respectively) associated with the onset of corrosion processes in the metallic matrix."],["oa:W4409042296","Ti-6Al-4V","distance from peak-to-valley (Rt)",2.14,null,null,0.12,"µm","","","","profilometry","",false,"","results","Regarding the samples after the Pin-on-Disk analysis under 0 h immersion in AS, since the exposure time in this aggressive environment is low, no significant modification in the Ra and Rt values is perceived, compared to air, for Ti-6Al-4V/Nb2O5 (85.07 ± 0.49 nm and 1.37 ± 0.12 µm) and a slight increase, around 10%, for the Ti-6Al-4V (92.93 ± 0.52 nm and 2.14 ± 0.12 µm, respectively) associated with the onset of corrosion processes in the metallic matrix."],["oa:W4409042296","Ti-6Al-4V","distance from peak-to-valley (Rt)",2.89,null,null,0.06,"µm","","","","profilometry","",false,"","results","However, for the uncoated Ti-6Al-4V, after the 24 h immersion in AS, the values of Ra and Rt were, respectively, 224.23 ± 8.35 nm and 2.89 ± 0.06 µm, representing an increment of approximately 190% in comparison to the sample in air."],["oa:W4409168372","Ti-6Al-4V","Ra",1.5,null,null,null,"µm","","","","","",false,"","results_discussion","The Ra (~ 3 μm) generated without laser assistance is nearly two times that with laser assistance (around 1.5 μm)."],["oa:W4409168372","Ti-6Al-4V","Ra",3.0,null,null,null,"µm","","","","","",false,"","results_discussion","The Ra (~ 3 μm) generated without laser assistance is nearly two times that with laser assistance (around 1.5 μm)."],["oa:W4409168372","Ti-6Al-4V","surface roughness",0.5,null,null,null,"µm","","","","","",false,"","results_discussion","The surface roughness produced by these two different processes is close (around 0.5 μm) at the start milling stage."],["oa:W4409168372","Ti-6Al-4V","Ra",1.0,null,null,null,"µm","","","","","",false,"","results_discussion","The Ra with laser assistance is smaller than 1 μm while that without laser assistance overall is higher than 1 μm."],["oa:W4409211086","Ti-6Al-4V","S a",2.06,null,null,null,"µm","","","","","",false,"","results_discussion","Five Ti-6Al-4V specimens with various roughness levels, each with the geometry shown in ), were produced and studied: smooth MTi-discs with average S a of 0.50 µm, SBTi-discs with S a of 2.06 µm, and three types of AMTi-discs with S a of 12.52 µm, 14.64 µm and 17.40 µm ( )."],["oa:W4409211086","Ti-6Al-4V","S a",12.52,null,null,null,"µm","","","","","",false,"","results_discussion","Five Ti-6Al-4V specimens with various roughness levels, each with the geometry shown in ), were produced and studied: smooth MTi-discs with average S a of 0.50 µm, SBTi-discs with S a of 2.06 µm, and three types of AMTi-discs with S a of 12.52 µm, 14.64 µm and 17.40 µm ( )."],["oa:W4409211086","Ti-6Al-4V","S a",0.5,null,null,null,"µm","","","","","",false,"","results_discussion","Five Ti-6Al-4V specimens with various roughness levels, each with the geometry shown in ), were produced and studied: smooth MTi-discs with average S a of 0.50 µm, SBTi-discs with S a of 2.06 µm, and three types of AMTi-discs with S a of 12.52 µm, 14.64 µm and 17.40 µm ( )."],["oa:W4409211086",
