Repository: akhtar07/tisci-explorer

# TiSci Explorer

A read-only, static explorer for **TiSci**, an autonomous research agent for titanium alloys. TiSci reads the
titanium-alloy literature, builds a knowledge graph and a table of measured values, proposes hypotheses where the
graph has gaps, and tests them with DFT (MACE / VASP) and the ICME-lite multiscale chain.

**Live site:** https://akhtar07.github.io/tisci-explorer/

The site has seven sections:

| Section | What it shows |
|---|---|
| Overview | Corpus → graph → facts → hypotheses → verdicts, with the snapshot's counts |
| Worked example | One full loop for W in α-Ti: graph path, hypothesis, novelty check, DFT test, verdict, follow-up, DAMASK |

File: data/facts/yield_strength.json (part 26 of 51)
"Six specimens for tensile strength testing have been prepared for each series, and their size and shape were in conformation with the ASTM E-8 standard ()."],["oa:W2996263273","Ti-6Al-4V","flow stress",1000.0,1000.0,1000.0,null,"MPa","room temperature","as-received","","SHPB","1/s",false,"","methods","Stress–Strain Curves Obtained by Hopkinson Press Bar presents the effect of strain rate on the true stress–strain curves of Ti6Al4V alloy."],["oa:W2996263273","Ti-6Al-4V","flow stress",850.0,850.0,850.0,null,"MPa","1073 K","heat-treated","","SHPB","",false,"","methods","However, by comparing the experimental results at different temperatures, it was observed that the strain-hardening rate of materials gradually decreased when the experimental temperature increased, and a slight flow softening is seen on the real stress–strain curve at 1073 K."],["oa:W2996263273","Ti-6Al-4V","Yield Strength (MPa)",773.9,null,null,null,"MPa","","","","","",false,"","table","Yield Strength (MPa)\t773.9"],["oa:W2996263273","Ti-6Al-4V","A (MPa)",874.0,null,null,null,"MPa","","","","","",false,"","table","874\t583\t0.316\t0.003\t0.95"],["oa:W2997062209","Ti-6Al-7Nb","Rp0,2",0.0,null,null,null,"","room temperature","","","tensile test","",false,"unit_missing","results","For all other materials, the yield strength is determined at the point of 0.2% permanent plastic deformation (Rp0,2)."],["oa:W2997062209","Co-28Cr-6Mo","Rp0,2",0.0,null,null,null,"","room temperature","","","tensile test","",false,"unit_missing","results","For all other materials, the yield strength is determined at the point of 0.2% permanent plastic deformation (Rp0,2)."],["oa:W2997098239","Ti-6Al-4V","yield strength",850.0,null,null,null,"MPa","room temperature","stress-relieved 730 °C/2h","","tensile test","",false,"","methods","All tensile specimens were stress-relieved at 730 °C for 2 h in argon environment."],["oa:W2999496460","CP-Ti Grade 4","increased strengths, at the level of",770.0,null,null,null,"MPa","","Conform SPD processed, single pass","","","",false,"","conclusions","Conform SPD processing with a single pass led to increased strengths, at the level of 770 MPa, and no change in elongation."],["oa:W2999496460","CP-Ti Grade 4","strengths of up to",1320.0,null,null,null,"MPa","","Conform SPD processed, rotary swaging","","","",false,"","conclusions","Additional strengthening was achieved thanks to rotary swaging which led to strengths of up to 1320 MPa."],["oa:W2999687205","Ti-7Cr-6V-5.5Mo-4Al-2Sn-1Fe","peak stress",1000.0,1006.0,1327.0,null,"MPa","605∼755°C","","","tensile test","10−3∼10−1 s−1",false,"","results_discussion","When the strain rate increases from 10−3 s−1 to 10−1 s−1, the peak stress gradually increases, appearing the opposite law, as seen in Figure 4A."],["oa:W2999955701","Ti-6Al-4V","yield stress σy",1037.0,980.0,1094.0,15.5,"MPa","","as-built","","tensile test","",false,"","results","Tensile engineering stress–strain curves (Fig. 5a and Supplementary Fig. 3) show that the yield stress σy and tensile strength σTS of the as-built Ti-6Al-4V are both increased by ~12% by ultrasound (e.g., from 980 ± 13 MPa to 1094 ± 18 MPa for σy, detailed tensile properties are listed in Supplementary Table 1)."],["oa:W2999955701","Ti-6Al-4V","yield strength",920.0,null,null,null,"MPa","room temperature","as-built","","tensile test","2.5 × 10−4 s−1",false,"","methods","The as-built Ti-6Al-4V block samples were cut into ﬂat tensile specimens transverse to the build direction with a gauge length of 12 mm, width of 2 mm and thickness of 1 mm."],["oa:W3002306392","Ti-6Al-4V","σy (MPa)",958.0,null,null,null,"MPa","room temperature","mill annealed","","tensile test","",false,"","table","MA Ti-6Al-4V ELI\t958\t1040\t19.6\t32"],["oa:W3004172621","Ti-6Al-4V","σ0.2%PS",780.0,780.0,780.0,null,"MPa","","laser-sintered","","","",false,"","results_discussion","The tensile properties of laser-sintered Ti-6Al-4V alloy fully satisfied the tensile properties (σ0.2%PS ≥ 780, σUTS ≥ 860 MPa, TE ≥ 10%) specified in ISO 5832-3 []."],["oa:W3004369596","Ti-6Al-4V","yield-strength increment",0.0,null,null,null,"","room temperature","warm-rolled, partially- or fully-spheroidized","","","",false,"unit_missing","results",""],["oa:W3004369596","Ti-6Al-4V","y d (MPa)",845.0,null,null,null,"MPa","","warm rolled","","","",false,"","results",""],["oa:W3004606294","Ti-6Al-2Sn-4Zr-2Mo","overmatching strength",0.0,null,null,null,"","","LFW","","micro-tensile test","",false,"unit_missing","abstract",""],["oa:W3004736212","Ti-6Al-4V","σY(MPa)",830.0,null,null,null,"MPa","","","","","",false,"","table","Value\t4430\t990\t830\t14\t312\t7.9\t114"],["oa:W3006717630","Ti-6Al-4V","σ y",1057.0,null,null,null,"MPa","","","","CPFEM prediction","",true,"","abstract",""],["oa:W3007728089","Ti-5Al-5Mo-5V-3Cr","YS",807.0,null,null,7.0,"MPa","","as-printed","","","",false,"","results",""],["oa:W3008242926","Ti-6Al-4V","Lower yield strength (MPa)",980.1,980.1,980.1,null,"MPa","room temperature","","","tensile test","",false,"","discussion","Table 5Result data of Tensile Tests of 3D printed titanium alloy dense specimens (Data Average of 18 Specimens)Maximum force (N)Tensile strength (MPa)Lower yield force (N)Lower yield strength (MPa)Elongation at break (%)Section shrinkage (%)Modulus of elasticity (MPa)20,137.51014.319,457.6980.113.1229.8410,088.49"],["oa:W3008242926","Fine Strut 1.75","Yield Strength",76.39,null,null,null,"MPa","","","","compression test","",false,"","table","Fine Strut 1.75\t8480.09\t77.07\t8405.78\t76.39\t659.33"],["oa:W3008242926","Fine Strut 2.0","Yield Strength",79.44,null,null,null,"MPa","","","","compression test","",false,"","table","Fine Strut 2.0\t8717.44\t80.34\t8632.83\t79.44\t628.78"],["oa:W3008242926","Fine Strut 2.5","Yield Strength",40.59,null,null,null,"MPa","","","","compression test","",false,"out_of_range","table","Fine Strut 2.5\t4724.88\t43.01\t4444.3\t40.59\t548.69"],["oa:W3008242926","Mid Strut 2.0","Yield Strength",32.32,null,null,null,"MPa","","","","compression test","",false,"out_of_range","table","Mid Strut 2.0\t3421.05\t30.27\t3254.2\t32.32\t437.09"],["oa:W3008242926","Mid Strut 2.5","Yield Strength",46.34,null,null,null,"MPa","","","","compression test","",false,"out_of_range","table","Mid Strut 2.5\t5081.16\t47.06\t5004.23\t46.34\t545.22"],["oa:W3008242926","Ti-6Al-4V","Lower yield strength (MPa)",980.1,null,null,null,"MPa","room temperature","as-built SLM","","tensile test","",false,"","table","20,137.5\t1014.3\t19,457.6\t980.1\t13.12\t29.84\t10,088.49"],["oa:W3008980028","CP-Ti Grade 4","YS, MPa",530.0,null,null,null,"MPa","","annealed","","","",false,"","table","1\tInitial CG Ti\t700\t530\t25\t52\t340"],["oa:W3008980028","CP-Ti Grade 4","YS, MPa",1200.0,null,null,null,"MPa","","nanoTi","","","",false,"","table","2\tnanoTi\t1240\t1200\t12\t42\t620"],["oa:W3008980028","Ti-6Al-4V","YS, MPa",840.0,null,null,null,"MPa","","annealed","","","",false,"","table","3\tAnnealed Ti-6Al-4V ELI\t940\t840\t16\t45\t530"],["oa:W3010567095","Ti-6Al-4V","Yield Strength, 0.2% Offset, (MPa)",825.0,null,null,null,"MPa","room temperature","","","tensile test","",false,"","table","895\t825\t10\t25\tHRC36"],["oa:W3012092854","Ti-6Al-4V","límite elástico",450.0,null,null,null,"MPa","400 °C","","","","",false,"","abstract","En los ensayos a 400⁰C, el límite elástico y la resistencia mecánica han decaído casi un 50% con respecto a las propiedades obtenidas a temperatura ambiente. • Los mecanismos de rotura observados en las diferentes muestras indican que no varían en función de la velocidad de deformación de los ensayos."],["oa:W3012092854","Ti-6Al-4V","Rp0,2",878.0,null,null,null,"MPa","","","","tensile test","",false,"","abstract","Ensayos de tenacidad de fractura 168 ENSAYO 0LT1 B (mm) 15,95 W (mm) 32,07 a1 (mm) 16,83 a2 (mm) 16,69 a3 (mm) 16,41 a4 (mm) 15,38 a5 (mm) 15,91 a (mm) 16,64 Ciclos 30047 Fmax (kN) 20,239 Pmax (kN) 8,059 R 0,072 Pmin (kN) 0,583 Rp0,2 (MPa) 878 FQ (kN) 17 KQ (MPa√m) 61,02 KIC (MPa√m) --------------------------------- -1<R<0,1 0,9a<a1<1,1a"],["oa:W3012092854","Ti-6Al-4V","Rp0,2",878.0,null,null,null,"MPa","","","","tensile test","",false,"","abstract","ENSAYO 0LT2 B (mm) 15,95 W (mm) 32,12 a1 (mm) 15,94 a2 (mm) 15,53 a3 (mm) 15,81 a4 (mm) 14,59 a5 (mm) 14,99 a (mm) 15,76 Ciclos 38025 Fmax (kN) 20,553 Pmax (kN) 8,050 R 0,073 Pmin (kN) 0,585 Rp0,2 (MPa) 878 FQ (kN) 17,36 KQ (MPa√m) 57,01 KIC (MPa√m) --------------------------------- -1<R<0,1 0,9a<a1<1,1a"],["oa:W3012092854","Ti-6Al-4V","Rp0,2",878.0,null,null,null,"MPa","","","","tensile test","",false,"","abstract","Ensayos de tenacidad de fractura 169 ENSAYO 0LT3 B (mm) 16,08 W (mm) 32,09 a1 (mm) 16,67 a2 (mm) 16,46 a3 (mm) 16,37 a4 (mm) 15,73 a5 (mm) 15,75 a (mm) 16,50 Ciclos 33846 Fmax (kN) 19,958 Pmax (kN) 8,041 R 0,073 Pmin (kN) 0,586 Rp0,2 (MPa) 878 FQ (kN) 17,08 KQ (MPa√m) 59,87 KIC (MPa√m) --------------------------------- -1<R<0,1 0,9a<a1<1,1a"],["oa:W3012092854","Ti-6Al-4V","Rp0,2",1009.0,null,null,null,"MPa","","","","tensile test","",false,"","abstract","ENSAYO 0TL1 B (mm) 15,94 W (mm) 32,10 a1 (mm) 16,10 a2 (mm) 16,09 a3 (mm) 16,30 a4 (mm) 15,47 a5 (mm) 15,52 a (mm) 16,16 Ciclos 17683 Fmax (kN) 16,365 Pmax (kN) 8,056 R 0,075 Pmin (kN) 0,601 Rp0,2 (MPa) 1009 FQ (kN) 15,57 KQ (MPa√m) 53,24 KIC (MPa√m) 53,24 -1<R<0,1 0,9a<a1<1,1a"],["oa:W3012092854","Ti-6Al-4V","Rp0,2",1009.0,null,null,null,"MPa","","","","tensile test","",false,"","abstract","Ensayos de tenacidad de fractura 170 ENSAYO 0TL2 B (mm) 16,00 W (mm) 32,03 a1 (mm) 15,83 a2 (mm) 15,62 a3 (mm) 16,00 a4 (mm) 14,77 a5 (mm) 15,24 a (mm) 15,82 Ciclos 21201 Fmax (kN) 17,044 Pmax (kN) 8,044 R 0,072 Pmin (kN) 0,58 Rp0,2 (MPa) 1009 FQ (kN) 16,16 KQ (MPa√m) 53,49 KIC (MPa√m) 53,49 -1<R<0,1 0,9a<a1<1,1a"],["oa:W3012092854","Ti-6Al-4V","Rp0,2",1009.0,null,null,null,"MPa","","","","tensile test","",false,"","abstract","ENSAYO 0TL3 B (mm) 16,07 W (mm) 32,05 a1 (mm) 16,42 a2 (mm) 16,38 a3 (mm) 16,47 a4 (mm) 15,13 a5 (mm) 15,46 a (mm) 16,42 Ciclos 20248 Fmax (kN) 17,161 Pmax (kN) 8,050 R 0,074 Pmin (kN) 0,598 Rp0,2 (MPa) 1009 FQ (kN) 16,1 KQ (MPa√m) 56,19 KIC (MPa√m) 56,19 -1<R<0,1 0,9a<a1<1,1a"],["oa:W3012092854","Ti-6Al-4V","Rp0,2",878.0,null,null,null,"MPa","","","","tensile test","",false,"","abstract","Ensayos de tenacidad de fractura 171 ENSAYO 1LT1 B (mm) 16,07 W (mm) 32,16 a1 (mm) 16,20 a2 (mm) 16,60 a3 (mm) 15,20 a4 (mm) 15,92 a5 (mm) 14,34 a (mm) 16,00 Ciclos 28647 Fmax (kN) 19,414 Pmax (kN) 8,062 R 0,073 Pmin (kN) 0,592 Rp0,2 (MPa) 878 FQ (kN) 16,95 KQ (MPa√m) 56,38 KIC (MPa√m) --------------------------------- -1<R<0,1 0,9a<a1<1,1a"],["oa:W3012092854","Ti-6Al-4V","Rp0,2",878.0,null,null,null,"MPa","","","","tensile test","",false,"","abstract","ENSAYO 1LT2 B (mm) 16,16 W (mm) 32,11 a1 (mm) 15,93 a2 (mm) 15,88 a3 (mm) 15,57 a4 (mm) 15,08 a5 (mm) 14,79 a (mm) 15,79 Ciclos 34810 Fmax (kN) 18,402 Pmax (kN) 8,032 R 0,072 Pmin (kN) 0,577 Rp0,2 (MPa) 878 FQ (kN) 16,59 KQ (MPa√m) 53,98 KIC (MPa√m) --------------------------------- -1<R<0,1 0,9a<a1<1,1a"],["oa:W3012092854","Ti-6Al-4V","Rp0,2",884.0,null,null,null,"MPa","","","","tenacity of fracture test","",false,"","abstract","Ensayos de tenacidad de fractura 174 ENSAYO 2LT1 B (mm) 15,93 W (mm) 32,15 a1 (mm) 15,10 a2 (mm) 15,00 a3 (mm) 14,78 a4 (mm) 13,71 a5 (mm) 13,90 a (mm) 14,96 Ciclos 32004 Fmax (kN) 23,045 Pmax (kN) 8,044 R 0,074 Pmin (kN) 0,592 Rp0,2 (MPa) 884 FQ (kN) 21,05 KQ (MPa√m) 64,20 KIC (MPa√m) 64,20 -1<R<0,1 0,9a<a1<1,1a"],["oa:W3012092854","Ti-6Al-4V","Rp0,2",884.0,null,null,null,"MPa","","","","tenacity of fracture test","",false,"","abstract","ENSAYO 2LT2 B (mm) 15,93 W (mm) 32,15 a1 (mm) 15,10 a2 (mm) 15,00 a3 (mm) 14,78 a4 (mm) 13,71 a5 (mm) 13,90 a (mm) 14,96 Ciclos 32004 Fmax (kN) 23,045 Pmax (kN) 8,044 R 0,074 Pmin (kN) 0,592 Rp0,2 (MPa) 884 FQ (kN) 21,05 KQ (MPa√m) 64,20 KIC (MPa√m) 64,20 -1<R<0,1 0,9a<a1<1,1a"],["oa:W3012092854","Ti-6Al-4V","Rp0,2",884.0,null,null,null,"MPa","","","","tenacity of fracture test","",false,"","abstract","Ensayos de tenacidad de fractura 175 ENSAYO 2LT3 B (mm) 15,80 W (mm) 32,05 a1 (mm) 15,02 a2 (mm) 15,15 a3 (mm) 14,71 a4 (mm) 13,24 a5 (mm) 13,74 a (mm) 14,96 Ciclos 31092 Fmax (kN) 24,379 Pmax (kN) 8,062 R 0,075 Pmin (kN) 0,604 Rp0,2 (MPa) 884 FQ (kN) 20,85 KQ (MPa√m) 64,48 KIC (MPa√m) --------------------------------- -1<R<0,1 0,9a<a1<1,1a"],["oa:W3012092854","Ti-6Al-4V","Rp0,2",970.0,null,null,null,"MPa","","","","tenacity of fracture test","",false,"","abstract","ENSAYO 2TL1 B (mm) 15,59 W (mm) 31,91 a1 (mm) 16,31 a2 (mm) 16,71 a3 (mm) 15,62 a4 (mm) 16,35 a5 (mm) 14,46 a (mm) 16,21 Ciclos 27003 Fmax (kN) 22,892 Pmax (kN) 8,059 R 0,074 Pmin (kN) 0,598 Rp0,2 (MPa) 970 FQ (kN) 21,1 KQ (MPa√m) 75,04 KIC (MPa√m) 75,04 -1<R<0,1 0,9a<a1<1,1a"],["oa:W3012092854","Ti-6Al-4V","Rp0,2",970.0,null,null,null,"MPa","","","","tensile test","",false,"","abstract","Ensayos de tenacidad de fractura 176 ENSAYO 2TL2 B (mm) 15,84 W (mm) 32,00 a1 (mm) 16,45 a2 (mm) 16,35 a3 (mm) 16,38 a4 (mm) 15,63 a5 (mm) 15,53 a (mm) 16,39 Ciclos 27008 Fmax (kN) 22,991 Pmax (kN) 8,044 R 0,074 Pmin (kN) 0,595 Rp0,2 (MPa) 970 FQ (kN) 21,6 KQ (MPa√m) 76,51 KIC (MPa√m) 76,51 -1<R<0,1 0,9a<a1<1,1a"],["oa:W3012092854","Ti-6Al-4V","Rp0,2",970.0,null,null,null,"MPa","","","","tensile test","",false,"","abstract","ENSAYO 2TL3 B (mm) 15,63 W (mm) 31,93 a1 (mm) 16,10 a2 (mm) 16,08 a3 (mm) 15,96 a4 (mm) 15,31 a5 (mm) 15,10 a (mm) 16,05 Ciclos 30999 Fmax (kN) 23,419 Pmax (kN) 8,065 R 0,075 Pmin (kN) 0,601 Rp0,2 (MPa) 970 FQ (kN) 21,9 KQ (MPa√m) 76,34 KIC (MPa√m) 76,34 -1<R<0,1 0,9a<a1<1,1a"],["oa:W3012092854","Ti-6Al-4V","Rp0,2",917.0,null,null,null,"MPa","","","","tensile test","",false,"","abstract","Ensayos de tenacidad de fractura 177 ENSAYO 3LT1 B (mm) 15,91 W (mm) 32,06 a1 (mm) 16,94 a2 (mm) 15,91 a3 (mm) 16,97 a4 (mm) 14,82 a5 (mm) 15,67 a (mm) 16,61 Ciclos 38567 Fmax (kN) 32,584 Pmax (kN) 8,063 R 0,074 Pmin (kN) 0,596 Rp0,2 (MPa) 917 FQ (kN) 28 KQ (MPa√m) 100,45 KIC (MPa√m) --------------------------------- -1<R<0,1 0,9a<a1<1,1a"],["oa:W3012092854","Ti-6Al-4V","Rp0,2",917.0,null,null,null,"MPa","","","","tensile test","",false,"","abstract","ENSAYO 3LT2 B (mm) 15,95 W (mm) 32,14 a1 (mm) 16,54 a2 (mm) 16,06 a3 (mm) 15,64 a4 (mm) 14,90 a5 (mm) 14,65 a (mm) 16,08 Ciclos 46708 Fmax (kN) 31,148 Pmax (kN) 8,071 R 0,075 Pmin (kN) 0,607 Rp0,2 (MPa) 917 FQ (kN) 26,60 KQ (MPa√m) 89,94 KIC (MPa√m) --------------------------------- -1<R<0,1 0,9a<a1<1,1a"],["oa:W3012092854","Ti-6Al-4V","Rp0,2",1077.0,null,null,null,"MPa","","","","tensile test","",false,"","abstract","Ensayos de tenacidad de fractura 180 ENSAYO 4LT1 B (mm) 15,94 W (mm) 32,11 a1 (mm) 16,63 a2 (mm) 15,95 a3 (mm) 16,07 a4 (mm) 13,94 a5 (mm) 14,07 a (mm) 16,22 Ciclos 41499 Fmax (kN) 15,719 Pmax (kN) 8,074 R 0,074 Pmin (kN) 0,601 Rp0,2 (MPa) 1077 FQ (kN) 14,95 KQ (MPa√m) 51,5 KIC (MPa√m) 51,35 -1<R<0,1 -1<R<0,1"],["oa:W3012092854","Ti-6Al-4V","Rp0,2",1077.0,null,null,null,"MPa","","","","tensile test","",false,"","abstract","ENSAYO 4LT2 B (mm) 15,91 W (mm) 32 a1 (mm) 16,89 a2 (mm) 16,11 a3 (mm) 16,14 a4 (mm) 14,35 a5 (mm) 14,19 a (mm) 16,38 Ciclos 34308 Fmax (kN) 15,755 Pmax (kN) 8,056 R 0,075 Pmin (kN) 0,607 Rp0,2 (MPa) 1077 FQ (kN) 15,17 KQ (MPa√m) 53,43 KIC (MPa√m) 53,43 -1<R<0,1 0,9a<a1<1,1a"],["oa:W3012092854","Ti-6Al-4V","Rp0,2",1084.0,null,null,null,"MPa","","","","tensile test","",false,"","abstract","Ensayos de tenacidad de fractura 184 ENSAYO 5TL1 B (mm) 16,00 W (mm) 32,00 a1 (mm) 16,51 a2 (mm) 16,17 a3 (mm) 16,62 a4 (mm) 14,91 a5 (mm) 15,78 a (mm) 16,43 Ciclos 27107 Fmax (kN) 17,783 Pmax (kN) 8,065 R 0,075 Pmin (kN) 0,601 Rp0,2 (MPa) 1084 FQ (kN) 16,93 KQ (MPa√m) 59,60 KIC (MPa√m) 59,60 -1<R<0,1 0,9a<a1<1,1a"],["oa:W3012092854","Ti-6Al-4V","Rp0,2",1084.0,null,null,null,"MPa","","","","tensile test","",false,"","abstract","ENSAYO 5TL2 B (mm) 16,00 W (mm) 32,00 a1 (mm) 16,12 a2 (mm) 16,16 a3 (mm) 16,04 a4 (mm) 15,15 a5 (mm) 15,07 a (mm) 16,11 Ciclos 32693 Fmax (kN) 17,819 Pmax (kN) 8,071 R 0,073 Pmin (kN) 0,592 Rp0,2 (MPa) 1084 FQ (kN) 16,93 KQ (MPa√m) 57,65 KIC (MPa√m) 57,65 -1<R<0,1 0,9a<a1<1,1a"],["oa:W3012092854","Ti-6Al-4V","Rp0,2",1084.0,null,null,null,"MPa","","","","tensile test","",false,"","abstract","Ensayos de tenacidad de fractura 185 ENSAYO 5TL3 B (mm) 16,03 W (mm) 32,05 a1 (mm) 16,97 a2 (mm) 16,66 a3 (mm) 16,84 a4 (mm) 15,54 a5 (mm) 15,77 a (mm) 16,82 Ciclos 33974 Fmax (kN) 17,960 Pmax (kN) 8,065 R 0,074 Pmin (kN) 0,598 Rp0,2 (MPa) 1084 FQ (kN) 17,32 KQ (MPa√m) 63,07 KIC (MPa√m) 63,07 -1<R<0,1 0,9a<a1<1,1a"],["oa:W3012332429","Ti-6Al-4V","yield strength",890.0,null,null,null,"MPa","room temperature","HIP 920°C/2h + 704°C/2h","basketweave","tensile test","",false,"","methods","A tensile test was performed on the post treated material and the result showed a yield strength of 890 MPa and tensile strength 990 MPa."],["oa:W3012417314","B3067","yield strength",1121.0,null,null,null,"MPa","room temperature","as-built SLM","","nanoindentation","",false,"","results","The yield strength values, σy, of B3067, B3090, B6067, B6090, S3067, and S6067 are 1,121, 1,168, 1,102, 1,151, 1,121, and 1,063 MPa, respectively, and the nominal Young’s modulus of these 3D printed Ti alloys is E = 110 GPa (E* = 109.6 GPa)."],["oa:W3012417314","B3090","yield strength",1168.0,null,null,null,"MPa","room temperature","as-built SLM","","nanoindentation","",false,"","results","The yield strength values, σy, of B3067, B3090, B6067, B6090, S3067, and S6067 are 1,121, 1,168, 1,102, 1,151, 1,121, and 1,063 MPa, respectively, and the nominal Young’s modulus of these 3D printed Ti alloys is E = 110 GPa (E* = 109.6 GPa)."],["oa:W3012417314","B6067","yield strength",1102.0,null,null,null,"MPa","room temperature","as-built SLM","","nanoindentation","",false,"","results","The yield strength values, σy, of B3067, B3090, B6067, B6090, S3067, and S6067 are 1,121, 1,168, 1,102, 1,151, 1,121, and 1,063 MPa, respectively, and the nominal Young’s modulus of these 3D printed Ti alloys is E = 110 GPa (E* = 109.6 GPa)."],["oa:W3012417314","B6090","yield strength",1151.0,null,null,null,"MPa","room temperature","as-built SLM","","nanoindentation","",false,"","results","The yield strength values, σy, of B3067, B3090, B6067, B6090, S3067, and S6067 are 1,121, 1,168, 1,102, 1,151, 1,121, and 1,063 MPa, respectively, and the nominal Young’s modulus of these 3D printed Ti alloys is E = 110 GPa (E* = 109.6 GPa)."],["oa:W3012417314","S3067","yield strength",1121.0,null,null,null,"MPa","room temperature","as-built SLM","","nanoindentation","",false,"","results","The yield strength values, σy, of B3067, B3090, B6067, B6090, S3067, and S6067 are 1,121, 1,168, 1,102, 1,151, 1,121, and 1,063 MPa, respectively, and the nominal Young’s modulus of these 3D printed Ti alloys is E = 110 GPa (E* = 109.6 GPa)."],["oa:W3012417314","S6067","yield strength",1063.0,null,null,null,"MPa","room temperature","as-built SLM","","nanoindentation","",false,"","results","The yield strength values, σy, of B3067, B3090, B6067, B6090, S3067, and S6067 are 1,121, 1,168, 1,102, 1,151, 1,121, and 1,063 MPa, respectively, and the nominal Young’s modulus of these 3D printed Ti alloys is E = 110 GPa (E* = 109.6 GPa)."],["oa:W3012417314","Ti-6Al-4V","σy",3.9,null,null,4.8,"%","room temperature","as-built SLM","","nanoindentation","",true,"unit_mismatch","results","Specifically, for E* MAPE drops to 3.0 ± 3.3% and 2.3 ± 2.4% for raw indentation data and tip radius-corrected data, respectively, and for σy MAPE drops to 5.1 ± 7.0% and 3.9 ± 4.8%, respectively."],["oa:W3012417314","Ti-6Al-4V","σy",1000.0,1000.0,1000.0,null,"MPa","room temperature","as-built SLM","","nanoindentation","",false,"","results","Similar results are shown for indentations made on another 3D printed Ti-6Al-4V alloy (B3090) in for both E* and σy."],["oa:W3013609951","Ti6242Si","0.2% yield strength",1040.0,null,null,null,"MPa","room temperature","","","tensile test","",false,"","results",""],["oa:W3013690192","Ti-6Al-4V","yield strength",977.0,null,null,null,"MPa","","","","","",false,"","results",""],["oa:W3013690192","Ti-6Al-4V","YS",850.0,null,null,null,"MPa","","as-welded","martensitic α'","","",false,"","discussion",""],["oa:W3013702738","Ti-6Al-4V","0.2% proof stress (MPa)",830.0,null,null,null,"MPa","","","","","",false,"","conclusions",""],["oa:W3013702738","Ti-6Al-4V","stress",2000.0,null,null,null,"MPa","","","","","",false,"","methods",""],["oa:W3013702738","Ti-6Al-4V","residual stress",-600.0,null,null,null,"MPa","","","","","",false,"out_of_range","methods",""],["oa:W3013702738","Ti-6Al-4V","residual stress",315.0,315.0,480.0,null,"MPa","","","","","",false,"","methods",""],["oa:W3013702738","Ti-6Al-4V","residual stress",460.0,null,null,null,"MPa","","","","","",false,"","methods",""],["oa:W3013746844","Ti-6Al-4V","YS(MPa)",725.0,715.0,735.0,10.0,"MPa","room temperature","as-built SEBAMed","","tensile test","",false,"","table","OED\t765 ± 11\t725 ± 10\t108 ± 1\t31 ± 1\t12 ± 0"],["oa:W3013746844","Ti-6Al-4V","YS(MPa)",737.0,734.0,740.0,3.0,"MPa","room temperature","as-built SEBAMed","","tensile test","",false,"","table","HED\t752 ± 19\t737 ± 3\t116 ± 8\t26 ± 1\t13 ± 1"],["oa:W3015404688","Ti-6Al-4V","屈服强度(ζs)",886.2,null,null,10.0,"MPa","room temperature","","","tensile test","",false,"","abstract",""],["oa:W3015757214","Ti-6Al-4V","Proof stress, Rp0.2",921.0,null,null,null,"MPa","room temperature","Ref","","tensile test","",false,"","table","Proof stress, Rp0.2 MPa\t921\t928"],["oa:W3015757214","Ti-6Al-4V","Proof stress, Rp0.2",928.0,null,null,null,"MPa","room temperature","Ref","","tensile test","",false,"","table","Proof stress, Rp0.2 MPa\t921\t928"],["oa:W3016571614","Ti-6Al-4V","elastic limit stress σe",850.0,null,null,null,"MPa","room temperature","annealed","","tensile test","0.2 mm/min",false,"","methods","It can be calculated that Young’s modulus E is 112 GPa and the elastic limit stress σe is 850 MPa."],["oa:W3020146378","Ti-6Al-4V","Yield strength",810.0,null,null,null,"MPa","","","","","",false,"","methods",""],["oa:W3020146378","Ti-Ta (binary)","Yield strength",375.0,null,null,null,"MPa","","","","","",false,"","methods",""],["oa:W3020282068","","0.2% offset yield strength",920.0,null,null,null,"MPa","room temperature","","","tensile test","",false,"","conclusions","**** 0.2% offset yield strength was found to be 920 MPa."],["oa:W3021254486","","micro-tensile strength",127.0,null,null,null,"MPa","","","","tensile test","",false,"","results_discussion","That is, the micro-tensile strength of the joint was 127 MPa."],["oa:W3021769612","Ti-12Mo","yield strength",0.0,null,null,null,"","","","","","",false,"unit_missing","results","While the yield strength of the Ti-12Mo alloy is lower, the true uniform strain is by far the largest since the macroscopic strain localization has been postponed owing to a high strain-hardening capacity1,2."],["oa:W3022509747","Ti-36Nb-2Ta-3Zr-0.3O","yield strength",741.32,null,null,null,"MPa","room temperature","","","tensile test","10−5 s−1",false,"","methods","Values of yield strength increased with higher strain rates and varied from 741.32 MPa obtained for the lowest strain rate 10−5 s−1 to 896.27 MPa for the highest strain rate 10−1 s−1."],["oa:W3022509747","Ti-36Nb-2Ta-3Zr-0.3O","yield strength",896.27,null,null,null,"MPa","room temperature","","","tensile test","10−1 s−1",false,"","methods","Values of yield strength increased with higher strain rates and varied from 741.32 MPa obtained for the lowest strain rate 10−5 s−1 to 896.27 MPa for the highest strain rate 10−1 s−1."],["oa:W3022672069","","yield strength",743.0,null,null,null,"MPa","","","","","",false,"","results_discussion","The yield strength increases by 3.17%, while the ultimate tensile stress is increased by about 2.36% (from 721 MPa to 738 MPa)."],["oa:W3022672069","316 L stainless steel","yield strength",550.0,null,null,null,"MPa","","","","","",false,"","results_discussion","It is reported that the tensile stress of 316 L stainless steel is increased by about 13%, while the yield strength increases from 280 MPa to 550 MPa after SMAT."],["oa:W3022768584","","transformation stress",500.0,null,null,null,"MPa","","TT-1250°C","","","",false,"","results_discussion","As can be seen in Fig. 9v, the transformation stress is close to 500 MPa and a fully reversible MT is obtained for the Fig. 7 ODF sections for u2 = 0\u0003, 45\u0003 and 65\u0003 for specimens heat treated according to TT-1250 \u0003C subsequent to cold rolling with reduction ratios of i 85%, ii 90% and iii 92% (Color ﬁgure online) Shap."],["oa:W3022768584","","transformation stress",800.0,null,null,null,"MPa","","TT-1300°C","","","",false,"","results_discussion","The transformation stress for a reduction ratio of 92% is around 800 MPa and the sample with the reduction ratio of 85% already failed in the elastic regime."],["oa:W3022768584","","failed in the elastic regime",0.0,null,null,null,"","","TT-1300°C","","","",false,"unit_missing","results_discussion","The transformation stress for a reduction ratio of 92% is around 800 MPa and the sample with the reduction ratio of 85% already failed in the elastic regime."],["oa:W3023302576","Ti-35Nb-7Zr-5Ta","yield strength",430.0,null,null,null,"MPa","","as-built SLM","","","",false,"","results_discussion",""],["oa:W3023302576","Ti-35Nb-7Zr-5Ta","rYS",430.0,null,null,38.0,"MPa","","as-built SLM","","","",false,"","results_discussion",""],["oa:W3023302576","Ti-30Nb-7Zr-5Ta-0.11O","yield strength",664.0,null,null,null,"MPa","","as-built SLM","fine α' martensitic laths","","",false,"","results_discussion",""],["oa:W3023302576","Ti-35Nb-7Zr-5Ta","rYS",469.0,null,null,42.0,"MPa","","as-cast","","","",false,"","results_discussion",""],["oa:W3023302576","","rYS",430.0,null,null,null,"MPa","","as-built SLM","","compressive test","",false,"","conclusions",""],["oa:W3023302576","","rYS",469.0,null,null,null,"MPa","","suction-cast","","compressive test","",false,"","conclusions",""],["oa:W3023302576","","yield strength",0.0,null,null,null,"MPa","","as-built SLM","","compression test","1e-4 s-1",false,"out_of_range","methods",""],["oa:W3023302576","","yield strength",0.0,null,null,null,"MPa","","as-built SLM","","compression test","1e-4 s-1",false,"out_of_range","methods",""],["oa:W3023455059","Ti–Fe–Mo","Proof stress, 0.2%",1335.0,null,null,85.0,"MPa","","solution heat treated","","","",false,"","methods","The modulus, 0.2% proof strength and compressive strain to failure of the Ti–Fe–Mo alloy in the solution heat treated and aged conditions as well as the Ti-64 sample are listed in .Table 1Modulus, yield strength, 0.2% proof strength and compressive strain to failure of the Ti–Fe–Mo alloy in the solution heat treated and aged conditions, in addition to a Ti-64 reference sample.Table 1AlloyModulus (GPa)Proof stress, 0.2% (MPa)Strain to failure (%)Ti–Fe–Mo Soln.–1335 ± 852.9 ± 0.1Ti–Fe–Mo Aged13918"],["oa:W3023455059","Ti–Fe–Mo","Proof stress, 0.2%",1890.0,null,null,80.0,"MPa","","aged","","","",false,"","methods","The modulus, 0.2% proof strength and compressive strain to failure of the Ti–Fe–Mo alloy in the solution heat treated and aged conditions as well as the Ti-64 sample are listed in .Table 1Modulus, yield strength, 0.2% proof strength and compressive strain to failure of the Ti–Fe–Mo alloy in the solution heat treated and aged conditions, in addition to a Ti-64 reference sample.Table 1AlloyModulus (GPa)Proof stress, 0.2% (MPa)Strain to failure (%)Ti–Fe–Mo Soln.–1335 ± 852.9 ± 0.1Ti–Fe–Mo Aged13918"],["oa:W3023455059","Ti-6Al-4V","Proof stress, 0.2%",1035.0,null,null,15.0,"MPa","","","","","",false,"","methods","The modulus, 0.2% proof strength and compressive strain to failure of the Ti–Fe–Mo alloy in the solution heat treated and aged conditions as well as the Ti-64 sample are listed in .Table 1Modulus, yield strength, 0.2% proof strength and compressive strain to failure of the Ti–Fe–Mo alloy in the solution heat treated and aged conditions, in addition to a Ti-64 reference sample.Table 1AlloyModulus (GPa)Proof stress, 0.2% (MPa)Strain to failure (%)Ti–Fe–Mo Soln.–1335 ± 852.9 ± 0.1Ti–Fe–Mo Aged13918"],["oa:W3023455059","Ti–Fe–Mo","Proof stress, 0.2%",1335.0,1250.0,1420.0,85.0,"MPa","","solution heat treated","","","",false,"","table","Ti–Fe–Mo Soln.\t–\t1335 ± 85\t2.9 ± 0.1"],["oa:W3023455059","Ti–Fe–Mo","Proof stress, 0.2%",1890.0,1810.0,1970.0,80.0,"MPa","","aged","","","",false,"","table","Ti–Fe–Mo Aged\t139\t1890 ± 80\t4.9 ± 0.1"],["oa:W3023455059","Ti-6Al-4V","Proof stress, 0.2%",1035.0,1020.0,1050.0,15.0,"MPa","","","","","",false,"","table","Ti-64\t139\t1035 ± 15\t15.8 ± 0.4"],["oa:W3023605030","Ti-1023","yield stresses",800.0,null,null,null,"MPa","room temperature","","","tensile test","",false,"","methods",""],["oa:W3023605030","Ti-1023","Yield stress at 0.2%",799.0,null,null,null,"MPa","room temperature","as-forged","","tensile test","2×10-3s-1",false,"","methods",""],["oa:W3023605030","Ti-1023","Yield stress at 0.2%",800.0,null,null,null,"MPa","room temperature","as-forged","","tensile test","2×10-4s-1",false,"","methods",""],["oa:W3023605030","Ti-1023","Yield stress at 0.2%",770.0,null,null,null,"MPa","room temperature","as-forged","","tensile test","2×10-5s-1",false,"","methods",""],["oa:W3023677991","TLM alloy","σSIM",155.0,140.0,170.0,null,"MPa","room temperature","solution treated in (α + β) phase region (620 and 700°C)","","","",false,"","results","It can be seen that the σSIM is relatively lower (140∼170 MPa) for the sample solution-treated in (α + β) (620 and 700◦C) as compared to the sample solution-treated in β phase region (750 and 800◦C)."],["oa:W3023677991","TLM alloy","σSIM",140.0,null,null,null,"MPa","room temperature","solution treated at 700°C","","","",false,"","results","It is obvious to ﬁnd that the sample with the minimum σSIM (140 MPa) is obtained after the solution temperature of 700◦C."],["oa:W3023677991","TLM","work hardening rate",1100.0,null,null,null,"MPa","","solution treated in the β phase region (750°C)","","","",false,"","conclusions","(2) The TLM alloy has the work hardening rate of ∼1,100 MPa and the uniform elongation of ∼32.5% after solution treatment in the β phase region (750◦C), which is a better comprehensive performance for biomedical implants application."],["oa:W3025300295","Ti-27Nb","Yield strength (MPa)",740.0,null,null,null,"MPa","","","","","",false,"","table","Yield strength (MPa)\t740"],["oa:W3025566961","Ti-6Al-4V","OYS",990.0,980.0,1000.0,null,"MPa","","","","tensile test","",false,"","discussion","2019 May 22nd - 24th 2019, Brno, Czech Republic, EU for both type of testing specimens,see Table 2.However, significant difference is observed inelongation resultsofEBM.InFigure6isdepictedfracturesofEBMspecimensand it ispossibletoseeamixtureofductile round980-1000MPa andUTSreaches around 1030-1060MPa)andsubstantial differenceinelongation values of OYS and UTS that the others."],["oa:W3026511765","","0.2% YS",1.006,null,null,null,"","","","","tensile test","",false,"unit_missing","results_discussion",""],["oa:W3026511765","","0.2% YS",1.033,null,null,null,"","","","","tensile test","",false,"unit_missing","results_discussion",""],["oa:W3026511765","","0.2% YS",0.973,null,null,null,"","","","","tensile test","",false,"unit_missing","results_discussion",""],["oa:W3026511765","","0.2% YS",1.005,null,null,null,"","","","","tensile test","",false,"unit_missing","results_discussion",""],["oa:W3026511765","","0.2% YS",1.004,null,null,null,"","","","","tensile test","",false,"unit_missing","results_discussion",""],["oa:W3026511765","","0.2% yield stress",900.0,null,null,null,"MPa","room temperature","","","tensile test","",false,"","conclusions",""],["oa:W3026511765","","0.2% yield stress",850.0,null,null,null,"MPa","room temperature","","","tensile test","",false,"","conclusions",""],["oa:W3026511765","","0.2% yield stress",900.0,null,null,null,"MPa","room temperature","","","tensile test","",false,"","conclusions",""],["oa:W3026511765","","0.2% yield stress",900.0,null,null,null,"MPa","room temperature","","","tensile test","",false,"","conclusions",""],["oa:W3026511765","","0.2% yield stress",900.0,null,null,null,"MPa","room temperature","","","tensile test","",false,"","conclusions",""],["oa:W3028096092","Ti-6S","36 ksi",248.2113,null,null,null,"MPa","","","","","",false,"","results",""],["oa:W3028096092","Ti-6S","24 ksi",165.4742,null,null,null,"MPa","","","","","",false,"","results",""],["oa:W3028096092","Ti-6S","150 Yield Point",1034.2135,null,null,null,"MPa","","","","","",false,"","methods",""],["oa:W3028127414","Ti-6Al-4V","Yield Strength",1100.0,null,null,null,"MPa","","","","","",true,"","methods","Simulation approach ANSYS Additive Print (AAP) AAP is a user-oriented software for simplified simulation of SLM processes, based on a limited number of material input parameters: elastic modulus and Poisson ratio as well as yield strength and bilinear elastic-plastic deformation characteristics are required [], cf. .Table 1Ti–6Al–4V material input data for AAP.Table 1Stress ModeJ2 plasticityHardening Factor0.0198 [-]Yield Strength1′100 MPaElastic Modulus110′000 MPaPoisson Ratio0.3 [-]"],["oa:W3028127414","Ti-6Al-4V","Yield Strength",1100.0,null,null,null,"MPa","","","","","",false,"","table","Yield Strength\t1′100 MPa"],["oa:W3028831467","Ti65","Average YS",1070.0,null,null,null,"MPa","room temperature","UDR-RD","","tensile test","",false,"","table","UDR-RD\t1070\t1203\t7.7"],["oa:W3028831467","Ti65","Average YS",1089.0,null,null,null,"MPa","room temperature","UDR-TD","","tensile test","",false,"","table","UDR-TD\t1089\t1186\t5.3"],["oa:W3028831467","Ti65","Average YS",1042.0,null,null,null,"MPa","room temperature","CR-RD","","tensile test","",false,"","table","CR-RD\t1042\t1177\t4.5"],["oa:W3028831467","Ti65","Average YS",1028.0,null,null,null,"MPa","room temperature","CR-TD","","tensile test","",false,"","table","CR-TD\t1028\t1179\t4.0"],["oa:W3033802218","Ti-6Al-4V","limite d’élasticité macroscopique",40.0,null,null,null,"MPa","room temperature","","","","",false,"out_of_range","methods",""],["oa:W3033802218","Ti-6Al-4V","limite d’écoulement",800.0,null,null,null,"MPa","","","","","",false,"","discussion",""],["oa:W3033995033","","0.2% proof stress",85.6,null,null,null,"MPa/g.cm-3","870°C","","","","",false,"unit_mismatch","conclusions",""],["oa:W3033995033","Co-10Ni-5Al-5W-8Ti (at.%)","0.2% flow stress",810.0,null,null,null,"MPa","ambient to 900°C","","","","",false,"","conclusions",""],["oa:W3033995033","Co-10Ni-9Al-9W (at.%)","0.2% flow stress",575.0,null,null,null,"MPa","","","","","",false,"","conclusions",""],["oa:W3033995033","Co-9Al-9W (at.%)","0.2% flow stress",500.0,null,null,null,"MPa","","","","","",false,"","conclusions",""],["oa:W3034322502","Ti-6Al-4V","Yield Stress",807.3,null,null,null,"MPa","room temperature","billet","","tensile test","10−4 s−1",false,"","methods",""],["oa:W3034322502","Ti-6Al-4V","Yield Stress",846.2,null,null,null,"MPa","room temperature","billet","","tensile test","10−3 s−1",false,"","methods",""],["oa:W3034322502","Ti-6Al-4V","Yield Stress",810.3,null,null,null,"MPa","room temperature","billet","","tensile test","jump between 10−4 s−1 and 10−3 s−1",false,"","methods",""],["oa:W3034322502","Ti-6Al-4V","macroscopic stress",865.0,865.0,895.0,null,"MPa","room temperature","billet","","tensile test","",false,"","discussion",""],["oa:W3034322502","Ti-6Al-4V","yield stress",0.2,null,null,null,"%","","rolled","","0.2% offset method","",false,"unit_mismatch","conclusions",""],["oa:W3034322502","Ti-6Al-4V","Yield Stress (0.2%)",839.0,null,null,null,"MPa","room temperature","","","tensile test","10−4 s−1",false,"","conclusions",""],["oa:W3034322502","Ti-6Al-4V","Yield Stress (0.2%)",889.6,null,null,null,"MPa","room temperature","","","tensile test","10−4 s−1",false,"","conclusions",""],["oa:W3034322502","Ti-6Al-4V","Yield Stress (0.2%)",883.9,null,null,null,"MPa","room temperature","","","tensile test","10−3 s−1",false,"","conclusions",""],["oa:W3034322502","Ti-6Al-4V","Yield Stress (0.2%)",923.6,null,null,null,"MPa","room temperature","","","tensile test","10−3 s−1",false,"","conclusions",""],["oa:W3034322502","Ti-6Al-4V","Yield Stress (0.2%)",865.1,null,null,null,"MPa","room temperature","","","tensile test","jump",false,"","conclusions",""],["oa:W3034322502","Ti-6Al-4V","Yield Stress (0.2%)",896.8,null,null,null,"MPa","room temperature","","","tensile test","jump",false,"","conclusions",""],["oa:W3034322502","Ti-6Al-4V","Yield Stress (rolling)",889.6,null,null,null,"MPa","room temperature","cold-rolled (CR)","","tensile test","10−4 s−1",false,"","conclusions",""],["oa:W3034322502","Ti-6Al-4V","Yield Stress (at 45 deg)",858.1,null,null,null,"MPa","room temperature","cold-rolled (CR)","","tensile test","10−4 s−1",false,"","conclusions",""],["oa:W3034322502","Ti-6Al-4V","Yield Stress (rolling)",923.6,null,null,null,"MPa","room temperature","cold-rolled (CR)","","tensile test","10−3 s−1",false,"","conclusions",""],["oa:W3034322502","Ti-6Al-4V","Yield Stress (at 45 deg)",891.5,null,null,null,"MPa","room temperature","cold-rolled (CR)","","tensile test","10−3 s−1",false,"","conclusions",""],["oa:W3034322502","Ti-6Al-4V","Yield Stress (rolling)",896.8,null,null,null,"MPa","room temperature","cold-rolled (CR)","","tensile test","jump",false,"","conclusions",""],["oa:W3034322502","Ti-6Al-4V","Yield Stress (at 45 deg)",846.7,null,null,null,"MPa","room temperature","cold-rolled (CR)","","tensile test","jump",false,"","conclusions",""],["oa:W3034322502","Ti-6Al-4V","Yield Stress",825.1,null,null,null,"MPa","room temperature","rolled","","CPFEM prediction","10−4 s−1",true,"","conclusions",""],["oa:W3034322502","Ti-6Al-4V","Yield Stress",846.8,null,null,null,"MPa","room temperature","rolled","","CPFEM prediction","10−3 s−1",true,"","conclusions",""],["oa:W3034322502","Ti-6Al-4V","Yield Stress",803.2,null,null,null,"MPa","room temperature","rolled","","CPFEM prediction","10−4 s−1",true,"","conclusions",""],["oa:W3034322502","Ti-6Al-4V","Yield Stress",823.4,null,null,null,"MPa","room temperature","rolled","","CPFEM prediction","10−3 s−1",true,"","conclusions",""],["oa:W3034322502","Ti-6Al-4V","Yield Stress",818.6,null,null,null,"MPa","room temperature","rolled","","CPFEM prediction","10−4 s−1",true,"","conclusions",""],["oa:W3034322502","Ti-6Al-4V","Yield Stress",839.1,null,null,null,"MPa","room temperature","rolled","","CPFEM prediction","10−3 s−1",true,"","conclusions",""],["oa:W3034322502","","macroscopic yield stresses",805.9,null,null,null,"MPa","","","","CPFEM prediction","",true,"","conclusions",""],["oa:W3034322502","","macroscopic yield stresses",857.5,null,null,null,"MPa","","","","CPFEM prediction","",true,"","conclusions",""],["oa:W3034322502","","yield occurs at a lower stress",0.0,0.0,0.0,null,"","","","","CPFEM prediction","10^{-4} s^{-1}",true,"unit_missing","conclusions",""],["oa:W3034322502","","yield stress",783.2,null,null,null,"MPa","","","","CPFEM prediction","",true,"","conclusions",""],["oa:W3034322502","","yield stress",964.9,null,null,null,"MPa","","","","CPFEM prediction","",true,"","conclusions",""],["oa:W3034322502","","yield stress",1070.0,null,null,null,"MPa","","","","CPFEM prediction","",true,"","conclusions",""],["oa:W3034322502","","yield stress",804.7,null,null,null,"MPa","","","","CPFEM prediction","",true,"","conclusions",""],["oa:W3034322502","","yield stress",917.0,null,null,null,"MPa","","","","CPFEM prediction","",true,"","conclusions",""],["oa:W3034322502","","yield stress",986.5,null,null,null,"MPa","","","","CPFEM prediction","",true,"","conclusions",""],["oa:W3034322502","","yield stress",813.0,null,null,null,"MPa","","","","CPFEM prediction","",true,"","conclusions",""],["oa:W3034322502","","yield stress",893.5,null,null,null,"MPa","","","","CPFEM prediction","",true,"","conclusions",""],["oa:W3034322502","","yield stress",931.0,null,null,null,"MPa","","","","CPFEM prediction","",true,"","conclusions",""],
