Repository: akhtar07/tisci-explorer

# TiSci Explorer

A read-only, static explorer for **TiSci**, an autonomous research agent for titanium alloys. TiSci reads the
titanium-alloy literature, builds a knowledge graph and a table of measured values, proposes hypotheses where the
graph has gaps, and tests them with DFT (MACE / VASP) and the ICME-lite multiscale chain.

**Live site:** https://akhtar07.github.io/tisci-explorer/

The site has seven sections:

| Section | What it shows |
|---|---|
| Overview | Corpus → graph → facts → hypotheses → verdicts, with the snapshot's counts |
| Worked example | One full loop for W in α-Ti: graph path, hypothesis, novelty check, DFT test, verdict, follow-up, DAMASK |

File: data/facts/youngs_modulus.json (part 26 of 33)
TiAl4822/Ti6Al4V and SiC fiber-reinforced TiAl4822/Ti6Al4V layered composites: (a) room temperature tensile stress-strain curve; (b) bending displacement-load curve Table 4 TiAl4822/Ti6Al4V and SiC fiber-reinforced TiAl4822/Ti6Al4V layered composites Materials Tensile strength (MPa) Elongation (%) Elastic modulus (GPa) Flexural strength (MPa) TiAl4822/Ti6Al4V 636.9 1.13 135 1114.1 SiC/Ti6Al4V/TiAl4822 727.65 1.42 176 1353.6 ceeded, TiC and Ti5Si3 were saturated by C and Si."],["oa:W4410186389","SiC/Ti6Al4V/TiAl4822","Elastic modulus",176.0,null,null,null,"GPa","room temperature","","","tensile test","",false,"","results_discussion","The tensile strength of the Ti6Al4V/TiAl4822 layered composite is 636.9 MPa, with an elongation of 1.13%, an elastic modulus of 135 GPa, and a flexural strengthof1114.1MPa.ThetensilestrengthoftheSiCfiber-reinforced Ti6Al4V/TiAl4822 layered composite is 727.65 MPa, with a tensile strainof1.42%,anelasticmodulusof176GPa,andaflexuralstrength of 1353.6 MPa."],["oa:W4410186389","SiC/Ti6Al4V/TiAl4822","Elastic modulus",176.0,null,null,null,"GPa","room temperature","","","tensile test","",false,"","conclusions","The SiC fiber-reinforced TiAl4822/Ti6Al4V layered composite exhibits a tensile strength of 727.65 MPa and a tensile strain of 1.42%, with an elastic modulus of 176 GPa."],["oa:W4410267571","Ti-6Al-4V","elastic modulus",3.2,null,null,null,"GPa","","as-built SLM","","","",false,"out_of_range","discussion","Importantly, the scaffold exhibits an elastic modulus of 3.2 GPa, markedly lower than the conventional Ti‐6Al‐4V modulus of ≈110 GPa."],["oa:W4410267571","Ti-6Al-4V","elastic modulus",110.0,null,null,null,"GPa","","","","","",true,"","methods","Subsequently, Ti‐6Al‐4V material properties (elastic modulus 110 GPa, Poisson's ratio 0.3)[ ] were assigned in Mimics (Materialise NV, Belgium, Version 19.0), and the model was exported in.cbd format to ANSYS Workbench 18.0 (ANSYS, Inc., USA) to establish the finite element model."],["oa:W4410501529","Ti-6Al-4V","Young’s modulus E",110.0,null,null,null,"GPa","","","","finite element calculation","",true,"","methods","Since the limit stress was set to 430 MPa, which is in the elastic region according to , a linear elastic model with two parameters (E is Young’s modulus and ν is Poisson’s ratio according to ) was chosen as the physical model of the material for the finite element calculation."],["oa:W4410501529","Ti-6Al-4V","Young’s Modulus, GPa",117.0,null,null,null,"GPa","","","","","",false,"","table","Ti-6Al-4V\t117\t790\t860"],["oa:W4410952321","Ti-6Al-4V","elastic modulus",0.3129,0.1131,0.5127,null,"GPa","","","","","",true,"out_of_range","conclusions","Under compression conditions parallel to the gradient direction of the model structure, the elastic modulus of the rhombic dodecahedron ranges from 0.1131 to 0.5127 GPa, while that of the derived dodecahedron ranges from 0.3827 to 2.3107 GPa."],["oa:W4410952321","Ti-6Al-4V","gradient direction elastic modulus",0.349,0.3377,0.3603,null,"Gpa","","","","","",true,"unit_mismatch","results_discussion","The gradient perpendicular elastic modulus of the rhombic dodecahedron ranges from 4.0187 to 5.6063 Gpa, while the gradient direction elastic modulus ranges from 0.3377 to 0.3603 Gpa."],["oa:W4410952321","Ti-6Al-4V","theoretical range",9.8,0.1,17.5,null,"GPa","","","","","",false,"out_of_range","results_discussion","The actual measured elastic modulus is lower than the theoretical range, which is between 0.1 and 17.5 GPa."],["oa:W4410952321","Ti-6Al-4V","gradient perpendicular elastic modulus",4.8369,4.7636,4.9101,null,"GPa","","","","","",true,"out_of_range","results_discussion","The gradient perpendicular elastic modulus of the rhombic dodecahedron ranges from 4.7636 to 4.9101 GPa, while the gradient perpendicular elastic modulus of the derived dodecahedron ranges from 5.0531 to 5.4365 GPa."],["oa:W4410952321","Ti-6Al-4V","elastic modulus",1.3467,0.3827,2.3107,null,"GPa","","","","","",true,"out_of_range","conclusions","Under compression conditions parallel to the gradient direction of the model structure, the elastic modulus of the rhombic dodecahedron ranges from 0.1131 to 0.5127 GPa, while that of the derived dodecahedron ranges from 0.3827 to 2.3107 GPa."],["oa:W4410952321","Ti-6Al-4V","compressive elastic modulus",0.3129,0.1131,0.5127,null,"GPa","","","","","",true,"out_of_range","results_discussion","The compressive elastic modulus of the rhombic dodecahedron parallel to the direction of the structural gradient of layered structure composed of two types of rhombic dodecahedron, ranges from 0.1131 to 0.5127 GPa, while the compressive elastic modulus of the derived dodecahedron spans from 0.3827 to 2.3107 GPa."],["oa:W4410952321","Ti-6Al-4V","gradient perpendicular elastic modulus",4.7125,4.0187,5.6063,null,"Gpa","","","","","",true,"unit_mismatch","results_discussion","The gradient perpendicular elastic modulus of the rhombic dodecahedron ranges from 4.0187 to 5.6063 Gpa, while the gradient direction elastic modulus ranges from 0.3377 to 0.3603 Gpa."],["oa:W4410952321","Ti-6Al-4V","compressive elastic modulus",1.3467,0.3827,2.3107,null,"GPa","","","","","",true,"out_of_range","results_discussion","The compressive elastic modulus of the rhombic dodecahedron parallel to the direction of the structural gradient of layered structure composed of two types of rhombic dodecahedron, ranges from 0.1131 to 0.5127 GPa, while the compressive elastic modulus of the derived dodecahedron spans from 0.3827 to 2.3107 GPa."],["oa:W4410952321","Ti-6Al-4V","gradient perpendicular elastic modulus",5.1417,4.3595,5.9238,null,"Gpa","","","","CPFEM prediction","",true,"unit_mismatch","results_discussion","For the derived dodecahedron, the gradient perpendicular elastic modulus ranges from 4.3595 to 5.9238 Gpa, and the gradient direction elastic modulus ranges from 1.0496 to 1.1173 Gpa."],["oa:W4410952321","Ti-6Al-4V","elastic modulus",2.76,0.09,5.43,null,"GPa","","","","compression test","",false,"out_of_range","abstract","The experimental results show that after preparing and compressing the structure, the elastic modulus of the model is controlled between 0.09–5.43 GPa, and the maximum yield strength is 216.1 Mpa."],["oa:W4410952321","Ti-6Al-4V","gradient direction elastic modulus",1.0835,1.0496,1.1173,null,"Gpa","","","","CPFEM prediction","",true,"unit_mismatch","results_discussion","For the derived dodecahedron, the gradient perpendicular elastic modulus ranges from 4.3595 to 5.9238 Gpa, and the gradient direction elastic modulus ranges from 1.0496 to 1.1173 Gpa."],["oa:W4410952321","Ti-6Al-4V","elastic modulus",0.3619,0.1445,0.5794,null,"GPa","","","","","",true,"out_of_range","conclusions","Under the shear direction conditions of the model, the elastic modulus of the rhombic dodecahedron is 0.033–0.3876 GPa, and the derived dodecahedron is 0.1445–0.5794 GPa."],["oa:W4410952321","Ti-6Al-4V","elastic modulus",3.2631,3.1299,3.3964,null,"GPa","","","","CPFEM prediction","",true,"out_of_range","results_discussion","Comparison Between Simulation and Experiment The yield strength of the rhombic dodecahedron perpendicular to the direction of structural gradient compression ranges from 157.5609 to 179.9329 MPa, with an elastic modulus between 3.1299 and 3.3964 GPa."],["oa:W4410952321","Ti-6Al-4V","elastic modulus",0.2271,0.0871,0.3671,null,"GPa","","","","CPFEM prediction","",true,"out_of_range","results_discussion","In parallel to the direction of structural gradient of layered structure, the compressive yield strength is between 1.1454 and 7.1243 MPa, and the elastic modulus ranges from 0.0871 to 0.3671 GPa."],["oa:W4410952321","Ti-6Al-4V","elastic modulus",0.2103,0.033,0.3876,null,"GPa","","","","","",true,"out_of_range","conclusions","Under the shear direction conditions of the model, the elastic modulus of the rhombic dodecahedron is 0.033–0.3876 GPa, and the derived dodecahedron is 0.1445–0.5794 GPa."],["oa:W4410952321","Ti-6Al-4V","elastic modulus",4.8369,4.7636,4.9101,null,"GPa","","","","","",true,"out_of_range","conclusions","Under compression conditions perpendicular to the gradient direction of the structure, the elastic modulus of the rhombic dodecahedron ranges from 4.7636 to 4.9101 GPa, while that of the derived dodecahedron ranges from 5.0531 to 5.4365 GPa."],["oa:W4410952321","Ti-6Al-4V","elastic modulus",5.2448,5.0531,5.4365,null,"GPa","","","","","",true,"out_of_range","conclusions","Under compression conditions perpendicular to the gradient direction of the structure, the elastic modulus of the rhombic dodecahedron ranges from 4.7636 to 4.9101 GPa, while that of the derived dodecahedron ranges from 5.0531 to 5.4365 GPa."],["oa:W4410952321","Ti-6Al-4V","elastic modulus",8.8,0.1,17.5,null,"GPa","","","","","",true,"out_of_range","results_discussion","The elastic modulus of the solid structure in this article is 28.78 GPa, while the elastic modulus of the porous structure ranges from 0.1 to 17.5 GPa."],["oa:W4410952321","Ti-6Al-4V","elastic modulus",3.0987,2.8962,3.3013,null,"GPa","","","","CPFEM prediction","",true,"out_of_range","results_discussion","As the solid thickness of the model increases from 2 mm to 3 mm, the yield strength of the rhombic dodecahedron perpendicular to the direction of structural gradient of layered structure increases to between 127.0583 and 198.0938 MPa, with an elastic modulus ranging from 2.8962 to 3.3013 GPa."],["oa:W4410952321","Ti-6Al-4V","elastic modulus",28.78,null,null,null,"Gpa","","","","","",true,"unit_mismatch","results_discussion","Using Creo with the specified parameters—density of 4172 kg/m3, elastic modulus of 28.78 Gpa, and Poisson’s ratio of 0.3—centroids for both models were calculated, in the middle lower position of the porous structure."],["oa:W4410952321","Ti-6Al-4V","elastic modulus",2.55,0.1,5.0,null,"GPa","","","","","",false,"out_of_range","methods","In contrast, the elastic modulus of cancellous bone is relatively low, typically ranging from 0.1 to 5 GPa."],["oa:W4410952321","Ti-6Al-4V","elastic modulus",9.8,0.1,17.5,null,"GPa","","","","","",false,"out_of_range","methods","Therefore, the range of elastic modulus used for studying pore structure is set between 0.1 and 17.5 GPa."],["oa:W4410952321","Ti-6Al-4V","gradient perpendicular elastic modulus",5.2448,5.0531,5.4365,null,"GPa","","","","","",true,"out_of_range","results_discussion","The gradient perpendicular elastic modulus of the rhombic dodecahedron ranges from 4.7636 to 4.9101 GPa, while the gradient perpendicular elastic modulus of the derived dodecahedron ranges from 5.0531 to 5.4365 GPa."],["oa:W4410952321","Ti-6Al-4V","tensile and compressive elastic modulus",17.5,null,null,null,"GPa","","","","","",false,"out_of_range","methods","The primary function of cortical bone is load-bearing, with a thickness ranging from 0.33 to 3.5 mm and a tensile and compressive elastic modulus of approximately 17.5 GPa."],["oa:W4410983038","Ti-6Al-4V","Young’s modulus",115.0,null,null,null,"GPa","room temperature","as-built L-PBF","","tensile test","",false,"","results_discussion","(a) Yield stress (σy),(b) Ultimate tensile stress (σUTS), (c) Young’s modulus (E), and (d) Strain at break (ε). https://doi.org/10.1371/journal.pone.0325276.g006"],["oa:W4410991535","Ti-6Al-4V","Young’s Modulus (GPa)",114.0,null,null,null,"GPa","","","","","",false,"","methods",""],["oa:W4411153598","Ti-6Al-4V","elastic modulus",21.35,19.4,23.3,null,"GPa","","","","","",false,"out_of_range","conclusions","They exhibited a porosity ranging from 54.0% to 58.0% and an elastic modulus between 19.4 and 23.3 GPa, which closely resembled the elastic modulus of cortical bone."],["oa:W4411441581","Ti-6Al-4V","effective elastic modulus",113.0,109.0,117.0,null,"GPa","room temperature","as-built LPBF","","CPFEM prediction","",true,"","abstract","Crucially, the simulated eﬀective elastic modulus (109-117 GPa) and yield strength (850-900 MPa) under consistent processing parameters align well with experimental ranges (100-140 GPa and 850-1050 MPa, respectively) and show stability regardless of layer or row settings."],["oa:W4411441581","Ti-6Al-4V","effective elastic modulus variation",0.07,null,null,null,"%","","","","","",false,"unit_mismatch","results_discussion","A signiﬁcant ﬁnding is the intrinsic property stability observed for given material and process parameters: eﬀective elastic modulus variation (∆Eeﬀ) remained below 7% over a 25-fold increase in build volume, while yield strength variation (∆σy) was less than 0.5% across a 2.3-fold scan speed range."],["oa:W4411670386","Ti-6Al-4V","elastic modulus (E)",130.52,null,null,null,"GPa","","as-built","","nanoindentation","",false,"","results","Their elastic moduli are 214.71, 180.41, 153.47, and 130.52 GPa, respectively."],["oa:W4411670386","Ti-6Al-4V","elastic modulus",214.71,null,null,null,"GPa","","as-built","","nanoindentation","",false,"out_of_range","conclusions","Specimen C1 demonstrates a specific wear rate of 1.17 × 10−2 mm3/(N·m), with the nanoindentation hardness and elastic modulus of the cladding top layer reaching about 18.35 GPa and 214.71 GPa, respectively."],["oa:W4411670386","Ti-6Al-4V","elastic modulus (E)",153.47,null,null,null,"GPa","","as-built","","nanoindentation","",false,"","results","Their elastic moduli are 214.71, 180.41, 153.47, and 130.52 GPa, respectively."],["oa:W4411670386","Ti-6Al-4V","elastic modulus (E)",180.41,null,null,null,"GPa","","as-built","","nanoindentation","",false,"","results","Their elastic moduli are 214.71, 180.41, 153.47, and 130.52 GPa, respectively."],["oa:W4411670386","Ti-6Al-4V","elastic modulus (E)",214.71,null,null,null,"GPa","","as-built","","nanoindentation","",false,"out_of_range","results","Their elastic moduli are 214.71, 180.41, 153.47, and 130.52 GPa, respectively."],["oa:W4411976756","Ti-6Al-4V","elastic modulus",171.64,null,null,8.08,"GPa","","","","nanoindentation","",false,"","abstract","Similarly, TiN-reinforced composites increased nanohardness and elastic modulus, from 7163 ± 380 MPa and 128.09 ± 3.11 GPa to 10,062 ± 270 MPa and 171.64 ± 8.08 GPa."],["oa:W4411976756","Ti-6Al-4V","elastic modulus",179.05,null,null,2.67,"GPa","","","","nanoindentation","",false,"","abstract","Meanwhile, AlN-reinforced grades exhibited values ranging from 9519 ± 258 MPa and 162.2 ± 4.14 GPa to 11,832 ± 519 MPa and 179.05 ± 2.67 GPa."],["oa:W4412041561","Ti-6Al-4V","Young’s modulus",110.0,null,null,null,"GPa","room temperature","","","","",false,"","conclusions","2.4 material ti-6al-4v 47 (a) 0 500 1000 1500 2000 Temperature ( ◦C) 5 6 7 8 Specific Heat ¡ mJ tn · ◦C ¢ ×108 (b) 0 500 1000 1500 2000 Temperature ( ◦C) 5 10 15 20 25 30 35 Conductivity ¡ mW mm · ◦C ¢ (c) 20,000 40,000 60,000 80,000 100,000 120,000 (d) (e) (f) (g) (h) (i) Figure 2.21: Temperature-dependent thermo-mechanical properties of Ti-6Al-4V material: (a) Density, (b) Specific heat, (c) Thermal conductivity, (d) Young’s modulus, (e) Poisson’s ratio, (f) Yield stress, (g) Isotropic linear "],["oa:W4412041561","Ti-6Al-4V","Young modulus",113.34,null,null,null,"GPa","","as-built SLM","","","",false,"","methods","The Ti-6Al-4V material properties used to characterise the constitutive tensor are: Young modulus (E = 113,340 MPa) and Poisson ratio (υ = 0.3)."],["oa:W4412451334","AlSi10Mg","E",76.0,null,null,null,"GPa","","stress-relieved L-PBF","","nanoindentation","",false,"","results","Using the initial unloading stiffness S=dP/dh|hmax and a Vickers tip with Etip=1.14×103GPa and vtip=0.07, the reduced modulus Er=πS/(2βA(hc)) yielded E≈76GPa for AlSi10Mg, in good agreement with ultrasonic resonance values reported for stress-relieved L-PBF material []."],["oa:W4412451334","Ti-6Al-4V","E",124.0,null,null,null,"GPa","","","","nanoindentation","",false,"","results","The same procedure applied to Ti-6Al-4V (b) produced E≈124GPa, matching neutron-diffraction-derived moduli for parts of comparable texture as validated by a local steel specimen []."],["oa:W4412451334","Ti-6Al-4V","E",108.0,null,null,null,"GPa","","DFT","","","",true,"","table","Ti-6Al-4V (DFT)\tHCP\t2\t−15.78\t108\t34.73\t2.93"],["oa:W4412451334","Ti-6Al-4V","E",124.0,null,null,null,"GPa","","MD-corr.","","","",true,"","table","Ti-6Al-4V (MD-corr.)\tHCP\t2\t−17.84\t124\t44.56\t3.76"],["oa:W4412451334","AlSi10Mg","E",78.0,null,null,null,"GPa","","DFT","","","",true,"","table","AlSi10Mg (DFT)\tFCC\t1\t−3.75\t78\t16.43\t4.04"],["oa:W4412451334","AlSi10Mg","E",86.0,null,null,null,"GPa","","MD-corr.","","","",true,"","table","AlSi10Mg (MD-corr.)\tFCC\t1\t−4.39\t86\t22.33\t5.49"],["oa:W4412528036","Ti-25Nb-10Mo","Young’s modulus",85.0,null,null,null,"GPa","room temperature","950°C/1h","","impulse excitation","",false,"","methods","The Young’s modulus was determined using ATCP® Sonelastic impulse excitation equipment, according to ASTM E1876-0917, with samples measuring 10 mm in diameter and 0.60 mm in thickness, with the average based on eight measurements."],["oa:W4412528036","Ti-30Nb-10Mo","Young’s modulus",82.0,null,null,null,"GPa","room temperature","950°C/1h","","impulse excitation","",false,"","methods","The Young’s modulus was determined using ATCP® Sonelastic impulse excitation equipment, according to ASTM E1876-0917, with samples measuring 10 mm in diameter and 0.60 mm in thickness, with the average based on eight measurements."],["oa:W4412528036","Ti-25Nb-12Mo","Young’s modulus",87.0,null,null,null,"GPa","room temperature","950°C/1h","","impulse excitation","",false,"","methods","The Young’s modulus was determined using ATCP® Sonelastic impulse excitation equipment, according to ASTM E1876-0917, with samples measuring 10 mm in diameter and 0.60 mm in thickness, with the average based on eight measurements."],["oa:W4412528036","Ti-30Nb-12Mo","Young’s modulus",84.0,null,null,null,"GPa","room temperature","950°C/1h","","impulse excitation","",false,"","methods","The Young’s modulus was determined using ATCP® Sonelastic impulse excitation equipment, according to ASTM E1876-0917, with samples measuring 10 mm in diameter and 0.60 mm in thickness, with the average based on eight measurements."],["oa:W4412644275","","elastic modulus",25.5,23.0,28.0,null,"GPa","","","","nanoindentation","",false,"out_of_range","methods","Nanoindentation analysis revealed an elastic modulus of 23–28 GPa and a microhardness of 573 ± 100 MPa for the phantom."],["oa:W4412644275","","elastic modulus",22.625,17.7,27.55,null,"GPa","","","","","",false,"out_of_range","methods","These values align closely with the mechanical properties of human vascular calcifications, as reported by Ebenstein et al. (2009) []—an elastic modulus of 17.7–27.55 GPa and microhardness of 597 ± 158 MPa."],["oa:W4412644275","","elastic modulus",0.0033,null,null,null,"GPa","","","","","",false,"out_of_range","methods","Its elastic modulus is approximately 3.25 MPa [], which is close to that of human adipose tissue (6.81 ± 3.83 MPa) [], and the acoustic velocity is approximately 1450 m/s."],["oa:W4412644275","","elastic modulus",26.5,11.0,42.0,null,"kPa","","","","","",false,"unit_mismatch","methods","After being cut into the desired size, the elastic modulus was measured to be between 11 and 42 kPa, consistent with reported values for human thrombus [], and the acoustic velocity was approximately 1550 m/s."],["oa:W4412882903","Ti-6Al-4V","Young’s Modulus (E)",113.8,null,null,null,"GPa","","","","","",false,"","methods","S/N Material Property 304L Steel TI-6AL-4V 1 Density (ρ) 7.9 g/cm3 4.43g/cm3 2 Young’s Modulus (E) 200 GPa 113.8GPa 3 Ultimate Tensile Strength 564 MPa 950Mpa 4 Elongation (ε) at break 58% 14% 5 Poisson’s Ratio (v) 0.28 0.33 6 Tensile Yield Strength 190 MPa 870MPa 7 Fatigue Strength 430 MPa 510MPa 8 Shear Modulus 81 GPa 44GPa 9 Shear Strength 370 MPa 550MPa"],["oa:W4412920373","Ti-6Al-4V","elastic modulus",18.0,null,null,null,"%","","","","","",false,"unit_mismatch","results","As shown in , the maximum values of microhardness and elastic modulus were achieved under UNSM parameters that provided controlled plastic deformation without overloading the surface (amplitude of 20 μm, load of 30 N, RT)."],["oa:W4412920373","Ti-6Al-4V","elastic modulus",18.0,null,null,null,"%","","","","","",false,"unit_mismatch","conclusions","UNSM pre-treatment increases microhardness by up to 25% and the elastic modulus by 18% compared to samples without surface activation."],["oa:W4412920373","Ti-6Al-4V","Elastic Modulus (GPa)",131.5,124.0,139.0,null,"GPa","","Ultrasonic Surface Rolling","","","",false,"","table","Zha et al. (2024) []\tUltrasonic Surface Rolling\t32 kHz, Load ~400 N\t325 → 451\t124 → 139\tBetter dynamic mechanical behavior\tNanocrystallization, work hardening"],["oa:W4412920373","Ti-6Al-4V","Elastic Modulus (GPa)",156.0,null,null,null,"GPa","","UNSM + IPN","","","",false,"","table","This work (S4N)\tUNSM + IPN\t475 HV\t156 GPa\tHigh\tStable friction (0.55), dense TiN layer"],["oa:W4412920373","Ti-6Al-4V","Elastic Modulus (GPa)",156.0,null,null,null,"GPa","","EA-UNSM","","","",false,"","table","Aringozhina et al. []\tEA-UNSM\t475 HV\t156 GPa\tImproved\tFatigue ↑8%, grain refinement"],["oa:W4412920373","Ti-6Al-4V","Elastic Modulus (GPa)",139.0,null,null,null,"GPa","","USRP","","","",false,"","table","Zha et al. (2024) []\tUSRP\t451 HV\t139 GPa\tImproved\tNanocrystallization"],["oa:W4412930195","Ti-6Al-4V","Elastic Modulus",113.8,null,null,null,"GPa","room temperature","","","","",false,"","table","Elastic Modulus\t113.8 GPa"],["oa:W4413127276","Ti-6Al-4V","moduli",113.0,null,null,null,"GPa","","","","","",false,"","methods","The moduli were calculated from a fit to the elastic region of the stress–strain curves and are 113, 102, and 110 GPa for Samples 1, 2, and 3, respectively."],["oa:W4413127276","Ti-6Al-4V","moduli",102.0,null,null,null,"GPa","","","","","",false,"","methods","The moduli were calculated from a fit to the elastic region of the stress–strain curves and are 113, 102, and 110 GPa for Samples 1, 2, and 3, respectively."],["oa:W4413127276","Ti-6Al-4V","moduli",110.0,null,null,null,"GPa","","","","","",false,"","methods","The moduli were calculated from a fit to the elastic region of the stress–strain curves and are 113, 102, and 110 GPa for Samples 1, 2, and 3, respectively."],["oa:W4413127276","Ti-6Al-4V","C11",162.4,null,null,null,"GPa","","","","","",true,"","methods","We consult Fisher [26] for the five independent elastic moduli values that we use for the α phase of Ti64, where C11 , C12 , C13 , C33 , and C44 are reported as 162.4, 92.0, 69.0, 180.7, and 46.7 GPa, respectively (Voigt notation)."],["oa:W4413127276","Ti-6Al-4V","C12",92.0,null,null,null,"GPa","","","","","",true,"","methods","We consult Fisher [26] for the five independent elastic moduli values that we use for the α phase of Ti64, where C11 , C12 , C13 , C33 , and C44 are reported as 162.4, 92.0, 69.0, 180.7, and 46.7 GPa, respectively (Voigt notation)."],["oa:W4413127276","Ti-6Al-4V","C13",69.0,null,null,null,"GPa","","","","","",true,"","methods","We consult Fisher [26] for the five independent elastic moduli values that we use for the α phase of Ti64, where C11 , C12 , C13 , C33 , and C44 are reported as 162.4, 92.0, 69.0, 180.7, and 46.7 GPa, respectively (Voigt notation)."],["oa:W4413127276","Ti-6Al-4V","C33",180.7,null,null,null,"GPa","","","","","",true,"","methods","We consult Fisher [26] for the five independent elastic moduli values that we use for the α phase of Ti64, where C11 , C12 , C13 , C33 , and C44 are reported as 162.4, 92.0, 69.0, 180.7, and 46.7 GPa, respectively (Voigt notation)."],["oa:W4413127276","Ti-6Al-4V","C44",46.7,null,null,null,"GPa","","","","","",true,"","methods","We consult Fisher [26] for the five independent elastic moduli values that we use for the α phase of Ti64, where C11 , C12 , C13 , C33 , and C44 are reported as 162.4, 92.0, 69.0, 180.7, and 46.7 GPa, respectively (Voigt notation)."],["oa:W4413128270","Ti-6Al-4V","Young’s modulus",113.8,null,null,null,"GPa","","","","","",false,"","methods","The corresponding elasticity constants were C11 = 162,400 MPa, C12 = 92,000 MPa, C13 = 69,000 MPa, C33 = 180,700 MPa and C44 = 46,700 MPa."],["oa:W4413128270","Ti-6Al-4V","Young’s modulus",113.8,null,null,null,"GPa","","","","","",false,"","methods","These displacements were analysed to compute the in-plane residual stress components as a function of depth, assuming a Poisson’s ratio of 0.342 and a Young’s modulus of 113.8 GPa."],["oa:W4413378127","Ti-6Al-4V","Elastic Modulus (GPa)",110.0,null,null,null,"GPa","","","","","",false,"","table","TC4\t110\t0.34\t310\t830\t895\t10"],["oa:W4413431015","Ti-6Al-4V","C11",139.0,null,null,null,"GPa","","","","CPFEM prediction","",true,"","table","α\t139\t79\t69\t68\t167\t41\t29"],["oa:W4413431015","Ti-6Al-4V","C33",167.0,null,null,null,"GPa","","","","CPFEM prediction","",true,"","table","α\t139\t79\t69\t68\t167\t41\t29"],["oa:W4413868516","Ti-6Al-4V","elastic modulus",110.0,null,null,null,"GPa","","","","","",true,"","methods","The elastic modulus of the cortical and trabecular bone was assumed to be 15,000 MPa and 300 MPa, respectively, and the elastic modulus of the titanium and PLA materials was assumed to be 110,000 MPa and 3500 MPa, respectively (Orassi et al., 2021b; Saini et al., 2020)."],["oa:W4413868516","PLA","elastic modulus",3.5,null,null,null,"GPa","","","","","",true,"out_of_range","methods","The elastic modulus of the cortical and trabecular bone was assumed to be 15,000 MPa and 300 MPa, respectively, and the elastic modulus of the titanium and PLA materials was assumed to be 110,000 MPa and 3500 MPa, respectively (Orassi et al., 2021b; Saini et al., 2020)."],["oa:W4413868516","","elastic modulus",16.0,null,null,null,"kPa","","","","","",true,"unit_mismatch","methods","Speciﬁcally, the elastic modulus of the scaffold was chosen to be 16 kPa, and the Poisson’s ratio to be 0.3."],["oa:W4413974298","Ti-6Al-4V","Young's modulus",0.0039,null,null,null,"GPa","","","","","",false,"out_of_range","abstract","Additionally, Young's modulus shows a significant decline to 3.93 MPa, which signifies a reduction in the stiffness of the material."],["oa:W4413974298","Ti-6Al-4V","Young’s modulus",0.0097,null,null,null,"GPa","","","","AFM","",false,"out_of_range","results_discussion","The best compromise was achieved with a 10-minute duration which produced the highest adhesion (- 1.36 nN), Young’s modulus (9.69 MPa) and"],["oa:W4413974298","Ti-6Al-4V","Young's modulus",0.0074,null,null,null,"GPa","","","","","",false,"out_of_range","results_discussion","In contrast, a 5-minute coating duration results in moderate adhesion force (-0.39 nN), Young's modulus (7.37 MPa), and surface stiffness (0.29 nN/nm)."],["oa:W4413974298","Ti-6Al-4V","Young's modulus",0.0039,null,null,null,"GPa","","","","","",false,"out_of_range","results_discussion","Furthermore, Young's modulus experiences a notable reduction to 3.93 MPa, reflecting a decrease in the material's stiffness, while surface stiffness diminishes to 0.19 nN/nm, indicating a loss of rigidity across the coating's surface."],["oa:W4413974298","Ti-6Al-4V","Young's modulus",0.0097,null,null,null,"GPa","","","","","",false,"out_of_range","results_discussion","Sample Duration of coating (min) Coating properties Adhesion force (nN) Young's modulus (MPa) Surface stiffness (nN/nm) a 5 -0.39 7.37 0.29 b 10 -1.36 9.69 0.34 c 15 0.05 3.93 0.19"],["oa:W4413974298","Ti-6Al-4V","Young's modulus",0.0039,null,null,null,"GPa","","","","","",false,"out_of_range","conclusions","Additionally, Young's modulus shows a significant decline to 3.93 MPa, which signifies a reduction in the stiffness of the material."],["oa:W4413982592","Ti-6Al-4V","Young’s Modulus",112.0,null,null,null,"GPa","","","","","",false,"","table","4500\t112\t0.34\t7.6\t611\t1650"],["oa:W4414206827","Ti-6Al-4V","E",113.0,null,null,null,"GPa","","","","","",false,"","methods","The mechanical properties used in the contact analysis were Ti6Al4V (E = 113 GPa, ν = 0.34) and AA2024-T3 (E = 73 GPa, ν = 0.33), as reported in []."],["oa:W4414206827","AA2024-T3","E",73.0,null,null,null,"GPa","","","","","",false,"","methods","The mechanical properties used in the contact analysis were Ti6Al4V (E = 113 GPa, ν = 0.34) and AA2024-T3 (E = 73 GPa, ν = 0.33), as reported in []."],["oa:W4414206827","CFRP","effective Young’s modulus",45.0,null,null,null,"GPa","","","","","",false,"","methods","For the CFRP, an effective Young’s modulus of 45 GPa and Poisson’s ratio of 0.30 were assumed based on [] and representative data from []."],["oa:W4414298253","AlMoNbTiZr","Young’s modulus",28.0,null,null,null,"GPa","","","","","",false,"out_of_range","results",""],["oa:W4414298253","10Al15Mo10Nb35Ti30Zr","Young’s modulus",28.0,null,null,null,"GPa","room temperature","quenched","bcc/b2","","",false,"out_of_range","discussion",""],["oa:W4414299192","Ti-6Al-4V","effective modulus",1.1328,null,null,null,"GPa","","","","","",false,"out_of_range","results","Figure 9 shows the results of compression, torsional, and bending stiffness."],["oa:W4414334272","Ti-6Al-4V","Young’s modulus E",110.0,null,null,null,"GPa","","","","","",false,"","table","Young’s modulus E (GPa)\t110"],["oa:W4414482150","Ti-6Al-4V","E",113.0,null,null,null,"GPa","","","","","",false,"","methods","Materials E (GPa) ν H (GPa) YS (GPa) C (W/m⋅k) WC/Co (Pin) 600 0.21 14 4.7 100 Ti6Al4V (Disc) 113 0.34 3.2 1.07 7 316 L (Disc) 193 0.25 2.2 0.73 16 Note: E, elastic modulus; v, Poisson’s ratio; H, hardness; YS, yield strength is 1/3 of the hardness; C, thermal conductivity."],["oa:W4414482150","316 L","E",193.0,null,null,null,"GPa","","","","","",false,"","methods","Materials E (GPa) ν H (GPa) YS (GPa) C (W/m⋅k) WC/Co (Pin) 600 0.21 14 4.7 100 Ti6Al4V (Disc) 113 0.34 3.2 1.07 7 316 L (Disc) 193 0.25 2.2 0.73 16 Note: E, elastic modulus; v, Poisson’s ratio; H, hardness; YS, yield strength is 1/3 of the hardness; C, thermal conductivity."],["oa:W4414482150","WC/Co","E",600.0,null,null,null,"GPa","","","","","",false,"out_of_range","methods","Materials E (GPa) ν H (GPa) YS (GPa) C (W/m⋅k) WC/Co (Pin) 600 0.21 14 4.7 100 Ti6Al4V (Disc) 113 0.34 3.2 1.07 7 316 L (Disc) 193 0.25 2.2 0.73 16 Note: E, elastic modulus; v, Poisson’s ratio; H, hardness; YS, yield strength is 1/3 of the hardness; C, thermal conductivity."],["oa:W4414482150","Ti-6Al-4V","elastic modulus",118.0,null,null,null,"GPa","room temperature","","","nanoindentation","",false,"","results_discussion","The unworn surface exhibited a hardness of 3.1 GPa and an elastic modulus of 118 GPa."],["oa:W4414482150","Ti-6Al-4V","elastic modulus",135.0,null,null,null,"GPa","room temperature","","","nanoindentation","",false,"","results_discussion","After dry sliding, these values increased markedly to 6.3 GPa and 135 GPa, respectively, consistent with substantial work hardening."],["oa:W4414482150","Ti-6Al-4V","elastic modulus",128.0,null,null,null,"GPa","room temperature","","","nanoindentation","",false,"","results_discussion","Under high MQL flowrate condition, the hardness and elastic modulus values were intermediate (4.4 GPa and 128 GPa), reflecting a less degree of surface work-hardening."],["oa:W4414510134","Ti-12Mo-6Zr","Young’s modulus",120.0,null,null,null,"GPa","room temperature","SPS 1000°C/5min","","nanoindentation","0.05 S-1",false,"","abstract","Also, the estimated hardness and Young’s modulus are increased by increasing the content of the Al2O3 reinforcement nanoparticles from 1 to 5 wt.% in the Ti-12Mo-6Zr metal matrix."],["oa:W4414510134","Ti-12Mo-6Zr","modulus of elasticity",0.0,null,null,null,"","","","","nanoindentation","",false,"unit_missing","results_discussion","It was revealed from the results of the current work that; a progressive increase in the modulus of elasticity is observed by increasing in the Al2O3 short ﬁbers reinforcement phase content in the Ti-Mo-Zr metal matrix of the produced Al2O3 short ﬁbers/Ti-12Mo- 6Zr composite materials."],["oa:W4414510134","5 wt.% Al2O3/Ti-12Mo-6Zr","modulus of elasticity",0.0,null,null,null,"","","","","nanoindentation","",false,"unit_missing","results_discussion","In addition; it was observed that; the 5 wt.% Al2O3 short ﬁbers/Ti-12Mo-6Zr composite sample shows the maximum elastic modulus among all the prepared Al2O3 short ﬁbers/Ti-12Mo-6Zr."],["oa:W4414510134","Ti-12Mo-6Zr","modulus of elasticity",110.0,null,null,null,"GPa","","sintered","","nanoindentation","",true,"","results_discussion","Furthermore, this study is the ﬁrst to validate the impact of combining Al2O3 with Ti-12Mo-6Zr in enhancing the estimated hardness and modulus of elasticity by nanoindentation for orthopedic applications."],["oa:W4414510134","Ti-12Mo-6Zr","elastic modulus",110.0,null,null,null,"GPa","","sintered","","nanoindentation","",true,"","conclusions","The estimated hardness and elastic modulus are increased by increasing in the Al2O3 short ﬁbers reinforcement content."],["oa:W4414514035","Ti-6Al-4V","Young's Modulus E/GPa",120.0,null,null,null,"GPa","","","","","",false,"","methods",""],["oa:W4414518163","Ti-6Al-4V","A (MPa)",0.783,null,null,null,"GPa","","","","","",false,"out_of_range","table","783\t498\t0.028\t1.0\t0.28\t1578\t20\t0.01"],["oa:W4414518163","WC","Elastic Modulus",600.0,null,null,null,"Gpa","","","","","",false,"unit_mismatch","table","WC\t14.5\t600\t0.31"],["oa:W4414518163","Ti-6Al-4V","Elastic Modulus",113.8,null,null,null,"Gpa","","","","","",false,"unit_mismatch","table","Ti-6Al-4V\t4.5\t113.8\t0.342"],["oa:W4414526574","Ti-Nb-Zr","low modulus",37.5,25.0,50.0,null,"GPa","","STA 900°C/1h + 500°C/4h","","","",false,"","results_discussion","Heat treatment was successful in balancing hardness (220–250 Hv) and low modulus (25–50 GPa) by minimizing harmful phase interactions through transforming stress-induced α″/ω phases into a uniform β phase structure and modulating dislocation-driven α-phase precipitation at grain boundaries."],["oa:W4414526574","Ti-Nb-Zr","elastic modulus",37.5,25.0,50.0,null,"GPa","","heat-treated at 900 °C","","","",false,"","conclusions","Specifically, the heat-treated Ti-Nb-Zr alloy showed a much lower elastic modulus (25–50 GPa) and a higher elastic admissible strain (around 1.3%), making it mechanically compatible with human bone."],["oa:W4414537947","","elastic modulus",110.0,null,null,1.81,"GPa","","","","static compression test","",false,"","results","Static compression tests showed that solid scaffolds had the highest elastic modulus (110.0 ± 1.81 GPa)."],["oa:W4414537947","","elastic modulus",17.34,null,null,1.29,"GPa","","","","stress–strain curve analysis","",false,"out_of_range","results","Between the microporous groups, stress–strain curve analysis (Fig. F) revealed substantial differences in stress and fracture limits, although elastic moduli were comparable: 17.34 ± 1.29 GPa for the uniform scaffold and 16.05 ± 1.05 GPa for the gradient scaffold (Fig. G)."],["oa:W4414537947","","elastic modulus",16.05,null,null,1.05,"GPa","","","","stress–strain curve analysis","",false,"out_of_range","results","Between the microporous groups, stress–strain curve analysis (Fig. F) revealed substantial differences in stress and fracture limits, although elastic moduli were comparable: 17.34 ± 1.29 GPa for the uniform scaffold and 16.05 ± 1.05 GPa for the gradient scaffold (Fig. G)."],["oa:W4414688974","Ti-6Al-4V","C 11",114.0,null,null,null,"GPa","","beta","beta","","",false,"","table","β\t114\t90\t90\t114\t181"],["oa:W4414688974","Ti-6Al-4V","C 12",90.0,null,null,null,"GPa","","beta","beta","","",false,"","table","β\t114\t90\t90\t114\t181"],["oa:W4414688974","Ti-6Al-4V","C 13",90.0,null,null,null,"GPa","","beta","beta","","",false,"","table","β\t114\t90\t90\t114\t181"],["oa:W4414688974","Ti-6Al-4V","C 33",114.0,null,null,null,"GPa","","beta","beta","","",false,"","table","β\t114\t90\t90\t114\t181"],["oa:W4414688974","Ti-6Al-4V","C 11",123.0,null,null,null,"GPa","","alpha","alpha","","",false,"","table","α\t123\t100\t69\t145\t30"],["oa:W4414688974","Ti-6Al-4V","C 12",100.0,null,null,null,"GPa","","alpha","alpha","","",false,"","table","α\t123\t100\t69\t145\t30"],["oa:W4414688974","Ti-6Al-4V","C 13",69.0,null,null,null,"GPa","","alpha","alpha","","",false,"","table","α\t123\t100\t69\t145\t30"],["oa:W4414688974","Ti-6Al-4V","C 33",145.0,null,null,null,"GPa","","alpha","alpha","","",false,"","table","α\t123\t100\t69\t145\t30"],["oa:W4414688974","Ti-6Al-4V","C 11",120.0,null,null,null,"GPa","","alpha_prime","martensitic α'","","",false,"","table","α′\t120\t100\t67\t125\t30"],["oa:W4414688974","Ti-6Al-4V","C 12",100.0,null,null,null,"GPa","","alpha_prime","martensitic α'","","",false,"","table","α′\t120\t100\t67\t125\t30"],["oa:W4414688974","Ti-6Al-4V","C 13",67.0,null,null,null,"GPa","","alpha_prime","martensitic α'","","",false,"","table","α′\t120\t100\t67\t125\t30"],["oa:W4414688974","Ti-6Al-4V","C 33",125.0,null,null,null,"GPa","","alpha_prime","martensitic α'","","",false,"","table","α′\t120\t100\t67\t125\t30"],["oa:W4414730401","Ti2Ni","elastic modulus",150.06,null,null,null,"GPa","","","","accelerated property mapping nanoindentation","",false,"","abstract","Accelerated property mapping nanoindentation shows that the Ti2Ni layer has a greater microhardness and reduced elastic modulus (12.42 GPa and 150.06 GPa) than the stir zone of the NiTi (5.10 GPa and 97.65 GPa) and Ti-6Al-4 V (5.93 GPa and 137.2 GPa)."],["oa:W4414730401","NiTi","elastic modulus",97.65,null,null,null,"GPa","","stir zone","","accelerated property mapping nanoindentation","",false,"","abstract","Accelerated property mapping nanoindentation shows that the Ti2Ni layer has a greater microhardness and reduced elastic modulus (12.42 GPa and 150.06 GPa) than the stir zone of the NiTi (5.10 GPa and 97.65 GPa) and Ti-6Al-4 V (5.93 GPa and 137.2 GPa)."],["oa:W4414730401","Ti-6Al-4V","elastic modulus",137.2,null,null,null,"GPa","","stir zone","","accelerated property mapping nanoindentation","",false,"","abstract","Accelerated property mapping nanoindentation shows that the Ti2Ni layer has a greater microhardness and reduced elastic modulus (12.42 GPa and 150.06 GPa) than the stir zone of the NiTi (5.10 GPa and 97.65 GPa) and Ti-6Al-4 V (5.93 GPa and 137.2 GPa)."],["oa:W4414770506","Ti-6Al-4V","Young’s Modulus",114.0,null,null,null,"GPa","","","","","",false,"","results_discussion","Table 5.Stiffness-to-Weight Ratio of Selected Materials Material Young’s Modulus (GPa) Density (kg/m³) Stiffness to weigh Aluminum Alloy 2024-T3 73.0 2780 0.026259 Aluminum Alloy 7075-T6 71.7 2810 0.025516 Titanium Alloy Ti- 6Al-4V 114.0 4430 0.025734 Aluminum–Lithium Alloy (Al–Li) 73.0 2600 0.028077"],["oa:W4414770506","Al-2024-T3","Young’s Modulus",73.0,null,null,null,"GPa","","","","","",false,"","results_discussion","Table 5.Stiffness-to-Weight Ratio of Selected Materials Material Young’s Modulus (GPa) Density (kg/m³) Stiffness to weigh Aluminum Alloy 2024-T3 73.0 2780 0.026259 Aluminum Alloy 7075-T6 71.7 2810 0.025516 Titanium Alloy Ti- 6Al-4V 114.0 4430 0.025734 Aluminum–Lithium Alloy (Al–Li) 73.0 2600 0.028077"],["oa:W4414770506","Al-7075-T6","Young’s Modulus",71.7,null,null,null,"GPa","","","","","",false,"","results_discussion","Table 5.Stiffness-to-Weight Ratio of Selected Materials Material Young’s Modulus (GPa) Density (kg/m³) Stiffness to weigh Aluminum Alloy 2024-T3 73.0 2780 0.026259 Aluminum Alloy 7075-T6 71.7 2810 0.025516 Titanium Alloy Ti- 6Al-4V 114.0 4430 0.025734 Aluminum–Lithium Alloy (Al–Li) 73.0 2600 0.028077"],["oa:W4414770506","Al-Li","Young’s Modulus",73.0,null,null,null,"GPa","","","","","",false,"","results_discussion","Table 5.Stiffness-to-Weight Ratio of Selected Materials Material Young’s Modulus (GPa) Density (kg/m³) Stiffness to weigh Aluminum Alloy 2024-T3 73.0 2780 0.026259 Aluminum Alloy 7075-T6 71.7 2810 0.025516 Titanium Alloy Ti- 6Al-4V 114.0 4430 0.025734 Aluminum–Lithium Alloy (Al–Li) 73.0 2600 0.028077"],["oa:W4414770506","Ti-6Al-4V","stiffness",114.0,null,null,null,"GPa","","","","",
