Repository: akhtar07/tisci-explorer

# TiSci Explorer

A read-only, static explorer for **TiSci**, an autonomous research agent for titanium alloys. TiSci reads the
titanium-alloy literature, builds a knowledge graph and a table of measured values, proposes hypotheses where the
graph has gaps, and tests them with DFT (MACE / VASP) and the ICME-lite multiscale chain.

**Live site:** https://akhtar07.github.io/tisci-explorer/

The site has seven sections:

| Section | What it shows |
|---|---|
| Overview | Corpus → graph → facts → hypotheses → verdicts, with the snapshot's counts |
| Worked example | One full loop for W in α-Ti: graph path, hypothesis, novelty check, DFT test, verdict, follow-up, DAMASK |

File: data/facts/elongation.json (part 27 of 38)
mainly due to the presence of a large amount of acicular α' martensite."],["oa:W4317686102","Ti-1Mn-1Nb","elongation",13.2,12.5,13.9,0.7,"%","","","","","",false,"","results","In the case of the elongation, it can be seen that the ductility of the Ti–xMn–xNb alloys initially increases with the addition of Mn and Nb reaching the maximum value of 13.2 ± 0.7% for the Ti–1Mn–1Nb alloy and, afterwards, decreases to the lowest value of 2.6 ± 0.5% for the Ti–5Mn–5Nb alloy."],["oa:W4317686102","Ti-5Mn-5Nb","elongation",2.6,2.1,3.1,0.5,"%","","","","","",false,"","results","In the case of the elongation, it can be seen that the ductility of the Ti–xMn–xNb alloys initially increases with the addition of Mn and Nb reaching the maximum value of 13.2 ± 0.7% for the Ti–1Mn–1Nb alloy and, afterwards, decreases to the lowest value of 2.6 ± 0.5% for the Ti–5Mn–5Nb alloy."],["oa:W4317951669","Ti-6Al-4V","elongation at failure",1.0,null,null,null,"%","","beta-annealed","","","",false,"","results_discussion","However, the elongation at failure of * 1% is low in comparison with the literature data."],["oa:W4318426452","Ti-6Al-4V","uzama",13.5,null,null,null,"%","","","","","",false,"","abstract","Ti6Al4V alaşımı 955 MPa çekme gerilmesine, 878 MPa akma gerilmesine, % 13,5 uzamaya, 450 HV sertlik ve 1660oC ergime sıcaklığına sahiptir. Çalışmada, ticari amaçla kullanılan, 1mm çapında, 2 kesici ağızlı TiSiN kaplı ve kaplamasız karbür mikro takımlar kullanıldı."],["oa:W4319320556","Ti-6Al-4V","uniform elongation δu",2.0,null,null,null,"%","room temperature","UFG","","tensile test","",false,"","discussion","At the same time, the tensile curves of the UFG samples exhibited early strain localization during tension and a decrease in the uniform elongation δu from 4.5 to 2.0%."],["oa:W4319320556","Ti-6Al-4V","uniform elongation δu",4.5,null,null,null,"%","room temperature","UFG","","tensile test","",false,"","discussion","At the same time, the tensile curves of the UFG samples exhibited early strain localization during tension and a decrease in the uniform elongation δu from 4.5 to 2.0%."],["oa:W4320494652","Ti-1%FA","elongation",6.27,null,null,null,"%","room temperature","as-built","","tensile test","",false,"","results_discussion","However, the elongation of the Ti-1%FA sample (6.27%) was around 61% lower than that of the CP-Ti sample (16.17%)."],["oa:W4320494652","CP-Ti Grade 2","elongation",16.17,null,null,null,"%","room temperature","as-built","","tensile test","",false,"","results_discussion","However, the elongation of the Ti-1%FA sample (6.27%) was around 61% lower than that of the CP-Ti sample (16.17%)."],["oa:W4320494652","Ti-1%FA","elongation",0.39,null,null,null,"","","as-built","","tensile test","",false,"unit_missing","conclusions","However, the elongation was reduced by around 61%."],["oa:W4320497981","Ti-4Al-22V","Elongation",9.3,null,null,null,"%","room temperature","solution treated + aged","","tensile test","",false,"","methods",""],["oa:W4321193711","","Elongation (mm)",2.6,null,null,8.0,"mm","","","","tensile test","",false,"unit_mismatch","results_discussion",""],["oa:W4321193711","","Elongation (mm)",0.5,null,null,8.0,"mm","","","","tensile test","",false,"unit_mismatch","results_discussion",""],["oa:W4321193711","","Elongation (mm)",2.4,null,null,8.0,"mm","","","","tensile test","",false,"unit_mismatch","results_discussion",""],["oa:W4321193711","","Elongation (mm)",2.1,null,null,8.0,"mm","","","","tensile test","",false,"unit_mismatch","results_discussion",""],["oa:W4321376686","Ti-6.5Al-3.5Mo-1.5Zr-0.3Si","EL",10.56,null,null,null,"%","room temperature","","","tensile test","",false,"","conclusions",""],["oa:W4321600202","Ti-6Al-4V","elongation",24.0,null,null,null,"%","","","","tensile test","",false,"","results_discussion","The required force for deformation of this pin-joint pantograph stays low compared to the rigid version and reaches 197 N at a displacement of 17.95 mm that equals an elongation of 24% when the first partly failure of the metamaterial is observed."],["oa:W4321600202","Ti-6Al-4V","elongation",25.0,null,null,null,"%","","","","tensile test","",false,"","results_discussion","A second partly failure is observed at a force of 224.5 N and a displacement of 18.67 mm (~25% elongation) before the testing stopped."],["oa:W4321600202","Ti-6Al-4V","elongation",6.45,null,null,null,"%","","","","cyclic fatigue test","",false,"","results_discussion","An additional cyclic fatigue testing comparison of rigid- to pin-joint pantograph metamaterial for a displacement of 4.83 mm, an elongation of 6.45% can be found in ."],["oa:W4321790306","Ti-6Al-4V","elongation",10.0,null,null,null,"%","room temperature","annealed","","tensile test","",false,"","results_discussion","The strength of traditional Ti-6Al-4V alloys is generally 900 ~ 1050 MPa, and the elongation is greater than 10 % [30]."],["oa:W4323046167","Ti-2B","elongation",0.0,null,null,null,"","20 °C","","","tensile test","4 mm/min",false,"unit_missing","abstract","The tensile strength and elongation of the sintered samples decreased with increasing TiB2 content."],["oa:W4323046167","T10","elongation",10.6,null,null,null,"%","","sintered","","","",false,"","results_discussion","Meanwhile, T2.5, T5.0, T7.5, and T10 composites had the elongation values of 15.0%, 20.4%, 17.9%, and 10.6%, respectively."],["oa:W4323046167","T2.5","elongation",15.0,null,null,null,"%","","sintered","","","",false,"","results_discussion","Meanwhile, T2.5, T5.0, T7.5, and T10 composites had the elongation values of 15.0%, 20.4%, 17.9%, and 10.6%, respectively."],["oa:W4323046167","T0.0","elongation",27.1,null,null,null,"%","","sintered","","","",false,"","conclusions","The highest elongation value (27.1%) was observed for the sintered T0.0 matrix, and a decrease in elongation values was noticed for the sintered composites."],["oa:W4323046167","T7.5","elongation",17.9,null,null,null,"%","","sintered","","","",false,"","results_discussion","Meanwhile, T2.5, T5.0, T7.5, and T10 composites had the elongation values of 15.0%, 20.4%, 17.9%, and 10.6%, respectively."],["oa:W4323046167","T0.0","elongation",27.1,null,null,null,"%","","sintered","","","",false,"","results_discussion","Furthermore, the T0.0 sample had an elongation value of 27.1%."],["oa:W4323046167","T5.0","elongation",20.4,null,null,null,"%","","sintered","","","",false,"","results_discussion","Meanwhile, T2.5, T5.0, T7.5, and T10 composites had the elongation values of 15.0%, 20.4%, 17.9%, and 10.6%, respectively."],["oa:W4324026957","HLS-0.43","ε",0.26,null,null,null,"","","","","","",false,"unit_missing","results","At postuniform elongation with ε = 0.26, indeed the microcracks initiated at the α/β interfaces and were arrested by the adjacent intragranular αGrain nanoprecipitates, as marked white arrows in Fig. 5c3, and the Wn ="],["oa:W4324026957","HLS-0.34","uniform elongation εU",3.0,null,null,null,"%","","","","","",false,"","results","However, the HLS-0.34 samples have the highest σy ~953 MPa but the lowest εU ~3%."],["oa:W4324026957","HLS-0.34 β-Ti","εf",3.0,null,null,null,"%","","","","","",false,"","discussion","Our HLS-0.34 β-Ti alloys show a monotonically reduced one-stage θ with a limited εf of ~3%."],["oa:W4324026957","HLS-0.43","uniform elongation εU",23.0,null,null,null,"%","","","","","",false,"","results","The strength σy of HLS-0.43 β-Ti alloys is as high as ~890 MPa, which is more than twice that (~417 MPa) of their EGS-61 counterparts (see the inset in Fig. 3a), almost without sacriﬁcing the uniform elongation εU ~23% in larger hβ HLS alloys."],["oa:W4324026957","HLS-0.43 β-Ti","ductility",23.0,null,null,null,"%","","","","","",false,"","results","Compared with reported metastable β-Ti alloys by far, the HLS-0.34 β-Ti alloys show the highest σy, while the HLS-0.43 β-Ti alloys show a desired combination of σy ~890 MPa and εU ~23%, comparable to the Ti-4Mo-3Cr-1Fe alloy53 (with σy ~870 MPa and σUTS ~1092 MPa) deformed via the activation of both {332}β <113>β and {112}β <111>β twinning systems."],["oa:W4324026957","HLS-0.43 β-Ti","ductility",23.0,null,null,null,"%","","","","","",false,"","results","Speciﬁcally, the ductility εU ~23% of our HLS-0.43 β-Ti alloys is far larger than that of reported ultraﬁne-grained TRIP β-Ti alloys (e.g., d ~0.23 μm alloys with σy ~610 MPa and εU ~7%)41."],["oa:W432454848","",".%",18.4,null,null,null,"%","","","","","",false,"","conclusions",""],["oa:W432454848","Ti-5Al-5Mo-5V-3Cr","allongement",0.0,0.0,0.0,null,"%","","","","","",false,"","conclusions",""],["oa:W432454848","Ti-15Mo-3Nb-3Al-0.2Si","allongement",4.0,4.0,4.0,null,"%","","","","","",false,"","conclusions",""],["oa:W432454848","","1 311 MPa A 3.4 %",3.4,null,null,null,"%","","","","","",false,"","conclusions",""],["oa:W432454848","VTββ","allongement",0.3,null,null,null,"%","","","","","0.25 K.s-1",false,"","conclusions",""],["oa:W432454848","",".%",20.3,null,null,null,"%","","","","","",false,"","conclusions",""],["oa:W432454848","","allongement : A (%)",7.4,null,null,null,"%","","","","","",false,"","conclusions",""],["oa:W432454848","",".%",1.2,null,null,null,"%","","","","","",false,"","conclusions",""],["oa:W432454848","",".%",4.7,null,null,null,"%","","","","","",false,"","conclusions",""],["oa:W4327938313","Ti-6Al-4V","Strain at first strut fracture* (%)",2.55,2.1,3.0,null,"%","","","","","",false,"","results","Specimen 1 Specimen 2 Gauge Length (mm) 14.104 14.239 Young's Modulus (GPa) 8.595 8.42 Yield Strength (MPa) 65.2 63.8 Strain at first strut fracture* (%) 2.1 3 The stress-strain relationship of each scaffold design was analysed and presented in Fig. 8 based on the simulation results obtained from the Abaqus software."],["oa:W4361029777","Ti-6Al-4V","flexure strain",22.0,20.0,24.0,null,"%","","","","","",false,"","results","Binary samples which includes ductile CP-Ti layer as back material (Table 5) allow to achieve obviously better flexure strain (20–24%) but lower strength (1271–1445 MPa) than uniform Ti–6Al–4V alloy (Table 2)."],["oa:W4361222103","Ti-6Al-4V","elongation",13.5,13.0,14.0,null,"%","room temperature","","","tensile test","",false,"","results_discussion","Tensile properties The tensile performances of the vertical machined specimens of the 60 µm layer thickness print appear similar to that of the 30 µm one, both with the UTS in the range of ∼1257 MPa, YS of ∼1200 MPa and elongation of about 13–14%, with a scatter in values less than 14 MPa for strength and 0.7% for elongation, see Figure 8."],["oa:W4361222103","Ti-6Al-4V","tensile specimens",0.0,null,null,null,"","","stress-relief heat treated, 650°C/3h","","tensile test","",false,"unit_missing","methods","Among these, three vertical tensile specimens of geometry according to ISO 6892-1 [13] and a gauge section diameter of 5 mm were machined and tested for both builds, after a stress-relief heat treatment performed at 650°C for 3 h."],["oa:W4361222103","Ti-6Al-4V","elongation",13.5,13.0,14.0,null,"%","room temperature","stress-relieved","","tensile test","",false,"","conclusions","It is also important to note that the increase in layer thickness did not result in a change in static tensile properties with the UTS in the range of ∼1257 MPa, YS of ∼1200 MPa and elongation of about 13-14% with a low scatter in values for both layer thicknesses."],["oa:W4366210280","Ti-6Al-4V","elongation",9.0,null,null,null,"%","","post ISEPT","","","",false,"","results","The achieved UTS was 1069 MPa with 9% elongation that was comparable to previous work on martensitic Ti-6Al-4 V [79]."],["oa:W4366210280","Ti-6Al-4V","ductility",7.3,null,null,null,"%","room temperature","after 6 ISEPT passes","UFG","tensile test","",false,"","results","The ductility after ISEPT was increased to 7.3% that was well above the 1.2% for CSAM material."],["oa:W4366210280","Ti-6Al-4V","elongation",9.0,null,null,null,"%","","post ISEPT","","","",false,"","results","The elongation increased from 1.1% in as-CSAM condition to ~ 9% after six ISEPT."],["oa:W4366210280","Ti-6Al-4V","elongation",13.0,null,null,null,"%","800 °C","post warm rolling","","","",false,"","results","In that study, 70% warm rolling at 800 °C resulted in 1269 MPa UTS and 13% elongation [79]."],["oa:W4366210280","Ti-6Al-4V","elongation",7.0,null,null,null,"%","","post hydrostatic extrusion SPD","","","",false,"","results","Another comparable result was also found on hydrostatic extrusion SPD treatment of Ti-6Al-4 V which resulted in 1180 MPa UTS and 7% elongation [80]."],["oa:W4366210280","Ti-6Al-4V","ductility",1.2,null,null,null,"%","room temperature","as-built CSAM","","tensile test","",false,"","results","The ductility after ISEPT was increased to 7.3% that was well above the 1.2% for CSAM material."],["oa:W4366748291","MWAAM TC4/Nb","EL",17.77,null,null,null,"%","room temperature","","","tensile test","",false,"","results_discussion",""],["oa:W4366748291","MWAAM TC4/Nb","EL",17.77,null,null,null,"%","room temperature","","","tensile test","",false,"","conclusions",""],["oa:W4366748291","MWAAM TC4/Nb","EL",14.59,null,null,null,"%","room temperature","","","tensile test","",false,"","results_discussion",""],["oa:W4366748291","TC4/Nb multi-material alloy","EL",11.4,null,null,null,"%","","","","","",false,"","results_discussion",""],["oa:W4366748291","MWAAM TC4/Nb","EL",14.59,null,null,null,"%","room temperature","","","tensile test","",false,"","conclusions",""],["oa:W4367179595","Ti-5Al-5Mo-5V-3Cr","ductility",6.0,null,null,null,"%","","aging imitating in situ aging","","","",false,"","conclusions","A long Ti-5553 rod sintered from blended elemental powders exhibited the high strength of 1183 MPa and the ductility of 6 pct after aging imitating the in situ aging."],["oa:W4367179595","Ti-5Al-5Mo-5V-3Cr","ductility",6.0,null,null,null,"%","","","","","",false,"","results_discussion","A moderate ductility of 6 pct in tension was achieved in the sintered rod, which is fully comparable with (6.8 ± 2.3) pct of the CF rod."],["oa:W4367322740","porosity TiNbZr","maximum elastic strain",3.0,3.0,3.0,null,"%","","","","","",false,"","results_discussion","porosity TiNbZr samples it is approximately 3%, which guarantees that the implant will not be damaged before bone [41,67]."],["oa:W4368372629","OT4-1","elongation (δ), %",19.0,13.0,25.0,null,"%","","","","","",false,"","methods","The melting point, ℃ 1680 Electrical resistivity (ρ), Ω∙сm 58 Linear coefficient of thermal expansion (α∙106), K–1 8.3 Thermal conductivity (λ), W/(m∙K) 9.6 Specific heat (C), J/kg∙℃ 0.75 Density (γ), kg/m3 4550 Brinell hardness (HB), MPa 197–255 Yield strength ( ), MPa 600–750 Elongation (δ), % 13–25 Elastic modulus (E), Pa 11 A special welding facility [12–17] was used that included an ‘IPTKM-10’ power source and a modernized ‘MTT-02’ welding gun."],["oa:W4375930618","Ti-6Al-4V","% elongation",2.4,null,null,null,"%","room temperature","","","tensile test","",false,"","results_discussion",""],["oa:W4375930618","Ti-6Al-4V","% elongation",6.3,null,null,null,"%","room temperature","","","tensile test","",false,"","results_discussion",""],["oa:W4375930618","Ti-6Al-4V","ductility",35.0,null,null,null,"%","","","","","",false,"","conclusions",""],["oa:W4376868941","TC4/Nb multi-material alloy","EL",17.77,null,null,null,"%","room temperature","","","tensile test","",false,"","results_discussion",""],["oa:W4376868941","TC4/Nb multi-material alloy","EL",17.77,null,null,null,"%","room temperature","","","tensile test","",false,"","conclusions",""],["oa:W4376868941","TC4/Nb multi-material alloy","EL",14.59,null,null,null,"%","room temperature","","","tensile test","",false,"","conclusions",""],["oa:W4376868941","TC4/Nb multi-material alloy","EL",14.59,null,null,null,"%","room temperature","","","tensile test","",false,"","results_discussion",""],["oa:W4377293282","Ti-6Al-4V","ductility",570.0,null,null,null,"°C","room temperature","as-built SLM","","tensile test","",false,"unit_mismatch","conclusions","Increasing the temperature of the substrate from 100 \u0002C to 570 \u0002C improved the ductility during room temperature tensile tests, with 570 \u0002C being the ductility maximum."],["oa:W4377293282","Ti-6Al-4V","pct elongation",0.0,null,null,null,"%","room temperature","as-built LPBF","","tensile test","10–4 s⁻¹",false,"","results","Whilst samples printed at a bed temperature of 100 \u0002C and 570 \u0002C had similar curves, with minimal elongation at 100 \u0002C, samples tested from a bed temperature of 770 \u0002C were fully brittle."],["oa:W4377293282","Ti-6Al-4V","pct elongation",0.0,null,null,null,"%","room temperature","as-built LPBF","","tensile test","10–4 s⁻¹",false,"","results","Fig. 1—(a) pct elongation vs substrate temperature during LPBF processing, measured during room temperature tensile tests, performed at 10–4 s\u00021 strain rate."],["oa:W4377293282","Ti-6Al-4V","ductility",0.0,null,null,null,"","room temperature","as-built SLM","","tensile test","",false,"unit_missing","conclusions","Further heating of the substrate during sample production up to 770 \u0002C reduced ductility to zero."],["oa:W4378219981","Ti-6Al-4V","max. strain",0.128,null,null,null,"","500 °C","furnace-annealed","","tensile test","",false,"unit_missing","results_discussion","While more brittle than furnace annealed from room temperature to 400°C the stress-relieved specimen show increased plastic break behavior at 500°C reaching a maximum strain of 0.169, when furnace annealed samples drop further to a maximum strain of 0.128."],["oa:W4378219981","Ti-6Al-4V","elongation",0.0,null,null,null,"","","furnace-annealed","","","",false,"unit_missing","results_discussion","The elongation reached is in between the expected values for furnace annealed bar (Fig. 5, yellow line) and sheet (Fig. 5, green line) material found in MMPDS data sheets."],["oa:W4378219981","Ti-6Al-4V","elongation at break",14.0,null,null,null,"%","","stress-relieved","martensitic α'","tensile test","",false,"","results_discussion","Both show a loss in ductility for 400°C, but with a nearly double elongation at break within our work (unclear: Zhao’s or your contribution), 14 to 7.8% respectively."],["oa:W4378219981","Ti-6Al-4V","max. strain",0.169,null,null,null,"","500 °C","stress-relieved","martensitic α'","tensile test","",false,"unit_missing","results_discussion","Originalarbeit show a strong increase in ductility from 400°C on, as does max. strain for L-PBF stress-relieved samples."],["oa:W4378219981","Ti-6Al-4V","elongation at break",7.8,null,null,null,"%","","furnace-annealed","","tensile test","",false,"","results_discussion","Both show a loss in ductility for 400°C, but with a nearly double elongation at break within our work (unclear: Zhao’s or your contribution), 14 to 7.8% respectively."],["oa:W4378378569","Ti-6Al-4V","elongation",14.8,null,null,null,"%","room temperature","annealed","","tensile test","0.1 mm/min",false,"","results_discussion","After annealing treatment, the ultimate tensile strength increased to 966.7 MPa and the elongation increased to 14.8%."],["oa:W4378378569","Ti-6Al-4V","elongation",0.0,null,null,null,"","","annealed 550°C/2h","equiaxed","","",false,"unit_missing","conclusions","Cracks initiated inside the equiaxed grains and propagated along the columnar grain boundaries. - The annealing treatment at 550 °C for 2 h could enhance the tensile strength and elongation by changing the failure mode to a transgranular fracture."],["oa:W4378378569","Ti-6Al-4V","elongation",13.9,null,null,null,"%","room temperature","as-built","","tensile test","0.1 mm/min",false,"","results_discussion","The ultimate tensile strength of the as-built sample was 899.7 MPa, and the elongation was 13.9%."],["oa:W4378799302","CP+S","true strain value",0.27,null,null,null,"","","","","","",false,"unit_missing","results","Despite high porosity, CP+S material exhibits relatively high true strain value and it was about 0.27."],["oa:W4378907597","Ti-3.25Fe-0.34O","εf",9.0,null,null,0.8,"%","room temperature","as-fabricated","","tensile test","",false,"","methods","Extended Data Fig. 6 | TEM observations of dislocations in the α and β phases of the Ti–0.34O–3.25Fe alloy after tensile testing (εf = 9.0 ± 0.8%, σUTS = 1,157 ± 3 MPa)."],["oa:W4378907597","Ti-3.3Fe-0.67O","ε",3.0,null,null,0.8,"%","room temperature","as-fabricated","","tensile test","",false,"","methods","Article Extended Data Fig. 7 | TEM observations of dislocations in the α and β phases of the Ti–0.67O–3.30Fe alloy after tensile testing (ε = 3.0 ± 0.8%, σUTS = 1,271 ± 6 MPa)."],["oa:W4380087089","TiAl","relative elongation",4.0,4.0,4.0,null,"%","room temperature","thermochemical pressed","","","",false,"","conclusions","Recently, it has been discovered that by deforming the alloy through thermochemical pressing, it is possible to produce a material based on TiAl with a grain size of 20 to 30 μm and a relative elongation of 4 % at room temperature."],["oa:W4380087902","bronze/5%Ti","ε",4.0,2.0,6.0,null,"%","","","α-Cu dendrites and small eutectic particles","","",false,"","results","The maximum UTS and ε values ~500 ± 32 MPa and 2–6%, respectively, were obtained for the bronze/5%Ti alloy structurally composed of α-Cu dendrites and small eutectic particles."],["oa:W4380421333","Ti-6Al-4V","εf",9.8,null,null,null,"%","room temperature","HDMR-5","","tensile test","",false,"","results_discussion","The blue area, yellow area, and red area represent the recrystallization microstructure, recovery microstructure, and deformation microstructure, respectively Fig. 6: TEM microstructures of dislocation arrays (a), sub-boundaries formed by boundary splitting inside the lamellar α (b), and α/β interface phase in the HDMR-5 alloy (c) Table 1: Tensile properties of Ti-6Al-4V alloy by HDMR with and without micro-rolling and wrought standard YS (MPa) UTS (MPa) εf (%) HDMR-0 767.7 848.3 9.2 HDMR-5 856."],["oa:W4380421333","Ti-6Al-4V","εf",8.0,null,null,null,"%","room temperature","wrought standard (ASTM B381-05)","","tensile test","",false,"","results_discussion","The blue area, yellow area, and red area represent the recrystallization microstructure, recovery microstructure, and deformation microstructure, respectively Fig. 6: TEM microstructures of dislocation arrays (a), sub-boundaries formed by boundary splitting inside the lamellar α (b), and α/β interface phase in the HDMR-5 alloy (c) Table 1: Tensile properties of Ti-6Al-4V alloy by HDMR with and without micro-rolling and wrought standard YS (MPa) UTS (MPa) εf (%) HDMR-0 767.7 848.3 9.2 HDMR-5 856."],["oa:W4380421333","HDMR-0","necking at true strain",9.4,null,null,null,"%","room temperature","annealed at 860 °C for 2 h","","tensile test","1 mm·min⁻¹",false,"","results_discussion","As shown in Fig. 4(b), the work hardening rate of HDMR-5 is always higher than that of HDMR-0, and necking takes place at a true strain of ~9.4% and 7.2%, respectively, when the work hardening rate is equal to the true stress, which suggests the greater work hardening ability and ductility of HDMR-5."],["oa:W4380421333","HDMR-5","necking at true strain",7.2,null,null,null,"%","room temperature","annealed at 860 °C for 2 h","","tensile test","1 mm·min⁻¹",false,"","results_discussion","As shown in Fig. 4(b), the work hardening rate of HDMR-5 is always higher than that of HDMR-0, and necking takes place at a true strain of ~9.4% and 7.2%, respectively, when the work hardening rate is equal to the true stress, which suggests the greater work hardening ability and ductility of HDMR-5."],["oa:W4380421333","Ti-6Al-4V","εf",9.2,null,null,null,"%","room temperature","HDMR-0","","tensile test","",false,"","results_discussion","The blue area, yellow area, and red area represent the recrystallization microstructure, recovery microstructure, and deformation microstructure, respectively Fig. 6: TEM microstructures of dislocation arrays (a), sub-boundaries formed by boundary splitting inside the lamellar α (b), and α/β interface phase in the HDMR-5 alloy (c) Table 1: Tensile properties of Ti-6Al-4V alloy by HDMR with and without micro-rolling and wrought standard YS (MPa) UTS (MPa) εf (%) HDMR-0 767.7 848.3 9.2 HDMR-5 856."],["oa:W4380682755","","elongation",0.15,null,null,null,"","","","","tensile test","",false,"unit_missing","results","The elongation values of Specimens 1 and 2 were 0.25 and 0.15, respectively."],["oa:W4380682755","","elongation",0.25,null,null,null,"","","","","tensile test","",false,"unit_missing","results","The elongation values of Specimens 1 and 2 were 0.25 and 0.15, respectively."],["oa:W4381433511","Ti-27Nb","Fracture strain",0.0265,null,null,null,"","","","","","",false,"unit_missing","table","Fracture strain\t0.0264571"],["oa:W4382238234","Ti-6Al-4V","EL",1.07,null,null,null,"%","room temperature","ALSP processed","","tensile test","",false,"","abstract","The values of UTS and EL in the ALSP processed joint are increased to 437 MPa and 1.07%, which are 4.55% and 46.48% higher than the as-welded joint, respectively."],["oa:W4382238234","As-welded joint","TEL",0.87,null,null,0.15,"%","room temperature","","","tensile test","",false,"","table","As-welded joint\t426 ± 8\t0.87 ± 0.15"],["oa:W4382238234","SLSP-processed joint","TEL",1.19,null,null,0.04,"%","room temperature","","","tensile test","",false,"","table","SLSP-processed joint\t479 ± 19\t1.19 ± 0.04"],["oa:W4382238234","Ti-6Al-4V","elongation (EL)",0.73,null,null,null,"%","room temperature","as-welded","","tensile test","",false,"","abstract","For the as-welded joint, the ultimate tensile strength (UTS) and elongation (EL) values are 418 MPa and 0.73%, respectively."],["oa:W4382238234","Ti-6Al-4V","TEL",1.07,null,null,null,"%","room temperature","ALSP-processed","","tensile test","0.5 mm/min",false,"","results_discussion","With the influence of ALSP processing, the values of UTS and TEL reach 437 MPa and 1.07%, respectively."],["oa:W4382238234","Ti-6Al-4V","EL",1.23,null,null,null,"%","room temperature","SLSP processed","","tensile test","",false,"","abstract","Such values after SLSP processing are 498 MPa and 1.23%, which are 19.14% and 68.49% higher than the as-welded joint, respectively."],["oa:W4382238234","Ti-6Al-4V","EL",1.23,null,null,null,"%","","SLSP-processed","","","",false,"","conclusions","The values of UTS and EL after SLSP processing are 498 MPa and 1.23%, which are 19.14% and 68.49% higher than the as-welded joint, respectively."],["oa:W4382238234","Ti-6Al-4V","TEL",1.23,null,null,null,"%","room temperature","SLSP-processed","","tensile test","0.5 mm/min",false,"","results_discussion","After SLSP processing, great simultaneous increase of strength and ductility could be achieved, and the UTS and TEL are 498 MPa and 1.23%, which are 19.14% and 68.49% higher than an as-welded joint, respectively."],["oa:W4382238234","Ti-6Al-4V","EL",1.07,null,null,null,"%","","ALSP-processed","","","",false,"","conclusions","The values of UTS and EL in the ALSP-processed joint are increased to 437 MPa and 1.07%, which are 4.55% and 46.48% higher than the as-welded joint, respectively."],["oa:W4382238234","ALSP-processed joint","TEL",1.12,null,null,0.05,"%","room temperature","","","tensile test","",false,"","table","ALSP-processed joint\t437 ± 2\t1.12 ± 0.05"],["oa:W4382238234","Ti-6Al-4V","total elongation (TEL)",0.73,null,null,null,"%","room temperature","as-welded","","tensile test","0.5 mm/min",false,"","results_discussion","The ultimate tensile strength (UTS) of the as-welded joint shown in is 418 MPa and its total elongation (TEL) is 0.73%."],["oa:W4382238234","Ti-6Al-4V","EL",0.73,null,null,null,"%","","as-welded","","","",false,"","conclusions","After SLSP processing, great shrinkage of pores can be achieved and more obvious closure tendency can be observed from both sides of crack tips.(3)Greater effects of grain refinement and thermal stress release could be achieved by SLSP processing than ALSP processing, which can be ascribed to dynamic recrystallization.(4)For the as-welded joint, the UTS and EL values are 418 MPa and 0.73%, respectively."],["oa:W4382787014","Ti-1300","Elongation/%",10.4,null,null,null,"%","room temperature","","","tensile test","500 s−1",false,"","table","500 s−1\t1352\t1259\t10.4"],["oa:W4382787014","Ti-1300","elongations",10.85,11.3,10.4,null,"%","room temperature","","","tensile test","200 s−1",false,"","abstract","The ultimate tensile strengths are 1227 MPa and 1368 MPa, the yield strengths are 1050 MPa and 1220 MPa, and the elongations are 11.3% and 10.4%, respectively."],["oa:W4382787014","Ti-1300","Elongation/%",11.3,null,null,null,"%","room temperature","","","tensile test","200 s−1",false,"","table","200 s−1\t1231\t1107\t11.3"],["oa:W4382787014","Ti-1300","elongation",0.0,null,null,null,"","room temperature","","","","500 s−1",false,"unit_missing","results_discussion","The yielding strength, UTS, and elongation of Ti-1300 alloy are listed in ."],["oa:W4382787014","Ti-1300","elongations",10.4,10.4,10.4,null,"%","room temperature","","","tensile test","500 s−1",false,"","abstract","The ultimate tensile strengths are 1227 MPa and 1368 MPa, the yield strengths are 1050 MPa and 1220 MPa, and the elongations are 11.3% and 10.4%, respectively."],["oa:W4382932058","dual-structure Ti6Al4V-TiBw","fracture elongation",12.0,null,null,0.48,"%","room temperature","","equiaxed","tensile test","",false,"","results_discussion","The fracture elongation tripled, increasing from 3.6 ± 0.31% for the homostructure to 12.0 ± 0.48% for the dual structure, and was comparable to that of the widely studied Ti6Al4V alloy of 10.9 ± 0.68% in this study and 11.3 ± 1.1% in ref. ."],["oa:W4382932058","homostructure Ti6Al4V-TiBw","fracture elongation",3.6,null,null,0.31,"%","room temperature","","","tensile test","",false,"","results_discussion","The fracture elongation tripled, increasing from 3.6 ± 0.31% for the homostructure to 12.0 ± 0.48% for the dual structure, and was comparable to that of the widely studied Ti6Al4V alloy of 10.9 ± 0.68% in this study and 11.3 ± 1.1% in ref. ."],["oa:W4382932058","Ti-6Al-4V","fracture elongation",10.9,null,null,0.68,"%","room temperature","","","tensile test","",false,"","results_discussion","The fracture elongation tripled, increasing from 3.6 ± 0.31% for the homostructure to 12.0 ± 0.48% for the dual structure, and was comparable to that of the widely studied Ti6Al4V alloy of 10.9 ± 0.68% in this study and 11.3 ± 1.1% in ref. ."],["oa:W4382932058","Ti6Al4V-TiBw","ductility",15.0,null,null,null,"","","dual-structure","","","",false,"unit_missing","results_discussion","As shown, the ductility increased with decreasing 3D-MPA spacing, reaching a maximum when the 3D-MPA spacing was approximately 15 μm."],["oa:W4383911788","Ti-2.5Al-1Mn","Elongation (%)",12.0,null,null,null,"%","","","","","",false,"","discussion","400 600 800 1000 1200 1400 0 3 6 9 12 15 YS (MPa) Elongation (%) This study Ti-(1-14)Mn - S Ti-(1-10)Mn - F Ti-13Mn - CD Ti-2Al-2Mn - W Mn content (a) 500 700 900 1100 1300 1500 150 200 250 300 350 400 450 UTS (MPa) Hardness (HV30) This study Ti-(1-14)Mn - S Ti-(1-10)Mn - F Ti-13Mn - CD Mn content (b) 500 700 900 1100 1300 1500 0 3 6 9 12 15 UTS (MPa) Porosity (%) This study Ti-(1-14)Mn - S Ti-(1-10)Mn - F Ti-13Mn - CD Ti-2Al-2Mn - W c) 0 3 6 9 12 15 0 3 6 9 12 15 Elongation [%] Alloying element"],["oa:W4383911788","Ti-2.5Al","elongation to failure",1.0,1.0,1.0,0.1,"%","","","","tensile test","",false,"","results","Further addition of Mn leads to a less signiﬁcant loss of ductility (1.0 ± 0.1%)."],["oa:W4383911788","Ti-2.5Al","elongation",0.0,null,null,null,"%","","","","","",false,"","discussion","As shown in Figure 7a, as the value of YS increases, the elongation decreases due"],["oa:W4383911788","Ti-2.5Al-1Mn","elongation",15.0,null,null,null,"%","","","","","",false,"","discussion","The Ti-2.5Al-1Mn alloy has the highest elongation value, which is better than that of the sintered Ti-Mn alloys with a lower amount of alloying elements and that of the fully dense welded Ti-Al-Mn alloys."],["oa:W4383911788","Ti-2.5Al","elongation to failure",8.45,13.9,3.0,0.7,"%","","","","tensile test","",false,"","results","The counterpart of this behaviour is that the elongation to failure sharply decreases with the initial increment in the amount of Mn added (13.9 ± 0.7% →3.0 ± 0.9%)."],["oa:W4383911788","Ti-5Mn-2.5Al","Elongation (%)",9.0,null,null,null,"%","","","","","",false,"","discussion","400 600 800 1000 1200 1400 0 3 6 9 12 15 YS (MPa) Elongation (%) This study Ti-(1-14)Mn - S Ti-(1-10)Mn - F Ti-13Mn - CD Ti-2Al-2Mn - W Mn content (a) 500 700 900 1100 1300 1500 150 200 250 300 350 400 450 UTS (MPa) Hardness (HV30) This study Ti-(1-14)Mn - S Ti-(1-10)Mn - F Ti-13Mn - CD Mn content (b) 500 700 900 1100 1300 1500 0 3 6 9 12 15 UTS (MPa) Porosity (%) This study Ti-(1-14)Mn - S Ti-(1-10)Mn - F Ti-13Mn - CD Ti-2Al-2Mn - W c) 0 3 6 9 12 15 0 3 6 9 12 15 Elongation [%] Alloying element"],["oa:W4383911788","Ti-10Mn-2.5Al","Elongation (%)",6.0,null,null,null,"%","","","","","",false,"","discussion","400 600 800 1000 1200 1400 0 3 6 9 12 15 YS (MPa) Elongation (%) This study Ti-(1-14)Mn - S Ti-(1-10)Mn - F Ti-13Mn - CD Ti-2Al-2Mn - W Mn content (a) 500 700 900 1100 1300 1500 150 200 250 300 350 400 450 UTS (MPa) Hardness (HV30) This study Ti-(1-14)Mn - S Ti-(1-10)Mn - F Ti-13Mn - CD Mn content (b) 500 700 900 1100 1300 1500 0 3 6 9 12 15 UTS (MPa) Porosity (%) This study Ti-(1-14)Mn - S Ti-(1-10)Mn - F Ti-13Mn - CD Ti-2Al-2Mn - W c) 0 3 6 9 12 15 0 3 6 9 12 15 Elongation [%] Alloying element"],["oa:W4384204046","TC31","maximum thinning rate",31.3,null,null,null,"%","","","","","",false,"","methods","The maximum thinning rate is 31.3%, the simulation value is 32.3%, and the error is about 3.2%."],["oa:W4384204046","TC31","maximum thinning rate",48.1,null,null,null,"%","","","","","",false,"","methods","It can be seen that the thinnest area is located at the middle of vertical ribs, the maximum thinning rate is 48.1%, and the simulation value is 53.7%."],["oa:W4384204046","TC31","max thinning rate",73.3,null,null,null,"%","","","","","",false,"","results_discussion","When the bonding width is 2 mm, the max thinning rate is 73.3%."],["oa:W4384204046","TC31","elongation",72.8,null,null,null,"%","920 ºC","","","tensile test","0.1 s-1",false,"","results_discussion","In addition, the material still has good plasticity at 920 ºC, and the elongations of TC31 titanium alloy with different strain rates (0.1, 0.01, 0.001 and 0.0001 s-1) were 72.8%, 138.9%, 150.2%, 102.6%."],["oa:W4384204046","TC31","elongation",0.0,null,null,null,"","","after diffusion thermal cycle","","","",false,"unit_missing","conclusions","High-temperature flow behavior and the microstructure evolution of TC31 alloy after heat treatment were studied, a physically-based constitutive model was established and applied in the SPF process of the four-layer structure, and the TC31 titanium alloy four-layer sandwich structure was fabricated to verify the accuracy of the constitutive model, the main conclusions were drawn: (1) After a diffusion thermal cycle, the peak stress of the TC31 alloy increased a little compared to the original ma"],["oa:W4384204046","TC31","elongation",138.9,null,null,null,"%","920 ºC","","","tensile test","0.01 s-1",false,"out_of_range","results_discussion","In addition, the material still has good plasticity at 920 ºC, and the elongations of TC31 titanium alloy with different strain rates (0.1, 0.01, 0.001 and 0.0001 s-1) were 72.8%, 138.9%, 150.2%, 102.6%."],["oa:W4384204046","TC31","thinning rate",20.0,null,null,null,"%","","","","","",false,"","methods","The thickness of the sheet at the top is relatively uniform, the thinning rate is around 20%, and the MRE is 6.8%."],["oa:W4384204046","TC31","elongation",102.6,null,null,null,"%","920 ºC","","","tensile test","0.0001 s-1",false,"out_of_range","results_discussion","In addition, the material still has good plasticity at 920 ºC, and the elongations of TC31 titanium alloy with different strain rates (0.1, 0.01, 0.001 and 0.0001 s-1) were 72.8%, 138.9%, 150.2%, 102.6%."],["oa:W4384204046","TC31","simulation value",53.7,null,null,null,"%","","","","","",true,"","methods","It can be seen that the thinnest area is located at the middle of vertical ribs, the maximum thinning rate is 48.1%, and the simulation value is 53.7%."],["oa:W4384204046","TC31","elongation",150.2,null,null,null,"%","920 ºC","","","tensile test","0.001 s-1",false,"out_of_range","results_discussion","In addition, the material still has good plasticity at 920 ºC, and the elongations of TC31 titanium alloy with different strain rates (0.1, 0.01, 0.001 and 0.0001 s-1) were 72.8%, 138.9%, 150.2%, 102.6%."],["oa:W4384204046","TC31","simulation value",32.3,null,null,null,"%","","","","","",true,"","methods","The maximum thinning rate is 31.3%, the simulation value is 32.3%, and the error is about 3.2%."],["oa:W4385269267","AF-Ti-6Al-4V","elongation",0.0,null,null,null,"","","","","","",false,"unit_missing","results_discussion",""],["oa:W4385269267","AF-Ti-22Zr-11Nb-2Sn","elongation",15.0,null,null,null,"%","room temperature","as-fabricated","","tensile test","",false,"","results_discussion",""],["oa:W4385276302","HEMG","elastic deformation",0.055,null,null,null,"","","","amorphous","","",false,"unit_missing","abstract","Furthermore, HEMG showed higher hardness 10.3 (±0.17) GPa, modulus 186 (±7) GPa, elastic deformation (0.055) and plastic deformation (0.032 GPa), smooth surface, lower corrosion current density (Icorr), and robust cell viability compared to CP-Ti and HEA."],["oa:W4385278865","Ti-6Al-4V","elongation",8.45,null,null,null,"%","","forged","","tensile test","",false,"","results_discussion",""],["oa:W4385278865","Ti-6Al-4V","εf (the total elongation)",25.0,null,null,null,"%","","heat-treated SLM","","tensile test","",false,"","results_discussion",""],["oa:W4385336819","pure Ti","elongation after fracture",71.5,null,null,null,"%","","","","","",false,"","results","However, the Tie6Al alloy exhibited the smaller elongation after fracture (19.5%) and impact absorbed energy (96 J) than those (71.5% and 255 J, respectively) of pure Ti."],["oa:W4385336819","Tie6Al alloy","elongation after fracture",19.5,null,null,null,"%","","","","","",false,"","results","However, the Tie6Al alloy exhibited the smaller elongation after fracture (19.5%) and impact absorbed energy (96 J) than those (71.5% and 255 J, respectively) of pure Ti."],["oa:W4385336819","Ti-6Al","elongation after fracture",19.5,null,null,null,"%","room temperature","","","tensile test","1 mm/min",false,"","results_discussion","<span id=\"page-2-0\"></span>tensile strength (684 MPa) but smaller elongation after fracture (19.5%) than those of pure Ti."],["oa:W4385336819","pure Ti","elongation after fracture",71.5,null,null,null,"%","room temperature","","","tensile test","1 mm/min",false,"","results_discussion","The ultimate tensile strength of pure Ti was measured about 260 MPa and the elongation after fracture was measured as 71.5%."],["oa:W4385358757","TiN/Ti","elongation",5.0,null,null,null,"%","room temperature","","","","",false,"","results_discussion","It can be seen that when the distribution configuration of TiN changes from agglomerate distribution to connected structure distribution, the yield strength increases from 415.2 MPa to 1468.5 MPa, which is an increase of 253%, while the elongation increases from 1.6% to 5.0%."],["oa:W4385358757","TiN/Ti","elongation",1.6,null,null,null,"%","room temperature","","","","",false,"","results_discussion","The strength and plasticity of TiN/Ti composites prepared by ball milling are very low, the compressive strength is only 415.2 MPa, and the elongation is only 1.6%."],["oa:W4385498076","Ti-6Al-4V","Ela f",18.05,15.1,21.0,null,"%","","DA treated","lamellar","","",false,"","discussion","The Ela f results achieved due to the DA treatment ranged from 15.1% to 21.0% and the RA results ranged from 34.2% to 54.8%."],["oa:W4385498076",
