Repository: akhtar07/tisci-explorer

# TiSci Explorer

A read-only, static explorer for **TiSci**, an autonomous research agent for titanium alloys. TiSci reads the
titanium-alloy literature, builds a knowledge graph and a table of measured values, proposes hypotheses where the
graph has gaps, and tests them with DFT (MACE / VASP) and the ICME-lite multiscale chain.

**Live site:** https://akhtar07.github.io/tisci-explorer/

The site has seven sections:

| Section | What it shows |
|---|---|
| Overview | Corpus → graph → facts → hypotheses → verdicts, with the snapshot's counts |
| Worked example | One full loop for W in α-Ti: graph path, hypothesis, novelty check, DFT test, verdict, follow-up, DAMASK |

File: data/facts/other.json (part 27 of 112)
"table","HR (parallel to the RD)\t−232.36\t1.71\t47.15\t11.2"],["oa:W1849614599","WR (normal to the RD)","Rp",25.64,null,null,null,"Ohm⋅cm2","","","","potentiodynamic polarization","",false,"unmapped_property","table","WR (normal to the RD)\t−332.06\t1.11\t25.64\t1.6"],["oa:W1849614599","WR (parallel to the RD)","Rp",53.67,null,null,null,"Ohm⋅cm2","","","","potentiodynamic polarization","",false,"unmapped_property","table","WR (parallel to the RD)\t−284.84\t1.31\t53.67\t5.7"],["oa:W1849614599","HR (parallel to the RD)","Rp",47.15,null,null,null,"Ohm⋅cm2","","","","potentiodynamic polarization","",false,"unmapped_property","table","HR (parallel to the RD)\t−232.36\t1.71\t47.15\t11.2"],["oa:W1849694862","Ti-14.8V","activation energy",74.51,36.6,112.42,null,"kJ/mole","298 - 458K","annealed","coarse α flakes at grain boundaries","Arrhenius plot","",false,"unmapped_property","abstract",""],["oa:W1849694862","Ti-14.8V","applied stress value",733.21,null,null,null,"MPa","298K","350 µm grain size","","creep test","",false,"unmapped_property","methods",""],["oa:W1849694862","Ti-14.8V","applied stress value",690.675,null,null,null,"MPa","338K","350 µm grain size","","creep test","",false,"unmapped_property","methods",""],["oa:W1849694862","Ti-14.8V","applied stress value",676.68,null,null,null,"MPa","378K","350 µm grain size","","creep test","",false,"unmapped_property","methods",""],["oa:W1849694862","Ti-14.8V","applied stress value",627.51,null,null,null,"MPa","418K","350 µm grain size","","creep test","",false,"unmapped_property","methods",""],["oa:W1849694862","Ti-14.8V","applied stress value",673.85,null,null,null,"MPa","458K","350 µm grain size","","creep test","",false,"unmapped_property","methods",""],["oa:W1849694862","Ti-14.8V","total observed strain",0.125,null,null,null,"%","298K","350 µm grain size","","","",false,"unmapped_property","methods",""],["oa:W1849694862","Ti-14.8V","total observed strain",0.15,null,null,null,"%","338K","350 µm grain size","","","",false,"unmapped_property","methods",""],["oa:W1849694862","Ti-14.8V","total observed strain",0.172,null,null,null,"%","378K","350 µm grain size","","","",false,"unmapped_property","methods",""],["oa:W1849694862","Ti-14.8V","total observed strain",0.177,null,null,null,"%","418K","350 µm grain size","","","",false,"unmapped_property","methods",""],["oa:W1849694862","Ti-14.8V","total observed strain",0.251,null,null,null,"%","458K","350 µm grain size","","","",false,"unmapped_property","methods",""],["oa:W1849694862","Ti-14.8V","creep strain",0.125,null,null,null,"%","298K","","","","",false,"unmapped_property","discussion",""],["oa:W1849694862","Ti-14.8V","creep strain",0.15,null,null,null,"%","338K","","","","",false,"unmapped_property","discussion",""],["oa:W1849694862","Ti-14.8V","creep strain",0.172,null,null,null,"%","378K","","","","",false,"unmapped_property","discussion",""],["oa:W1849694862","Ti-14.8V","creep strain",0.177,null,null,null,"%","418K","","","","",false,"unmapped_property","discussion",""],["oa:W1849694862","Ti-14.8V","creep strain",0.251,null,null,null,"%","458K","","","","",false,"unmapped_property","discussion",""],["oa:W1849694862","Ti-14.8V","stress induced plates (SIP) in the form of twinning",0.0,null,null,null,"","418K","","","","",false,"unmapped_property","discussion",""],["oa:W1849694862","Ti-14.8V","activation energy",36609.0,null,null,null,"J/mole","273 to 458K","","","","",false,"unmapped_property","discussion",""],["oa:W1849694862","Ti-14.8V","activation energy",57550.0,null,null,null,"J/mole","273 to 458K","","","","",false,"unmapped_property","discussion",""],["oa:W1849694862","Ti-14.8V","activation energy",76801.0,null,null,null,"J/mole","273 to 458K","","","","",false,"unmapped_property","discussion",""],["oa:W1849694862","Ti-14.8V","activation energy",95290.0,null,null,null,"J/mole","273 to 458K","","","","",false,"unmapped_property","discussion",""],["oa:W1849694862","Ti-14.8V","activation energy",112422.0,null,null,null,"J/mole","273 to 458K","","","","",false,"unmapped_property","discussion",""],["oa:W1849694862","Ti-14.8V","activation energy",95287.0,null,null,null,"J/mol","","","","","",false,"unmapped_property","discussion",""],["oa:W1849694862","Ti-15Cr","activation energy",160000.0,null,null,null,"J/mol","1123-1273K","","","","",false,"unmapped_property","discussion",""],["oa:W1849694862","Ti-15Fe","activation energy",180000.0,null,null,null,"J/mol","1123-1273K","","","","",false,"unmapped_property","discussion",""],["oa:W1849694862","Ti-15Fe","activation energy",195000.0,null,null,null,"J/mol","1123-1273K","","","","",false,"unmapped_property","discussion",""],["oa:W1849694862","Ti","activation energy",152818.0,null,null,null,"J/mol","","beta phase","","","",false,"unmapped_property","discussion",""],["oa:W1849694862","Ti-14.8V","activation energy",125000.0,null,null,null,"J/mol","4.2-760K","","","","",false,"unmapped_property","discussion",""],["oa:W1849694862","Ti-6Al-2Nb-1Ta-0.8Mo","activation energy",53000.0,null,null,null,"J/mol","298-873K","","","","",false,"unmapped_property","discussion",""],["oa:W1849694862","Ti-6Al-2Nb-1Ta-0.8Mo","activation energy",143000.0,null,null,null,"J/mol","298-873K","","","","",false,"unmapped_property","discussion",""],["oa:W1849694862","beta Ti-Mo","activation energy",110000.0,null,null,null,"J/mol","933-1373K","","","","",false,"unmapped_property","discussion",""],["oa:W1849694862","beta Ti-Mo","activation energy",255000.0,null,null,null,"J/mol","933-1373K","","","","",false,"unmapped_property","discussion",""],["oa:W1849694862","Ti-14.8V","net creep strain",0.13,null,null,null,"%","273K","350 µm grain size","","","",false,"unmapped_property","conclusions",""],["oa:W1849694862","Ti-14.8V","net creep strain",0.17,null,null,null,"%","458K","350 µm grain size","","","",false,"unmapped_property","conclusions",""],["oa:W1849694862","Ti-14.8V","activation energy",95287.0,null,null,null,"J/mol","ambient temperature","metastable beta phase","","","",false,"unmapped_property","conclusions",""],["oa:W1849694862","Ti-14.8V","activation energy",74400.0,36600.0,112200.0,null,"kJ/mol","298 – 458 K","metastable beta phase","","","",false,"unmapped_property","conclusions",""],["oa:W1857378293","","maximum increase in temperature",10.0,null,null,null,"°C","room temperature","","","infrared temperature measurement","",false,"unmapped_property","results_discussion",""],["oa:W1865739194","Ti-6Al-4V","β phase",10.4,null,null,null,"%","","FG","equiaxed α","","",false,"unmapped_property","results_discussion",""],["oa:W1865739194","Ti-6Al-4V","β content",11.2,null,null,null,"%","","STD","","","",false,"unmapped_property","results_discussion",""],["oa:W1865739194","Ti-6Al-4V","the β phase",13.7,null,null,null,"%","","HAZ","","","",false,"unmapped_property","results_discussion",""],["oa:W1865739194","Ti-6Al-4V","the β phase",16.9,null,null,null,"%","","HAZ","","","",false,"unmapped_property","results_discussion",""],["oa:W1865739194","Ti-6Al-4V","β phase",6.8,null,null,null,"%","","","martensitic α'","","",false,"unmapped_property","results_discussion",""],["oa:W1865739194","Ti-6Al-4V","distance",1.0,null,null,null,"mm","","","","","",false,"unmapped_property","results_discussion",""],["oa:W1865739194","Ti-6Al-4V","microstructure",0.0,null,null,null,"","","","equiaxed α","","",false,"unmapped_property","results_discussion",""],["oa:W1865739194","Ti-6Al-4V","crystal direction",0.0,null,null,null,"","","","martensitic α'","","",false,"unmapped_property","results_discussion",""],["oa:W1865739194","Ti-6Al-4V","microstructure effect",0.0,null,null,null,"","","","martensitic α'","","",false,"unmapped_property","results_discussion",""],["oa:W1865739194","Ti-6Al-4V","time to fracture",20.5,16.0,25.0,null,"minutes","","","","","0.4x10-3 s-1",false,"unmapped_property","results_discussion",""],["oa:W1865739194","Ti-6Al-4V","average strain rate",0.0004,0.0004,0.0004,null,"s-1","","","","","",false,"unmapped_property","results_discussion",""],["oa:W1865739194","Ti-6Al-4V","strain rate",0.001,0.001,0.001,null,"s-1","","","","","",false,"unmapped_property","results_discussion",""],["oa:W1894196123","Ti-6Al-4V","épaisseur de cette zone",55.0,50.0,60.0,null,"µm","","","","","",false,"unmapped_property","discussion",""],["oa:W1894196123","Ti-6Al-4V","épaisseur de cette zone",30.0,30.0,30.0,null,"µm","","","","","",false,"unmapped_property","discussion",""],["oa:W1894196123","Ti-6Al-4V","densification du dépôt",20.0,20.0,20.0,null,"µm","","","","","",false,"unmapped_property","discussion",""],["oa:W1894196123","Ti-6Al-4V","températures",103.5,39.0,168.0,null,"°C","","","","","",false,"unmapped_property","discussion",""],["oa:W1900818256","Ti-6Al-4V","kesme dayanımı",1140.0,null,null,null,"N","room temperature","825°C/30min + 3MPa","","shear test","0.5 mm/min",false,"unmapped_property","discussion",""],["oa:W1900818256","Ti-6Al-4V","kesme dayanımı",1223.0,null,null,null,"N","room temperature","825°C/60min + 3MPa","","shear test","0.5 mm/min",false,"unmapped_property","discussion",""],["oa:W1900818256","Ti-6Al-4V","kesme mukavemetinin",1701.0,null,null,null,"N","","","","","",false,"unmapped_property","discussion",""],["oa:W1902222700","Ti-6Al-4V","error bars",0.1,null,null,null,"","","","","","",false,"unmapped_property","results",""],["oa:W1914646443","Ti-6Al-4V","yield",100.0,null,null,null,"%","room temperature","","","tensile test","",false,"unmapped_property","discussion",""],["oa:W1914646443","","strength",90.0,null,null,null,"%","room temperature","","","tensile test","",false,"unmapped_property","discussion",""],["oa:W1914646443","","yield",100.0,null,null,null,"%","room temperature","","","tensile test","",false,"unmapped_property","discussion",""],["oa:W1914646443","","strength",90.0,null,null,null,"%","room temperature","","","tensile test","",false,"unmapped_property","discussion",""],["oa:W1917061591","Ti-6Al-4V","equivalent plastic strain",1.365,null,null,null,"","","","","FEM","",true,"unmapped_property","results","TABLE III MACHINING PROCESS PERFORMED AT SEVERA The first simulation (S1), it could be equivalent plastic strain at integration p 1.365 at nose radius, rz = 0.8 mm."],["oa:W1917061591","Ti-6Al-4V","equivalent plastic strain",1.414,null,null,null,"","","","","FEM","",true,"unmapped_property","results","Fig. 3 The equivalent plastic strain (PEEQ) and surface finish estimated using FEM at nose radius, rz = 0.8 mm The second simulation (S2), it shows the maximum equivalent plastic strain at integration points (PEEQ) was 1.414 at nose radius, rz = 1.2 mm."],["oa:W1917061591","Ti-6Al-4V","equivalent plastic strain",1.483,null,null,null,"","","","","FEM","",true,"unmapped_property","results","Fig. 4 The equivalent plastic strain (PEEQ) and surface finish estimated using FEM at nose radius, rz = 1.2 mm The third simulation (S3), it can be seen the maximum equivalent plastic strain at integration points (PEEQ) was 1.483 at nose radius, rz = 1.6 mm."],["oa:W1940143476","Ti-62ll","creep behavior",3000.0,3000.0,3000.0,null,"MPa","","","","","",false,"unmapped_property","abstract","For stressunder 3000MPa thecreep behavior is essentially exhausted type andobeys the logarithmic law."],["oa:W1940143476","Ti-62ll","impression velocity",3500.0,null,null,null,"MPa","","","","impression creep test","",false,"unmapped_property","conclusions","8 10 6 3500MPa 8 6 3000MPa 4 2 2500MPa 2 0 2000MPa 10 8 1500MPa 。 IMPRESSIONVELOCITY,m/seC -10 9 10 8 SLOPE= 7.6 6 SLOPE= 0.170 2 4 6 8 2 4 6 8 2 TIME,sec 2 4 6 8 2 2 4 6 8 10 10 10 Fig. 2。 Impression creep data on Ti-62ll sample A alloy TrueStress,MPa at different stress level."],["oa:W1940143476","Ti-62ll","impression velocity",3000.0,null,null,null,"MPa","","","","impression creep test","",false,"unmapped_property","conclusions","8 10 6 3500MPa 8 6 3000MPa 4 2 2500MPa 2 0 2000MPa 10 8 1500MPa 。 IMPRESSIONVELOCITY,m/seC -10 9 10 8 SLOPE= 7.6 6 SLOPE= 0.170 2 4 6 8 2 4 6 8 2 TIME,sec 2 4 6 8 2 2 4 6 8 10 10 10 Fig. 2。 Impression creep data on Ti-62ll sample A alloy TrueStress,MPa at different stress level."],["oa:W1940143476","Ti-62ll","impression velocity",2500.0,null,null,null,"MPa","","","","impression creep test","",false,"unmapped_property","conclusions","8 10 6 3500MPa 8 6 3000MPa 4 2 2500MPa 2 0 2000MPa 10 8 1500MPa 。 IMPRESSIONVELOCITY,m/seC -10 9 10 8 SLOPE= 7.6 6 SLOPE= 0.170 2 4 6 8 2 4 6 8 2 TIME,sec 2 4 6 8 2 2 4 6 8 10 10 10 Fig. 2。 Impression creep data on Ti-62ll sample A alloy TrueStress,MPa at different stress level."],["oa:W1940143476","Ti-62ll","impression velocity",2000.0,null,null,null,"MPa","","","","impression creep test","",false,"unmapped_property","conclusions","8 10 6 3500MPa 8 6 3000MPa 4 2 2500MPa 2 0 2000MPa 10 8 1500MPa 。 IMPRESSIONVELOCITY,m/seC -10 9 10 8 SLOPE= 7.6 6 SLOPE= 0.170 2 4 6 8 2 4 6 8 2 TIME,sec 2 4 6 8 2 2 4 6 8 10 10 10 Fig. 2。 Impression creep data on Ti-62ll sample A alloy TrueStress,MPa at different stress level."],["oa:W1940143476","Ti-62ll","impression velocity",1500.0,null,null,null,"MPa","","","","impression creep test","",false,"unmapped_property","conclusions","8 10 6 3500MPa 8 6 3000MPa 4 2 2500MPa 2 0 2000MPa 10 8 1500MPa 。 IMPRESSIONVELOCITY,m/seC -10 9 10 8 SLOPE= 7.6 6 SLOPE= 0.170 2 4 6 8 2 4 6 8 2 TIME,sec 2 4 6 8 2 2 4 6 8 10 10 10 Fig. 2。 Impression creep data on Ti-62ll sample A alloy TrueStress,MPa at different stress level."],["oa:W1948478474","TiN","coating thickness",5.0,4.0,6.0,null,"µm","","","","","",false,"unmapped_property","methods","It confirms that the coating thickness was about 4 - 6 µm."],["oa:W1948478474","","micro hardness test",0.025,null,null,null,"kg","","","","micro hardness test","",false,"unmapped_property","methods","Micro Hardness The micro hardness tests were carried out as per the ASTM: E10 standards, with a load of 0.025 kg, using the micro hardness tester (Wilson Halbert; 0.01 - 1 kg)."],["oa:W1948478474","","coating thickness",4.0,null,null,null,"µm","","","","","",false,"unmapped_property","conclusions","The coating thickness was measured as about 4 - 6 µm using OM, and its average surface roughness was measured as about 0.05 µm using surface profile.  The crystallography result confirms the Osbornite phase, with a strong orientation of plane (220)."],["oa:W1948478474","","coating thickness",6.0,null,null,null,"µm","","","","","",false,"unmapped_property","conclusions","The coating thickness was measured as about 4 - 6 µm using OM, and its average surface roughness was measured as about 0.05 µm using surface profile.  The crystallography result confirms the Osbornite phase, with a strong orientation of plane (220)."],["oa:W1950020143","Ti-6Al-4V","a phase equilibrium volume fraction",1021.0,null,null,null,"K","","","","","",false,"unmapped_property","conclusions","In addition, the temperature of the recrystallized region boundary and first microstructural band were 1053 K and 1013 K (780 \u0003C and 740 \u0003C), respectively, below the b transus and very close to the a dissolution temperature of 1021 K (748 \u0003C)."],["oa:W195810201","Ti-6Al-4V","surfusion",80.0,null,null,null,"°C","","","","","",false,"unmapped_property","conclusions",""],["oa:W195810201","Ti-6Al-4V","surfusion",79.0,null,null,null,"°C","","","","","",false,"unmapped_property","conclusions",""],["oa:W195810201","Ti-6Al-4V","épaisseur",80.0,null,null,null,"µm","","","","","",false,"unmapped_property","conclusions",""],["oa:W195810201","Ti-6Al-4V","Ts",890.0,null,null,null,"°C","","","","","",false,"unmapped_property","conclusions",""],["oa:W195810201","Ti-6Al-4V","Tl",920.0,null,null,null,"°C","","","","","",false,"unmapped_property","conclusions",""],["oa:W1964002867","Ti-6Al-4V","deflection to fracture",1.5,null,null,null,"mm","","","","three-point bending strength test","",false,"unmapped_property","conclusions",""],["oa:W1964002867","Ti-3Al-2.5V","deflection to fracture",1.2,null,null,null,"mm","","","","three-point bending strength test","",false,"unmapped_property","conclusions",""],["oa:W1964987145","","414–483 MPa",448.5,414.0,483.0,null,"MPa","","","","","",false,"unmapped_property","methods",""],["oa:W1964987145","","483 MPa",483.0,null,null,null,"MPa","","","","","",false,"unmapped_property","methods",""],["oa:W1964987145","","34.5 MPa",34.5,null,null,null,"MPa","","","","","",false,"unmapped_property","methods",""],["oa:W1964987145","","0.5 and 1.0%",0.75,0.5,1.0,null,"%","","","","","",false,"unmapped_property","methods",""],["oa:W1964987145","","6.5 and 10%",8.25,6.5,10.0,null,"%","","","","","",false,"unmapped_property","methods",""],["oa:W1964987145","Ti-6Al-4V","creep strain",483.0,483.0,483.0,null,"MPa","","","","","",false,"unmapped_property","results",""],["oa:W1964987145","Ti-8Al-1Er","creep strain",483.0,483.0,483.0,null,"MPa","","","","","",false,"unmapped_property","results",""],["oa:W1964987145","Ti-6Al-4V","creep strain",483.0,483.0,483.0,null,"MPa","","","","","",false,"unmapped_property","results",""],["oa:W1964987145","Ti-8Al-1Er","creep strain",483.0,483.0,483.0,null,"MPa","","","","","",false,"unmapped_property","results",""],["oa:W1964987145","","uncertainty in activation energies",15.0,10.0,20.0,null,"%","","","","","",false,"unmapped_property","results",""],["oa:W196623694","Ti-6Al-4V","diffusivities",0.0,null,null,null,"cm2/s","400 °C","conventional ion nitriding at 400°C","","","",false,"unmapped_property","methods",""],["oa:W196623694","Ti-6Al-4V","diffusivities",0.0,null,null,null,"cm2/s","400 °C","conventional ion nitriding at 400°C","","","",false,"unmapped_property","methods",""],["oa:W196623694","Ti-6Al-4V","diffusivities",0.0,null,null,null,"cm2/s","400 °C","conventional ion nitriding at 400°C","","","",false,"unmapped_property","methods",""],["oa:W196623694","Ti-6Al-4V","diffusivities",0.0,null,null,null,"cm2/s","800 °C","conventional ion nitriding at 800°C","","","",false,"unmapped_property","methods",""],["oa:W196623694","Ti-6Al-4V","diffusivities",0.0,null,null,null,"cm2/s","800 °C","conventional ion nitriding at 800°C","","","",false,"unmapped_property","methods",""],["oa:W196623694","Ti-6Al-4V","diffusivities",0.0,null,null,null,"cm2/s","800 °C","conventional ion nitriding at 800°C","","","",false,"unmapped_property","methods",""],["oa:W1966925764","Ti-22Nb","fracture stress",335.0,null,null,null,"MPa/at%","room temperature","as-rolled","","","",false,"unmapped_property","results_discussion",""],["oa:W1966925764","Ti-22Nb","fracture stress",285.0,null,null,null,"MPa/at%","room temperature","solution-treated at 1173 K for 1.8 ks","","","",false,"unmapped_property","results_discussion",""],["oa:W1966925764","Ti-22Nb","σS",1000.0,null,null,null,"MPa","room temperature","solution treated at 1173 K for 1.8 ks","","tensile test","",false,"unmapped_property","results_discussion",""],["oa:W1969025362","TIMETAL LCB","shifting to a higher temperature",0.0,null,null,null,"","","","","DSC","",false,"unmapped_property","results",""],["oa:W1972100898","c-TiAl","specific strength",312.0,null,null,null,"MPa/g/cm3","","EBM-fabricated block","","","",false,"unmapped_property","discussion",""],["oa:W1972100898","c-TiAl","specific strength",3333.0,null,null,null,"MPa/g/cm3","","lowest density foam (q = 0.33 g/cm3)","foam ligaments","","",false,"unmapped_property","discussion",""],["oa:W1973255119","Ti-Mn (binary)","diffusion coeﬃcient",0.0,null,null,null,"m2s-1","900 K","","","","",false,"unmapped_property","results_discussion",""],["oa:W1973255119","Ti-Cr (binary)","diffusion coeﬃcient",0.0,null,null,null,"m2s-1","900 K","","","","",false,"unmapped_property","results_discussion",""],["oa:W1973282452","Ti-5Au","VHN",375.0,null,null,null,"VHN","","","","","",false,"unmapped_property","results_discussion","The VHN values for the alloys containing 5 and 10 wt% Au were 375 and 343, respectively."],["oa:W1973282452","Ti-10Au","VHN",343.0,null,null,null,"VHN","","","","","",false,"unmapped_property","results_discussion","The VHN values for the alloys containing 5 and 10 wt% Au were 375 and 343, respectively."],["oa:W1973282452","","initial passive current densities",2.0,1.5,2.5,null,"10-5A/cm2","","","","potentiodynamic polarization","",false,"unmapped_property","results_discussion","Except for the case of 40 wt% Au addition, all of the Ti–xAu alloys revealed that the initial passive current densities occurred in the range of 1.5 to 2.5× 10−5 A/cm2."],["oa:W1973282452","Ti-5Au","current density values",0.94,null,null,null,"µA/cm2","","","","potentiodynamic polarization","",false,"unmapped_property","results_discussion","In comparison with cp-Ti, Ti–xAu alloys (x=5, 10, and 15 wt%) exhibited slightly reduced current density values."],["oa:W1973282452","Ti-10Au","current density values",0.94,null,null,null,"µA/cm2","","","","potentiodynamic polarization","",false,"unmapped_property","results_discussion","In comparison with cp-Ti, Ti–xAu alloys (x=5, 10, and 15 wt%) exhibited slightly reduced current density values."],["oa:W1973282452","Ti-15Au","current density values",0.94,null,null,null,"µA/cm2","","","","potentiodynamic polarization","",false,"unmapped_property","results_discussion","In comparison with cp-Ti, Ti–xAu alloys (x=5, 10, and 15 wt%) exhibited slightly reduced current density values."],["oa:W1973282452","Ti-20Au","Icorr",0.94,null,null,null,"µA/cm2","","","","potentiodynamic polarization","",false,"unmapped_property","results_discussion","When Au content was increased to more than 20 wt%, the Icorr increased from 0.94 μA/cm2 (Ti–20Au) to 7.78 μA/cm2 (Ti–40Au) due to the preferential attack of the Ti3Au phase."],["oa:W1973282452","Ti-40Au","Icorr",7.78,null,null,null,"µA/cm2","","","","potentiodynamic polarization","",false,"unmapped_property","results_discussion","When Au content was increased to more than 20 wt%, the Icorr increased from 0.94 μA/cm2 (Ti–20Au) to 7.78 μA/cm2 (Ti–40Au) due to the preferential attack of the Ti3Au phase."],["oa:W1976677119","Ti-6Al-4V","Thermal Expansion",10.6,null,null,null,"ppm/C","300","","","","",false,"unmapped_property","methods",""],["oa:W1976677119","Ti alloy","Thermal Expansion",9.9,null,null,null,"ppm/C","20","","","","",false,"unmapped_property","methods",""],["oa:W1977695516","Ti-6Al-4V","maximum values",700.0,null,null,null,"MPa","","","","nanoindentation","",false,"unmapped_property","discussion","The maximum values, measured at about 20 m of the blasted surface, were 700 and 500 MPa for the BL1 and BL2 specimens, respectively."],["oa:W1977695516","Ti-6Al-4V","maximum values",500.0,null,null,null,"MPa","","","","nanoindentation","",false,"unmapped_property","discussion","The maximum values, measured at about 20 m of the blasted surface, were 700 and 500 MPa for the BL1 and BL2 specimens, respectively."],["oa:W1980995923","Ti","adhesion strength",380.0,null,null,null,"MPa","","","","","",false,"unmapped_property","results",""],["oa:W1980995923","Ti-6Al-4V","adhesion strength",550.0,null,null,null,"MPa","","","","","",false,"unmapped_property","results",""],["oa:W1980995923","Ti-6Al-4V","adhesion strength",100.0,null,null,null,"MPa","","","","","",false,"unmapped_property","results",""],["oa:W1980995923","Ti-6Al-4V","adhesion strength",320.0,null,null,null,"MPa","","","","","",false,"unmapped_property","results",""],["oa:W1980995923","","adhesion strength",239.0,null,null,null,"MPa","","","","","",false,"unmapped_property","results",""],["oa:W1980995923","","adhesion strength",294.0,null,null,null,"MPa","","","","","",false,"unmapped_property","results",""],["oa:W1980995923","","adhesion strength",250.0,null,null,null,"MPa","","","","","",false,"unmapped_property","results",""],["oa:W1980995923","","adhesion strength",300.0,null,null,null,"MPa","","","","","",false,"unmapped_property","results",""],["oa:W1980995923","","adhesion strength",150.0,null,null,null,"MPa","","","","","",false,"unmapped_property","results",""],["oa:W1980995923","","adhesion strength",250.0,null,null,null,"MPa","","","","","",false,"unmapped_property","results",""],["oa:W1980995923","Ti","adhesion strength",250.0,null,null,null,"MPa","","","","","",false,"unmapped_property","results",""],["oa:W1980995923","","adhesion strength",250.0,null,null,null,"MPa","","","","","",false,"unmapped_property","results",""],["oa:W1980995923","Ti","deformation depth",2.1,null,null,2.2,"µm","","","","SEM","",false,"unmapped_property","results",""],["oa:W1980995923","Ti","deformation depth",8.1,null,null,4.3,"µm","","","","SEM","",false,"unmapped_property","results",""],["oa:W1980995923","Ti-6Al-4V","deformation depth",0.5,null,null,1.3,"µm","","","","SEM","",false,"unmapped_property","results",""],["oa:W1980995923","Ti-6Al-4V","deformation depth",4.6,null,null,1.6,"µm","","","","SEM","",false,"unmapped_property","results",""],["oa:W1980995923","","adhesion strength",50.0,null,null,null,"MPa","","","","","",false,"unmapped_property","discussion",""],["oa:W1980995923","","adhesion strength",100.0,null,null,null,"MPa","","","","","",false,"unmapped_property","discussion",""],["oa:W1980995923","","bond strength",34.5,32.0,37.0,null,"MPa","","","","","",false,"unmapped_property","discussion",""],["oa:W1980995923","","bond strength",15.0,5.0,25.0,null,"MPa","","","","","",false,"unmapped_property","discussion",""],["oa:W1980995923","","bond strength",59.0,49.0,69.0,null,"MPa","","","","","",false,"unmapped_property","discussion",""],["oa:W1980995923","","bond strength",85.0,85.0,null,null,"MPa","","","","","",false,"unmapped_property","discussion",""],["oa:W1980995923","Ti","adhesion strength",284.0,null,null,null,"MPa","","","","","",false,"unmapped_property","conclusions",""],["oa:W1980995923","Ti-6Al-4V","splat adhesion strength",175.0,100.0,250.0,null,"MPa","","","","","",false,"unmapped_property","conclusions",""],["oa:W1983473480","Ti-6Al-7Nb","volumetric wear",5.48,null,null,null,"mm3·N·mm-1","","","","","1 mm·s−1",false,"unmapped_property","results_discussion","Volumetric wear was determined as 5.48 × 10−3, 9.64 × 10−3 and 13.12 × 10−3 mm3·N·mm−1 at 1 mm·s−1 sliding speed under loads 3, 6 and 10 respectively."],["oa:W1983473480","Ti-6Al-7Nb","volumetric wear",9.64,null,null,null,"mm3·N·mm-1","","","","","1 mm·s−1",false,"unmapped_property","results_discussion","Volumetric wear was determined as 5.48 × 10−3, 9.64 × 10−3 and 13.12 × 10−3 mm3·N·mm−1 at 1 mm·s−1 sliding speed under loads 3, 6 and 10 respectively."],["oa:W1983473480","Ti-6Al-7Nb","volumetric wear",13.12,null,null,null,"mm3·N·mm-1","","","","","1 mm·s−1",false,"unmapped_property","results_discussion","Volumetric wear was determined as 5.48 × 10−3, 9.64 × 10−3 and 13.12 × 10−3 mm3·N·mm−1 at 1 mm·s−1 sliding speed under loads 3, 6 and 10 respectively."],["oa:W1983473480","Ti-6Al-7Nb","volumetric wear",20.67,null,null,null,"mm3·N·mm-1","","","","","15 mm·s−1",false,"unmapped_property","results_discussion","Finally, the volumetric wear was a same for a both slid- ing speed 15 and 25 between 20.67 × 10−3 mm3·N·mm−1 and 57.62 × 10−3 mm3·N·mm−1."],["oa:W1983473480","Ti-6Al-7Nb","volumetric wear",57.62,null,null,null,"mm3·N·mm-1","","","","","25 mm·s−1",false,"unmapped_property","results_discussion","Finally, the volumetric wear was a same for a both slid- ing speed 15 and 25 between 20.67 × 10−3 mm3·N·mm−1 and 57.62 × 10−3 mm3·N·mm−1."],["oa:W1983473480","Ti-6Al-4V","volumetric wear",0.0111,null,null,null,"mm3·N·mm-1","","","","","",false,"unmapped_property","conclusions","Volumetric wear mm3·N·mm−1 Sliding speed mm/s Load (N) Ti-6Al-4V Ti-6Al-7Nb 3 4.45 × 10−3 5.48 × 10−3 6 8.24 × 10−3 9.64 × 10−3 1 mm·s−1 10 11.08 × 10−3 13.12 × 10−3 3 20.35 × 10−3 22.06 × 10−3 6 37.98 × 10−3 38.1 × 10−3 15 mm·s−1 10 51.55 × 10−3 57.35 × 10−3 3 27.32 × 10−3 31.38 × 10−3 6 42.15 × 10−3 45.28 × 10−3 25 mm·s−1 10 54.21 × 10−3 57.62 × 10−3"],["oa:W1983473480","Ti-6Al-7Nb","volumetric wear",0.0131,null,null,null,"mm3·N·mm-1","","","","","",false,"unmapped_property","conclusions","Volumetric wear mm3·N·mm−1 Sliding speed mm/s Load (N) Ti-6Al-4V Ti-6Al-7Nb 3 4.45 × 10−3 5.48 × 10−3 6 8.24 × 10−3 9.64 × 10−3 1 mm·s−1 10 11.08 × 10−3 13.12 × 10−3 3 20.35 × 10−3 22.06 × 10−3 6 37.98 × 10−3 38.1 × 10−3 15 mm·s−1 10 51.55 × 10−3 57.35 × 10−3 3 27.32 × 10−3 31.38 × 10−3 6 42.15 × 10−3 45.28 × 10−3 25 mm·s−1 10 54.21 × 10−3 57.62 × 10−3"],["oa:W1983473480","Ti-6Al-4V","volumetric wear",0.038,null,null,null,"mm3·N·mm-1","","","","","",false,"unmapped_property","conclusions","Volumetric wear mm3·N·mm−1 Sliding speed mm/s Load (N) Ti-6Al-4V Ti-6Al-7Nb 3 4.45 × 10−3 5.48 × 10−3 6 8.24 × 10−3 9.64 × 10−3 1 mm·s−1 10 11.08 × 10−3 13.12 × 10−3 3 20.35 × 10−3 22.06 × 10−3 6 37.98 × 10−3 38.1 × 10−3 15 mm·s−1 10 51.55 × 10−3 57.35 × 10−3 3 27.32 × 10−3 31.38 × 10−3 6 42.15 × 10−3 45.28 × 10−3 25 mm·s−1 10 54.21 × 10−3 57.62 × 10−3"],["oa:W1983473480","Ti-6Al-7Nb","volumetric wear",0.0381,null,null,null,"mm3·N·mm-1","","","","","",false,"unmapped_property","conclusions","Volumetric wear mm3·N·mm−1 Sliding speed mm/s Load (N) Ti-6Al-4V Ti-6Al-7Nb 3 4.45 × 10−3 5.48 × 10−3 6 8.24 × 10−3 9.64 × 10−3 1 mm·s−1 10 11.08 × 10−3 13.12 × 10−3 3 20.35 × 10−3 22.06 × 10−3 6 37.98 × 10−3 38.1 × 10−3 15 mm·s−1 10 51.55 × 10−3 57.35 × 10−3 3 27.32 × 10−3 31.38 × 10−3 6 42.15 × 10−3 45.28 × 10−3 25 mm·s−1 10 54.21 × 10−3 57.62 × 10−3"],["oa:W1983473480","Ti-6Al-4V","volumetric wear",0.0542,null,null,null,"mm3·N·mm-1","","","","","",false,"unmapped_property","conclusions","Volumetric wear mm3·N·mm−1 Sliding speed mm/s Load (N) Ti-6Al-4V Ti-6Al-7Nb 3 4.45 × 10−3 5.48 × 10−3 6 8.24 × 10−3 9.64 × 10−3 1 mm·s−1 10 11.08 × 10−3 13.12 × 10−3 3 20.35 × 10−3 22.06 × 10−3 6 37.98 × 10−3 38.1 × 10−3 15 mm·s−1 10 51.55 × 10−3 57.35 × 10−3 3 27.32 × 10−3 31.38 × 10−3 6 42.15 × 10−3 45.28 × 10−3 25 mm·s−1 10 54.21 × 10−3 57.62 × 10−3"],["oa:W1983473480","Ti-6Al-7Nb","volumetric wear",0.0576,null,null,null,"mm3·N·mm-1","","","","","",false,"unmapped_property","conclusions","Volumetric wear mm3·N·mm−1 Sliding speed mm/s Load (N) Ti-6Al-4V Ti-6Al-7Nb 3 4.45 × 10−3 5.48 × 10−3 6 8.24 × 10−3 9.64 × 10−3 1 mm·s−1 10 11.08 × 10−3 13.12 × 10−3 3 20.35 × 10−3 22.06 × 10−3 6 37.98 × 10−3 38.1 × 10−3 15 mm·s−1 10 51.55 × 10−3 57.35 × 10−3 3 27.32 × 10−3 31.38 × 10−3 6 42.15 × 10−3 45.28 × 10−3 25 mm·s−1 10 54.21 × 10−3 57.62 × 10−3"],["oa:W1983473480","Ti-6Al-4V","volumetric wear",0.0204,null,null,null,"mm3·N·mm-1","","","","","",false,"unmapped_property","conclusions","Volumetric wear mm3·N·mm−1 Sliding speed mm/s Load (N) Ti-6Al-4V Ti-6Al-7Nb 3 4.45 × 10−3 5.48 × 10−3 6 8.24 × 10−3 9.64 × 10−3 1 mm·s−1 10 11.08 × 10−3 13.12 × 10−3 3 20.35 × 10−3 22.06 × 10−3 6 37.98 × 10−3 38.1 × 10−3 15 mm·s−1 10 51.55 × 10−3 57.35 × 10−3 3 27.32 × 10−3 31.38 × 10−3 6 42.15 × 10−3 45.28 × 10−3 25 mm·s−1 10 54.21 × 10−3 57.62 × 10−3"],["oa:W1983473480","Ti-6Al-7Nb","volumetric wear",0.0221,null,null,null,"mm3·N·mm-1","","","","","",false,"unmapped_property","conclusions","Volumetric wear mm3·N·mm−1 Sliding speed mm/s Load (N) Ti-6Al-4V Ti-6Al-7Nb 3 4.45 × 10−3 5.48 × 10−3 6 8.24 × 10−3 9.64 × 10−3 1 mm·s−1 10 11.08 × 10−3 13.12 × 10−3 3 20.35 × 10−3 22.06 × 10−3 6 37.98 × 10−3 38.1 × 10−3 15 mm·s−1 10 51.55 × 10−3 57.35 × 10−3 3 27.32 × 10−3 31.38 × 10−3 6 42.15 × 10−3 45.28 × 10−3 25 mm·s−1 10 54.21 × 10−3 57.62 × 10−3"],["oa:W1983473480","Ti-6Al-4V","volumetric wear",0.0421,null,null,null,"mm3·N·mm-1","","","","","",false,"unmapped_property","conclusions","Volumetric wear mm3·N·mm−1 Sliding speed mm/s Load (N) Ti-6Al-4V Ti-6Al-7Nb 3 4.45 × 10−3 5.48 × 10−3 6 8.24 × 10−3 9.64 × 10−3 1 mm·s−1 10 11.08 × 10−3 13.12 × 10−3 3 20.35 × 10−3 22.06 × 10−3 6 37.98 × 10−3 38.1 × 10−3 15 mm·s−1 10 51.55 × 10−3 57.35 × 10−3 3 27.32 × 10−3 31.38 × 10−3 6 42.15 × 10−3 45.28 × 10−3 25 mm·s−1 10 54.21 × 10−3 57.62 × 10−3"],["oa:W1983473480","Ti-6Al-7Nb","volumetric wear",0.0453,null,null,null,"mm3·N·mm-1","","","","","",false,"unmapped_property","conclusions","Volumetric wear mm3·N·mm−1 Sliding speed mm/s Load (N) Ti-6Al-4V Ti-6Al-7Nb 3 4.45 × 10−3 5.48 × 10−3 6 8.24 × 10−3 9.64 × 10−3 1 mm·s−1 10 11.08 × 10−3 13.12 × 10−3 3 20.35 × 10−3 22.06 × 10−3 6 37.98 × 10−3 38.1 × 10−3 15 mm·s−1 10 51.55 × 10−3 57.35 × 10−3 3 27.32 × 10−3 31.38 × 10−3 6 42.15 × 10−3 45.28 × 10−3 25 mm·s−1 10 54.21 × 10−3 57.62 × 10−3"],["oa:W1983473480","Ti-6Al-4V","volumetric wear",0.0044,null,null,null,"mm3·N·mm-1","","","","","",false,"unmapped_property","conclusions","Volumetric wear mm3·N·mm−1 Sliding speed mm/s Load (N) Ti-6Al-4V Ti-6Al-7Nb 3 4.45 × 10−3 5.48 × 10−3 6 8.24 × 10−3 9.64 × 10−3 1 mm·s−1 10 11.08 × 10−3 13.12 × 10−3 3 20.35 × 10−3 22.06 × 10−3 6 37.98 × 10−3 38.1 × 10−3 15 mm·s−1 10 51.55 × 10−3 57.35 × 10−3 3 27.32 × 10−3 31.38 × 10−3 6 42.15 × 10−3 45.28 × 10−3 25 mm·s−1 10 54.21 × 10−3 57.62 × 10−3"],["oa:W1983473480","Ti-6Al-7Nb","volumetric wear",0.0055,null,null,null,"mm3·N·mm-1","","","","","",false,"unmapped_property","conclusions","Volumetric wear mm3·N·mm−1 Sliding speed mm/s Load (N) Ti-6Al-4V Ti-6Al-7Nb 3 4.45 × 10−3 5.48 × 10−3 6 8.24 × 10−3 9.64 × 10−3 1 mm·s−1 10 11.08 × 10−3 13.12 × 10−3 3 20.35 × 10−3 22.06 × 10−3 6 37.98 × 10−3 38.1 × 10−3 15 mm·s−1 10 51.55 × 10−3 57.35 × 10−3 3 27.32 × 10−3 31.38 × 10−3 6 42.15 × 10−3 45.28 × 10−3 25 mm·s−1 10 54.21 × 10−3 57.62 × 10−3"],["oa:W1983473480","Ti-6Al-4V","volumetric wear",0.0082,null,null,null,"mm3·N·mm-1","","","","","",false,"unmapped_property","conclusions","Volumetric wear mm3·N·mm−1 Sliding speed mm/s Load (N) Ti-6Al-4V Ti-6Al-7Nb 3 4.45 × 10−3 5.48 × 10−3 6 8.24 × 10−3 9.64 × 10−3 1 mm·s−1 10 11.08 × 10−3 13.12 × 10−3 3 20.35 × 10−3 22.06 × 10−3 6 37.98 × 10−3 38.1 × 10−3 15 mm·s−1 10 51.55 × 10−3 57.35 × 10−3 3 27.32 × 10−3 31.38 × 10−3 6 42.15 × 10−3 45.28 × 10−3 25 mm·s−1 10 54.21 × 10−3 57.62 × 10−3"],["oa:W1983473480","Ti-6Al-7Nb","volumetric wear",0.0096,null,null,null,"mm3·N·mm-1","","","","","",false,"unmapped_property","conclusions","Volumetric wear mm3·N·mm−1 Sliding speed mm/s Load (N) Ti-6Al-4V Ti-6Al-7Nb 3 4.45 × 10−3 5.48 × 10−3 6 8.24 × 10−3 9.64 × 10−3 1 mm·s−1 10 11.08 × 10−3 13.12 × 10−3 3 20.35 × 10−3 22.06 × 10−3 6 37.98 × 10−3 38.1 × 10−3 15 mm·s−1 10 51.55 × 10−3 57.35 × 10−3 3 27.32 × 10−3 31.38 × 10−3 6 42.15 × 10−3 45.28 × 10−3 25 mm·s−1 10 54.21 × 10−3 57.62 × 10−3"],["oa:W1985423106","","oc0",6.8,null,null,null,"at%","","","","","",true,"unmapped_property","conclusions",""],["oa:W1985423106","","oc0",19.1,null,null,null,"at%","","","","","",true,"unmapped_property","conclusions",""],["oa:W1985423106","","oc0",15.6,null,null,null,"at%","","","","","",true,"unmapped_property","conclusions",""],["oa:W1985423106","","oc0",6.7,null,null,null,"at%","","","","","",true,"unmapped_property","conclusions",""],["oa:W1985837898","Ti-6Al-2Sn-4Zr-6Mo","surface-crack initiation",80.0,80.0,80.0,null,"%","","","","","",false,"unmapped_property","results_discussion","At ultrasonic frequencies, surface-crack initiation was observed approximately 80 pct of the time for the highest stress level investigated (700 MPa), while at the lowest stress level (550 MPa), only 20 pct of the specimens failed from a surface-initiated fatigue crack."],["oa:W1985837898","Ti-6Al-2Sn-4Zr-6Mo","surface-crack initiation",20.0,20.0,20.0,null,"%","","","","","",false,"unmapped_property","results_discussion","At ultrasonic frequencies, surface-crack initiation was observed approximately 80 pct of the time for the highest stress level investigated (700 MPa), while at the lowest stress level (550 MPa), only 20 pct of the specimens failed from a surface-initiated fatigue crack."],["oa:W1985965593","Ti-6Al-4V","rε",0.0002,null,null,null,"s-1","","","","","",false,"unmapped_property","methods","The material constants used in Eq. (3) are followed those reported in ref [8], i.e. rεis taken as 2×10−4 s−1 and n is taken as 3."],["oa:W1985965593","Ti-6Al-4V","n",3.0,null,null,null,"","","","","","",false,"unmapped_property","methods","The material constants used in Eq. (3) are followed those reported in ref [8], i.e. rεis taken as 2×10−4 s−1 and n is taken as 3."],["oa:W1987188521","Ti-6Al-4V","compressive residual stress",4.1,null,null,null,"MPa","","","","","",false,"unmapped_property","results_discussion",""],["oa:W1989422385","Ti-10V-2Fe-3Al","two exothermic transformations in the range between 380 – 435 °C",407.5,380.0,435.0,null,"°C","","5 °C min⁻¹","","DSC","",false,"unmapped_property","results",""],["oa:W1992147020","","Young’s modulus",10.0,10.0,10.0,null,"%","","","","","",false,"unmapped_property","results_discussion",""],["oa:W1993770646","Ti-6Al-4V","bending rigidity",272.0,null,null,7.1,"N/mm","","","","","",false,"unmapped_property","methods",""],["oa:W1993770646","Ti-24Nb-4Zr-8Sn","bending rigidity",81.0,null,null,5.2,"N/mm","","","","","",false,"unmapped_property","methods",""],["oa:W1993770646","Ti-6Al-4V","maximum load",172.0,null,null,5.2,"N","","","","","",false,"unmapped_property","methods",""],["oa:W1993770646","Ti-24Nb-4Zr-8Sn","maximum load",265.0,null,null,8.2,"N","","","","","",false,"unmapped_property","methods",""],["oa:W1993770646","","fibrous callus area (TV)",819.0,null,null,null,"mm3","","","","","",false,"unmapped_property","results",""],["oa:W1993770646","","fibrous callus area (TV)",553.0,null,null,null,"mm3","","","","","",false,"unmapped_property","results",""],["oa:W1993770646","","fibrous callus area (TV)",437.0,null,null,null,"mm3","","","","","",false,"unmapped_property","results",""],["oa:W1993770646","","fibrous callus area (TV)",400.0,null,null,null,"mm3","","","","","",false,"unmapped_property","results",""],["oa:W1993770646","","mineralized bone volume (BV)",90.0,null,null,null,"mm3","","","","","",false,"unmapped_property","results",""],["oa:W1993770646","","mineralized bone volume (BV)",78.0,null,null,null,"mm3","","","","","",false,"unmapped_property","results",""],["oa:W1994141432","Ti-24Nb-0.5O","hysteresis",1.5,null,null,null,"%","","","","","",false,"unmapped_property","results",""],["oa:W1994141432","Ti-24Nb-0.5N","strain",0.5,null,null,null,"%","","","","","",false,"unmapped_property","results",""],["oa:W1994141432","Ti-24Nb-0.5N","strain",1.0,null,null,null,"%","","","","","",false,"unmapped_property","results",""],["oa:W1994141432","Ti-24Nb-0.5N","strain",1.5,null,null,null,"%","","","","","",false,"unmapped_property","results",""],["oa:W1994141432","Ti-24Nb-0.5N","strain",1.5,null,null,null,"%","","","","","",false,"unmapped_property","results",""],["oa:W1994141432","Ti-24Nb-0.5N","strain",3.0,null,null,null,"%","","","","","",false,"unmapped_property","results",""],["oa:W1994141432","Ti-24Nb-0.5N","strain",3.5,null,null,null,"%","","","","","",false,"unmapped_property","results",""],["oa:W1994141432","Ti-24Nb-0.5N","maximum elastic distortion of the lattice cell",0.07,null,null,null,"%","","","","","",false,"unmapped_property","discussion",""],["oa:W1994141432","Ti-24Nb-0.5O","maximum elastic distortion of the lattice cell",1.5,null,null,null,"%","","","","","",false,"unmapped_property","discussion",""],["oa:W1994141432","Ti-24Nb-0.5N","relative area of the {110}β peak",0.005,null,null,null,"","","","","","",false,"unmapped_property","discussion",""],["oa:W1994141432","Ti-24Nb-0.5O","relative area of the {110}β peak",0.01,null,null,null,"","","","","","",false,"unmapped_property","discussion",""],["oa:W1994141432","Ti-24Nb-0.5O","relative area of the {110}β peak",0.04,null,null,null,"","","","","","",false,"unmapped_property","discussion",""],["oa:W1994141432","Ti-24Nb-0.5N","slope of the curve is linear",0.01,null,null,null,"strain","room temperature","","","tensile test","",false,"unmapped_property","discussion",""],["oa:W1994176812","Ti-6Al-4V","wear resistance",94.0,null,null,null,"%","","","","tribological test","",false,"unmapped_property","abstract",""],["oa:W1994176812","Ti-6Al-4V","maximum depth of wear",1.8,null,null,null,"µm","","coated","","","",false,"unmapped_property","results_discussion",""],["oa:W1994475391","Ti-6Al-2Sn-4Zr-6Mo","asymptotic growth rate",0.0,null,null,null,"m/cycle","","","","","",false,
