Repository: akhtar07/tisci-explorer

# TiSci Explorer

A read-only, static explorer for **TiSci**, an autonomous research agent for titanium alloys. TiSci reads the
titanium-alloy literature, builds a knowledge graph and a table of measured values, proposes hypotheses where the
graph has gaps, and tests them with DFT (MACE / VASP) and the ICME-lite multiscale chain.

**Live site:** https://akhtar07.github.io/tisci-explorer/

The site has seven sections:

| Section | What it shows |
|---|---|
| Overview | Corpus → graph → facts → hypotheses → verdicts, with the snapshot's counts |
| Worked example | One full loop for W in α-Ti: graph path, hypothesis, novelty check, DFT test, verdict, follow-up, DAMASK |

File: data/facts/surface_roughness.json (part 27 of 35)
"Ti-6Al-4V","S a",14.64,null,null,null,"µm","","","","","",false,"","results_discussion","Five Ti-6Al-4V specimens with various roughness levels, each with the geometry shown in ), were produced and studied: smooth MTi-discs with average S a of 0.50 µm, SBTi-discs with S a of 2.06 µm, and three types of AMTi-discs with S a of 12.52 µm, 14.64 µm and 17.40 µm ( )."],["oa:W4409211086","Ti-6Al-4V","S a",17.4,null,null,null,"µm","","","","","",false,"","results_discussion","Five Ti-6Al-4V specimens with various roughness levels, each with the geometry shown in ), were produced and studied: smooth MTi-discs with average S a of 0.50 µm, SBTi-discs with S a of 2.06 µm, and three types of AMTi-discs with S a of 12.52 µm, 14.64 µm and 17.40 µm ( )."],["oa:W4409211086","Ti-6Al-4V","average roughness",1.7,null,null,null,"µm","","","","","",false,"unit_suspect","results_discussion","Consistent with the low thickness of the coating, its average roughness is also minimal (1.7 ± 0.4 nm)."],["oa:W4409211086","Ti-6Al-4V","roughness values",14.95,12.5,17.4,null,"µm","","","","","",false,"","conclusions","Surface modifications like sandblasting, enhanced cell viability and osseointegration by reducing the roughness values of 12.5 µm–17.4 µm, as observed in in-vitro studies."],["oa:W4409432067","Ti-6Al-4V","Ra",0.248,null,null,null,"µm","","","","","",false,"","results_discussion","This scenario could be proved by the measured surface roughness; in other words, Ra = 0.248 µm in Figure 9a is only around one-third or onequarter of those in Figure 9b,c."],["oa:W4409598291","","surface roughness-topography",0.0,null,null,null,"","","","","","",false,"unit_missing","results_discussion","The variation in surface roughness-topography values is presented in Fig. 5, which presents the surface topography of machined surfaces at minimum and maximum parameter settings (current 4A and pulse time 6 ms vs. current 16 A and pulse time 400 ms)."],["oa:W4409598291","","surface roughness of PMEDM-processed alloys",0.0,null,null,null,"","","","","","",false,"unit_missing","results_discussion","The impact of EDM current and pulse time on surface roughness as Sa, a value derived from the topography of modiﬁed TNTZ alloys, is illustrated in Figs. 6 and Table 4."],["oa:W4409598291","","Sa",0.0,null,null,null,"","","","","","",false,"unit_missing","results_discussion","3020 Arabian Journal for Science and Engineering (2026) 51:3013–3034 Fig. 5 Surface topography of the machined surfaces (min: machined with the lowest parameters, current 4A and pulse time 6 ms—max: machined with the highest parameters, current 16 A and pulse time 400 ms) The roughness parameters are deﬁned as Sa which are surface/area parameters (three-dimensional) in accordance with ISO 25178–2:2019 (geometrical product speciﬁcations)."],["oa:W4409598291","","Sa value",0.0,null,null,null,"","","","","","",false,"unit_missing","results_discussion","In comparison with the Ra value, the three-dimensional Sa value, derived from surface topography, provides a more sensitive assessment of the surface in question [77, 78]."],["oa:W4409598291","","surface roughness",3.9,0.4,7.4,null,"µm","","","","","",false,"","results_discussion","It has been shown that the ideal range of surface roughness at the microscale is between 0.4 and 7.4 μm, which improves osseointegration and cell adhesion [77]."],["oa:W4409598291","","surface properties",0.0,null,null,null,"","","","","","",false,"unit_missing","results_discussion","The biological response, which determines the biocompatibility of materials, is signiﬁcantly inﬂuenced by surface properties such as roughness and topography [76]."],["oa:W4409598291","","roughness",0.0,null,null,null,"","","","","","",false,"unit_missing","results_discussion","The formation of TiC during processing, particularly under PMEDM, can further inﬂuence surface characteristics by introducing microstructural heterogeneities, which exacerbate roughness [71]."],["oa:W4409598291","TNTZ-C","surface irregularities",0.0,null,null,null,"","","","","","",false,"unit_missing","results_discussion","This effect is particularly noticeable in TNTZ-C samples, where higher hardness results in greater crater formation and increased surface irregularities during machining [70]."],["oa:W4409893131","Ti-6Al-4V","reduction in Ra",10.0,null,null,null,"µm","","","","","",false,"","results","For lower feedrates of 60 and 70 mm/min, the alpha case was removed from approximately 90% of the S1 surface."],["oa:W4409893131","Ti-6Al-4V","Ra",5.0,null,null,null,"µm","","CASF treated","","contact profilometer","",false,"","abstract","Results showed that CASF reduced the average surface roughness from the as-built condition (Ra ≈ 15 µm) to below 5 µm as well as imparted a surface compressive residual stress of up to 600 MPa."],["oa:W4409893131","Ti-6Al-4V","Ra",15.0,null,null,null,"µm","","as-built SLM","","contact profilometer","",false,"","methods","Treatments were conducted with jet traverse rates of 60, 70, 80, and 90 mm/min, one hexagonal bar at each rate."],["oa:W4409893131","Ti-6Al-4V","reduction in Ra",10.0,null,null,null,"µm","","","","","",false,"","discussion","With a reduction from approximately 15 µm to below 5 µm, results for the CASF process appear to be consistent with those possible from shot peening (3.36–4 µm) [,] and superior to those from laser shock peening (14–19 µm) [,]."],["oa:W4409893131","Ti-6Al-4V","Ra",5.0,null,null,null,"µm","","CASF treated","","contact profilometer","",false,"","methods","Treatments were conducted with jet traverse rates of 60, 70, 80, and 90 mm/min, one hexagonal bar at each rate."],["oa:W4409893131","Ti-6Al-4V","Ra",15.0,null,null,null,"µm","","as-built SLM","","contact profilometer","",false,"","abstract","Results showed that CASF reduced the average surface roughness from the as-built condition (Ra ≈ 15 µm) to below 5 µm as well as imparted a surface compressive residual stress of up to 600 MPa."],["oa:W4409922454","Ti-6Al-4V","Ra",235.0,null,null,null,"µm","","as-built SLM","","","",false,"out_of_range","results_discussion","235 indexed on http://www.webofscience.com and http://www.scopus.com presented in Table 2, which summarizes the average Ra values obtained under different parameter combinations."],["oa:W4410099585","Ti-6Al-4V","Sa (µm)",20.068,null,null,null,"µm","","","","","",false,"","table","7\t3\t1\t3\t2\t20.068"],["oa:W4410099585","Ti-6Al-4V","Sa (µm)",16.114,null,null,null,"µm","","","","","",false,"","table","4\t2\t1\t2\t3\t16.114"],["oa:W4410099585","Ti-6Al-4V","Sa (µm)",41.965,null,null,null,"µm","","","","","",false,"","table","3\t1\t3\t3\t3\t41.965"],["oa:W4410099585","Ti-6Al-4V","Sa (µm)",22.536,null,null,null,"µm","","","","","",false,"","table","9\t3\t3\t2\t1\t22.536"],["oa:W4410099585","Ti-6Al-4V","Sa (µm)",33.478,null,null,null,"µm","","","","","",false,"","table","2\t1\t2\t2\t2\t33.478"],["oa:W4410099585","Ti-6Al-4V","Sa (µm)",22.39,null,null,null,"µm","","","","","",false,"","table","5\t2\t2\t3\t1\t22.390"],["oa:W4410099585","Ti-6Al-4V","Sa (µm)",16.971,null,null,null,"µm","","","","","",false,"","table","8\t3\t2\t1\t3\t16.971"],["oa:W4410099585","Ti-6Al-4V","Sa (µm)",33.103,null,null,null,"µm","","","","","",false,"","table","1\t1\t1\t1\t1\t33.103"],["oa:W4410099585","Ti-6Al-4V","Sa (µm)",18.286,null,null,null,"µm","","","","","",false,"","table","6\t2\t3\t1\t2\t18.286"],["oa:W4410099585","Ti-6Al-4V","Surface roughness Sa",15.92,13.22,18.29,null,"µm","","","","","",false,"","table","Surface roughness Sa (µm)\t16.10\t13.22\t18.29\t16.00\t16.97\t14.50"],["oa:W4410319601","Ti-6Al-4V","surface roughness parameters",0.0,null,null,null,"","","","","Hommelwerke T8000 Stylus Profilometer","0.15mm/s",false,"unit_missing","methods","The surface roughness parameters of the samples were evaluated by a surface roughness measuring machine (Hommelwerke T8000 Stylus Profilometer) with a test speed of 0.15mm/s."],["oa:W4410369230","Ti-6Al-4V","maximum valley depth Rv",5.01,null,null,null,"µm","","","","","",false,"","results_discussion","The obtained results of maximum peak height Rp and maximum valley depth Rv did not exceed an average of 5.04 µm (d) and 5.01 µm (c), respectively."],["oa:W4410369230","Ti-6Al-4V","maximum peak height Rp",5.04,null,null,null,"µm","","","","","",false,"","results_discussion","The obtained results of maximum peak height Rp and maximum valley depth Rv did not exceed an average of 5.04 µm (d) and 5.01 µm (c), respectively."],["oa:W4410369230","Ti-6Al-4V","arithmetical surface roughness",0.04,null,null,null,"µm","","","","","",false,"","results_discussion","According to the arithmetical mean height Ra (b) extracted from the shot-peened surface, 1.53 µm-high peaks and valley formed after shot peening, compared to the unpeened sample with a mirror-polished surface (0.04 µm arithmetical surface roughness)."],["oa:W4410369230","Ti-6Al-4V","arithmetical mean height Ra",1.53,null,null,null,"µm","","","","","",false,"","results_discussion","According to the arithmetical mean height Ra (b) extracted from the shot-peened surface, 1.53 µm-high peaks and valley formed after shot peening, compared to the unpeened sample with a mirror-polished surface (0.04 µm arithmetical surface roughness)."],["oa:W4410369284","","surface roughness",0.3,null,null,null,"µm","","","","KEYENCE VHX-7000 digital microscope","",false,"","results_discussion","The surface roughness analysis, presented in , and , showed that all coatings, regardless of precursor ratio or titanium alloy type, exhibited uniform topography with Sa values around 0.3 μm."],["oa:W4410369284","","surface roughness",0.3,null,null,null,"µm","","","","KEYENCE VHX-7000 digital microscope","",false,"","abstract","Surface roughness (Sa ≈ 0.3 μm) was consistent across all samples and remained unaffected by both the VTMS to TEOS ratio and the substrate type."],["oa:W4410369284","","Sa value",0.4,null,null,null,"µm","","","","KEYENCE VHX-7000 digital microscope","",false,"","results_discussion","For comparison, the Sa value of the pre-treated substrates—after polishing (grit P2000), rinsing with distilled water, and degreasing with acetone—was approximately 0.4 μm."],["oa:W4410463728","CP-Ti Grade 2","Ra",0.36,null,null,null,"µm","","","","","",false,"","results_discussion","The Ti6Al4V alloy exhibited slightly higher roughness, with Ra values of 0.40 μm compared to 0.36 μm for titanium Grade 2."],["oa:W4410463728","Ti-6Al-4V","Ra",0.4,null,null,null,"µm","","","","","",false,"","results_discussion","For example, the Ra value for Ti6Al4V was 0.40 μm, while for titanium Grade 2 it was 0.36 μm."],["oa:W4410463728","CP-Ti Grade 2","Ra",0.15,null,null,null,"µm","","3VTMS coating","","","",false,"","results_discussion","After the application of the 3VTMS coatings, a decrease in surface roughness was recorded for both materials, with a more pronounced effect observed for titanium Grade 2."],["oa:W4410463728","Ti-6Al-4V","Ra",0.19,null,null,null,"µm","","3VTMS coating","","","",false,"","results_discussion","After the application of the 3VTMS coatings, a decrease in surface roughness was recorded for both materials, with a more pronounced effect observed for titanium Grade 2."],["oa:W4410463728","Ti-6Al-4V","Ra",0.19,null,null,null,"µm","","3VTMS coating","","","",false,"","results_discussion","However, the final roughness values of the Ti6Al4V alloy remained slightly higher than those of titanium Grade 2 (e.g., Ra = 0.19 μm vs. 0.15 μm)."],["oa:W4410463728","CP-Ti Grade 2","Ra",0.15,null,null,null,"µm","","3VTMS coating","","","",false,"","results_discussion","However, the final roughness values of the Ti6Al4V alloy remained slightly higher than those of titanium Grade 2 (e.g., Ra = 0.19 μm vs. 0.15 μm)."],["oa:W4410463728","Ti-6Al-4V","Ra",0.4,null,null,null,"µm","","","","","",false,"","results_discussion","The Ti6Al4V alloy exhibited slightly higher roughness, with Ra values of 0.40 μm compared to 0.36 μm for titanium Grade 2."],["oa:W4410463728","CP-Ti Grade 2","Ra",0.36,null,null,null,"µm","","","","","",false,"","results_discussion","For example, the Ra value for Ti6Al4V was 0.40 μm, while for titanium Grade 2 it was 0.36 μm."],["oa:W4410503274","CP-Ti Grade 2","roughness",100.0,null,null,null,"µm","","","","","",false,"","conclusions","Samples 1 and 2 showed the highest roughness value at different magnifications, revealing both micrometric and nanometric roughness."],["oa:W4410503274","CP-Ti Grade 2","periodicities",0.5,0.48,0.52,0.02,"µm","","","","","",false,"","results_discussion","Sample 1 exhibits periodicities of 510 ± 20 nm, sample 2 of 550 ± 15 nm, and sample 3 of 500 ± 20 nm."],["oa:W4410503274","CP-Ti Grade 2","periodicities",0.51,0.49,0.53,0.02,"µm","","","","","",false,"","results_discussion","Sample 1 exhibits periodicities of 510 ± 20 nm, sample 2 of 550 ± 15 nm, and sample 3 of 500 ± 20 nm."],["oa:W4410503274","CP-Ti Grade 2","distance between the ripples",0.45,0.45,0.45,null,"µm","","","","","",false,"","results_discussion","At the fluencies considered, by increasing the N value, a decreasing distance between the ripples was observed, ranging from Λ above 550 nm for N = 15 to a value below 450 nm for N = 78, for a fluence of 0.19 J/cm2 where the length of the regular linear ripples was affected."],["oa:W4410503274","CP-Ti Grade 2","RMAX",0.16,0.16,0.16,0.05,"µm","","","","","",false,"","results_discussion","Additionally, the RMAX for samples 1, 2, and 3 were 145 ± 50 nm, 160 ± 50 nm, and 150 ± 35 nm, respectively."],["oa:W4410503274","CP-Ti Grade 2","RMAX",0.15,0.15,0.15,0.035,"µm","","","","","",false,"","results_discussion","Additionally, the RMAX for samples 1, 2, and 3 were 145 ± 50 nm, 160 ± 50 nm, and 150 ± 35 nm, respectively."],["oa:W4410503274","CP-Ti Grade 2","periodicity",0.58,0.57,0.59,0.01,"µm","","","","","",false,"","results_discussion","A direct proportionality between periodicity and fluence was observed, with values of 520 ± 10 nm for Φ = 0.14 J/cm2 and 580 ± 10 nm for Φ = 0.28 J/cm2."],["oa:W4410503274","CP-Ti Grade 2","distance of the ripples (periodicity Λ)",0.44,0.42,0.46,0.02,"µm","","","","","",false,"","results_discussion","The distance of the ripples (periodicity Λ) was in the range of 580 ± 20 nm and 440 ± 20 nm."],["oa:W4410503274","CP-Ti Grade 2","RMAX",0.145,0.145,0.145,0.05,"µm","","","","","",false,"","results_discussion","Additionally, the RMAX for samples 1, 2, and 3 were 145 ± 50 nm, 160 ± 50 nm, and 150 ± 35 nm, respectively."],["oa:W4410503274","CP-Ti Grade 2","periodicities",0.55,0.535,0.565,0.015,"µm","","","","","",false,"","results_discussion","Sample 1 exhibits periodicities of 510 ± 20 nm, sample 2 of 550 ± 15 nm, and sample 3 of 500 ± 20 nm."],["oa:W4410503274","CP-Ti Grade 2","periodicity",0.52,0.51,0.53,0.01,"µm","","","","","",false,"","results_discussion","A direct proportionality between periodicity and fluence was observed, with values of 520 ± 10 nm for Φ = 0.14 J/cm2 and 580 ± 10 nm for Φ = 0.28 J/cm2."],["oa:W4410503274","CP-Ti Grade 2","roughness",100.0,null,null,null,"µm","","","","","",false,"","conclusions","The sample prepared at ϕ = 0.19 J/cm2, N = 19 µm⁻2, and a hatch of 25 µm (sample 2) exhibited increased surface oxidation and a higher roughness degree and was considered for the in vitro bioactivity test."],["oa:W4410503274","CP-Ti Grade 2","distance of the ripples (periodicity Λ)",0.58,0.56,0.6,0.02,"µm","","","","","",false,"","results_discussion","The distance of the ripples (periodicity Λ) was in the range of 580 ± 20 nm and 440 ± 20 nm."],["oa:W4410503274","CP-Ti Grade 2","distance between the ripples",0.55,0.55,0.55,null,"µm","","","","","",false,"","results_discussion","At the fluencies considered, by increasing the N value, a decreasing distance between the ripples was observed, ranging from Λ above 550 nm for N = 15 to a value below 450 nm for N = 78, for a fluence of 0.19 J/cm2 where the length of the regular linear ripples was affected."],["oa:W4410746555","Ti-6Al-4V","Ra",193.1,null,null,null,"µm","","","","","",false,"","results_discussion","Confidence interval (CI) for Ra: The interval for 0 V (193.1 µm) does not overlap with 17 V (143.6 µm), indicating a significant reduction in roughness."],["oa:W4410746555","Ti-6Al-4V","Ra",143.6,null,null,null,"µm","","","","","",false,"","results_discussion","Confidence interval (CI) for Ra: The interval for 0 V (193.1 µm) does not overlap with 17 V (143.6 µm), indicating a significant reduction in roughness."],["oa:W4410750036","CP-Ti Grade 2","surface roughness",0.0,null,null,null,"","","","","","",false,"unit_missing","results_discussion","Glass-bead blasting, which produced the smoothest roughness surface than alumina and silica blasting (Fig. 2 c), resulted in a lower contact angle, making it more hydrophilic compared to other blasting treatments (Fig. 6)."],["oa:W4410750036","CP-Ti Grade 2","Ra",1.2,null,null,null,"µm","","","","surface tester","",false,"","methods","The Ra values for all CP-Ti samples were measured and calculated using the Mitutoyo SJ- 210 (Japan) surface tester device."],["oa:W4410750036","CP-Ti Grade 2","surface roughness",0.0,null,null,null,"","","","","","",false,"unit_missing","discussion","However, due to silica’s lower hardness and abrasiveness, surface roughness showed no significant increase beyond 60 seconds in the case of silica blasting."],["oa:W4410750036","CP-Ti Grade 2","surface roughness",2.0,1.5,3.0,null,"µm","","","","","",false,"","discussion","The ideal surface roughness for optimal osseointegration ranges from 1,5 to 3 µm [16], with a roughness close to 2 µm being particularly suitable, as indicated in the literature based on bone-to-implant contact [37]."],["oa:W4410924449","Ti-6Al-4V","root mean square value",0.2089,null,null,null,"µm","","EHA","","AFM","",false,"","results_discussion","The surface roughness examined by the AFM image of EHA_Ti-6Al-4V as shown in Fig. 3b revealed irregular rough surfaces, with a root mean square value of 208.95 nm."],["oa:W4410924449","Ti-6Al-4V","root mean square value",0.4382,null,null,null,"µm","","","","","",false,"","results_discussion","The AFM image of this substrate as shown in Fig. 3a revealed irregular surfaces with a root mean square value of 438.2 nm."],["oa:W4410924449","Ti-6Al-4V","root mean square value",1.09,null,null,null,"µm","","BHA","","AFM","",false,"","results_discussion","The AFM image of the BHA_Ti-6Al-4V substrates as shown in Fig. 3c reveals irregular rough surfaces of a root mean square value of 1090 nm (Fig. 3d)."],["oa:W4410983038","Ti-6Al-4V","top surface roughness",13.0,null,null,1.0,"µm","","as-built SLM","","","",false,"","results_discussion","At 75 W, the top surface roughness is approximately 13 ± 1 μm which is statistically significant than other groups."],["oa:W4410983038","Ti-6Al-4V","Roughness",9.0,6.0,12.0,null,"µm","","","","","",false,"","conclusions","Roughness decreased from approximately 12 µm to 6 µm as laser power increased from 75 to 175 W."],["oa:W4410983038","Ti-6Al-4V","surface roughness",7.6,null,null,null,"µm","","as-built SLM","","","",false,"","results_discussion","However, a slight increase in surface roughness was observed in 175 W, which could be attributed to several factors."],["oa:W4410983038","Ti-6Al-4V","mean surface roughness",7.6,null,null,0.1,"µm","","as-built SLM","","","",false,"","results_discussion","Furthermore, there is no statistically significant difference in surface roughness between all laser groups, apart from 75 W and 175 W, which have slightly higher mean roughness values of 7.6 ± 0.3 and 7.6 ± 0.1 µm, respectively."],["oa:W4410983038","Ti-6Al-4V","mean surface roughness",7.6,null,null,0.3,"µm","","as-built SLM","","","",false,"","results_discussion","Furthermore, there is no statistically significant difference in surface roughness between all laser groups, apart from 75 W and 175 W, which have slightly higher mean roughness values of 7.6 ± 0.3 and 7.6 ± 0.1 µm, respectively."],["oa:W4410983038","Ti-6Al-4V","top surface roughness",6.0,null,null,null,"µm","","as-built SLM","","","",false,"","results_discussion","While 175 W reportedly achieved around 6 µm, which was 50% lower than the former."],["oa:W4411564712","Ti-6Al-4V","Ra",27.6,null,null,2.7,"µm","","as-built SLM","","profilometry","",false,"","results_discussion","Among the four samples, the SLM-Ti4 sample has the highest Ra value of 27.6 µm +/− 2.7, while the SLM-Ti1 sample exhibited the lowest roughness value of 4.1 µm +/− 0.4."],["oa:W4411564712","Ti-6Al-4V","macro-roughness",26.5,25.0,28.0,null,"µm","","as-built SLM","","","",false,"","conclusions","Our findings revealed that high scanning speeds (>1000 mm/s) produced surfaces with a pronounced macro-roughness (25–28 µm) and relatively low micro-roughness (50–60 nm), whereas lower scanning speeds (<250 mm/s) resulted in smoother macro features (4–4.5 µm) but significantly enhanced micro-roughness (190–220 nm)."],["oa:W4411564712","Ti-6Al-4V","micro-roughness",0.055,0.05,0.06,null,"µm","","as-built SLM","","","",false,"","conclusions","Our findings revealed that high scanning speeds (>1000 mm/s) produced surfaces with a pronounced macro-roughness (25–28 µm) and relatively low micro-roughness (50–60 nm), whereas lower scanning speeds (<250 mm/s) resulted in smoother macro features (4–4.5 µm) but significantly enhanced micro-roughness (190–220 nm)."],["oa:W4411564712","Ti-6Al-4V","macro-roughness",4.25,4.0,4.5,null,"µm","","as-built SLM","","","",false,"","conclusions","Our findings revealed that high scanning speeds (>1000 mm/s) produced surfaces with a pronounced macro-roughness (25–28 µm) and relatively low micro-roughness (50–60 nm), whereas lower scanning speeds (<250 mm/s) resulted in smoother macro features (4–4.5 µm) but significantly enhanced micro-roughness (190–220 nm)."],["oa:W4411564712","Ti-6Al-4V","Ra",4.1,null,null,0.4,"µm","","as-built SLM","","profilometry","",false,"","results_discussion","Among the four samples, the SLM-Ti4 sample has the highest Ra value of 27.6 µm +/− 2.7, while the SLM-Ti1 sample exhibited the lowest roughness value of 4.1 µm +/− 0.4."],["oa:W4411564712","Ti-6Al-4V","micro-roughness",0.205,0.19,0.22,null,"µm","","as-built SLM","","","",false,"","conclusions","Our findings revealed that high scanning speeds (>1000 mm/s) produced surfaces with a pronounced macro-roughness (25–28 µm) and relatively low micro-roughness (50–60 nm), whereas lower scanning speeds (<250 mm/s) resulted in smoother macro features (4–4.5 µm) but significantly enhanced micro-roughness (190–220 nm)."],["oa:W4411564712","Ti-6Al-4V","micro-roughness",0.0615,0.0588,0.0642,null,"µm","","as-built SLM","","AFM","",false,"","abstract","SLM samples fabricated at moderate VED levels (50–100 W·mm3/s) exhibited optimized dual-scale surface roughness—a macro-roughness of up to 25.5–27.6 µm and micro-roughness of as low as 58.8–64.2 nm—resulting in significantly enhanced hydrophilicity, with water contact angles (WCAs) decreasing to ~62°, compared to ~80° on a standard grade 5 machined Ti6Al4V plate."],["oa:W4411564712","Ti-6Al-4V","macro-roughness",26.55,25.5,27.6,null,"µm","","as-built SLM","","profilometry","",false,"","abstract","SLM samples fabricated at moderate VED levels (50–100 W·mm3/s) exhibited optimized dual-scale surface roughness—a macro-roughness of up to 25.5–27.6 µm and micro-roughness of as low as 58.8–64.2 nm—resulting in significantly enhanced hydrophilicity, with water contact angles (WCAs) decreasing to ~62°, compared to ~80° on a standard grade 5 machined Ti6Al4V plate."],["oa:W4411564712","Ti-6Al-4V","short-range roughness",0.0,null,null,null,"","","as-built SLM","","AFM","",false,"unit_missing","results_discussion","SLM-Ti1 (with the lowest scanning speed) resulted in the roughest surface at the micro-scale, while SLM-Ti4, with the fastest scanning speed, had the lowest roughness."],["oa:W4411891513","Ti-45Al-2Mn-2Nb-1B","Sa",0.55,null,null,null,"µm","","","","","",false,"","results_discussion","The surface roughness Sa was 0.550 μm, as systematically documented in c."],["oa:W4412400424","Ti-6Al-4V","surface roughness",0.0826,0.0826,0.0826,null,"%","","","","","",false,"unit_mismatch","results_discussion","In comparison to flood cooling, MQL quantitatively increased the workpiece's surface roughness by approximately 15.33% at the minimal spindle speed and feed rate and 8.26% at the greatest spindle speed and feed rate."],["oa:W4412400424","Ti-6Al-4V","surface roughness",15.33,null,null,null,"%","","","","","",false,"unit_mismatch","results_discussion","Notably, the MQL method demonstrated a maximum enhancement in surface roughness of 15.33% compared to flood cooling at 1194 r/min spindle speed and 358 mm/min feed rate, as presented in Fig. 11."],["oa:W4412400424","Ti-6Al-4V","surface roughness",8.26,null,null,null,"%","","","","","",false,"unit_mismatch","results_discussion","However, this advantage diminished at greater spindle speeds and feed rates; under the most extreme conditions, the MQL technique improved surface roughness by 8.26% compared to the flood method."],["oa:W4412400424","Ti-6Al-4V","surface roughness",0.187,null,null,null,"µm","room temperature","","","milling","",false,"","abstract","At 1194 r/min spindle speed, the MQL method achieved a maximum improvement in surface roughness of 15.33% at 358 mm/min and tool wear of 83.16% at 738 mm/min over flood cooling."],["oa:W4412400424","Ti-6Al-4V","surface roughness",0.221,null,null,null,"µm","","","","","",false,"","results_discussion","Notably, the MQL method demonstrated a maximum enhancement in surface roughness of 15.33% compared to flood cooling at 1194 r/min spindle speed and 358 mm/min feed rate, as presented in Fig. 11."],["oa:W4412400424","Ti-6Al-4V","surface roughness",0.221,null,null,null,"µm","room temperature","","","milling","",false,"","abstract","The optimal milling settings for 26.7 µm tool wear and 0.221 µm surface roughness are discovered at a spindle speed of 1194 r/min and a feed rate of 358 mm/min using MQL cooling method."],["oa:W4412400424","Ti-6Al-4V","surface roughness",0.421,0.261,0.581,null,"µm","","","","","",false,"","results_discussion","Specifically, surface roughness measurements under flood cooling ranged from approximately 0.261 µm at a spindle speed of 1194 rpm and a feed rate of 358 mm/min to about 0.581 µm at 2389 rpm and 738 mm/min."],["oa:W4412400424","Ti-6Al-4V","surface roughness",0.377,0.221,0.533,null,"µm","","","","","",false,"","results_discussion","In contrast, with MQL cooling, the minimum roughness recorded was around 0.221 µm at the lower spindle speed and feed rate, while the maximum was 0.533 µm at 2389 r/min and 738 mm/min."],["oa:W4412400424","Ti-6Al-4V","surface roughness",0.1533,0.1533,0.1533,null,"%","","","","","",false,"unit_mismatch","results_discussion","In comparison to flood cooling, MQL quantitatively increased the workpiece's surface roughness by approximately 15.33% at the minimal spindle speed and feed rate and 8.26% at the greatest spindle speed and feed rate."],["oa:W4412699851","Ti-35Nb-0.5Si","diameter of the NPs",0.016,0.0148,0.0172,0.0012,"µm","","","","","",false,"","results_discussion","The NPs of the Ti-35Nb-0.5Si and Ti-35Nb-1.0Si alloys also showed a reduction in diameter as the Si content increased, with values of 16.0 ± 1.2 nm and 8.4 ± 2.8 nm, respectively."],["oa:W4412699851","Ti-35Nb","internal diameter of the NTs",0.123,0.108,0.138,0.015,"µm","","WQ","","","",false,"","results_discussion","The formation of nanotubes in the Ti-35Nb alloy in the WQ condition was also confirmed by Melo et al.70, however, the internal diameter of the NTs measured in the authors’ study was 123 ± 15 nm, compared to the internal diameter of 28.2 ± 0.2 nm in the present study."],["oa:W4412699851","Ti-35Nb-0.5Si","internal diameter of the NTs",0.0232,0.0205,0.0259,0.0027,"µm","","","","","",false,"","results_discussion","The Ti-35Nb-0.5Si and Ti-35Nb-1.0Si alloys (Figure 8b, c) also had nanotube layers on the surface of their substrates, but the NTs were smaller and had internal diameters of 23.2 ± 2.7 nm and 18.8 ± 2.1 nm, respectively."],["oa:W4412699851","Ti-35Nb-1Si","internal diameter of the NTs",0.0188,0.0167,0.0209,0.0021,"µm","","","","","",false,"","results_discussion","The Ti-35Nb-0.5Si and Ti-35Nb-1.0Si alloys (Figure 8b, c) also had nanotube layers on the surface of their substrates, but the NTs were smaller and had internal diameters of 23.2 ± 2.7 nm and 18.8 ± 2.1 nm, respectively."],["oa:W4412699851","Ti-35Nb-1Si","diameter of the NPs",8.4,5.6,11.2,2.8,"µm","","","","","",false,"unit_suspect","results_discussion","The NPs of the Ti-35Nb-0.5Si and Ti-35Nb-1.0Si alloys also showed a reduction in diameter as the Si content increased, with values of 16.0 ± 1.2 nm and 8.4 ± 2.8 nm, respectively."],["oa:W4412785202","Ti-6Al-4V","Sa",1.5,null,null,null,"µm","","","","","",false,"","methods","Figure 3 shows the corresponding roughness values Sa of textured surfaces as a function of the scanning speed vx."],["oa:W4412785202","Ti-6Al-4V","Sa",0.2,null,null,null,"µm","","","","","",false,"","methods","With the peak fluence of ϕ0 = 0.23 J/cm2 and the highest investigated scanning speed vx = 4800 mm/s, fine LIPSS with a spatial period of only 0.2 µm were fabricated on the surface (Fig. 2d), which are also referred to as high spatial frequency LIPSS (HSFL)36."],["oa:W4412785202","Ti-6Al-4V","Sa",0.5,null,null,null,"µm","","","","","",false,"","methods","In the range of 0.5 µm < Sa < 1.5 µm, the surface is determined by LSFL and microgrooves."],["oa:W4412785202","Ti-6Al-4V","Sa",0.03,null,null,null,"µm","","","","","",false,"","methods","The roughness of the surface textured with HSFL did not deviate from the surface roughness of the polished sample, which was measured to be Sa = 0.03 µm."],["oa:W4412785202","Ti-6Al-4V","Sa",0.3,null,null,null,"µm","","","","","",false,"","methods","Only LSFL were observed in the range of 0.3 µm < Sa < 0.5 µm."],["oa:W4412785202","Ti-6Al-4V","Sa",0.9,null,null,null,"µm","","","","","",false,"","methods","These LIPSS are low spatial frequency LIPSS (LSFL) with a spatial period of around 0.9 µm."],["oa:W4413053465","Ti-6Al-4V","𝑅𝑎",13.1,null,null,1.1,"µm","","","","","",false,"","methods","The average 𝑅𝑎, 𝑅𝑣, and 𝑅𝑧 values are 13.1 ± 1.1, 66.2 ± 6.0, and 149.0 ±16.5 μm, respectively."],["oa:W4413053465","Ti-6Al-4V","𝑅𝑣",66.2,null,null,6.0,"µm","","","","","",false,"","methods","The average 𝑅𝑎, 𝑅𝑣, and 𝑅𝑧 values are 13.1 ± 1.1, 66.2 ± 6.0, and 149.0 ±16.5 μm, respectively."],["oa:W4413053465","Ti-6Al-4V","𝑅𝑧",149.0,null,null,16.5,"µm","","","","","",false,"","methods","The average 𝑅𝑎, 𝑅𝑣, and 𝑅𝑧 values are 13.1 ± 1.1, 66.2 ± 6.0, and 149.0 ±16.5 μm, respectively."],["oa:W4413128270","Ti-6Al-4V","Ra",12.73,null,null,null,"µm","","","","","",false,"","results_discussion","The average Ra of the proﬁle was analysed as 12.73 μm."],["oa:W4413239824","Ti-6Al-4V","surface roughness",1.44,null,null,null,"microns","","as-built SLM","","","",false,"unit_mismatch","abstract","To achieve components with the least surface roughness, optimization of the process input parameters was conducted, revealing that with a laser power of 150 watts, a laser scanning speed of 500 mm/s, and an overlap amount of 67.8 microns, components made from the titanium alloy Ti-6Al-4V can be produced with a minimum surface roughness of 1.44 microns using the selective laser melting process."],["oa:W4413378127","Ti-6Al-4V","surface roughness (Sa)",0.268,null,null,null,"µm","","","","","",false,"","conclusions","The experimental results showed that the surface roughness (Sa) was 0.268 μm, the cutting temperature was 255.39 °C, and the cutting force in the X direction (FX) was 5.2 N, in the Y direction (FY) was 7.9 N, and in the Z direction (FZ) was 6.4 N."],["oa:W4413378127","Ti-6Al-4V","surface roughness",0.242,null,null,null,"","","","","","",false,"unit_missing","methods","When the spindle speed was 1500 rpm, 3000 rpm, 4500 rpm, and 6000 rpm, the surface roughness decreased by approximately 9.54%, 12.24%, 11.55%, and 9.18%, respectively, under ultrasonic elliptical vibration cutting."],["oa:W4413378127","Ti-6Al-4V","surface roughness",24.32,null,null,null,"%","","","","","",false,"unit_mismatch","methods","It was evident that, as the ultrasonic amplitude increased from 4 μm to 10 μm, the surface roughness of the machined surface showed a trend of first decreasing and then increasing."],["oa:W4413378127","Ti-6Al-4V","surface roughness",21.82,null,null,null,"%","","","","","",false,"unit_mismatch","methods","The surface roughness decreased by approximately 3.67%, 21.82%, and 22.68%, corresponding to feed rates of 100 mm/min, 150 mm/min, and 200 mm/min, respectively."],["oa:W4413378127","Ti-6Al-4V","surface roughness",22.68,null,null,null,"%","","","","","",false,"unit_mismatch","methods","The surface roughness decreased by approximately 3.67%, 21.82%, and 22.68%, corresponding to feed rates of 100 mm/min, 150 mm/min, and 200 mm/min, respectively."],["oa:W4413378127","Ti-6Al-4V","surface roughness",0.26,null,null,null,"","","","","","",false,"unit_missing","methods","When the feed rate was 50 mm/min, the improvement in the surface roughness by ultrasonic-vibration-assisted milling was not significant, about 3%."],["oa:W4413378127","Ti-6Al-4V","surface roughness",0.214,null,null,null,"","","","","","",false,"unit_missing","methods","Compared with conventional milling, when the cutting depth was set to 0.1 mm, 0.2 mm, 0.3 mm, and 0.4 mm, the surface roughness experienced a reduction of approximately 9.57%, 20.13%, 12.67%, and 16.73%, respectively, under ultrasonic vibration milling conditions."],["oa:W4413378127","Ti-6Al-4V","surface roughness",0.235,null,null,null,"","","","","","",false,"unit_missing","methods","When the spindle speed was 3000 r/min, the surface roughness improvement effect was the most significant, with a decrease rate of 12.24%."],["oa:W4413378127","Ti-6Al-4V","surface roughness Sa",0.268,null,null,null,"µm","","","","","",false,"","abstract","The experimental results indicated that the surface roughness Sa was 0.268 μm, the cutting temperature was 255.39 °C, the cutting force in the X direction (FX) was 5.2 N, the cutting force in the Y direction (FY) was 7.9 N, and the cutting force in the Z direction (FZ) was 6.4 N."],["oa:W4413378127","Ti-6Al-4V","surface roughness",3.67,null,null,null,"%","","","","","",false,"unit_mismatch","methods","The surface roughness decreased by approximately 3.67%, 21.82%, and 22.68%, corresponding to feed rates of 100 mm/min, 150 mm/min, and 200 mm/min, respectively."],["oa:W4413378127","Ti-6Al-4V","surface roughness",5.44,null,null,null,"%","","","","","",false,"unit_mismatch","methods","When the ultrasonic amplitude was set to 10 μm, the improvement effect on the surface roughness was the weakest, with a reduction rate of only 5.44%."],["oa:W4413414059","Ti-6Al-4V","Sz",68.5,null,null,null,"µm","","as-built LPBF","","3D laser microscope","",false,"","results_discussion","Figure 6(a) compares the values of surface roughness parameters, specifically the arithmetical mean surface roughness (Sa) and the maximum height (Sz), obtained for the LPBF, hybrid, and substrate Ti-6Al-4V parts prior to corrosion testing."],["oa:W4413414059","Ti-6Al-4V","Sa",10.2,null,null,null,"µm","","as-built LPBF","","3D laser microscope","",false,"","methods","The arithmetical mean surface roughness (Sa) was measured at three different regions for each sample, employing a 20× objective to examine areas of 641.9 μm × 641.5 μm for each measurement."],["oa:W4413414059","Ti-6Al-4V","Sa values",0.04,null,null,null,"µm","","","","","",false,"","results_discussion","The Sa values for all three samples were found to be similar, all falling within a range below 0.04 μm."],["oa:W4413580739","Ti-6Al-4V","surface roughness",0.0,null,null,null,"","","as-built SLM","","","",false,"unit_missing","results","Similar features are observed also when analyzing the fracture surface of 90° of bulk samples, where HSS samples show high roughness with notch-like features, in contrast to the lower surface roughness in LSS samples."],["oa:W4413580739","Ti-6Al-4V","surface roughness",0.0,null,null,null,"","","as-built SLM","","","",false,"unit_missing","results","The high-magnification images for the HSS 90° strut specimen high light that besides not being involved in the fracture area of the sample, the roughness forms notch-like features that promote stress concentra tion, as highlighted in Fig. 11, suggesting that the crack potentially initiates at the as-built surface, reducing the ductility of the sample [65,57]."],["oa:W4413974298","Ti-6Al-4V","Sa",0.1039,null,null,null,"µm","","","","AFM","",false,"","results_discussion","After 5 minutes of deposition, the surface becomes much smoother as seen from the reduced roughness (Sq = 136.5 nm, Sa = 103.9 nm)."],["oa:W4413974298","Ti-6Al-4V","Sq",0.0938,null,null,null,"µm","","","","AFM","",false,"","results_discussion","For 10-minute coatings, this downward trend in roughness persists (Sq = 93.8 nm, Sa = 77.9 nm), reflecting a more evened coating with improved coverage reducing imperfections on the external interface throughout the metal surface."],["oa:W4413974298","Ti-6Al-4V","Sa",0.0779,null,null,null,"µm","","","","AFM","",false,"","results_discussion","For 10-minute coatings, this downward trend in roughness persists (Sq = 93.8 nm, Sa = 77.9 nm), reflecting a more evened coating with improved coverage reducing imperfections on the external interface throughout the metal surface."],["oa:W4413974298","Ti-6Al-4V","Sq",0.2487,null,null,null,"µm","","","","AFM","",false,"","results_discussion","However, after 15 minutes of deposition, the surface roughness increases again (Sq = 248.7 nm, Sa = 212.6 nm)."],["oa:W4413974298","Ti-6Al-4V","Sa",0.2126,null,null,null,"µm","","","","AFM","",false,"","results_discussion","However, after 15 minutes of deposition, the surface roughness increases again (Sq = 248.7 nm, Sa = 212.6 nm)."],["oa:W4413974298","Ti-6Al-4V","Sq",0.2487,null,null,null,"µm","","","","AFM","",false,"","results_discussion","Sample Duration of coating (min) Roughness (Sq) nm (Sa) nm a Without coating 361.7 311.3 b 5 136.5 103.9 c 10 93.8 77.9 d 15 248.7 212.6"],["oa:W4413974298","Ti-6Al-4V","Sa",0.3113,null,null,null,"µm","","","","AFM","",false,"","results_discussion","The uncoated Ti alloy surface initially was very rough with high values of Sq (361.7 nm) and Sa (311.3 nm), which indicates that its surface had prominent ridges and valleys."],["oa:W4413974298","Ti-6Al-4V","Sa",0.3113,null,null,null,"µm","","","","AFM","",false,"","results_discussion","Sample Duration of coating (min) Roughness (Sq) nm (Sa) nm a Without coating 361.7 311.3 b 5 136.5 103.9 c 10 93.8 77.9 d 15 248.7 212.6"],["oa:W4413974298","Ti-6Al-4V","Sq",0.1365,null,null,null,"µm","","","","AFM","",false,"","results_discussion","After 5 minutes of deposition, the surface becomes much smoother as seen from the reduced roughness (Sq = 136.5 nm, Sa = 103.9 nm)."],["oa:W4413974298","Ti-6Al-4V","Sq",0.1365,null,null,null,"µm","","","","AFM","",false,"","results_discussion","Sample Duration of coating (min) Roughness (Sq) nm (Sa) nm a Without coating 361.7 311.3 b 5 136.5 103.9 c 10 93.8 77.9 d 15 248.7 212.6"],["oa:W4413974298","Ti-6Al-4V","Sa",0.1039,null,null,null,"µm","","","","AFM","",false,"","results_discussion","Sample Duration of coating (min) Roughness (Sq) nm (Sa) nm a Without coating 361.7 311.3 b 5 136.5 103.9 c 10 93.8 77.9 d 15 248.7 212.6"],["oa:W4413974298","Ti-6Al-4V","Sa",0.0779,null,null,null,"µm","","","","AFM","",false,"","results_discussion","Sample Duration of coating (min) Roughness (Sq) nm (Sa) nm a Without coating 361.7 311.3 b 5 136.5 103.9 c 10 93.8 77.9 d 15 248.7 212.6"],["oa:W4413974298","Ti-6Al-4V","Sq",0.3617,null,null,null,"µm","","","","AFM","",false,"","results_discussion","The uncoated Ti alloy surface initially was
