Repository: akhtar07/tisci-explorer

# TiSci Explorer

A read-only, static explorer for **TiSci**, an autonomous research agent for titanium alloys. TiSci reads the
titanium-alloy literature, builds a knowledge graph and a table of measured values, proposes hypotheses where the
graph has gaps, and tests them with DFT (MACE / VASP) and the ICME-lite multiscale chain.

**Live site:** https://akhtar07.github.io/tisci-explorer/

The site has seven sections:

| Section | What it shows |
|---|---|
| Overview | Corpus → graph → facts → hypotheses → verdicts, with the snapshot's counts |
| Worked example | One full loop for W in α-Ti: graph path, hypothesis, novelty check, DFT test, verdict, follow-up, DAMASK |

File: data/facts/yield_strength.json (part 27 of 51)
["oa:W3034322502","","yield stress",817.6,null,null,null,"MPa","","","","CPFEM prediction","",true,"","conclusions",""],["oa:W3034322502","Billet","yield stress",846.9,null,null,36.6,"MPa","","","","","",false,"","conclusions",""],["oa:W3034322502","Billet","yield stress",852.4,null,null,42.1,"MPa","","","","","",false,"","conclusions",""],["oa:W3034322502","Billet","yield stress",832.0,null,null,33.1,"MPa","","","","","",false,"","conclusions",""],["oa:W3034322502","UDR","yield stress",832.6,null,null,32.5,"MPa","","","","","",false,"","conclusions",""],["oa:W3034322502","UDR","yield stress",838.6,null,null,26.5,"MPa","","","","","",false,"","conclusions",""],["oa:W3034322502","UDR","yield stress",857.4,null,null,39.4,"MPa","","","","","",false,"","conclusions",""],["oa:W3034322502","CR","yield stress",860.9,null,null,35.9,"MPa","","","","","",false,"","conclusions",""],["oa:W3034322502","CR","yield stress",858.2,null,null,38.6,"MPa","","","","","",false,"","conclusions",""],["oa:W3034322502","","yield stress",810.3,null,null,null,"MPa","","","","tensile test","",false,"","methods",""],["oa:W3034322502","","yield stress",865.1,null,null,null,"MPa","","","","tensile test","",false,"","methods",""],["oa:W3034322502","","yield stress",896.8,null,null,null,"MPa","","","","tensile test","",false,"","methods",""],["oa:W3034322502","","yield stress",810.9,null,null,0.6,"MPa","","","","","",true,"","methods",""],["oa:W3034322502","","yield stress",830.5,null,null,20.2,"MPa","","","","","",true,"","methods",""],["oa:W3034322502","","yield stress",820.6,null,null,10.3,"MPa","","","","","",true,"","methods",""],["oa:W3034322502","","yield stress",814.6,null,null,50.5,"MPa","","","","","",true,"","methods",""],["oa:W3034322502","","yield stress",822.4,null,null,42.7,"MPa","","","","","",true,"","methods",""],["oa:W3034322502","","yield stress",827.7,null,null,37.4,"MPa","","","","","",true,"","methods",""],["oa:W3034322502","","yield stress",818.5,null,null,78.3,"MPa","","","","","",true,"","methods",""],["oa:W3034322502","","yield stress",814.4,null,null,82.4,"MPa","","","","","",true,"","methods",""],["oa:W3034322502","","yield stress",809.1,null,null,87.7,"MPa","","","","","",true,"","methods",""],["oa:W3034322502","Ti-0Al","Yield Stress",355.8,null,null,null,"MPa","room temperature","","","tensile test","10−4 s−1",false,"","discussion",""],["oa:W3034322502","Ti-0Al","Yield Stress",382.7,null,null,null,"MPa","room temperature","","","tensile test","10−3 s−1",false,"","discussion",""],["oa:W3034322502","Ti-3Al","Yield Stress",545.8,null,null,null,"MPa","room temperature","","","tensile test","10−4 s−1",false,"","discussion",""],["oa:W3034322502","Ti-3Al","Yield Stress",589.3,null,null,null,"MPa","room temperature","","","tensile test","10−3 s−1",false,"","discussion",""],["oa:W3034322502","Ti-6.5Al","Yield Stress",802.1,null,null,null,"MPa","room temperature","","","tensile test","10−4 s−1",false,"","discussion",""],["oa:W3034322502","Ti-6.5Al","Yield Stress",846.6,null,null,null,"MPa","room temperature","","","tensile test","10−3 s−1",false,"","discussion",""],["oa:W3034322502","Ti-6Al-4V","yield stress",4.0,null,null,null,"%","","","","","",false,"unit_mismatch","conclusions",""],["oa:W3036152917","Ti-6Al-4V","yield strength",760.9,null,null,22.3,"MPa","room temperature","as-built, horizontal","","tensile test","",false,"","results_discussion","Vertically built samples showed higher YS and UTS than the horizontal samples, increasing from 760.9 ± 22.3 MPa and 961.3 ± 50.2 MPa in the horizontal condition to 820.09 ± 16.5 MPa and 1006.7 ± 6.3 MPa in the vertical condition, respectively."],["oa:W3036152917","Ti-6Al-4V","yield strength",820.09,null,null,16.5,"MPa","room temperature","as-built, vertical","","tensile test","",false,"","results_discussion","Vertically built samples showed higher YS and UTS than the horizontal samples, increasing from 760.9 ± 22.3 MPa and 961.3 ± 50.2 MPa in the horizontal condition to 820.09 ± 16.5 MPa and 1006.7 ± 6.3 MPa in the vertical condition, respectively."],["oa:W3036152917","Ti-6Al-4V","YS",0.0,null,null,null,"","","HIP","α + β","","",false,"unit_missing","results_discussion","Following HIP, the UTS and YS slightly dropped due to the transformation of the ﬁne α′ structure in the as-fabricated condition (Figure 4) into the α + β microstructure in both."],["oa:W3036874740","Ti-6Al-4V","yield strength",840.0,null,null,null,"MPa","room temperature","as-built","","tensile test","",false,"","methods",""],["oa:W3036874740","Ti-6Al-4V","yield strength",820.0,null,null,null,"MPa","room temperature","as-built","","tensile test","",false,"","methods",""],["oa:W3036874740","Ti-6Al-4V","yield strength",840.0,null,null,null,"MPa","room temperature","as-built","","tensile test","",false,"","methods",""],["oa:W3036874740","Ti-6Al-4V","yield strength",820.0,null,null,null,"MPa","room temperature","as-built","","tensile test","",false,"","methods",""],["oa:W3036874740","Ti-6Al-4V","yield strength",840.0,null,null,null,"MPa","room temperature","as-built","","tensile test","",false,"","methods",""],["oa:W3036874740","Ti-6Al-4V","yield strength",820.0,null,null,null,"MPa","room temperature","as-built","","tensile test","",false,"","methods",""],["oa:W3036874740","Ti-6Al-4V","predicted strength values (yield and ultimate)",850.0,null,null,25.0,"MPa","room temperature","as-built","","CPFEM prediction","",true,"","methods",""],["oa:W3041851492","","∆σ",147.0,142.0,152.0,5.0,"MPa","450 °C","","","","",false,"","results",""],["oa:W3041851492","","∆σ",209.0,209.0,209.0,null,"MPa","450 °C","","","","",false,"","results",""],["oa:W3041851492","","∆σ",340.0,340.0,340.0,null,"MPa","450 °C","","","","",false,"","results",""],["oa:W3041851492","","∆σ",331.0,331.0,331.0,null,"MPa","450 °C","","","","",false,"","results",""],["oa:W3041851492","","∆σ",393.0,393.0,393.0,null,"MPa","450 °C","","","","",false,"","results",""],["oa:W3041851492","","∆σ",540.0,540.0,540.0,null,"MPa","450 °C","","","","",false,"","results",""],["oa:W3041851492","","0.1% yield stress",430.0,null,null,null,"MPa","room temperature","","","tensile test","",false,"","results",""],["oa:W3043839009","Ti-6Al-4V","maximum tensile stress",216.0,null,null,null,"MPa","","as-built SLM","","","",true,"","results","Thus, it is reasonable to infer that during SLM the tensile stress produced by bcc β → hcp α´ is greater than the compressive stress produced by the high-temperature gradients, which results in the maximum tensile stress of 216 MPa at a depth of 150 μm."],["oa:W3043839009","Ti-6Al-4V","maximum value of CRS",-180.0,null,null,null,"MPa","","as-built SLM","","","",true,"out_of_range","results","After LSP, CRS was generated at the subsurface, and the maximum value was about −180 MPa."],["oa:W3043839009","Ti-6Al-4V","compressive stress",-180.0,null,null,null,"MPa","","as-built SLM + LSP","martensitic α'","","",false,"out_of_range","discussion","Further, it is clear from that LSP produces a CRS layer with a maximum value of −180 MPa which decreases to zero at a depth of 250 μm."],["oa:W3043839009","Ti-6Al-4V","YS/MPa",1113.3,null,null,9.43,"MPa","room temperature","as-built SLM","","tensile test","",false,"","table","YS/MPa\t1113.3 ± 9.43\t1156.7 ± 18.86"],["oa:W3043839009","Ti-6Al-4V","YS/MPa",1156.7,null,null,18.86,"MPa","room temperature","as-built SLM","","tensile test","",false,"","table","YS/MPa\t1113.3 ± 9.43\t1156.7 ± 18.86"],["oa:W3044029989","Ti-6Al-4V","Yield Strength (MPa)",825.0,null,null,null,"MPa","room temperature","as-built SLM","lamellar","tensile test","",false,"","methods",""],["oa:W3044029989","Ti-6Al-4V","Yield Strength (MPa)",950.0,null,null,null,"MPa","room temperature","as-built SLM","lamellar","tensile test","",false,"","methods",""],["oa:W3044029989","Ti-6Al-4V","Yield Strength",739.0,null,null,null,"MPa","","","","","",false,"","results",""],["oa:W3044029989","Ti-6Al-4V","Yield Strength",733.0,null,null,null,"MPa","","","","","",false,"","results",""],["oa:W3044029989","Ti-6Al-4V","yield strengths",1050.0,null,null,null,"MPa","","","","","",false,"","results",""],["oa:W3044029989","Ti-6Al-4V","yield strengths",1005.0,null,null,null,"MPa","","","","","",false,"","results",""],["oa:W3045438745","Ti-6Al-4V","yield strength",150.0,null,null,null,"MPa","room temperature","irradiated, 0.06 dpa","","tensile test","2.5 µm/s",false,"","results",""],["oa:W3045438745","Ti-6Al-4V","yield strength",1000.0,null,null,null,"MPa","room temperature","irradiated, 0.06 dpa","","tensile test","2.5 µm/s",false,"","results",""],["oa:W3045438745","","yield strength",0.0,null,null,null,"","","","","","",false,"unit_missing","results",""],["oa:W3045438745","Gr-23","increase in yield strength",290.0,null,null,null,"MPa","","irradiated to 0.22 dpa at 112 °C","","","",false,"","results",""],["oa:W3045438745","Gr-23","yield strength",134.0,null,null,null,"MPa","","","","","",false,"","results",""],["oa:W3045438745","","upper yield point",0.0,null,null,null,"","","irradiated to 0.22 dpa at 112 °C","","","",false,"unit_missing","results",""],["oa:W3045438745","Gr-5","yield strength",0.0,null,null,null,"","","","","","",false,"unit_missing","results",""],["oa:W3045438745","Gr-23","yield strength",0.0,null,null,null,"","","","","","",false,"unit_missing","results",""],["oa:W3045438745","Gr-23F","yield strength",0.0,null,null,null,"","","irradiated","","","",false,"unit_missing","results",""],["oa:W3045438745","Gr-9","yield strength",0.0,null,null,null,"","","","","","",false,"unit_missing","results",""],["oa:W3045438745","Gr-23F","yield strength",0.0,null,null,null,"","","","","","",false,"unit_missing","results",""],["oa:W3045438745","","upper yield strength",0.0,null,null,null,"","","","","","",false,"unit_missing","results",""],["oa:W3045438745","","lower yield strength",0.0,null,null,null,"","","","","","",false,"unit_missing","results",""],["oa:W3045438745","Ti-3Al-2.5V","irradiation hardening",0.0,null,null,null,"","","irradiated","","","",true,"unit_missing","results",""],["oa:W3045577782","Ti-12Mo","yield stress",1000.0,null,null,null,"MPa","room temperature","","","tensile test","1.7 × 10−3 s−1",false,"","results_discussion","However, this is not the main scope of this article because it can be observed that, despite the larger contribution of α′′ precipitation in Ti–12Mo strain–hardening rate, the strain–hardenability is kept to a much higher level on Ti–8.5Cr–1.5Sn alloy, combined with a higher yield stress."],["oa:W3045577782","Ti-8.5Cr-1.5Sn","yield stress",1100.0,null,null,null,"MPa","room temperature","","","tensile test","1.7 × 10−3 s−1",false,"","results_discussion","However, this is not the main scope of this article because it can be observed that, despite the larger contribution of α′′ precipitation in Ti–12Mo strain–hardening rate, the strain–hardenability is kept to a much higher level on Ti–8.5Cr–1.5Sn alloy, combined with a higher yield stress."],["oa:W3045577782","Ti-12Mo","σ0.2",550.0,null,null,null,"MPa","room temperature","","","tensile test","1.7 × 10−3 s−1",false,"","results_discussion","Alloy (wt%) E (GPa) σ0.2 (MPa) Rm (MPa) εuniform Ti–12Mo 83 550 1265 0.36 Ti–8.5Cr–1.5Sn 81 480 970 0.4 (nucleation and/or growth) to reach a high-volume fraction of twinned crystal."],["oa:W3045577782","Ti-8.5Cr-1.5Sn","σ0.2",480.0,null,null,null,"MPa","room temperature","","","tensile test","1.7 × 10−3 s−1",false,"","results_discussion","Alloy (wt%) E (GPa) σ0.2 (MPa) Rm (MPa) εuniform Ti–12Mo 83 550 1265 0.36 Ti–8.5Cr–1.5Sn 81 480 970 0.4 (nucleation and/or growth) to reach a high-volume fraction of twinned crystal."],["oa:W3046017444","Ti-Al-Sn-Zr-Mo-Nb-Si","yield strength",15.0,null,null,null,"%","room temperature","","","tensile test","",false,"unit_mismatch","abstract","The room-temperature tensile strength, yield strength and microhardness of the composite added with 0.3 wt% GO are 9%, 15% and 27% higher than the matrix titanium alloy without GO, respectively, and the tensile strength and yield strength at 600 °C are 3% and 21% higher than the matrix alloy."],["oa:W3046017444","Ti-Al-Sn-Zr-Mo-Nb-Si","yield strength",21.0,null,null,null,"%","600 °C","","","tensile test","",false,"unit_mismatch","abstract","The room-temperature tensile strength, yield strength and microhardness of the composite added with 0.3 wt% GO are 9%, 15% and 27% higher than the matrix titanium alloy without GO, respectively, and the tensile strength and yield strength at 600 °C are 3% and 21% higher than the matrix alloy."],["oa:W3046017444","Ti-Al-Sn-Zr-Mo-Nb-Si","yield strength",48.0,null,null,null,"%","","","","","",false,"unit_mismatch","abstract","The quantitative analysis indicates that the main strengthening mechanisms are load transfer strengthening, grain refinement and (TiZr)6Si3 second phase strengthening, which accounted for 48%, 30% and 16% of the improvement of room-temperature yield strength, respectively."],["oa:W3046017444","Ti-Al-Sn-Zr-Mo-Nb-Si","yield strength",30.0,null,null,null,"%","","","","","",false,"unit_mismatch","abstract","The quantitative analysis indicates that the main strengthening mechanisms are load transfer strengthening, grain refinement and (TiZr)6Si3 second phase strengthening, which accounted for 48%, 30% and 16% of the improvement of room-temperature yield strength, respectively."],["oa:W3046017444","Ti-Al-Sn-Zr-Mo-Nb-Si","yield strength",16.0,null,null,null,"%","","","","","",false,"unit_mismatch","abstract","The quantitative analysis indicates that the main strengthening mechanisms are load transfer strengthening, grain refinement and (TiZr)6Si3 second phase strengthening, which accounted for 48%, 30% and 16% of the improvement of room-temperature yield strength, respectively."],["oa:W3046017444","Ti-Al-Sn-Zr-Mo-Nb-Si","yield strength",1055.0,null,null,null,"MPa","room temperature","","","","",false,"","results","The composite added with 0.3 wt% GO achieves the optimum strengthening effect, the tensile strength and yield strength at room temperature are 1101 MPa and 1055 MPa, respectively, which are 9% and 15% higher than the matrix alloy without GO, and the tensile strength and excellent yield strength at 600 °C are 556 MPa and 475 MPa, respectively, which are 3% and 21% higher than matrix alloy."],["oa:W3046017444","Ti-Al-Sn-Zr-Mo-Nb-Si","yield strength",475.0,null,null,null,"MPa","600 °C","","","","",false,"","results","The composite added with 0.3 wt% GO achieves the optimum strengthening effect, the tensile strength and yield strength at room temperature are 1101 MPa and 1055 MPa, respectively, which are 9% and 15% higher than the matrix alloy without GO, and the tensile strength and excellent yield strength at 600 °C are 556 MPa and 475 MPa, respectively, which are 3% and 21% higher than matrix alloy."],["oa:W3046017444","Ti-Al-Sn-Zr-Mo-Nb-Si","ΔσOR",0.2,null,null,null,"MPa","","","","","",true,"out_of_range","discussion","The calculated value of ΔσOR is ~0.2 MPa, which is much smaller than the improvement of experimental yield strength."],["oa:W3046017444","GO-reinforced Ti–Al–Sn–Zr–Mo–Nb–Si high-temperature titanium-alloy-matrix composite","Δσc",68.2,null,null,null,"MPa","","0.3 wt% GO","","","",false,"","discussion","When the addition amount of GO is 0.3 wt%, Δσc, ΔσG and the improvement caused by (TiZr)6Si3 second phase strengthening are 68.2 MPa, 42.6 MPa and 22.6 MPa, respectively, reaching 48%, 30% and 16% of the total increased value of yield strength."],["oa:W3046017444","GO-reinforced Ti–Al–Sn–Zr–Mo–Nb–Si high-temperature titanium-alloy-matrix composite","ΔσG",42.6,null,null,null,"MPa","","0.3 wt% GO","","","",false,"out_of_range","discussion","When the addition amount of GO is 0.3 wt%, Δσc, ΔσG and the improvement caused by (TiZr)6Si3 second phase strengthening are 68.2 MPa, 42.6 MPa and 22.6 MPa, respectively, reaching 48%, 30% and 16% of the total increased value of yield strength."],["oa:W3046017444","GO-reinforced Ti–Al–Sn–Zr–Mo–Nb–Si high-temperature titanium-alloy-matrix composite","Δσ (second phase)",22.6,null,null,null,"MPa","","0.3 wt% GO","","","",false,"out_of_range","discussion","When the addition amount of GO is 0.3 wt%, Δσc, ΔσG and the improvement caused by (TiZr)6Si3 second phase strengthening are 68.2 MPa, 42.6 MPa and 22.6 MPa, respectively, reaching 48%, 30% and 16% of the total increased value of yield strength."],["oa:W3046017444","Ti-Al-Sn-Zr-Mo-Nb-Si","yield strength",1.15,null,null,null,"%","room temperature","","","","",false,"unit_mismatch","conclusions","Compared with the matrix titanium alloy without GO, the tensile strength, yield strength and microhardness at room temperature increase by 9%, 15% and 27%, respectively and the tensile strength and excellent yield strength at 600 °C increase by 3% and 21%, respectively."],["oa:W3046017444","Ti-Al-Sn-Zr-Mo-Nb-Si","yield strength",1.21,null,null,null,"%","600 °C","","","","",false,"unit_mismatch","conclusions","Compared with the matrix titanium alloy without GO, the tensile strength, yield strength and microhardness at room temperature increase by 9%, 15% and 27%, respectively and the tensile strength and excellent yield strength at 600 °C increase by 3% and 21%, respectively."],["oa:W3046395203","Ti-6Al-4V","yield point Sy0.2",0.0,null,null,null,"","","","","","",false,"unit_missing","methods","The strength tests showed that the samples produced with the DMLS additive manufacturing technology are characterized by higher tensile strength Su and yield point Sy0.2 compared to turned DB specimens."],["oa:W3046507868","Ti-35Nb-29Ta-4Mn","σy value",69.0,null,null,null,"MPa","","sintered at 1200 °C","","uniaxial compression test","",false,"","results_discussion","According to the results, the sample with 4 wt.% Mn sintered at 1200 °C exhibits the highest σy value and compression stress (69 MPa and 98 MPa, respectively)."],["oa:W3046869797","LPBF-Ti32.5Fe","compressive yield strength",800.0,null,null,null,"MPa","600 °C","","","","",false,"","conclusions","Moreover, the compressive yield strength of the alloy reaches ~ 800 MPa at this tem- perature, demonstrating the potential of the alloy for appli- cations at intermediate temperatures."],["oa:W3046869797","LPBF-Ti32.5Fe","specific yield strength",140.0,null,null,null,"MPa/(g/cm3)","600 °C","","","","",false,"unit_mismatch","conclusions","Without considering any tension-compression anisotropy, the speciﬁc yield strength of ~ 140 MPa/(g/cm 3 ) obtained for LPBF-Ti32.5Fe at 600 °C is far above that of near- α Ti alloys such as IMI 834 (~ 110 MPa/(g/cm 3 )) and close to that of IN718 [43] ."],["oa:W3047380680","EBM-Ti-STD","yield strength",1020.0,1013.0,1027.0,7.0,"MPa","room temperature","","","tensile test","1 mm/min",false,"","results",""],["oa:W3047380680","SLM-Ti-35C","yield strength",1150.0,1138.0,1162.0,12.0,"MPa","room temperature","","","tensile test","1 mm/min",false,"","results",""],["oa:W3047380680","SLM-Al-35C","yield strength",287.0,285.0,289.0,2.0,"MPa","room temperature","","","tensile test","1 mm/min",false,"","results",""],["oa:W3047380680","SLM-Al-200C","yield strength",200.0,198.0,202.0,2.0,"MPa","room temperature","","","tensile test","1 mm/min",false,"","results",""],["oa:W3047380680","SLM-Al-200C-FSP","yield strength",189.0,186.0,192.0,3.0,"MPa","room temperature","","","tensile test","1 mm/min",false,"","results",""],["oa:W3047380680","EBM-Ti-STD","yield strength",1020.0,null,null,null,"MPa","","","","","",false,"","results",""],["oa:W3049563382","Ti-6Al-4V","yield stress",830.0,null,null,null,"MPa","room temperature","as-built","","tensile test","",false,"","results_discussion","The as-built samples showed an ultimate tensile stress of about 880 MPa, a yield stress of 830 MPa and a strain to break of about 11%."],["oa:W3049563382","Ti-6Al-4V","yield stress",870.0,null,null,null,"MPa","room temperature","AFB treated at 4800 rpm for 10 h","","tensile test","",false,"","results_discussion","After AFB treatment, samples showed an ultimate tensile stress of about 920 MPa, a yield stress of 870 MPa and a strain to break of 12%, similar to typical values for EBM Ti6Al4V specimens in the as-built machined condition."],["oa:W3049644089","","yield stress",430.5,397.0,464.0,null,"MPa","room temperature","as-spsed","","tensile test","10-4 s-1",false,"","methods",""],["oa:W3049644089","","YS",430.5,397.0,464.0,null,"MPa","room temperature","aged","","tensile test","10-4 s-1",false,"","methods",""],["oa:W3049644089","","YS",412.5,397.5,427.5,null,"MPa","800°C","as-spsed","","tensile test","10-4 s-1",false,"","methods",""],["oa:W3049644089","","YS",412.5,397.5,427.5,null,"MPa","900°C","as-spsed","","tensile test","10-4 s-1",false,"","methods",""],["oa:W3049644089","SPS - IRIS","YS",25.0,null,null,null,"MPa","800 °C","aged 500 h at 800 °C","","","constant",false,"out_of_range","conclusions",""],["oa:W3049644089","SPS - IRIS","YS",25.0,null,null,null,"MPa","900 °C","aged 500 h at 800 °C","","","constant",false,"out_of_range","conclusions",""],["oa:W3055128538","Ti-6Al-4V","effective yield strengths",0.0,null,null,null,"","","","","compression test","",false,"unit_missing","methods","The stress-strain curves, effective elastic moduli and effective yield strengths of porosities in the range of 90–18% were calculated from the compression tests."],["oa:W3055128538","Ti-6Al-4V","yield strength",1180.0,null,null,null,"MPa","","3D printed DMLS","","","",false,"","methods","For the dense outer shell, endurance limit and yield strength of 3D printed direct metal laser sintering (DMLS) Ti-6Al-4V alloy correspond to 500 and 1180 MPa [39], respectively."],["oa:W3055128538","Ti-6Al-4V","effective yield strengths",398.5,37.0,760.0,null,"MPa","","porous","","","",true,"","results","The effective elastic moduli and effective yield strengths of porosities in the range of 18–90% were 76.7–3.8 GPa and 760–37 MPa, respectively, as shown in Fig. 3a and listed in Table 1."],["oa:W3055128538","Ti-6Al-4V","yield strength",107.0,37.0,177.0,null,"MPa","","porous","","","",true,"","results","To predict the fatigue limit of BCC porous cellular structures (e.g., the porosity of 63%), stresses were obtained from 20–100% of the yield strength (37–177 MPa) with strains in the range of 0.002–0.012 mm/ mm as shown in Fig. 3b."],["oa:W3055128538","Ti-6Al-4V","yield point",177.0,null,null,null,"MPa","","","","","",false,"","results","For 63% BCC porous structure, the yield point was determined at 177 MPa with a strain value of 0.012 mm/mm."],["oa:W3055128538","Ti-6Al-4V","30% of the yield strength",44.0,35.0,53.0,null,"MPa","","","","","",false,"out_of_range","results","However, 30% of the yield strength is 35–53 MPa which was considered to be safe under fatigue loads for this speciﬁc porosity."],["oa:W3055128538","Ti-6Al-4V","maximum stresses",196.5,104.0,289.0,null,"MPa","","","","","",false,"","results","3.1.4 Stresses in effective porous section As shown in Fig. 4b, the maximum stresses generated in the fully porous stems with elastic moduli of 3.8–76.7 GPa correspond to 104–289 MPa."],["oa:W3055128538","Ti-6Al-4V","yield strengths",171.0,37.0,305.0,null,"MPa","","","","","",false,"","results","Fully porous stems with elastic moduli of 3.8, 9.1, 18.3, and 31.5 GPa indicate higher stresses (104–312 MPa) than their yield strengths (37–305 MPa)."],["oa:W3055128538","Ti-6Al-4V","effective yield strengths",644.5,529.0,760.0,null,"MPa","","","","","",false,"","results","from 53.8 to 76.7 GPa (30 and 18%) of the fully porous stems showed stresses 289 and 296 MPa, respectively, which are lower than the effective yield strengths (529 and 760 MPa)."],["oa:W3055128538","Ti-6Al-4V","effective yield strengths",644.5,529.0,760.0,null,"MPa","","","","","",false,"","results","from 53.8 to 76.7 GPa (30 and 18%) of the fully porous stems showed stresses 289 and 296 MPa, respectively, which are lower than the effective yield strengths (529 and 760 MPa)."],["oa:W3055128538","Ti-6Al-4V","0.3σys",760.0,null,null,null,"MPa","","","","","",false,"","results","However, introducing an outer dense shell thickness of 0.5 mm with an effective elastic modulus of 76.7 GPa stem exhibits stresses 225 MPa lower than 0.3σys which are 228 MPa as shown in Fig. 4b and Table 1."],["oa:W3055128538","Ti-6Al-4V","0.3σys",530.0,null,null,null,"MPa","","","","","",false,"","results","Similarly, a 1-mm dense shell with effective elastic moduli of 53.8 and 76.7 GPa stems showed the stresses 155 and 170 MPa, respectively, which are lower than 0.3σys 159 and 228 MPa, respectively."],["oa:W3055128538","Ti-6Al-4V","0.3σys",760.0,null,null,null,"MPa","","","","","",false,"","results","Similarly, a 1-mm dense shell with effective elastic moduli of 53.8 and 76.7 GPa stems showed the stresses 155 and 170 MPa, respectively, which are lower than 0.3σys 159 and 228 MPa, respectively."],["oa:W3055128538","Ti-6Al-4V","yield strengths",133.0,89.0,177.0,null,"MPa","","","","","",false,"","discussion","The elastic moduli and yield strengths of 77–63% porosities were 9.1–18.3 GPa and 89–177 MPa, respectively, which falls within the properties of the material of cortical bone (elastic moduli 8–20 GPa and yield strengths 85–108 MPa) [43, 44]."],["oa:W3055128538","63% BCC porous structure","yield strength",133.0,89.0,177.0,null,"MPa","","","","","",false,"","discussion","Among these densities, the most closely matched material properties of 63% BCC porous structure to the bone which presented the elastic modulus and yield strength of the femur of most of the population."],["oa:W3055128538","Ti-6Al-4V","effective yield strengths",398.5,37.0,760.0,null,"MPa","","","","","",false,"","conclusions","It was found that the modulus and effective yield strengths corresponded to 3.8–76.7 GPa and 37–760 MPa, respectively."],["oa:W3080356810","Ti80","yield stress",0.0,null,null,null,"","","","","","",false,"unit_missing","results_discussion","On increasing the sintering temperature from 1100 to 1250◦C, the ultimate tensile strength and yield stress values increased."],["oa:W3081531980","Ti-6Al-4V","yield point",36.0,null,null,null,"MPa","","","","","",true,"out_of_range","results_discussion","Based on experimental test results, the following relations of yield point and ultimate tensile stress with hardness were formulated: σy MPa ð Þ ¼ HV MPa ð Þ 3:6 −90; ð4Þ σu MPa ð Þ ¼ HV MPa ð Þ 3:34 −56: ð5Þ Based on the dependencies (4) and (5) and measurement results, the values of yield point and ultimate tensile stress were determined for the specimens of Ti6Al4V alloy, and their results are included in Table 7."],["oa:W3081531980","AA1050","σy",274.0,null,null,null,"MPa","","","","","",true,"","results_discussion","σu MPa ð Þ ¼ 2:4079 HV þ 46:39: ð9Þ Different values of correlation coefficients for AA1050 alloy are given in work [60]: σy MPa ð Þ ¼ 2:74HV; ð10Þ σu MPa ð Þ ¼ 3:38 HV: ð11Þ In work [61], it is indicated that the dependencies between hardness and strength for alloys of the 2000 and 7000 series are of similar character."],["oa:W3081531980","AA2519","σy",274.0,null,null,null,"MPa","","","","","",true,"","results_discussion","σu MPa ð Þ ¼ 2:4079 HV þ 46:39: ð9Þ Different values of correlation coefficients for AA1050 alloy are given in work [60]: σy MPa ð Þ ¼ 2:74HV; ð10Þ σu MPa ð Þ ¼ 3:38 HV: ð11Þ In work [61], it is indicated that the dependencies between hardness and strength for alloys of the 2000 and 7000 series are of similar character."],["oa:W3081531980","Ti-6Al-4V","yield point",834.0,null,null,null,"MPa","","","","","",false,"","results_discussion","In the case of Ti6Al4V alloy, explosion welding caused a slight softening which manifested itself in an approximately 5% drop in the yield point value while maintaining a similar value of ultimate tensile strength σu."],["oa:W3081531980","Ti-6Al-4V","yield point",834.0,null,null,null,"MPa","","","","","",false,"","results_discussion","after similar heat treatment, it can be said that welding caused an approximately 8% drop in yield point and an approximately 10% drop in ultimate tensile stress."],["oa:W3081531980","Ti-6Al-4V","yield point",834.0,null,null,null,"MPa","","","","","",false,"","results_discussion","The biggest softening was found for the middle part of the aluminum layer (layers A3 and A4) and was about 13% for both the ultimate tensile stress and the yield point."],["oa:W3081531980","Ti-6Al-4V","yield stress",834.0,null,null,null,"MPa","","","","","",false,"","results_discussion","In the case of titanium alloy, the strength properties calculated on the basis of microhardness did not differ by more than 10% of their value determined during the tensile test."],["oa:W3082438381","Ti-6Al-4V","tensile properties",850.0,null,null,null,"MPa","room temperature","as-built LMD","","tensile test","2 mm·min−1",false,"","methods","The WDW-100 electronic universal testing machine (Jinan, China) was used to tensile test manufactured with a loading rate 2 mm·min−1."],["oa:W3082438381","","yield strength (σ0.2)",0.0,null,null,null,"","room temperature","as-deposited","","tensile test","",false,"unit_missing","results_discussion","The stress and elongation of each sample were measured three times respectively and the average value was obtained At the normalizing temperatures of 810 °C and 870 °C, the tensile strength (σb), yield strength (σ0.2), and elongation (δ) are almost the same as that of the as-deposited state."],["oa:W3082438381","","yield strength (σ0.2)",0.0,null,null,null,"","room temperature","810 °C normalizing","","tensile test","",false,"unit_missing","results_discussion","The stress and elongation of each sample were measured three times respectively and the average value was obtained At the normalizing temperatures of 810 °C and 870 °C, the tensile strength (σb), yield strength (σ0.2), and elongation (δ) are almost the same as that of the as-deposited state."],["oa:W3082438381","","yield strength (σ0.2)",0.0,null,null,null,"","room temperature","870 °C normalizing","","tensile test","",false,"unit_missing","results_discussion","The stress and elongation of each sample were measured three times respectively and the average value was obtained At the normalizing temperatures of 810 °C and 870 °C, the tensile strength (σb), yield strength (σ0.2), and elongation (δ) are almost the same as that of the as-deposited state."],["oa:W3082438381","","yield strength",0.0,null,null,null,"","room temperature","930 °C normalizing","","tensile test","",false,"unit_missing","results_discussion","Tensile strength, yield strength and elongation are higher than those of as-deposited phase at normalizing temperature of 930 °C and 990 °C."],["oa:W3082438381","","yield strength",0.0,null,null,null,"","room temperature","990 °C normalizing","","tensile test","",false,"unit_missing","results_discussion","Tensile strength, yield strength and elongation are higher than those of as-deposited phase at normalizing temperature of 930 °C and 990 °C."],["oa:W3082438381","Ti-6Al-4V","yield strength",835.0,null,null,null,"MPa","room temperature","normalized at 990 °C/2 h/AC","Widmanstätten","tensile test","",false,"","conclusions","The tensile strength, yield strength and elongation of TC4 are 960 MPa, 835 MPa and 17% respectively, which are better than the requirements of the national standard of forgings (σb ≥ 895 MPa, σ0.2 ≥ 830 MPa, δ ≥ 10%)."],["oa:W3083185895","Ti-6Al-4V","Rp0,2%",965.56,null,null,null,"MPa","","","","","",false,"","conclusions",""],["oa:W3083185895","Ti-6Al-4V","Rp0,2%",965.96,null,null,null,"MPa","","","","","",false,"","conclusions",""],["oa:W3083602124","K55A","Rp0.2",397.0,null,null,null,"MPa","room temperature","room temperature","","tensile test","",false,"","results","Parallel Rp0.2 Rm Agt YSF TSF EF K55A RT 1 397 716 0.110 2 398 712 0.113 Avg."],["oa:W3083602124","K55B","Rp0.2",398.0,null,null,null,"MPa","room temperature","room temperature","","tensile test","",false,"","results","Parallel Rp0.2 Rm Agt YSF TSF EF K55A RT 1 397 716 0.110 2 398 712 0.113 Avg."],["oa:W3083602124","K55","yield strength",465.0,379.0,551.0,null,"MPa","","","","","",false,"","results","According to the API 5CT (American Petroleum Institute, 2011) specifications, the K55 casing materials have a specified yield strength within the range 379-551 MPa, while the specified min imum tensile strength is 655 MPa."],["oa:W3083602124","K55B","Rp0.2",397.0,null,null,null,"MPa","250 °C","250 °C","","tensile test","",false,"","results","For increased temperature, the strength and the total elongation at necking is significantly reduced in the K55 tests, with an exception of the K55B material at 250 ◦C which have nearly the same Agt and Rm as it has at room temperature, but a lower Rp0.2, mainly due to the lack of a yield plateau."],["oa:W3083602124","625A","Rp0.2",451.0,null,null,null,"MPa","room temperature","as-built","","tensile test","",false,"","conclusions","Parallell Rp0.2 Rm Agt YSF TSF EF 625A RT 1 451 908 0.456 2 444 905 0.465 Avg."],["oa:W3083602124","800","Rp0.2",276.0,null,null,null,"MPa","room temperature","as-built","","tensile test","",false,"","conclusions","Parallell Rp0.2 Rm Agt YSF TSF EF 800 RT 1 276 546 0.383 2 256 546 0.390 Avg."],["oa:W3083602124","C276","Rp0.2",353.0,null,null,null,"MPa","room temperature","as-built","","tensile test","",false,"","conclusions","Parallell Rp0.2 Rm Agt YSF TSF EF C276 RT 1 353 784 0.625 2 343 783 0.632 Avg."],["oa:W3083602124","6Mo","Rp0.2",321.0,null,null,null,"MPa","room temperature","as-built","","tensile test","",false,"","discussion","Parallell Rp0.2 Rm Agt YSF TSF EF 6Mo RT 1 321 671 0.477 2 330 675 0.465 Avg."],["oa:W3083602124","6Mo","Rp0.2",330.0,null,null,null,"MPa","room temperature","average","","tensile test","",false,"","discussion","Parallell Rp0.2 Rm Agt YSF TSF EF 6Mo RT 1 321 671 0.477 2 330 675 0.465 Avg."],["oa:W3083602124","Ti23","yield strength",350.0,null,null,null,"°C","350 °C","","","","",false,"unit_mismatch","conclusions","The Ti23 alloy have response parameters in the same range as the P110 steel within the tested temperatures, although the strength at 350 ◦C is lower and the elongation at necking is higher, particularly at 500 ◦C."],["oa:W3083602124","Ti23","Rp0.2",840.0,null,null,null,"MPa","room temperature","room temperature","","tensile test","",false,"","discussion","Parallell Rp0.2 Rm Agt YSF TSF EF Ti23 RT 1 840 891 0.081 2 809 860 0.080 Avg."],["oa:W3083753931","Ti-48Al-2Cr-2Nb","compressive strength",0.0,null,null,null,"","","as-built SLM","","","",false,"unit_missing","abstract","However, increased oxygen content was detected in MAPS powder compared to GA powder (~1.1 wt. % and ~0.1 wt. %, respectively), which resulted in lower compressive strength and strain, but higher microhardness compared to the samples produced from GA powder."],["oa:W3085582800","Ti-6Al-2Sn-4Zr-6Mo","yield strength",1100.0,null,null,null,"MPa","","","bimodal","","",false,"","methods","The yield strength for Ti-6246 with a bimodal microstructure is reported in the literature to be approximately 1100 MPa [20]."],["oa:W3085968289","Ti-6Al-4V","yield strength",800.0,null,null,null,"MPa","","","","","",false,"","conclusions",""],["oa:W3086498102","Ti-6Al-4V","yield strengths",870.0,840.0,900.0,null,"MPa","room temperature","as-welded","","tensile test","",false,"","methods",""],["oa:W3086498102","Ti-6Al-4V","yield strength",880.0,null,null,null,"MPa","room temperature","grade-5 Ti-64","","tensile test","",false,"","methods",""],["oa:W3086498102","Ti-6Al-4V","yield strength",0.0,null,null,null,"","","stress relieved","","","",false,"unit_missing","methods",""],["oa:W3086498102","Ti-6Al-2Sn-4Zr-2Mo","yield strength",1025.0,1020.0,1030.0,null,"MPa","","as-welded","","tensile test","",false,"","results",""],["oa:W3086498102","Ti-6Al-2Sn-4Zr-2Mo","yield strength",990.0,null,null,null,"MPa","","as-welded","","","",false,"","results",""],["oa:W3086498102","Ti-6Al-2Sn-4Zr-2Mo","yield strength",925.0,900.0,950.0,null,"MPa","","stress relieved","","tensile test","",false,"","results",""],["oa:W3086498102","Ti-6Al-4V","Tensile Strength, Yield",880.0,null,null,null,"MPa","","","","","",false,"","results",""],["oa:W3086498102","Ti-6Al-2Sn-4Zr-2Mo","Tensile Strength, Yield",990.0,null,null,null,"MPa","","","","","",false,"","results",""],["oa:W3086498102","Ti-6Al-4V","yielding",930.0,920.0,940.0,null,"MPa","room temperature","as-welded","","tensile test","",false,"","results",""],["oa:W3086498102","Ti-6Al-4V","yield strength",905.0,890.0,920.0,null,"MPa","room temperature","stress relieved","","tensile test","",false,"","results",""],["oa:W3086498102","","yield values",991.0,null,null,null,"MPa","","","","","",false,"","results",""],["oa:W3086576921","Ti-6Al-4V","R0.2",950.0,null,null,null,"MPa","room temperature","","","tensile test","0,033 mm s-1",false,"","results","The yield stress R0.2 determined in the tensile test of the compact was 950 MPa, and the ultimate tensile strength Rm was 1022 MPa."],["oa:W3086576921","Ti-6Al-4V","R0.2",978.0,null,null,null,"MPa","room temperature","","","tensile test","0,033 mm s-1",false,"","results","In the case of the plastically processed cast alloy, the values R0.2 = 978 MPa and Rm = 1017 MPa were obtained."],["oa:W3086576921","Ti-6Al-4V","yield strength R0.2",0.0,null,null,null,"","","","","","",false,"unit_missing","results","Therefore, for both of these materials, similar values of Young’s modulus E, yield strength R0.2 and tensile strength Rm were obtained."],["oa:W3087106546","Ti-6Al-4V","static tensile strength",0.0,null,null,null,"","","HIP LENS-processed","","","",false,"unit_missing","discussion","It was concluded that the static tensile strength and ductility, fatigue strength, and fracture toughness of HIP LENS-processed Ti-6Al-4V compare favorably to those of the wrought alloy."],["oa:W3087324754","Ti-6Al-4V","σYS",0.0,null,null,null,"","","","","","",false,"unit_missing","results","3.3 Mechanical Properties: The 0.2% yield strength ( ) and ultimate tensile strength ( ) results are summarized in 𝜎YS 𝜎UTS Table 3."],["oa:W3087324754","Ti-6Al-4V","𝜎YS",1055.0,null,null,null,"MPa","room temperature","as-built SLM","martensitic α'","tensile test","",false,"","results","For the ASB tensile samples, the 45 orientation exhibited the highest yield strength value of 1055 MPa while the values were indistinguishable for all orientations (Table 3). 𝜎UTS After HIPing at either temperature, the H oriented samples became the strongest, although the anisotropy was weaker for HIP 950 treatment where the difference between the H and V 𝜎UTS orientations were no longer statistically significant."],["oa:W3087324754","Ti-6Al-4V","𝜎YS",1055.0,null,null,null,"MPa","room temperature","as-built SLM","martensitic α'","tensile test","",false,"","discussion","The variation of the ASB 𝜎UTS 𝜎YS samples can be explained in terms of the texture and the anisotropic character of the hexagonal crystal structure of the α' phase [12]."],["oa:W3087324754","Ti-6Al-4V","𝜎YS",1055.0,null,null,null,"MPa","room temperature","as-built SLM","martensitic α'","tensile test","",false,"","discussion","The yield strength should be influenced by the angle between the tensile loading direction and the basal plane (0002) which contains the easiest slip directions with Burger’s vectors along the a-axes ( ."],["oa:W3087575836","Ti-6Al-4V","yield strength",1000.0,null,null,null,"MPa","","as-built SLM","martensitic α'","uniaxial compression test","0.001 s⁻¹",false,"","methods",""],["oa:W3088798476","Ti-6Al-4V","0.2% yield strength (YS)",0.0,null,null,null,"","","as-built SLM","","","",false,"unit_missing","results_discussion","It can be seen that the samples made without reheating show very high 0.2% yield strength (YS) and ultimate tensile strength (UTS) but very Figure 6."],["oa:W3089334072","Aluminium alloy","Tensile ultimate/yield strength (Pa)",280000000.0,null,null,null,"Pa","","","","","",false,"unit_mismatch","results_discussion","Table 4 The maximum stresses and deformation under wave-structure Condition 4 on the device
