Repository: akhtar07/tisci-explorer

# TiSci Explorer

A read-only, static explorer for **TiSci**, an autonomous research agent for titanium alloys. TiSci reads the
titanium-alloy literature, builds a knowledge graph and a table of measured values, proposes hypotheses where the
graph has gaps, and tests them with DFT (MACE / VASP) and the ICME-lite multiscale chain.

**Live site:** https://akhtar07.github.io/tisci-explorer/

The site has seven sections:

| Section | What it shows |
|---|---|
| Overview | Corpus → graph → facts → hypotheses → verdicts, with the snapshot's counts |
| Worked example | One full loop for W in α-Ti: graph path, hypothesis, novelty check, DFT test, verdict, follow-up, DAMASK |

File: data/facts/youngs_modulus.json (part 27 of 33)
"",false,"","results_discussion","However, while having the highest absolute stiffness (114 GPa), Titanium Alloy Ti-6Al-4V did not rank as highly efficient because of its much higher density, which lessens its advantage in stiffness to weight (Donachie, 2000)."],["oa:W4414866774","Ti-6Al-4V","E",9.09,null,null,null,"GPa","","","","","",false,"out_of_range","results_discussion","The E or stiffness was found to be 9.09 GPa and G or shear modulus was 1.01 GPa as is shown in Fig. 9(b)."],["oa:W4414915280","Ti-6Al-4V","modulus of elasticity",104.0,null,null,null,"GPa","room temperature","as-built SLM","","tensile test","",false,"","methods","The modulus of elasticity (104 GPa) of the Ti6Al4V material was obtained from tensile tests on tensile specimens fabricated, and the tensile parts used for the tests were produced by the same printer using the same powder and printing parameters."],["oa:W4414915280","Ti-6Al-4V","modulus of elasticity",7.43,null,null,null,"GPa","","","","","",false,"out_of_range","results","The modulus of elasticity of the reinforced structure compared to the same density IWP45 structure increased from 3.81 GPa to 7.43 GPa, the yield strength increased from 178.01 MPa to 359.12 MPa, and the ultimate compressive strength increased from 205.01 MPa to 455.23 MPa."],["oa:W4414958156","Ti-6Al-4V","Elastic modulus",114.0,null,null,null,"GPa","","","","","",false,"unit_suspect","results_discussion","In the case of Fig. 1 Elemental composition of Ti-6Al-4V before processing through wire electric discharge machining (the elemental weights (%) are from the manufacturer) Table 1 Prominent attributes of Ti-6Al-4V sample Properties Value Units Density 4.43 g/cm3 Thermal conductivity 6.7 W/mK Melting point 1604-1660 \u0003C Ultimate tensile strength 862 MPa Electrical conductivity 5.61 9 105 X\u00031 m\u00031 Fracture toughness 84 MPa m1/2 Hardness 36 Rockwell C Elastic modulus 114 MPa 29122—Volume 34(24) Decemb"],["oa:W4415189555","Ti-6Al-4V","Elastic Modulus",0.027,null,null,0.003,"GPa","room temperature","Standard without the back","","uniaxial compression test","",false,"out_of_range","table","Standard without the back\t75 ± 17\t123 ± 11\t27 ± 3"],["oa:W4415189555","Ti-6Al-4V","Elastic Modulus",42.0,null,null,3.0,"GPa","room temperature","Standard with the back","","uniaxial compression test","",false,"unit_suspect","table","Standard with the back\t124 ± 23\t168 ± 9\t42 ± 3"],["oa:W4415189555","Sample 7","Elastic Modulus",57.0,null,null,2.0,"GPa","room temperature","","","uniaxial compression test","",false,"unit_suspect","table","Sample 7\t287 ± 23\t556 ± 38\t57 ± 2"],["oa:W4415189555","Sample 8","Elastic Modulus",49.0,null,null,5.0,"GPa","room temperature","","","uniaxial compression test","",false,"unit_suspect","table","Sample 8\t421 ± 29\t669 ± 21\t49 ± 5"],["oa:W4415189555","Sample 9","Elastic Modulus",46.0,null,null,2.0,"GPa","room temperature","","","uniaxial compression test","",false,"unit_suspect","table","Sample 9\t332 ± 55\t539 ± 35\t46 ± 2"],["oa:W4415266535","γ-TiAl","Elastic modulus (GPa)",166.0,null,null,null,"GPa","room temperature","","","tensile test","",false,"","methods","Mechanical properties Poisson's ratio Elongation (%) Density (g/cm³) Tensile strength (MPa) Yield strength (MPa) Elastic modulus (GPa) Fracture toughness (MPaꞏm¹/²) 0.26 1.5 4.12 970 770 166 15"],["oa:W4415534592","","Young’s modulus 𝐸",107.0,null,null,3.0,"GPa","","","","RUS","",false,"","results_discussion","As observed by RUS, the elastic moduli (Young’s modulus 𝐸 and shear modulus 𝐺) increased significantly by almost 30% with 𝐸= 107 ± 3 GPa and 𝐺= 46 ± 3 GPa compared to the conventionally produced alloy after quenching (𝐸= 83 ± 1 GPa and 𝐺= 31 ± 1 GPa), with the found [001] fibre texture leading to a slight anisotropy (orthorhombic symmetry)."],["oa:W4415534592","","E",83.0,null,null,5.0,"GPa","","quenched","","","",false,"","results_discussion","The complete suppression of 𝜔𝑖𝑠𝑜 formation preserves the favourable elastic properties of the 𝛽 phase with 𝐸= 83 ± 5 GPa and 𝐺= 39 ± 5 GPa (conventionally produced alloy after quenching: 𝐸= 88 ± 1 GPa and 𝐺= 32 ± 1 GPa)."],["oa:W4415534592","","Young’s modulus",83.0,null,null,5.0,"GPa","","","","","",false,"","conclusions","(iii) The significant fraction of 𝜔𝑖𝑠𝑜 phase already present after printing is accompanied by a pronounced elastic stiffening, with an increase in Young’s modulus of ≈30%, whereas the Sn-added alloy maintained a lower Young’s modulus of 83 ± 5 GPa, similar to the conventionally produced alloy."],["oa:W4415647765","Mg-Al-Ti","nanoscale Young’s modulus",45.15,null,null,null,"GPa","","420 °C sintering","","nanoindentation","",false,"","abstract","Optimal properties were obtained at 420 °C sintering conditions: relative density of 98%, hardness of 172 HV, compressive strength of 367 MPa, and nanoscale Young’s modulus reaching 45.15 GPa."],["oa:W4415647765","P2","modulus",45.15,null,null,null,"GPa","","sintered at 420 °C","","","",false,"","results","The results indicate that the modulus of P2 initially increases with increasing sintering temperature, peaking at 45.15 GPa at 420 °C."],["oa:W4415647765","P2","nanoscale Young’s modulus",45.15,null,null,null,"GPa","","sintered at 420 °C","","","",false,"","conclusions","Optimal properties were obtained at 420 °C sintering conditions: relative density of 98%, hardness of 172 HV, compressive strength of 367 MPa, and nanoscale Young’s modulus reaching 45.15 GPa."],["oa:W4415818601","Ti-25Nb-8Sn-4Ta","elastic modulus",45.0,40.0,50.0,null,"GPa","room temperature","","","mechanical testing","",false,"","abstract","The results showed that Ti6Al4V exhibited a significantly higher ultimate tensile strength (up to 1200 MPa) compared with the beta titanium alloy Ti25Nb4Ta8Sn (up to 360 MPa), while the latter demonstrated a substantially lower elastic modulus (∼40–50 GPa), beneficial for biomedical applications."],["oa:W4415818601","Ti-6Al-4V","Young’s modulus",60.0,60.0,60.0,null,"GPa","room temperature","","","","",false,"","conclusions","Its low Young’s modulus (∼60 GPa), close to that of natural bones, helps reduce stress shielding and supports implant stability."],["oa:W4415943952","Ti35Nb25Zr15Mo15V10 HEA","elastic modulus",115.0,null,null,null,"GPa","room temperature","","","ultrasonic method","",false,"","abstract","The results showed that the developed high entropy alloy exhibited the lowest elastic modulus compared to the control samples, which was reported as 115 GPa."],["oa:W4415943952","Ti-35Nb-25Zr-15Mo-15V","elastic modulus",0.0,null,null,null,"","room temperature","","","ultrasonic method","",false,"unit_missing","methods","Elastic modulus of the materials were measured ultrasonic method is an important method using Olympus 45 MG, Japan, apparatus."],["oa:W4415943952","HEA","elastic modulus",115.0,115.0,115.0,null,"GPa","","","","ultrasound wave method","",false,"","results_discussion","Elastic moduli of 115, 118, and 196 GPa were calculated for the HEA, Ti6Al4V, and 316L SS, respectively."],["oa:W4415943952","Ti-6Al-4V","elastic modulus",118.0,118.0,118.0,null,"GPa","","","","ultrasound wave method","",false,"","results_discussion","Elastic moduli of 115, 118, and 196 GPa were calculated for the HEA, Ti6Al4V, and 316L SS, respectively."],["oa:W4415943952","316L SS","elastic modulus",196.0,196.0,196.0,null,"GPa","","","","ultrasound wave method","",false,"","results_discussion","Elastic moduli of 115, 118, and 196 GPa were calculated for the HEA, Ti6Al4V, and 316L SS, respectively."],["oa:W4415943952","Ti35Nb25Zr15Mo15V10 HEA","elastic modulus",118.0,118.0,118.0,null,"GPa","","","","nanoindentation","",false,"","results_discussion","In our previous investigation (Rajabi et al. 2024), the elastic modulus of the Ti35Nb25Zr15Mo15V10 HEA was reported to be 118 GPa using the nanoindentation method which shows a good correlation with the ultrasound method."],["oa:W4415993047","Ti2033","low modulus of elasticity",52.0,null,null,null,"GPa","","","","","",false,"","discussion","The Ti2033 revealed a low modulus of elasticity (52 GPa) while maintaining a quite high ultimate tensile strength (825 MPa)."],["oa:W4415993047","Ti2033","elastic modulus",52.0,null,null,null,"GPa","","cold rolled and solution treated at 900 °C for 30 min followed by water quenching","","","",false,"","conclusions","A low modulus of elasticity (52 GPa), high ultimate tensile strength (825 MPa) and high elongation at rupture (10%) are its defining mechanical characteristics."],["oa:W4415998003","Ti25Nb4Ta8Sn","elastic modulus",60.0,55.0,65.0,null,"GPa","","as-built SLM","","","",false,"","methods","The material exhibits a low elastic modulus (~55–65 GPa depending on the thermal history), which is significantly closer to cortical bone compared with commonly used implant alloys based on α/β titanium systems (for example Ti6Al4V~110 GPa)."],["oa:W4416105123","Ti-6Al-4V","Elastic Modulus [GPa]",103.93,null,null,null,"GPa","room temperature","as-built L-PBF","","tensile test","",false,"","table","0\t1266.76\t1102.18\t1.150\t103.93\t0.188\t1003.91"],["oa:W4416105123","Ti-6Al-4V","Elastic Modulus [GPa]",108.01,null,null,null,"GPa","room temperature","as-built L-PBF","","tensile test","",false,"","table","12\t1257.28\t1062.41\t1.184\t108.01\t0.176\t926.50"],["oa:W4416105123","Ti-6Al-4V","Elastic Modulus [GPa]",108.03,null,null,null,"GPa","room temperature","as-built L-PBF","","tensile test","",false,"","table","16\t1172.55\t1000.63\t1.171\t108.03\t0.179\t971.63"],["oa:W4416105123","Ti-6Al-4V","Elastic Modulus [GPa]",102.38,null,null,null,"GPa","room temperature","as-built L-PBF","","tensile test","",false,"","table","27\t1197.34\t1032.35\t1.160\t102.38\t0.181\t963.84"],["oa:W4416113238","Cr0","Young’s modulus",167.445,null,null,null,"GPa","room temperature","","","","",false,"","results_discussion","The Young’s modulus of the four coatings are 167.445, 164.377, 194.231, and 231.972 GPa, respectively, which are also substantially improved compared with that of TC4 (135.101 GPa)."],["oa:W4416113238","Cr5","Young’s modulus",164.377,null,null,null,"GPa","room temperature","","","","",false,"","results_discussion","The Young’s modulus of the four coatings are 167.445, 164.377, 194.231, and 231.972 GPa, respectively, which are also substantially improved compared with that of TC4 (135.101 GPa)."],["oa:W4416113238","Cr15","Young’s modulus",194.231,null,null,null,"GPa","room temperature","","","","",false,"","results_discussion","The Young’s modulus of the four coatings are 167.445, 164.377, 194.231, and 231.972 GPa, respectively, which are also substantially improved compared with that of TC4 (135.101 GPa)."],["oa:W4416113238","Cr20","Young’s modulus",231.972,null,null,null,"GPa","room temperature","","","","",false,"out_of_range","results_discussion","The Young’s modulus of the four coatings are 167.445, 164.377, 194.231, and 231.972 GPa, respectively, which are also substantially improved compared with that of TC4 (135.101 GPa)."],["oa:W4416265769","Ti-12Zr-6Nb-2Mo-2Sn-1.2O","elastic modulus",41.0,null,null,1.1,"GPa","room temperature","annealed at 1173 K for 60 s","","tensile test","",false,"","results_discussion","The specimen annealed for 60 s exhibited the highest ultimate tensile strength (1062 ± 14 MPa) and the lowest elastic modulus (41.0 ± 1.1 GPa), indicating a strong β-phase texture with minimal recovery."],["oa:W4416265769","Ti-12Zr-6Nb-2Mo-2Sn-1.2O","modulus",47.9,null,null,null,"GPa","room temperature","annealed at 1173 K for 300 s","","tensile test","",false,"","results_discussion","At 300 s, the alloy revealed a moderate increase in modulus (47.9 GPa) and a decline in UTS (938 MPa) and ductility (7.7 %), consistent with partial recovery and subgrain coarsening."],["oa:W4416265769","Ti-12Zr-6Nb-2Mo-2Sn-1.2O","modulus",58.0,58.0,58.0,null,"GPa","room temperature","annealed at 1173 K for 1.8 ks","equiaxed","tensile test","",false,"","results_discussion","After 1.8 ks, recrystallization produced a more equiaxed microstructure, resulting in lower strength (860 ± 11 MPa) but improved ductility (10.7 ± 0.5 %), while the modulus increased to about 58 GPa."],["oa:W4416265769","Ti-12Zr-6Nb-2Mo-2Sn-1.2O","elastic modulus",41.0,41.0,41.0,null,"GPa","room temperature","annealed at 1173 K for 60 s","","tensile test","",false,"","results_discussion","Since the alloy annealed at 1173 K for 60 s exhibited the most favorable balance of mechanical properties, namely the lowest elastic modulus (~41 GPa) and the highest ultimate tensile strength (>1000 MPa), all subsequent surface, electrochemical, and Fig. 1."],["oa:W4416265769","","modulus",49.5,41.0,58.0,null,"GPa","","","","","",false,"","results_discussion","The obtained modulus values (41–58 GPa) remain far lower than conventional α+β alloys such as Ti–6Al–4V (~110 GPa) [3,4] and are competitive with other metastable β-Ti biomedical alloys [11–20,37,38]."],["oa:W4416265769","Ti-12Zr-6Nb-2Mo-2Sn-1.2O","Young’s Modulus",41.0,null,null,1.1,"GPa","room temperature","annealed at 1173 K for 60 s","","tensile test","",false,"","results_discussion","Table 1 Tensile properties of the Ti–12Zr–6Nb–2Mo–2Sn–1.2O alloy annealed at 1173 K for different times (60 s, 300 s, and 1.8 ks) Annealing time Young’s Modulus (GPa) UTS (MPa) Elongation (%) 60 s 41.0 ± 1.1 1062 ± 14 8.9 ± 0.8 300 s 47.9 ± 3.9 938 ± 14 7.7 ± 1.1 1.8 ks 58.0 ± 4.1 860 ± 11 10.7 ± 0.5 Y."],["oa:W4416265769","Ti-12Zr-6Nb-2Mo-2Sn-1.2O","Young’s Modulus",47.9,null,null,3.9,"GPa","room temperature","annealed at 1173 K for 300 s","","tensile test","",false,"","results_discussion","Table 1 Tensile properties of the Ti–12Zr–6Nb–2Mo–2Sn–1.2O alloy annealed at 1173 K for different times (60 s, 300 s, and 1.8 ks) Annealing time Young’s Modulus (GPa) UTS (MPa) Elongation (%) 60 s 41.0 ± 1.1 1062 ± 14 8.9 ± 0.8 300 s 47.9 ± 3.9 938 ± 14 7.7 ± 1.1 1.8 ks 58.0 ± 4.1 860 ± 11 10.7 ± 0.5 Y."],["oa:W4416265769","Ti-12Zr-6Nb-2Mo-2Sn-1.2O","Young’s Modulus",58.0,null,null,4.1,"GPa","room temperature","annealed at 1173 K for 1.8 ks","","tensile test","",false,"","results_discussion","Table 1 Tensile properties of the Ti–12Zr–6Nb–2Mo–2Sn–1.2O alloy annealed at 1173 K for different times (60 s, 300 s, and 1.8 ks) Annealing time Young’s Modulus (GPa) UTS (MPa) Elongation (%) 60 s 41.0 ± 1.1 1062 ± 14 8.9 ± 0.8 300 s 47.9 ± 3.9 938 ± 14 7.7 ± 1.1 1.8 ks 58.0 ± 4.1 860 ± 11 10.7 ± 0.5 Y."],["oa:W4416265769","","Young’s modulus",49.5,41.0,58.0,null,"GPa","","","","","",false,"","conclusions","XRD and ODF analyses confirmed the persis tence of a single β phase, with a strong {110}〈001〉 that gradually weakened under annealing but retained sufficient anisotropy to sustain a low Young’s modulus (~41–58 GPa)."],["oa:W4416373626","Ti-6Al-4V","Young’s modulus",110.0,null,null,null,"GPa","","heat treated","equiaxed","","",false,"","methods","Based on literature, a 220 Young’s modulus of 110 GPa and Poisson’s ratio of 0.3 was used for the calculation [13,16]."],["oa:W4416575280","TNTZ-O","Young’s modulus",57.0,56.0,58.0,null,"GPa","room temperature","as-cast","","tensile test","",false,"","abstract","Tensile tests were performed, through which the main mechanical characteristics were determined: a yield strength (0.2%) and ultimate tensile strength of around 550 MPa and 650 MPa, respectively, with a low Young’s modulus of 56–58 GPa and an improved elongation to fracture value of 17–18%, associated with a good mechanical osteo-compatibility parameter."],["oa:W4416575280","Ti-6Al-4V","E",120.0,null,null,null,"GPa","","","","","",false,"","results","- (a)Ti-6Al-4V (wt.%): UTS = 1100 MPa; E = 120 GPa []; - (b)Ti-35.3Nb-7.1Zr-5.1Ta (wt.%): UTS = 500 MPa; E = 63 GPa []; - (c)Ti-41.1Nb-7.1Zr (wt.%): UTS = 500 MPa; E = 65 GPa []; - (d)Ti-30Nb-12Zr-5Ta-2Sn-1.25Fe (wt.%): UTS = 705 MPa; E = 55 GPa; εf = 11% []; - (e)Ti-15Mo-5Zr-3Al (wt.%): UTS = 820 MPa; E = 78 GPa; εf = 11% []; - (f)Ti-25Nb-17Ta-1Fe-0.25O (wt.%): UTS = 851 MPa; E = 60 GPa []; - (g)Ti-36.5Nb-4.5Zr-3Ta-0.16O (wt.%): UTS = 640 MPa; E = 56 GPa; present work."],["oa:W4416575280","Ti-35.3Nb-7.1Zr-5.1Ta","E",63.0,null,null,null,"GPa","","","","","",false,"","results","- (a)Ti-6Al-4V (wt.%): UTS = 1100 MPa; E = 120 GPa []; - (b)Ti-35.3Nb-7.1Zr-5.1Ta (wt.%): UTS = 500 MPa; E = 63 GPa []; - (c)Ti-41.1Nb-7.1Zr (wt.%): UTS = 500 MPa; E = 65 GPa []; - (d)Ti-30Nb-12Zr-5Ta-2Sn-1.25Fe (wt.%): UTS = 705 MPa; E = 55 GPa; εf = 11% []; - (e)Ti-15Mo-5Zr-3Al (wt.%): UTS = 820 MPa; E = 78 GPa; εf = 11% []; - (f)Ti-25Nb-17Ta-1Fe-0.25O (wt.%): UTS = 851 MPa; E = 60 GPa []; - (g)Ti-36.5Nb-4.5Zr-3Ta-0.16O (wt.%): UTS = 640 MPa; E = 56 GPa; present work."],["oa:W4416575280","Ti-41.1Nb-7.1Zr","E",65.0,null,null,null,"GPa","","","","","",false,"","results","- (a)Ti-6Al-4V (wt.%): UTS = 1100 MPa; E = 120 GPa []; - (b)Ti-35.3Nb-7.1Zr-5.1Ta (wt.%): UTS = 500 MPa; E = 63 GPa []; - (c)Ti-41.1Nb-7.1Zr (wt.%): UTS = 500 MPa; E = 65 GPa []; - (d)Ti-30Nb-12Zr-5Ta-2Sn-1.25Fe (wt.%): UTS = 705 MPa; E = 55 GPa; εf = 11% []; - (e)Ti-15Mo-5Zr-3Al (wt.%): UTS = 820 MPa; E = 78 GPa; εf = 11% []; - (f)Ti-25Nb-17Ta-1Fe-0.25O (wt.%): UTS = 851 MPa; E = 60 GPa []; - (g)Ti-36.5Nb-4.5Zr-3Ta-0.16O (wt.%): UTS = 640 MPa; E = 56 GPa; present work."],["oa:W4416575280","Ti-30Nb-12Zr-5Ta-2Sn-1.25Fe","E",55.0,null,null,null,"GPa","","","","","",false,"","results","- (a)Ti-6Al-4V (wt.%): UTS = 1100 MPa; E = 120 GPa []; - (b)Ti-35.3Nb-7.1Zr-5.1Ta (wt.%): UTS = 500 MPa; E = 63 GPa []; - (c)Ti-41.1Nb-7.1Zr (wt.%): UTS = 500 MPa; E = 65 GPa []; - (d)Ti-30Nb-12Zr-5Ta-2Sn-1.25Fe (wt.%): UTS = 705 MPa; E = 55 GPa; εf = 11% []; - (e)Ti-15Mo-5Zr-3Al (wt.%): UTS = 820 MPa; E = 78 GPa; εf = 11% []; - (f)Ti-25Nb-17Ta-1Fe-0.25O (wt.%): UTS = 851 MPa; E = 60 GPa []; - (g)Ti-36.5Nb-4.5Zr-3Ta-0.16O (wt.%): UTS = 640 MPa; E = 56 GPa; present work."],["oa:W4416575280","Ti-15Mo-5Zr-3Al","E",78.0,null,null,null,"GPa","","","","","",false,"","results","- (a)Ti-6Al-4V (wt.%): UTS = 1100 MPa; E = 120 GPa []; - (b)Ti-35.3Nb-7.1Zr-5.1Ta (wt.%): UTS = 500 MPa; E = 63 GPa []; - (c)Ti-41.1Nb-7.1Zr (wt.%): UTS = 500 MPa; E = 65 GPa []; - (d)Ti-30Nb-12Zr-5Ta-2Sn-1.25Fe (wt.%): UTS = 705 MPa; E = 55 GPa; εf = 11% []; - (e)Ti-15Mo-5Zr-3Al (wt.%): UTS = 820 MPa; E = 78 GPa; εf = 11% []; - (f)Ti-25Nb-17Ta-1Fe-0.25O (wt.%): UTS = 851 MPa; E = 60 GPa []; - (g)Ti-36.5Nb-4.5Zr-3Ta-0.16O (wt.%): UTS = 640 MPa; E = 56 GPa; present work."],["oa:W4416575280","Ti-25Nb-17Ta-1Fe-0.25O","E",60.0,null,null,null,"GPa","","","","","",false,"","results","- (a)Ti-6Al-4V (wt.%): UTS = 1100 MPa; E = 120 GPa []; - (b)Ti-35.3Nb-7.1Zr-5.1Ta (wt.%): UTS = 500 MPa; E = 63 GPa []; - (c)Ti-41.1Nb-7.1Zr (wt.%): UTS = 500 MPa; E = 65 GPa []; - (d)Ti-30Nb-12Zr-5Ta-2Sn-1.25Fe (wt.%): UTS = 705 MPa; E = 55 GPa; εf = 11% []; - (e)Ti-15Mo-5Zr-3Al (wt.%): UTS = 820 MPa; E = 78 GPa; εf = 11% []; - (f)Ti-25Nb-17Ta-1Fe-0.25O (wt.%): UTS = 851 MPa; E = 60 GPa []; - (g)Ti-36.5Nb-4.5Zr-3Ta-0.16O (wt.%): UTS = 640 MPa; E = 56 GPa; present work."],["oa:W4416575280","Ti-36.5Nb-4.5Zr-3Ta-0.16O","E",56.0,null,null,null,"GPa","","present work","","","",false,"","results","- (a)Ti-6Al-4V (wt.%): UTS = 1100 MPa; E = 120 GPa []; - (b)Ti-35.3Nb-7.1Zr-5.1Ta (wt.%): UTS = 500 MPa; E = 63 GPa []; - (c)Ti-41.1Nb-7.1Zr (wt.%): UTS = 500 MPa; E = 65 GPa []; - (d)Ti-30Nb-12Zr-5Ta-2Sn-1.25Fe (wt.%): UTS = 705 MPa; E = 55 GPa; εf = 11% []; - (e)Ti-15Mo-5Zr-3Al (wt.%): UTS = 820 MPa; E = 78 GPa; εf = 11% []; - (f)Ti-25Nb-17Ta-1Fe-0.25O (wt.%): UTS = 851 MPa; E = 60 GPa []; - (g)Ti-36.5Nb-4.5Zr-3Ta-0.16O (wt.%): UTS = 640 MPa; E = 56 GPa; present work."],["oa:W4416575280","TNTZ-O","Young’s modulus",57.0,56.0,58.0,null,"GPa","room temperature","","","tensile test","",false,"","conclusions","After performing tensile tests, the determined mechanical characteristics indicated suitable results: around 550 MPa for YS, 650 MPa for UTS and 17–18% for elongation to fracture, associated with a low Young’s modulus of about 56–58 GPa."],["oa:W4416689576","Ti-6Al-4V","stiffness",54.55,null,null,2.27,"N/mm","","","","","",false,"unit_mismatch","methods","Under extension, the 640 group showed stiffness of 54.55 ± 2.27 N/mm versus 55.90 N/mm (2.47%) and a force at 20 mm of 1,032.93 ± 56.14 N versus 1,076.72 N (4.24%)."],["oa:W4416689576","Ti-6Al-4V","stiffness",54.7,null,null,2.46,"N/mm","","","","","",false,"unit_mismatch","methods","For the 650 group, stiffness was 54.70 ± 2.46 N/mm versus 57.78 N/mm (5.63%) and the force at 20 mm was 1,049.44 ± 42.57 N versus 1,095.08 N (4.35%)."],["oa:W4416689576","Ti-6Al-4V","stiffness",63.38,null,null,1.99,"N/mm","","","","","",false,"unit_mismatch","methods","For the 740 group, stiffness was 63.38 ± 1.99 N/mm versus 62.10 N/mm (2.01%); yield force 1,140.73 ± 20.72 N versus 1,105.01 N (3.13%); yield displacement 19.47 ± 0.46 mm versus 19.47 mm (0.82%); and force at 20 mm 1,162.94 ± 36.40 N versus 1,125.36 N (3.23%)."],["oa:W4416689576","Ti-6Al-4V","stiffness",61.73,null,null,1.78,"N/mm","","","","","",false,"unit_mismatch","methods","For the 750 group, stiffness was 61.73 ± 1.78 N/ mm versus 62.93 N/mm (1.94%); yield force 1,077.49 ± 25.72 N versus 1,100.75 N (2.16%); yield displacement 18.98 ± 0.77 mm versus 18.98 mm (0.15%); and force at 20 mm 1,132.60 ± 29.19 N versus 1,129.53 N (0.27%)."],["oa:W4416998129","Ti-6Al-4V","elastic moduli",110.0,105.0,115.0,null,"GPa","","","α + β","","",false,"","methods","Studies have reported that α + β alloys, like Ti6Al4V and Ti6Al7Nb, have a yield strength of 850–950 MPa and elastic moduli of 105–115 GPa, which enables their use in high-load orthopedic applications."],["oa:W4416998129","Ti-13Nb-13Zr","moduli",75.0,65.0,85.0,null,"GPa","","","","","",false,"","methods","On the other hand, β-type alloys (Ti13Nb13Zr, Ti15Mo) have significantly lower moduli, ranging from 65 to 85 GPa, which may limit fatigue resistance but help decrease stress shielding."],["oa:W4416998129","Ti-15Mo","moduli",75.0,65.0,85.0,null,"GPa","","","","","",false,"","methods","On the other hand, β-type alloys (Ti13Nb13Zr, Ti15Mo) have significantly lower moduli, ranging from 65 to 85 GPa, which may limit fatigue resistance but help decrease stress shielding."],["oa:W4416998129","Ti-6Al-4V","elastic modulus",3.05,1.9,4.2,null,"GPa","","","","tensile test","",false,"out_of_range","discussion","While Deng et al. [] used Ti6Al4V of 15 to 45 µm particle size, found that the yield strengths of the three structures out of four examined, DIA, CIR, CU, and Tetrahedral close-packed (TC), exceed this range, and the elastic modulus of all four structures ranges from 1.9 to 4.2, showing promising results for implant."],["oa:W4416998129","","elastic modulus",10.37,null,null,0.25,"GPa","","","","","",false,"out_of_range","discussion","On the Other hand, Wang et al. [] used regular and irregular pores and concluded that the elastic modulus of the regular pore structure scaffold declined as the pore size increased, with the minimum value recorded at R10 (10.37 ± 0.25 GPa)."],["oa:W4416998129","","elastic modulus",15.53,null,null,0.55,"GPa","","","","","",false,"out_of_range","discussion","In comparison, the elastic modulus of the irregular pore structure scaffold decreased as the pore size increased, with the lowest value recorded at P10 (15.53 ± 0.55 GPa)."],["oa:W4416998129","","elastic modulus",110.0,110.0,120.0,null,"GPa","","","","","",false,"","results","Even though titanium and its alloys are strong and resistant to corrosion, their elastic modulus (110–120 GPa) remains much greater than that of cortical bone (10–30 GPa), which causes stress shielding and slows down bone resorption."],["oa:W4417037470","Ti-6Al-4V","elastic constants",1.5,null,null,null,"GPa","","","","DFT benchmark","",true,"out_of_range","methods","The surrogate models also reproduce the elastic properties across the different crystalline symmetries, with particularly good agreement for ω-Ti with a (MAE) across the all elastic constants of 1.5 GPa (1.7%) and 1.0 GPa (0.9%) for GAP and ACE respectively."],["oa:W4417037470","Ti-6Al-4V","elastic constants",1.0,null,null,null,"GPa","","","","DFT benchmark","",true,"out_of_range","methods","The surrogate models also reproduce the elastic properties across the different crystalline symmetries, with particularly good agreement for ω-Ti with a (MAE) across the all elastic constants of 1.5 GPa (1.7%) and 1.0 GPa (0.9%) for GAP and ACE respectively."],["oa:W4417037470","ω-Ti-6Al-4V","C11",194.2,190.7,198.5,null,"GPa","0 K","","","DFT GAP ACE ACE2","",true,"","methods","ω-Ti-6Al-4V 0 K DFT GAP ACE ACE2 Elastic constants (GPa): C11 195.9 198.5 190.7 190.8 C33 229.1 254.4 215.6 218.5 C12 84.5 91.5 84.1 83.1 C13 57.1 43.3 56.3 55.8 C44 51.0 46.5 51.3 50.6 C66 55.7 53.5 53.3 53.9 B 113.1 111.9 110.1 110.0 Lattice parameters: a (Å) 13.670 13.678 13.673 13.678 c (Å) 8.465 8.469 8.466 8.469 V0 (Å3/atom) 16.91 16.94 16.92 16.94 Table 6."],["oa:W4417037470","ω-Ti-6Al-4V","C33",230.5,215.6,254.4,null,"GPa","0 K","","","DFT GAP ACE ACE2","",true,"out_of_range","methods","ω-Ti-6Al-4V 0 K DFT GAP ACE ACE2 Elastic constants (GPa): C11 195.9 198.5 190.7 190.8 C33 229.1 254.4 215.6 218.5 C12 84.5 91.5 84.1 83.1 C13 57.1 43.3 56.3 55.8 C44 51.0 46.5 51.3 50.6 C66 55.7 53.5 53.3 53.9 B 113.1 111.9 110.1 110.0 Lattice parameters: a (Å) 13.670 13.678 13.673 13.678 c (Å) 8.465 8.469 8.466 8.469 V0 (Å3/atom) 16.91 16.94 16.92 16.94 Table 6."],["oa:W4417037470","ω-Ti-6Al-4V","C12",86.3,83.1,91.5,null,"GPa","0 K","","","DFT GAP ACE ACE2","",true,"","methods","ω-Ti-6Al-4V 0 K DFT GAP ACE ACE2 Elastic constants (GPa): C11 195.9 198.5 190.7 190.8 C33 229.1 254.4 215.6 218.5 C12 84.5 91.5 84.1 83.1 C13 57.1 43.3 56.3 55.8 C44 51.0 46.5 51.3 50.6 C66 55.7 53.5 53.3 53.9 B 113.1 111.9 110.1 110.0 Lattice parameters: a (Å) 13.670 13.678 13.673 13.678 c (Å) 8.465 8.469 8.466 8.469 V0 (Å3/atom) 16.91 16.94 16.92 16.94 Table 6."],["oa:W4417037470","ω-Ti-6Al-4V","C13",54.8,43.3,57.1,null,"GPa","0 K","","","DFT GAP ACE ACE2","",true,"","methods","ω-Ti-6Al-4V 0 K DFT GAP ACE ACE2 Elastic constants (GPa): C11 195.9 198.5 190.7 190.8 C33 229.1 254.4 215.6 218.5 C12 84.5 91.5 84.1 83.1 C13 57.1 43.3 56.3 55.8 C44 51.0 46.5 51.3 50.6 C66 55.7 53.5 53.3 53.9 B 113.1 111.9 110.1 110.0 Lattice parameters: a (Å) 13.670 13.678 13.673 13.678 c (Å) 8.465 8.469 8.466 8.469 V0 (Å3/atom) 16.91 16.94 16.92 16.94 Table 6."],["oa:W4417046039","","C11",162.4,null,null,null,"GPa","","","","","",false,"","table","C11\t162.4\tGPa\t[]"],["oa:W4417046039","","C12",92.0,null,null,null,"GPa","","","","","",false,"","table","C12\t92\tGPa\t↓"],["oa:W4417046039","","C13",69.0,null,null,null,"GPa","","","","","",false,"","table","C13\t69\tGPa\t↓"],["oa:W4417046039","","C33",180.7,null,null,null,"GPa","","","","","",false,"","table","C33\t180.7\tGPa\t↓"],["oa:W4417146167","Ti-6Al-4V","Young’s modulus",110.0,110.0,110.0,null,"GPa","room temperature","as-built LPBF","","SPT","",false,"","methods","As shown in Figure 3, the method begins with the SPT data on LPBF Ti64 to determine the elasto-plastic parameters (yield strength: Sy, strain hardening exponent: n, hardening constant: K, Young’s modulus: E) using a representative stress–strain method, followed by the SPCTs to generate a comprehensive dataset for the inverse algorithm."],["oa:W4417146167","Ti-6Al-4V","Young’s modulus",105.0,105.0,105.0,null,"GPa","600 °C","","","CPFEM prediction","",true,"","methods","At 600 °C, the reduction coefficient is calculated to be 0.5 by Equation 12."],["oa:W4417146167","Ti-6Al-4V","Young’s modulus",105.0,105.0,105.0,null,"GPa","600 °C","","","CPFEM prediction","",true,"","methods","Therefore, by the reduction coefficient the Young’s modulus of steels is 105 GPa at 600 °C."],["oa:W4417146167","Ti-6Al-4V","E",105.0,105.0,105.0,null,"GPa","room temperature","","","FEA","",true,"","methods","Material properties Values Sy (MPa) 100 200 300 400 500 600 700 800 900 1000 n (−) 0.05 0.10 0.15 0.20 0.25 0.30 0.35 0.40 0.45 0.50 E (GPa) 105 TABLE 3 Summary of the minimum creep strain rates under different creep stresses at 450 °C."],["oa:W4417146167","LPBF Ti64","E",94.956,null,null,null,"GPa","room temperature","","","SPT-based representative stress–strain method","",false,"","results_discussion","The fitting yields Sy = 706 MPa, n = 0.1219, K = 1247 MPa, E = 94956 MPa."],["oa:W4417283865","Ti-20Nb-10Mo","elastic modulus",74.0,null,null,null,"GPa","","","","","",false,"","abstract","Furthermore, each alloy exhibited a lower elastic modulus than Ti-6Al-4V, with Ti-10Mo-20Nb (74 GPa) and Ti-10Mo-30Nb (94 GPa) showing significantly reduced values."],["oa:W4417283865","Ti-30Nb-10Mo","elastic modulus",94.0,null,null,null,"GPa","","","","","",false,"","abstract","Furthermore, each alloy exhibited a lower elastic modulus than Ti-6Al-4V, with Ti-10Mo-20Nb (74 GPa) and Ti-10Mo-30Nb (94 GPa) showing significantly reduced values."],["oa:W4417283865","Ti-10Mo","elastic modulus (E)",85.0,null,null,null,"GPa","","","","","",false,"","results_discussion","The Ti- 10Mo, Ti-10Mo-20Nb and Ti-10Mo-30Nb alloys showed lower elastic modulus compared to Ti (cp), Ti- 6Al-4V and the other alloys."],["oa:W4417283865","Ti-20Nb-10Mo","elastic modulus (E)",65.0,null,null,null,"GPa","","","","","",false,"","results_discussion","The Ti- 10Mo, Ti-10Mo-20Nb and Ti-10Mo-30Nb alloys showed lower elastic modulus compared to Ti (cp), Ti- 6Al-4V and the other alloys."],["oa:W4417283865","Ti-30Nb-10Mo","elastic modulus (E)",60.0,null,null,null,"GPa","","","","","",false,"","results_discussion","The Ti- 10Mo, Ti-10Mo-20Nb and Ti-10Mo-30Nb alloys showed lower elastic modulus compared to Ti (cp), Ti- 6Al-4V and the other alloys."],["oa:W4417283865","Ti (cp)","elastic modulus (E)",110.0,null,null,null,"GPa","","","","","",false,"","results_discussion","The Ti- 10Mo, Ti-10Mo-20Nb and Ti-10Mo-30Nb alloys showed lower elastic modulus compared to Ti (cp), Ti- 6Al-4V and the other alloys."],["oa:W4417283865","Ti-6Al-4V","elastic modulus (E)",115.0,null,null,null,"GPa","","","","","",false,"","results_discussion","The Ti- 10Mo, Ti-10Mo-20Nb and Ti-10Mo-30Nb alloys showed lower elastic modulus compared to Ti (cp), Ti- 6Al-4V and the other alloys."],["oa:W4417283865","Ti-20Nb-10Mo","elastic modulus (E)",65.0,null,null,null,"GPa","","","β","","",false,"","results_discussion","A notably low elastic modulus was obtained for Ti-10Mo-20Nb wish exhibited only β phase in its microstructure."],["oa:W4417283865","Ti-20Nb-10Mo","elastic modulus",74.3,74.06,74.54,0.24,"GPa","","","","","",false,"","results_discussion","The decreasing of elastic modulus of Ti-10Mo-20Nb alloy when compared with the largely used Ti-6Al-4V is around 40%."],["oa:W4417283865","Ti-30Nb-10Mo","Modulus (E)",94.74,94.65,94.83,0.09,"GPa","","","","","",false,"","results_discussion","Alloys Hardness (H) (HV) Modulus (E) (GPa) Ti-10Mo 318.47 ± 24.43 107.05 ± 0.31 Ti-10Mo-6Nb 339.77 ± 5.69 122.44 ± 0.26 Ti-10Mo-9Nb 340.46 ± 6.21 120.12 ± 0.84 Ti-10Mo-20Nb 238.18 ± 10.75 74.30 ± 0.24 Ti-10Mo-30Nb 249.33 ± 4.98 94.74 ± 0.09 Ti-6Al-4V 337.31 ± 15.81 123.76 ± 4.41 Ti (cp) 174.89 ± 8.93 120.67 ± 5.85 The hardness-to-modulus ratio (H/E) is a key parameter in the selection of biomaterials for bone implant applications, particularly in the early stages of evaluation prior to more comp"],["oa:W4417283865","Ti-6Al-4V","Modulus (E)",123.76,119.35,128.17,4.41,"GPa","","","","","",false,"","results_discussion","Alloys Hardness (H) (HV) Modulus (E) (GPa) Ti-10Mo 318.47 ± 24.43 107.05 ± 0.31 Ti-10Mo-6Nb 339.77 ± 5.69 122.44 ± 0.26 Ti-10Mo-9Nb 340.46 ± 6.21 120.12 ± 0.84 Ti-10Mo-20Nb 238.18 ± 10.75 74.30 ± 0.24 Ti-10Mo-30Nb 249.33 ± 4.98 94.74 ± 0.09 Ti-6Al-4V 337.31 ± 15.81 123.76 ± 4.41 Ti (cp) 174.89 ± 8.93 120.67 ± 5.85 The hardness-to-modulus ratio (H/E) is a key parameter in the selection of biomaterials for bone implant applications, particularly in the early stages of evaluation prior to more comp"],["oa:W4417283865","Ti (cp)","Modulus (E)",120.67,114.82,126.52,5.85,"GPa","","","","","",false,"","results_discussion","Alloys Hardness (H) (HV) Modulus (E) (GPa) Ti-10Mo 318.47 ± 24.43 107.05 ± 0.31 Ti-10Mo-6Nb 339.77 ± 5.69 122.44 ± 0.26 Ti-10Mo-9Nb 340.46 ± 6.21 120.12 ± 0.84 Ti-10Mo-20Nb 238.18 ± 10.75 74.30 ± 0.24 Ti-10Mo-30Nb 249.33 ± 4.98 94.74 ± 0.09 Ti-6Al-4V 337.31 ± 15.81 123.76 ± 4.41 Ti (cp) 174.89 ± 8.93 120.67 ± 5.85 The hardness-to-modulus ratio (H/E) is a key parameter in the selection of biomaterials for bone implant applications, particularly in the early stages of evaluation prior to more comp"],["oa:W4417283865","Ti-20Nb-10Mo","elastic modulus",74.3,74.06,74.54,0.24,"GPa","","","","","",false,"","conclusions","The alloys Ti-10Mo, Ti- 10Mo-20Nb and Ti-10Mo-30Nb alloys showed lower elastic modulus compared to Ti (cp), Ti-6Al-4V alloys."],["oa:W4417283865","Ti-30Nb-10Mo","elastic modulus",94.74,94.65,94.83,0.09,"GPa","","","","","",false,"","conclusions","The alloys Ti-10Mo, Ti- 10Mo-20Nb and Ti-10Mo-30Nb alloys showed lower elastic modulus compared to Ti (cp), Ti-6Al-4V alloys."],["oa:W4417283865","Ti (cp)","elastic modulus",120.67,114.82,126.52,5.85,"GPa","","","","","",false,"","conclusions","The alloys Ti-10Mo, Ti- 10Mo-20Nb and Ti-10Mo-30Nb alloys showed lower elastic modulus compared to Ti (cp), Ti-6Al-4V alloys."],["oa:W4417283865","Ti-6Al-4V","elastic modulus",123.76,119.35,128.17,4.41,"GPa","","","","","",false,"","conclusions","The alloys Ti-10Mo, Ti- 10Mo-20Nb and Ti-10Mo-30Nb alloys showed lower elastic modulus compared to Ti (cp), Ti-6Al-4V alloys."],["oa:W4417320224","Ti-6Al-4V","Young’s modulus",104.0,null,null,1.0,"GPa","","as-built","","","",false,"","results_discussion","The as-built samples exhibit a Young’s modulus of 104 ± 1 GPa, a yield strength (YS) of 1014 ± 28 MPa, an ultimate tensile strength (UTS) of 1126 ± 30 MPa, and a brittle fracture behavior with elongation to failure of 2.0 ± 1.1 % and a reduction in area of 3.9 ± 3.2 %."],["oa:W4417320224","Ti-6Al-4V","Young’s modulus",110.0,null,null,1.0,"GPa","","475 ◦C, 30 min, w.q.","","","",false,"","results_discussion","In contrast, the embrittled state (475 ◦C) is characterized by a Young’s modulus of 110 ± 1 GPa, significantly increased YS and UTS values (1197 ± 34 MPa and 1252 ± 19 MPa)."],["oa:W4417373115","Ti-Zr (binary)","elastic modulus",100.0,100.0,100.0,null,"GPa","","sintered","","Eshelby's equivalent inclusion model","",true,"","methods","The elastic modulus of each compact was predicted based on the Eshelby\u0002s equivalent inclusion model (Ref 39) combined with the Mori–Tanaka mean ﬁeld concept (Ref 40), assuming that each compact was a particulate-reinforced composite."],["oa:W4417373115","100Ti","elastic modulus",100.0,null,null,null,"GPa","","","","","",false,"","methods","The elastic modulus of 100Ti was 100 GPa, and this value was slightly lower than that reported for pure Ti fabricated by melting processes (110 GPa) (Ref 50)."],["oa:W4417373115","100Zr","elastic modulus",127.0,null,null,null,"GPa","","","","","",false,"","methods","In contrast, the elastic modulus of 100Zr was 127 GPa and so was higher than that of pure Zr fabricated by melting processes (97 GPa) (Ref 50)."],["oa:W4417373115","Ti-rich alloy","elastic modulus",110.0,null,null,null,"GPa","","","","","",false,"","discussion","The elastic modulus of the Ti-rich alloy was 110 GPa, and so this material had a greater value than that of a typical bone (less than approximately 30 GPa) (Ref 6)."],["oa:W4417373115","Ti-29Nb-13Ta-4.6Zr","elastic modulus",55.0,null,null,null,"GPa","","","","","",false,"","discussion","Among the other Ti-based alloys provided in Table 4, btype Ti-29Nb-13Ta-4.6Zr (TNTZ) alloy exhibits lower elastic modulus, approximately half that of the other alloys."],["oa:W4417434996","TA15","ElasticityModulus E/GPa",115.79,null,null,null,"GPa","room temperature","","","","",false,"","table","TA15\t902.04\t434.52\t8.50\t115.79\t4.45\t0.38"],["oa:W4417450330","Ti-6Al-4V","E",136.1,null,null,null,"GPa","","","","","",false,"unit_suspect","results_discussion","The results show that the elastic modulus registered an increase with increasing fillet radius, reaching a maximum for L3 of 136.1 MPa."],["oa:W4417450330","Ti-6Al-4V","E",136.1,null,null,null,"GPa","","","","","",false,"unit_suspect","results_discussion","This represents a 50.4% increase compared to the 90.4 MPa exhibited by L1, while subsequently decreasing by 8.1% for L4 compared to L1."],["oa:W4417450330","Ti-6Al-4V","stiffness",6.02,null,null,null,"GPa","","","","FE","",false,"out_of_range","results_discussion","SC-1 displays a high stiffness of 6.02 GPa and a YS of 68.9 MPa, but also a sharp post-yield softening, as predicted by the FE."],["oa:W4417450330","Ti-6Al-4V","stiffness",5.3,null,null,null,"GPa","","","","FE","",false,"out_of_range","results_discussion","In contrast, the incorporation of fillets has been demonstrated effective in modifying the post-yield behavior, eliminating the post-yield softening and exhibiting a stress plateau, while maintaining a stiffness of 5.3 GPa, in agreement with the prediction obtained via FE."],["oa:W4417450330","Ti-6Al-4V","stiffness",103.5,null,null,null,"%","","BCC","","","",true,"unit_mismatch","conclusions","At high relative density, the improvement is monotonously increasing with the fillet radius: a higher fillet radius results in a 103.5% stiffness increase and in a 45.7% YS increase."],["oa:W51224206","alpha+beta","Modulus",6.6,6.3,6.9,null,"GPa","","","","nanoindentation","",false,"out_of_range","results",""],["oa:W51224206","Ti-6Al-4V","modulus",0.0,null,null,null,"","","","","continuous stiffness mode (CSM)","",false,"unit_missing","methods",""],["oa:W51224206","alpha+beta","modulus",132.5,120.0,145.0,null,"GPa","","","","Instrumented Indentation Technique","",false,"","results",""],["oa:W604193176","Ti-6Al-4V","que se encontra entre 17 a 35 GPa",26.0,17.0,35.0,null,"GPa","","","","","",false,"out_of_range","abstract",""],["oa:W604193176","Ti-6Al-4V","módulos de elasticidade",85.0,50.0,120.0,null,"GPa","","","","","",false,"","abstract",""],["oa:W604193176","Ti-6Al-4V","Modulo de Elasticidade",108.0,null,null,null,"GPa","room temperature","","","tensile test","",false,"","abstract",""],["oa:W616644508","Ti-0.7 mm","Young's Modulus",70.0,70.0,70.0,null,"GPa","","","","COMSOL simulation","",true,"","results_discussion",""],["oa:W616644508","","Elastic Modulus [GPa]",106.69,null,null,null,"GPa","","","","COMSOL simulation","",true,"","results_discussion",""],["oa:W616644508","","Elastic Modulus [GPa]",106.08,null,null,null,"GPa","","","","COMSOL simulation","",true,"","results_discussion",""],["oa:W616644508","Aluminium","COMSOL Modulus E",66.68,66.68,66.68,null,"GPa","","","","COMSOL simulation","",true,"","results_discussion",""],["oa:W616644508","","Elastic Modulus [GPa]",106.1,null,null,null,"GPa","","","","COMSOL simulation","",true,"","results_discussion",""],["oa:W616644508","Aluminium","DMA Modulus E",68.53,68.53,68.53,null,"GPa","","","","DMA","",false,"","results_discussion",""],["oa:W616644508","Plastic","COMSOL Modulus E",1.45,1.45,1.45,null,"GPa","","","","COMSOL simulation","",true,"out_of_range","results_discussion",""],["oa:W616644508","Al+plastic","COMSOL Modulus E",5.68,5.68,5.68,null,"GPa","","","","COMSOL simulation","",true,"out_of_range","results_discussion",""],["oa:W616644508","Al+plastic","DMA Modulus E",5.63,5.63,5.63,null,"GPa","","","","DMA","",false,"out_of_range","results_discussion",""],["oa:W616644508","","Elastic Modulus [GPa]",106.99,null,null,null,"GPa","","","","COMSOL simulation","",true,"","results_discussion",""],["oa:W616644508","Plastic","DMA Modulus E",1.46,1.46,1.46,null,"GPa","","","","DMA","",false,"out_of_range","results_discussion",""],["oa:W616644508","Ti-0.7 mm","Young's Modulus",85.0,85.0,85.0,null,"GPa","","","","COMSOL simulation","",true,"","results_discussion",""],["oa:W616644508","","Elastic Modulus [GPa]",105.76,null,null,null,"GPa","","","","COMSOL simulation","",true,"","results_discussion",""],
