Repository: akhtar07/tisci-explorer

# TiSci Explorer

A read-only, static explorer for **TiSci**, an autonomous research agent for titanium alloys. TiSci reads the
titanium-alloy literature, builds a knowledge graph and a table of measured values, proposes hypotheses where the
graph has gaps, and tests them with DFT (MACE / VASP) and the ICME-lite multiscale chain.

**Live site:** https://akhtar07.github.io/tisci-explorer/

The site has seven sections:

| Section | What it shows |
|---|---|
| Overview | Corpus → graph → facts → hypotheses → verdicts, with the snapshot's counts |
| Worked example | One full loop for W in α-Ti: graph path, hypothesis, novelty check, DFT test, verdict, follow-up, DAMASK |

File: data/facts/elongation.json (part 28 of 38)
"Ti-6Al-4V","Elongation",16.0,null,null,null,"%","","Stress Relieved","","","",false,"","results","850 900 950 1000 1050 1100 1150 6 8 10 12 14 16 18 20 Elongation [%] Ultimate Tensile Strength [MPa] Material Condition Duplex Annealed Stress Relieved Orientation 45° Horizontal Vertical Figure 4."],["oa:W4385498076","Ti-6Al-4V","Elongation",12.0,null,null,null,"%","","Stress Relieved","","","",false,"","results","850 900 950 1000 1050 1100 1150 6 8 10 12 14 16 18 20 Elongation [%] Ultimate Tensile Strength [MPa] Material Condition Duplex Annealed Stress Relieved Orientation 45° Horizontal Vertical Figure 4."],["oa:W4385498076","Ti-6Al-4V","Elongation",10.0,null,null,null,"%","","Duplex Annealed","","","",false,"","results","850 900 950 1000 1050 1100 1150 6 8 10 12 14 16 18 20 Elongation [%] Ultimate Tensile Strength [MPa] Material Condition Duplex Annealed Stress Relieved Orientation 45° Horizontal Vertical Figure 4."],["oa:W4385498076","Ti-6Al-4V","Elongation",8.0,null,null,null,"%","","Duplex Annealed","","","",false,"","results","850 900 950 1000 1050 1100 1150 6 8 10 12 14 16 18 20 Elongation [%] Ultimate Tensile Strength [MPa] Material Condition Duplex Annealed Stress Relieved Orientation 45° Horizontal Vertical Figure 4."],["oa:W4385498076","Ti-6Al-4V","Elongation",6.0,null,null,null,"%","","Duplex Annealed","","","",false,"","results","850 900 950 1000 1050 1100 1150 6 8 10 12 14 16 18 20 Elongation [%] Ultimate Tensile Strength [MPa] Material Condition Duplex Annealed Stress Relieved Orientation 45° Horizontal Vertical Figure 4."],["oa:W4385498076","Ti-6Al-4V","Elongation",14.0,null,null,null,"%","","Stress Relieved","","","",false,"","results","850 900 950 1000 1050 1100 1150 6 8 10 12 14 16 18 20 Elongation [%] Ultimate Tensile Strength [MPa] Material Condition Duplex Annealed Stress Relieved Orientation 45° Horizontal Vertical Figure 4."],["oa:W4385498076","Ti-6Al-4V","elongation",0.0,null,null,null,"","","DA","","","",false,"unit_missing","discussion","The DA material in this research exhibits similar strength to that of wrought and DA Ti-6Al-4V ELI, although with signiﬁcantly improved ductility in terms of both elongation and RA [25]."],["oa:W4385498076","Ti-6Al-4V","ductility",0.0,null,null,null,"","","machined","","","",false,"unit_missing","discussion","Dareh Baghi et al. [73] reported signiﬁcant improvements in both strength and ductility due to improved surface ﬁnish by machining."],["oa:W4385660761","Ti-13Mo-12Nb","elongation at rupture",5.2,5.2,5.2,null,"%","room temperature","","","tensile test","",false,"","results_discussion",""],["oa:W4385660761","Ti-6Al-4V","elongation at rupture",5.2,5.2,5.2,null,"%","room temperature","","","tensile test","",false,"","results_discussion",""],["oa:W4385660761","Ti-20Ta-10Mo","elongation at rupture",5.2,5.2,5.2,null,"%","room temperature","hot swaged, annealed at 1050°C/1.5h, water quenched","β with minor proportion","tensile test","",false,"","results_discussion",""],["oa:W4385660761","Ti-15Mo","elongation at rupture",20.0,20.0,20.0,null,"%","room temperature","","","tensile test","",false,"","results_discussion",""],["oa:W4385660761","CP-Ti Grade 2","elongation at rupture",30.0,30.0,30.0,null,"%","room temperature","","","tensile test","",false,"","results_discussion",""],["oa:W4386286461","Ti-6Al-4V","Elongation",14.5,13.0,16.0,null,"%","","","","","",false,"","methods","Mechanical properties of Ti-6Al-4V [22] Elongation Hardness Tensile Strength Yield Strength Elastic Modulus Fracture Toughness [%] [HV] [MPa] [MPa] [GPa] [MPa.m1/2] 13-16 300-400 900-1200 800-1100 110-140 33-110 Figure 2."],["oa:W4386307369","Ti-6Al-4V","total elongation",0.0,null,null,null,"pct","room temperature","as-built SLM","","tensile test","",false,"unit_mismatch","results_discussion","In addition, comparing the 100% w/o TiC sample and the 100%, 90%, and 75% with TiC samples, the samples fabricated with TiC particles have higher total elongation than those of the samples fabricated without TiC particles regardless of the input power."],["oa:W4386307369","Ti-6Al-4V","elongation",12.0,null,null,null,"%","room temperature","as-built SLM","","tensile test","0.45 mm/min",false,"","methods","Tensile tests were conducted at RT at a crosshead speed of 0.45 mm/min."],["oa:W4386360283","Ti","maximum strain",25.0,null,null,null,"%","","","","","",false,"","results",""],["oa:W4386360283","Ti","maximum strain",25.0,null,null,null,"%","","","","","",false,"","discussion",""],["oa:W4386484198","Ti-6Al-4V","elongation",-26.0,null,null,null,"%","","","","","",false,"out_of_range","results","As previously described, the WAAM material exhibits about −15% lower yield and ultimate tensile strength, a −26% lower elongation, and it is apparent that these material conditions exhibit a slightly higher degree of scatter."],["oa:W4386484198","Ti-6Al-4V","elongation at fracture",100.0,null,null,null,"%","","","","tensile test","",false,"out_of_range","conclusions","Specifically, the presence of defects in the WAAM material may act as stress concentrators and reduce its fatigue life compared to the substrate material. - The tensile test results showed that the WAAM material has about −15% lower ultimate tensile strength and a smaller elongation at fracture compared to the substrate material."],["oa:W4386484198","WAAM material","Elongation",11.0,9.0,13.0,2.0,"%","room temperature","","","tensile test","",false,"","table","WAAM material\t111 ± 3\t838 ± 20\t896 ± 22\t11 ± 2"],["oa:W4386484198","Substrate","Elongation",15.0,13.0,17.0,2.0,"%","room temperature","","","tensile test","",false,"","table","Substrate\t119 ± 3\t1001 ± 14\t1054 ± 16\t15 ± 2"],["oa:W4386512202","Ti-6Al-4V","elongation",8.1,8.1,8.1,null,"%","room temperature","as-built L-PBF","","tensile test","",false,"","conclusions","Owing to the signiﬁcant solid solution strengthening and grain reﬁnement, a unique composite with a high UTS of 1.4 GPa and a high elongation of 8.1% was obtained; these values were higher than those of conventional Ti-based materials."],["oa:W4386512202","1 wt% ZrO2/Ti64","total elongation",8.1,null,null,0.7,"%","room temperature","as-built L-PBF","martensitic α'","tensile test","",false,"","results_discussion","Moreover, the YS, UTS, and total elongation of the 1 wt% ZrO2/Ti64 composite were measured as 1210 ± 16 MPa, 1397 ± 3 MPa, and 8.1% ± 0.7%, respectively, exhibiting a simultaneous enhancement of strength and ductility through nanoceramic incorporation."],["oa:W4386512202","","total elongation",0.0,null,null,null,"","","","","tensile test","",false,"unit_missing","methods","The 0.2% offset YS, UTS, and total elongation were obtained from the stress versus strain curves."],["oa:W4386512202","Ti-6Al-4V","total elongation",6.4,null,null,0.8,"%","room temperature","as-built L-PBF","martensitic α'","tensile test","",false,"","results_discussion","The average yield strength (YS), ultimate tensile strength (UTS), and total elongation of the Ti64 alloy builds were determined to be 1167 ± 2 MPa, 1312 ± 9 MPa, and 6.4% ± 0.8%, respectively."],["oa:W4386512202","0.5 wt% Al2O3/Ti64","total elongation",3.7,null,null,0.1,"%","room temperature","as-built L-PBF using UFB water","","tensile test","",false,"","results_discussion","However, the 0.5 wt% Al2O3/Ti64 build using UFB water possessed a high UTS of 1634 ± 5 MPa and an acceptable total elongation of 3.7% ± 0.1%."],["oa:W4386514657","Rod material","A",17.9,null,null,0.3,"%","","recrystallized 1–4","","","",false,"","results","Specimen E YTS UTS A [GPa] [N/mm2] [N/mm2] [%] LPBF, as print 1 and 2 121 (3.5) 643 (13.5) 729 (5.9) 24.9 (0.1) 3 and 4 113 (5.2) 672 (1.4) 750 (6.5) 24.3 (2.5) 5 and 6 115 (5.7) 674 (1.6) 762 (4.9) 23.8 (—)a Rod material, recrystallized 1–4 102 (0.8) 494 (2.4) 606 (3.6) 17.9 (0.3)b aValue of the representative specimen only. bPossibly underestimated due to fracture location."],["oa:W4386514657","CP-Ti Grade 1","elongation after fracture",24.4,null,null,1.3,"%","room temperature","as-built LPBF","","tensile test","",false,"","results","Omitting this specimen, LPBF-processed CP titanium grade 1 exhibits an elongation after fracture of approximately 24.4%, with an empirical standard deviation of 1.3%."],["oa:W4386514657","Specimen E","A",24.9,null,null,0.1,"%","","LPBF, as print 1 and 2","","","",false,"","results","Specimen E YTS UTS A [GPa] [N/mm2] [N/mm2] [%] LPBF, as print 1 and 2 121 (3.5) 643 (13.5) 729 (5.9) 24.9 (0.1) 3 and 4 113 (5.2) 672 (1.4) 750 (6.5) 24.3 (2.5) 5 and 6 115 (5.7) 674 (1.6) 762 (4.9) 23.8 (—)a Rod material, recrystallized 1–4 102 (0.8) 494 (2.4) 606 (3.6) 17.9 (0.3)b aValue of the representative specimen only. bPossibly underestimated due to fracture location."],["oa:W4386514657","Specimen E","A",24.3,null,null,2.5,"%","","LPBF, as print 3 and 4","","","",false,"","results","Specimen E YTS UTS A [GPa] [N/mm2] [N/mm2] [%] LPBF, as print 1 and 2 121 (3.5) 643 (13.5) 729 (5.9) 24.9 (0.1) 3 and 4 113 (5.2) 672 (1.4) 750 (6.5) 24.3 (2.5) 5 and 6 115 (5.7) 674 (1.6) 762 (4.9) 23.8 (—)a Rod material, recrystallized 1–4 102 (0.8) 494 (2.4) 606 (3.6) 17.9 (0.3)b aValue of the representative specimen only. bPossibly underestimated due to fracture location."],["oa:W4386514657","Specimen E","A",23.8,null,null,null,"%","","LPBF, as print 5 and 6","","","",false,"","results","Specimen E YTS UTS A [GPa] [N/mm2] [N/mm2] [%] LPBF, as print 1 and 2 121 (3.5) 643 (13.5) 729 (5.9) 24.9 (0.1) 3 and 4 113 (5.2) 672 (1.4) 750 (6.5) 24.3 (2.5) 5 and 6 115 (5.7) 674 (1.6) 762 (4.9) 23.8 (—)a Rod material, recrystallized 1–4 102 (0.8) 494 (2.4) 606 (3.6) 17.9 (0.3)b aValue of the representative specimen only. bPossibly underestimated due to fracture location."],["oa:W4386861996","","total deformation",1.0,null,null,null,"%","","","","tensile test","",false,"","results","However, alloy 97 delivers almost no plastic deformation during tensile tests, which results in a poor 1% total deformation at the rupture.[11] Another remarkable feature in Figure 2 is that compositions tested in compression have an advantage over those tested under tensile since the deformation a material can withstand is usually higher."],["oa:W4386861996","Ti-Nb-Fe","reduction in thickness",50.0,null,null,null,"%","","cold rolled","","","",false,"","results","Low ductility could be a limiting factor for materials with high mechanical strength.[46] With similar microstructural conditions, Ti-Nb-Fe with Fe additions greater than 3 at% cannot be subjected to reduction in thickness higher than 50% via cold rolling without extensive cracks and also present a classical brittle fracture when tested.[47] Aside from this restriction, such alloys should be preferred in applications that require high strength and reduced elastic modulus."],["oa:W4386861996","Xu et al. alloy","EAS",1.423,null,null,null,"%","","","","","",false,"","results","Besides not being addressed in the original article, Fe and O additions might also be responsible for the observed behavior; there is decisive evidence in the literature that these elements also suppress α 00 formation, increasing the critical stress for SIM.[40,59] Overall, the alloy by Xu et al.[48] presents an excellent EAS of 1.423% (740 MPa, 52 GPa), relatively high elongation, and low cost."],["oa:W4386861996","Ti-35Nb-7Zr-5Ta","min. of 20% deformation at the rupture",20.0,null,null,null,"%","","","","","",false,"","results","The reference at the center is the benchmark alloy, TNZT (530 MPa, 55 GPa, min. of 20% deformation at the rupture) Image a) depicts the y-axis as 1/YS (inverted), while image b) shows the direct relationship (from lower to higher YS)."],["oa:W4386861996","Ti-4.6Mo-3.3Sn-1Fe-0.4O","ductility",0.0,null,null,null,"","","","","","",true,"unit_missing","conclusions","The ultimate candidate is Ti-4.6Mo-3.3Sn-1.0Fe-0.4O (at%), which integrates an incomparable EAS, ductility, and low cost."],["oa:W4387608988","Ti-6Al-4V","δ",0.1395,0.1,0.2,null,"","","","","","",false,"unit_missing","methods",""],["oa:W4387608988","VT3-1","δ",0.461,0.461,0.461,null,"","","","","","",false,"unit_missing","methods",""],["oa:W4387608988","VT23","δ",0.186,0.186,0.186,null,"","","","","","",false,"unit_missing","methods",""],["oa:W4388018340","Ti-6Al-4V","ductility",5.0,null,null,null,"%","room temperature","as-built SLM","columnar prior β grains","tensile test","",false,"","abstract","The microstructure of the as-fabricated Ti-6Al-4V sample was composed of columnar prior β grains and acicular α′ martensite, which led to high strength (~1400 MPa) but low ductility (~5%) as well as significantly tensile anisotropy."],["oa:W4388018340","Ti-6Al-4V","elongation",9.95,6.8,13.1,null,"%","room temperature","HT700","lamellar α + β","tensile test","",false,"","abstract","The single heat treatment samples with lamellar α + β microstructure exhibited improved elongation to 6.8–13.1% with a sacrifice of strength of 100–200 MPa, while the tensile anisotropy was weakened."],["oa:W4388018340","Ti-6Al-4V","ductility",17.0,null,null,null,"%","room temperature","HLT","trimodal","tensile test","",false,"","abstract","A trimodal microstructure was achieved through multi-step high-to-low-temperature (HLT) heat treatment, resulting in an excellent combination of strength (~1090 MPa) and ductility (~17%), while the tensile anisotropy was almost eliminated."],["oa:W4388018340","Ti-6Al-4V","El",4.0,null,null,0.55,"%","room temperature","AF-H","","tensile test","",false,"","results","As can be seen from the tensile engineering stress–strain curves in a, the AF samples exhibited limited work-hardening capability, which resulted in a low uniform elongation, and the value of AF-H was only 4.0 ± 0.55%."],["oa:W4388018340","Ti-6Al-4V","uniform elongation",6.1,null,null,0.04,"%","room temperature","HT800-H","","tensile test","",false,"","results","When the temperature was increased to 800 °C, the work-hardening capability significantly improved, and the uniform elongation of HT800-H rose to 6.1 ± 0.04%."],["oa:W4388018340","Ti-6Al-4V","uniform elongation",8.3,null,null,0.46,"%","room temperature","HLT","","tensile test","",false,"","results","For the sample after HLT treatment, the work hardening ability and uniform elongation (8.3 ± 0.46%) reached the maximum value."],["oa:W4388018340","Ti-6Al-4V","elongation in the vertical direction",1.7,null,null,0.08,"%","room temperature","as-deposited","","tensile test","",false,"","results","For instance, the uniform elongation in the vertical direction for as-deposited and HT800 samples was only 1.7 ± 0.08% and 1.8 ± 0.20%, respectively."],["oa:W4388018340","Ti-6Al-4V","elongation in the vertical direction",1.8,null,null,0.2,"%","room temperature","HT800","","tensile test","",false,"","results","For instance, the uniform elongation in the vertical direction for as-deposited and HT800 samples was only 1.7 ± 0.08% and 1.8 ± 0.20%, respectively."],["oa:W4388018340","Ti-6Al-4V","El",5.0,null,null,null,"%","room temperature","AF","","tensile test","",false,"","results","AF samples showed the highest UTS (1368–1418 MPa) and YS (1265–1400 MPa), but a relatively low El of about ~5%."],["oa:W4388018340","Ti-6Al-4V","elongation",7.65,6.8,8.5,null,"%","room temperature","HT700","","tensile test","",false,"","results","The single annealing treatments resulted in a decreased strength of 100–200 MPa, but the elongation increased from 6.8–8.5% for HT700 samples and 8.9–13.1% for HT800 samples."],["oa:W4388018340","Ti-6Al-4V","elongation",11.0,8.9,13.1,null,"%","room temperature","HT800","","tensile test","",false,"","results","The single annealing treatments resulted in a decreased strength of 100–200 MPa, but the elongation increased from 6.8–8.5% for HT700 samples and 8.9–13.1% for HT800 samples."],["oa:W4388018340","Ti-6Al-4V","elongation",15.0,null,null,null,"%","room temperature","HLT","equiaxed","tensile test","",false,"","results","Although the HLT treatment led to a decrease in the UTS to 1089–1092 MPa, the presence of considerable equiaxed grains in the HLT samples resulted in a significant increase in elongation, which exceeded 15%."],["oa:W4388018340","Ti-6Al-4V","El",15.0,12.0,18.0,null,"%","room temperature","conventional","","tensile test","",false,"","results","The conventional Ti-6Al-4V samples exhibited moderate strength (850–1000 MPa) and high elongation (12–18%), while SLM Ti-6Al-4V exhibited higher strength (1150–1350 MPa) and lower elongation (3–10%)."],["oa:W4388018340","Ti-6Al-4V","El",6.5,3.0,10.0,null,"%","room temperature","SLM","","tensile test","",false,"","results","The conventional Ti-6Al-4V samples exhibited moderate strength (850–1000 MPa) and high elongation (12–18%), while SLM Ti-6Al-4V exhibited higher strength (1150–1350 MPa) and lower elongation (3–10%)."],["oa:W4388018340","Ti-6Al-4V","relatively poor ductility",0.0,null,null,null,"","","as-built SLM","martensitic α'","","",true,"unit_missing","discussion","Influence of Microstructure on Mechanical Property and Anisotropic Behavior Due to the extremely high cooling rate during the SLM process, fine acicular α′ martensite containing high-density dislocations and nano-twins will inevitably appear in the AF Ti-6Al-4V sample, which results in high strength but relatively poor ductility."],["oa:W4388018340","Ti-6Al-4V","ductility",5.35,3.3,7.4,null,"%","","AF","high-density dislocations, nano-twins","","",false,"","conclusions","Due to the uneven microstructural features, high-density dislocations, and nano-twins, the AF sample exhibited high strength (1368–1418 MPa) but low ductility (3.3–7.4%), as well as significant mechanical anisotropy."],["oa:W4388018340","Ti-6Al-4V","ductility",9.95,6.8,13.1,null,"%","","","high-density defects","","",false,"","conclusions","The elimination of high-density defects resulted in improved ductility (6.8–13.1%), accompanied by a strength sacrifice of 100–200 MPa."],["oa:W4388018340","Ti-6Al-4V","El",17.15,15.8,18.5,null,"%","","HLT","lamellae, short-rod, equiaxed grains","","",false,"","conclusions","Owing to the lamellae, short-rod, and equiaxed grains contributing to strengthening and toughening, the HLT sample exhibited optimal comprehensive mechanical performance with UTS of 1089–1092 MPa and El of 15.8–18.5%, which was superior to that of the conventional Ti-6Al-4V alloy."],["oa:W4388094480","Ti-6Al-7Nb","10-16% ductility",13.0,10.0,16.0,null,"%","","","","tensile test","",false,"","results_discussion","All thermally treated alloys exhibited the same behavior, yielding 770-890 MPa, ultimately strength at 915-1020 MPa, and 10-16% ductility."],["oa:W4388094480","Ti-6Al-7Nb","ductility",10.0,null,null,null,"%","","annealed","","","",false,"","results_discussion","The annealed Ti-6Al-7Nb alloy showed the highest UTS of 1019 MPa and the lowest ductility of 10%."],["oa:W4388094480","Ti-6Al-7Nb","ductility",16.0,null,null,null,"%","","WQ","","","",false,"","results_discussion","The WQ Ti-6Al-7Nb alloy exhibited the highest ductility (16%) because the microstructure had the lowest volume fraction of hard a-phase."],["oa:W4388094480","Ti-6Al-7Nb","ductility",12.0,null,null,null,"%","","aged at 500 °C","","","",false,"","results_discussion","The aged alloy at 500 \u0003C showed high yield strengths, 879 MPa, and moderate ductility, 12%, owing to the precipitation Fig. 8 XRD patterns of AC, AC + FC, and AC + FC + aging conditions for Ti-6Al-7Nb alloy Table 3 Volume fraction of a-phase, hardness, yield, ultimate tensile strengths, and coefﬁcient of friction for thermally treated Ti-6Al-7Nb alloy."],["oa:W4388094480","Ti-6Al-7Nb","ductility",16.0,16.0,16.0,null,"%","","900 °C, high cooling rate","","","",false,"","conclusions","At high treatment temperatures, i.e., 900 \u0003C, and with a high cooling rate, the volume of transformed b phases became larger, 38.8%, leading to high ductility, 16%, and low strength, UTS of 932 MPa."],["oa:W4388738687","Ti-6Al-4V","failure strain",0.0,null,null,null,"","room temperature","as-built SLM","","tensile test","",false,"unit_missing","results_discussion","Figure 6 displays the quasi-static tensile test results for the ultimate tensile strength (UTS), yield strength and failure strain comparing the regular specimens with the overheated geometry"],["oa:W4388738687","Ti-6Al-4V","failure strain",-70.0,null,null,null,"%","room temperature","","","tensile test","",false,"out_of_range","results_discussion","The overheated specimens show a slight increase in UTS and yield strength, however also an extreme reduction in failure strain of >70%."],["oa:W4388901425","Ti-6Al-4V","Elongation at Break",10.0,null,null,null,"%","","","","","",false,"","table","Value\t4.52 g/cm3\tmin. 10%\tmin. 828 MPa\tmin. 895 MPa"],["oa:W4389050845","SLM Ti-6Al-4V-Zn","ductility",0.0,null,null,null,"","","800-4-FC","","","",false,"unit_missing","conclusions","The vacuum heat treatment at 800 °C for 4 h followed by furnace cooling (800-4-FC) enhances ductility while maintaining strength in SLM Ti-6Al-4V-Zn."],["oa:W4389085468","TB18","elongation",6.5,null,null,null,"%","","aged at 510 °C after solid solution treatment at 870 °C","","","",false,"","results_discussion","The samples treated with aging at 510 °C have the highest ultimate tensile strength and yield strength of 1365 MPa and 1260 MPa, respectively, but the lowest elongation of only 6.5%."],["oa:W4389085468","","elongation",7.8,null,null,null,"%","room temperature","aged at 520 °C","","tensile test","",false,"","results_discussion","The samples treated with aging at 520 °C have a lower ultimate tensile strength and yield strength of 1339 MPa and 1235 MPa, respectively, but the elongation increases to 7.8%."],["oa:W4389085468","","elongation",7.0,null,null,null,"%","room temperature","aged at 530 °C","","tensile test","",false,"","results_discussion","Compared with the samples treated with aging at 520 °C, the samples treated with aging at 530 °C have slightly lower ultimate tensile strength and yield strength of 1305 MPa and 1215 MPa, respectively, and the elongation also decreases to 7%."],["oa:W4389085468","","elongation",10.5,null,null,null,"%","room temperature","aged at 540 °C","","tensile test","",false,"","results_discussion","The samples treated with aging at 540 °C have the lowest ultimate tensile strength and yield strength of 1240 MPa and 1138 MPa, respectively, but the highest elongation of 10.5%."],["oa:W4389287784","C 0.02","5D (%) Elongaion",8.0,8.0,8.0,null,"%","","","","","",false,"","methods",""],["oa:W4389381110","Ti-6Al-4V","Elongation",18.0,null,null,null,"%","","","","","",false,"","table","4430\t18\t0.30–0.33\t895–1000\t825–910"],["oa:W4389428406","Ti-Al-V-Mo-Zr","EI",12.8,null,null,null,"%","","extruded","","","",false,"","results","The σb, σ0.2, EI, and impact toughness of the extruded Ti- Al-V-Mo-Zr alloy were measured to be 1026.4 MPa, 952.1 MPa, 12.8%, and 37 J/cm2, respectively."],["oa:W4389428406","Ti-Al-V-Mo-Zr","elongation",22.0,null,null,null,"%","","","","","",false,"","results","The elongation and impact toughness increased by 22% and 62.8 J/cm2, respectively, owing to the reduction in the cooling rate, thereby leading to the production of globular α."],["oa:W4389737601","TiC/Ti composite","elongation",24.4,null,null,null,"%","room temperature","0.18 wt% C","","tensile test","",false,"","results","However, the corresponding elongation decreases by 24.4% and 44.7%, respectively."],["oa:W4389737601","TiC/Ti composite","elongation",44.7,null,null,null,"%","room temperature","1.27 wt% C","","tensile test","",false,"","results","However, the corresponding elongation decreases by 24.4% and 44.7%, respectively."],["oa:W4389737601","TiC/Ti composite","elongation",3.26,null,null,null,"%","room temperature","3.9 wt% C","multi-layered","tensile test","",false,"","results","In comparison to composites with dispersed granular TiC microstructures, there is no significant increase in tensile strength, but the elongation drastically drops to 3.26%, representing a decrease of 72.0%."],["oa:W4389737601","TMC-1","EL",8.8,null,null,null,"%","room temperature","","","tensile test","",false,"","conclusions","Both TMC-1 and TMC-2 composites achieve a good combination of strength and ductility, with UTS of 561.4 and 575.4 MPa, YS of 275 and 354 MPa, and EL of 8.8% and 6.4%, respectively."],["oa:W4389737601","TMC-2","EL",6.4,null,null,null,"%","room temperature","","","tensile test","",false,"","conclusions","Both TMC-1 and TMC-2 composites achieve a good combination of strength and ductility, with UTS of 561.4 and 575.4 MPa, YS of 275 and 354 MPa, and EL of 8.8% and 6.4%, respectively."],["oa:W4389778367","Ti-6Al-2Mo-1.25Cr","elongation",13.0,null,null,null,"%","room temperature","","","tensile test","",false,"","methods",""],["oa:W4390650301","Ti-14Nb","Elongation",12.0,9.0,15.0,3.0,"Pct","","","","","",false,"unit_mismatch","results","Mechanical Properties of the Investigated Alloys—Yield Strength (YS) Measured in Compression (C) and Tension (T) Mode, Ultimate Tensile Strength (UTS) and Elongation Alloy YS (C) (MPa) YS (T) (MPa) UTS (MPa) Elongation (Pct) Ti–14Nb 860 ± 10 640 ± 20 770 ± 10 12 ± 3 Ti–20Nb 580 ± 40 540 ± 30 600 ± 30 15 ± 4 Ti–26Nb 630 ± 20 600 ± 20 620 ± 20 6 ± 2 712—VOLUME 55A, MARCH 2024 METALLURGICAL AND MATERIALS TRANSACTIONS A"],["oa:W4390650301","Ti-20Nb","Elongation",15.0,11.0,19.0,4.0,"Pct","","","","","",false,"unit_mismatch","results","Mechanical Properties of the Investigated Alloys—Yield Strength (YS) Measured in Compression (C) and Tension (T) Mode, Ultimate Tensile Strength (UTS) and Elongation Alloy YS (C) (MPa) YS (T) (MPa) UTS (MPa) Elongation (Pct) Ti–14Nb 860 ± 10 640 ± 20 770 ± 10 12 ± 3 Ti–20Nb 580 ± 40 540 ± 30 600 ± 30 15 ± 4 Ti–26Nb 630 ± 20 600 ± 20 620 ± 20 6 ± 2 712—VOLUME 55A, MARCH 2024 METALLURGICAL AND MATERIALS TRANSACTIONS A"],["oa:W4390650301","Ti-26Nb","Elongation",6.0,4.0,8.0,2.0,"Pct","","","","","",false,"unit_mismatch","results","Mechanical Properties of the Investigated Alloys—Yield Strength (YS) Measured in Compression (C) and Tension (T) Mode, Ultimate Tensile Strength (UTS) and Elongation Alloy YS (C) (MPa) YS (T) (MPa) UTS (MPa) Elongation (Pct) Ti–14Nb 860 ± 10 640 ± 20 770 ± 10 12 ± 3 Ti–20Nb 580 ± 40 540 ± 30 600 ± 30 15 ± 4 Ti–26Nb 630 ± 20 600 ± 20 620 ± 20 6 ± 2 712—VOLUME 55A, MARCH 2024 METALLURGICAL AND MATERIALS TRANSACTIONS A"],["oa:W4390650301","Ti-Nb (binary)","recoverable strain",2.05,1.6,2.5,null,"%","room temperature","solution treated","","cyclic compression test","",false,"","discussion","This value is comparable with the values previously reported for the conventionally fabricated Ti–Nb alloys after the solution treatment, varied from 1.6 to 2.5 pct.[11,13,14] Higher values up to 4.2 pct were observed for the aged Ti–26Nb alloy.[11] However, those alloys possess relatively low rSIMT in the range of 100 to 200 MPa and a YS of 300 to 400 MPa when compared with the investigated materials."],["oa:W4390650301","Ti-26Nb","recoverable strain",4.2,4.2,4.2,null,"%","room temperature","aged","","cyclic compression test","",false,"","discussion","This value is comparable with the values previously reported for the conventionally fabricated Ti–Nb alloys after the solution treatment, varied from 1.6 to 2.5 pct.[11,13,14] Higher values up to 4.2 pct were observed for the aged Ti–26Nb alloy.[11] However, those alloys possess relatively low rSIMT in the range of 100 to 200 MPa and a YS of 300 to 400 MPa when compared with the investigated materials."],["oa:W4391024131","Ti-6Al-4V","elongation at break",25.61,null,null,null,"%","room temperature","","","tensile test","0.1 mm/min",false,"","abstract","Optimal improvement in the elongation at break is achieved when the laser fluence is around 8 J/cm2, while the maximum increase in tensile strength occurs at approximately 10 J/cm2."],["oa:W4391024131","Ti-6Al-4V","elongation at break",25.61,null,null,null,"%","room temperature","","","tensile test","0.1 mm/min",false,"","abstract","Using femtosecond laser surface irradiation, this study compares the maximum enhancement in the tensile strength of titanium alloy base materials, which is approximately 8.54%, and the maximum increase in elongation at break, which reaches 25.61%."],["oa:W4391024131","Ti-6Al-4V","elongation at break",8.0,null,null,null,"J/cm2","room temperature","","","tensile test","0.1 mm/min",false,"unit_mismatch","results","In this study, the laser scanning speed was set to 1000 mm/s, with the Fp varying from 2 to 16 J/cm2 in intervals of 2 J/cm2."],["oa:W4391024131","Ti-6Al-4V","elongation at break",10.0,null,null,null,"J/cm2","room temperature","","","tensile test","0.1 mm/min",false,"unit_mismatch","results","Furthermore, the Fp was set to 10 J/cm2, with the laser scanning speed ranging from 600 to 1400 mm/s in intervals of 200 mm/s. illustrates the uniaxial tensile comparison tests between original TC4 and LSI under varying Fp conditions."],["oa:W4391024131","Ti-6Al-4V","elongation at fracture",25.61,null,null,null,"%","room temperature","LSI, Fp=8 J/cm2","","tensile test","",false,"","results","Notably, the elongation at fracture was maximized when the Fp was 8 J/cm2, which showed a 25.61% improvement over original TC4. b illustrates the stress–strain curves as Fp increased from 8 to 16 J/cm2 during the LSI process."],["oa:W4391024131","Ti-6Al-4V","elongation at fracture",0.0,null,null,null,"","room temperature","LSI, scanning speed=1400 mm/s","","tensile test","",false,"unit_missing","results","However, at a scanning speed of 1400 mm/s, the elongation at fracture of the laser-treated TC4 was comparable to that of original TC4."],["oa:W4391024131","Ti-6Al-4V","elongation at break",8.5,7.0,10.0,null,"","room temperature","","","tensile test","",false,"unit_missing","results","Both increased initially and then decreased with the rise in laser fluence, with the peak tensile strength occurring around a laser fluence of 10 J/cm2, and the peak elongation at break around a laser fluence of 8 J/cm2."],["oa:W4391024131","Ti-6Al-4V","elongation at break",25.61,null,null,null,"%","","","","","",false,"","conclusions","At a scanning speed near 1000 mm/s and an Fp of 8 J/cm2, the elongation at break of TC4 reached its maximum enhancement, which showed a 25.61% improvement compared with that of the substrate."],["oa:W4391135886","Ti-6Al-4V","elongation",65.6,null,null,null,"%","","","","","",false,"","results_discussion","When the fast frequency current value was 30/60A, the weldment tensile strength reached the maximum, which was 98.4% of the base metal tensile strength, and the elongation reached 65.6% of the base metal."],["oa:W4391135886","Ti-6Al-4V","elongation",65.6,null,null,null,"%","","","","","",false,"","conclusions","The tensile strength and elongation reached 98.4% and 65.6% of the base metal, respectively."],["oa:W4391507732","VT1-0","",3.9,null,null,null,"%","","MT-1","","","",false,"","results_discussion",""],["oa:W4391507732","VT1-0","",4.0,null,null,null,"%","","MT-2","","","",false,"","results_discussion",""],["oa:W4391507732","VT1-0","",19.2,null,null,null,"%","","MT-3","","","",false,"","results_discussion",""],["oa:W4391507732","VT1-0","",20.4,null,null,null,"%","","MT-4","","","",false,"","results_discussion",""],["oa:W4391507732","VT1-0","plasticity increases by 5 times",5.0,null,null,null,"","350 °C","nanostructured","","","",false,"unit_missing","conclusions",""],["oa:W4391564693","TNZTF","εf",23.0,22.0,24.0,1.0,"%","","","","","",false,"","table","TNZTF\tβ-Ti + FeTi2\t2247 ± 5\t2872 ± 5\t23 ± 1\t483 ± 4"],["oa:W4391564693","TNZTS","εf",58.0,57.0,59.0,1.0,"%","","","","","",false,"","table","TNZTS\tβ-Ti + S2\t1347 ± 5\t3267 ± 10\t58 ± 1\t378 ± 3"],["oa:W4391564693","Ti-6Al-4V","εf",43.0,42.0,44.0,1.0,"%","","","","","",false,"","table","TC4\tβ-Ti + α-Ti\t1005 ± 3\t2350 ± 4\t43 ± 1\t294 ± 4"],["oa:W4391564693","CP-Ti Grade 2","εf",73.0,71.0,75.0,2.0,"%","","","","","",false,"","table","CP-Ti\tα-Ti\t402 ± 2\t1151 ± 3\t73 ± 2\t180 ± 3"],["oa:W4391771402","Ti-6Al-4V","elongation to fracture",8.5,0.0,17.0,null,"%","","","","ML prediction","",true,"","abstract",""],["oa:W4391771402","Ti-6Al-4V","elongation to fracture",8.5,0.0,17.0,null,"%","","","","ML prediction","",true,"","results",""],["oa:W4391771402","Ti-6Al-4V","experimental mean standard deviation",0.79,null,null,null,"%","","","","","",false,"","results",""],["oa:W4392167876","Ti-6Al-4V","total elongation",10.7,null,null,null,"%","","900T-MF-A","UFGs of α+β surrounding larger micron-sized αp grains","","",false,"","abstract","The samples undergoing the 900 °C heat treatment, MF, and subsequent annealing exhibited elevated strength (1280 MPa) and total elongation (10.7%)."],["oa:W4392167876","Ti-6Al-4V","total elongation",10.7,null,null,null,"%","","900T-MF-A","","","",false,"","results_discussion","The total elongation of the 900T-MF-A sample reached 10.7%, marking a 27% increase compared to the 900T-MF sample."],["oa:W4392167876","Ti-6Al-4V","TE",10.7,null,null,null,"%","","900T-MF-A","","","",false,"","conclusions","Some GNDs were retained in the αp grains, and the average grain size in the UFG region of the 900T-MF-A sample increased to 177.4 nm.The 900T-MF-A sample demonstrated the highest strength–elongation product, achieving a UTS of 1280 MPa, TE of 10.7%, and a 6.7% increase in microhardness."],["oa:W4392173058","Ti-Nb (binary)","elongation",17.5,15.0,20.0,null,"%","","","","compression test","",false,"","results_discussion","Compression tests were performed until maximum load of 70 kN, which resulted in elongation of ca. 15-20%, indicating a plastic behavior."],["oa:W4392181372","","ductilité",25.0,0.0,50.0,null,"%","room temperature","","","","",false,"","conclusions",""],["oa:W4392181372","","ductilité",10.0,5.0,15.0,null,"%","room temperature","","","","",false,"","conclusions",""],["oa:W4392181372","Ti-24Nb-4Zr-8Sn","meilleure performance superélastique",3.4,null,null,null,"%","","hot-rolled","","tensile test","",false,"","conclusions",""],["oa:W4392181372","Ti-24Nb-4Zr-8Sn","meilleure déformation recouvrable",3.4,null,null,null,"%","","FT (700°C/3min)","","tensile test","",false,"","conclusions",""],["oa:W4392181372","","déformation maximale recouvrable",4.0,null,null,null,"%","","","","tensile test","",false,"","conclusions",""],["oa:W4392181372","","déformation maximale recouvrable",2.5,null,null,null,"%","","","","tensile test","",false,"","conclusions",""],["oa:W4392181372","","déformation maximale recouvrable",0.8,null,null,null,"%","","","","tensile test","",false,"","conclusions",""],["oa:W4392181372","CP-Ti Grade 2","déformation imposée",48.0,null,null,null,"%","","","hexagonal α","tensile test","",false,"","conclusions",""],["oa:W4392233206","Ti-6Al-4V","uniform elongation",5.4,3.3,7.5,null,"%","room temperature","annealed","bimodal","tensile test","",false,"","results_discussion","In contrast, there was a gradual decrease in uniform elongation (UE) from 7.5% to 3.3%, while the total elongation (TE) decreased from 13.9% to 11.5% for uncharged samples (d) []."],["oa:W4392233206","Ti-6Al-4V","total elongation",12.7,11.5,13.9,null,"%","room temperature","annealed","bimodal","tensile test","",false,"","results_discussion","In contrast, there was a gradual decrease in uniform elongation (UE) from 7.5% to 3.3%, while the total elongation (TE) decreased from 13.9% to 11.5% for uncharged samples (d) []."],["oa:W4392233206","Ti-6Al-4V","total elongation",10.245,9.91,10.58,null,"%","room temperature","annealed","bimodal","tensile test","",false,"","results_discussion","The UTS and TE exhibited relatively small variations with the increase in strain rates, as evidenced by a slight fluctuation in UTS from 1001 MPa to 1011 MPa and a slight decrease in TE from 10.58% to 9.91%."],["oa:W4392233206","Ti-6Al-4V","uniform elongation",4.81,3.17,6.45,null,"%","room temperature","annealed","bimodal","tensile test","",false,"","results_discussion","In particular, a broadening of YS (889–959 MPa) was found with an increase in strain rates, whereas UE fell from 6.45% to 3.17%."],["oa:W4392305326","Ti-5Al-5Mo-5V-3Cr","déformation élastique",0.5,null,null,null,"%","","","","","",false,"","discussion",""],["oa:W4392305326","Ti-5Al-5Mo-5V-3Cr","A%",0.2,null,null,null,"%","room temperature","620°C - 2h, 0.1°C/s","martensitic α'","tensile test","",false,"","discussion",""],["oa:W4392305326","Ti-5Al-5Mo-5V-3Cr","A%",3.9,null,null,null,"%","room temperature","620°C - 2h, 1°C/s","lamellar","tensile test","",false,"","discussion",""],["oa:W4392305326","Ti-5Al-5Mo-5V-3Cr","A%",14.5,null,null,null,"%","room temperature","620°C - 2h, 10°C/s","bimodal","tensile test","",false,"","discussion",""],["oa:W4392340567","Ti-6Al-4V","Allongement à la rupture",7.88,null,null,0.68,"%","room temperature","","","tensile test","1 mm/min",false,"","conclusions",""],["oa:W4392341444","","ductilité",1.6,null,null,null,"%","room temperature","","","tensile test","",false,"","conclusions",""],["oa:W4392343972","CP-Ti-6Al-4V","Elongation",3.0,null,null,null,"%","room temperature","diffusion bonded at 800°C/20MPa/1min","","tensile test","",false,"","table","A\t800\t20\t1\t320\t3\tInterface"],["oa:W4392343972","CP-Ti-6Al-4V","Elongation",11.0,null,null,null,"%","room temperature","diffusion bonded at 800°C/20MPa/5min","","tensile test","",false,"","table","B\t800\t20\t5\t564\t11\tTi"],["oa:W4392343972","CP-Ti-6Al-4V","Elongation",15.0,null,null,null,"%","room temperature","diffusion bonded at 800°C/20MPa/10min","","tensile test","",false,"","table","C\t800\t20\t10\t534\t15\tTi"],["oa:W4392343972","CP-Ti-6Al-4V","Elongation",1.0,null,null,null,"%","room temperature","diffusion bonded at 750°C/20MPa/5min","","tensile test","",false,"","table","D\t750\t20\t5\t119\t1\tInterface"],["oa:W4392343972","CP-Ti-6Al-4V","Elongation",12.0,null,null,null,"%","room temperature","diffusion bonded at 750°C/40MPa/5min","","tensile test","",false,"","table","E\t750\t40\t5\t522\t12\tTi"],["oa:W4392352774","Ti-6Al-4V","allongement à rupture",-4.4,null,null,null,"%","","","","","",false,"out_of_range","conclusions",""],["oa:W4392354616","Ti-6Al-2Sn-4Zr-6Mo","ductility",0.0,null,null,null,"","","","primary α-Ti and β-Ti","","",false,"unit_missing","results_discussion","The mechanical behavior of Ti-6246 alloy shows that the primary α-Ti and β-Ti phases are associated with raised strength and ductility properties, respectively."],["oa:W4392354616","Ti-6Al-2Sn-4Zr-6Mo","ductility",0.0,null,null,null,"","","ST1 + AT and ST2 + AT","α′-Ti → α-Ti","","",false,"unit_missing","results_discussion","In the ageing treatment states (ST1 + AT and ST2 + AT), compared to the solution treatment states carried out below the β-transus temperature, the observed behavior is a drop in strength and a rise in ductility, and this can be explained by the ageing treatment conditions being sufficient to cause the transition α′-Ti → α-Ti, which contributed to the drop in strength and rise in ductility."],["oa:W4392354616","Ti-6Al-2Sn-4Zr-6Mo","ductility",0.0,null,null,null,"","","ageing treatment (ST3 + AT)","","","",false,"unit_missing","results_discussion","On the other hand, in the state of ageing treatment (ST3 + AT), compared to the solution treatment state carried out above the β-transus temperature, the ductility decreased and the strength increased due to ageing treatment conditions that were sufficient to cause the transition α″-Ti → α-Ti, and because of the rise in the weight fraction of the ω-Ti phase, resulting in a greater rise in the microhardness."],["oa:W4392354616","Ti-6Al-2Sn-4Zr-6Mo","ductility",0.0,null,null,null,"","","ST3 (g–i)","","","",false,"unit_missing","results_discussion","The state of ST3 (g–i) shows pronounced brittle behavior and moderate ductility, supporting the mechanical findings."],["oa:W4392354616","Ti-6Al-2Sn-4Zr-6Mo","ductility",0.0,null,null,null,"","","ST1 + AT","","","",false,"unit_missing","results_discussion","This pattern indicates limited ductility, consistent with the
