Repository: akhtar07/tisci-explorer

# TiSci Explorer

A read-only, static explorer for **TiSci**, an autonomous research agent for titanium alloys. TiSci reads the
titanium-alloy literature, builds a knowledge graph and a table of measured values, proposes hypotheses where the
graph has gaps, and tests them with DFT (MACE / VASP) and the ICME-lite multiscale chain.

**Live site:** https://akhtar07.github.io/tisci-explorer/

The site has seven sections:

| Section | What it shows |
|---|---|
| Overview | Corpus → graph → facts → hypotheses → verdicts, with the snapshot's counts |
| Worked example | One full loop for W in α-Ti: graph path, hypothesis, novelty check, DFT test, verdict, follow-up, DAMASK |

File: data/facts/other.json (part 28 of 112)
"unmapped_property","results_discussion",""],["oa:W1994475391","Ti-6Al-2Sn-4Zr-6Mo","creep strain",1.6,null,null,null,"%","20 °C","","","creep test","",false,"unmapped_property","results_discussion",""],["oa:W1994475391","Ti-6Al-2Sn-4Zr-6Mo","creep strain",7.0,null,null,null,"%","20 °C","","","creep test","",false,"unmapped_property","results_discussion",""],["oa:W1994475391","Ti-6Al-2Sn-4Zr-6Mo","creep strain",7.0,null,null,null,"%","20 °C","","","creep test","",false,"unmapped_property","results_discussion",""],["oa:W1994475391","Ti-6Al-2Sn-4Zr-6Mo","creep strain",0.0,null,null,null,"%","150 °C","","","creep test","",false,"unmapped_property","results_discussion",""],["oa:W1994475391","Ti-6Al-2Sn-4Zr-6Mo","Kmax",57.0,null,null,null,"MPa√m","","","","simulation","10 Hz",true,"unmapped_property","results_discussion",""],["oa:W1994679201","Ti-6Al-4V","Rt (maximum peak-to-valley height)",146.0,null,null,null,"lm","","as-deposited","","stylus profilometer","",false,"unmapped_property","results","Surface Roughness of the As-Deposited Ti-6Al-4V Scaﬀold after Sand Blasting and Chemical Etching Roughness As-Deposited Sand Blasted Etched Ra (average roughness) 25 lm 12 lm 8 lm Rq (root-mean-square roughness ) 31 lm 16 lm 12 lm Rt (maximum peak-to-valley height) 146 lm 73 lm 49 lm *PHILIPS is a trademark of Philips Electronic Instruments Corp., Mahwah, NJ. **JEOL is a trademark of Japan Electron Optics Ltd., Tokyo."],["oa:W1994679201","Ti-6Al-4V","Rt (maximum peak-to-valley height)",73.0,null,null,null,"lm","","sand blasted","","stylus profilometer","",false,"unmapped_property","results","Surface Roughness of the As-Deposited Ti-6Al-4V Scaﬀold after Sand Blasting and Chemical Etching Roughness As-Deposited Sand Blasted Etched Ra (average roughness) 25 lm 12 lm 8 lm Rq (root-mean-square roughness ) 31 lm 16 lm 12 lm Rt (maximum peak-to-valley height) 146 lm 73 lm 49 lm *PHILIPS is a trademark of Philips Electronic Instruments Corp., Mahwah, NJ. **JEOL is a trademark of Japan Electron Optics Ltd., Tokyo."],["oa:W1994679201","Ti-6Al-4V","Rt (maximum peak-to-valley height)",49.0,null,null,null,"lm","","etched","","stylus profilometer","",false,"unmapped_property","results","Surface Roughness of the As-Deposited Ti-6Al-4V Scaﬀold after Sand Blasting and Chemical Etching Roughness As-Deposited Sand Blasted Etched Ra (average roughness) 25 lm 12 lm 8 lm Rq (root-mean-square roughness ) 31 lm 16 lm 12 lm Rt (maximum peak-to-valley height) 146 lm 73 lm 49 lm *PHILIPS is a trademark of Philips Electronic Instruments Corp., Mahwah, NJ. **JEOL is a trademark of Japan Electron Optics Ltd., Tokyo."],["oa:W1994679201","Ti-6Al-4V","width of columnar grains",300.0,150.0,800.0,null,"lm","","","","","",false,"unmapped_property","results","The width of columnar grains varies from 0.15 to 0.8 mm, whereas the average width of the columnar grains is around 0.3 mm."],["oa:W1994679201","Ti-6Al-4V","thickness of the band",250.0,null,null,null,"lm","","","","","",false,"unmapped_property","results","The thickness of the band is ~0.25 mm, which is basically the thickness of each deposited layer."],["oa:W1995013650","Ti-6Al-4V","fracture",2000000.0,2000000.0,2000000.0,null,"s^-1","700°C, 900°C, 1100°C","","","","higher than 2x10^3 s^-1",false,"unmapped_property","results_discussion",""],["oa:W1995013650","Ti-6Al-4V","fracture",2000000.0,2000000.0,2000000.0,null,"s^-1","700°C, 900°C, 1100°C","","","","2x10^3 s^-1",false,"unmapped_property","results_discussion",""],["oa:W1995023303","Ti-6Al-4V","resistance",5000000.0,4000000.0,6200000.0,null,"ohms","","","","","",false,"unmapped_property","methods",""],["oa:W1995821302","Ti-6Al-4V","1:",180.5,4.0,360.0,null,"MPa","","","","","",false,"unmapped_property","discussion",""],["oa:W1997616003","LC SS420","volume fraction of the retained austenite",18.9,null,null,null,"vol.%","","as-quenched","","","",false,"unmapped_property","methods",""],["oa:W1997616003","LC SS420","volume fraction of retained austenite",0.0,null,null,null,"vol.%","","","","","",false,"unmapped_property","methods",""],["oa:W1997616003","LC SS420","volume fraction of the retained austenite",31.8,null,null,null,"vol.%","","tempered at 316°C","tempered martensitic α', retained austenitic","","",false,"unmapped_property","methods",""],["oa:W1999397071","Ti-8Al-1Mo-1V","exposure stress level",69.0,null,null,null,"MN/m","427' C","","","elevated-temperature tensile test","",false,"unmapped_property","results_discussion",""],["oa:W1999397071","Ti-8Al-1Mo-1V","exposure stress",345.0,null,null,null,"MN/m","427' C","","","elevated-temperature tensile test","",false,"unmapped_property","results_discussion",""],["oa:W1999397071","Ti-8Al-1Mo-1V","exposure stress",551.0,null,null,null,"MN/m","427' C","","","stress-rupture test","",false,"unmapped_property","results_discussion",""],["oa:W1999397071","Ti-8Al-1Mo-1V","exposure stress",586.0,null,null,null,"MN/m","427' C","","","stress-rupture test","",false,"unmapped_property","results_discussion",""],["oa:W1999397071","Ti-8Al-1Mo-1V","100-hour stress-rupture capability",689.0,null,null,null,"MN/m","427' C","as-received","","stress-rupture test","",false,"unmapped_property","results_discussion",""],["oa:W1999397071","Ti-8Al-1Mo-1V","failed after",285.0,null,null,null,"hours","427' C","","","stress-rupture test","",false,"unmapped_property","results_discussion",""],["oa:W1999397071","Ti-8Al-1Mo-1V","exposure time",115.0,null,null,null,"hours","427' C","","","stress-rupture test","",false,"unmapped_property","results_discussion",""],["oa:W1999397071","Ti-8Al-1Mo-1V","failed after",505.0,null,null,null,"hours","427' C","","","stress-rupture test","",false,"unmapped_property","results_discussion",""],["oa:W1999762317","Ti-6Al-4V","crack path length",100.0,null,null,null,"mm","","","","","",false,"unmapped_property","discussion",""],["oa:W1999762317","Ti-6Al-4V","crack propagation rate",1.0,null,null,null,"mm","","","","","",false,"unmapped_property","discussion",""],["oa:W2000259387","Ti-6Al-4V","maximum von Mises stress",605.0,null,null,null,"MPa","","","","","",false,"unmapped_property","results_discussion","Subsequently, from the investigation carried out by Bergmann et al. [], it can be understood that a maximum von Mises stress of around 605 MPa is expected to be attained around the pore periphery near the neck of a 60% porous hip implant having the same shape as the designed solid hip implant under normal gait conditions for the above stress concentration of 4.35."],["oa:W2000259387","Ti-6Al-4V","factor of safety",2.2,null,null,null,"","","","","","",false,"unmapped_property","results_discussion","On taking the yield strength value of annealed Ti-6Al-4V alloy under room temperature conditions to be around 895 MPa, an approximate factor of safety of 2.2 is thus obtained for the suggested value of pore diameter."],["oa:W2000259387","Ti-6Al-4V","maximum von Mises stress",418.5,null,null,null,"MPa","","","","","",true,"unmapped_property","results_discussion","Since the maximum von Mises stress that is generated in the region of interest (where porosity is going to be introduced) of the solid hip implant model as per [] is around 93 N/mm2, a maximum von Mises stress of around 418.5 MPa is expected to arise around the pore periphery for the afore specified pore diameter and porosity."],["oa:W2001916420","48-2-2","DKTH",6.9,null,null,null,"MPa=m","room temperature","","","","",false,"unmapped_property","results_discussion",""],["oa:W2001916420","WMS","DKTH",7.1,null,null,null,"MPa=m","room temperature","","","","",false,"unmapped_property","results_discussion",""],["oa:W2003004619","Ti-6Al-4V","melt pool depth",0.64,null,null,null,"mm","","as-built SLM","","","",false,"unmapped_property","results",""],["oa:W2003004619","Ti-6Al-4V","melt pool depth",0.8,null,null,null,"mm","","as-built SLM","","","",false,"unmapped_property","results",""],["oa:W2003004619","Ti-6Al-4V","melt pool depth",0.94,null,null,null,"mm","","as-built SLM","","","",false,"unmapped_property","results",""],["oa:W2003004619","Ti-6Al-4V","melt pool depth",0.45,null,null,null,"mm","","as-built SLM","","","",false,"unmapped_property","results",""],["oa:W2003004619","Ti-6Al-4V","melt pool depth",0.47,null,null,null,"mm","","as-built SLM","","","",false,"unmapped_property","results",""],["oa:W2003004619","Ti-6Al-4V","melt pool depth",0.47,null,null,null,"mm","","as-built SLM","","","",false,"unmapped_property","results",""],["oa:W2003004619","Ti-6Al-4V","melt pool depth",0.53,null,null,null,"mm","","as-built SLM","","","",false,"unmapped_property","results",""],["oa:W2003004619","","melt depth",14.0,null,null,null,"%","","","","","",false,"unmapped_property","discussion",""],["oa:W2003004619","","cooling rate",0.0,null,null,null,"","","","","","",false,"unmapped_property","discussion",""],["oa:W2003004619","","x",0.8,null,null,null,"","","","","","",false,"unmapped_property","discussion",""],["oa:W2003164620","Ti-6Al-4V","wear coefﬁcient",2.5,null,null,null,"×10-4mm3/Nm","","","","","",false,"unmapped_property","results",""],["oa:W2003164620","Ti-6Al-4V","wear coefﬁcient",0.0125,null,null,null,"×10-4mm3/Nm","","","","","",false,"unmapped_property","conclusions",""],["oa:W2003164620","Ti-6Al-4V","wear coefﬁcient",0.4,null,null,null,"×10-4mm3/Nm","","","","","",false,"unmapped_property","conclusions",""],["oa:W2003164620","Ti-6Al-4V","wear coefficient",9.65,null,null,null,"×10-4mm3/Nm","","triode plasma diffusion-treated","","","",false,"unmapped_property","results",""],["oa:W2005012187","Ti-6Al-4V","stress-time to attain a strain of 0.2%",830.0,null,null,null,"MPa","250 °C","SMC","","","",false,"unmapped_property","results",""],["oa:W2005012187","Ti-6Al-4V","stress-time to attain a strain of 0.2%",250.0,null,null,null,"MPa","350 °C","SMC","","","",false,"unmapped_property","results",""],["oa:W2005012187","Ti-6Al-4V","stress-time to attain a strain of 0.2%",655.0,null,null,null,"MPa","350 °C","MC","","","",false,"unmapped_property","results",""],["oa:W2005012187","Ti-6Al-4V","stress-time to attain a strain of 0.2%",870.0,null,null,null,"MPa","250 °C","MC","","","",false,"unmapped_property","results",""],["oa:W2005183272","Ti-6Al-4V","heat capacity",2.7,null,null,null,"N/mm2/◦C","T","","","CPFEM prediction","",true,"unmapped_property","methods",""],["oa:W2005183272","Ti-6Al-4V","thermal expansion",0.0,null,null,null,"1/◦C","T","","","CPFEM prediction","",true,"unmapped_property","methods",""],["oa:W2005558984","","etki alanı",1.0,null,null,null,"mm","","","","","",false,"unmapped_property","conclusions",""],["oa:W2005558984","Ti-6Al-4V","porların genişliği",0.75,0.5,1.0,null,"µm","","","","","",false,"unmapped_property","conclusions",""],["oa:W2005558984","","yüzey pürüzlülük değeri",3.91,null,null,null,"Ra","","","","","",false,"unmapped_property","conclusions",""],["oa:W2005558984","","etki alanı",0.5,null,null,null,"mm","","","","","",false,"unmapped_property","conclusions",""],["oa:W2005558984","Ti-6Al-4V","altporlar",150.0,100.0,200.0,null,"nm","","","","","",false,"unmapped_property","conclusions",""],["oa:W2005558984","","etki alanı",0.1,null,null,null,"mm","","","","","",false,"unmapped_property","conclusions",""],["oa:W2005558984","","antibakteriyellik testi",99.99,null,null,null,"%","","","","","",false,"unmapped_property","conclusions",""],["oa:W2005558984","","yüzey pürüzlülüğü",2.0,null,null,null,"µm","","","","","",false,"unmapped_property","conclusions",""],["oa:W2005558984","Ti-6Al-4V","porların boyutu",4.5,3.0,6.0,null,"µm","","","","","",false,"unmapped_property","conclusions",""],["oa:W2005558984","Ti-6Al-4V","porların boyutu",2.0,1.0,3.0,null,"µm","","","","","",false,"unmapped_property","conclusions",""],["oa:W2006292738","Ti-6Al-4V","strain rate",0.5,null,null,null,"s-1","1088 K (815 °C)","","colony-alpha","torsion testing","0.5 s⁻¹",false,"unmapped_property","conclusions","The eﬀect of strain-path reversal on the dynamic and static spheroidization of the colony-alpha microstructure in alpha/beta titanium alloy was established via torsion testing of Ti-6Al-4V at 1088 K (815 \u0002C) and a strain rate of 0.5 s\u00021, with two diﬀerent strain-path histories."],["oa:W2006764543","Ti-20Nb-20Ta-10Mg","crystallite size",15.0,13.0,17.0,2.0,"nm","","after 8 h of MA","","Williamson-Hall method","",false,"unmapped_property","results_discussion","According to the Williamson\u0015 Hall method, the average crystallite sizes of prepared alloys were 15±2, 16±5, 15±4 nm after 8 h for 10, 15 and 20% of Mg content, respectively."],["oa:W2006764543","","yield",90.0,null,null,null,"%","","after 100 h of MA","","","",false,"unmapped_property","conclusions","The yield, even after 100 h of MA, was more than 90% for all chemical compositions."],["oa:W2006764543","Ti-20Nb-20Ta-15Mg","crystallite size",15.0,13.0,17.0,2.0,"nm","","after 15, 30, 50, 100 h of MA","","Williamson-Hall method","",false,"unmapped_property","results_discussion","The crystallite size was 15±3, 15±2, 15±4, 15±4 nm after 15, 30, 50 and 100 h, respectively, for Ti-20Ta-20Nb-15Mg."],["oa:W2006764543","Ti-20Nb-20Ta-15Mg","crystallite size",16.0,11.0,21.0,5.0,"nm","","after 8 h of MA","","Williamson-Hall method","",false,"unmapped_property","results_discussion","According to the Williamson\u0015 Hall method, the average crystallite sizes of prepared alloys were 15±2, 16±5, 15±4 nm after 8 h for 10, 15 and 20% of Mg content, respectively."],["oa:W2006764543","Ti-20Nb-20Ta-15Mg","crystallite size",15.0,11.0,19.0,4.0,"nm","","after 15, 30, 50, 100 h of MA","","Williamson-Hall method","",false,"unmapped_property","results_discussion","The crystallite size was 15±3, 15±2, 15±4, 15±4 nm after 15, 30, 50 and 100 h, respectively, for Ti-20Ta-20Nb-15Mg."],["oa:W2006764543","Ti-20Nb-20Ta-15Mg","crystallite size",15.0,11.0,19.0,4.0,"nm","","after 15, 30, 50, 100 h of MA","","Williamson-Hall method","",false,"unmapped_property","results_discussion","The crystallite size was 15±3, 15±2, 15±4, 15±4 nm after 15, 30, 50 and 100 h, respectively, for Ti-20Ta-20Nb-15Mg."],["oa:W2006764543","Ti-20Mg-20Nb-20Ta","crystallite size",15.0,11.0,19.0,4.0,"nm","","after 8 h of MA","","Williamson-Hall method","",false,"unmapped_property","results_discussion","According to the Williamson\u0015 Hall method, the average crystallite sizes of prepared alloys were 15±2, 16±5, 15±4 nm after 8 h for 10, 15 and 20% of Mg content, respectively."],["oa:W2006764543","Ti-20Nb-20Ta-15Mg","crystallite size",15.0,12.0,18.0,3.0,"nm","","after 15, 30, 50, 100 h of MA","","Williamson-Hall method","",false,"unmapped_property","results_discussion","The crystallite size was 15±3, 15±2, 15±4, 15±4 nm after 15, 30, 50 and 100 h, respectively, for Ti-20Ta-20Nb-15Mg."],["oa:W2010141166","","creep deformation",345.0,345.0,415.0,null,"MN/m2","","","","","",false,"unmapped_property","results_discussion",""],["oa:W2010141166","","creep deformation",0.01,null,null,null,"percent","","","","","",false,"unmapped_property","results_discussion",""],["oa:W2010141166","Ti-50V-5Al-2Si","specific tensile strength",1.25,null,null,null,"","5000 C","","","","",false,"unmapped_property","results_discussion",""],["oa:W2010141166","Ti-50V-5Al-1Si","specific tensile strength",1.14,null,null,null,"","6500 C","","","","",false,"unmapped_property","results_discussion",""],["oa:W2010141166","Ti-50V-3Al-1Si","100-hour 1-percent-creep elongation",0.01,null,null,null,"percent","","","","","",false,"unmapped_property","results_discussion",""],["oa:W2010141166","Ti-50V-3Al-1Si","100-hour-rupture strengths",550.0,null,null,null,"MN/m2","","","","","",false,"unmapped_property","results_discussion",""],["oa:W2014221962","Ti-10V-2Fe-3Al","ALMEN intensity",0.32,null,null,null,"mm","","shot peened","","","",false,"unmapped_property","methods",""],["oa:W2014749224","Ti-6Al-4V","surface residual stresses",-390.0,null,null,null,"MPa","","","","","",false,"unmapped_property","methods","These values are respectively -210 MPa and -390 MPa on the specimens machined without laser assistance."],["oa:W2014749224","Ti-6Al-4V","surface residual stresses",-35.0,null,null,null,"MPa","","","","","",false,"unmapped_property","methods","The surface residual stresses were found to be approximately -35 MPa in the circumferential direction and -140 MPa in the tangential direction."],["oa:W2014749224","Ti-6Al-4V","surface residual stresses",-140.0,null,null,null,"MPa","","","","","",false,"unmapped_property","methods","The surface residual stresses were found to be approximately -35 MPa in the circumferential direction and -140 MPa in the tangential direction."],["oa:W2014749224","Ti-6Al-4V","surface residual stresses",-210.0,null,null,null,"MPa","","","","","",false,"unmapped_property","methods","These values are respectively -210 MPa and -390 MPa on the specimens machined without laser assistance."],["oa:W2015591068","Ti-6Al-4V","HRc",37.5,35.0,40.0,null,"HRc","","annealed","","","",false,"unmapped_property","methods","Mechanical properties of this alloy are: (35-40) HRc and ultimate strength of 1270 MPa, in the annealed condition."],["oa:W2016778914","TiAl","strain",10.0,null,null,null,"%","800 °C","","","","",false,"unmapped_property","results_discussion",""],["oa:W2016778914","TiAl","total failure strains",0.09,0.09,0.09,null,"percent","room temperature","","","tensile test","",false,"unmapped_property","results_discussion",""],["oa:W2017019905","","fatigue behaviour",1.0,1.0,null,null,"mm","","","","","",false,"unmapped_property","discussion",""],["oa:W2017470390","Stainless steel 1.4301 (EN)","increase",72.0,null,null,null,"%","","","","","",false,"unmapped_property","results_discussion","For the stainless steel 1.4301 (EN), the increase of the microhardness was 72 %, see Fig. 5 in Ref. [10]."],["oa:W2017470390","CP-Ti Grade 2","increase",32.0,null,null,null,"%","","","","","",false,"unmapped_property","results_discussion","Thus, the increase is about 32 %."],["oa:W2017470390","CP-Ti Grade 2","lifetime component",185.0,null,null,5.0,"ps","","","","positron lifetime spectroscopy","",false,"unmapped_property","discussion","The authors were able to resolve two lifetime components in their spectra (e.g. s1 = 185 ± 5 ps and s2 = 290 ± 21 ps, the latter had the intensity about 19 ± 7 %)."],["oa:W2017470390","CP-Ti Grade 2","lifetime component",290.0,null,null,21.0,"ps","","","","positron lifetime spectroscopy","",false,"unmapped_property","discussion","The authors were able to resolve two lifetime components in their spectra (e.g. s1 = 185 ± 5 ps and s2 = 290 ± 21 ps, the latter had the intensity about 19 ± 7 %)."],["oa:W2017470390","Ti","lifetime component",194.0,null,null,2.0,"ps","","cold rolled up to ca. 28 % reduction of thickness","","positron lifetime spectroscopy","",false,"unmapped_property","discussion","Serra and De Diego [19] observed only a single lifetime component of 194 ± 2 ps in a titanium sample exposed to the cold rolling with the thickness reduction about 28 %."],["oa:W2018382502","Ti-6Al-4V","phase fraction contribution",15.0,null,null,null,"MPa","","","","","",false,"unmapped_property","conclusions",""],["oa:W2018382502","Ti-6Al-4V","relative difference in flow stress",0.2,null,null,null,"","","","","","",false,"unmapped_property","methods",""],["oa:W2018382502","Ti-6Al-4V","flow stress",60.0,null,null,null,"%","1228 K (955°C)","","","","",false,"unmapped_property","methods",""],["oa:W2018382502","Ti-6Al-4V","thermal activation contribution",80.0,null,null,null,"MPa","","","","","",false,"unmapped_property","conclusions",""],["oa:W2018382502","Ti-6Al-4V","stress difference",95.0,null,null,null,"MPa","","","","","",false,"unmapped_property","conclusions",""],["oa:W2018382502","Ti-6Al-4V","flow stress ratio",0.6,null,null,null,"","","1228 K (955°C)","","","",false,"unmapped_property","conclusions",""],["oa:W2018737023","Ti-46Al","Concentration of oxygen (mass%)",0.12,null,null,null,"mass%","","","","","",false,"unmapped_property","results_discussion",""],["oa:W2021110564","Ti–Nb–Ta","partial superelasticity",0.0,null,null,null,"","room temperature","annealed 600 °C and 750 °C","","","",false,"unmapped_property","results",""],["oa:W2021110564","Ti-20.5Nb-5.6Zr","brittle behavior",0.0,null,null,null,"","","annealed 450 °C after e=0.37","","","",false,"unmapped_property","results",""],["oa:W2021110564","Ti–Nb–Ta","transformation yield stress– temperature slope",1.7,null,null,null,"MPa/°C","","annealed 600 °C and 750 °C","","tensile test","",false,"unmapped_property","results",""],["oa:W2021110564","Ti-20.5Nb-5.6Zr","stress–strain diagrams",0.0,null,null,null,"","","annealed 450–900 °C","","","",false,"unmapped_property","results",""],["oa:W2021110564","Ti-20.5Nb-5.6Zr","transformation yield stress– temperature slope",2.0,null,null,null,"MPa/°C","","annealed e=0.37","","tensile test","",false,"unmapped_property","results",""],["oa:W2021110564","Ti-20.5Nb-5.6Zr","recoverable strain",1.5,null,null,null,"%","room temperature","as-received","","tensile test","",false,"unmapped_property","results",""],["oa:W2021110564","Ti-20.5Nb-5.6Zr","isothermal stress–strain curves",0.0,null,null,null,"","","annealed e=0.37+600 °C","","","",false,"unmapped_property","results",""],["oa:W2024916814","Ti-24-11","rate of hardening",2650.0,null,null,null,"MPa/unitstrain","25 °C","shock prestrained 10 GPa","primary & elongated α","quasi-static compression","0.001 s-1",false,"unmapped_property","results_discussion",""],["oa:W2024916814","Ti-48-2-2","rate of hardening",1850.0,null,null,null,"MPa/unitstrain","25 °C","shock prestrained 10 GPa","primary γ (-20 μ) + transformed β","quasi-static compression","0.001 s-1",false,"unmapped_property","results_discussion",""],["oa:W2027413283","CP-Ti Grade 2","stress concentration factor",0.0,null,null,null,"","","","","","",true,"unmapped_property","conclusions",""],["oa:W2028960282","Ti-24Al-14Nb-3V-0.5Mo","thickness of the scale",1.0,null,null,null,"µm","700 °C","as-melted","","","",false,"unmapped_property","results",""],["oa:W2028960282","Ti-24Al-14Nb-3V-0.5Mo","thickness of the scale",30.0,null,null,null,"µm","1000 °C","as-melted","","","",false,"unmapped_property","results",""],["oa:W2028960282","Ti-24Al-14Nb-3V-0.5Mo","thickness of the scale",1.0,null,null,null,"µm","700 °C","as-rolled","","","",false,"unmapped_property","results",""],["oa:W2028960282","Ti-24Al-14Nb-3V-0.5Mo","thickness of the scale",35.0,null,null,null,"µm","1000 °C","as-rolled","","","",false,"unmapped_property","results",""],["oa:W2029464772","Ti-6Al-4V","임계값 C",431.0,null,null,null,"W/mm3","600 °C","","","tensile test","",false,"unmapped_property","abstract",""],["oa:W2029464772","Ti-6Al-4V","파단이 발생한 직후의 시편의 형상",7.0,null,null,null,"times","700 °C","","","dome test","10 mm/s",false,"unmapped_property","abstract",""],["oa:W2029464772","Ti-6Al-4V","임계값 C",527.0,null,null,null,"W/mm3","700 °C","","","tensile test","",false,"unmapped_property","abstract",""],["oa:W2029464772","Ti-6Al-4V","파단이 발생한 직후의 시편의 형상",1.0,null,null,null,"times","500 °C","","","dome test","10 mm/s",false,"unmapped_property","abstract",""],["oa:W2029823430","Ti-6Al-4V","Band spacing (µm)",25.0,25.0,25.0,null,"µm","","","","","",false,"unmapped_property","conclusions","75 100 300 400 Initial yield stress = 547 Mpa 782 Mpa 1016 MPa 25 50 Band spacing (µm) Initial yield stress = 547 Mpa 782 Mpa 1016MPa 100 200 Frequency of segmentation (kHz) 0 0 5 10 15 20 25 Cutting speed (m/s) 0 0 5 10 15 20 25 Cutting speed (m/s) Fig. 16."],["oa:W2029823430","Ti-6Al-4V","Frequency of segmentation (kHz)",100.0,100.0,100.0,null,"kHz","","","","","",false,"unmapped_property","conclusions","75 100 300 400 Initial yield stress = 547 Mpa 782 Mpa 1016 MPa 25 50 Band spacing (µm) Initial yield stress = 547 Mpa 782 Mpa 1016MPa 100 200 Frequency of segmentation (kHz) 0 0 5 10 15 20 25 Cutting speed (m/s) 0 0 5 10 15 20 25 Cutting speed (m/s) Fig. 16."],["oa:W2029823430","Ti-6Al-4V","Cutting speed (m/s)",15.0,15.0,15.0,null,"m/s","","","","","",false,"unmapped_property","conclusions","75 100 300 400 Initial yield stress = 547 Mpa 782 Mpa 1016 MPa 25 50 Band spacing (µm) Initial yield stress = 547 Mpa 782 Mpa 1016MPa 100 200 Frequency of segmentation (kHz) 0 0 5 10 15 20 25 Cutting speed (m/s) 0 0 5 10 15 20 25 Cutting speed (m/s) Fig. 16."],["oa:W2029823430","Ti-6Al-4V","Cutting speed (m/s)",0.0,0.0,0.0,null,"m/s","","","","","",false,"unmapped_property","conclusions","75 100 300 400 Initial yield stress = 547 Mpa 782 Mpa 1016 MPa 25 50 Band spacing (µm) Initial yield stress = 547 Mpa 782 Mpa 1016MPa 100 200 Frequency of segmentation (kHz) 0 0 5 10 15 20 25 Cutting speed (m/s) 0 0 5 10 15 20 25 Cutting speed (m/s) Fig. 16."],["oa:W2029823430","Ti-6Al-4V","Cutting speed (m/s)",5.0,5.0,5.0,null,"m/s","","","","","",false,"unmapped_property","conclusions","75 100 300 400 Initial yield stress = 547 Mpa 782 Mpa 1016 MPa 25 50 Band spacing (µm) Initial yield stress = 547 Mpa 782 Mpa 1016MPa 100 200 Frequency of segmentation (kHz) 0 0 5 10 15 20 25 Cutting speed (m/s) 0 0 5 10 15 20 25 Cutting speed (m/s) Fig. 16."],["oa:W2029823430","Ti-6Al-4V","Cutting speed (m/s)",10.0,10.0,10.0,null,"m/s","","","","","",false,"unmapped_property","conclusions","75 100 300 400 Initial yield stress = 547 Mpa 782 Mpa 1016 MPa 25 50 Band spacing (µm) Initial yield stress = 547 Mpa 782 Mpa 1016MPa 100 200 Frequency of segmentation (kHz) 0 0 5 10 15 20 25 Cutting speed (m/s) 0 0 5 10 15 20 25 Cutting speed (m/s) Fig. 16."],["oa:W2029823430","Ti-6Al-4V","Cutting speed (m/s)",25.0,25.0,25.0,null,"m/s","","","","","",false,"unmapped_property","conclusions","75 100 300 400 Initial yield stress = 547 Mpa 782 Mpa 1016 MPa 25 50 Band spacing (µm) Initial yield stress = 547 Mpa 782 Mpa 1016MPa 100 200 Frequency of segmentation (kHz) 0 0 5 10 15 20 25 Cutting speed (m/s) 0 0 5 10 15 20 25 Cutting speed (m/s) Fig. 16."],["oa:W2029823430","Ti-6Al-4V","Cutting speed (m/s)",20.0,20.0,20.0,null,"m/s","","","","","",false,"unmapped_property","conclusions","75 100 300 400 Initial yield stress = 547 Mpa 782 Mpa 1016 MPa 25 50 Band spacing (µm) Initial yield stress = 547 Mpa 782 Mpa 1016MPa 100 200 Frequency of segmentation (kHz) 0 0 5 10 15 20 25 Cutting speed (m/s) 0 0 5 10 15 20 25 Cutting speed (m/s) Fig. 16."],["oa:W2031701771","Ti-6Al-4V","stiffness-equivalent area",0.0,null,null,null,"","","","","","",false,"unmapped_property","results",""],["oa:W2032791507","Ti-6Al-4V","Strength Level Ratio of yield strength to tensile strength",0.95,null,null,null,"","77 K","rolled","","","",false,"unmapped_property","results_discussion",""],["oa:W2032791507","Ti-6Al-4V","AJ/Aa",17.9,null,null,null,"MN/m2","293K","","","fracture toughness test","",false,"unmapped_property","results_discussion",""],["oa:W2032791507","Ti-6Al-4V","Strength Level Ratio of yield strength to tensile strength",0.95,null,null,null,"","77 K","forged","","","",false,"unmapped_property","results_discussion",""],["oa:W2032791507","Ti-6Al-4V","Strength Level Ratio of yield strength to tensile strength",0.95,null,null,null,"","4 K","rolled","","","",false,"unmapped_property","results_discussion",""],["oa:W2032791507","Ti-6Al-4V","AJ/Aa",3.4,null,null,null,"MN/m2","293K","","","fracture toughness test","",false,"unmapped_property","results_discussion",""],["oa:W2032791507","Ti-6Al-4V","AJ/Aa",10.3,null,null,null,"MN/m2","293K","","","fracture toughness test","",false,"unmapped_property","results_discussion",""],["oa:W2032791507","Ti-6Al-4V","Strength Level Ratio of yield strength to tensile strength",0.95,null,null,null,"","4 K","forged","","","",false,"unmapped_property","results_discussion",""],["oa:W2032791507","Ti-6Al-4V","Strength Level Ratio of yield strength to tensile strength",0.95,null,null,null,"","293 K","forged","","","",false,"unmapped_property","results_discussion",""],["oa:W2032791507","Ti-6Al-4V","Strength Level Ratio of yield strength to tensile strength",0.95,null,null,null,"","293 K","rolled","","","",false,"unmapped_property","results_discussion",""],["oa:W2037445359","Ti-23Nb-2Zr-1.2O-0.7Ta","attainable elastic strain",2.5,null,null,null,"%","room temperature","","equiaxed","tensile test","",false,"unmapped_property","results",""],["oa:W2037445359","Ti-23Nb-2Zr-1.2O-0.7Ta","tensile strain",2.7,null,null,null,"%","","90% cold swaged","","in-situ XRD","",false,"unmapped_property","discussion",""],["oa:W2037445359","","2.4%",2.4,null,null,null,"%","","","","","",false,"unmapped_property","discussion",""],["oa:W2037445359","Ti-23Nb-2Zr-1.2O-0.7Ta","Cold Working Ratio (%)",90.0,null,null,null,"%","","","","","",false,"unmapped_property","results",""],["oa:W2037445359","Ti-23Nb-2Zr-1.2O-0.7Ta","attainable elastic strain",1.0,null,null,null,"%","room temperature","","equiaxed","tensile test","",false,"unmapped_property","results",""],["oa:W2037445359","Ti-23Nb-2Zr-1.2O-0.7Ta","deformation bands",0.0,null,null,null,"","","","lenticular deformation bands","","",false,"unmapped_property","results",""],["oa:W2037445359","Ti-23Nb-2Zr-1.2O-0.7Ta","deformation bands",0.0,null,null,null,"","","40% cold worked","lenticular deformation bands","","",false,"unmapped_property","results",""],["oa:W2037445359","","cold swaged",85.0,null,null,null,"%","","85% cold swaged","","","",false,"unmapped_property","discussion",""],["oa:W2037445359","Ti-25Nb-2Zr-1.2O-0.7Ta","tensile strain",1.2,null,null,null,"%","","","","in-situ XRD","",false,"unmapped_property","discussion",""],["oa:W2037532532","Ti-29Nb-13Ta-4.6Zr","tensile bonding strength",25.0,null,null,null,"MPa","","","","","",false,"unmapped_property","conclusions",""],["oa:W2037532532","DC5","tensile bonding strength",25.0,null,null,null,"MPa","","","","","",false,"unmapped_property","results_discussion",""],["oa:W2037532532","aged DC5","tensile bonding strength",18.6,null,null,null,"MPa","","","","","",false,"unmapped_property","results_discussion",""],["oa:W2037532532","Ti-29Nb-13Ta-4.6Zr","tensile bonding strength",18.6,null,null,null,"MPa","","aged","","","",false,"unmapped_property","conclusions",""],["oa:W2040654255","Ti-6Al-4V","B",667.0,null,null,null,"MPa","","","","compression test","",false,"unmapped_property","methods",""],["oa:W2042310099","Ti-6Al-4V","β phase at the grain boundaries",10.7,null,null,0.9,"%","","","equiaxed α","","",false,"unmapped_property","results",""],["oa:W2044274291","CP-Ti Grade 2","reduced microhardness",22.0,null,null,null,"%","","","","","",false,"unmapped_property","conclusions","of approximately 22% would be due to the annealing effect of static recovery, although dynamic recovery and dynamic recrystallization could also have occurred during the particle deposition process."],["oa:W2044274291","CP-Ti Grade 2","percent difference in microhardness",22.0,null,null,null,"%","","","","","",false,"unmapped_property","results_discussion","The percent difference in microhardness was calculated to be approximately 22."],["oa:W2045143497","LBM","icorr",1.81,null,null,0.5,"nA/cm2","","","","","",false,"unmapped_property","table","LBM\t−239\t(18) a\t1.81\t(0.5) a\t23\t(8) a\t870\t(179) a"],["oa:W2045143497","Cast","OCP",-243.0,null,null,null,"mV","","","","","",false,"unmapped_property","table","Cast\t−243\t(18) a\t0.75\t(0.7) b,c\t199\t(158) b\t1137\t(752) a"],["oa:W2045143497","Wrought","Rp",18.0,null,null,null,"kΩ·cm2","","","","","",false,"unmapped_property","table","Wrought\t−159\t(18) a\t1.36\t(0.5) a,c\t49\t(25) a\t837\t(249) a"],["oa:W2045143497","EBM","ipassive",1645.0,null,null,583.0,"nA/cm2","","","","","",false,"unmapped_property","table","EBM\t−246\t(81) a\t0.44\t(0.3) b\t199\t(90) b\t1645\t(583) a"],["oa:W2045143497","LBM","ipassive",870.0,null,null,179.0,"nA/cm2","","","","","",false,"unmapped_property","table","LBM\t−239\t(18) a\t1.81\t(0.5) a\t23\t(8) a\t870\t(179) a"],["oa:W2045143497","Cast","icorr",0.75,null,null,0.7,"nA/cm2","","","","","",false,"unmapped_property","table","Cast\t−243\t(18) a\t0.75\t(0.7) b,c\t199\t(158) b\t1137\t(752) a"],["oa:W2045143497","Cast","ipassive",1137.0,null,null,752.0,"nA/cm2","","","","","",false,"unmapped_property","table","Cast\t−243\t(18) a\t0.75\t(0.7) b,c\t199\t(158) b\t1137\t(752) a"],["oa:W2045143497","EBM","OCP",-246.0,null,null,null,"mV","","","","","",false,"unmapped_property","table","EBM\t−246\t(81) a\t0.44\t(0.3) b\t199\t(90) b\t1645\t(583) a"],["oa:W2045143497","LBM","OCP",-239.0,null,null,null,"mV","","","","","",false,"unmapped_property","table","LBM\t−239\t(18) a\t1.81\t(0.5) a\t23\t(8) a\t870\t(179) a"],["oa:W2045143497","Wrought","ipassive",837.0,null,null,249.0,"nA/cm2","","","","","",false,"unmapped_property","table","Wrought\t−159\t(18) a\t1.36\t(0.5) a,c\t49\t(25) a\t837\t(249) a"],["oa:W2045143497","Wrought","OCP",-159.0,null,null,null,"mV","","","","","",false,"unmapped_property","table","Wrought\t−159\t(18) a\t1.36\t(0.5) a,c\t49\t(25) a\t837\t(249) a"],["oa:W2045143497","Ti-6Al-4V","oxygen",0.14,null,null,null,"%","","","","","",false,"unmapped_property","results","Correspondingly, the LBM powder contained only 0.14% oxygen, and this is in contrast to 0.11% oxygen for the wrought product."],["oa:W2045143497","Wrought","icorr",1.36,null,null,0.5,"nA/cm2","","","","","",false,"unmapped_property","table","Wrought\t−159\t(18) a\t1.36\t(0.5) a,c\t49\t(25) a\t837\t(249) a"],["oa:W2045143497","EBM","icorr",0.44,null,null,0.3,"nA/cm2","","","","","",false,"unmapped_property","table","EBM\t−246\t(81) a\t0.44\t(0.3) b\t199\t(90) b\t1645\t(583) a"],["oa:W2045143497","LBM","Rp",18.0,null,null,null,"kΩ·cm2","","","","","",false,"unmapped_property","table","LBM\t−239\t(18) a\t1.81\t(0.5) a\t23\t(8) a\t870\t(179) a"],["oa:W2045143497","EBM","Rp",81.0,null,null,null,"kΩ·cm2","","","","","",false,"unmapped_property","table","EBM\t−246\t(81) a\t0.44\t(0.3) b\t199\t(90) b\t1645\t(583) a"],["oa:W2045143497","Cast","Rp",18.0,null,null,null,"kΩ·cm2","","","","","",false,"unmapped_property","table","Cast\t−243\t(18) a\t0.75\t(0.7) b,c\t199\t(158) b\t1137\t(752) a"],["oa:W2045168235","CP-Ti Grade 2","gradient",320.0,null,null,null,"MPa/mm","","","","","",false,"unmapped_property","results_discussion",""],["oa:W2045168235","CP-Ti Grade 2","discrepancy",-2.65,null,null,null,"%","","","","","",false,"unmapped_property","results_discussion",""],["oa:W2045168235","CP-Ti Grade 2","safety factor",1.45,null,null,null,"","","","","","",false,"unmapped_property","results_discussion",""],["oa:W2045168235","CP-Ti Grade 2","external dimensions",0.0,null,null,null,"","","","","","",false,"unmapped_property","results_discussion",""],["oa:W2045168235","CP-Ti Grade 2","applied global tensile stress",50.0,null,null,null,"MPa","","","","","",false,"unmapped_property","results_discussion",""],["oa:W2045168235","CP-Ti Grade 2","residual stress",400.0,null,null,null,"MPa","","","","","",false,"unmapped_property","results_discussion",""],["oa:W204616211","","hardening",12.0,null,null,null,"%","","","","compression test","10−4 1/s",false,"unmapped_property","results",""],["oa:W2047926153","Ti555-3","MPW",4.0,null,null,null,"°","","","","","",false,"unmapped_property","methods",""],["oa:W2047926153","Ti555–3","uncertainty of each measurement point",50.0,null,null,null,"MPa","","","","","",false,"unmapped_property","methods",""],["oa:W2049888852","Ti-8Al-1Mo-1V","time to crack initiation",2500.0,null,null,null,"hours","500 K","","","salt-stress-corrosion test","",false,"unmapped_property","results_discussion",""],["oa:W2049888852","Ti-8Al-1Mo-1V","time to crack initiation",5000.0,null,null,null,"hours","500 K","","","salt-stress-corrosion test","",false,"unmapped_property","results_discussion",""],["oa:W2049888852","Ti-8Al-1Mo-1V","time to crack initiation",1000.0,null,null,null,"hours","560 K","","","salt-stress-corrosion test","",false,"unmapped_property","results_discussion",""],["oa:W2049888852","Ti-8Al-1Mo-1V","maximum crack depths",250.0,250.0,300.0,null,"pm","550° F (560° K)","duplex annealed","","","",false,"unmapped_property","results_discussion",""],["oa:W2049888852","Ti-8Al-1Mo-1V","maximum crack depths",300.0,300.0,300.0,null,"pm","600° F (590° K)","duplex annealed","","","",false,"unmapped_property","results_discussion",""],["oa:W2049888852","Ti-8Al-1Mo-1V","exposure time",17.0,null,null,null,"hours","590 K","","","salt-stress-corrosion test","",false,"unmapped_property","results_discussion",""],["oa:W2049888852","Ti-8Al-1Mo-1V","time to crack initiation",1600.0,null,null,null,"hours","530 K","","","salt-stress-corrosion test","",false,"unmapped_property","results_discussion",""],["oa:W2049888852","Ti-8Al-1Mo-1V","time to crack initiation",200.0,null,null,null,"hours","560 K","","","salt-stress-corrosion test","",false,"unmapped_property","results_discussion",""],["oa:W2050634015","TA15","frequency of high angle grain boundaries",60.0,null,null,null,"%","850 °C","","","","",false,"unmapped_property","discussion",""],["oa:W2050634015","TA15","Q",163.28,null,null,null,"kJmol-1","850 °C","","","","0.001–0.1 s⁻¹",false,"unmapped_property","results",""],["oa:W2050634015","TA15","number and area fractions of recrystallized grains",7.0,null,null,null,"%","750 °C","","","","0.01 s⁻¹",false,"unmapped_property","discussion",""],["oa:W2050634015","TA15","number and area fractions of recrystallized grains",66.0,null,null,null,"%","","","","","",false,"unmapped_property","discussion",""],["oa:W2050634015","TA15","number and area fractions of recrystallized grains",52.0,null,null,null,"%","750 °C","","","","0.01 s⁻¹",false,"unmapped_property","discussion",""],["oa:W2050634015","TA15","fraction of high angle grain boundaries (>15°)",60.0,null,null,null,"%","","","","","",false,"unmapped_property","discussion",""],["oa:W2050634015","TA15","Q",357.87,null,null,null,"kJmol-1","800 °C","","","","0.001–0.1 s⁻¹",false,"unmapped_property","results",""],["oa:W2050634015","TA15","Q",697.44,null,null,null,"kJmol-1","750 °C","","","","0.001–0.1 s⁻¹",false,"unmapped_property","results",""],["oa:W2050634015","TA15","number and area fractions of recrystallized grains",12.4,null,null,null,"%","","","","","",false,"unmapped_property","discussion",""],["oa:W2050634015","TA15","frequency of high angle grain boundaries",30.0,null,null,null,"%","750 °C","","","","",false,"unmapped_property","discussion",""],["oa:W2050634015","TA15","frequency of high angle grain boundaries",40.0,null,null,null,"%","800 °C","","","","",false,"unmapped_property","discussion",""],["oa:W2052676920","Ti-15Mo-5Zr-3Al","thickness of 30μm",30.0,null,null,null,"µm","","","","","",false,"unmapped_property","results_discussion",""],["oa:W2054278648","Ti-1V","number of flights to produce a crack 1 mm long",5.5,null,null,null,"10^8","room temperature","duplex annealed","","crack-growth test","",false,"unmapped_property","methods",""],["oa:W2054278648","Ti-1V","percentage of total life to reach 1 mm crack length",70.0,60.0,80.0,null,"%","","duplex annealed","","crack-growth test","",false,"unmapped_property","results_discussion",""],["oa:W2054278648","Ti-1V","number of flights to produce a crack 1 mm long",1.1,null,null,null,"10^7","560 K","duplex annealed","","crack-growth test","",false,"unmapped_property","methods",""],["oa:W2054402481","Ti-6Al-4V","coating duration",15.0,null,null,null,"hours","","","","","",false,"unmapped_property","conclusions",""],["oa:W2055356903","","Al at.%",7.0,null,null,null,"at%","","","","","",false,"unmapped_property","results_discussion",""],["oa:W2055356903","","Al at.%",30.0,null,null,null,"at%","","","","","",false,"unmapped_property","results_discussion",""],["oa:W2055356903","Ti-3O-2Al","Density (g.cm-3)",4.44,null,null,null,"g.cm-3","","post-HPT annealing","","","",false,"unmapped_property","results_discussion",""],["oa:W2055818658","Ti-6Al-4V","1.02 mm/mm",1.02,null,null,null,"mm/mm","1000 °C","","","simulation","0.1 s-1",true,"unmapped_property","results_discussion",""],["oa:W2056067917","gamma titanium aluminides","FL",25.0,null,null,null,"%","","","","","",false,"unmapped_property","results",""],["oa:W2056067917","gamma titanium
