Repository: akhtar07/tisci-explorer

# TiSci Explorer

A read-only, static explorer for **TiSci**, an autonomous research agent for titanium alloys. TiSci reads the
titanium-alloy literature, builds a knowledge graph and a table of measured values, proposes hypotheses where the
graph has gaps, and tests them with DFT (MACE / VASP) and the ICME-lite multiscale chain.

**Live site:** https://akhtar07.github.io/tisci-explorer/

The site has seven sections:

| Section | What it shows |
|---|---|
| Overview | Corpus → graph → facts → hypotheses → verdicts, with the snapshot's counts |
| Worked example | One full loop for W in α-Ti: graph path, hypothesis, novelty check, DFT test, verdict, follow-up, DAMASK |

File: data/facts/surface_roughness.json (part 28 of 35)
very rough with high values of Sq (361.7 nm) and Sa (311.3 nm), which indicates that its surface had prominent ridges and valleys."],["oa:W4413974298","Ti-6Al-4V","Sa",0.2126,null,null,null,"µm","","","","AFM","",false,"","results_discussion","Sample Duration of coating (min) Roughness (Sq) nm (Sa) nm a Without coating 361.7 311.3 b 5 136.5 103.9 c 10 93.8 77.9 d 15 248.7 212.6"],["oa:W4413974298","Ti-6Al-4V","Sq",0.0938,null,null,null,"µm","","","","AFM","",false,"","results_discussion","Sample Duration of coating (min) Roughness (Sq) nm (Sa) nm a Without coating 361.7 311.3 b 5 136.5 103.9 c 10 93.8 77.9 d 15 248.7 212.6"],["oa:W4413974298","Ti-6Al-4V","Sq",0.3617,null,null,null,"µm","","","","AFM","",false,"","results_discussion","Sample Duration of coating (min) Roughness (Sq) nm (Sa) nm a Without coating 361.7 311.3 b 5 136.5 103.9 c 10 93.8 77.9 d 15 248.7 212.6"],["oa:W4413989984","Ti-6Al-4V","Sa",30.0,30.0,30.0,null,"µm","","as-built SLM","","","",false,"","results_discussion","However, despite the partial elimination of surface defects through modification of key process parameters, the surface roughness averaged approximately 30 μm for Ti-6Al-4V (S5) and around 17 μm for Ti-6Al-4V (S8)."],["oa:W4413989984","Ti-6Al-4V","Sa",19.65,19.65,19.65,null,"µm","","as-built SLM","","","",false,"","results_discussion","The most favorable reduction in the Sa parameter was achieved for the Ti-6Al-4V sample manufactured using the S5 strategy and treated with the highest operating pressure, resulting in a reduction ranging from 25% at a jet pressure of 10 MPa to 50% at 30 MPa."],["oa:W4413989984","Ti-6Al-4V","Sa",26.2,21.0,31.4,5.2,"µm","","as-built SLM","","","",false,"","methods","In the study by Laskowska et al. [], samples produced using the S5 strategy exhibited the highest surface roughness (Sa = 26.2 ± 5.2 μm), whereas those produced with the S8 strategy showed the lowest roughness (Sa = 10 ± 3.6 μm)."],["oa:W4413989984","Ti-6Al-4V","Sa",10.0,6.4,13.6,3.6,"µm","","as-built SLM","","","",false,"","methods","In the study by Laskowska et al. [], samples produced using the S5 strategy exhibited the highest surface roughness (Sa = 26.2 ± 5.2 μm), whereas those produced with the S8 strategy showed the lowest roughness (Sa = 10 ± 3.6 μm)."],["oa:W4413989984","Ti-6Al-4V","Sa",17.0,null,null,null,"µm","","as-built SLM, S8 strategy","","","",false,"","conclusions","When examining the influence of additive manufacturing technology on the initial surface quality, the following observations were made:The additive manufacturing strategy has a significant impact on the surface quality of Ti-6Al-4V samples.Strategies such as S5, which involve high scanning speeds and low laser power, result in numerous surface defects (e.g., pores, unmelted powder particles) and high surface roughness (Sa ≈ 30 μm).In contrast, the S8 strategy, performed in a stable conduction mo"],["oa:W4413989984","Ti-6Al-4V","Sa",30.0,null,null,null,"µm","","as-built SLM, S5 strategy","","","",false,"","conclusions","When examining the influence of additive manufacturing technology on the initial surface quality, the following observations were made:The additive manufacturing strategy has a significant impact on the surface quality of Ti-6Al-4V samples.Strategies such as S5, which involve high scanning speeds and low laser power, result in numerous surface defects (e.g., pores, unmelted powder particles) and high surface roughness (Sa ≈ 30 μm).In contrast, the S8 strategy, performed in a stable conduction mo"],["oa:W4413989984","Ti-6Al-4V","Sa",17.0,17.0,17.0,null,"µm","","as-built SLM","","","",false,"","results_discussion","However, despite the partial elimination of surface defects through modification of key process parameters, the surface roughness averaged approximately 30 μm for Ti-6Al-4V (S5) and around 17 μm for Ti-6Al-4V (S8)."],["oa:W4414074618","Ti-6Al-4V","surface roughness",5.7,null,null,null,"µm","","heat-treated","","","",false,"","results_discussion","Surface roughness result of both upskin (US) and core skin (CS) of AB and HT samples roughness for US at 5.70 µm and slightly lower value for CS at 9.58 µm."],["oa:W4414074618","Ti-6Al-4V","surface roughness",5.7,null,null,null,"µm","","annealed 935°C/8h","","","",false,"","abstract","The heat treatment was able to produce high-density parts, with surfaces as smooth as 5.70 μm, reaching up to 99.28% density."],["oa:W4414074618","Ti-6Al-4V","surface roughness",5.12,null,null,null,"µm","","as-built","martensitic α'","","",false,"","results_discussion","As-built samples reported 5.12 μm (US) and 10.48 μm (CS), while heat-treated samples reported slightly higher"],["oa:W4414074618","Ti-6Al-4V","surface roughness",0.0,null,null,null,"","","","","Mitutoyo C-3000 surface profiler","",false,"unit_missing","methods","Three reading points were measured and averaged with a reading speed of 0.20 mm/s over a reading distance of 3 mm."],["oa:W4414074618","Ti-6Al-4V","surface roughness",10.48,null,null,null,"µm","","as-built","martensitic α'","","",false,"","results_discussion","As-built samples reported 5.12 μm (US) and 10.48 μm (CS), while heat-treated samples reported slightly higher"],["oa:W4414074618","Ti-6Al-4V","surface roughness",9.58,null,null,null,"µm","","heat-treated","","","",false,"","results_discussion","Surface roughness result of both upskin (US) and core skin (CS) of AB and HT samples roughness for US at 5.70 µm and slightly lower value for CS at 9.58 µm."],["oa:W4414482150","Ti-6Al-4V","Rq",0.69,null,null,null,"µm","","","","","",false,"","results_discussion","Figs. 9a and 9d show representative surface topographies with roughness (Rq) of 6.9 µm and 0.69 µm, respectively."],["oa:W4414482150","Ti-6Al-4V","Rq",6.9,null,null,null,"µm","","","","","",false,"","results_discussion","Figs. 9a and 9d show representative surface topographies with roughness (Rq) of 6.9 µm and 0.69 µm, respectively."],["oa:W4414482150","Ti-6Al-4V","Rq",6.9,null,null,null,"µm","","","","","",false,"","results_discussion","(a) Surface topography image showing the uniform distribution of asperities on the disc surface with a roughness (Rq) of 6.9 µm."],["oa:W4414482150","Ti-6Al-4V","Rq",0.69,null,null,null,"µm","","","","","",false,"","results_discussion","(d) Surface topography image showing the uniform distribution of asperities on the disc surface with Rq = 0.69 µm."],["oa:W4414514035","Ti-6Al-4V","average roughness",0.323,null,null,null,"µm","room temperature","","","3D surface profilometer","",false,"","results_discussion",""],["oa:W4414514035","Ti-6Al-4V","peak roughness",0.385,null,null,null,"µm","room temperature","","","3D surface profilometer","",false,"","results_discussion",""],["oa:W4414514035","Ti-6Al-4V","line roughness",0.3247,null,null,null,"µm","room temperature","","","3D surface profilometer","",false,"","results_discussion",""],["oa:W4414514035","Ti-6Al-4V","ten-point height of the micro unevenness (Rz)",6.428,null,null,null,"µm","","","","","",false,"","methods",""],["oa:W4414514035","Ti-6Al-4V","arithmetic mean deviation of the contour (Ra)",0.958,null,null,null,"µm","","","","","",false,"","methods",""],["oa:W4414514035","Ti-6Al-4V","average roughness",0.3766,null,null,null,"µm","room temperature","","","3D surface profilometer","",false,"","results_discussion",""],["oa:W4414514035","Ti-6Al-4V","surface roughness",0.3505,0.325,0.376,null,"µm","","","","","",false,"","conclusions",""],["oa:W4414514035","Ti-6Al-4V","average roughness",0.3598,null,null,null,"µm","room temperature","","","3D surface profilometer","",false,"","results_discussion",""],["oa:W4414537947","","Sa",292.721,null,null,null,"µm","","","","","",false,"out_of_range","results","The solid scaffold had the smoothest surface, the uniform microporous scaffold showed a higher Sa, and the gradient microporous scaffold exhibited the highest Sa (292.721 μm), demonstrating the important role of structural design in surface characteristics."],["oa:W4414599829","CP-Ti Grade 2","thickness of the TiO2 layer",2.25,2.0,2.5,null,"µm","","","","","",false,"unit_suspect","results_discussion","Below this layer, starting at a depth of about 2 nm, there is a TiO2 layer with a thickness of approximately 2.0–2.5 nm."],["oa:W4414599829","CP-Ti Grade 2","depth from which sample consists of metallic titanium",6.0,null,null,null,"µm","","","","","",false,"unit_suspect","results_discussion","From a depth of 6 nm onwards, the sample consists of metallic titanium."],["oa:W4414599829","CP-Ti Grade 2","depth of transition into TiO",5.5,null,null,null,"µm","","","","","",false,"unit_suspect","results_discussion","Its transition into TiO occurs at a depth of around 5.5 nm."],["oa:W4414599829","CP-Ti Grade 2","thickness of the surface oxide films",0.4,null,null,null,"µm","","","","","",false,"unit_suspect","results_discussion","As predicted from the analysis of the EIS spectra (Figure 10) and later supported by XPS data (Figure 14), the thickness of the surface oxide ﬁlms after acid etching was very small and did not exceed 0.40 nm."],["oa:W4414599829","CP-Ti Grade 2","thickness of the outermost layer",3.5,null,null,null,"µm","","","","","",false,"unit_suspect","results_discussion","The analysis of intensity plots corresponding to Ti compounds as a function of sampling depth for the etched specimen [Figure 16(b)] shows that the outermost layer of the sample has a thickness of 3.5 nm and consists of Ti+4 compounds in the form of salts or hydroxides."],["oa:W4414599829","CP-Ti Grade 2","Ra",8.26,null,null,null,"lm","","","","","",false,"unit_mismatch","results_discussion","The etching procedure resulted in a slight reduction of Ra to 6.40 and 8.26 lm for samples 4SOD15 and 7SOD50, respectively [Figures 8(c) and (d)]."],["oa:W4414599829","CP-Ti Grade 2","thickness of the TiO layer",0.5,null,null,null,"µm","","","","","",false,"unit_suspect","results_discussion","The TiO layer is exceptionally thin, measuring less than 0.5 nm."],["oa:W4414599829","CP-Ti Grade 2","Ra",6.4,null,null,null,"lm","","","","","",false,"unit_mismatch","results_discussion","The etching procedure resulted in a slight reduction of Ra to 6.40 and 8.26 lm for samples 4SOD15 and 7SOD50, respectively [Figures 8(c) and (d)]."],["oa:W4414599829","CP-Ti Grade 2","Ra",8.79,null,null,null,"lm","","","","","",false,"unit_mismatch","results_discussion","The roughness, deﬁned as the arithmetic average of proﬁle height deviations from the mean line (Ra), is equal to 6.97 and 8.79 lm for samples 4SOD15 and 7SOD50, respectively."],["oa:W4414599829","CP-Ti Grade 2","thickness of the surface passive layers",1.43,1.19,1.67,null,"µm","","","","","",false,"unit_suspect","results_discussion","At the same time, for all other samples calculated thickness of the surface passive layers typically lay in the range of 1.19–1.67 nm."],["oa:W4414599829","CP-Ti Grade 2","thickness of this layer",1.5,null,null,null,"µm","","","","","",false,"unit_suspect","results_discussion","The thickness of this layer is approximately 1.5 nm."],["oa:W4414599829","CP-Ti Grade 2","depth of Ti2O3",4.5,null,null,null,"µm","","","","","",false,"unit_suspect","results_discussion","Beneath the TiO2 layer, from a depth of approximately 4.5 nm, Ti2O3 is present."],["oa:W4414599829","CP-Ti Grade 2","Ra",6.97,null,null,null,"lm","","","","","",false,"unit_mismatch","results_discussion","The roughness, deﬁned as the arithmetic average of proﬁle height deviations from the mean line (Ra), is equal to 6.97 and 8.79 lm for samples 4SOD15 and 7SOD50, respectively."],["oa:W4414696972","Ti-6Al-4V","Ra",11.75,11.0,12.5,null,"µm","","as-built","","","",false,"","discussion","Due to the orientation of the serpentine channels relative to the building direction, surface roughness was measured on areas with different inclinations: vertical, 82.5◦upskin and 82.5◦downskin."],["oa:W4414696972","Ti-6Al-4V","Ra",1.0,null,null,null,"µm","","","","touch probe measurement","",false,"","discussion","For polished sections, the difference in Ra values measured by the two techniques was less than 1 µm in 13 out of the 14 cases examined (Fig. 13)."],["oa:W4414696972","Ti-6Al-4V","Ra",12.3,null,null,null,"µm","","as-built LPBF","","focus variation imaging","",false,"","discussion","As expected, the polishing process effectively reduced the internal surface roughness of the channels from 12.3 µm to 8.0 µm after 320 s polishing for A section, and from 11.1 µm to 5.7 µm after 300 s polishing for B section, accompanied by material removal from the walls (Fig. 14)."],["oa:W4414696972","Ti-6Al-4V","Ra",11.75,11.0,12.5,null,"µm","","as-built","","","",false,"","discussion","The roughness (Ra) measured on the as-built sections produced in this study ranges from approximately 11–12.5 µm, depending on manufacturing process parameters."],["oa:W4414696972","Ti-6Al-4V","Ra",8.0,null,null,null,"µm","","polished","","focus variation imaging","",false,"","conclusions","Measurements conducted on both as-built and polished samples demonstrated that the developed polishing process effectively reduced the internal surface roughness (Ra) from 11 to 12 µm to 6–8 µm depending on initial manufacturing pa rameters."],["oa:W4414696972","Ti-6Al-4V","Ra",11.1,null,null,null,"µm","","as-built LPBF","","focus variation imaging","",false,"","discussion","As expected, the polishing process effectively reduced the internal surface roughness of the channels from 12.3 µm to 8.0 µm after 320 s polishing for A section, and from 11.1 µm to 5.7 µm after 300 s polishing for B section, accompanied by material removal from the walls (Fig. 14)."],["oa:W4414696972","Ti-6Al-4V","Ra",11.0,null,null,null,"µm","","as-built LPBF","","focus variation imaging","",false,"","conclusions","Measurements conducted on both as-built and polished samples demonstrated that the developed polishing process effectively reduced the internal surface roughness (Ra) from 11 to 12 µm to 6–8 µm depending on initial manufacturing pa rameters."],["oa:W4414696972","Ti-6Al-4V","Ra",1.0,null,null,null,"µm","","","","touch probe measurement","",false,"","discussion","by less than 1 µm in only 9 out of 15 cases."],["oa:W4414696972","Ti-6Al-4V","Ra",6.0,null,null,null,"µm","","polished","","focus variation imaging","",false,"","conclusions","Measurements conducted on both as-built and polished samples demonstrated that the developed polishing process effectively reduced the internal surface roughness (Ra) from 11 to 12 µm to 6–8 µm depending on initial manufacturing pa rameters."],["oa:W4414696972","Ti-6Al-4V","Ra",5.7,null,null,null,"µm","","polished","","focus variation imaging","",false,"","discussion","As expected, the polishing process effectively reduced the internal surface roughness of the channels from 12.3 µm to 8.0 µm after 320 s polishing for A section, and from 11.1 µm to 5.7 µm after 300 s polishing for B section, accompanied by material removal from the walls (Fig. 14)."],["oa:W4414696972","Ti-6Al-4V","Ra",8.0,null,null,null,"µm","","polished","","focus variation imaging","",false,"","discussion","As expected, the polishing process effectively reduced the internal surface roughness of the channels from 12.3 µm to 8.0 µm after 320 s polishing for A section, and from 11.1 µm to 5.7 µm after 300 s polishing for B section, accompanied by material removal from the walls (Fig. 14)."],["oa:W4414696972","Ti-6Al-4V","Ra",12.0,null,null,null,"µm","","as-built LPBF","","focus variation imaging","",false,"","conclusions","Measurements conducted on both as-built and polished samples demonstrated that the developed polishing process effectively reduced the internal surface roughness (Ra) from 11 to 12 µm to 6–8 µm depending on initial manufacturing pa rameters."],["oa:W4414696972","Ti-6Al-4V","Ra",11.75,11.0,12.5,null,"µm","","as-built","","","",false,"","discussion","Due to the orientation of the serpentine channels relative to the building direction, surface roughness was measured on areas with different inclinations: vertical, 82.5◦upskin and 82.5◦downskin."],["oa:W4414696972","Ti-6Al-4V","Ra",11.75,11.0,12.5,null,"µm","","as-built","","","",false,"","discussion","Due to the orientation of the serpentine channels relative to the building direction, surface roughness was measured on areas with different inclinations: vertical, 82.5◦upskin and 82.5◦downskin."],["oa:W4414866774","Ti-6Al-4V","Rq",8.76,null,null,0.78,"µm","","","","","",false,"","results_discussion","In this study the surface roughness of side skin was measured with Ra, Rq, and Rz value of 7.28 ± 0.61, 8.76 ± 0.78 and 34.14 ± 2.3 μm respectively."],["oa:W4414866774","Ti-6Al-4V","Rz",34.14,null,null,2.3,"µm","","","","","",false,"","results_discussion","In this study the surface roughness of side skin was measured with Ra, Rq, and Rz value of 7.28 ± 0.61, 8.76 ± 0.78 and 34.14 ± 2.3 μm respectively."],["oa:W4414866774","Ti-6Al-4V","Ra",7.28,null,null,0.61,"µm","","","","","",false,"","results_discussion","In this study the surface roughness of side skin was measured with Ra, Rq, and Rz value of 7.28 ± 0.61, 8.76 ± 0.78 and 34.14 ± 2.3 μm respectively."],["oa:W4414958156","Ti-6Al-4V","surface roughness",3.55,null,null,null,"lm","","","","","",false,"unit_mismatch","methods","The surface roughness produced at 45 V servo voltage on plane geometry is less compared to curved geometry."],["oa:W4414958156","Ti-6Al-4V","surface roughness",3.58,null,null,null,"lm","","","","","",false,"unit_mismatch","conclusions","The optimized parametric conditions show 3.58 lm surface roughness on curved features and 3.27 lm on plane features."],["oa:W4414958156","Ti-6Al-4V","surface roughness",4.0,null,null,null,"lm","","","","","",false,"unit_mismatch","results_discussion","Further increase in 10 units (Poff 40 ls) pulse off-time increases the surface roughness on both proﬁles because of redeposition of melt pool."],["oa:W4414958156","Ti-6Al-4V","surface roughness",3.55,null,null,null,"lm","","","","","",false,"unit_mismatch","results_discussion","Later, the surface roughness is reduced by 21.99% on a plane surface (3.35 lm) and 11.25% on a curved feature (3.55 lm) when the pulse off-time is increased by 10 units (Poff 30 ls)."],["oa:W4414958156","Ti-6Al-4V","surface roughness",3.27,null,null,null,"lm","","","","","",false,"unit_mismatch","methods","The optimized parametric conditions show 3.58 lm surface roughness on curved features and 3.27 lm on plane features."],["oa:W4414958156","Ti-6Al-4V","surface roughness",4.1,null,null,null,"lm","","","","","",false,"unit_mismatch","results_discussion","Surface roughness is greater on plane surface (4.1 lm) compared to curved feature (4.0 lm) at lower level of Poff (20 ls), because ﬂushing action is not completed in time to get rid of the debris."],["oa:W4414958156","Ti-6Al-4V","surface roughness",3.35,null,null,null,"lm","","","","","",false,"unit_mismatch","results_discussion","Later, the surface roughness is reduced by 21.99% on a plane surface (3.35 lm) and 11.25% on a curved feature (3.55 lm) when the pulse off-time is increased by 10 units (Poff 30 ls)."],["oa:W4414958156","Ti-6Al-4V","surface roughness",3.58,null,null,null,"lm","","","","","",false,"unit_mismatch","methods","The optimized parametric conditions show 3.58 lm surface roughness on curved features and 3.27 lm on plane features."],["oa:W4414958156","Ti-6Al-4V","surface roughness",3.53,null,null,null,"lm","","","","","",true,"unit_mismatch","methods","Moreover, the predicted value of surface roughness on the plane feature comes out to be 3.23 lm and on the curved feature is 3.53 lm."],["oa:W4414958156","Ti-6Al-4V","surface roughness",3.23,null,null,null,"lm","","","","","",true,"unit_mismatch","methods","Moreover, the predicted value of surface roughness on the plane feature comes out to be 3.23 lm and on the curved feature is 3.53 lm."],["oa:W4414958156","Ti-6Al-4V","surface roughness",3.27,null,null,null,"lm","","","","","",false,"unit_mismatch","conclusions","The optimized parametric conditions show 3.58 lm surface roughness on curved features and 3.27 lm on plane features."],["oa:W4414958156","Ti-6Al-4V","surface roughness",4.0,null,null,null,"lm","","","","","",false,"unit_mismatch","results_discussion","Surface roughness is greater on plane surface (4.1 lm) compared to curved feature (4.0 lm) at lower level of Poff (20 ls), because ﬂushing action is not completed in time to get rid of the debris."],["oa:W4414958156","Ti-6Al-4V","surface roughness",3.55,null,null,null,"lm","","","","","",false,"unit_mismatch","methods","The lower values of Pon (4 ls) give the minimum surface roughness \u0004 3.55 lm for SR_cuv, however, the highest against SR_pl \u0004 4.1 lm."],["oa:W4414958156","Ti-6Al-4V","surface roughness",3.35,null,null,null,"lm","","","","","",false,"unit_mismatch","methods","It further decreases (\u00046.1% in the case of SR_cuv and 5.2% for SR_pl) with the increase in the spark gap between the electrode and material at 60 V servo voltage."],["oa:W4414987009","","SR",4.03,null,null,null,"µm","","","","","",false,"","conclusions","In the optimal case, the values of the SR and MRR indices were obtained as 4.03 μm and 1.30 gr/sec, respectively. • The test data series demonstrates the proper performance of Naive Bayes algorithm in predicting response variables."],["oa:W4415039437","Ti-6Al-4V","Rz",2.351,null,null,null,"µm","","","","","",false,"","results_discussion",""],["oa:W4415039437","Ti-6Al-4V","Rz",2.832,null,null,null,"µm","","","","","",false,"","results_discussion",""],["oa:W4415039437","Ti-6Al-4V","Ra",0.373,null,null,null,"µm","","","","","",false,"","results_discussion",""],["oa:W4415039437","Ti-6Al-4V","Ra",0.43,null,null,null,"µm","","","","","",false,"","results_discussion",""],["oa:W4415039437","Ti-6Al-4V","Ra",0.65,null,null,null,"µm","","","","profilometry","",false,"","results_discussion",""],["oa:W4415039437","Ti-6Al-4V","Ra",0.432,null,null,null,"µm","","","","","",false,"","results_discussion",""],["oa:W4415039437","Ti-6Al-4V","Rz",2.535,null,null,null,"µm","","","","","",false,"","results_discussion",""],["oa:W4415039437","Ti-6Al-4V","Rz",4.43,null,null,null,"µm","","","","profilometry","",false,"","results_discussion",""],["oa:W4415039437","Ti-6Al-4V","Rz",2.848,null,null,null,"µm","","","","","",false,"","results_discussion",""],["oa:W4415039437","Ti-6Al-4V","Ra",0.43,null,null,null,"µm","","","","","",false,"","results_discussion",""],["oa:W4415039437","Ti-6Al-4V","Rz",2.85,null,null,null,"µm","","","","","",false,"","results_discussion",""],["oa:W4415039437","Ti-6Al-4V","Ra",0.37,null,null,null,"µm","","","","","",false,"","results_discussion",""],["oa:W4415039437","Ti-6Al-4V","Ra",0.5,null,null,null,"µm","","","","profilometry","",false,"","results_discussion",""],["oa:W4415039437","Ti-6Al-4V","Rz",2.83,null,null,null,"µm","","","","profilometry","",false,"","results_discussion",""],["oa:W4415039437","Ti-6Al-4V","Ra",0.498,null,null,null,"µm","","","","","",false,"","results_discussion",""],["oa:W4415039437","Ti-6Al-4V","Rz",2.54,null,null,null,"µm","","","","","",false,"","results_discussion",""],["oa:W4415039437","Ti-6Al-4V","Ra",0.431,null,null,null,"µm","","","","","",false,"","results_discussion",""],["oa:W4415430876","Ti-6Al-4V","Ra",9.5,8.0,11.0,null,"µm","","as-built SLM","","","",false,"","results",""],["oa:W4415818601","","Sz",241.0,241.0,241.0,null,"µm","","","","","",false,"out_of_range","results_discussion","The Beta alloy exhibited the highest roughness among all examined samples, with Sa = 28 μm and Sz = 241 μm."],["oa:W4415818601","","Sa",13.0,13.0,13.0,null,"µm","","as-built SLM","","","",false,"","results_discussion","The as-printed sample showed roughness values of Sa = 13 µm and Sz = 95 µm, while the etched surface exhibited reduced roughness, with Sa = 11 μm and Sz = 64 μm."],["oa:W4415818601","","Sa",28.0,28.0,28.0,null,"µm","","","","","",false,"","results_discussion","The Beta alloy exhibited the highest roughness among all examined samples, with Sa = 28 μm and Sz = 241 μm."],["oa:W4415818601","","Sz",64.0,64.0,64.0,null,"µm","","etched","","","",false,"","results_discussion","The as-printed sample showed roughness values of Sa = 13 µm and Sz = 95 µm, while the etched surface exhibited reduced roughness, with Sa = 11 μm and Sz = 64 μm."],["oa:W4415818601","","Sa",11.0,11.0,11.0,null,"µm","","etched","","","",false,"","results_discussion","The as-printed sample showed roughness values of Sa = 13 µm and Sz = 95 µm, while the etched surface exhibited reduced roughness, with Sa = 11 μm and Sz = 64 μm."],["oa:W4415818601","","Sz",95.0,95.0,95.0,null,"µm","","as-built SLM","","","",false,"","results_discussion","The as-printed sample showed roughness values of Sa = 13 µm and Sz = 95 µm, while the etched surface exhibited reduced roughness, with Sa = 11 μm and Sz = 64 μm."],["oa:W4415882114","WDED Cp-Ti","Surface roughness Ra",0.241,null,null,null,"µm","","","","","",false,"","conclusions","The observed correlation Table 2 Microstructural attribute evolution before and after corrosion at various HCl concentrations Concentration of HCl Avg. grain size, lm fLAGB (5\u0002- 15\u0002)before/after fHAGB (> 15\u0002) before/after Surface roughness Ra, nm before/after Surface topography change, lm 1.0N 151 ± 107, 1127 ± 520 24.9/23.6 75.1/76.4 241/330 < 0.1 1.25N Same* 29.4/14.1 70.6/85.9 270/368 0.2-0.4 1.50N Same* 18.5/18.8 81.5/81.2 186/284 Up to 0.6 *No changes in grain size after corrosion."],["oa:W4415882114","CP-Ti Grade 2","Rz",0.42,null,null,null,"µm","","as-built WDED","bimodal","","",false,"","conclusions","Signiﬁcant material removal was observed in the specimen tested in 6N HCl conﬁrmed by increased surface roughness (from Rz = 154 nm to 420 nm) as shown in Fig. 4(a) and (b)."],["oa:W4415882114","WDED Cp-Ti","Surface roughness Ra",0.33,null,null,null,"µm","","","","","",false,"","conclusions","The observed correlation Table 2 Microstructural attribute evolution before and after corrosion at various HCl concentrations Concentration of HCl Avg. grain size, lm fLAGB (5\u0002- 15\u0002)before/after fHAGB (> 15\u0002) before/after Surface roughness Ra, nm before/after Surface topography change, lm 1.0N 151 ± 107, 1127 ± 520 24.9/23.6 75.1/76.4 241/330 < 0.1 1.25N Same* 29.4/14.1 70.6/85.9 270/368 0.2-0.4 1.50N Same* 18.5/18.8 81.5/81.2 186/284 Up to 0.6 *No changes in grain size after corrosion."],["oa:W4416209934","Ti-6Al-4V","Ra",0.834,null,null,null,"µm","","","","","",false,"","methods","The average experimental roughness Ra was obtained by ﬁrst digitizing the plot from Fig. 13, and was found to be 0.834 μm, while the simulated Ra was lower with 0.0098 μm, conﬁrming the differences due to initial surface conditions."],["oa:W4416209934","Co-Cr","Ra",0.65,null,null,null,"µm","","","","","",false,"","methods","For Co-Cr alloy, the experimental Ra was found to be 0.65 μm, indicating a rougher and more complex surface as compared to simulation Ra, which was found to be 0.0089 μm."],["oa:W4416209934","Ti","surface elevation",0.038,null,null,null,"µm","","","","numerical simulation","",true,"","methods","The proﬁle shows distinct peaks and valleys, with a maximum elevation of 0.038 μm and minimum elevation near 0.002 μm, depicting a smoother and controlled texture creation by the laser when compared to experimental results shown in Fig. 13."],["oa:W4416209934","SS 316L","surface roughness",42.5,40.0,45.0,null,"%","","","","optical profilometry","",false,"unit_mismatch","methods","It has been previously researched that metals exhibit higher absorptivity for UV wavelength lasers as compared to IR lasers where studies show that Ti alloys absorb around 65–75% of the incident 355 nm of laser irradiation, compared to 40–45% absorption for SS316L and 30–40% for CoCR alloys [31, 32]."],["oa:W4416209934","Ti","surface elevation",0.002,null,null,null,"µm","","","","numerical simulation","",true,"out_of_range","methods","The proﬁle shows distinct peaks and valleys, with a maximum elevation of 0.038 μm and minimum elevation near 0.002 μm, depicting a smoother and controlled texture creation by the laser when compared to experimental results shown in Fig. 13."],["oa:W4416209934","Ti","rms (root mean square) error",0.0032,null,null,null,"µm","","","","","",false,"out_of_range","methods","The application of this adjusted error function explains the minute discrepancies between the experimental and numerical results, resulting in an rms (root mean square) error value of 0.011692 μm for stainless steel, 0.0059 μm for Co-Cr, and 0.00318 μm for the titanium alloy approximately, using the initial three data points for each material, showing discrepancy due to initial roughness on the experimental surface."],["oa:W4416209934","CoCr alloy","surface roughness",35.0,30.0,40.0,null,"%","","","","optical profilometry","",false,"unit_mismatch","methods","It has been previously researched that metals exhibit higher absorptivity for UV wavelength lasers as compared to IR lasers where studies show that Ti alloys absorb around 65–75% of the incident 355 nm of laser irradiation, compared to 40–45% absorption for SS316L and 30–40% for CoCR alloys [31, 32]."],["oa:W4416209934","Ti-6Al-4V","elevation peaks",0.028,null,null,null,"µm","","","","","",true,"","methods","The surface proﬁle image in Fig. 16 reveals a structured but smoother pattern as compared to the experimental results in Fig. 13, with elevation peaks up to 0.028 μm and minimum depths up to 0.002 μm."],["oa:W4416209934","Ti-6Al-4V","minimum depths",0.002,null,null,null,"µm","","","","","",true,"out_of_range","methods","The surface proﬁle image in Fig. 16 reveals a structured but smoother pattern as compared to the experimental results in Fig. 13, with elevation peaks up to 0.028 μm and minimum depths up to 0.002 μm."],["oa:W4416209934","Co-Cr","Ra",0.0089,null,null,null,"µm","","","","","",true,"out_of_range","methods","For Co-Cr alloy, the experimental Ra was found to be 0.65 μm, indicating a rougher and more complex surface as compared to simulation Ra, which was found to be 0.0089 μm."],["oa:W4416209934","Ti-6Al-4V","depths",0.5,null,null,null,"µm","","","","","",false,"","methods","On the contrary the experimental results reveal elevation peaks up to +1.5 μm and depths to −0.5 μm."],["oa:W4416209934","Ti-6Al-4V","surface roughness",70.0,65.0,75.0,null,"%","","annealed","","optical profilometry","",false,"unit_mismatch","methods","It has been previously researched that metals exhibit higher absorptivity for UV wavelength lasers as compared to IR lasers where studies show that Ti alloys absorb around 65–75% of the incident 355 nm of laser irradiation, compared to 40–45% absorption for SS316L and 30–40% for CoCR alloys [31, 32]."],["oa:W4416209934","Ti-6Al-4V","elevation peaks",1.5,null,null,null,"µm","","","","","",false,"","methods","On the contrary the experimental results reveal elevation peaks up to +1.5 μm and depths to −0.5 μm."],["oa:W4416209934","Ti","average surface roughness (Ra)",0.897,null,null,null,"","","","","digitizing the graph from Fig. 13 using WebPlot DigitizerⓇ","",false,"unit_missing","methods","The simulation Ra was ~0.0092 μm, showing a smoother initial surface was assumed and modeled, whereas the experimental Ra was ~0.897 μm which was calculated by digitizing the graph from Fig. 13 using WebPlot DigitizerⓇ, indicating a highly textured surface with distinct peaks and valleys."],["oa:W4416265769","CP-Ti Grade 2","Mean Rt (μm)",1.88,null,null,0.19,"µm","","","","","",false,"","results_discussion","Material Mean Ra (μm) Standard deviation of Ra (μm) Mean Rt (μm) Standard deviation of Rt (μm) Ref. The alloy 0.118 0.014 1.71 0.24 ​ cp-Ti 0.148 0.002 1.88 0.19 [33] F-Test 0.032 – 0.774 – ​ T-Test 0.061 – 0.388 – ​ Fig. 5."],["oa:W4416265769","alloy","Mean Rt (μm)",1.71,null,null,0.24,"µm","","","","","",false,"","results_discussion","Material Mean Ra (μm) Standard deviation of Ra (μm) Mean Rt (μm) Standard deviation of Rt (μm) Ref. The alloy 0.118 0.014 1.71 0.24 ​ cp-Ti 0.148 0.002 1.88 0.19 [33] F-Test 0.032 – 0.774 – ​ T-Test 0.061 – 0.388 – ​ Fig. 5."],["oa:W4416265769","alloy","Mean Ra (μm)",0.118,null,null,0.014,"µm","","","","","",false,"","results_discussion","Material Mean Ra (μm) Standard deviation of Ra (μm) Mean Rt (μm) Standard deviation of Rt (μm) Ref. The alloy 0.118 0.014 1.71 0.24 ​ cp-Ti 0.148 0.002 1.88 0.19 [33] F-Test 0.032 – 0.774 – ​ T-Test 0.061 – 0.388 – ​ Fig. 5."],["oa:W4416265769","Ti-12Zr-6Nb-2Mo-2Sn-1.2O","Rt",1.71,null,null,null,"µm","","","","","",false,"","results_discussion","However, the Rt (mean peak-to-valley height) values were similar to each other; 1.71 μm for the alloy and 1.88 μm for cp-Ti [33]."],["oa:W4416265769","Ti-12Zr-6Nb-2Mo-2Sn-1.2O","Ra",0.118,null,null,null,"µm","","","","","",false,"","results_discussion","The Ra (mean roughness) values were 0.118 μm for the alloy and 0.148 μm for cp-Ti [33]."],["oa:W4416265769","CP-Ti Grade 2","Mean Ra (μm)",0.148,null,null,0.002,"µm","","","","","",false,"","results_discussion","Material Mean Ra (μm) Standard deviation of Ra (μm) Mean Rt (μm) Standard deviation of Rt (μm) Ref. The alloy 0.118 0.014 1.71 0.24 ​ cp-Ti 0.148 0.002 1.88 0.19 [33] F-Test 0.032 – 0.774 – ​ T-Test 0.061 – 0.388 – ​ Fig. 5."],["oa:W4416350747","","Average—Ra (µm)",0.416,null,null,null,"µm","","ST","","","",false,"","table","Average—Ra (µm)\t0.598\t0.954\t0.584\t0.416\t0.702"],["oa:W4416350747","","standard lines",0.008,null,null,null,"µm","","","","","",false,"out_of_range","results_discussion","Standard” lines) are low in both groups (typically 0.008–0.059 µm in ST and 0.010–0.017 µm in CT), indicating good profilometer repeatability in the same region."],["oa:W4416350747","","Average—Ra (µm)",0.702,null,null,null,"µm","","ST","","","",false,"","table","Average—Ra (µm)\t0.598\t0.954\t0.584\t0.416\t0.702"],["oa:W4416350747","","Average—Ra (µm)",0.587,null,null,null,"µm","","CT","","","",false,"","table","Average—Ra (µm)\t0.588\t0.586\t0.587\t0.589\t0.587"],["oa:W4416350747","","standard lines",0.059,null,null,null,"µm","","","","","",false,"","results_discussion","Standard” lines) are low in both groups (typically 0.008–0.059 µm in ST and 0.010–0.017 µm in CT), indicating good profilometer repeatability in the same region."],["oa:W4416350747","","Ra",0.587,null,null,null,"µm","","","","","",false,"","results_discussion","It is also noted that the treatment acted as a “normalizer”: on very smooth surfaces (e.g., A4–ST = 0.416 µm), Ra increased to ~0.587 µm; on very rough surfaces (e.g., A2–ST = 0.954 µm), Ra decreased to the same level."],["oa:W4416350747","","Average—Ra (µm)",0.588,null,null,null,"µm","","CT","","","",false,"","table","Average—Ra (µm)\t0.588\t0.586\t0.587\t0.589\t0.587"],["oa:W4416350747","","Ra",0.575,0.55,0.6,null,"µm","","","","","",false,"","results_discussion","From a functional point of view, the Ra range of ~0.55–0.60 μm obtained after the treatment is suitable for HA nucleation and adhesion, as several studies report that surface roughness values between approximately 0.2 and 1.5 μm promote ion adsorption, early-stage nucleation, and improved bonding of Ca–P phases on titanium substrates [,]."],["oa:W4416350747","","Average—Ra (µm)",0.584,null,null,null,"µm","","ST","","","",false,"","table","Average—Ra (µm)\t0.598\t0.954\t0.584\t0.416\t0.702"],["oa:W4416350747","","Average—Ra (µm)",0.954,null,null,null,"µm","","ST","","","",false,"","table","Average—Ra (µm)\t0.598\t0.954\t0.584\t0.416\t0.702"],["oa:W4416350747","","Ra",0.587,null,null,null,"µm","","","","","",false,"","results_discussion","However, the inter-sample variability is clearly higher in ST (due to the wide range of means), while in CT it practically disappears (all means ~0.587 µm)."],["oa:W4416350747","","Ra",0.587,null,null,null,"µm","","","","","",false,"","results_discussion","The resulting Ra ≈ 0.587 µm lies within the optimal range reported for HA nucleation on titanium (0.2–1.0 µm), ensuring sufficient anchoring without compromising coating uniformity."],["oa:W4416350747","","standard lines",0.01,null,null,null,"µm","","","","","",false,"","results_discussion","Standard” lines) are low in both groups (typically 0.008–0.059 µm in ST and 0.010–0.017 µm in CT), indicating good profilometer repeatability in the same region."],["oa:W4416350747","","Average—Ra (µm)",0.587,null,null,null,"µm","","CT","","","",false,"","table","Average—Ra (µm)\t0.588\t0.586\t0.587\t0.589\t0.587"],["oa:W4416350747","","Average—Ra (µm)",0.598,null,null,null,"µm","","ST","","","",false,"","table","Average—Ra (µm)\t0.598\t0.954\t0.584\t0.416\t0.702"],["oa:W4416350747","","Ra",0.587,null,null,null,"µm","","","","","",false,"","results_discussion","The formation of porous, granular, and acicular HA agglomerates produced a micro–nano hierarchical topography, visually more irregular than the underlying metal surface (Ra ≈ 0.587 µm)."],["oa:W4416350747","","Average—Ra (µm)",0.589,null,null,null,"µm","","CT","","","",false,"","table","Average—Ra (µm)\t0.588\t0.586\t0.587\t0.589\t0.587"],["oa:W4416350747","","Average—Ra (µm)",0.586,null,null,null,"µm","","CT","","","",false,"","table","Average—Ra (µm)\t0.588\t0.586\t0.587\t0.589\t0.587"],["oa:W4416350747","","standard lines",0.017,null,null,null,"µm","","","","","",false,"","results_discussion","Standard” lines) are low in both groups (typically 0.008–0.059 µm in ST and 0.010–0.017 µm in CT), indicating good profilometer repeatability in the same region."],["oa:W4416502973","Ti-6Al-4V","surface oxide layer thickness",1.5,null,null,null,"µm","","as-extruded","","","",false,"","discussion","High resolution SEM-EDS analysis shows the surface oxide layer remains less than 1.5 µm in thickness."],["oa:W4416558508","Ti-6Al-4V","surface roughness",4.47,null,null,null,"µm","","","","","",false,"","abstract","Scanning Electron Microscopy (SEM) and Optical Microscopy (OM) confirmed surface roughness values of 4.47 μm and 4.11 μm for the square and circular holes, respectively."],["oa:W4416558508","Ti-6Al-4V","surface roughness",4.11,null,null,null,"µm","","","","","",false,"","abstract","Scanning Electron Microscopy (SEM) and Optical Microscopy (OM) confirmed surface roughness values of 4.47 μm and 4.11 μm for the square and circular holes, respectively."],["oa:W4416594944","Ti-6Al-4V","Ra",64.9,null,null,13.5,"µm","","heat-treated","","","",false,"","results","The surface textured specimens, S2 and S3, revealed uniform distributions of large asperities, causing a substantial increase in the average surface roughness values (Ra = 34.9 ± 4.9 μm for S2 and Ra = 64.9 ± 13.5 μm for S3)."],["oa:W4416594944","Ti-6Al-4V","Ra",7.8,null,null,1.1,"µm","","heat-treated","","","",false,"","results","The solid non-textured specimen, S1, exhibited minimal asperities and a relatively low surface roughness (Ra = 7.8 ± 1.1 μm)."],["oa:W4416594944","Ti-6Al-4V","Ra",34.9,null,null,4.9,"µm","","heat-treated","","","",false,"","results","The surface textured specimens, S2 and S3, revealed uniform distributions of large asperities, causing a substantial increase in the average surface roughness values (Ra = 34.9 ± 4.9 μm for S2 and Ra = 64.9 ± 13.5 μm for S3)."],["oa:W4416771998","Ti-6Al-4V","Sp",99.5,null,null,8.0,"µm","","as-built SLM","","","",false,"","results_discussion","In the representative 10 bar/176 W configuration, Sv increased from 34.5 ± 3.3 µm to 46.2 ± 1.7 µm, while Sp dropped significantly from 99.5 ± 8.0 µm to 37.4 ± 1.5 µm."],["oa:W4416771998","Ti-6Al-4V","Sp",37.4,null,null,null,"µm","","","","","",false,"","conclusions","For instance, in samples fabricated with the S_176 strategy and treated at 10 bar, the Sp parameter dropped from 99.5 µm to 37.4 µm, indicating significant peak removal."],["oa:W4416771998","Ti-6Al-4V","Sa",6.5,null,null,0.33,"µm","","as-built SLM","","","",false,"","results_discussion","For example, in the sample treated at 10 bar with 176 W laser power, Sa increased from 6.50 ± 0.33 µm to 7.13 ± 0.14 µm."],["oa:W4416771998",
