Repository: akhtar07/tisci-explorer

# TiSci Explorer

A read-only, static explorer for **TiSci**, an autonomous research agent for titanium alloys. TiSci reads the
titanium-alloy literature, builds a knowledge graph and a table of measured values, proposes hypotheses where the
graph has gaps, and tests them with DFT (MACE / VASP) and the ICME-lite multiscale chain.

**Live site:** https://akhtar07.github.io/tisci-explorer/

The site has seven sections:

| Section | What it shows |
|---|---|
| Overview | Corpus → graph → facts → hypotheses → verdicts, with the snapshot's counts |
| Worked example | One full loop for W in α-Ti: graph path, hypothesis, novelty check, DFT test, verdict, follow-up, DAMASK |

File: data/facts/yield_strength.json (part 28 of 51)
for all materials Concrete Aluminium alloy Titanium alloy Stainless steel Tensile ultimate/yield strength (Pa) 5.0E+06 2.8E+08 9.3E+08 2.07E+08 Compressive ultimate/yield strength (Pa) 4.1E+07 2.8E+08 9.3E+08 2.07E+08 Maximum stress, wave crest (Pa) 5.92E+06 4.70E+06 4.78E+06 4.65E+06 Maximum stress, wave trough (Pa) 1.01E+07 7.94E+06 8.08E+06 7.85E+06 S."],["oa:W3089334072","Aluminium alloy","Compressive ultimate/yield strength (Pa)",280000000.0,null,null,null,"Pa","","","","","",false,"unit_mismatch","results_discussion","Table 4 The maximum stresses and deformation under wave-structure Condition 4 on the device for all materials Concrete Aluminium alloy Titanium alloy Stainless steel Tensile ultimate/yield strength (Pa) 5.0E+06 2.8E+08 9.3E+08 2.07E+08 Compressive ultimate/yield strength (Pa) 4.1E+07 2.8E+08 9.3E+08 2.07E+08 Maximum stress, wave crest (Pa) 5.92E+06 4.70E+06 4.78E+06 4.65E+06 Maximum stress, wave trough (Pa) 1.01E+07 7.94E+06 8.08E+06 7.85E+06 S."],["oa:W3089422216","Ti-6Al-4V","yield strength",820.0,null,null,null,"MPa","room temperature","as-printed","","","",false,"","methods","The hardness and yield strength of the as-printed samples were about 380 HV and 820 MPa, respectively."],["oa:W3089422216","Ti-6Al-4V","YS",0.0,null,null,null,"","","as-built SLM","","","",false,"unit_missing","conclusions","The as- SLM sample demonstrated lower YS and UTS than UNSM-25C and UNSM-800C samples, but its elongation was shorter than that of the UNSM-25C sample and longer than that of the UNSM-800C sample."],["oa:W3089422216","Ti-6Al-4V","YS",0.0,null,null,null,"","","UNSM-25C","","","",false,"unit_missing","conclusions","YS and UTS of the UNSM-25C sample was lower and higher than that of the UNSM-800C sample, while the elongation was also longer than that of the UNSM-800C sample."],["oa:W3089422216","Ti-6Al-4V","YS",0.0,null,null,null,"","","UNSM-800C","","","",false,"unit_missing","conclusions","YS and UTS of the UNSM-25C sample was lower and higher than that of the UNSM-800C sample, while the elongation was also longer than that of the UNSM-800C sample."],["oa:W3091050714","AA2519","R0.2",312.0,null,null,null,"MPa","room temperature","","","tensile test","",false,"","table","312\t335\t6.5\t0.06\t0.08\t5.77\t0.18\t0.01\t0.04\t0.12\t0.2\t0.36\trest"],["oa:W3091050714","Ti-6Al-4V","R0.2 [MPa]",950.0,null,null,null,"MPa","room temperature","","","tensile test","",false,"","table","950\t1020\t14\t<0.20\t3.5\t5.5\t<0.30\t<0.0015\t<0.08\t<0.05\trest"],["oa:W3091050714","AA1050","R0.2",78.0,null,null,null,"MPa","room temperature","","","tensile test","",false,"","table","78\t168\t2.9\t0.4%\t0.25<\t0.07<\t0.18\t0.05<\t0.05<\t0.05<\trest"],["oa:W3093796124","Ti-43.5Al-4Nb-1Mo-0.1B","Rp0.2",180.0,null,null,null,"MPa","room temperature","","","","",false,"","results_discussion","Comparing the undeformed specimens (φ = 0) with the lowest extruded condition (φ = 0.6), an enhancement of around 180 MPa in Rp0.2 at RT is evident."],["oa:W3093796124","Ti-43.5Al-4Nb-1Mo-0.1B","Rp0.2",0.0,null,null,null,"","","","","tensile test","",false,"unit_missing","results_discussion","However, the increasing fracture strain is accompanied by a decreasing Rp0.2 and, thus, restricts the service temperature of the alloy."],["oa:W3093796124","Ti-43.5Al-4Nb-1Mo-0.1B","yield strength",1121.0,null,null,null,"MPa","room temperature","","","tensile test","",false,"","conclusions","The characteristic α2/γ colonies disappear continuously and are replaced by globular α2- and γ-grains through dynamic and static recrystallization, surrounded by elongated βo-grains. - Employing RT tensile tests, a fracture strain of about 1.3% and a yield strength of 1121 MPa are determined for φ = 1.4."],["oa:W3093796124","Ti-43.5Al-4Nb-1Mo-0.1B","yield strength",404.0,null,null,null,"MPa","800 °C","","","tensile test","",false,"","conclusions","At 800 °C, the yield strength amounts to 404 MPa and a fracture strain of more than 87% can be obtained."],["oa:W3094013131","Ti-5Fe","strength",0.0,null,null,null,"","","aged at 550 °C","","","",false,"unit_missing","results","It can be seen that there is a trade-oﬀ between the strength and the ductility of the alloy when heat treated: the alloy aged at 550 ◦C has higher strength but lower ductility compared to the as-extruded condition, while the alloy aged at 650 ◦C has lower strength but increased elongation."],["oa:W3094013131","Ti-5Fe","strength",0.0,null,null,null,"","","STA-550","","","",false,"unit_missing","results","As in the case of the extrusion in the β phase, the treatment performed below the eutectoid temperature (STA-550) results in a considerable increase in the strength of the alloy, trading oﬀductility, whereas the treatment above the eutectoid temperature (STA-650) results in a lower strength but increased ductility."],["oa:W3094013131","STA-650","yield strength",1000.0,null,null,null,"MPa","","fine microstructure","","","",false,"","discussion","It is noteworthy the fact that the STA-650 alloy, which displays a very ﬁne microstructure compared to that of the as-extruded condition, has yield strength in the same range as of the as-extruded alloy and larger ductility despite the lower work hardening capability."],["oa:W3094013131","as-extruded","yield strength",1000.0,null,null,null,"MPa","","","","","",false,"","discussion","It is noteworthy the fact that the STA-650 alloy, which displays a very ﬁne microstructure compared to that of the as-extruded condition, has yield strength in the same range as of the as-extruded alloy and larger ductility despite the lower work hardening capability."],["oa:W3094382720","Ti-0.05O","yield strength",156.0,null,null,null,"MPa","room temperature","","","tensile test","10−3 s−1",false,"","results_discussion","Specifically, at room temperature (red lines in ), an increase in oxygen content (from 0.05 to 0.30 wt %) led to an increase in the yield strength of Ti-O alloys from 156 to 472 MPa, at the notable cost of ductility (total elongation decreased from 48 to 16%)."],["oa:W3094382720","Ti-0.3O","yield strength",472.0,null,null,null,"MPa","room temperature","","","tensile test","10−3 s−1",false,"","results_discussion","Specifically, at room temperature (red lines in ), an increase in oxygen content (from 0.05 to 0.30 wt %) led to an increase in the yield strength of Ti-O alloys from 156 to 472 MPa, at the notable cost of ductility (total elongation decreased from 48 to 16%)."],["oa:W3094382720","Ti-0.3O","yield strength",1000.0,null,null,null,"MPa","room temperature","","","tensile test","10−3 s−1",false,"","results_discussion","In Ti-0.3O alloy, however, despite an impressive yield strength of ~1 GPa, the material exhibited a premature fracture shortly after yielding, with a total elongation of only ~4% obtained."],["oa:W3094592231","Ti-36Nb-3Zr-2Ta-0.35O","yield strength",1200.0,null,null,null,"MPa","200 K","EP0.58","","tensile test","10−4 s−1",false,"","results_discussion","The engineering stress-strain curves of EP0.58 at different temperatures are shown in a. b summarizes yield strength, ultimate tensile strength, and elongation to fracture of EP0.58."],["oa:W3094592231","Ti-36Nb-3Zr-2Ta-0.35O","yield strength",1400.0,null,null,null,"MPa","77 K","EP0.58","","tensile test","10−4 s−1",false,"","results_discussion","The engineering stress-strain curves of EP0.58 at different temperatures are shown in a. b summarizes yield strength, ultimate tensile strength, and elongation to fracture of EP0.58."],["oa:W3094592231","Ti-36Nb-3Zr-2Ta-0.35O","yield strength",1000.0,null,null,null,"MPa","273 K","EP0.58","","tensile test","10−4 s−1",false,"","results_discussion","The engineering stress-strain curves of EP0.58 at different temperatures are shown in a. b summarizes yield strength, ultimate tensile strength, and elongation to fracture of EP0.58."],["oa:W3094592231","Ti-36Nb-3Zr-2Ta-0.35O","yield strength",1400.0,null,null,null,"MPa","77 K","EP0.58","","tensile test","10−4 s−1",false,"","results_discussion","In general, the flow stress increases and the engineering stress-strain curves shift up with the temperature decreasing from 293 K to 77 K, resulting in that yield and ultimate tensile strengths at cryogenic temperatures is much higher than the value of those at room temperature."],["oa:W3094592231","Ti-36Nb-3Zr-2Ta-0.35O","yield strength",1000.0,null,null,null,"MPa","273 K","EP0.58","","tensile test","10−4 s−1",false,"","results_discussion","In general, the flow stress increases and the engineering stress-strain curves shift up with the temperature decreasing from 293 K to 77 K, resulting in that yield and ultimate tensile strengths at cryogenic temperatures is much higher than the value of those at room temperature."],["oa:W3094592231","TNTZO","yield strength",1882.0,null,null,null,"MPa","77 K","cold-swaged","","","",false,"","results_discussion","Therefore, at 77 K, the yield strength and ultimate tensile strength reach the highest values of 1882 MPa and 1953 MPa, respectively."],["oa:W3094592231","EP0.85","yield strength",1020.0,null,null,null,"MPa","room temperature","cold-swaged","","","",false,"","results_discussion","At room temperature, EP0.85 has the best comprehensive mechanical properties (yield strength: 1020 MPa and elongation: 14%)."],["oa:W3094592231","EP0.58","yield and ultimate strength",0.0,null,null,null,"","200 K","cold-swaged","","","",false,"unit_missing","results_discussion","At 200 K, both the values of yield and ultimate strength of EP0.58 are the highest among those of TNTZO alloys with different cold deformations."],["oa:W3094709040","Ti-6Al-4V","Yield Strength",910.0,null,null,5.0,"MPa","","","","","",false,"","table","106 ± 0.8 GPa\t910 ± 5 MPa\t967 ± 5 MPa\t321 ± 8 HV0.1"],["oa:W3095021329","Ti-6Al-4V","YS",900.0,896.0,904.0,null,"MPa","room temperature","as-built DMLS","","tensile test","",false,"","conclusions",""],["oa:W3095021329","Ti-6Al-4V","YS",1050.0,1045.0,1055.0,null,"MPa","room temperature","as-built DMLS","","tensile test","",false,"","conclusions",""],["oa:W3095030587","Ti-6Al-4V","YS",103.66,null,null,null,"MPa","800 °C","hybrid manufactured","","tensile test","",false,"","methods",""],["oa:W3095030587","AM Ti6Al4V","YS",1200.0,null,null,null,"MPa","room temperature","","martensitic α'","tensile test","",false,"","methods",""],["oa:W3095030587","Ti-6Al-4V","YS",1000.0,null,null,null,"MPa","room temperature","","","tensile test","",false,"","methods",""],["oa:W3095030587","Ti-6Al-4V","YS",0.0,null,null,null,"","","","martensitic","","",false,"unit_missing","methods",""],["oa:W3095030587","Ti-6Al-4V","YS",0.0,null,null,null,"MPa","","","","tensile test","",false,"out_of_range","methods",""],["oa:W3095377085","Ti alloy","stress",300.0,300.0,300.0,null,"MPa","","","","","",false,"","results_discussion","Tests have shown that the compressive strength of a Ti alloy is high enough (about 800 MPa), however internal cracking shown by the AE signal appeared at a stress of about 300 MPa, with rapid degradation to 600 MPa."],["oa:W3095533118","Ti-6Al-4V","Yield stress",1077.462,null,null,null,"MPa","room temperature","as-built","","tensile test","",false,"","results",""],["oa:W3095533118","Ti-6Al-4V","Yield stress",1103.696,null,null,null,"MPa","room temperature","as-built","","tensile test","",false,"","results",""],["oa:W3096410901","Ti-6Al-4V","compressive yield strength",27.738,null,null,null,"","","","","CPFEM prediction","",true,"unit_missing","results","The predicted compressive yield strength of beam-based scaffolds is equal to 27.738 – 0.078 (pore size) – 27.417 (porosity) + 0.0689 (pore size*porosity), where pore size is coded or measured in µm, and relative density expressed as porosity as a percentage."],["oa:W3096410901","Ti-6Al-4V","compressive yield strength",90.0,null,null,null,"MPa","","","","","",false,"","results","As previously shown in , the compressive yield strength of cortical bone varies approximately between 90 and 170 MPa."],["oa:W3096410901","Ti-6Al-4V","compressive yield strength",170.0,null,null,null,"MPa","","","","","",false,"","results","As previously shown in , the compressive yield strength of cortical bone varies approximately between 90 and 170 MPa."],["oa:W3096410901","Ti-6Al-4V","compressive yield strength",90.0,null,null,null,"MPa","","","","","",false,"","results","To replace like with like, using a biomimetic approach for comparison purposes, a minimum and a maximum compressive yield strength of 90 MPa and 170 MPa were selected as the IQA for fully porous Ti implants."],["oa:W3096410901","Ti-6Al-4V","compressive yield strength",170.0,null,null,null,"MPa","","","","","",false,"","results","To replace like with like, using a biomimetic approach for comparison purposes, a minimum and a maximum compressive yield strength of 90 MPa and 170 MPa were selected as the IQA for fully porous Ti implants."],["oa:W3096410901","Ti-6Al-4V","compressive yield strength",88.0,36.0,140.0,null,"MPa","","","","","",false,"","results","For example, Zhang et al. [] fabricated porous scaffolds based on the TPMS diamond unit cell with a wide range of compressive yield strengths from 36 MPa to 140 MPa just by varying the scaffolds’ porosity and maintaining the pore size constant."],["oa:W3096410901","Ti-6Al-4V","compressive yield strength",380.557,null,null,null,"","","","","CPFEM prediction","",true,"unit_missing","results","The scaffolds’ predicted compressive yield strength is equal to 380.557 − 0.075(pore size)–350.828 (porosity) + 0.557 (pore size*porosity), where pore size is coded or measured in µm, and porosity is measured as a percentage."],["oa:W3096410901","Ti-6Al-4V","compressive yield strength",-0.075,null,null,null,"MPa/µm","","","","CPFEM prediction","",true,"unit_mismatch","results","The beam-based scaffolds’ compressive yield strength decreased 0.075 MPa for each µm, 350.828 MPa per 1% of porosity increment, and increased 0.557 MPa for the interaction of pore size*porosity."],["oa:W3096410901","Ti-6Al-4V","compressive yield strength",-350.828,null,null,null,"MPa/%","","","","CPFEM prediction","",true,"unit_mismatch","results","The beam-based scaffolds’ compressive yield strength decreased 0.075 MPa for each µm, 350.828 MPa per 1% of porosity increment, and increased 0.557 MPa for the interaction of pore size*porosity."],["oa:W3096410901","Ti-6Al-4V","compressive yield strength",0.557,null,null,null,"MPa","","","","CPFEM prediction","",true,"out_of_range","results","The beam-based scaffolds’ compressive yield strength decreased 0.075 MPa for each µm, 350.828 MPa per 1% of porosity increment, and increased 0.557 MPa for the interaction of pore size*porosity."],["oa:W3096410901","Ti-6Al-4V","compressive yield strength",524.78,null,null,null,"","","","","CPFEM prediction","",true,"unit_missing","results","The scaffolds’ predicted compressive yield strength is equal to 524.780 − 0.008(pore size)–625.266 (porosity) + 0.183 (pore size*porosity)."],["oa:W3096410901","Ti-6Al-4V","compressive yield strength",-0.008,null,null,null,"MPa/µm","","","","CPFEM prediction","",true,"unit_mismatch","results","The TPMS-based scaffolds’ compressive yield strength decreased 0.008 MPa for each µm, 625.266 MPa per each 1% of porosity increment, and increased 0.183 MPa for the interaction of pore size*porosity."],["oa:W3096410901","Ti-6Al-4V","compressive yield strength",-625.266,null,null,null,"MPa/%","","","","CPFEM prediction","",true,"unit_mismatch","results","The TPMS-based scaffolds’ compressive yield strength decreased 0.008 MPa for each µm, 625.266 MPa per each 1% of porosity increment, and increased 0.183 MPa for the interaction of pore size*porosity."],["oa:W3096410901","Ti-6Al-4V","compressive yield strength",0.183,null,null,null,"MPa","","","","CPFEM prediction","",true,"out_of_range","results","The TPMS-based scaffolds’ compressive yield strength decreased 0.008 MPa for each µm, 625.266 MPa per each 1% of porosity increment, and increased 0.183 MPa for the interaction of pore size*porosity."],["oa:W3096410901","Cancellous bone","Compressive Yield Strength",15.2,7.2,23.2,null,"MPa","","","","","",false,"out_of_range","table","Cancellous bone\t0.02–6 GPa\t7.2–23.2 MPa\t17–33 MPa\t72.6–124 MPa at 106 cycles\t[,,,,,,,,,,,]"],["oa:W3096410901","Cortical bone","Compressive Yield Strength",130.05,92.4,167.7,null,"MPa","","","","","",false,"","table","Cortical bone\t3–30 GPa\t92.4–167.7 MPa\t100–290 MPa\t137 MPa at 106 cycles"],["oa:W3096410901","Ti-6Al-4V","Compressive yield strength",130.0,90.0,170.0,null,"MPa","","","","","",false,"","table","Compressive yield strength\t90–170 MPa"],["oa:W3098093581","CP-Ti Grade 2","yield strength",552.0,null,null,null,"MPa","","as-MDF","","","",false,"","discussion","The stress required is thus calculated as rxy = 455.3 to 227.6 MPa according to Eq. [2]."],["oa:W3099548931","Ti-6Al-4V","peak stresses (Von Mises)",1531.0,null,null,null,"MPa","","","","cutting simulation","",true,"","discussion","The peak stresses (Von Mises) observed during the cutting simulations are shown in Figure 5a (1531 MPa), b (1210 MPa) and c (1045 MPa) for 21, 30 and 50 m/min, respectively."],["oa:W3099548931","Ti-6Al-4V","peak stresses (Von Mises)",1210.0,null,null,null,"MPa","","","","cutting simulation","",true,"","discussion","The peak stresses (Von Mises) observed during the cutting simulations are shown in Figure 5a (1531 MPa), b (1210 MPa) and c (1045 MPa) for 21, 30 and 50 m/min, respectively."],["oa:W3099548931","Ti-6Al-4V","peak stresses (Von Mises)",1045.0,null,null,null,"MPa","","","","cutting simulation","",true,"","discussion","The peak stresses (Von Mises) observed during the cutting simulations are shown in Figure 5a (1531 MPa), b (1210 MPa) and c (1045 MPa) for 21, 30 and 50 m/min, respectively."],["oa:W3099819007","SST O-0","YS",610.0,null,null,null,"MPa","","","","","",false,"","results_discussion","The YS of SST O-0 alloy is ∼610 MPa, while that of SST O-2.0 alloy is increased by 69%, reaching up to ∼1,032 MPa."],["oa:W3099819007","SST O-2.0","YS",1032.0,null,null,null,"MPa","","","","","",false,"","results_discussion","The YS of SST O-0 alloy is ∼610 MPa, while that of SST O-2.0 alloy is increased by 69%, reaching up to ∼1,032 MPa."],["oa:W3099819007","STA O-0","strength",610.0,null,null,null,"MPa","","","","","",false,"","results_discussion","The strength and elongation of the undoped STA O-0 alloy are very close to those of the SST O-0 alloy."],["oa:W3100450204","Ti-6Al-4V","упрочнение от 1 % компонента, МПа",46.0,null,null,null,"MPa","","","","","",false,"out_of_range","front",""],["oa:W3100450204","Ti-6Al-4V","упрочнение от 1 % компонента, МПа",9.7,null,null,null,"MPa","","","","","",false,"out_of_range","front",""],["oa:W3100450204","Ti-6Al-4V","упрочнение от 1 % компонента, МПа",68.0,null,null,null,"MPa","","","","","",false,"","front",""],["oa:W3100450204","Ti-6Al-4V","упрочнение от 1 % компонента, МПа",57.0,null,null,null,"MPa","","","","","",false,"","front",""],["oa:W3100450204","Ti-6Al-4V","упрочнение от 0,1 % примеси, МПа",70.0,null,null,null,"MPa","","","","","",false,"","front",""],["oa:W3100618224","Ti-2Fe-0.1B","yield stress",457.0,null,null,null,"MPa","room temperature","hot-rolled","bimodal","tensile test","",false,"","results_discussion","The yield stress (σ0.2) and tensile stress (σs) of hot-rolled sample reach around 457 MPa and 663 MPa, respectively."],["oa:W3100618224","Ti-2Fe-0.1B","yield stress",637.0,null,null,null,"MPa","room temperature","ECAP 4 passes","","tensile test","",false,"","results_discussion","The yield stress and tensile stress of the sample increased to around 637 MPa and 854 MPa respectively after the subsequent ECAP process, furthermore, 15% elongation to fracture left."],["oa:W3100618224","Ti-2Fe-0.1B","strength",663.0,null,null,null,"MPa","","hot-rolled","bimodal","","",false,"","conclusions","(1) Bimodal grain size distribution microstructure was fabricated by the hot-rolling process in Ti-2Fe-0.1B titanium alloy, which processes a good combination of strength (around 663 MPa) and ductility (around 30%)."],["oa:W3101085453","Ti-6Al-2Sn-4Zr-6Mo","Yield strength, σ0.2% (MPa)",495.0,485.0,505.0,10.0,"MPa","room temperature","initial state","","tensile test","",false,"","results_discussion","Figure 2 Microstructures by SEM-BSE of all samples; (a-c) initial state, (d-f) HD + ST1, (g-i) HD + ST2, (j-l) HD + ST3 Table 2 Measured mechanical properties after thermomechanical processing of Ti-6246 titanium alloy Mechanical properties Initial state HD + ST1 HD + ST2 HD + ST3 Ultimate tensile strength, σuts (MPa) 1201± 9 1000 ± 7 812 ± 4 514 ± 3 Yield strength, σ0.2% (MPa) 495 ±10 366 ± 6 212 ± 5 211 ± 4 Fracture elongation, εf (%) 21.9 ±1.3 9.6 ± 1.4 11.1 ± 2.4 4.2 ± 1.1 100 μm 20 μm 5 μm "],["oa:W3101085453","Ti-6Al-2Sn-4Zr-6Mo","Yield strength, σ0.2% (MPa)",366.0,360.0,372.0,6.0,"MPa","room temperature","HD + ST1","","tensile test","",false,"","results_discussion","Figure 2 Microstructures by SEM-BSE of all samples; (a-c) initial state, (d-f) HD + ST1, (g-i) HD + ST2, (j-l) HD + ST3 Table 2 Measured mechanical properties after thermomechanical processing of Ti-6246 titanium alloy Mechanical properties Initial state HD + ST1 HD + ST2 HD + ST3 Ultimate tensile strength, σuts (MPa) 1201± 9 1000 ± 7 812 ± 4 514 ± 3 Yield strength, σ0.2% (MPa) 495 ±10 366 ± 6 212 ± 5 211 ± 4 Fracture elongation, εf (%) 21.9 ±1.3 9.6 ± 1.4 11.1 ± 2.4 4.2 ± 1.1 100 μm 20 μm 5 μm "],["oa:W3101085453","Ti-6Al-2Sn-4Zr-6Mo","Yield strength, σ0.2% (MPa)",212.0,207.0,217.0,5.0,"MPa","room temperature","HD + ST2","","tensile test","",false,"","results_discussion","Figure 2 Microstructures by SEM-BSE of all samples; (a-c) initial state, (d-f) HD + ST1, (g-i) HD + ST2, (j-l) HD + ST3 Table 2 Measured mechanical properties after thermomechanical processing of Ti-6246 titanium alloy Mechanical properties Initial state HD + ST1 HD + ST2 HD + ST3 Ultimate tensile strength, σuts (MPa) 1201± 9 1000 ± 7 812 ± 4 514 ± 3 Yield strength, σ0.2% (MPa) 495 ±10 366 ± 6 212 ± 5 211 ± 4 Fracture elongation, εf (%) 21.9 ±1.3 9.6 ± 1.4 11.1 ± 2.4 4.2 ± 1.1 100 μm 20 μm 5 μm "],["oa:W3101085453","Ti-6Al-2Sn-4Zr-6Mo","Yield strength, σ0.2% (MPa)",211.0,207.0,215.0,4.0,"MPa","room temperature","HD + ST3","","tensile test","",false,"","results_discussion","Figure 2 Microstructures by SEM-BSE of all samples; (a-c) initial state, (d-f) HD + ST1, (g-i) HD + ST2, (j-l) HD + ST3 Table 2 Measured mechanical properties after thermomechanical processing of Ti-6246 titanium alloy Mechanical properties Initial state HD + ST1 HD + ST2 HD + ST3 Ultimate tensile strength, σuts (MPa) 1201± 9 1000 ± 7 812 ± 4 514 ± 3 Yield strength, σ0.2% (MPa) 495 ±10 366 ± 6 212 ± 5 211 ± 4 Fracture elongation, εf (%) 21.9 ±1.3 9.6 ± 1.4 11.1 ± 2.4 4.2 ± 1.1 100 μm 20 μm 5 μm "],["oa:W3101917704","Ti-6Al-4V","Yield Strength (XY)",1000.0,null,null,null,"MPa","","heat treated","","","",false,"","methods",""],["oa:W3101917704","Ti-6Al-4V","Yield Strength (Z)",1005.0,null,null,null,"MPa","","heat treated","","","",false,"","methods",""],["oa:W3101917704","Ti-6Al-4V","Yield Strength (0.2%) (Mpa)",1077.09,null,null,26.69,"Mpa","room temperature","","","tensile test","",false,"unit_mismatch","methods",""],["oa:W3101917704","Ti-6Al-4V","Yield Strength (Mpa)",1061.34,null,null,null,"MPa","","","","","",false,"","methods",""],["oa:W3101917704","Ti-6Al-4V","Yield Strength (Mpa)",1044.48,null,null,null,"MPa","","","","","",false,"","methods",""],["oa:W3101917704","Ti-6Al-4V","Yield Strength (Mpa)",1114.44,null,null,null,"MPa","","","","","",false,"","methods",""],["oa:W3101917704","Ti-6Al-4V","Yield Strength (Mpa)",1076.14,null,null,null,"MPa","","","","","",false,"","methods",""],["oa:W3101917704","Ti-6Al-4V","Yield Strength (Mpa)",1089.03,null,null,null,"MPa","","","","","",false,"","methods",""],["oa:W3101917704","Ti-6Al-4V","Yield Strength (Mpa)",1077.09,null,null,null,"MPa","","","","","",false,"","methods",""],["oa:W3101917704","DMLS Ti-6AL-4V","yield strength",1077.0,null,null,null,"MPa","room temperature","","","tensile test","",false,"","methods",""],["oa:W3101917704","Ti-6Al-4V","yield strengths",1080.0,null,null,null,"MPa","","","","","",false,"","results",""],["oa:W3101988783","Ti-6Al-4V","yield stress",840.0,800.0,880.0,null,"MPa","","annealed","","FEA analysis","",true,"","results","FEA analysis showed that, when a load of 1 kN was applied, the maximum Von Mises stress exceeded the point of yield stress for all the samples (Figure 4a) — that is, 800-880 MPa in annealed LPBF Ti6Al4V material [16] (Figure 4a)."],["oa:W3106420044","Ti-6Al-4V","yield stress",1028.0,1028.0,1028.0,null,"MPa","","hot-pressed at 1250°C","","","",false,"","abstract",""],["oa:W3106420044","Ti-6Al-4V","YS",1029.5,1025.0,1034.0,null,"MPa","","hot-pressed at 1250°C","","","",false,"","abstract",""],["oa:W3106420044","Ti-6Al-4V","YS",1167.5,1165.0,1170.0,null,"MPa","","STA-955","","","",false,"","abstract",""],["oa:W3106420044","Ti-6Al-4V","yield stress",900.0,null,null,null,"MPa","","equal channel angular pressing and mill-annealing","","","",false,"","methods",""],["oa:W3106420044","Ti-6Al-4V","tensile yield strength",929.0,null,null,null,"MPa","","hot-pressed at 1250–1300 °C","","","",false,"","methods",""],["oa:W3106420044","Ti-6Al-4V","yield strength (YS)",1021.0,null,null,null,"MPa","","hot-isostatic pressed at 700 °C and 150 MPa for 2 hrs","","","",false,"","methods",""],["oa:W3106420044","Flake Ti/MLG","yield strength",2000.0,null,null,null,"MPa","","hot-rolled","","","",false,"","methods",""],["oa:W3106420044","Ti-6Al-4V","YS",1361.0,null,null,null,"MPa","","hot-pressed at 1300°C + hot extruded at 500°C","bi-modal","","",false,"","methods",""],["oa:W3106420044","Ti-6Al-4V","YS",1028.66,null,null,null,"MPa","room temperature","hot-pressed 1250°C","","tensile test","",false,"","conclusions",""],["oa:W3106420044","HP-Ti64-3TiB","YS",1029.5,1025.0,1034.0,null,"MPa","room temperature","","","tensile test","",false,"","conclusions",""],["oa:W3106420044","HE-Ti64-3TiB","YS",976.5,925.0,1028.0,null,"MPa","room temperature","hot extruded","lamellar","tensile test","",false,"","conclusions",""],["oa:W3106420044","HE-Ti64-3TiB","Yield strength (YS)/MPa",976.5,925.0,1028.0,null,"MPa","room temperature","3vol% Boron","","tensile test","",false,"","conclusions",""],["oa:W3106420044","HP-STA-955","Yield strength (YS)/MPa",1123.5,1108.0,1139.0,null,"MPa","room temperature","3vol% Boron","","tensile test","",false,"","conclusions",""],["oa:W3106420044","HE-STA-955","Yield strength (YS)/MPa",1167.5,1165.0,1170.0,null,"MPa","room temperature","3vol% Boron","","tensile test","",false,"","conclusions",""],["oa:W3106420044","HP-STA-955","YS",1123.5,1108.0,1139.0,null,"MPa","room temperature","STA 955","","tensile test","",false,"","conclusions",""],["oa:W3106420044","HE-STA-955","YS",1167.5,1165.0,1170.0,null,"MPa","room temperature","STA 955","","tensile test","",false,"","conclusions",""],["oa:W3106420044","HP-STA-855","YS",1072.0,1061.0,1083.0,null,"MPa","room temperature","STA 855","","tensile test","",false,"","conclusions",""],["oa:W3106420044","HE-STA-855","YS",1079.0,1065.0,1093.0,null,"MPa","room temperature","STA 855","","tensile test","",false,"","conclusions",""],["oa:W3106420044","Ti-6Al-4V","YS",1072.0,1061.0,1083.0,null,"MPa","room temperature","HP-STA-855","","tensile test","",false,"","conclusions",""],["oa:W3106420044","Ti-6Al-4V","YS",1079.0,1065.0,1093.0,null,"MPa","room temperature","HE-STA-855","","tensile test","",false,"","conclusions",""],["oa:W3106420044","Ti-6Al-4V","YS",1079.0,1065.0,1093.0,null,"MPa","","HE-STA-855","","","",false,"","conclusions",""],["oa:W3106940384","Ti-7.2Cr-1.5Al-1Fe","hardening heat treatment leads to a significant increase in strength",0.0,0.0,0.0,null,"","","STA","","tensile test","",false,"unit_missing","results_discussion",""],["oa:W3106940384","","strength",900.0,850.0,950.0,null,"MPa","","","","","",false,"","results_discussion",""],["oa:W3106940384","","strength",1000.0,900.0,1100.0,null,"MPa","","","","","",false,"","results_discussion",""],["oa:W3106940384","","strength",1050.0,1000.0,1100.0,null,"MPa","","","","","",false,"","results_discussion",""],["oa:W3106940384","alloy #3","strength",1100.0,1050.0,1150.0,null,"MPa","","as-rolled","","","",false,"","results_discussion",""],["oa:W3106940384","alloy #4","strength",1150.0,1100.0,1200.0,null,"MPa","","annealed","","","",false,"","results_discussion",""],["oa:W3106940384","alloy #4","strength",1150.0,1100.0,1200.0,null,"MPa","","strengthening","","","",false,"","results_discussion",""],["oa:W3106940384","alloy #4","strength",1150.0,1100.0,1200.0,null,"MPa","","","","","",false,"","results_discussion",""],["oa:W3107371599","Ti-6Al-4V","UTS",1200.0,null,null,null,"MPa","room temperature","as-built LPBF","α+α'","tensile test","",false,"","conclusions",""],["oa:W3107371599","Ti-6Al-4V","solid solution strengthening",337.5,300.0,375.0,null,"MPa","","","","","",false,"","conclusions",""],["oa:W3107371599","Ti-6Al-4V","O",1200.0,null,null,null,"MPa","100°C","","martensitic α'","","",false,"","conclusions",""],["oa:W3107371599","Ti-6Al-4V","O",1200.0,null,null,null,"MPa","570°C","","martensitic α'","","",false,"","conclusions",""],["oa:W3108152236","Ti-6Al-4V","yield strength",0.0,null,null,null,"","","annealed","","","",false,"unit_missing","discussion",""],["oa:W3108238037","TiC-TiB2/Ti64","yield strength",130.0,null,null,null,"MPa","room temperature","duplex anneal (1193 K/1 h + 823 K/4 h)","lamellar","tensile test","0.5 mm/min",false,"","abstract","The yield strength and the uniform elongation of TiC-TiB2/Ti64 were increased by ~130 MPa and 2%, respectively."],["oa:W3108238037","Ti-6Al-4V","yield strength",130.0,null,null,null,"MPa","","after heat treatment","","tensile test","",false,"","results","The engineering tensile stress–strain curves of Ti64 and TiC-TiB2/Ti64 after heat treatment () suggest that the TiC-TiB2 nanoparticles improve the tensile properties; the yield strength, the ultimate strength, and the uniform elongation of TiC-TiB2/Ti64 are increased by 130.0 MPa, 130.6 MPa, and 2.0%, respectively."],["oa:W3108238037","TiC-TiB2/Ti64","yield strength increment",58.4,null,null,null,"MPa","","after heat treatment","martensitic","CPFEM prediction","",true,"","discussion","According to the classic Hall–Petch equation, the strength increment is expressed as:(1)ΔσH-P=Kydy−0.5−d0−0.5 where ΔσH-P is the yield strength increment of TiC-TiB2/Ti64 as compared to Ti64 after heat treatment because of the refinement of the martensitic laths; Ky is the strengthening coefficient with a value of 320 MPa·μm1/2 [,]. dy and d0 are the average widths of the α laths in the TiC-TiB2/Ti64 and Ti64 after heat treatment, respectively."],["oa:W3108238037","Ti-6Al-4V","yield strength increment",16.9,null,null,null,"MPa","","","","","",false,"out_of_range","discussion","The calculated yield strength increment is around 16.9 MPa."],["oa:W3108238037","Ti-6Al-4V","yield strength",923.6,null,null,null,"MPa","","","lamellar","","",false,"","conclusions","The yield strength and the uniform elongation of Ti64 alloys were increased by TiC-TiB2 from 793.3 to 923.6 MPa and from 9.2 to 11.1%, respectively."],["oa:W3108997149","Gr.23","failure strength",1.61,1.61,1.61,null,"MPa","","coated by Sr/Mg-HA after MAO treatment","","adhesion test","",false,"out_of_range","results_discussion","The values for the failure strength and the type of failure indicated that the Sr/Mg-HA coating after MAO treatment reached to 1.61 MPa, which revealed stronger adhesive properties those of the coating before MAO treatment (1.79 MPa)."],["oa:W3110723811","CP-Ti 99.5% Ti","Limite de Escoamento",172.0,null,null,null,"MPa","","","","","",false,"","abstract",""],["oa:W3110723811","CP-Ti 99.0% Ti","Limite de Escoamento",483.0,null,null,null,"MPa","","","","","",false,"","abstract",""],["oa:W3110723811","Ti-5Al-2.5Sn","Limite de Escoamento",779.0,null,null,null,"MPa","","","","","",false,"","abstract",""],["oa:W3110723811","Ti-13V-11Cr-3Al","Limite de Escoamento",1213.0,null,null,null,"MPa","","","","","",false,"","abstract",""],["oa:W3110723811","Ti-6Al-4V","Limite de Escoamento",965.0,null,null,null,"MPa","","","","","",false,"","abstract",""],["oa:W3111936197","PM Ti-Cu-Mn","yield stress",550.0,450.0,650.0,null,"MPa","room temperature","","lamellar","tensile test","",false,"","results_discussion","More in detail, the yield stress ranges from 450 MPa to 650 MPa, progressively increasing with the amount of alloying elements."],["oa:W3112315739","10 vol% BN","H3/E2 ratio",41.0,null,null,null,"MPa","","sintered at 1150 °C for 6 h","","","",false,"out_of_range","results_discussion","The 10 vol% BN sample sintered at 1150 °C for 6 h has the highest H3/E2 ratio (0.041 GPa), which is an order of magnitude higher than that of CP-Ti and significantly higher than reported TMCs."],["oa:W3112819375","Ti-6Al-4V","Yield strength",862.0,null,null,null,"MPa","","","","","",false,"","methods","Mechanical and physical properties of Ti6Al4V were reported in [], and found to have a tensile strength of 931 MPa, 862 MPa Yield strength, thermal conductivity of 7.3 W/m K at 20 °C and specific heat of 709 J/kg K for the range of temperature between 20 to 100 °C."],["oa:W3113282243","CP-Ti Grade 2","YS",324.0,null,null,null,"MPa","","sintered","equiaxed α","tensile test","",false,"","results","Correspondingly, the YS shows a consistent increase (from 492 to 862 MPa) as the amount of alloying elements increases compared to CP Ti, which has the lowest value (324 MPa)."],["oa:W3113282243","Ti-1Cu-1Mn","YS",600.0,null,null,null,"MPa","","sintered","lamellar","tensile test","",false,"","results","Correspondingly, the YS shows a consistent increase (from 492 to 862 MPa) as the amount of alloying elements increases compared to CP Ti, which has the lowest value (324 MPa)."],["oa:W3113282243","Ti-5Cu-5Mn","YS",862.0,null,null,null,"MPa","","sintered","lamellar","tensile test","",false,"","results","Correspondingly, the YS shows a consistent increase (from 492 to 862 MPa) as the amount of alloying elements increases compared to CP Ti, which has the lowest value (324 MPa)."],["oa:W3113282243","Ti-5Cu-5Mn","YS",862.0,null,null,null,"MPa","","sintered","lamellar","","",false,"","discussion","From Fig. 7a), the UTS and YS of the sintered Ti–5Cu–5Mn (UTS = 931 MPa and YS = 862 MPa) are higher compared to the sintered Ti–5Cu (UTS = 754 MPa and YS = 627 MPa)21 and the sintered Ti–5Mn (UTS = 817 MPa and YS = 716 MPa)22 materials."],["oa:W3113282243","Ti-5Cu","YS",627.0,null,null,null,"MPa","","sintered","lamellar","","",false,"","discussion","From Fig. 7a), the UTS and YS of the sintered Ti–5Cu–5Mn (UTS = 931 MPa and YS = 862 MPa) are higher compared to the sintered Ti–5Cu (UTS = 754 MPa and YS = 627 MPa)21 and the sintered Ti–5Mn (UTS = 817 MPa and YS = 716 MPa)22 materials."],["oa:W3113282243","Ti-5Mn","YS",716.0,null,null,null,"MPa","","sintered","lamellar","","",false,"","discussion","From Fig. 7a), the UTS and YS of the sintered Ti–5Cu–5Mn (UTS = 931 MPa and YS = 862 MPa) are higher compared to the sintered Ti–5Cu (UTS = 754 MPa and YS = 627 MPa)21 and the sintered Ti–5Mn (UTS = 817 MPa and YS = 716 MPa)22 materials."],["oa:W3116130815","Ti-45Al-2B-2Mn-2Nb","strength",0.0,0.0,0.0,null,"","","HT2","lamellar","","",false,"unit_missing","results","The strengths of HT2 and HT3 samples with near fully-lamellar microstructures were significantly greater than those for the HT1 samples with duplex microstructures under similar conditions of deformation temperature, strain rate, and plastic deformation."],["oa:W3116130815","Ti-45Al-2B-2Mn-2Nb","strength",0.0,0.0,0.0,null,"","","HT3","lamellar","","",false,"unit_missing","results","The strengths of HT2 and HT3 samples with near fully-lamellar microstructures were significantly greater than those for the HT1 samples with duplex microstructures under similar conditions of deformation temperature, strain rate, and plastic deformation."],["oa:W3116130815","Ti-45Al-2B-2Mn-2Nb","strength",0.0,0.0,0.0,null,"","","HT1","duplex","","",false,"unit_missing","results","The strengths of HT2 and HT3 samples with near fully-lamellar microstructures were significantly greater than those for the HT1 samples with duplex microstructures under similar conditions of deformation temperature, strain rate, and plastic deformation."],["oa:W3116130815","Ti-45Al-2B-2Mn-2Nb","true flow stress",100.0,100.0,100.0,null,"MPa","700°C","HT2","lamellar","","",false,"","results","For the 700°C deformation, the true flow stresses of the HT2 microstructures were at least 100MPa higher than those of the heat-treated HT3 microstructures and at least 115MPa higher than those of the heat-treated HT1 duplex microstructures, see Table I."],["oa:W3116130815","Ti-45Al-2B-2Mn-2Nb","true flow stress",0.0,0.0,0.0,null,"MPa","700°C","HT3","lamellar","","",false,"out_of_range","results","For the 700°C deformation, the true flow stresses of the HT2 microstructures were at least 100MPa higher than those of the heat-treated HT3 microstructures and at least 115MPa higher than those of the heat-treated HT1 duplex microstructures, see Table I."],["oa:W3116130815","Ti-45Al-2B-2Mn-2Nb","true flow stress",115.0,115.0,115.0,null,"MPa","700°C","HT1","duplex","","",false,"","results","For the 700°C deformation, the true flow stresses of the HT2 microstructures were at least 100MPa higher than those of the heat-treated HT3 microstructures and at least 115MPa higher than those of the heat-treated HT1 duplex microstructures, see Table I."],["oa:W3117339374","Ti-6Al-2.5Mo-1.5Cr-0.5Fe-0.3Si","bonding strength",58.0,50.0,66.0,8.0,"MPa","","600°C heat treatment","","","",false,"","conclusions","In addition, the combination of cold spray technology and other technologies, post-treatment of cold spraying process, are also the future trend to be solved. for example, on Ti-6Al-1.5Cr-2.5Mo- 0.5Fe-0.3Si substrate, deposited Ni-cBN composite coating, used the 10μm size of cBN, the bonding strength is (58 ± 8MPa) after 600°C heat treatment conditions； 2."],["oa:W3117495940","Ti-47Al-2Cr-2Nb","compressive yield strength",427.0,null,null,null,"MPa","800 °C","HIP 1,280 °C/4 h","","compression test","",false,"","results_discussion","The compressive yield strength of the alloy with 1.0at.% Ru is 427 MPa at 800 °C, an increase of 92 MPa compared to the alloy with 0.1at.% Ru."],["oa:W3117495940","Ti-47Al-2Cr-2Nb","compression yield strength",427.0,null,null,null,"MPa","800 °C","","","compression test","1×10^-3 s^-1",false,"","conclusions","(3) The compression yield strength of Ti-47Al-2Cr-2Nb alloy increases up to 427 MPa at 800 °C with a 1.0at.% Ru addition, which is mainly due to the solution strengthening effect of Ru."],["oa:W3118111446","Ti-6Al-4V","σ0.2/MPa",850.0,null,null,null,"MPa","","980 °C/1 h + 650 °C/4 h","","","",false,"","table","TC4\t980 °C/1 h + 650 °C/4 h\t850\t925\t16\t26"],["oa:W3118111446","TLM","σ0.2/MPa",567.0,null,null,null,"MPa","","750 °C/30 min + 510 °C/4 h","","","",false,"","table","TLM\t750 °C/30 min + 510 °C/4 h\t567\t721\t19.5\t71"],["oa:W3118246186","Ti-6Al-4V","yield strength (σys)",822.0,null,null,null,"MPa","room temperature","","","tensile test","",false,"","methods","Monotonic testing gave Young’s modulus of 107 GPa, yield strength (σys) of 822 MPa and ultimate tensile strength (σuts) of 926 MPa for the manufactured parts."],["oa:W3118288578","Ti-6Al-4V","yield strength",2.0,2.0,2.0,null,"%","","","","nanoindentation","0.05 s−1",false,"unit_mismatch","methods","According to previous tests performed in these specimens [2,17], the average indentation strain rate of 0.05 s−1 produces a yield strength and elastic modulus slightly higher than those reported by around 2%."],["oa:W3118620114","Ti-6Al-4V","Rp0,2",880.0,null,null,null,"MPa","room temperature","","","tensile test","",false,"","conclusions",""],["oa:W3118620114","Ti-6Al-4V","Rp0,2",1056.0,null,null,null,"MPa","room
