Repository: akhtar07/tisci-explorer

# TiSci Explorer

A read-only, static explorer for **TiSci**, an autonomous research agent for titanium alloys. TiSci reads the
titanium-alloy literature, builds a knowledge graph and a table of measured values, proposes hypotheses where the
graph has gaps, and tests them with DFT (MACE / VASP) and the ICME-lite multiscale chain.

**Live site:** https://akhtar07.github.io/tisci-explorer/

The site has seven sections:

| Section | What it shows |
|---|---|
| Overview | Corpus → graph → facts → hypotheses → verdicts, with the snapshot's counts |
| Worked example | One full loop for W in α-Ti: graph path, hypothesis, novelty check, DFT test, verdict, follow-up, DAMASK |

File: data/facts/youngs_modulus.json (part 28 of 33)
["oa:W616644508","Ti-0.7 mm","Young's Modulus",100.0,100.0,100.0,null,"GPa","","","","COMSOL simulation","",true,"","results_discussion",""],["oa:W616644508","","Elastic Modulus [GPa]",103.39,null,null,null,"GPa","","","","COMSOL simulation","",true,"","results_discussion",""],["oa:W616644508","","Elastic Modulus [GPa]",107.7,null,null,null,"GPa","","","","COMSOL simulation","",true,"","results_discussion",""],["oa:W635019238","Ti-5Al-5Mo-5V-3Cr","C1111",134.0,null,null,null,"GPa","","","","","",false,"","conclusions",""],["oa:W635019238","Ti-5Al-5Mo-5V-3Cr","C3333",154.5,null,null,null,"GPa","","","","","",false,"","conclusions",""],["oa:W635019238","Ti-5Al-5Mo-5V-3Cr","C1111",125.3,null,null,null,"GPa","","","","","",false,"","conclusions",""],["oa:W635019238","Ti-5Al-5Mo-5V-3Cr","module d'Young",75.0,null,null,null,"GPa","","","","","",false,"","discussion",""],["oa:W64060929","Ti-6Al-4V","module de YOUNG",1.2,null,null,null,"GPa","","","","","",false,"out_of_range","conclusions",""],["oa:W644925558","Ti","Young's modulus",114.0,null,null,null,"GPa","room temperature","","","","",false,"","conclusions",""],["oa:W644925558","Ti-6Al-4V","module d’Young",108.0,null,null,null,"GPa","","quenched from 800°C","","","",false,"","conclusions",""],["oa:W644925558","Ti-6Al-4V","module d’Young",113.0,null,null,null,"GPa","","quenched from 550°C","martensitic α'","","",false,"","conclusions",""],["oa:W644925558","Ti-6Al-4V","module d’Young",0.0,null,null,null,"","","aged at 550°C","","","",false,"unit_missing","conclusions",""],["oa:W644925558","Ti-6Al-4V","module d’Young",113.0,null,null,null,"GPa","","quenched from 1200°C","martensitic α'","","",false,"","conclusions",""],["oa:W644925558","Ti-6Al-4V","module d’Young",0.0,null,null,null,"","","quenched at 800°C, 1000°C, 1200°C then aged at 200°C","","","",false,"unit_missing","conclusions",""],["oa:W644925558","Ti-6Al-4V","module d’Young",0.0,null,null,null,"","","annealed at 200°C","","","",false,"unit_missing","conclusions",""],["oa:W646529151","Ti-5Al-2Sn-2Zr-4Mo-4Cr","Module d’Young",68.0,null,null,null,"GPa","","920°C - 15 min | Trempe","beta","","2.10−4 s−1",false,"","conclusions",""],["oa:W646529151","Ti-5Al-2Sn-2Zr-4Mo-4Cr","Module élasto-plastique (EP)",3.333,null,null,null,"GPa","","920°C - 15 min | Trempe","beta","","2.10−3 s−1",false,"out_of_range","conclusions",""],["oa:W646529151","Ti-5Al-2Sn-2Zr-4Mo-4Cr","Module élasto-plastique (EP)",3.333,null,null,null,"GPa","","920°C - 15 min | Trempe","beta","","2.10−4 s−1",false,"out_of_range","conclusions",""],["oa:W64811902","Ti-6Al-4V","E/1-ν2 (GPa)",258.0,null,null,null,"GPa","","","","","",false,"out_of_range","front","Tiempo (min) H (HV) We (nJ) Wp (nJ) WT (nJ) E/1-ν2 (GPa) 60 1005 0.96 1.04 2.00 232 120 1322 1.09 1.06 2.16 229 600 1250 0.92 0.90 1.82 258 1200 908 0.89 1.07 1.96 250"],["oa:W64811902","Ti-6Al-4V","E/1-ν2 (GPa)",250.0,null,null,null,"GPa","","","","","",false,"out_of_range","front","Tiempo (min) H (HV) We (nJ) Wp (nJ) WT (nJ) E/1-ν2 (GPa) 60 1005 0.96 1.04 2.00 232 120 1322 1.09 1.06 2.16 229 600 1250 0.92 0.90 1.82 258 1200 908 0.89 1.07 1.96 250"],["oa:W64811902","Ti-6Al-4V","E/1-ν2 (GPa)",232.0,null,null,null,"GPa","","","","","",false,"out_of_range","front","Tiempo (min) H (HV) We (nJ) Wp (nJ) WT (nJ) E/1-ν2 (GPa) 60 1005 0.96 1.04 2.00 232 120 1322 1.09 1.06 2.16 229 600 1250 0.92 0.90 1.82 258 1200 908 0.89 1.07 1.96 250"],["oa:W64811902","Ti-6Al-4V","E/1-ν2 (GPa)",229.0,null,null,null,"GPa","","","","","",false,"out_of_range","front","Tiempo (min) H (HV) We (nJ) Wp (nJ) WT (nJ) E/1-ν2 (GPa) 60 1005 0.96 1.04 2.00 232 120 1322 1.09 1.06 2.16 229 600 1250 0.92 0.90 1.82 258 1200 908 0.89 1.07 1.96 250"],["oa:W7074192226","Ti-6Al-4V","Young’s modulus",110.0,null,null,null,"GPa","","","","","",false,"","discussion","The mechanical properties of the solid walls of the honeycomb structure were set to a Young’s modulus of 110 GPa and a Poisson’s ratio of 0.3."],["oa:W7074192226","Ti-6Al-4V","Young’s modulus",30.0,null,null,null,"GPa","","","","FEM","",true,"","discussion","In addition, the FEM results show that the Young’s modulus is approximately 30 GPa in both the X- and Y-axes."],["oa:W7074192226","Ti-6Al-4V","estimated modulus",20.0,null,null,null,"GPa","","","","","",true,"out_of_range","discussion","The estimated modulus of the neck-formed powder part was 18.7 GPa, therefore, 20 GPa was used in the simulation."],["oa:W7074192226","Ti-6Al-4V","Young’s modulus",55.7,null,null,null,"GPa","","","","","",true,"","discussion","X = X0(1 −ρ) (3) The theoretical values of Young’s modulus and proof stress of the porous structure derived from Equation (3) were 55.7 GPa and 404 MPa, respectively."],["oa:W7074192226","Ti-6Al-4V","Young’s modulus",32.9,null,null,null,"GPa","","","","","",false,"","discussion","The Young’s modulus, when compressed in the X- and Y-directions was 35.3 GPa and 32.9 GPa, respectively."],["oa:W7074192226","Ti-6Al-4V","Young’s modulus",30.0,null,null,null,"GPa","","","","FEM","",true,"","discussion","In addition, the FEM results show that the Young’s modulus is approximately 30 GPa in both the X- and Y-axes."],["oa:W7074192226","Ti-6Al-4V","Young’s modulus",35.3,null,null,null,"GPa","","","","","",false,"","discussion","The Young’s modulus, when compressed in the X- and Y-directions was 35.3 GPa and 32.9 GPa, respectively."],["oa:W7074192226","Ti-6Al-4V","Young’s modulus",30.0,null,null,null,"GPa","","","","","",false,"","discussion","This indicates that by introducing a porosity of more than 50%, a low Young’s modulus equivalent to that of the bone (10–30 GPa) [3] could be obtained."],["oa:W7104501791","Ti-6Al-4V","module d’Young",116.0,null,null,null,"GPa","","annealed 950°C/2h + 700°C/2h","nodular","","",false,"","methods",""],["oa:W7104501877","Ti-6Al-4V","Young's modulus",113.8,null,null,null,"GPa","room temperature","","","tensile test","",false,"","methods",""],["oa:W7112023648","Ti-12Mn-9Mo-6Nb","elastic modulus",104.0,null,null,null,"GPa","room temperature","homogenized","","ultrasonic method","",false,"","methods","Vickers hardness measurements on the samples were carried out using a Vickers micro-hardness testing machine (Mitutoyo, Japan) with a 0.3N load for 12 s, and elastic modulus measurements were conducted using an ultrasonic method according to an ASTM-E494-95 stan dard [31, 32]."],["oa:W7112023648","Ti-9Mo-6Nb-4Mn","elastic modulus",96.0,null,null,null,"GPa","","homogenized","","","",false,"","discussion","The alloy containing 4 %Mn showed the lowest elastic modulus after homogenization, with a value of 96 GPa."],["oa:W7112023648","Ti-9Mo-6Nb","elastic modulus",110.0,null,null,null,"GPa","room temperature","homogenized","","ultrasonic method","",false,"","methods","Vickers hardness measurements on the samples were carried out using a Vickers micro-hardness testing machine (Mitutoyo, Japan) with a 0.3N load for 12 s, and elastic modulus measurements were conducted using an ultrasonic method according to an ASTM-E494-95 stan dard [31, 32]."],["oa:W7112023648","Ti-9Mo-6Nb","elastic modulus",100.0,null,null,null,"GPa","","as-cast","","","",false,"","discussion","Fig. 5 shows the elastic modulus values of the as-cast Ti–9Mo–6Nb–(x)Mn alloys before and after homogeniza tion, where the addition of Mn results in a decrease in the elastic modulus of the alloys before homogenization."],["oa:W7112023648","Ti-9Mo-6Nb","elastic modulus",101.0,null,null,null,"GPa","","homogenized","","","",false,"","discussion","The homoge nization of the Ti–9Mo–6Nb alloy with added Mn caused the elastic modulus of the material to increase to 101 GPa."],["oa:W7112023648","Ti-9Mo-6Nb-4Mn","elastic modulus",108.0,null,null,null,"GPa","room temperature","homogenized","","ultrasonic method","",false,"","methods","Vickers hardness measurements on the samples were carried out using a Vickers micro-hardness testing machine (Mitutoyo, Japan) with a 0.3N load for 12 s, and elastic modulus measurements were conducted using an ultrasonic method according to an ASTM-E494-95 stan dard [31, 32]."],["oa:W7112023648","Ti-9Mo-8Mn-6Nb","elastic modulus",106.0,null,null,null,"GPa","room temperature","homogenized","","ultrasonic method","",false,"","methods","Vickers hardness measurements on the samples were carried out using a Vickers micro-hardness testing machine (Mitutoyo, Japan) with a 0.3N load for 12 s, and elastic modulus measurements were conducted using an ultrasonic method according to an ASTM-E494-95 stan dard [31, 32]."],["oa:W7112033298","Ti-6Al-4V","Elastic modulus El",2.625,2.01,3.24,0.18,"GPa","","","","","",false,"out_of_range","methods","As shown in Table 3, Elastic modulus El varied from 1.68 ± 0.13 GPa to 3.36 ± 0.14 GPa (graded gyroid), 2.01 ± 0.18 GPa to 3.24 ± 0.22 GPa (graded diamond), and the yield strength σy of gradient lattices varied from 54.25 ± 2.6 MPa to 107.93 ± 2.8 MPa (graded gyroid), and from 39.75 ± 4.2 MPa to 59.93 ± 4.4 MPa (graded diamond), respectively."],["oa:W7112033298","Ti-6Al-4V","elastic modulus",0.0,null,null,null,"","","as-built PBF-LB","","tensile test","0.5 mm/min",false,"unit_missing","methods","Individual stress–strain diagrams were con structed for all test specimens up to the strain (ε = 0.5), enabling the calculation of elastic modulus and yield strength parameters."],["oa:W7112033298","Ti-6Al-4V","Young’s modulus",0.0,null,null,null,"","","as-built","","tensile test","",false,"unit_missing","methods","The variation trends of Young’s modulus and yield strength were similar, that is, 3-D > 2-D > 1-D graded lattices."],["oa:W7112033298","Ti-6Al-4V","Es",107.0,null,null,null,"GPa","","","","","",true,"","methods","The Gibson and Ashby equations are as follows: El Es = C1 (ρl ρs )n1 (12) σyl σys = C2 (ρl ρs )n2 (13) where, Es and σs are the elastic modulus and yield strength of the bulk material were taken as 107 GPa and 997 MPa, respectively [53]."],["oa:W7112033298","Ti-6Al-4V","Elastic modulus El",2.52,1.68,3.36,0.13,"GPa","","","","","",false,"out_of_range","methods","As shown in Table 3, Elastic modulus El varied from 1.68 ± 0.13 GPa to 3.36 ± 0.14 GPa (graded gyroid), 2.01 ± 0.18 GPa to 3.24 ± 0.22 GPa (graded diamond), and the yield strength σy of gradient lattices varied from 54.25 ± 2.6 MPa to 107.93 ± 2.8 MPa (graded gyroid), and from 39.75 ± 4.2 MPa to 59.93 ± 4.4 MPa (graded diamond), respectively."],["oa:W7112089372","Ti-6Al-4V","Modulus of elasticity",108.0,null,null,null,"GPa","","","","","",false,"","methods",""],["oa:W7113191651","Ti-6Al-4V","elastic modulus",118.0,null,null,null,"GPa","","","","","",false,"","results_discussion",""],["oa:W7113191651","Ti-6Al-4V","modulus",123.5,120.0,127.0,null,"GPa","room temperature","","","tensile test","",false,"","results_discussion",""],["oa:W7116106599","CP-Titanium Grade 4","modulus",110.0,105.0,115.0,null,"GPa","","","","","",false,"","results_discussion","Ti- 5Al-2.5Fe and CP-Titanium Grade 4 exhibit a modulus at 105–115 GPa, thereby ensuring structure rigidity."],["oa:W7116106599","Ti-5Al-2.5Fe","modulus",110.0,105.0,115.0,null,"GPa","","","","","",false,"","results_discussion","Ti- 5Al-2.5Fe and CP-Titanium Grade 4 exhibit a modulus at 105–115 GPa, thereby ensuring structure rigidity."],["oa:W7116106599","Ti-13Nb-13Zr","modulus",79.0,null,null,null,"GPa","","","","","",false,"","results_discussion","Low modulus alloys such as Ti-13Nb-13Zr (≈79 GPa) find application where minor flexibility is advantageous, for example, in shock absorber components or in any element where vibration has to be damped."],["oa:W7116769881","Ti-6Al-4V","Elastic modulus",107.5,106.0,110.0,null,"GPa","room temperature","HIP 900°C/2h","","tensile test","",false,"","results_discussion","Tab. 1 Mechanical properties of samples Batch number Sample number Elastic modulus [GPa] Yield strength [MPa] Ultimate tensile strength [MPa] Ductility [%] 1 1 108 1028 1051 5 2 107 1027 1051 3 3 109 1029 1050 4 4 107 1026 1047 5 5 108 1027 1049 4 2 6 107 960 1029 15 7 108 961 1037 17 8 106 970 1026 4 9 110 963 1033 16 10 106 969 1038 16 Microstructure The microstructure and defects were characterized by optical and scanning electron microscopy."],["oa:W7116769881","Ti-6Al-4V","Elastic modulus",108.0,106.0,110.0,null,"GPa","room temperature","as-built SLM","martensitic α'","tensile test","",false,"","results_discussion","Tab. 1 Mechanical properties of samples Batch number Sample number Elastic modulus [GPa] Yield strength [MPa] Ultimate tensile strength [MPa] Ductility [%] 1 1 108 1028 1051 5 2 107 1027 1051 3 3 109 1029 1050 4 4 107 1026 1047 5 5 108 1027 1049 4 2 6 107 960 1029 15 7 108 961 1037 17 8 106 970 1026 4 9 110 963 1033 16 10 106 969 1038 16 Microstructure The microstructure and defects were characterized by optical and scanning electron microscopy."],["oa:W7116987239","Ti-6Al-4V","elastic modulus",19.906,null,null,null,"GPa","","","","","",false,"out_of_range","results","Among the 6 porous structures: the elastic modulus (19.906GPa) and yield strength (178.8 MPa) of the DG structure are the largest, and the elastic modulus (12.474GPa) and yield strength (142.3 MPa) of PG are the smallest."],["oa:W7116987239","Ti-6Al-4V","elastic modulus",110.0,null,null,null,"GPa","","","","","",false,"","methods","The substrate of the solid domain (bone scaffold) FE model was Ti6Al4V (elastic modulus E = 110 GPa, Poisson’s ratio = 0.3, and density 4.41 g/cm³)."],["oa:W7116987239","Ti-6Al-4V","elastic modulus",12.474,null,null,null,"GPa","","","","","",false,"out_of_range","results","Among the 6 porous structures: the elastic modulus (19.906GPa) and yield strength (178.8 MPa) of the DG structure are the largest, and the elastic modulus (12.474GPa) and yield strength (142.3 MPa) of PG are the smallest."],["oa:W7116987239","Ti-6Al-4V","elastic modulus",18.5,7.0,30.0,null,"GPa","","","","","",false,"out_of_range","results","The elastic modulus of natural cortical bone is reported to be between 7 GPa and 30 GPa, while its yield strength is typically in the range of 100 MPa to 200 MPa []."],["oa:W7117130514","Ti-6Al-4V","Elastic modulus",110.0,null,null,null,"GPa","","","","","",false,"","table","Elastic modulus (GPa)\t110"],["oa:W7117574337","Ti-6Al-4V","Young’s modulus",111.2,null,null,null,"GPa","","","","","",false,"","methods",""],["oa:W7117694937","Ti-6Al-4V","E/GPa",4430.0,null,null,null,"GPa","","","","","",false,"out_of_range","table","−0.105\t0.27\t0.48\t0.014\t3.87\t4430\t115\t0.33"],["oa:W7117742406","Ti-6Al-4Zr-0.6Si-0.5Mo","true stress–true strain curves",0.0,null,null,null,"","800–1100 °C","","","tensile test","0.001–1 s−1",false,"unit_missing","results_discussion","Flow Behavior The hot deformation characteristics of Ti-4Zr-6Al-0.6Si-0.5Mo alloy were evaluated via true stress–true strain curves () obtained at temperatures ranging from 800 to 1100 °C and strain rates of 0.001–1 s−1."],["oa:W7117857533","Ti-6Al-4V","elastic moduli",0.41,null,null,null,"GPa","","as-built SLM","","","",false,"out_of_range","methods","Lattice structures of elliptical and spiral geometry exhibited maximum elastic moduli of 0.76 GPa and 0.41 GPa respectively, while reducing structural mass."],["oa:W7117857533","Ti-6Al-4V","elastic moduli",0.76,null,null,null,"GPa","","as-built SLM","","","",false,"out_of_range","methods","Lattice structures of elliptical and spiral geometry exhibited maximum elastic moduli of 0.76 GPa and 0.41 GPa respectively, while reducing structural mass."],["oa:W7118185743","Ti-6Al-4V","modulus",110.0,null,null,null,"GPa","","","","nanoindentation","",false,"","discussion","Overall, the modulus and hardness both increased after deformation due to the phase 236 transformation (hcp phases normally have a higher modulus and hardness than bcc phases) and 237 dislocation multiplication."],["oa:W7118295994","Ti-13Nb-13Zr","elastic moduli",70.0,55.0,85.0,null,"GPa","","","","","",false,"","abstract","To overcome this, β-type alloys like Ti-13Nb-13Zr and Ti-Mo-Ta-Nb offer reduced elastic moduli (~55–85 GPa), more closely matching cortical bone and promoting better load transfer [14, 31]."],["oa:W7118295994","Cobalt-chromium alloy","Elastic modulus",230.0,null,null,null,"GPa","","","","","",false,"out_of_range","abstract","Material Elastic modulus (GPa) Cortical bone ~20 Ti-6Al-4V ~110 Of ~65 Cobalt-chromium alloy ~230 Table 1."],["oa:W7118295994","Ti-Mo-Ta-Nb","elastic moduli",70.0,55.0,85.0,null,"GPa","","","","","",false,"","abstract","To overcome this, β-type alloys like Ti-13Nb-13Zr and Ti-Mo-Ta-Nb offer reduced elastic moduli (~55–85 GPa), more closely matching cortical bone and promoting better load transfer [14, 31]."],["oa:W7118295994","","elastic moduli",70.0,55.0,85.0,null,"GPa","","","","","",false,"","abstract","These materials exhibit lower elastic moduli (approxi mately 55–85 GPa), closer to that of natural bone, thereby promoting healthier load distribution [14]."],["oa:W7118295994","","Elastic modulus",20.0,null,null,null,"GPa","","","","","",false,"out_of_range","abstract","Material Elastic modulus (GPa) Cortical bone ~20 Ti-6Al-4V ~110 Of ~65 Cobalt-chromium alloy ~230 Table 1."],["oa:W7118295994","Ti-6Al-4V","Elastic modulus",110.0,null,null,null,"GPa","","","","","",false,"","abstract","Material Elastic modulus (GPa) Cortical bone ~20 Ti-6Al-4V ~110 Of ~65 Cobalt-chromium alloy ~230 Table 1."],["oa:W7119502197","Ti-6Al-4V","elastic modulus",1.92,1.63,2.21,0.29,"GPa","room temperature","as-built SLM","","mechanical testing","",false,"out_of_range","discussion","Through finite element analysis and mechanical testing, we found that a 4 mm single-cell size, 300 μm wall thickness Gyroid-shaped TC4 porous scaffold exhibited elastic modulus (1.92 ± 0.29 GPa) and compressive strength (110.84 ± 1.14 MPa) comparable to human mandible."],["oa:W7120343292","Ti-6Al-4V","módulo de elasticidade",80.91,null,null,null,"GPa","","TC 12 h","","","",false,"","abstract",""],["oa:W7120343292","Ti-6Al-4V","Módulo de Elasticidade",112.5,105.0,120.0,null,"GPa","","","","","",false,"","abstract",""],["oa:W7120343292","Ti-6Al-4V","módulo de elasticidade",96.08,null,null,null,"GPa","","TC 1 h","","","",false,"","abstract",""],["oa:W7120343292","Ti-6Al-4V","Módulo elástico (Módulo de Young)",110.5,105.0,116.0,null,"GPa","","","","","",false,"","abstract",""],["oa:W7120343292","Ti-6Al-4V","Elastic Modulus",0.0,null,null,null,"","","","","","",false,"unit_missing","abstract",""],["oa:W7120343292","Ti-6Al-4V","Módulo de Elasticidade",124.0,null,null,null,"GPa","","","","","",false,"","abstract",""],["oa:W7120595389","","módulo de elasticidade",30.0,null,null,null,"GPa","","","","","",false,"","abstract",""],["oa:W7120595389","Ti-6Al-4V","módulo de elasticidade",110.0,null,null,null,"GPa","","","","","",false,"","abstract",""],["oa:W7120595389","Ti-cp","módulo de elasticidade",103.0,null,null,null,"GPa","","","","","",false,"","abstract",""],["oa:W7120595389","","módulo de elasticidade",74.0,null,null,null,"GPa","","","","","",false,"","abstract",""],["oa:W7120595389","Ti-15Mo-13Nb","módulo de elasticidade",66.0,null,null,2.0,"GPa","","800°C/0.5h","","","",false,"","abstract",""],["oa:W7120595389","","módulo de elasticidade",65.0,60.0,70.0,null,"GPa","","","","","",false,"","abstract",""],["oa:W7120595389","Ti-20Mo","Módulo de elasticidade",27.0,null,null,null,"GPa","","","martensitic α'","","",false,"out_of_range","abstract",""],["oa:W7120595389","Ti-15Mo","Módulo de elasticidade",26.7,null,null,null,"GPa","","","martensitic α'","","",false,"out_of_range","abstract",""],["oa:W7120595389","Ti-10Mo","Módulo de elasticidade",29.8,null,null,null,"GPa","","","martensitic α'","","",false,"out_of_range","abstract",""],["oa:W7120595389","Ti-5Mo","Módulo de elasticidade",30.4,null,null,null,"GPa","","","martensitic α'","","",false,"","abstract",""],["oa:W7120595389","Ti-15Mo","módulo",75.0,null,null,null,"GPa","room temperature","","","ultrasonic pulse method","",false,"","abstract",""],["oa:W7120595389","Ti-19Nb-15Mo","E",75.0,null,null,null,"GPa","room temperature","800°C/0.5h","","ASTM-E9 (2019)","",false,"","abstract",""],["oa:W7120595389","","módulo de elasticidade",75.0,null,null,null,"GPa","","","","","",false,"","abstract",""],["oa:W7120595389","TMM-64","módulo de elasticidade",86.0,null,null,null,"GPa","","","","","",false,"","abstract",""],["oa:W7120595389","Nb","Módulo de elasticidade",98.6,null,null,null,"GPa","","","","","",false,"","abstract",""],["oa:W7120595389","","módulo de elasticidade",73.0,null,null,null,"GPa","","","","","",false,"","abstract",""],["oa:W7120595389","Ti-64Ta","módulo",60.0,null,null,null,"GPa","room temperature","","","ultrasonic pulse method","",false,"","abstract",""],["oa:W7120595389","Ti","Módulo de elasticidade",106.0,null,null,null,"GPa","","","","","",false,"","abstract",""],["oa:W7120595389","Ti-15Mo-13Nb","E",66.0,null,null,null,"GPa","room temperature","800°C/0.5h","","ASTM-E9 (2019)","",false,"","abstract",""],["oa:W7120595389","Mo","Módulo de elasticidade",261.0,null,null,null,"GPa","","","","","",false,"out_of_range","abstract",""],["oa:W7120595389","Ti-20Nb","módulo",70.0,null,null,null,"GPa","room temperature","","","ultrasonic pulse method","",false,"","abstract",""],["oa:W7120595389","Ti-Mo-Nb","módulos de elasticidade",78.0,null,null,null,"GPa","room temperature","","","ultrasonic pulse method","",false,"","abstract",""],["oa:W7120645000","","módulo de elasticidade",150.0,null,null,null,"GPa","","","","","",false,"","front",""],["oa:W7120674153","Ti-6Al-4V","módulo de elasticidade",107.0,null,null,null,"GPa","","","","","",false,"","front",""],["oa:W7120748979","Ti-35Nb","Módulo de elasticidade - titânio",116.0,null,null,null,"GPa","","","","","",false,"","front",""],["oa:W7120748979","Ti-35Nb-4Sn","módulo de elasticidade",40.0,null,null,null,"GPa","","","","","",false,"","front",""],["oa:W7120748979","Ti-35Nb-4Sn","módulo de elasticidade",40.0,null,null,null,"GPa","","","","","",false,"","front",""],["oa:W7120770970","Ti-Nb-Sn","baixo módulo de elasticidade",60.0,null,null,null,"GPa","","laminação a frio + tratamento térmico de envelhecimento","martensitic α","","",false,"","front",""],["oa:W7120770970","Ti-5Sn","módulo de elasticidade",50.7,null,null,null,"GPa","","","","","",false,"","front",""],["oa:W7120770970","Ti-35Nb-4Sn","módulo de elasticidade",40.0,null,null,null,"GPa","","","","","",false,"","front",""],["oa:W7122668607","Ti-6Al-4V","E(GPa)",111.0,null,null,2.0,"GPa","room temperature","as-built (AB-Z)","","tensile test","",false,"","results","Moreover, Kres;fe is not uniform: it peaks in the mid-section (along the specimen thickness) of the front where the fatigue precrack intersected the zone of highest tensile stress (cf. in Fig. 3a, c) and diminishes toward the specimen Table 1 Quasi-static tensile properties Orientation and condition rYS(MPa) E(GPa) rUTS(MPa) ef (%) RA (%) AB-Z 1120 ± 6 111 ± 2 1320 ± 3 7.4 ± 0.5 18.4 ± 1.6 SR-Z (Louw et al. 2025) 1140 ± 8 117 ± 3 1190 ± 5 10.2 ± 1.8 28 ± 2 The midrange and range obtained from th"],["oa:W7122668607","Ti-6Al-4V","E(GPa)",117.0,null,null,3.0,"GPa","room temperature","stress-relieved (SR-Z)","","tensile test","",false,"","results","Moreover, Kres;fe is not uniform: it peaks in the mid-section (along the specimen thickness) of the front where the fatigue precrack intersected the zone of highest tensile stress (cf. in Fig. 3a, c) and diminishes toward the specimen Table 1 Quasi-static tensile properties Orientation and condition rYS(MPa) E(GPa) rUTS(MPa) ef (%) RA (%) AB-Z 1120 ± 6 111 ± 2 1320 ± 3 7.4 ± 0.5 18.4 ± 1.6 SR-Z (Louw et al. 2025) 1140 ± 8 117 ± 3 1190 ± 5 10.2 ± 1.8 28 ± 2 The midrange and range obtained from th"],["oa:W7122668607","Ti-6Al-4V","Young’s modulus",111.0,null,null,null,"GPa","","","","","",true,"","methods","One half of each CT specimen was modelled, assuming a linear-elastic isotropic material with Young’s modulus of 111 GPa and Poisson’s ratio of m ¼ 0.31."],["oa:W7123356519","","modulus",367.0,null,null,71.0,"GPa","","","","nanoindentation","",false,"out_of_range","results_discussion","Further to the maps shown in Fig. 9, the data plotted in Fig. 10 shows a cluster of data with an average hardness of around 13.7 ± 2.2 GPa with an average modulus of around 367 ± 71 GPa, and a second larger set of data corresponding to the matrix, which has a lower average hardness and a higher modulus."],["oa:W7123356519","","modulus",367.0,null,null,71.0,"GPa","","","","nanoindentation","",false,"out_of_range","conclusions","High-speed, high-resolution nanoindentation mapping was used to show that the C14 phase along the boundaries had a hardness of 13.7 ± 2.2 GPa and a modulus of 367 ± 71 GPa."],["oa:W7123356519","","modulus",367.0,null,null,null,"GPa","","","","nanoindentation","",false,"out_of_range","results_discussion","The low modulus of the TiFe2 phase suggests that it can elastically deform at relatively low stress, but the high hardness measured suggests that it is resistant to plastic deformation."],["oa:W7123356519","","modulus",400.0,null,null,null,"GPa","","","","nanoindentation","",false,"out_of_range","results_discussion","The modulus of the C14 phase was on average around 250 GPa compared with around 400 GPa for the matrix phase."],["oa:W7123356519","","modulus",250.0,null,null,null,"GPa","","","","nanoindentation","",false,"out_of_range","results_discussion","The modulus of the C14 phase was on average around 250 GPa compared with around 400 GPa for the matrix phase."],["oa:W7123377308","Haynes 214","Young’s modulus",208.5,207.0,210.0,0.7,"GPa","","heat-treated","","","",false,"out_of_range","results_discussion",""],["oa:W7123377308","Haynes 214","Young’s modulus",203.7,null,null,null,"GPa","450 °C","as-built AM","","tensile test","",false,"out_of_range","results_discussion",""],["oa:W7123377308","AM Haynes 214","modulus",140.0,null,null,null,"GPa","600 °C","","","","",false,"","results_discussion",""],["oa:W7123377308","AM Haynes 214","modulus",90.0,null,null,null,"GPa","950 °C","","","","",false,"","results_discussion",""],["oa:W7123377308","AM Haynes 214","modulus",130.0,null,null,null,"GPa","750 °C","","","","",false,"","results_discussion",""],["oa:W7123377308","AM Haynes 214","modulus",100.0,null,null,null,"GPa","870 °C","","","","",false,"","results_discussion",""],["oa:W7123377308","AM Haynes 214","modulus",110.0,null,null,null,"GPa","800 °C","","","","",false,"","results_discussion",""],["oa:W7123727394","Ti-25Nb-12Zr-2Mo","elastic modulus",56.3,null,null,null,"GPa","room temperature","solution treated at 900 °C/0.5 h + water quenched","","tensile test","1 × 10−3 s−1",false,"","abstract","Among the series, the Ti-25Nb-2Mo-12Zr alloy exhibited the lowest elastic modulus of 56.3 GPa, together with the highest elongation to failure of 48.2%, demonstrating that the alloy possesses considerable potential for biomedical applications."],["oa:W7123727394","Ti-25Nb-12Zr-2Mo","E/GPa",56.3,null,null,1.5,"GPa","room temperature","","","tensile test","",false,"","table","12Zr\t223.1 ± 10.5\t523.8 ± 10.7\t56.3 ± 1.5\t48.2 ± 1.4"],["oa:W7123727394","Ti-25Nb-3Zr-2Mo","E/GPa",62.9,null,null,1.9,"GPa","room temperature","","","tensile test","",false,"","table","3Zr\t284.4 ± 9.1\t521.3 ± 8.5\t62.9 ± 1.9\t37.7 ± 0.5"],["oa:W7123727394","Ti-25Nb-12Zr-2Mo","elastic modulus",56.3,null,null,null,"GPa","","","","","",false,"","discussion","This work’s Ti-25Nb-2Mo-12Zr alloy exhibits a superior combination of low elastic modulus (56.3 GPa) and large ductility (48.2%), demonstrating that the alloy possesses considerable potential for biomedical stent applications."],["oa:W7123727394","Ti-25Nb-2Mo-0Zr","elastic modulus",114.3,null,null,null,"GPa","","","","","",false,"","results","The elastic modulus shows a gradual decreasing trend with increasing Zr content: the 0Zr alloy has a modulus of 114.3 GPa, which gradually decreases to 56.3 GPa when the Zr content reaches 12%."],["oa:W7123727394","Ti-25Nb-9Zr-2Mo","E/GPa",57.5,null,null,2.0,"GPa","room temperature","","","tensile test","",false,"","table","9Zr\t127.8 ± 11.8\t551.5 ± 14.9\t57.5 ± 2\t41.8 ± 1.5"],["oa:W7123727394","Ti-25Nb-12Zr-2Mo","elastic modulus",56.3,null,null,null,"GPa","","","","","",false,"","conclusions","Among these alloys, the 12Zr alloy demonstrates the most superior mechanical properties, including low elastic modulus (56.3 GPa) and high elongation (48.2%), which are expected to be used in future stent biomaterials. - As the Zr content increases, the stability of the β phase is progressively enhanced, driving a shift in the dominant deformation mode of the alloy: from dislocation slip within the martensite phase in the 0Zr alloy, to martensitic variant reorientation in the 3Zr alloy, followed"],["oa:W7123727394","Ti-25Nb-12Zr-2Mo","elastic modulus",56.3,null,null,null,"GPa","","","","","",false,"","results","The elastic modulus shows a gradual decreasing trend with increasing Zr content: the 0Zr alloy has a modulus of 114.3 GPa, which gradually decreases to 56.3 GPa when the Zr content reaches 12%."],["oa:W7123727394","Ti-25Nb-2Mo-0Zr","E/GPa",114.3,null,null,2.5,"GPa","room temperature","","","tensile test","",false,"","table","0Zr\t411.9 ± 11\t539.2 ± 4.9\t114.3 ± 2.5\t35.2 ± 0.8"],["oa:W7125637709","Ti-6Al-2Nb","Elastic Modulus",96.0,null,null,null,"GPa","","","","","",false,"","methods","Material properties of titanium alloy used for analysis Parameter Symbol Magnitude Unit Elastic Modulus E 96.0 GPa Poison ratio v 0.36 - Yield strength 𝜎𝑦 930 MPa Ultimate strength 𝜎𝑢 1070 MPa Density 𝜌 4620 𝑘𝑔𝑚3 ⁄"],["oa:W7125817503","BG 45S5","elastic modulus",78.0,null,null,null,"GPa","","fully dense","","","",false,"","discussion","The elastic modulus of Ti64 is 110 GPa, whereas the modulus of fully dense BG 45S5 is 78 GPa []."],["oa:W7125817503","Ti-6Al-4V","elastic modulus",110.0,null,null,null,"GPa","","","","","",false,"","discussion","The elastic modulus of Ti64 is 110 GPa, whereas the modulus of fully dense BG 45S5 is 78 GPa []."],["oa:W7126544812","Ti-6Al-4V","E (GPa)",1098.0,null,null,null,"GPa","","","","","",false,"out_of_range","results",""],["oa:W7126812717","Ti-6Al-4V","Elastic modulus",98.9,null,null,3.2,"GPa","room temperature","as-built EB-PBF","","tensile test","",false,"","methods",""],["oa:W7126812717","Ti-6Al-4V","Elastic modulus",102.0,null,null,0.8,"GPa","room temperature","as-built EB-PBF","","tensile test","20 cycles",false,"","methods",""],["oa:W7126812717","Ti-6Al-4V","Elastic modulus",92.7,null,null,2.5,"GPa","room temperature","as-built EB-PBF","","tensile test","",false,"","methods",""],["oa:W7126812717","Ti-6Al-4V","Elastic modulus",113.0,null,null,5.9,"GPa","room temperature","as-built EB-PBF","","tensile test","20 cycles",false,"","methods",""],["oa:W7127604485","Ti4","E",90.0,85.0,95.0,null,"GPa","room temperature","","","nanoindentation","",false,"","abstract","All four experimental alloys have a lower modulus of elasticity than Cp-Ti grade 4 (102–104 GPa) and Ti6Al4V (113 GPa), commonly used in dental implants."],["oa:W7127604485","Ti1","E",95.0,90.0,100.0,null,"GPa","room temperature","","","nanoindentation","",false,"","abstract","All four experimental alloys have a lower modulus of elasticity than Cp-Ti grade 4 (102–104 GPa) and Ti6Al4V (113 GPa), commonly used in dental implants."],["oa:W7127604485","","modulus of elasticity",97.5,97.5,97.5,null,"GPa","","","","","",false,"","discussion","It has the highest hardness (324VH10) of the experimental alloys and the highest modulus of elasticity (97.5 GPa)."],["oa:W7127604485","CP-Ti Grade 2","modulus of elasticity",103.0,102.0,104.0,null,"GPa","","","","","",false,"","discussion","The Ti-Nb-Ta-Zr system (β alloys), with modulus of elasticity values of 48–55 GPa, has about half the modulus of elasticity of the Ti-6Al-4V alloy type (α + β), at about 113 GPa, or of the CP-Ti, with a modulus of elasticity of 102–104 GPa [,]."],["oa:W7127604485","Ti2","E",95.0,90.0,100.0,null,"GPa","room temperature","","","nanoindentation","",false,"","abstract","All four experimental alloys have a lower modulus of elasticity than Cp-Ti grade 4 (102–104 GPa) and Ti6Al4V (113 GPa), commonly used in dental implants."],["oa:W7127604485","Ti4","modulus of elasticity",86.5,null,null,null,"GPa","","","","","",false,"","discussion","Of note, the elongation at break of the Ti2 alloy is comparable to the Cp-Ti grade 4 and superior to the Ti6Al4V alloy. - The modulus of elasticity of the studied alloys has values in the following range: 78.5–97.5 GPa."],["oa:W7127604485","","modulus of elasticity",88.0,78.5,97.5,null,"GPa","","","","","",false,"","discussion","Of note, the elongation at break of the Ti2 alloy is comparable to the Cp-Ti grade 4 and superior to the Ti6Al4V alloy. - The modulus of elasticity of the studied alloys has values in the following range: 78.5–97.5 GPa."],["oa:W7127604485","Ti3","modulus of elasticity",97.5,null,null,null,"GPa","","","","","",false,"","discussion","Of note, the elongation at break of the Ti2 alloy is comparable to the Cp-Ti grade 4 and superior to the Ti6Al4V alloy. - The modulus of elasticity of the studied alloys has values in the following range: 78.5–97.5 GPa."],["oa:W7127604485","Ti2","E",95.0,90.0,100.0,null,"GPa","room temperature","","","nanoindentation","",false,"","abstract","Results: The research results provide information regarding the relationship between the composition and the physico-mechanical properties (Rm, Rp, HV, A, G, E) of the experimental alloys (Ti1–Ti4)."],["oa:W7127604485","CP-Ti Grade 4","E",103.0,102.0,104.0,null,"GPa","room temperature","","","nanoindentation","",false,"","abstract","All four experimental alloys have a lower modulus of elasticity than Cp-Ti grade 4 (102–104 GPa) and Ti6Al4V (113 GPa), commonly used in dental implants."],["oa:W7127604485","Ti-6Al-4V","modulus of elasticity",113.0,113.0,113.0,null,"GPa","","","","","",false,"","discussion","The Ti-Nb-Ta-Zr system (β alloys), with modulus of elasticity values of 48–55 GPa, has about half the modulus of elasticity of the Ti-6Al-4V alloy type (α + β), at about 113 GPa, or of the CP-Ti, with a modulus of elasticity of 102–104 GPa [,]."],["oa:W7127604485","Ti1","modulus of elasticity",80.5,null,null,null,"GPa","","","","","",false,"","discussion","Of note, the elongation at break of the Ti2 alloy is comparable to the Cp-Ti grade 4 and superior to the Ti6Al4V alloy. - The modulus of elasticity of the studied alloys has values in the following range: 78.5–97.5 GPa."],["oa:W7127604485","Ti-Nb-Ta-Zr","modulus of elasticity",51.5,48.0,55.0,null,"GPa","","","","","",false,"","discussion","The Ti-Nb-Ta-Zr system (β alloys), with modulus of elasticity values of 48–55 GPa, has about half the modulus of elasticity of the Ti-6Al-4V alloy type (α + β), at about 113 GPa, or of the CP-Ti, with a modulus of elasticity of 102–104 GPa [,]."],["oa:W7127604485","Ti-6Al-4V","E",113.0,113.0,113.0,null,"GPa","room temperature","","","nanoindentation","",false,"","abstract","All four experimental alloys have a lower modulus of elasticity than Cp-Ti grade 4 (102–104 GPa) and Ti6Al4V (113 GPa), commonly used in dental implants."],["oa:W7127604485","Ti2","modulus of elasticity",78.5,null,null,null,"GPa","","","","","",false,"","discussion","Of note, the elongation at break of the Ti2 alloy is comparable to the Cp-Ti grade 4 and superior to the Ti6Al4V alloy. - The modulus of elasticity of the studied alloys has values in the following range: 78.5–97.5 GPa."],["oa:W7127604485","Ti1","modulus of elasticity",80.5,null,null,null,"GPa","","","","","",false,"","discussion","Although all the compositions tested describe alloys with a lower modulus of elasticity in value compared to conventional alloys (Cp-Ti grade 4 and Ti6Al4V), it is worth noting the value of 78.5 GPa, characteristic of the Ti2 composition, followed immediately by Ti1 with 80.5 GPa."],["oa:W7127604485","Ti2","modulus of elasticity",78.5,null,null,null,"GPa","","","","","",false,"","discussion","Although all the compositions tested describe alloys with a lower modulus of elasticity in value compared to conventional alloys (Cp-Ti grade 4 and Ti6Al4V), it is worth noting the value of 78.5 GPa, characteristic of the Ti2 composition, followed immediately by Ti1 with 80.5 GPa."],["oa:W7127604485","Ti3","E",90.0,85.0,95.0,null,"GPa","room temperature","","","nanoindentation","",false,"","abstract","All four experimental alloys have a lower modulus of elasticity than Cp-Ti grade 4 (102–104 GPa) and Ti6Al4V (113 GPa), commonly used in dental implants."],["oa:W7129182704","Ti-8Mo","Le module d’Young est comparable",0.0,null,null,null,"","200 °C","deformed at 200 °C","","tensile test","",false,"unit_missing","conclusions",""],["oa:W7129182704","Ti-8Mo","Le module d’Young est comparable",0.0,null,null,null,"","300 °C","deformed at 300 °C","","tensile test","",false,"unit_missing","conclusions",""],["oa:W7130843891","Ti-6Al-4V","elastic modulus",108.0,null,null,null,"GPa","","as-built PBF-EB","","","",false,"","methods",""],["oa:W7130856418","Ti-6Al-4V","Young’s Modulus",113.8,null,null,null,"GPa","","","","","",false,"","methods",""],["oa:W7130947313","Ti-6Al-4V","Young’s Modulus",145.0,null,null,null,"GPa","","as-built SLM","","","",false,"","table","Ti64\tGNSs\t0.5 wt.%\tMechanical rocking mixing\tSLM\tTensile Strength: 1526 MPa; Young’s Modulus: 145 GPa\t[]"],["oa:W7132049509","Ti-6Al-4V","Young modülü",115.35,111.7,119.0,null,"GPa","room temperature","as-built SLM","","","",false,"","abstract",""],["oa:W7132250779","Ti-6Al-4V","elasticity modulus",115.0,null,null,null,"GPa","","","","","",false,"","abstract",""],["oa:W7132696201","Ti-6Al-4V","elastisite modülü",30.0,null,null,null,"GPa","","as-built SLM","","","",false,"","abstract",""],["oa:W7132759017","Co-Cr alaşımları","elastisite modülü",240.0,null,null,null,"GPa","","","","","",false,"out_of_range","abstract","Ti6Al4V alaşımı 110 GPa, AISI 316L alaşımı 210 GPa ve Co-Cr alaşımları ise 240 GPa elastisite modülü değerine sahiptir."],["oa:W7132759017","Ti-6-2-4-2-S","Elastik modül (GPa)",122.5,100.0,145.0,null,"GPa","","","","","",false,"","abstract","Saf Titanyum Ti-6-2-4-2-S (α-Ti alaşımı) Ti-10-2-3 (β -Ti alaşımı) Ti6Al4V (α+β-Ti alaşımı) Akma mukavemeti (MPa) 140 900 1000-1200 800-1100 Çekme mukavemeti (MPa) 235 1010 1000-1400 900-1200 Sertlik (HV) 100 340 300-470 300-400 Elastik modül (GPa) 100-145 114 110 110-140"],["oa:W7132759017","Ti35Nb4Sn","En düşük elastisite modülü değeri",50.0,40.0,55.0,null,"GPa","","","","","",false,"","abstract","En düşük elastisite modülü değeri 40-55 GPa aralığında olmak üzere Ti35Nb4Sn alaşımında elde edilmiştir."],["oa:W7132759017","AISI 316L","elastisite modülü",210.0,null,null,null,"GPa","","","","","",false,"out_of_range","abstract","Ti6Al4V alaşımı 110 GPa, AISI 316L alaşımı 210 GPa ve Co-Cr alaşımları ise 240 GPa elastisite modülü değerine sahiptir."],["oa:W7132759017","Ti-6Al-4V","elastisite modülü",110.0,null,null,null,"GPa","","","","","",false,"","abstract","Ti6Al4V alaşımı 110 GPa, AISI 316L alaşımı 210 GPa ve Co-Cr alaşımları ise 240 GPa elastisite modülü değerine sahiptir."],["oa:W7132759017","Ti-6Al-4V","Elastik modül (GPa)",125.0,110.0,140.0,null,"GPa","","","","","",false,"","abstract","Saf Titanyum Ti-6-2-4-2-S (α-Ti alaşımı) Ti-10-2-3 (β -Ti alaşımı) Ti6Al4V (α+β-Ti alaşımı) Akma mukavemeti (MPa) 140 900 1000-1200 800-1100 Çekme mukavemeti (MPa) 235 1010 1000-1400 900-1200 Sertlik (HV) 100 340 300-470 300-400 Elastik modül (GPa) 100-145 114 110 110-140"],["oa:W7132759017","Ti-10V-2Fe-3Al","Elastik modül (GPa)",114.0,null,null,null,"GPa","","","","","",false,"","abstract","Saf Titanyum Ti-6-2-4-2-S (α-Ti alaşımı) Ti-10-2-3 (β -Ti alaşımı) Ti6Al4V (α+β-Ti alaşımı) Akma mukavemeti (MPa) 140 900 1000-1200 800-1100 Çekme mukavemeti (MPa) 235 1010 1000-1400 900-1200 Sertlik (HV) 100 340 300-470 300-400 Elastik modül (GPa) 100-145 114 110 110-140"],["oa:W7132944302","","Young’s Modulus",91.0,91.0,91.0,0.1,"GPa","","Sinter annealed","","Ultrasound Measurements","",false,"",
