Repository: akhtar07/tisci-explorer

# TiSci Explorer

A read-only, static explorer for **TiSci**, an autonomous research agent for titanium alloys. TiSci reads the
titanium-alloy literature, builds a knowledge graph and a table of measured values, proposes hypotheses where the
graph has gaps, and tests them with DFT (MACE / VASP) and the ICME-lite multiscale chain.

**Live site:** https://akhtar07.github.io/tisci-explorer/

The site has seven sections:

| Section | What it shows |
|---|---|
| Overview | Corpus → graph → facts → hypotheses → verdicts, with the snapshot's counts |
| Worked example | One full loop for W in α-Ti: graph path, hypothesis, novelty check, DFT test, verdict, follow-up, DAMASK |

File: data/facts/elongation.json (part 29 of 38)
mechanical findings, confirming the mixed coexistence of brittle and ductile behavior in the ST1 + AT state."],["oa:W4392354616","Ti-6Al-2Sn-4Zr-6Mo","ductility",0.0,null,null,null,"","","ST2 + AT","","","",false,"unit_missing","results_discussion","Based on these morphological observations, the ST2 + AT state demonstrates high ductility, corroborating the mechanical findings."],["oa:W4392354616","Ti-6Al-2Sn-4Zr-6Mo","ductility",0.0,null,null,null,"","","","","","",false,"unit_missing","results_discussion","Small voids, shallow dimples and void coalescence regions are observed in the spongy regions, leading to decreased ductility and increased strength in comparison to the state of ST3."],["oa:W4392354616","Ti-6Al-2Sn-4Zr-6Mo","ductility",0.0,null,null,null,"","","ST3 + AT","","","",false,"unit_missing","results_discussion","These morphological observations are consistent with the mechanical findings, proving the low ductility and high strength in the state of ST3 + AT."],["oa:W4392354616","Ti-6Al-2Sn-4Zr-6Mo","ductility",0.0,null,null,null,"","","solution treatment below β-transus","secondary α phase (α′-Ti)","","",false,"unit_missing","conclusions","After investigating the effects of hot deformation, followed by solution and ageing treatments, on Ti-6246 alloy, the following conclusions can be reached:The generation of the secondary α phase (α′-Ti), which affects the mechanical behavior of Ti-6246 alloy through improving both strength and ductility properties in comparison to the state of hot deformation, is induced by a solution treatment temperature that is maintained below the threshold of the β-transus transition temperature."],["oa:W4392440676","Ti-6Al-4V","ductilité",20.0,null,null,null,"%","","as-built SLM","equiaxed","","",false,"","conclusions",""],["oa:W4392440676","Ti-6Al-4V","ductilité",6.0,null,null,null,"%","","shot-peened","equiaxed","","",false,"","conclusions",""],["oa:W4392440676","Ti-6Al-4V","ductilité",0.0,null,null,null,"","","as-built SLM","equiaxed","","",false,"unit_missing","conclusions",""],["oa:W4392440676","Ti-6Al-4V","ductilité",0.0,null,null,null,"","","1050 °C/air","lamellar","","",false,"unit_missing","conclusions",""],["oa:W4392440676","Ti-6Al-4V","allongement à rupture",10.0,null,null,null,"%","","","lamellar","","",false,"","conclusions",""],["oa:W4392440676","Ti-6Al-4V","A (%)",0.3667,null,null,null,"%","","CS(Q + V) 1100 °C","","","",false,"","conclusions",""],["oa:W4392440676","Ti-6Al-4V","A (%)",1.15,null,null,null,"%","","CS750","","","",false,"","conclusions",""],["oa:W4392535224","Ti-6Al-4V","Elongation à la rupture (%)",14.5,13.0,16.0,null,"%","","","","","",false,"","discussion",""],["oa:W4392535224","Ti-6Al-4V","elongation",2.5,null,null,null,"","","","","","",false,"unit_missing","discussion",""],["oa:W4392535224","Ti-6Al-4V","elongation",3.35,null,null,null,"","","","","","",false,"unit_missing","discussion",""],["oa:W4392536418","Ti-6Al-4V","taux d’allongement à la rupture A",6.0,null,null,null,"%","","treated β","lamellar","","",false,"","conclusions",""],["oa:W4392604898","Ti-29Nb-13Ta-4.6Zr","elongation%",17.5,null,null,null,"%","","cold rolled (CR)","","tensile test","",false,"","results_discussion",""],["oa:W4392604898","CST-Q","elongation",21.0,null,null,null,"%","","","","","",false,"","results_discussion",""],["oa:W4392866047","Ti-6Al-4V","déformation moindre",0.0,null,null,null,"","350 °C","β","lamellar","","",false,"unit_missing","conclusions",""],["oa:W4392866047","Ti-6Al-4V","déformation moindre",0.0,null,null,null,"","350 °C","αβ","bimodal","","",false,"unit_missing","conclusions",""],["oa:W4392866047","TA6V αβ","déformation totale",0.8,null,null,null,"%","room temperature","aged 1000 h at 350°C","","","",false,"","conclusions",""],["oa:W4392866047","TA6V αβ","déformation totale",0.8,null,null,null,"%","350°C","aged 1000 h at 350°C","","","",false,"","conclusions",""],["oa:W4392866047","Ti 17","déformation plastique",0.8,null,null,null,"%","20°C","aged 1000 h at 350°C","","","",false,"","conclusions",""],["oa:W4392866047","Ti-5Al-2Sn-2Zr-4Mo-4Cr","déformation plastique maximale",0.08,null,null,null,"%","20°C","as-received","","","",false,"","conclusions",""],["oa:W4392866047","Ti-5Al-2Sn-2Zr-4Mo-4Cr","déformation plastique maximale",0.11,null,null,null,"%","20°C","as-received","","","",false,"","conclusions",""],["oa:W4392866047","Ti-5Al-2Sn-2Zr-4Mo-4Cr","déformation plastique maximale",0.01,null,null,null,"%","20°C","aged 1000 h at 450°C","","","",false,"","conclusions",""],["oa:W4392866047","Ti-5Al-2Sn-2Zr-4Mo-4Cr","déformation plastique maximale",0.06,null,null,null,"%","20°C","aged 1000 h at 450°C","","","",false,"","conclusions",""],["oa:W4392866047","Ti 17","allongement total à la rupture",5.1,null,null,null,"%","20°C","as-received","","tensile test","2 mm/min",false,"","discussion",""],["oa:W4392866047","Ti 17","allongement total à la rupture",2.9,null,null,null,"%","20°C","aged 1000 h/450°C","","tensile test","2 mm/min",false,"","discussion",""],["oa:W4392866047","Ti 17","allongement total à la rupture",1.5,null,null,null,"%","20°C","aged 10000 h/450°C","","tensile test","2 mm/min",false,"","discussion",""],["oa:W4392866047","Ti-5Al-2Sn-2Zr-4Mo-4Cr","1,8%",1.8,null,null,null,"%","","aged 10000 h/450°C","","tensile test","",false,"","discussion",""],["oa:W4392866047","Ti 17","Al. à R.",85.0,null,null,null,"%","20°C","aged at 400°C","","","",false,"out_of_range","discussion",""],["oa:W4392866047","Ti 17","Al. à R.",75.0,null,null,null,"%","20°C","aged at 450°C","","","",false,"","discussion",""],["oa:W4392873904","Ti-Al-Nb","strains",6.67,null,null,null,"%","","","","","",false,"","results_discussion",""],["oa:W4392873904","Ti-Al-Nb","strains",8.08,null,null,null,"%","","","","","",false,"","results_discussion",""],["oa:W4392873904","Ti-Al-Nb","strains",8.4,null,null,null,"%","","","","","",false,"","results_discussion",""],["oa:W4392873904","TiAl","strains",6.72,null,null,null,"%","","8 at.% Nb","lamellar","","",true,"","results_discussion",""],["oa:W4392873904","TiAl","strains",6.93,null,null,null,"%","","8 at.% Nb","lamellar","","",true,"","results_discussion",""],["oa:W4392873904","TiAl","strains",9.68,null,null,null,"%","","8 at.% Nb","lamellar","","",true,"","results_discussion",""],["oa:W4392873904","TiAl","strains",11.12,null,null,null,"%","","8 at.% Nb","lamellar","","",true,"","results_discussion",""],["oa:W4392873904","Ti-Al-Nb","strains",6.93,null,null,null,"%","","","","","",false,"","results_discussion",""],["oa:W4392873904","Ti-Al-Nb","strains",9.68,null,null,null,"%","","","","","",false,"","results_discussion",""],["oa:W4392873904","Ti-Al-Nb","strains",11.12,null,null,null,"%","","","","","",false,"","results_discussion",""],["oa:W4392873904","TiAl","strain",6.67,null,null,null,"%","","8 at.% Nb","lamellar","","",true,"","results_discussion",""],["oa:W4392873904","TiAl","strain",8.4,null,null,null,"%","","8 at.% Nb","lamellar","","",true,"","results_discussion",""],["oa:W4392916586","Ti-6Al-4V","elongation",0.0,null,null,null,"","400 °C","","","tensile test","0.1 s−1",false,"unit_missing","conclusions","- The thermomechanical properties of Ti6Al4V alloy at different temperatures (400 °C, 500 °C, 600 °C, 700 °C, 800 °C) and different strain rates (0.1 s−1, 0.05 s−1, 0.01 s−1) were investigated, which showed that with the rise in deformation temperature and the decrease in strain rate, the tensile strength of the material decreased, while the elongation increased, indicating the plasticity of material was enhanced."],["oa:W4392916586","Ti-6Al-4V","elongation",0.0,null,null,null,"","500 °C","","","tensile test","0.05 s−1",false,"unit_missing","conclusions","- The thermomechanical properties of Ti6Al4V alloy at different temperatures (400 °C, 500 °C, 600 °C, 700 °C, 800 °C) and different strain rates (0.1 s−1, 0.05 s−1, 0.01 s−1) were investigated, which showed that with the rise in deformation temperature and the decrease in strain rate, the tensile strength of the material decreased, while the elongation increased, indicating the plasticity of material was enhanced."],["oa:W4392916586","Ti-6Al-4V","elongation",0.0,null,null,null,"","600 °C","","","tensile test","0.01 s−1",false,"unit_missing","conclusions","- The thermomechanical properties of Ti6Al4V alloy at different temperatures (400 °C, 500 °C, 600 °C, 700 °C, 800 °C) and different strain rates (0.1 s−1, 0.05 s−1, 0.01 s−1) were investigated, which showed that with the rise in deformation temperature and the decrease in strain rate, the tensile strength of the material decreased, while the elongation increased, indicating the plasticity of material was enhanced."],["oa:W4392916586","Ti-6Al-4V","elongation",0.0,null,null,null,"","700 °C","","","tensile test","0.01 s−1",false,"unit_missing","conclusions","- The thermomechanical properties of Ti6Al4V alloy at different temperatures (400 °C, 500 °C, 600 °C, 700 °C, 800 °C) and different strain rates (0.1 s−1, 0.05 s−1, 0.01 s−1) were investigated, which showed that with the rise in deformation temperature and the decrease in strain rate, the tensile strength of the material decreased, while the elongation increased, indicating the plasticity of material was enhanced."],["oa:W4392916586","Ti-6Al-4V","elongation",0.0,null,null,null,"","800 °C","","","tensile test","0.01 s−1",false,"unit_missing","conclusions","- The thermomechanical properties of Ti6Al4V alloy at different temperatures (400 °C, 500 °C, 600 °C, 700 °C, 800 °C) and different strain rates (0.1 s−1, 0.05 s−1, 0.01 s−1) were investigated, which showed that with the rise in deformation temperature and the decrease in strain rate, the tensile strength of the material decreased, while the elongation increased, indicating the plasticity of material was enhanced."],["oa:W4392962595","Ti-6Al-4V","plastic strain",4.185,3.8,4.57,null,"","","","","","",false,"unit_missing","methods","As depicted in Fig. 9(a–c), when the feed rates were enhanced from 0.15 (Exp no.4) to 0.25 (Exp no.6), the plastic strain was increased from 3.80 to 4.57, and the von Mises stress was augmented from 1825 MPa to 2042 MPa (Fig. 9(d–f)), respectively."],["oa:W4393063670","Ti-2.6Zr-2.5Al","relative elongation to failure (δ5)",7.0,6.0,8.0,null,"%","","after RS","","tensile test","",false,"","other",""],["oa:W4393063670","Ti-2.6Zr-2.5Al","elongation to failure δ5",18.75,17.5,20.0,null,"%","","annealed","","","",false,"","other",""],["oa:W4393108635","","strain-to-failure",0.5,null,null,null,"","","","","","",false,"unit_missing","results","The strain-to-failure decreased by half and the Young's modulus increased about 30 %."],["oa:W4393108635","","strain to failure",0.2,null,null,null,"","room temperature","","","tensile test","",false,"unit_missing","discussion","On the other hand, the strain to failure will be reduced by approximately 80 % regardless of the thickness."],["oa:W4393108635","","strain to failure",0.4,null,null,null,"","room temperature","","","tensile test","",false,"unit_missing","discussion","However, the strain to failure is impaired by 60 %."],["oa:W4393164178","Ti-6Al-4V","maximum strain",0.1584,null,null,null,"","","","","mechanical simulation","",true,"unit_missing","results_discussion","The scaffold with 50% porosity, as shown in b and , exhibits an overall model that experiences a maximum stress of 170.368 MPa and a maximum strain of 0.1584."],["oa:W4393164178","Ti-6Al-4V","maximum strain",0.4972,null,null,null,"","","","","mechanical simulation","",true,"unit_missing","results_discussion","Meanwhile, the simulation results for the scaffold with 70% porosity are presented in c and , revealing that the overall model withstands a maximum stress of 537.636 MPa and a maximum strain of 0.4972."],["oa:W4393164178","Ti-6Al-4V","maximum strain",0.1144,null,null,null,"","","","","mechanical simulation","",true,"unit_missing","results_discussion","The maximum stress observed is 123.464 MPa, with a maximum strain of 0.1144."],["oa:W4393164178","Ti-6Al-4V","maximum strain",0.1672,null,null,null,"","","","","mechanical simulation","",true,"unit_missing","results_discussion","The model exhibits maximum stress and strain values of 159.852 MPa and 0.1672, respectively."],["oa:W4393164178","Ti-6Al-4V","maximum strain",0.1144,null,null,null,"","","","","mechanical simulation","",true,"unit_missing","results_discussion","Overall, the assembled model, including the titanium alloy scaffold, exhibits a maximum stress of 122.584 MPa."],["oa:W4393164178","Autologous bone graft block","Maximum Equivalent Strain",0.2514,null,null,null,"%","","","","","",false,"","table","Autologous bone graft block\t14.7956\t0.2514"],["oa:W4393164178","50% porosity","Maximum Equivalent Strain",0.1588,null,null,null,"%","","","","","",false,"","table","50% porosity\t170.7552\t0.1588"],["oa:W4393164178","70% porosity","Maximum Equivalent Strain",0.4983,null,null,null,"%","","","","","",false,"","table","70% porosity\t538.8579\t0.4983"],["oa:W4393164178","Radial gradient porosity","Maximum Equivalent Strain",0.1146,null,null,null,"%","","","","","",false,"","table","Radial gradient porosity\t123.7446\t0.1146"],["oa:W4393164178","Ti64 ELI support body","Maximum Equivalent Strain",0.1676,null,null,null,"%","","","","","",false,"","table","Ti64 ELI support body\t160.2153\t0.1676"],["oa:W4393164178","HAp gradient pore scaffolds","Maximum Equivalent Strain",0.1147,null,null,null,"%","","","","","",false,"","table","HAp gradient pore scaffolds\t122.8626\t0.1147"],["oa:W4393164178","Ti-6Al-4V","Stress (MPa)/Strain",1.941,null,null,null,"","","","","compression test","",false,"unit_missing","table","1\t1.422/1.941\t2.843/2.606\t4.264/3.083\t4.18755"],["oa:W4393164178","Ti-6Al-4V","Stress (MPa)/Strain",1.321,null,null,null,"","","","","compression test","",false,"unit_missing","table","2\t1.421/1.321\t2.843/1.720\t4.264/2.060\t2.74358"],["oa:W4393164178","Ti-6Al-4V","Stress (MPa)/Strain",0.991,null,null,null,"","","","","compression test","",false,"unit_missing","table","3\t1.423/0.991\t2.845/1.357\t4.263/1.666\t2.38102"],["oa:W4393276693","Ti-1.5O","total strain at fracture",14.5,null,null,null,"%","room temperature","","","tensile test","",false,"","results","When 1.5 at% oxygen was added to the Ti, the tensile strength increased from 464 MPa to 828 MPa, but the total strain at fracture decreased from 29.2% to 14.5%."],["oa:W4393276693","Ti","total strain at fracture",29.2,null,null,null,"%","room temperature","","","tensile test","",false,"","results","When 1.5 at% oxygen was added to the Ti, the tensile strength increased from 464 MPa to 828 MPa, but the total strain at fracture decreased from 29.2% to 14.5%."],["oa:W4393276693","Ti","fracture strain",29.2,null,null,null,"%","","","","","",false,"","results","On the other hand, the fracture strain decreased from 29.2% of pure Ti to 24.0, 12.0, and 9.1% when the Mo content increased to 1.0, 2.0, and 3.0 at%, respectively."],["oa:W4393276693","Ti-1Mo","fracture strain",24.0,null,null,null,"%","","","","","",false,"","results","On the other hand, the fracture strain decreased from 29.2% of pure Ti to 24.0, 12.0, and 9.1% when the Mo content increased to 1.0, 2.0, and 3.0 at%, respectively."],["oa:W4393276693","Ti-2Mo","fracture strain",12.0,null,null,null,"%","","","","","",false,"","results","On the other hand, the fracture strain decreased from 29.2% of pure Ti to 24.0, 12.0, and 9.1% when the Mo content increased to 1.0, 2.0, and 3.0 at%, respectively."],["oa:W4393276693","Ti-3Mo","fracture strain",9.1,null,null,null,"%","","","","","",false,"","results","On the other hand, the fracture strain decreased from 29.2% of pure Ti to 24.0, 12.0, and 9.1% when the Mo content increased to 1.0, 2.0, and 3.0 at%, respectively."],["oa:W4393276693","Ti-1.5O-1Mo","total strain",23.5,null,null,null,"%","room temperature","","","tensile test","",false,"","results","It should be noted that the total strain of Ti-1.0Mo, Ti-2.0Mo, and Ti-3.0Mo with 1.5 at% oxygen addition were 23.5, 25.6, and 20.2%, showing good uniform elongation accompanied by work hardening."],["oa:W4393276693","Ti-2Mo-1.5O","total strain",25.6,null,null,null,"%","room temperature","","","tensile test","",false,"","results","It should be noted that the total strain of Ti-1.0Mo, Ti-2.0Mo, and Ti-3.0Mo with 1.5 at% oxygen addition were 23.5, 25.6, and 20.2%, showing good uniform elongation accompanied by work hardening."],["oa:W4393276693","Ti-3Mo-1.5O","total strain",20.2,null,null,null,"%","room temperature","","","tensile test","",false,"","results","It should be noted that the total strain of Ti-1.0Mo, Ti-2.0Mo, and Ti-3.0Mo with 1.5 at% oxygen addition were 23.5, 25.6, and 20.2%, showing good uniform elongation accompanied by work hardening."],["oa:W4393276693","Ti-3O-1Mo","total strain",15.5,null,null,null,"%","room temperature","","","tensile test","",false,"","results","The tensile strength of Ti-(1.0, 2.0, 3.0)Mo-3.0O alloys were 1,297, 1,325, and 1,313 MPa, where the total strain were 15.5, 9.0, and 4.1%, respectively."],["oa:W4393276693","Ti-3O-2Mo","total strain",9.0,null,null,null,"%","room temperature","","","tensile test","",false,"","results","The tensile strength of Ti-(1.0, 2.0, 3.0)Mo-3.0O alloys were 1,297, 1,325, and 1,313 MPa, where the total strain were 15.5, 9.0, and 4.1%, respectively."],["oa:W4393276693","Ti-3Mo-3O","total strain",4.1,null,null,null,"%","room temperature","","","tensile test","",false,"","results","The tensile strength of Ti-(1.0, 2.0, 3.0)Mo-3.0O alloys were 1,297, 1,325, and 1,313 MPa, where the total strain were 15.5, 9.0, and 4.1%, respectively."],["oa:W4393276693","","fracture strain",0.0,null,null,null,"","","","","","",false,"unit_missing","discussion","On the other hand, fracture and total strains exhibited relatively large variations of 28% and 23%, respectively."],["oa:W4393276693","","total strain",0.0,null,null,null,"","","","","","",false,"unit_missing","discussion","On the other hand, fracture and total strains exhibited relatively large variations of 28% and 23%, respectively."],["oa:W4393276693","Ti-(0, 1.5, 3.0)O","total strain",0.0,null,null,null,"","","","equiaxed α","","",false,"unit_missing","discussion","In the Ti-(0, 1.5, 3.0)O alloys, which had α-phase equiaxed grains, an increase in Vickers hardness and tensile strength and a decrease in the total strain were conﬁrmed with an increase in the oxygen content of the alloys."],["oa:W4393276693","Ti-(1.0, 2.0, 3.0)Mo","total elongation",0.0,null,null,null,"","","","","","",false,"unit_missing","discussion","In the Ti-(1.0, 2.0, 3.0)Mo alloy, the Vickers hardness and tensile strength increased almost proportionally to the Mo content due to the effect of solid solution strengthening, and the total elongation decreased accordingly."],["oa:W4393276693","Ti-(1.0, 2.0, 3.0)Mo-(1.5, 3.0)O","total strain",0.0,null,null,null,"","","","","","",false,"unit_missing","discussion","The Ti-(1.0, 2.0, 3.0)Mo-(1.5, 3.0)O alloys exhibited higher tensile strength and more signiﬁcant total strain compared to the Ti-(1.5, 3.0)O alloys at the same oxygen content."],["oa:W4393276693","Ti-1.5O","uniform elongation",0.0,null,null,null,"","","","","","",false,"unit_missing","discussion","In the Ti-(1.0, 2.0, 3.0)Mo-1.5O alloys, deformation due to good uniform elongation accompanied by TABLE 3 Mechanical properties of samples used in the present study."],["oa:W4393276693","Ti-14wt %Mo","ductility",0.0,null,null,null,"","","","","","",false,"unit_missing","discussion","They found, in the Ti-14wt %Mo (Ti-7.51at%Mo) alloy, that 332 { }〈113〉twins were formed during deformation and exhibited good ductility with work hardening."],["oa:W4393276693","Ti-20Mo","ductility",0.0,null,null,null,"","","","","","",false,"unit_missing","discussion","On the other hand, in the Ti-20wt%Mo (Ti- 11.09at%Mo) alloy, which has a thermally more stable β phase than that in the Ti-14wt%Mo alloy, the deformation is localized due to 112 { }〈111〉slip after yielding, resulting in no work hardening and low ductility."],["oa:W4393276693","Ti-2Mo-1.5O","total strain",25.6,null,null,null,"%","room temperature","","","tensile test","",false,"","conclusions","(3) The developed Ti-Mo-O ternary alloys with α+β phases exhibited a good balance of tensile strength and total strain, e.g., the tensile strength and total strain of Ti-2.0Mo-1.5O alloy were 1,153 MPa and 25.6%."],["oa:W4393276693","Ti-6Al-4V","total strain",15.0,null,null,null,"%","room temperature","","","tensile test","",false,"","conclusions","(4) By comparing the tensile strength and total strain of a Ti-6Al- 4V ELI, a typical biomedical Ti alloy, i.e., about 860 MPa and 15%, the developed Ti-(1.0, 2.0, 3.0)Mo-1.5O alloys and Ti- 1.0Mo-3.0O alloy are superior in mechanical properties to Ti- 6Al-4V ELI alloy."],["oa:W4393303947","Ti-6Al-4V","maximum elongation",3.3,null,null,null,"%","","as-built SLM","","","",false,"","abstract",""],["oa:W4393303947","Ti-6Al-4V","maximum elongation",13.0,null,null,null,"%","","wrought","","","",false,"","abstract",""],["oa:W4393303947","Ti-5Al-5Mo-5V-3Cr","maximum elongation of 14%",14.0,null,null,null,"%","","as-built SLM","","","",false,"","abstract",""],["oa:W4393944657","Ti-5Al-2Sn-2Zr-4Mo-4Cr","joint plasticity",0.0,null,null,null,"","","annealed 740 °C","","","",false,"unit_missing","abstract","The joint plasticity after 740 °C annealing is equivalent to TC17 BM."],["oa:W4393944657","TC17-Ti2AlNb","elongation",0.0,null,null,null,"","","annealed at 740 °C","","","",false,"unit_missing","results_discussion","The preheated joint’s tensile strength was slightly higher at 850 °C than at 740 °C, but the joint’s elongation displayed the opposite tendency."],["oa:W4393944657","TC17-Ti2AlNb","elongation",18.0,null,null,null,"%","740 °C","P-740","","tensile test","",false,"","results_discussion","The elongation reached over 18% at 740 °C and 850 °C, which is comparable to the Ti2AlNb base metal."],["oa:W4393944657","TC17-Ti2AlNb","elongation",18.0,null,null,null,"%","850 °C","P-850","","tensile test","",false,"","results_discussion","The elongation reached over 18% at 740 °C and 850 °C, which is comparable to the Ti2AlNb base metal."],["oa:W4393944657","TC17-Ti2AlNb","elongation",15.8,null,null,null,"%","room temperature","NP-630","","tensile test","",false,"","results_discussion","The elongation is 15.8% for NP-630 and 15.5% for P-630."],["oa:W4393944657","TC17-Ti2AlNb","elongation",15.5,null,null,null,"%","room temperature","P-630","","tensile test","",false,"","results_discussion","The elongation is 15.8% for NP-630 and 15.5% for P-630."],["oa:W4394719947","Grade 9 titanium","Elongation",17.5,15.0,20.0,null,"%","","","","","",false,"","abstract","Moreover, Elongation: Grade 9 titanium exhibits good elongation properties, with a typical elongation at break of 15 to 20%."],["oa:W4394719947","","ductility El",8.0,null,null,null,"%","","","","","",false,"","abstract","The yield strength is around 990 MPa, the ultimate tensile strength (UTS) is around 900- 1010 MPa, the ductility El is 8%, and the reduction area is 20% [43]."],["oa:W4394719947","","elongation at break",1.5,1.0,2.0,null,"%","","","","","",false,"","abstract","The typical elongation at break is around 1–2%."],["oa:W4394737604","Timetal 64","Elongation",10.0,null,null,null,"%","room temperature","hot-rolled and annealed at 750°C","","tensile test","",false,"","methods",""],["oa:W4394748777","Ti-6Al-4V","ductility",0.0,null,null,null,"","","HIP 930°C","","","",false,"unit_missing","conclusions","3) The strength was increased due to the fine α phase after annealing, while the grain size was coarsened after the HIP treatment, which results in higher ductility."],["oa:W4394790343","Ti","% elongation",15.0,null,null,null,"%","","casting","","","",false,"","methods",""],["oa:W4394790343","Ti-6Al-4V","% elongation",12.0,null,null,null,"%","","casting","","","",false,"","methods",""],["oa:W4394790343","Ti","% elongation",0.4,null,null,null,"%","","VAR + hot swaging","","","",false,"","methods",""],["oa:W4394790343","Ti-6Al-4V","% elongation",0.25,null,null,null,"%","","MA + HIPing","","","",false,"","methods",""],["oa:W4394790343","Ti-6Al-4V","%_7mm",5.0,null,null,null,"%","","","","","",false,"","results_discussion",""],["oa:W4394790343","Ti-6Al-4V","%_17mm",10.0,null,null,null,"%","","","","","",false,"","results_discussion",""],["oa:W4394790343","Ti-6Al-4V","%_50mm",15.0,null,null,null,"%","","","","","",false,"","results_discussion",""],["oa:W4394790343","Ti-6Al-4V","%Ti64_17mm",4.0,null,null,null,"%","","","","","",false,"","results_discussion",""],["oa:W4394790343","Ti64/TiB0.5_SHS","%Ti64/TiB0.5_SHS_17mm",6.0,null,null,null,"%","","","","","",false,"","results_discussion",""],["oa:W4394790343","Ti64/TiB0.5_PM","%Ti64/TiB0.5_PM_17mm",8.0,null,null,null,"%","","","","","",false,"","results_discussion",""],["oa:W4394790343","Ti64/TiB1_PM","%Ti64/TiB1_PM_17mm",10.0,null,null,null,"%","","","","","",false,"","results_discussion",""],["oa:W4394818959","","ɛSEmax",1.84,null,null,null,"%","","","","","",true,"","methods","The ɛSEmax were 1.84% and 1.99% for each predicted based on the actual cold rolling reduction."],["oa:W4394818959","","ɛSEmax",1.99,null,null,null,"%","","","","","",true,"","methods","The ɛSEmax were 1.84% and 1.99% for each predicted based on the actual cold rolling reduction."],["oa:W4394818959","Alloy Ⅱ","ɛrmax",4.65,null,null,null,"%","","heat treated at 853 K for 10 min","","","",false,"","methods","Alloy Ⅱ and Ⅲ achieved their optimal superelastic performance after heat treatment at 853 K for 10 min and 1073 K for 30 min, respectively."],["oa:W4394818959","Alloy Ⅲ","ɛrmax",3.01,null,null,null,"%","","heat treated at 1073 K for 30 min","","","",false,"","methods","Alloy Ⅱ and Ⅲ achieved their optimal superelastic performance after heat treatment at 853 K for 10 min and 1073 K for 30 min, respectively."],["oa:W4394818959","Alloy Ⅱ","ɛSEmax",3.19,null,null,null,"%","","","","","",false,"","methods","They achieved an ɛrmax of 4.65% and 3.01%, and ɛSEmax of 3.19% and 2.08%, respectively."],["oa:W4394818959","Alloy Ⅲ","ɛSEmax",2.08,null,null,null,"%","","","","","",false,"","methods","They achieved an ɛrmax of 4.65% and 3.01%, and ɛSEmax of 3.19% and 2.08%, respectively."],["oa:W4394818959","Alloy Ⅱ","ɛSEmax",2.19,null,null,null,"%","","optimized heat treatment","","CatBoost model","",true,"","methods","Using the optimized heat treatment regime as the input, the prediction results of the CatBoost model were 2.19% and 2.25%, respectively."],["oa:W4394818959","Alloy Ⅲ","ɛSEmax",2.25,null,null,null,"%","","optimized heat treatment","","CatBoost model","",true,"","methods","Using the optimized heat treatment regime as the input, the prediction results of the CatBoost model were 2.19% and 2.25%, respectively."],["oa:W4394818959","Alloy Ⅱ","recovery strain",4.65,null,null,null,"%","","after thermal treatment process optimization","","","",false,"","conclusions","After thermal treatment process optimization, they exhibited a recovery strain of 4.65% and 3.01%, respectively."],["oa:W4394818959","Alloy Ⅲ","recovery strain",3.01,null,null,null,"%","","after thermal treatment process optimization","","","",false,"","conclusions","After thermal treatment process optimization, they exhibited a recovery strain of 4.65% and 3.01%, respectively."],["oa:W4394873844","Ti3Au","cell viability",80.0,80.0,80.0,null,"%","room temperature","as-deposited, room temperature","quasi-crystalline","cell viability assay","",false,"","conclusions","The Ti3Au thin films are also observed to be noncytotoxic, irrespective of the deposition temperature or substrate type, with L929 cell viability levels above 80% and leached ion concentration levels lower than 0.1 ppm, following 72 h of incubation with 168 h leached extracts."],["oa:W4394873844","Ti3Au","cell viability",80.0,80.0,80.0,null,"%","room temperature","as-deposited, 275 °C","mixture of α and β phases","cell viability assay","",false,"","conclusions","The Ti3Au thin films are also observed to be noncytotoxic, irrespective of the deposition temperature or substrate type, with L929 cell viability levels above 80% and leached ion concentration levels lower than 0.1 ppm, following 72 h of incubation with 168 h leached extracts."],["oa:W4394931720","Ti-6Al-4V","ductility level",10.4,null,null,null,"%","","CMTAM zone","","tensile test","",false,"","results_discussion","Uniaxial Tensile Behavior Through tensile testing of specimens from different zones, as shown in ’s stress–strain curve and , it can be observed that the ultimate tensile strength (UTS) of the CMTAM zone is 929 MPa, with a yield strength (YS) of 828 Mpa and a ductility level of 10.4%."],["oa:W4394931720","Ti-6Al-4V","ductility level",11.7,null,null,null,"%","","CMT-LMD hybrid zone","","tensile test","",false,"","results_discussion","The CMT-LMD hybrid zone exhibits an ultimate tensile strength of (UTS) 915 Mpa, a yield strength (YS) of 803 Mpa and a ductility level of 11.7%."],["oa:W4394931720","Ti-6Al-4V","ductility level",13.9,null,null,null,"%","","LMD zone","","tensile test","",false,"","results_discussion","The LMD zone shows an ultimate tensile strength (UTS) of 913 Mpa, a yield strength (YS) of 801 Mpa and a ductility level of 13.9%."],["oa:W4394931720","Ti-6Al-4V","elongation",0.0,null,null,null,"","","hybrid-manufactured","","","",false,"unit_missing","results_discussion","In this study, the yield strength and elongation of the Ti-6Al-4V hybrid-manufactured sample mainly depend on the mechanical properties of the CMTAM."],["oa:W4394931720","Ti-6Al-4V","plastic deformation",0.0,null,null,null,"","","","","","3200/s",false,"unit_missing","results_discussion","At a strain rate of 3200/s, its ultimate strength is slightly lower than that of the CMTAM zone, and its plastic deformation is slightly lower than that of the LMD zone, demonstrating good dynamic mechanical performance overall."],["oa:W4394931720","LMD","EL",13.9,null,null,null,"%","room temperature","","","tensile test","",false,"","table","LMD\t801 ± 0.7\t913 ± 3.1\t13.9"],["oa:W4394931720","CMT-LMD","EL",11.7,null,null,null,"%","room temperature","","","tensile test","",false,"","table","CMT-LMD\t803 ± 2.1\t915 ± 2.6\t11.7"],["oa:W4394931720","CMT","EL",10.4,null,null,null,"%","room temperature","","","tensile test","",false,"","table","CMT\t828 ± 3.1\t929 ± 3.2\t10.4"],["oa:W4396558989","Ti-6Al-4V","uniform elongation",38.8,38.8,38.8,null,"%","room temperature","EBM + HIP","","tensile test","",false,"","results_discussion","Moreover, EBM has 38.8 and 40.6% higher uniform and total elongation with respect to the SLM alloy."],["oa:W4396558989","Ti-6Al-4V","total elongation",40.6,40.6,40.6,null,"%","room temperature","SLM + HIP","","tensile test","",false,"","results_discussion","Moreover, EBM has 38.8 and 40.6% higher uniform and total elongation with respect to the SLM alloy."],["oa:W4396558989","Ti-6Al-4V","uniform elongation",39.0,39.0,39.0,null,"%","room temperature","EBM + HIP","","tensile test","",false,"","conclusions","The EBM sample showed simultaneously 1% higher yield strength and 39% higher uniform elongation than the SLM alloy."],["oa:W4396891076","Ti-6Al-4V","relative elongation",5.0,5.0,5.0,null,"%","","","","","",false,"","results","At the same time, the UTS values in the middle and upper parts did not change and were at the level of ~920 MPa, while the relative elongation was reduced to 5% (b)."],["oa:W4399185580","Ti-55311","elongation",18.16,null,null,null,"%","","83.33 J/mm3","","","",false,"","conclusions","It is worth noting that at the volume energy density of 83.33 J/mm3, numerous ω phases precipitated, providing a large number of nucleated particles for the α phase. - At the volume energy density of 83.33 J/mm3, the Ti-55311 alloy achieved extremely high strength and plasticity, with a yield strength of 1003.06 MPa, and an elongation of 18.16%."],["oa:W4399185580","Ti-5Al-5Mo-3V-1Cr-1Fe","elongation",18.16,null,null,null,"%","room temperature","as-built SLM","","tensile test","1 × 10−3 s−1",false,"","abstract","Consequently, with a volume energy density of 83.33 J/mm3, the alloy exhibited an average grain size of 63.92 μm, demonstrating optimal performance with a yield strength of 1003.06 MPa and an elongation of 18.16%."],["oa:W4399185580","Ti-5Al-5Mo-3V-1Cr-1Fe","plasticity",0.0,null,null,null,"","","as-built SLM, 155.56 J/mm3","coarse equiaxed","","",false,"unit_missing","results","However, at a volume energy density of 155.56 J/mm3, alloy strength and plasticity were significantly reduced, leading to obvious intergranular fracture behavior."],["oa:W4399185580","Ti-5Al-5Mo-3V-1Cr-1Fe","Elongation (%)",16.84,16.84,16.84,0.7,"%","","as-built SLM","","","",false,"","table","83.33\t//BD\t1010.90\t1010.53 ± 4.11\t16.84\t16.59 ± 0.70"],["oa:W4399185580","Ti-5Al-5Mo-3V-1Cr-1Fe","Elongation (%)",10.08,10.08,10.08,0.58,"%","","as-built SLM","","","",false,"","table","⊥BD\t989.26\t988.81 ± 11.65\t10.08\t10.05 ± 0.58"],["oa:W4399185580","Ti-5Al-5Mo-3V-1Cr-1Fe","Elongation (%)",4.86,4.86,4.86,0.6,"%","","as-built SLM","","","",false,"","table","40.29\t//BD\t1066.38\t1048.9 ± 15.75\t4.86\t5.45 ± 0.60"],["oa:W4399185580","Ti-55311","elongation",18.16,null,null,null,"%","","83.33 J/mm3","","","",false,"","discussion","Therefore, at a condition of 83.33 J/mm3, the alloy exhibits a yield strength of 1003.06 MPa and an elongation of 18.16%."],["oa:W4399185580","Ti-5Al-5Mo-3V-1Cr-1Fe","Elongation (%)",6.2,6.2,6.2,0.21,"%","","as-built SLM","","","",false,"","table","155.56\t//BD\t970.46\t970.46 ± 6.14\t6.20\t6.1 ± 0.21"],["oa:W4399185580","Ti-5Al-5Mo-3V-1Cr-1Fe","Elongation (%)",6.37,6.37,6.37,0.4,"%","","as-built SLM","","","",false,"","table","⊥BD\t948.07\t940.13 ± 7.25\t6.37\t6.8 ± 0.40"],["oa:W4399185580","Ti-5Al-5Mo-3V-1Cr-1Fe","elongation",18.16,null,null,null,"%","","as-built SLM, 83.33 J/mm3","equiaxed","","",false,"","results","Notably, samples fabricated perpendicular to the building direction at 83.33 J/mm3 demonstrated an exceptionally high yield strength (~1003.06 MPa) and good elongation (~18.16%)."],["oa:W4399185580","Ti-5Al-5Mo-3V-1Cr-1Fe","Elongation (%)",18.43,18.43,18.43,0.61,"%","","as-built SLM","","","",false,"","table","⊥BD\t1003.06\t1003.06 ± 2.30\t18.43\t18.16 ± 0.61"],["oa:W4399742525","PBF-LB/M_20-53","elongation",20.0,null,null,null,"%","","","","","",false,"","results","The elongation, as well as the reduction in area, were enhanced for all three powders by around 10%, reaching values of over 20% for PBF-LB/M_20-53."],["oa:W4399742525","PBF-EB/M_45-106","elongation at break",16.3,null,null,null,"%","","","","","",false,"","discussion","PBF-EB/M_45-106, with the lowest average elongation at break of 16.3%, exceeded the industry standard value of 14.6% on average (averages values based on )."],["oa:W4399742525","PBF-LB/M","elongation at break",18.6,null,null,null,"%","","","","","",false,"","discussion","The values of PBF-LB/M and Ti64_20-100 exceeded these, at 18.6 and 20%."],["oa:W4399742525","Ti64_20-100","elongation at break",20.0,null,null,null,"%","","","","","",false,"","discussion","The values of PBF-LB/M and Ti64_20-100 exceeded these, at 18.6 and 20%."],["oa:W4399742525","PBF-LB/M_20-53","elongation",0.0,null,null,null,"%","","","","","",false,"","results","Both PBF-LB/M_20-53 and Ti64_20-100 exhibited a similar elongation, which was four percentage points higher than that of the PBF-EB/M_45-106 powder."],["oa:W4399742525","Ti64_20-100","elongation",0.0,null,null,null,"%","","","","","",false,"","results","Both PBF-LB/M_20-53 and Ti64_20-100 exhibited a similar elongation, which was four percentage points higher than that of the PBF-EB/M_45-106 powder."],["oa:W4399742525","PBF-EB/M_45-106","elongation",0.0,null,null,null,"%","","","","","",false,"","results","Both PBF-LB/M_20-53 and Ti64_20-100 exhibited a similar elongation, which was four percentage points higher than that of the PBF-EB/M_45-106 powder."],["oa:W4399754315","CP-Ti Grade 2","elongation",25.0,null,null,null,"%","room temperature","","","tensile test","2 mm/min",false,"","results_discussion","It is observed that the Grade-2 sheet was more ductile than the Grade-5 with more elongation."],["oa:W4399754315","Ti-6Al-4V","elongation",15.0,null,null,null,"%","room temperature","","","tensile test","2 mm/min",false,"","results_discussion","It is observed that the Grade-2 sheet was more ductile than the Grade-5 with more elongation."],["oa:W4399754315","Ti-TWB","elongation",0.95,null,null,null,"%","room temperature","as-formed at room temperature","","tensile test","",false,"","results_discussion","In the welded specimens formed at room temperature, the fracture occurred in the elastic region with a very small elongation of 0.95 %, and before reaching the yield stress point."],["oa:W4399754315","Ti-TWB","elongation",21.0,null,null,null,"%","500 °C","formed at 500 °C","","tensile test","",false,"","results_discussion","The strength increased dramatically about 84 % up to 500 °C, which indicates adequate penetration in the weld area and stress relieving due to heating before forming.32 While a significant increase in elongation has not occurred up to 500 °C, it was increased considerably to around 21 % between 500 °C and 850 °C forming the start temperature."],["oa:W4399754315","Ti-TWB","elongation",21.0,null,null,null,"%","850 °C","formed at 850 °C","","tensile test","",false,"","results_discussion","The strength increased dramatically about 84 % up to 500 °C, which indicates adequate penetration in the weld area and stress relieving due to heating before forming.32 While a significant increase in elongation has not occurred up to 500 °C, it was increased considerably to around 21 % between 500 °C and 850 °C forming the start temperature."],["oa:W4399754315","","strain",15.0,null,null,null,"%","500–850 °C","","","tensile test","",false,"","conclusions","Additionally, the tensile strength improved and the strain increased considerably at 500–850 °C forming start temperature."],["oa:W4399754315","CP-Ti Grade 2","elongation",20.0,null,null,null,"%","room temperature","","","tensile test","",false,"","conclusions","In the case of room temperature forming, a slight increase in elongation was observed generally on the Grade-2 side of the weldments due to the higher ductility of Grade 2."],["oa:W4399954534","CP-Ti Grade 2","Elongation",22.2,null,null,null,"%","room temperature","","","tensile test","",false,"","table","20\t505\t651\t22.2"],["oa:W4399954534","CP-Ti Grade 2","Elongation",42.5,null,null,null,"%","90 °C","","","tensile test","",false,"","table","90\t397\t497\t42.5"],["oa:W4399954534","CP-Ti Grade 2","Elongation",51.4,null,null,null,"%","160 °C","","","tensile test","",false,"","table","160\t298\t392\t51.4"],["oa:W4400241402","DP600 steel","A50",14.0,null,null,null,"%","room temperature","","","tensile test","",false,"","table","645\t420\t14\t192"],["oa:W4400241402","Ti-6Al-4V","A50",15.0,null,null,null,"%","room temperature","","","tensile test","",false,"","table","865\t817\t15\t320"],["oa:W4400365743","Ti-6Al-4V","elongation",10.0,null,null,null,"%","room temperature","as-built SLM","","tensile test","8.3 × 10−5 s−1",false,"","methods","Each tensile specimen was tested according to the ASTM E8–15a standard and at a strain rate of 0.005 min −1 (8.3 × 10 −5 s −1), with a strain rate jump to values of 0.05 min −1 (8.3 × 10 −4 s −1) after the onset of yielding."],["oa:W4400365743","Ti-6Al-4V","% Elongation",14.5,null,null,5.17,"%","room temperature","","","tensile test","",false,"","table","% Elongation\t14.5 ± 5.17\t7.5 ± 2.09\t14.83 ± 1.33"],["oa:W4400365743","Ti-6Al-4V","% Elongation",7.5,null,null,2.09,"%","room temperature","","","tensile test","",false,"","table","% Elongation\t14.5 ± 5.17\t7.5 ± 2.09\t14.83 ± 1.33"],["oa:W4400365743","Ti-6Al-4V","% Elongation",14.83,null,null,1.33,"%","room temperature","","","tensile test","",false,"","table","% Elongation\t14.5 ±
