Repository: akhtar07/tisci-explorer

# TiSci Explorer

A read-only, static explorer for **TiSci**, an autonomous research agent for titanium alloys. TiSci reads the
titanium-alloy literature, builds a knowledge graph and a table of measured values, proposes hypotheses where the
graph has gaps, and tests them with DFT (MACE / VASP) and the ICME-lite multiscale chain.

**Live site:** https://akhtar07.github.io/tisci-explorer/

The site has seven sections:

| Section | What it shows |
|---|---|
| Overview | Corpus → graph → facts → hypotheses → verdicts, with the snapshot's counts |
| Worked example | One full loop for W in α-Ti: graph path, hypothesis, novelty check, DFT test, verdict, follow-up, DAMASK |

File: data/facts/other.json (part 29 of 112)
aluminides","FL",68.0,null,null,null,"%","","","","","",false,"unmapped_property","results",""],["oa:W2056067917","gamma titanium aluminides","FL",13.0,null,null,null,"%","","","","","",false,"unmapped_property","results",""],["oa:W2056067917","gamma titanium aluminides","FL",36.0,null,null,null,"%","","","","","",false,"unmapped_property","results",""],["oa:W2056067917","gamma titanium aluminides","FL",6.0,null,null,null,"%","","","","","",false,"unmapped_property","results",""],["oa:W2056067917","gamma titanium aluminides","FL",25.0,null,null,null,"%","","","","","",false,"unmapped_property","results",""],["oa:W2056067917","4Nb-4Zr","increase in electropolishing over EDM",68.0,null,null,null,"%","","electropolishing","","","",false,"unmapped_property","discussion",""],["oa:W2056067917","gamma titanium aluminides","FL",13.0,null,null,null,"%","","","","","",false,"unmapped_property","results",""],["oa:W2056067917","gamma titanium aluminides","FL",61.0,null,null,null,"%","","","","","",false,"unmapped_property","results",""],["oa:W2056067917","gamma titanium aluminides","FL",61.0,null,null,null,"%","","","","","",false,"unmapped_property","results",""],["oa:W2056067917","4Nb-4Zr","increase in shot peening over EDM",36.0,null,null,null,"%","","shot peening","","","",false,"unmapped_property","discussion",""],["oa:W2056067917","gamma titanium aluminides","FL",18.0,null,null,null,"%","","","","","",false,"unmapped_property","results",""],["oa:W2058861095","Ti-10Zr","modulus",0.027,null,null,null,"wt%","","","","","",false,"unmapped_property","results_discussion","For the alloy with 10 wt% of Zr, modulus value growth can be observed, reaching a maximum value around 0.027 wt% of oxygen, and after this value, there is a tendency of a reduction in the value of the modulus."],["oa:W2058861095","Ti-15Zr","modulus",0.035,null,null,null,"wt%","","","","","",false,"unmapped_property","results_discussion","In the case of the alloy with 15 wt% of Zr, a near-linear decrease of the elasticity modulus with the interstitial oxygen concentration is observed."],["oa:W2058861095","Ti-Zr (binary)","elasticity modulus",0.03,null,null,null,"wt%","","","","","",false,"unmapped_property","abstract","The results showed that in the range of 0.02 wt% to 0.04 wt%, oxygen has no influence on the structure, microstructure or biocompatibility of the studied alloys, but causes hardening of the alloys, increasing the values of the microhardness and causing variation in the elasticity modulus values."],["oa:W2058861095","Ti-5Zr","number of viable cells",0.031,null,null,null,"wt%","","","","","",false,"unmapped_property","results_discussion","The number of viable cells cultured on the Ti-5Zr alloy remains constant, but decreased for oxygen content around 0.031 wt%."],["oa:W2058861095","Ti-5Zr","modulus",0.035,null,null,null,"wt%","","","","","",false,"unmapped_property","results_discussion","For alloys with 5 wt% of Zr, there is a decrease of the modulus until around 0.035 wt% of oxygen, and after this value, there is a growing trend."],["oa:W2058861095","Ti-Zr (binary)","temperature",37.0,null,null,null,"°C","","","","","",false,"unmapped_property","results_discussion","The values were obtained at 37 °C, which is approximately human body temperature."],["oa:W2059581426","Ti-6Al-4V","oxide layer thickness",1.88,null,null,null,"µm","","TPO 700°C/4h","","","",false,"unmapped_property","results_discussion",""],["oa:W2059581426","Ti-6Al-4V","sliding distance to failure",400.0,null,null,null,"m","","TPO 600°C/6h","","","",false,"unmapped_property","results_discussion",""],["oa:W2059581426","Ti-6Al-4V","oxide layer thickness",1.94,null,null,null,"µm","","TO 700°C/4h","","","",false,"unmapped_property","results_discussion",""],["oa:W2059581426","Ti-6Al-4V","Wear coefficient",8.28,null,null,null,"×10-4mm3/Nm","","TPO 700°C/4h","","","",false,"unmapped_property","results_discussion",""],["oa:W2059581426","Ti-6Al-4V","sliding distance to failure",1600.0,null,null,null,"m","","TPO 700°C/6h","","","",false,"unmapped_property","results_discussion",""],["oa:W2059581426","Ti-6Al-4V","oxide layer thickness",0.42,null,null,null,"µm","","TO 700°C/10h","","","",false,"unmapped_property","results_discussion",""],["oa:W2059581426","Ti-6Al-4V","Wear coefficient",7.66,null,null,null,"×10-4mm3/Nm","","TO 700°C/8h","","","",false,"unmapped_property","results_discussion",""],["oa:W2059581426","Ti-6Al-4V","Wear coefficient",8.03,null,null,null,"×10-4mm3/Nm","","TPO 700°C/8h","","","",false,"unmapped_property","results_discussion",""],["oa:W2060104902","Ti-6Al-4V","maximum stress",195.0,null,null,null,"MPa","","","","","",false,"unmapped_property","methods",""],["oa:W2060880455","Ti-6Al-4V","SR reduced",18.9,null,null,null,"%","","","","","",false,"unmapped_property","conclusions","The machining performance of the EWR decreased from 0.14 to 0.10 mm3/min, the MRR increased from 1.28 to 2.38 mm3/min, and the SR decreased from Ra 2.37 μm to Ra 1.93 μm, The corresponding improvement in MRR is 87.3 %, EWR reduced 25.7 %, and SR reduced 18.9 %, respectively."],["oa:W2060880455","Ti-6Al-4V","MRR",2.38,null,null,null,"mm3/min","","","","","",false,"unmapped_property","methods","Compared the machining parameters A1B1C3D2 with A1B2C2D2, MRR increased from 1.28 mm3/min to 2.38 mm3/min, EWR decreased from 0.14 to 0.10 mm3/min and SR decreased from Ra 2.37 μm to Ra 1.93 μm."],["oa:W2060880455","Ti-6Al-4V","EWR",0.14,null,null,null,"mm3/min","","","","","",false,"unmapped_property","methods","Compared the machining parameters A1B1C3D2 with A1B2C2D2, MRR increased from 1.28 mm3/min to 2.38 mm3/min, EWR decreased from 0.14 to 0.10 mm3/min and SR decreased from Ra 2.37 μm to Ra 1.93 μm."],["oa:W2060880455","Ti-6Al-4V","improvement in MRR",87.3,null,null,null,"%","","","","","",false,"unmapped_property","conclusions","The machining performance of the EWR decreased from 0.14 to 0.10 mm3/min, the MRR increased from 1.28 to 2.38 mm3/min, and the SR decreased from Ra 2.37 μm to Ra 1.93 μm, The corresponding improvement in MRR is 87.3 %, EWR reduced 25.7 %, and SR reduced 18.9 %, respectively."],["oa:W2060880455","Ti-6Al-4V","EWR reduced",25.7,null,null,null,"%","","","","","",false,"unmapped_property","conclusions","The machining performance of the EWR decreased from 0.14 to 0.10 mm3/min, the MRR increased from 1.28 to 2.38 mm3/min, and the SR decreased from Ra 2.37 μm to Ra 1.93 μm, The corresponding improvement in MRR is 87.3 %, EWR reduced 25.7 %, and SR reduced 18.9 %, respectively."],["oa:W2060880455","Ti-6Al-4V","MRR",1.28,null,null,null,"mm3/min","","","","","",false,"unmapped_property","methods","Compared the machining parameters A1B1C3D2 with A1B2C2D2, MRR increased from 1.28 mm3/min to 2.38 mm3/min, EWR decreased from 0.14 to 0.10 mm3/min and SR decreased from Ra 2.37 μm to Ra 1.93 μm."],["oa:W2060880455","Ti-6Al-4V","EWR",0.1,null,null,null,"mm3/min","","","","","",false,"unmapped_property","methods","Compared the machining parameters A1B1C3D2 with A1B2C2D2, MRR increased from 1.28 mm3/min to 2.38 mm3/min, EWR decreased from 0.14 to 0.10 mm3/min and SR decreased from Ra 2.37 μm to Ra 1.93 μm."],["oa:W2061573979","Ti-6Al-4V","contact-resonance frequency",770.0,760.0,780.0,null,"kHz","","SHT 1223 K","","AFAM","",false,"unmapped_property","results_discussion","The first contact-resonance frequency values for the SHT at 1123 K was found to be in the range of 821–837 kHz, as compared to 710–750 kHz for the SHT at 923 K and 760–780 kHz for the SHT at 1223 K."],["oa:W2061573979","Ti-6Al-4V","contact-resonance frequency",730.0,710.0,750.0,null,"kHz","","SHT 923 K","","AFAM","",false,"unmapped_property","results_discussion","The first contact-resonance frequency values for the SHT at 1123 K was found to be in the range of 821–837 kHz, as compared to 710–750 kHz for the SHT at 923 K and 760–780 kHz for the SHT at 1223 K."],["oa:W2061573979","Ti-6Al-4V","volume fraction of the β-phase",6.61,null,null,null,"%","","heat-treated at 923 K for one hour, followed by water quenching","","XRD","",false,"unmapped_property","results_discussion","The volume fraction of the β-phase obtained by using XRD is 6.61%, which is in excellent agreement with that obtained using JMatPro®."],["oa:W2061573979","Ti-6Al-4V","contact-resonance frequency",829.0,821.0,837.0,null,"kHz","","SHT 1123 K","","AFAM","",false,"unmapped_property","results_discussion","The first contact-resonance frequency values for the SHT at 1123 K was found to be in the range of 821–837 kHz, as compared to 710–750 kHz for the SHT at 923 K and 760–780 kHz for the SHT at 1223 K."],["oa:W2061573979","Ti-6Al-4V","maximum deviation",5.0,null,null,null,"%","","","","","",false,"unmapped_property","results_discussion","The maximum deviation in the EBS values calculated using the AFAM is 5% compared to those calculated by using ultrasonic velocity measurements."],["oa:W2065376097","","thickness",1000.0,1000.0,1000.0,null,"µm","","","","","",false,"unmapped_property","results_discussion","The measured thickness of the coatings produced was of approximately 1000 µm."],["oa:W2066647763","Ti-6Al-4V","strength",80.0,null,null,null,"%","","as-built SLM","","","",false,"unmapped_property","results","The difference in stiffness and strength between the s.140ap structures and the reference material was about 60% and 80%, respectively."],["oa:W2066647763","Ti-6Al-4V","strength",30.0,null,null,null,"%","","as-built SLM","","","",false,"unmapped_property","results","The reduction in stiffness and strength after surface treatment was about 20% and 30%, respectively."],["oa:W2067570658","Ti-6Al-4V","measured compound layer thickness",1.4,null,null,null,"µm","","800°C/4 h","","","",false,"unmapped_property","results_discussion",""],["oa:W2067570658","Ti-6Al-4V","measured compound layer thickness",1.5,null,null,null,"µm","","900°C/2 h","","","",false,"unmapped_property","results_discussion",""],["oa:W2067570658","Ti-6Al-4V","measured compound layer thickness",1.3,null,null,null,"µm","","700°C/48 h","","","",false,"unmapped_property","results_discussion",""],["oa:W2068425895","","optimized reaction layer’s thickness",0.85,0.8,0.9,null,"µm","","","","","",false,"unmapped_property","results_discussion","The similar trend also can be found in the joints brazed using Ag–Cu–Ti [18], and the optimized reaction layer’s thickness is about 0.8– 0.9 μm."],["oa:W2068425895","","reaction layer’s thickness",0.4,0.4,0.4,null,"µm","","","","","",false,"unmapped_property","results_discussion","However, in this work, once the reaction layer’s thickness exceeds 0.4 μm, the joining strength begins to decrease."],["oa:W2068425895","","thickness of the as-received active filler alloy",50.0,null,null,null,"µm","","","","","",false,"unmapped_property","results_discussion","However, the thickness of the as-received active filler alloy (including 12.5 wt%, i.e., 9.8 at% In) is 50 μm."],["oa:W2068425895","","thickness of layer 2",50.0,null,null,null,"nm","","","","","",false,"unmapped_property","results_discussion","According to the results of EDS, the content of indium in layer 2 is about 8.1 at%, and the thickness of layer 2 is about 50 nm."],["oa:W2070942693","Ti-6Al-4V","particles temperature",1066.0,null,null,null,"K","","","","","",true,"unmapped_property","results_discussion","According to the results of calculations shown in Fig. 2(b), corresponding particles temperatures were 1058 and 1066 K at spray distance of 120 and 200 mm, respectively."],["oa:W2070942693","Ti-6Al-4V","particles temperature",1058.0,null,null,null,"K","","","","","",true,"unmapped_property","results_discussion","According to the results of calculations shown in Fig. 2(b), corresponding particles temperatures were 1058 and 1066 K at spray distance of 120 and 200 mm, respectively."],["oa:W2073531808","Ti-12Mo","strain hardening rate",2000.0,null,null,null,"MPa","room temperature","solution treated and water quenched, then recrystallized and water quenched","","tensile test","",false,"unmapped_property","abstract",""],["oa:W2073531808","Ti-12Mo","strain hardening rate",2000.0,null,null,null,"MPa","room temperature","solution treated and water quenched, then recrystallized and water quenched","","tensile test","",false,"unmapped_property","results",""],["oa:W2074257349","Ti-6Al-4V","compressive residual stress",-200.0,null,null,null,"MPa","","","","","",false,"unmapped_property","results_discussion","Whereas compressive residual stress falls to zero at a depth of 44 μm for the specimen with tp = 0 s/mm, the compressive residual stress of the specimens with tp = 0.5, 1, 2, 5, 10 s/mm are σR = −88, −200, −264 and −370 MPa respectively at this depth."],["oa:W2074257349","Ti-6Al-4V","compressive residual stress",-264.0,null,null,null,"MPa","","","","","",false,"unmapped_property","results_discussion","Whereas compressive residual stress falls to zero at a depth of 44 μm for the specimen with tp = 0 s/mm, the compressive residual stress of the specimens with tp = 0.5, 1, 2, 5, 10 s/mm are σR = −88, −200, −264 and −370 MPa respectively at this depth."],["oa:W2074257349","Ti-6Al-4V","depth of compressive residual stress",230.0,null,null,null,"µm","","","","","",false,"unmapped_property","results_discussion","The maximum value of dc = 230 μm we have measured occurs for tp = 10 s/mm, but no sign of saturation of the depth is observed."],["oa:W2074257349","Ti-6Al-4V","compressive residual stress",-370.0,null,null,null,"MPa","","","","","",false,"unmapped_property","results_discussion","Whereas compressive residual stress falls to zero at a depth of 44 μm for the specimen with tp = 0 s/mm, the compressive residual stress of the specimens with tp = 0.5, 1, 2, 5, 10 s/mm are σR = −88, −200, −264 and −370 MPa respectively at this depth."],["oa:W2074257349","Ti-6Al-4V","full width at half maximum",2.591,null,null,null,"degree","","","","","",false,"unmapped_property","results_discussion","Overall, the full width at half maxi- mum value decreases to FWHM = 2.591 degree at tp = 10 s/mm by an amount of almost 32%."],["oa:W2074257349","Ti-6Al-4V","depth of compressive residual stress",230.0,null,null,null,"µm","","","","","",false,"unmapped_property","conclusions","The depth of introduced com- pressive residual stress continuously increases up to 230 μm at a processing time per unit length of 10 s/mm."],["oa:W2074257349","Ti-6Al-4V","compressive residual stress",-691.0,null,null,null,"MPa","","","","","",false,"unmapped_property","results_discussion","In Figure 5(a), the untreated specimen (tp = 0 s/m) has a high compressive residual stress of σR = −691 MPa at the near surface due to the initial glass shot peening process."],["oa:W2074257349","Ti-6Al-4V","depth of compressive residual stress",44.0,null,null,null,"µm","","","","","",false,"unmapped_property","results_discussion","The depth of the compressive residual stress in- creases rapidly from the initial value of dc = 44 μm at tp = 0 s/mm until tp = 2 s/mm, after which the increase is more incremental."],["oa:W2074257349","Ti-6Al-4V","compressive residual stress",-700.0,null,null,null,"MPa","","","","","",false,"unmapped_property","results_discussion","The maximum compressive residual stress keeps constant around σR = −700 MPa even though the proc- essing time of the cavitation peening increases."],["oa:W2074257349","Ti-6Al-4V","compressive residual stress",750.0,null,null,null,"MPa","","","","","",false,"unmapped_property","results_discussion","The compressive residual stress of all the specimens has a maximum value of about 750 MPa at around d = 10 μm due to Hertzian contact during the glass shot peening process."],["oa:W2074257349","Ti-6Al-4V","compressive residual stress",-88.0,null,null,null,"MPa","","","","","",false,"unmapped_property","results_discussion","Whereas compressive residual stress falls to zero at a depth of 44 μm for the specimen with tp = 0 s/mm, the compressive residual stress of the specimens with tp = 0.5, 1, 2, 5, 10 s/mm are σR = −88, −200, −264 and −370 MPa respectively at this depth."],["oa:W2076626093","Ti-6Al-4V","YS/ρ or HV/3ρ",0.8,null,null,null,"GPa·cm3/g","","","","","",false,"unmapped_property","results_discussion","These values can range from 0.8 and 0.4 GPa · cm3/g for Ti-6Al-4V and Co-29Cr-6Mo alloy, respectively, to >6 GPa · cm3/g, roughly an order of magnitude higher for porous (open-cellular) structures than solid structures."],["oa:W2076626093","","YS/ρ or HV/3ρ",6.0,null,null,null,"GPa·cm3/g","","","","","",false,"unmapped_property","results_discussion","These values can range from 0.8 and 0.4 GPa · cm3/g for Ti-6Al-4V and Co-29Cr-6Mo alloy, respectively, to >6 GPa · cm3/g, roughly an order of magnitude higher for porous (open-cellular) structures than solid structures."],["oa:W2076626093","Co-29Cr-6Mo","YS/ρ or HV/3ρ",0.4,null,null,null,"GPa·cm3/g","","","","","",false,"unmapped_property","results_discussion","These values can range from 0.8 and 0.4 GPa · cm3/g for Ti-6Al-4V and Co-29Cr-6Mo alloy, respectively, to >6 GPa · cm3/g, roughly an order of magnitude higher for porous (open-cellular) structures than solid structures."],["oa:W2076626093","","pore size",1.0,null,null,null,"mm","","","","","",false,"unmapped_property","results_discussion","Although limited in thickness, the porous region can allow for some bone cell ingrowth, with a pore size of ~1 mm."],["oa:W2077985760","CP-Ti Grade 2","heat input",141.667,null,null,null,"J/cm","","","","","",true,"unmapped_property","methods",""],["oa:W2079589947","Ti-1023","depth of hardening",30.0,25.0,35.0,null,"µm","","","","","",false,"unmapped_property","results_discussion","In Fig. 13, when cutting speed is within the range of 20 to 100 m min−1 by using a new tool, the depth of hardening is approximately 25 to 35 μm."],["oa:W2079589947","Ti-1023","depth of hardening",55.0,55.0,55.0,null,"µm","room temperature","","","microhardness test","",false,"unmapped_property","other","The influence of tool wear on hardening is significant, with the depth of hardening being less than 55 μm by using a worn tool at VB=0.2 mm and reaching 130 μm at VB=0.35 mm."],["oa:W2079589947","Ti-1023","depth of hardening",45.0,35.0,55.0,null,"µm","","","","","",false,"unmapped_property","results_discussion","When machining is conducted by using a worn tool at VB=0.2 mm, the depth of hardening is approximately 35 to 55 μm."],["oa:W2079589947","Ti-1023","hardening depth",45.0,35.0,55.0,null,"µm","","","","","",false,"unmapped_property","conclusions","When VB ranges from 0 to 0.2 mm, the depth of hardening increases from 35 to 55 μm."],["oa:W2079589947","Ti-1023","hardening depth",130.0,null,null,null,"µm","","","","","",false,"unmapped_property","conclusions","Then, at VB=0.35 mm, the depth of hardening reaches 130 μm."],["oa:W2079589947","Ti-1023","depth of hardening",130.0,130.0,130.0,null,"µm","room temperature","","","microhardness test","",false,"unmapped_property","other","The influence of tool wear on hardening is significant, with the depth of hardening being less than 55 μm by using a worn tool at VB=0.2 mm and reaching 130 μm at VB=0.35 mm."],["oa:W2079717771","CP-Ti Grade 2","coating thickness",7.1,7.1,9.8,null,"µm","","","","Elcometer 355 modular thickness gauge","",false,"unmapped_property","results",""],["oa:W2079717771","","absolute values of shear stresses",0.0,null,null,null,"","","","","","",false,"unmapped_property","results",""],["oa:W2079717771","","unit cell volume",0.136,null,null,null,"nm3","","","","","",false,"unmapped_property","discussion",""],["oa:W2079717771","","unit cell volume",0.062,null,null,null,"nm3","","","","","",false,"unmapped_property","discussion",""],["oa:W2079717771","CP-Ti Grade 2","oxide films thickness",8.5,7.0,10.0,null,"µm","","","","","",false,"unmapped_property","conclusions",""],["oa:W2079717771","CP-Ti Grade 2","relative rutile content",0.21,0.17,0.25,null,"wt%","","","","","",false,"unmapped_property","conclusions",""],["oa:W2079717771","CP-Ti Grade 2","coating thickness",8.5,7.0,10.0,null,"µm","","","","","",false,"unmapped_property","conclusions",""],["oa:W2079717771","CP-Ti Grade 2","coating thickness",8.8,null,null,null,"µm","","","","Elcometer 355 modular thickness gauge","",false,"unmapped_property","results",""],["oa:W2079717771","","relative rutile content",0.21,0.17,0.25,null,"wt%","","","","nanoindentation","",false,"unmapped_property","discussion",""],["oa:W2082876648","","elapsed time for the initial peak",0.2,null,null,null,"s","","","","","",false,"unmapped_property","results",""],["oa:W2082876648","","elapsed time for the initial peak",0.2,null,null,null,"s","","","","","",false,"unmapped_property","results",""],["oa:W2082876648","","friction speed",27.5,null,null,null,"s","","","","","",false,"unmapped_property","methods",""],["oa:W2082876648","","initial peak torque",40.0,null,null,null,"Nm","","","","","",false,"unmapped_property","results",""],["oa:W2082876648","","initial peak torque",40.0,null,null,null,"Nm","","","","","",false,"unmapped_property","results",""],["oa:W2083046270","TLM","A/％",5.75,null,null,null,"%","","","","","",false,"unmapped_property","methods",""],["oa:W2084018692","Ti-6Al-4V","cutting temperature",200.0,200.0,200.0,null,"°C","","","","","",false,"unmapped_property","methods",""],["oa:W2084359057","Ti-6Al-4V","amount of vanadium dissolved in the alpha phase",3.0,null,null,null,"at%","","","","","",false,"unmapped_property","abstract",""],["oa:W2084480117","Ti-15Nb-2Al","E",650.0,null,null,null,"°C","650 °C","quenched","","","",false,"unmapped_property","results_discussion","For instance, the modulus for alloy Ti-15wt.%Nb-2wt.%Al at 20oC decreases to a minimum around 650oC and increases above this temperature."],["oa:W2084480117","Ti-40Nb-2Al","E",0.0,null,null,null,"°C","0 °C","quenched","","","",true,"unmapped_property","results_discussion","The Ti-40wt.%Nb-2wt.%Al alloy is expected to have a minimum in its modulus a little lower than 0oC."],["oa:W2084480117","Ti-34Nb-2Al","exothermic valley",395.0,330.0,460.0,null,"°C","","quenched","","DSC","",false,"unmapped_property","results_discussion","An exothermic valley can be observed in the interval from 330 to 460 °C."],["oa:W2085592999","Ti-15V-3Cr-3Sn-3Al","Critical COD (mm)",0.027,null,null,null,"mm","room temperature","Solution Treatment (ST): 800°C x 20min Water Quenching Aging (OA): 500°C x 100h Air Cooling","","","",false,"unmapped_property","abstract",""],["oa:W2085592999","Ti-15V-3Cr-3Sn-3Al","Energy Absorbed",140.0,null,null,null,"J","room temperature","","","tensile test","10^-4 to 10^4 /s",false,"unmapped_property","abstract",""],["oa:W2086478269","TA18 (Ti-3Al-2.5V)","V",2.36,null,null,null,"%","","","","","",false,"unmapped_property","table","2.85\t2.36\t0.054\t0.037\t0.016\t0.012\t0.0014\tBal."],["oa:W2086478269","TA18 (Ti-3Al-2.5V)","O",0.054,null,null,null,"%","","","","","",false,"unmapped_property","table","2.85\t2.36\t0.054\t0.037\t0.016\t0.012\t0.0014\tBal."],["oa:W2086478269","TA18 (Ti-3Al-2.5V)","Fe",0.037,null,null,null,"%","","","","","",false,"unmapped_property","table","2.85\t2.36\t0.054\t0.037\t0.016\t0.012\t0.0014\tBal."],["oa:W2086478269","TA18 (Ti-3Al-2.5V)","C",0.016,null,null,null,"%","","","","","",false,"unmapped_property","table","2.85\t2.36\t0.054\t0.037\t0.016\t0.012\t0.0014\tBal."],["oa:W2086478269","TA18 (Ti-3Al-2.5V)","N",0.012,null,null,null,"%","","","","","",false,"unmapped_property","table","2.85\t2.36\t0.054\t0.037\t0.016\t0.012\t0.0014\tBal."],["oa:W2086478269","TA18 (Ti-3Al-2.5V)","H",0.0014,null,null,null,"%","","","","","",false,"unmapped_property","table","2.85\t2.36\t0.054\t0.037\t0.016\t0.012\t0.0014\tBal."],["oa:W2086478269","TA18 (Ti-3Al-2.5V)","Ti",94.6616,null,null,null,"%","","","","","",false,"unmapped_property","table","2.85\t2.36\t0.054\t0.037\t0.016\t0.012\t0.0014\tBal."],["oa:W2087655529","Ti-6Al-4V","density",0.99,null,null,null,"%","","as-built SLM","","Archimedes method","",false,"unmapped_property","methods",""],["oa:W208787446","CP-Ti Grade 2","dimensional wear coefficient",0.0,null,null,null,"mm2N-1","","","","","",false,"unmapped_property","discussion",""],["oa:W208787446","CP-Ti Grade 2","dimensional wear coefficient",0.0,null,null,null,"mm2N-1","","","","","",false,"unmapped_property","discussion",""],["oa:W208787446","CP-Ti Grade 2","temperature",18.0,null,null,2.0,"°C","18 ± 2 °C","","","","",false,"unmapped_property","methods",""],["oa:W208787446","CP-Ti Grade 2","relative humidity",50.0,null,null,5.0,"%","","","","","",false,"unmapped_property","methods",""],["oa:W208787446","CP-Ti Grade 2","indenter radius",200.0,null,null,null,"µm","","","","","",false,"unmapped_property","methods",""],["oa:W208787446","CP-Ti Grade 2","scratch length",2.0,null,null,null,"mm","","","","","",false,"unmapped_property","methods",""],["oa:W208787446","CP-Ti Grade 2","mean contact pressure",1.18,null,null,null,"GPa","","","","","",true,"unmapped_property","discussion",""],["oa:W208787446","CP-Ti Grade 2","thickness",2.5,null,null,null,"µm","","","","","",false,"unmapped_property","methods",""],["oa:W208787446","CP-Ti Grade 2","load",200.0,null,null,null,"mN","","","","","",false,"unmapped_property","methods",""],["oa:W208787446","CP-Ti Grade 2","sliding speed",200.0,null,null,null,"µms-1","","","","","",false,"unmapped_property","methods",""],["oa:W208787446","CP-Ti Grade 2","turns",1400.0,null,null,null,"","","","","","",false,"unmapped_property","methods",""],["oa:W208787446","CP-Ti Grade 2","initial mean contact stress",11.2,null,null,null,"GPa","","","","","",false,"unmapped_property","methods",""],["oa:W208787446","TiN","Lc3",25.0,null,null,null,"N","","","","","",false,"unmapped_property","results",""],["oa:W208787446","TiN","Lc3",16.0,null,null,null,"N","","","","","",false,"unmapped_property","results",""],["oa:W208787446","TiN","Lc3",36.0,null,null,null,"N","","","","","",false,"unmapped_property","results",""],["oa:W208787446","TiN","Lc3",0.0,null,null,null,"","","","","","",false,"unmapped_property","results",""],["oa:W208787446","CP-Ti Grade 2","probe radius",20.0,null,null,null,"µm","","","","","",false,"unmapped_property","results",""],["oa:W208787446","Ti","thickness",2.5,null,null,null,"µm","","as-received","","","",false,"unmapped_property","conclusions",""],["oa:W208787446","Ti","thickness",2.5,null,null,null,"µm","","HPT processed","","","",false,"unmapped_property","conclusions",""],["oa:W208787446","CP-Ti Grade 2","thickness",0.45,null,null,null,"µm","","","","","",false,"unmapped_property","methods",""],["oa:W208787446","CP-Ti Grade 2","thickness",1.0,null,null,null,"µm","","","","","",false,"unmapped_property","methods",""],["oa:W208787446","CP-Ti Grade 2","total film thickness",1.4,null,null,null,"µm","","","","","",false,"unmapped_property","methods",""],["oa:W208787446","CP-Ti Grade 2","apparent contact stress",0.056,null,null,null,"MPa","","","","","",false,"unmapped_property","methods",""],["oa:W208787446","CP-Ti Grade 2","apparent contact stress",0.26,null,null,null,"MPa","","","","","",false,"unmapped_property","methods",""],["oa:W208787446","CP-Ti Grade 2","sliding velocity",17.9,null,null,0.1,"mms-1","","","","","",false,"unmapped_property","methods",""],["oa:W208787446","CP-Ti Grade 2","dimensional wear coefﬁcient",0.0,null,null,null,"mm2N-1","","ECAP 4 passes","","","",false,"unmapped_property","discussion",""],["oa:W208787446","CP-Ti Grade 2","dimensional wear coefﬁcient",0.0,null,null,null,"mm2N-1","","ECAP 4 passes","","","",false,"unmapped_property","discussion",""],["oa:W208787446","CP-Ti Grade 2","mean contact pressure Pm",1.18,null,null,null,"GPa","","","","","",true,"unmapped_property","discussion",""],["oa:W208787446","CP-Ti Grade 2","mean contact pressure Pm",1.49,null,null,null,"GPa","","","","","",true,"unmapped_property","discussion",""],["oa:W208787446","TiN","Lc",25.0,null,null,null,"N","","","","scratch test","",false,"unmapped_property","methods",""],["oa:W208787446","TiN","Lc",16.0,null,null,null,"N","","","","scratch test","",false,"unmapped_property","methods",""],["oa:W208787446","TiN","Lc",36.0,null,null,null,"N","","","","scratch test","",false,"unmapped_property","methods",""],["oa:W208787446","TiN","wear depth",1000.0,null,null,null,"nm","","as-received","","wear test","",false,"unmapped_property","methods",""],["oa:W208787446","CP-Ti Grade 2","size",69.3,8.6,130.0,null,"nm","","","","","",false,"unmapped_property","conclusions",""],["oa:W208787446","CP-Ti Grade 2","thickness",2.5,2.5,2.5,null,"mm","","","","","",false,"unmapped_property","conclusions",""],["oa:W208787446","CP-Ti Grade 2","diameter",10.0,10.0,10.0,null,"mm","","","","","",false,"unmapped_property","methods",""],["oa:W208787446","CP-Ti Grade 2","thickness",0.825,0.8,0.85,null,"mm","","","","","",false,"unmapped_property","methods",""],["oa:W208787446","CP-Ti Grade 2","pressure",3.0,3.0,3.0,null,"GPa","","","","","",false,"unmapped_property","methods",""],["oa:W208787446","CP-Ti Grade 2","revolutions",10.0,10.0,10.0,null,"","","","","","",false,"unmapped_property","methods",""],["oa:W208787446","CP-Ti Grade 2","thickness",450.0,450.0,450.0,null,"nm","","","","","",false,"unmapped_property","methods",""],["oa:W208787446","CP-Ti Grade 2","thickness",1.0,1.0,1.0,null,"mm","","","","","",false,"unmapped_property","methods",""],["oa:W208787446","CP-Ti Grade 2","total film thickness",1.4,1.4,1.4,null,"mm","","","","","",false,"unmapped_property","methods",""],["oa:W208787446","CP-Ti Grade 2","indentations",32.0,32.0,32.0,null,"","","","","","",false,"unmapped_property","methods",""],["oa:W2088818611","Ti-6Al-4V","diffraction elastic constants (DEC)",0.0,null,null,null,"10-6MPa-1","","","","X-ray diffraction","",false,"unmapped_property","methods","phase using Fe-filtered Co-Kα radiation according to the sin2ψ-method and the diffraction elastic constants (DEC) ½s2 = 11,01 10–6 MPa-1ans s1 = -2,61 10–6 MPa-1 (calculated according to Kröner model) [37]."],["oa:W2088818611","Ti-6Al-4V","X-ray beam diameter",0.0,null,null,null,"mm","","","","X-ray diffraction","",false,"unmapped_property","methods","The region irradiated by the X-ray beam was defined by a pinhole collimator with a nominal diameter of 1 mm."],["oa:W2088818611","Ti-6Al-4V","symmetrizing slit width",0.0,null,null,null,"mm","","","","X-ray diffraction","",false,"unmapped_property","methods","A secondary aperture with a 2.5 mm wide symmetrizing slit according to Wolfstieg was used [38]."],["oa:W2088818611","Ti-6Al-4V","electrochemical removal area diameter",0.0,null,null,null,"mm","","","","electrochemical polishing","",false,"unmapped_property","methods","In terms of a depth analysis, a circular area with a diameter of approximately 10 mm was electrochemically removed before each measurement using the A3 electrolyte (Struers A/S, Denmark) consisting of 70% methanol, 10% 2-butoxyethanol, 3% perchloric acid and 17% water."],["oa:W2088818611","Ti-6Al-4V","layer thickness",5.0,null,null,null,"µm","","","","etching","",false,"unmapped_property","results","However, the Kroll &Weck etchant revealed that a 5 μm thick layer appears directly at the surface."],["oa:W2088818611","Ti-6Al-4V","residual stresses",1200.0,null,null,null,"MPa","","","","residual stress measurement","",false,"unmapped_property","results","While the deep rolling process introduces very high compressive residual stresses (> 1,200 MPa) in the axial direction near the surface, other treatments show comparable maximal residual stresses around 800 MPa."],["oa:W2088818611","Ti-6Al-4V","residual stresses",400.0,null,null,null,"MPa","","","","","",false,"unmapped_property","discussion","The peening process induces biaxial compressive residual stresses for Ti6Al4V of up to -400 MPa and the stress concentrations factor is decreased."],["oa:W2088818611","Ti-6Al-4V","fatigue performance",17.2,null,null,null,"%","","","","","",false,"unmapped_property","conclusions","This comprehensive comparison of relevant mechanical treatments has shown their potential, as all investigated treatments increased the fatigue performance of the Ti6Al4V alloy and by up to 17.2% in the case of combined laser shock and glass shot peening processes."],["oa:W2090318793","SCS-6/Ti-15-3","apparent strains",150.0,null,null,null,"microstrain","600 °C","","","strain gage","",false,"unmapped_property","discussion",""],["oa:W2090318793","IN100","temperature-induced apparent strain",1000.0,null,null,null,"microstrain","800 °C","","","PdCr strain gage","",false,"unmapped_property","discussion",""],["oa:W2090318793","IN100","thermal strain",12000.0,null,null,null,"microstrain","800 °C","","","extensometer","",false,"unmapped_property","discussion",""],["oa:W2090318793","IN100","mechanical strain",2000.0,null,null,null,"microstrain","800 °C","","","strain sensor","",false,"unmapped_property","discussion",""],["oa:W2090318793","SCS-6/Ti-15-3","mechanical strain",2000.0,null,null,null,"microstrain","600 °C","","","strain sensor","",false,"unmapped_property","discussion",""],["oa:W2090517785","Ti-25Nb-3Mo-3Zr-2Sn","Density (g cm-3)",3.25,null,null,null,"gcm-3","","","","","",false,"unmapped_property","results_discussion",""],["oa:W2090517785","Ti-25Nb-3Mo-3Zr-2Sn","Thermal expansion coefﬁcient (10-6 k-1)",3.2,null,null,null,"10-6k-1","","","","","",false,"unmapped_property","results_discussion",""],["oa:W2090898814","Ti/TiC","TiC contents",0.61,null,null,null,"wt%","","extruded with 1.0 wt.% CNTs/zwitterionic solution","","","",false,"unmapped_property","results_discussion",""],["oa:W2090898814","Ti/TiC","TiC contents",1.58,null,null,null,"wt%","","extruded with 2.0 wt.% CNTs/zwitterionic solution","","","",false,"unmapped_property","results_discussion",""],["oa:W2090898814","Ti/TiC","TiC contents",2.55,null,null,null,"wt%","","extruded with 3.0 wt.% CNTs/zwitterionic solution","","","",false,"unmapped_property","results_discussion",""],["oa:W2090898814","Ti/TiC","k",18.0,null,null,null,"MPa·√mm","room temperature","annealed at 473 K for 3.6 ks","","Hall-Petch relationship","",false,"unmapped_property","results_discussion",""],["oa:W2090898814","Ti/TiC","k",17.5,null,null,null,"MPa·√mm","473 K","annealed at 473 K for 3.6 ks","","Hall-Petch relationship","",true,"unmapped_property","results_discussion",""],["oa:W2090898814","Ti/TiC","k",8.4,null,null,null,"MPa·√mm","573 K","annealed at 473 K for 3.6 ks","","Hall-Petch relationship","",true,"unmapped_property","results_discussion",""],["oa:W2090898814","Ti/TiC","k",9.3,null,null,null,"MPa·√mm","673 K","annealed at 473 K for 3.6 ks","","Hall-Petch relationship","",true,"unmapped_property","results_discussion",""],["oa:W2090898814","extruded Ti/TiCs composite by using 3.0wt.% CNTs/zwitterionic solution","TS",109.1,null,null,null,"%","673 K","","","","",false,"unmapped_property","results_discussion",""],["oa:W2090898814","CP-Ti Grade 2","annealing temperature",0.0,null,null,null,"K","","","","","",false,"unmapped_property","results_discussion",""],["oa:W2092323392","TiAl","Hall-Petch parameter, ky",2.24,null,null,null,"MPa√m","","","","","",false,"unmapped_property","discussion",""],["oa:W2092323392","TiAl","Hall-Petch parameter, ky",2.31,null,null,null,"MPa√m","","","","","",false,"unmapped_property","discussion",""],["oa:W2095520014","CP-Ti Grade 2","Tensile strenght",345.0,null,null,null,"N/mm2","","","","","",false,"unmapped_property","methods","Titanium alloy type N C H O Fe Yield stress N/mm2 Tensile strenght N/mm2 Elongation CP 2 0.03 0.10 0.01 0.25 0.30 275 345 20% CP 4 0.05 0.10 0.01 0.40 0.50 485 550 15% Copyright © 2012 SciRes."],["oa:W2095520014","CP-Ti Grade 4","Tensile strenght",550.0,null,null,null,"N/mm2","","","","","",false,"unmapped_property","methods","Titanium alloy type N C H O Fe Yield stress N/mm2 Tensile strenght N/mm2 Elongation CP 2 0.03 0.10 0.01 0.25 0.30 275 345 20% CP 4 0.05 0.10 0.01 0.40 0.50 485 550 15% Copyright © 2012 SciRes."],["oa:W2098181777","AHT","contact angle",32.02,null,null,3.98,"°","","","","","",false,"unmapped_property","results","Contact angle and surface energy. cp-Ti AHT Contact angle 59.00±5.27 32.02±3.98 Surface energy (dyne/cm) 46.92±4.04 64.68±2.73 Values are presented as mean±standard deviation. cp-Ti: commercially pure titanium, AHT: alkali- and heat-treated titanium-8tantalum- 3niobium."],["oa:W2098181777","CP-Ti Grade 2","contact angle",59.0,null,null,5.27,"°","","","","","",false,"unmapped_property","results","Contact angle and surface energy. cp-Ti AHT Contact angle 59.00±5.27 32.02±3.98 Surface energy (dyne/cm) 46.92±4.04 64.68±2.73 Values are presented as mean±standard deviation. cp-Ti: commercially pure titanium, AHT: alkali- and heat-treated titanium-8tantalum- 3niobium."],["oa:W2099574849","","hardening coefficient",7000.0,null,null,null,"MPa","","","","","",true,"unmapped_property","methods","The hardening coefficient is chosen as h = 7000 MPa so that the hardening of the simulated global response is in good agreement with the experimental one."],["oa:W2099574849","","h",6000.0,null,null,null,"MPa","","","","","",true,"unmapped_property","discussion","The new set of parameters σ 0 = 500 MPa, N = 4.71, L = 9.68 and h = 6000 MPa) is evaluated so that the global simulated response as well as the local one (the averaged equivalent plastic strains in the elements N, B and L), are in a quantitative good agreement with the experimental responses."],["oa:W2099800194","","etching rate",2.0,null,null,null,"nm/min","","","","","",false,"unmapped_property","methods","The etching rate was measured on a reference Ni/Cr multilayer of known thickness and it was found to be 2.0 nm/min."],["oa:W2099800194","","temperature",37.5,null,null,null,"°C","","","","","",false,"unmapped_property","methods","The solution was de-aerated with Argon flux and kept at 37.5 °C."],["oa:W2099800194","","corrosion rate constant K",3.272,null,null,null,"mm/(Acmyear)","","","","","",false,"unmapped_property","methods","(1) where K is a constant that defines the units of the corrosion rate [3.272 mm/(A cm year)], EW is the equivalent weight (11.98 g/eq for Ti alloys) and d is the density (4.51 g/cm3 for CP Ti and 5.01 g/cm3 for Ti13Nb13Zr [43])."],["oa:W2099800194","Ti alloys","equivalent weight (EW)",11.98,null,null,null,"g/eq","","","","","",false,"unmapped_property","methods","(1) where K is a constant that defines the units of the corrosion rate [3.272 mm/(A cm year)], EW is the equivalent weight (11.98 g/eq for Ti alloys) and d is the density (4.51 g/cm3 for CP Ti and 5.01 g/cm3 for Ti13Nb13Zr [43])."],["oa:W2100216734","Tax1","fracture strength",204.0,null,null,null,"MPa","room temperature","HIPped","","","",false,"unmapped_property","abstract",""],["oa:W2100216734","Tax1","fracture strength",256.0,null,null,null,"MPa","800 °C","HIPped","","","",false,"unmapped_property","abstract",""],["oa:W2100216734","Tax1","fracture strength",197.0,null,null,null,"MPa","900 °C","HIPped","","","",false,"unmapped_property","abstract",""],["oa:W2100216734","Tax3","fracture strength",103.0,null,null,null,"MPa","room temperature","HIPped","","","",false,"unmapped_property","abstract",""],["oa:W2100216734","Tax3","fracture strength",234.0,null,null,null,"MPa","800 °C","HIPped","","","",false,"unmapped_property","abstract",""],["oa:W2100216734","Tax2","fracture strength",91.0,null,null,null,"MPa","","HIPped, forged","","","",false,"unmapped_property","abstract",""],["oa:W2100216734","TiAl","composition",50.5,null,null,null,"at%","","","","","",false,"unmapped_property","results_discussion",""],["oa:W2100216734","TiAl","composition",42.8,null,null,null,"at%","","","","","",false,"unmapped_property","results_discussion",""],["oa:W2100216734","TiAl","silicon",0.1,null,null,null,"at%","","","","","",false,"unmapped_property","results_discussion",""],["oa:W2100216734","TiAl","chromium",0.2,null,null,null,"at%","","","","","",false,"unmapped_property","results_discussion",""],["oa:W2100216734","TiAl","titanium",47.9,null,null,null,"at%","","","","","",false,"unmapped_property",
