Repository: akhtar07/tisci-explorer

# TiSci Explorer

A read-only, static explorer for **TiSci**, an autonomous research agent for titanium alloys. TiSci reads the
titanium-alloy literature, builds a knowledge graph and a table of measured values, proposes hypotheses where the
graph has gaps, and tests them with DFT (MACE / VASP) and the ICME-lite multiscale chain.

**Live site:** https://akhtar07.github.io/tisci-explorer/

The site has seven sections:

| Section | What it shows |
|---|---|
| Overview | Corpus → graph → facts → hypotheses → verdicts, with the snapshot's counts |
| Worked example | One full loop for W in α-Ti: graph path, hypothesis, novelty check, DFT test, verdict, follow-up, DAMASK |

File: data/facts/surface_roughness.json (part 29 of 35)
"Ti-6Al-4V","Sp",84.25,null,null,null,"µm","","","","","",false,"","conclusions","At a 500 mm focal length, thermal effects were moderate—Sp decreased by ~15% and Sq increased by only 10–15%, indicating controlled surface smoothing with minimal remelting. - In contrast, reducing the focal length to 250 mm led to a 20–40% increase in Sp and Sv, suggesting intensified thermal gradients, local remelting, and potential microcrack formation. - Compared to mechanical or chemical cleaning, dry ice blasting offers a non-contact, environmentally friendly solution for titanium alloys, "],["oa:W4416771998","Ti-6Al-4V","Sq",8.47,null,null,0.49,"µm","","as-built SLM","","","",false,"","results_discussion","For the Sq parameter, representing the root mean square deviation of surface heights, the increase after treatment ranged from 5 to 15%."],["oa:W4416771998","Ti-6Al-4V","Sq",9.17,null,null,0.29,"µm","","as-built SLM","","","",false,"","results_discussion","For the Sq parameter, representing the root mean square deviation of surface heights, the increase after treatment ranged from 5 to 15%."],["oa:W4416771998","Ti-6Al-4V","Sv",46.2,null,null,null,"µm","","","","","",false,"","conclusions","Concurrently, Sv increased from 34.5 µm to 46.2 µm, exposing deeper valleys, while Sz decreased from 134 µm to 84.2 µm, reflecting a reduced overall profile height."],["oa:W4416771998","Ti-6Al-4V","Sv",34.5,null,null,3.3,"µm","","as-built SLM","","","",false,"","results_discussion","In the representative 10 bar/176 W configuration, Sv increased from 34.5 ± 3.3 µm to 46.2 ± 1.7 µm, while Sp dropped significantly from 99.5 ± 8.0 µm to 37.4 ± 1.5 µm."],["oa:W4416771998","Ti-6Al-4V","Sz",145.0,138.0,145.0,null,"µm","","","","","",false,"","results_discussion","At 250 mm, Sz increased significantly (e.g., from 116 µm to 138–145 µm), consistent with local melting and the formation of topographic protrusions and pits."],["oa:W4416771998","Ti-6Al-4V","Sa",10.0,9.5,10.5,null,"µm","","","","","",false,"","results_discussion","A similar trend was observed for samples fabricated with S_220 strategy, where laser cleaning at focal lengths of 300 mm and 250 mm resulted in an increase in Sa parameter from around 6.5 µm to approximately 9.5–10.5 µm (a rise of 45–60%)."],["oa:W4416771998","Ti-6Al-4V","Sz",130.0,115.0,140.0,null,"µm","","","","","",false,"","results_discussion","After laser treatment, the largest increases in Sz parameter (15–40%) were observed for focal lengths of 300 mm and 250 mm, where local remelting led to an increase in the amplitude of surface irregularities."],["oa:W4416771998","Ti-6Al-4V","Sz",110.0,105.0,115.0,null,"µm","","","","","",false,"","results_discussion","In contrast, for the 500 mm focal length, a slight decrease in value of Sz parameter (approximately 5–10%) was recorded."],["oa:W4416771998","Ti-6Al-4V","Sp",75.0,null,null,null,"µm","","","","","",false,"","results_discussion","For the 500 mm focal length, the value of Sp parameter decreased from approximately 90 µm to 75 µm (about −15%) for samples produced with S_176 strategy."],["oa:W4416771998","Ti-6Al-4V","Sv",43.0,null,null,2.2,"µm","","","","","",false,"","results_discussion","For the 500 mm/176 W sample, Sv grew from 35.1 ± 2.7 µm to 43.0 ± 2.2 µm, while at 250 mm, values rose above 60 µm, nearly doubling in some samples."],["oa:W4416771998","Ti-6Al-4V","Sp",37.4,null,null,1.5,"µm","","as-built SLM","","","",false,"","results_discussion","In the representative 10 bar/176 W configuration, Sv increased from 34.5 ± 3.3 µm to 46.2 ± 1.7 µm, while Sp dropped significantly from 99.5 ± 8.0 µm to 37.4 ± 1.5 µm."],["oa:W4416771998","Ti-6Al-4V","Sz",117.0,null,null,4.7,"µm","","","","","",false,"","results_discussion","The Sz parameter values in the 500 mm/176 W case, Sz decreased slightly from 123 ± 9.1 µm to 117 ± 4.7 µm (~5%), indicating modest surface leveling."],["oa:W4416771998","Ti-6Al-4V","Sv",60.0,60.0,60.0,null,"µm","","","","","",false,"","results_discussion","For the 500 mm/176 W sample, Sv grew from 35.1 ± 2.7 µm to 43.0 ± 2.2 µm, while at 250 mm, values rose above 60 µm, nearly doubling in some samples."],["oa:W4416771998","Ti-6Al-4V","Sp",37.4,null,null,1.5,"µm","","as-built SLM","","","",false,"","results_discussion","The Sv parameter (valley depth) increased on average by 5–15%, while the Sp parameter (peak height) decreased by approximately 50–60% in two cases at an SLM laser power of 176 W and pressures of 10 and 6 bar."],["oa:W4416771998","Ti-6Al-4V","Sv",46.2,null,null,1.7,"µm","","as-built SLM","","","",false,"","results_discussion","The Sv parameter (valley depth) increased on average by 5–15%, while the Sp parameter (peak height) decreased by approximately 50–60% in two cases at an SLM laser power of 176 W and pressures of 10 and 6 bar."],["oa:W4416771998","Ti-6Al-4V","Sz",134.0,null,null,11.1,"µm","","as-built SLM","","","",false,"","results_discussion","In the same sample, Sz decreased from 134 ± 11.1 µm to 84.2 ± 3.5 µm."],["oa:W4416771998","Ti-6Al-4V","Sz",84.2,null,null,3.5,"µm","","as-built SLM","","","",false,"","results_discussion","In the same sample, Sz decreased from 134 ± 11.1 µm to 84.2 ± 3.5 µm."],["oa:W4416771998","Ti-6Al-4V","Sv",46.2,null,null,1.7,"µm","","as-built SLM","","","",false,"","results_discussion","In the representative 10 bar/176 W configuration, Sv increased from 34.5 ± 3.3 µm to 46.2 ± 1.7 µm, while Sp dropped significantly from 99.5 ± 8.0 µm to 37.4 ± 1.5 µm."],["oa:W4416771998","Ti-6Al-4V","Sq",9.17,null,null,0.29,"µm","","as-built SLM","","","",false,"","results_discussion","In the same case, Sq increased from 8.47 ± 0.49 µm to 9.17 ± 0.29 µm."],["oa:W4416771998","Ti-6Al-4V","Sa",8.41,null,null,0.28,"µm","","","","","",false,"","results_discussion","The Sa parameter values for example, in the sample treated at a focal length of 500 mm, Sa increased from 6.96 ± 0.35 µm to 8.41 ± 0.28 µm, corresponding to a rise of about 20%."],["oa:W4416771998","Ti-6Al-4V","Sa",9.5,9.5,10.5,null,"µm","","","","","",false,"","results_discussion","In contrast, at 250 mm, the increase reached 50–60%, with Sa values exceeding 9.5 µm."],["oa:W4416771998","Ti-6Al-4V","Sa",7.13,null,null,0.14,"µm","","as-built SLM","","","",false,"","results_discussion","For example, in the sample treated at 10 bar with 176 W laser power, Sa increased from 6.50 ± 0.33 µm to 7.13 ± 0.14 µm."],["oa:W4416771998","Ti-6Al-4V","Sq",8.47,null,null,0.49,"µm","","as-built SLM","","","",false,"","results_discussion","In the same case, Sq increased from 8.47 ± 0.49 µm to 9.17 ± 0.29 µm."],["oa:W4416771998","Ti-6Al-4V","Sa",7.13,null,null,null,"µm","","","","","",false,"","conclusions","Moderate increases in Sa (from 6.5 to 7.13 µm) and Sq (from 8.47 to 9.17 µm) were consistent with selective top-layer removal. - The best surface cleaning effects were achieved with dry ice at 10 bar and CO2 flow of 50 kg/h, resulting in surfaces with minimal residual contamination and visibly improved cleanliness. - Laser treatment induced surface changes dependent on focal length."],["oa:W4416771998","Ti-6Al-4V","Sz",84.2,null,null,null,"µm","","","","","",false,"","conclusions","Concurrently, Sv increased from 34.5 µm to 46.2 µm, exposing deeper valleys, while Sz decreased from 134 µm to 84.2 µm, reflecting a reduced overall profile height."],["oa:W4416771998","Ti-6Al-4V","Sq",9.34,null,null,null,"µm","","","","","",false,"","conclusions","At a 500 mm focal length, thermal effects were moderate—Sp decreased by ~15% and Sq increased by only 10–15%, indicating controlled surface smoothing with minimal remelting. - In contrast, reducing the focal length to 250 mm led to a 20–40% increase in Sp and Sv, suggesting intensified thermal gradients, local remelting, and potential microcrack formation. - Compared to mechanical or chemical cleaning, dry ice blasting offers a non-contact, environmentally friendly solution for titanium alloys, "],["oa:W4416771998","Ti-6Al-4V","Sq",9.17,null,null,null,"µm","","","","","",false,"","conclusions","Moderate increases in Sa (from 6.5 to 7.13 µm) and Sq (from 8.47 to 9.17 µm) were consistent with selective top-layer removal. - The best surface cleaning effects were achieved with dry ice at 10 bar and CO2 flow of 50 kg/h, resulting in surfaces with minimal residual contamination and visibly improved cleanliness. - Laser treatment induced surface changes dependent on focal length."],["oa:W4416829746","Ti-5Cr-5Mo-4Al-3V-1Fe","linear features are revealed by isoconcentration envelopes",1.0,null,null,null,"","","","","TEM","",false,"unit_missing","results","Linear features are revealed by isoconcentration envelopes surrounding zones in the data containing a high concentration of Cr (14 at.%) and Fe (3.8 at.%), indicating their segregation along dislocation lines."],["oa:W4417322420","Ti-6Al-4V","Rz",0.0,null,null,null,"","","","","","",false,"unit_missing","results_discussion","Figure 12a shows, for the same laser power (300 W), the effect of the laser scanning speed s on the mean, maximum, and total amplitude of roughness defects (Ra, Rz, and Rt, respectively) averaged in the asymptotic part (i.e., from 10 to 200 layers)."],["oa:W4417322420","Ti-6Al-4V","Wa",90.0,80.0,100.0,10.0,"µm","","as-built SLM","","","",false,"","results_discussion","The results indicate that increasing Ev leads to increase W, while Wa remains roughly stable around 90 μm (± 10 μm), which is logically close to the hatch spacing (85 μm) prescribed in the LPBF experiments."],["oa:W4417322420","Ti-6Al-4V","Rq",2.51,null,null,null,"µm","","","","","",false,"","results_discussion","The mean evolution of Roughness parameter Ra (µm) Rq (µm) Rz (µm) Rt (µm) Rp (µm) Rv (µm) Mean 1.93 2.51 13.2 18.8 6.50 6.69 Standard deviation 0.21 0.31 1.88 2.43 0.90 1.01 Table 5."],["oa:W4417322420","Ti-6Al-4V","Rz",13.2,null,null,null,"µm","","","","","",false,"","results_discussion","The mean evolution of Roughness parameter Ra (µm) Rq (µm) Rz (µm) Rt (µm) Rp (µm) Rv (µm) Mean 1.93 2.51 13.2 18.8 6.50 6.69 Standard deviation 0.21 0.31 1.88 2.43 0.90 1.01 Table 5."],["oa:W4417322420","Ti-6Al-4V","Sa",0.0,null,null,null,"","","as-built SLM","","","",false,"unit_missing","results_discussion","Evolution of the rate of the arithmetic mean height (Sa) variation as a function of number of layers (n), for all investigated process conditions (a); and effect of the volumetric energy density (Ev) on the average rate of roughness (Ra) increase from 1 to 10 layers (b)."],["oa:W4417322420","Ti-6Al-4V","Ra",0.0,null,null,null,"","","","","","",false,"unit_missing","results_discussion","Figure 12a shows, for the same laser power (300 W), the effect of the laser scanning speed s on the mean, maximum, and total amplitude of roughness defects (Ra, Rz, and Rt, respectively) averaged in the asymptotic part (i.e., from 10 to 200 layers)."],["oa:W4417322420","Ti-6Al-4V","FLTt",100.0,null,null,null,"µm","","as-built SLM","","","",false,"","results_discussion","FLTt does not exceed 100 μm up to five layers, and beyond, it increases strongly depending on the process parameters."],["oa:W4417322420","Ti-6Al-4V","Rt",18.8,null,null,null,"µm","","","","","",false,"","results_discussion","The mean evolution of Roughness parameter Ra (µm) Rq (µm) Rz (µm) Rt (µm) Rp (µm) Rv (µm) Mean 1.93 2.51 13.2 18.8 6.50 6.69 Standard deviation 0.21 0.31 1.88 2.43 0.90 1.01 Table 5."],["oa:W4417322420","Ti-6Al-4V","Rp",0.0,null,null,null,"","","as-built SLM","","","",false,"unit_missing","results_discussion","Effect of the scanning speed (s) on: (a) the average, maximum and total amplitude of roughness defects (evaluated by Ra, Rz and Rt, respectively), and (b) the peak/valley amplitude (Rp, Rv) and skewness (RSk), for samples manufactured with a high laser power (P = 300 W)."],["oa:W4417322420","Ti-6Al-4V","Rt",0.0,null,null,null,"","","as-built SLM","","","",false,"unit_missing","results_discussion","Effect of the scanning speed (s) on: (a) the average, maximum and total amplitude of roughness defects (evaluated by Ra, Rz and Rt, respectively), and (b) the peak/valley amplitude (Rp, Rv) and skewness (RSk), for samples manufactured with a high laser power (P = 300 W)."],["oa:W4417322420","Ti-6Al-4V","RSk",0.0,null,null,null,"","","as-built SLM","","","",false,"unit_missing","results_discussion","Effect of the scanning speed (s) on: (a) the average, maximum and total amplitude of roughness defects (evaluated by Ra, Rz and Rt, respectively), and (b) the peak/valley amplitude (Rp, Rv) and skewness (RSk), for samples manufactured with a high laser power (P = 300 W)."],["oa:W4417322420","Ti-6Al-4V","FLTt",500.0,null,null,null,"µm","","as-built SLM","","","",false,"out_of_range","results_discussion","The maximum FLTt (> 500 μm) is observed for the process conditions with P = 200 W and s = 0.6 m.s− 1, although - as shown by previous roughness results on the SL surface which does not take into account the edges of the sample - the melt pool exhibits a flat surface in the center."],["oa:W4417322420","Ti-6Al-4V","surface is well compacted",0.0,null,null,null,"","","as-built SLM","","","",false,"unit_missing","results_discussion","for the samples produced at 300 W and 0.9 m.s− 1 (Ev = 65.4 J.mm− 3), whose surface is well compacted and free of porosity, unlike samples produced at the same laser power but higher speed (thus lower Ev)."],["oa:W4417322420","Ti-6Al-4V","Rz",35.0,null,null,null,"µm","","","","","",false,"","results_discussion","The defect amplitudes and their symmetry for the highest speed scans resemble the undulations associated with the weld bead, with amplitudes in the order of 35 μm, which corresponds to the median diameter (d50) of the powders at 0.9 m/s."],["oa:W4417322420","Ti-6Al-4V","Ra",1.93,null,null,null,"µm","","","","","",false,"","results_discussion","The mean evolution of Roughness parameter Ra (µm) Rq (µm) Rz (µm) Rt (µm) Rp (µm) Rv (µm) Mean 1.93 2.51 13.2 18.8 6.50 6.69 Standard deviation 0.21 0.31 1.88 2.43 0.90 1.01 Table 5."],["oa:W4417322420","Ti-6Al-4V","Rt",0.0,null,null,null,"","","","","","",false,"unit_missing","results_discussion","Figure 12a shows, for the same laser power (300 W), the effect of the laser scanning speed s on the mean, maximum, and total amplitude of roughness defects (Ra, Rz, and Rt, respectively) averaged in the asymptotic part (i.e., from 10 to 200 layers)."],["oa:W4417322420","Ti-6Al-4V","Rv",0.0,null,null,null,"","","as-built SLM","","","",false,"unit_missing","results_discussion","Effect of the scanning speed (s) on: (a) the average, maximum and total amplitude of roughness defects (evaluated by Ra, Rz and Rt, respectively), and (b) the peak/valley amplitude (Rp, Rv) and skewness (RSk), for samples manufactured with a high laser power (P = 300 W)."],["oa:W4417322420","Ti-6Al-4V","Rz",0.0,null,null,null,"","","as-built SLM","","","",false,"unit_missing","results_discussion","Effect of the scanning speed (s) on: (a) the average, maximum and total amplitude of roughness defects (evaluated by Ra, Rz and Rt, respectively), and (b) the peak/valley amplitude (Rp, Rv) and skewness (RSk), for samples manufactured with a high laser power (P = 300 W)."],["oa:W4417322420","Ti-6Al-4V","Ra",0.0,null,null,null,"","","as-built SLM","","","",false,"unit_missing","results_discussion","Effect of the scanning speed (s) on: (a) the average, maximum and total amplitude of roughness defects (evaluated by Ra, Rz and Rt, respectively), and (b) the peak/valley amplitude (Rp, Rv) and skewness (RSk), for samples manufactured with a high laser power (P = 300 W)."],["oa:W4417322420","Ti-6Al-4V","Rp",70.0,null,null,null,"µm","","","","","",false,"","results_discussion","When the scanning speed is maximum (i.e. 2.7 m.s− 1), a quasi-symmetrical distribution is observed (RSk close to 0) associated with a greater amplitude of peaks and valleys (Rp and Rv close to 70 μm), reflecting the wavy appearance of the surface (Figs. 13e-f)."],["oa:W4417322420","Ti-6Al-4V","Rp",6.5,null,null,null,"µm","","","","","",false,"","results_discussion","The mean evolution of Roughness parameter Ra (µm) Rq (µm) Rz (µm) Rt (µm) Rp (µm) Rv (µm) Mean 1.93 2.51 13.2 18.8 6.50 6.69 Standard deviation 0.21 0.31 1.88 2.43 0.90 1.01 Table 5."],["oa:W4417322420","Ti-6Al-4V","Rv",6.69,null,null,null,"µm","","","","","",false,"","results_discussion","The mean evolution of Roughness parameter Ra (µm) Rq (µm) Rz (µm) Rt (µm) Rp (µm) Rv (µm) Mean 1.93 2.51 13.2 18.8 6.50 6.69 Standard deviation 0.21 0.31 1.88 2.43 0.90 1.01 Table 5."],["oa:W4417322420","Ti-6Al-4V","Rv",70.0,null,null,null,"µm","","","","","",false,"","results_discussion","When the scanning speed is maximum (i.e. 2.7 m.s− 1), a quasi-symmetrical distribution is observed (RSk close to 0) associated with a greater amplitude of peaks and valleys (Rp and Rv close to 70 μm), reflecting the wavy appearance of the surface (Figs. 13e-f)."],["oa:W4417333359","SiCp/Al","Ra",1.51,null,null,null,"µm","","","","Electrochemical milling-grinding","",false,"","table","SiCp/Al\tElectrochemical milling-grinding\tRa 1.51\t[]"],["oa:W4417333359","SiCp/Al","Sa",2.13,null,null,null,"µm","","","","Electro erosion milling","",false,"","table","SiCp/Al\tElectro erosion milling\tSa 2.13\t[]"],["oa:W4417333359","SiCp/Al","Ra",1.51,null,null,null,"µm","","","","","",false,"","results_discussion","As shown in the table, the surface roughness of SiCp/Al materials processed by ECM is relatively high, with values ranging from Sa 2.13 μm to Ra 1.51 μm."],["oa:W4417333359","Ti-6Al-4V","Sa",0.45,null,null,null,"µm","","","","white-light interferometer","",false,"","results_discussion","The surface roughness is reduced from Sa 0.90 μm to Sa 0.45 μm."],["oa:W4417333359","Ti-6Al-4V","Sa",0.5,null,null,null,"µm","","","","white-light interferometer","",false,"","results_discussion","At low NaCl concentrations, the surface morphology of the workpiece is similar to that of the EDM-machined surface, but with a lower surface roughness, decreasing from 0.9 μm before electrochemical machining to 0.5 μm."],["oa:W4417333359","Ti-6Al-4V","Sa",0.9,null,null,null,"µm","","","","white-light interferometer","",false,"","results_discussion","The surface roughness parameter Sa was calculated in accordance with ISO 25178-2 [], using areal surface texture measurements obtained from the white-light interferometer."],["oa:W4417333359","NMTMCs","Sa",0.45,null,null,null,"µm","","","","EDM+ electrochemical Micromilling","",false,"","table","NMTMCs\tEDM+ electrochemical Micromilling\tSa 0.45\tThis work"],["oa:W4417333359","Ti-6Al-4V","surface roughness",0.5,0.5,0.5,null,"","","","","","",false,"unit_missing","conclusions","Lower electrolyte concentration (10 wt.%), moderate voltage (4.5 V), and higher pulse frequency (200 kHz) suppress over-corrosion and improve dissolution uniformity, reducing surface roughness by about 50%."],["oa:W4417333359","(TiB + TiC)/Ti6Al4V","Ra",1.48,null,null,null,"µm","","","","Electrochemical turning","",false,"","table","(TiB + TiC)/Ti6Al4V\tElectrochemical turning\tRa 1.48\t[]"],["oa:W4417333359","SiCp/Al","Sa",2.13,null,null,null,"µm","","","","","",false,"","results_discussion","As shown in the table, the surface roughness of SiCp/Al materials processed by ECM is relatively high, with values ranging from Sa 2.13 μm to Ra 1.51 μm."],["oa:W4417333359","(TiB + TiC)/Ti6Al4V","Sa",0.37,null,null,null,"µm","","","","Electrochemical Mill Grinding","",false,"","table","(TiB + TiC)/Ti6Al4V\tElectrochemical Mill Grinding\tSa 0.37\t[]"],["oa:W4417333359","(TiB + TiC)/Ti6Al4V","Ra",1.03,null,null,null,"µm","","","","Jet Electrochemical Micromilling","",false,"","table","(TiB + TiC)/Ti6Al4V\tJet Electrochemical Micromilling\tRa 1.03\t[]"],["oa:W4417333359","Ti-6Al-4V","surface roughness",0.45,0.45,0.45,null,"µm","","","","","",false,"","results_discussion","The surface roughness of Sa 0.45 μm obtained in this study falls within this range."],["oa:W4417333359","(TiB + TiC)/Ti6Al4V","surface roughness",0.37,0.37,1.48,null,"µm","","","","","",false,"","results_discussion","In contrast, the surface roughness of (TiB + TiC)/Ti6Al4V, a typical TMC, is lower, ranging from Sa 0.37 μm to Ra 1.48 μm."],["oa:W4417516039","304 SS","n1",0.84,null,null,0.02,"","","","","EIS","",false,"unit_missing","table","304 SS\t109.33 ± 5.14\t(19.50 ± 9.24)×10-5\t0.84 ± 0.02\t(7.21 ± 1.98)×104\t(19.50 ± 9.24)×10-5\t0.94 ± 0.09\t(7.80 ± 6.35)×104"],["oa:W4417516039","304 SS","surface roughness",1.2,null,null,null,"µm","room temperature","as-built LPBF","","profilometry","",false,"","discussion","Furthermore, the greater surface roughness of the Ti6Al4V6Cu alloy compared to 304 SS provides more anchoring points for fibroblasts, thereby facilitating their adhesion, migration, and alignment, which is consistent with the well-documented positive effect of roughness on fibroblast response []."],["oa:W4417516039","Ti-6Al-4V","surface roughness",2.14,null,null,0.48,"µm","","","","","",false,"","results","As indicated in , the surface roughness of the Ti6Al4V alloy (2.14 ± 0.48 μm) was comparable to that of the Ti6Al4V6Cu alloy (3.74 ± 1.07 μm), with no statistically significant difference observed between the two groups."],["oa:W4417516039","Ti6Al4V6Cu","surface roughness",1.56,null,null,0.35,"µm","","","","","",false,"","results","The Ti6Al4V6Cu alloy showed a higher surface roughness compared to the 304 SS alloy (1.56 ± 0.35 μm), and this disparity reached statistical significance (P < 0.05)."],["oa:W4417516039","Ti6Al4V6Cu","surface roughness",3.74,null,null,1.07,"µm","","","","","",false,"","results","As indicated in , the surface roughness of the Ti6Al4V alloy (2.14 ± 0.48 μm) was comparable to that of the Ti6Al4V6Cu alloy (3.74 ± 1.07 μm), with no statistically significant difference observed between the two groups."],["oa:W4417516039","Ti-6Al-4V","n1",0.9,null,null,0.01,"","","","","EIS","",false,"unit_missing","table","Ti6Al4V\t100.43 ± 6.17\t(42.18 ± 1.03)×10-5\t0.90 ± 0.01\t(8.58 ± 1.08)×105\t−\t−\t−"],["oa:W4417516039","Ti6Al4V6Cu","n1",0.97,null,null,0.02,"","","","","EIS","",false,"unit_missing","table","Ti6Al4V6Cu\t86.72 ± 4.01\t(43.51 ± 1.01)×10-5\t0.97 ± 0.02\t(17.75 ± 1.16)×105\t−\t−\t−"],["oa:W4417516039","304 SS","n2",0.94,null,null,0.09,"","","","","EIS","",false,"unit_missing","table","304 SS\t109.33 ± 5.14\t(19.50 ± 9.24)×10-5\t0.84 ± 0.02\t(7.21 ± 1.98)×104\t(19.50 ± 9.24)×10-5\t0.94 ± 0.09\t(7.80 ± 6.35)×104"],["oa:W4417516039","Ti6Al4V6Cu","surface roughness",2.5,null,null,null,"µm","room temperature","as-built LPBF","","profilometry","",false,"","discussion","Furthermore, the greater surface roughness of the Ti6Al4V6Cu alloy compared to 304 SS provides more anchoring points for fibroblasts, thereby facilitating their adhesion, migration, and alignment, which is consistent with the well-documented positive effect of roughness on fibroblast response []."],["oa:W580342198","CrN","Rugosidade superficial",1.08,null,null,0.15,"µm","","","","","",false,"","abstract",""],["oa:W580342198","TiN","Rugosidade superficial",1.06,null,null,0.04,"µm","","","","","",false,"","abstract",""],["oa:W580342198","DLC","Rugosidade superficial",0.57,null,null,0.13,"µm","","","","","",false,"","abstract",""],["oa:W580342198","Anodizado","Rugosidade superficial",0.85,null,null,0.1,"µm","","","","","",false,"","abstract",""],["oa:W580342198","Ti-6Al-4V","Ra",1.07,null,null,0.13,"µm","","","","","",false,"","abstract",""],["oa:W580342198","Ti-6Al-4V","Rugosidade superficial",0.98,null,null,0.11,"µm","","","","","",false,"","abstract",""],["oa:W580342198","Ti-6Al-4V","rugosidade superficial",1.08,null,null,0.14,"µm","","","","","",false,"","abstract",""],["oa:W580342198","Ti-6Al-4V","rugosidade superficial",2.77,null,null,0.19,"µm","","","","","",false,"","abstract",""],["oa:W580342198","Ti-6Al-4V","Ra",0.54,null,null,0.04,"µm","","","","","",false,"","abstract",""],["oa:W580342198","HVOF","Rugosidade superficial",1.62,null,null,0.35,"µm","","","","","",false,"","abstract",""],["oa:W581293688","Ti-5Al-2.5Sn","surface roughness",0.0,null,null,null,"","","","","","",false,"unit_missing","discussion",""],["oa:W581293688","Ti-5Al-2.5Sn","surface roughness",0.0,null,null,null,"","","","","","",false,"unit_missing","conclusions",""],["oa:W583504428","Ti-6Al-4V","oxydation en surface",0.02,null,null,null,"µm","","","","RBS","",false,"","conclusions",""],["oa:W583504428","Ti-6Al-4V","oxydation en surface",0.02,null,null,null,"µm","","","","","",false,"","conclusions",""],["oa:W64811902","Ti-6Al-4V","espesor",0.1,null,null,null,"µm","","","","","",false,"","front","De entre ellos el más sencillo es la anodización clásica que crea una capa de TiO2 con un espesor de 100 nm."],["oa:W66331351","Ti-6Al-4V","Surface Roughness/ μm",0.08,null,null,null,"µm","","as-received annealed","","","",false,"","results",""],["oa:W66331351","Ti-6Al-4V","Surface Roughness/ μm",0.05,null,null,null,"µm","","LPB treated","","","",false,"","results",""],["oa:W66331351","Ti-6Al-4V","Surface Roughness/ μm",0.068,null,null,null,"µm","","LPB treated","","","",false,"","results",""],["oa:W7104501791","Ti-6Al-4V","diamètre équivalent moyen",0.07,null,null,null,"µm","","","","","",false,"","methods",""],["oa:W7104501791","Ti-6Al-4V","diamètre équivalent moyen",0.036,null,null,null,"µm","","","","","",false,"","methods",""],["oa:W7104501791","Ti-6Al-4V","taille moyenne des particules",0.04,null,null,null,"µm","","","","","",false,"","methods",""],["oa:W7104501877","Ti-6Al-4V","Ra",11.2,null,null,null,"µm","","as-built","","","",false,"","methods",""],["oa:W7104501877","Ti-6Al-4V","surface roughness",0.15,null,null,null,"µm","","","","white light 3D interferometry","",false,"unit_suspect","methods",""],["oa:W7104501877","Ti-6Al-4V","average roughness value",10.6,null,null,null,"µm","","as-built","","","",false,"","methods",""],["oa:W7104501877","Ti-6Al-4V","roughness",15.0,null,null,null,"µm","","as-built","","","",false,"","conclusions",""],["oa:W7104501877","Ti-6Al-4V","average roughness value",8.8,null,null,null,"µm","","as-built","","","",false,"","methods",""],["oa:W7104501877","Ti-6Al-4V","Ra",10.1,null,null,null,"µm","","as-built","","","",false,"","methods",""],["oa:W7104501877","Ti-6Al-4V","arithmetic roughness Ra",8.85,8.1,9.6,0.5,"µm","","","","","",false,"","methods",""],["oa:W7104501877","Ti-6Al-4V","average roughness value",14.05,null,null,null,"µm","","as-built","","","",false,"","methods",""],["oa:W7104501877","Ti-6Al-4V","arithmetic roughness Ra",10.6,10.6,10.6,0.8,"µm","","","","","",false,"","methods",""],["oa:W7106545199","Ti-6Al-4V","surface roughness",13.46,null,null,null,"%","","","","","",false,"unit_mismatch","results","Quantitatively, as per Table 6, cryogenic cooling lowered surface roughness by 13.46 % in comparison with dry machining, 8.16 % relative to flood cooling, and 1.53 % against MQL."],["oa:W7106545199","Ti-6Al-4V","surface roughness",0.0,null,null,null,"µm","","","","","",false,"out_of_range","results","At the CM setting of 0 μm, the highest roughness was observed."],["oa:W7106545199","Ti-6Al-4V","surface roughness",8.16,null,null,null,"%","","","","","",false,"unit_mismatch","results","Quantitatively, as per Table 6, cryogenic cooling lowered surface roughness by 13.46 % in comparison with dry machining, 8.16 % relative to flood cooling, and 1.53 % against MQL."],["oa:W7106545199","Ti-6Al-4V","surface roughness",6.0,null,null,null,"µm","","","","","",false,"","results","Fig. 8 shows that surface roughness decreased as amplitude rose from 3 μm to 6 μm."],["oa:W7106545199","Ti-6Al-4V","surface roughness",9.0,null,null,null,"µm","","","","","",false,"","results","At 9 μm, roughness began to rise due to stronger hammering effects that created deeper dents on the work surface as indicated in Fig. 9."],["oa:W7106545199","Ti-6Al-4V","surface roughness",6.0,null,null,null,"µm","","","","","",false,"","results","The drop in roughness was sharp between 0 μm and 6 μm, but beyond this amplitude the trend reversed."],["oa:W7106545199","Ti-6Al-4V","surface roughness",1.53,null,null,null,"%","","","","","",false,"unit_mismatch","results","Quantitatively, as per Table 6, cryogenic cooling lowered surface roughness by 13.46 % in comparison with dry machining, 8.16 % relative to flood cooling, and 1.53 % against MQL."],["oa:W7113191651","Ti-6Al-4V","Ra",0.507,null,null,null,"","","","","","",false,"unit_missing","results_discussion",""],["oa:W7113191651","Ti-6Al-4V","Ra",0.479,null,null,null,"","","","","","",false,"unit_missing","results_discussion",""],["oa:W7113191651","Ti-6Al-4V","Ra",0.449,null,null,null,"","","","","","",false,"unit_missing","results_discussion",""],["oa:W7113191651","Ti-6Al-4V","Rz",2.789,null,null,null,"","","","","","",false,"unit_missing","results_discussion",""],["oa:W7113191651","Ti-6Al-4V","Average roughness (Ra)",0.4785,0.349,0.608,null,"µm","","","","","",false,"","results_discussion",""],["oa:W7113191651","Ti-6Al-4V","Rz",2.744,null,null,null,"","","","","","",false,"unit_missing","results_discussion",""],["oa:W7113191651","Ti-6Al-4V","Ra",0.503,null,null,null,"","","","","","",false,"unit_missing","results_discussion",""],["oa:W7113191651","Ti-6Al-4V","Rz",2.883,null,null,null,"","","","","","",false,"unit_missing","results_discussion",""],["oa:W7113191651","Ti-6Al-4V","Rz",2.883,null,null,null,"µm","","bare","","","",false,"","results_discussion",""],["oa:W7113191651","Ti-6Al-4V","Rz",2.5076,null,null,null,"µm","","borided","","","",false,"","results_discussion",""],["oa:W7113191651","Ti-6Al-4V","Ra (average roughness)",0.479,null,null,null,"µm","","bare","","","",false,"","results_discussion",""],["oa:W7113191651","Ti-6Al-4V","Ra (average roughness)",0.461,null,null,null,"µm","","borided","","","",false,"","results_discussion",""],["oa:W7113191651","Ti-6Al-4V","Rz value",0.0,null,null,null,"","800 °C","","","","",false,"unit_missing","results_discussion",""],["oa:W7113191651","Ti-6Al-4V","average roughness Ra",2.592,null,null,null,"µm","800 °C","","","","",false,"","results_discussion",""],["oa:W7113191651","Ti-6Al-4V","average roughness Ra",2.186,null,null,null,"µm","800 °C","","","","",false,"","results_discussion",""],["oa:W7113191651","Ti-6Al-4V","Ra",0.479,null,null,null,"","","","","","",false,"unit_missing","results_discussion",""],["oa:W7113191651","Ti-6Al-4V","Ra",0.461,null,null,null,"","","","","","",false,"unit_missing","results_discussion",""],["oa:W7113191651","Ti-6Al-4V","Rz",3.226,null,null,null,"","","","","","",false,"unit_missing","results_discussion",""],["oa:W7113191651","Ti-6Al-4V","Ra",0.46,null,null,null,"","","","","","",false,"unit_missing","results_discussion",""],["oa:W7113191651","Ti-6Al-4V","Ra",0.461,null,null,null,"µm","","","","","",false,"","conclusions",""],["oa:W7113191651","Ti-6Al-4V","RZ",2.5076,null,null,null,"µm","","","","","",false,"","conclusions",""],["oa:W7113191651","Ti-6Al-4V","Ra",0.461,null,null,null,"µm","","","","","",false,"","conclusions",""],["oa:W7113191651","Ti-6Al-4V","Ra",0.479,null,null,null,"µm","","","","","",false,"","conclusions",""],["oa:W7113191651","Ti-6Al-4V","RZ",2.883,null,null,null,"µm","","","","","",false,"","conclusions",""],["oa:W7113191651","Ti-6Al-4V","Ra",0.406,null,null,null,"µm","","","","","",false,"","results_discussion",""],["oa:W7113191651","Ti-6Al-4V","Ra",0.608,null,null,null,"µm","","","","","",false,"","results_discussion",""],["oa:W7113191651","Ti-6Al-4V","Ra",0.349,null,null,null,"µm","","","","","",false,"","results_discussion",""],["oa:W7113191651","Ti-6Al-4V","RZ",2.5076,null,null,null,"µm","","","","","",false,"","conclusions",""],["oa:W7113191651","Ti-6Al-4V","Ra",0.482,null,null,null,"µm","","","","","",false,"","results_discussion",""],["oa:W7113191651","Ti-6Al-4V","Rz",2.5855,1.776,3.395,null,"","","","","","",false,"unit_missing","results_discussion",""],["oa:W7113191651","Ti-6Al-4V","Ra",0.461,null,null,null,"","","","","","",false,"unit_missing","results_discussion",""],["oa:W7113191651","Ti-6Al-4V","Rz",2.507,null,null,null,"","","","","","",false,"unit_missing","results_discussion",""],["oa:W7113191651","Ti-6Al-4V","Ra",0.476,0.449,0.503,null,"","","","","","",false,"unit_missing","results_discussion",""],["oa:W7113191651","Ti-6Al-4V","Rz",3.0,2.774,3.226,null,"","","","","","",false,"unit_missing","results_discussion",""],["oa:W7113191651","Ti-6Al-4V","Rz",2.774,null,null,null,"","","","","","",false,"unit_missing","results_discussion",""],["oa:W7115163813","TC18","arithmetic mean deviation of the profile",1.9,null,null,null,"µm","","electromechanical processed","","profilometry","",false,"","abstract","The use of high-density direct current helps to obtain a surface with a high relative support length of the profile (98.8%), a low arithmetic mean deviation of the profile (1.9 μm), and an average step of profile irregularities (56 μm)."],["oa:W7115163813","TC18","average step of profile irregularities",56.0,null,null,null,"µm","","electromechanical processed","","profilometry","",false,"","abstract","The use of high-density direct current helps to obtain a surface with a high relative support length of the profile (98.8%), a low arithmetic mean deviation of the profile (1.9 μm), and an average step of profile irregularities (56 μm)."],["oa:W7115163813","TC18","Sm",128.0,null,null,null,"µm","","initial (conventional turning)","","profilometry","",false,"","results_discussion","Modes: 1 – 150 N; 2 –  100 A/mm2, 150 N; 3 –  300 A/mm2, 150 N; 4 –  600 A/mm2, 10 N; 5 –  600 A/mm2, 150 N; 6 – 100 A/mm2, 150 N; 7 – 300 A/mm2, 150 N; 8 – 600 A/mm2, 10 N; 9 – 600 A/mm2, 150 N; 10 – initial (conventional turning, feed: 0.125 mm/rev) The reference state was the initial surface after semi-finish turning, with the following roughness parameters: Ra = 12.42 µm; Sm = 128 µm; t60 (60%) = 44.7%."],["oa:W7115163813","TC18","Ra",12.42,null,null,null,"µm","","initial (conventional turning)","","profilometry","",false,"","results_discussion","Modes: 1 – 150 N; 2 –  100 A/mm2, 150 N; 3 –  300 A/mm2, 150 N; 4 –  600 A/mm2, 10 N; 5 –  600 A/mm2, 150 N; 6 – 100 A/mm2, 150 N; 7 – 300 A/mm2, 150 N; 8 – 600 A/mm2, 10 N; 9 – 600 A/mm2, 150 N; 10 – initial (conventional turning, feed: 0.125 mm/rev) The reference state was the initial surface after semi-finish turning, with the following roughness parameters: Ra = 12.42 µm; Sm = 128 µm; t60 (60%) = 44.7%."],["oa:W7116879340","Ti-6Al-4V","Ra",0.095,null,null,null,"µm","","","","","",false,"","results","Similarly, the Ti-6Al-4V plates have Ra values of 0.012, 0.186, and 0.095 μm, respectively."],["oa:W7116879340","Ti-6Al-4V","surface roughness",0.25,null,null,null,"µm","","thermally oxidised","","","",false,"","discussion","In this investigation, the thermal oxidation step used in the processing of the pins resulted in a higher surface roughness ~0.250 μm."],["oa:W7116879340","Ti-6Al-4V","Ra",1.32,null,null,null,"µm","","","","","",false,"","results","In addition, the pins from the Ti- 6Al-4V pairing had a Ra of 1.320 μm after ~600 000 cycles, as shown in Fig. 10b, suggesting that the surface roughness increased after artic ulating against the untreated Ti-6Al-4V plate."],["oa:W7116879340","Ti-6Al-4V","Ra",0.012,null,null,null,"µm","","","","","",false,"","results","Notably, the Ti-6Al-4V plate surface roughness increased, resulting in Ra values of 0.012, 0.187 and 0.085 μm measured before testing, perpen dicular and parallel to the wear track after testing, respectively."],["oa:W7116879340","Ti-6Al-4V","Ra",0.58,null,null,null,"µm","","","","","",false,"","results","The mean Ra of the BD pins was calculated to be 0.580 μm after ~600 000 cycles, showing reduction after wear testing, which is to be expected since machining marks are polished away."],["oa:W7116879340","Ti-6Al-4V","Ra",0.085,null,null,null,"µm","","","","","",false,"","results","Notably, the Ti-6Al-4V plate surface roughness increased, resulting in Ra values of 0.012, 0.187 and 0.085 μm measured before testing, perpen dicular and parallel to the wear track after testing, respectively."],["oa:W7116879340","Ti-6Al-4V","Ra",0.35,null,null,null,"µm","","BD-treated","","","",false,"","results","This observation is corroborated by Fig. 10a, where the Ra reduced after wear testing due to the continued tribological contact of the polymeric pin on the BD plate."],["oa:W7116879340","Ti-6Al-4V","asperities",55.0,10.0,100.0,null,"µm","","BD-treated","","","",false,"","results","Small protruding asperities (10–100 μm in diameter) were identified on the surface of the BD plates, as seen in Fig. 9a."],["oa:W7116879340","BD","surface roughness",0.03,null,null,null,"µm","","","","","",false,"","discussion","The polishing effect was highlighted by the surface roughness reducing after wear testing for the BD plates, as shown in Fig. 10a and Fig. 11."],["oa:W7116879340","BD","roughness",0.047,null,null,null,"µm","","after BD-treatment","","","",false,"","discussion","The roughness of the BD plates from the present study increased from Ra = 0.030–0.064 μm following BD-treatment and were not repolished following heat treatment."],["oa:W7116879340","Ti-6Al-4V","mean surface roughness",0.186,null,null,null,"µm","","","","","",false,"","discussion","In the current study, surface characterisation found significant scratching on untreated Ti-6Al-4V plates, with the mean surface roughness increasing from 0.012 to 0.186 μm perpendicular to the principle sliding direction, consistent with previous investigations [49]."],["oa:W7116879340","Ti-6Al-4V","initial pin surface roughness",1.0,null,null,null,"µm","","","","","",false,"","discussion","Initial pin surface rough ness’s of Ra ~ 1.000 μm also increased after ~600 000 cycles of testing to 1.320 μm, with scratching visible on the pin."],["oa:W7116879340","Ti-6Al-4V","pin surface roughness after testing",1.32,null,null,null,"µm","","","","","",false,"","discussion","Initial pin surface rough ness’s of Ra ~ 1.000 μm also increased after ~600 000 cycles of testing to 1.320 μm, with scratching visible on the pin."],["oa:W7116879340","Ti-6Al-4V","Ra",0.187,null,null,null,"µm","","","","","",false,"","results","Notably, the Ti-6Al-4V plate surface roughness increased, resulting in Ra values of 0.012, 0.187 and 0.085 μm measured before testing, perpen dicular and parallel to the wear track after testing, respectively."],["oa:W7116879340","AM Ti-6Al-4V","Ra",0.065,null,null,null,"µm","","BD-treated","","","",false,"","results","On average, the initially polished AM Ti-6Al-4V plate surface roughness increased from Ra = 0.030 μm to Ra = 0.065 μm, following the BD-treatment."],["oa:W7116879340","Ti-6Al-4V","Ra",0.064,null,null,null,"µm","","","","","",false,"","results","The mean Ra for the BD plates were calculated to be 0.064, 0.056, and 0.053 μm for the untested plate, tested plate perpendicular and parallel to the wear track, respectively."],["oa:W7116879340","Ti-6Al-4V","Ra",0.056,null,null,null,"µm","","","","","",false,"","results","The mean Ra for the BD plates were calculated to be 0.064, 0.056, and 0.053 μm for the untested plate, tested plate perpendicular and parallel to the wear track, respectively."],["oa:W7116879340","Ti-6Al-4V","Ra",0.053,null,null,null,"µm","","","","","",false,"","results","The mean Ra for the BD plates were calculated to be 0.064, 0.056, and 0.053 μm for the untested plate, tested plate perpendicular and parallel to the wear track, respectively."],["oa:W7116879340","Ti-6Al-4V","Ra",0.012,null,null,null,"µm","","","","","",false,"","results","Similarly, the Ti-6Al-4V plates have Ra values of 0.012, 0.186, and 0.095 μm, respectively."],["oa:W7116879340","Ti-6Al-4V","Ra",0.186,null,null,null,"µm","","","","","",false,"","results","Similarly, the Ti-6Al-4V plates have Ra values of 0.012, 0.186, and 0.095 μm, respectively."],["oa:W7117103059","Ti-6Al-4V","average surface roughness",0.0345,null,null,null,"µm","","","","laser confocal microscope","",false,"","methods","Quantitatively, the average surface roughness decreases from 98.3 nm
