Repository: akhtar07/tisci-explorer

# TiSci Explorer

A read-only, static explorer for **TiSci**, an autonomous research agent for titanium alloys. TiSci reads the
titanium-alloy literature, builds a knowledge graph and a table of measured values, proposes hypotheses where the
graph has gaps, and tests them with DFT (MACE / VASP) and the ICME-lite multiscale chain.

**Live site:** https://akhtar07.github.io/tisci-explorer/

The site has seven sections:

| Section | What it shows |
|---|---|
| Overview | Corpus → graph → facts → hypotheses → verdicts, with the snapshot's counts |
| Worked example | One full loop for W in α-Ti: graph path, hypothesis, novelty check, DFT test, verdict, follow-up, DAMASK |

File: data/facts/yield_strength.json (part 29 of 51)
temperature","quenched","","tensile test","",false,"","conclusions",""],["oa:W3118620114","Ti-6Al-4V","σy (MPa)",700.0,null,null,null,"MPa","","treated (TTh 1)","martensitic α'","","",false,"","conclusions",""],["oa:W3118620114","Ti-6Al-4V","σ(0, 2 10−2)",876.0,null,null,null,"MPa","","treated (TTh 1)","martensitic α'","tensile test","2.10−4 s−1",false,"","conclusions",""],["oa:W3118809858","Ti-6Al-4V","yield stress",0.0,null,null,null,"","","","","","",true,"unit_missing","discussion","Ahmadi et al. [] reported the trend of compression strength and yield stress as a function of relative density for DO and RD geometries, showing that for relative density below 25% the two curves were superimposed, while for higher values RD always exhibited higher mechanical properties against DO."],["oa:W3119644795","TiAl","yield strength",0.0,null,null,null,"","","","","MD simulation","",true,"unit_missing","results_discussion","At any given temperature, the c/α2 interface was found to exhibit the highest yield strength, followed by the c/cPT and c/cTT interfaces and ﬁnally by the (weakest) c/cRB interface."],["oa:W3119686028","Co-Cr-W-Mo","yield strengths",769.0,742.0,796.0,null,"MPa","","","","","",false,"","results","Likewise, their yield strengths are 742 MPa and 796 MPa, respectively, as depicted in Fig. 4b."],["oa:W3120557635","Zr-4Sn-4Nb","YS",650.0,null,null,null,"MPa","","beta-annealed","","","",false,"","results_discussion","Beta-annealed condition exhibited indistinct yield stress (YS) estimated as σ0.2 = 650 MPa."],["oa:W3120557635","Zr-4Sn-4Nb","YS",730.0,null,null,null,"MPa","","forged + aged","bimodal","","",false,"","results_discussion","This condition showed more distinct yielding than the beta-annealed conditions and higher YS of about 730 MPa."],["oa:W3120557635","Zr-3Nb","yield stress",604.0,null,null,null,"MPa","","as-cast","","","",false,"","results_discussion","Microhardness of as-cast Zr-3Nb and Zr-6Nb alloys (260 HV and 290 HV, respectively), their yield stress (604 MPa and 640 MPa) and UTS (786 MPa and 881 MPa) are consistent with the respective values of the alloys studied in this work."],["oa:W3120557635","Zr-6Nb","yield stress",640.0,null,null,null,"MPa","","as-cast","","","",false,"","results_discussion","Microhardness of as-cast Zr-3Nb and Zr-6Nb alloys (260 HV and 290 HV, respectively), their yield stress (604 MPa and 640 MPa) and UTS (786 MPa and 881 MPa) are consistent with the respective values of the alloys studied in this work."],["oa:W3120557635","Zircaloy-2","yield stress",310.0,null,null,null,"MPa","","annealed","","","",false,"","results_discussion","The yield stress of annealed Zircaloy-2 was found to be around only 310 MPa and the maximum UTS of about 480 MPa."],["oa:W3120557635","Zircaloy-4","yield stress",500.0,null,null,null,"MPa","","","","","",false,"","results_discussion","Similarly, Zircaloy-4 possesses the lower yield stress of 500 MPa and significantly lower tensile strength of 550 MPa when compared to the studied ternary alloys []."],["oa:W3120557635","Zr-4Sn-4Nb","yield stress",0.0,null,null,null,"","","forged + aged","refined two-phase α + β","","",false,"unit_missing","results_discussion","The higher yield stress and tensile strength of forged + aged Zr-4Sn-4Nb alloy in comparison with commercial low-alloyed Zr alloys is caused mainly by the refined two-phase α + β microstructure."],["oa:W3120557635","Ti-5Al-2.5Sn","yield stress",700.0,null,null,null,"MPa","","","","","",false,"","results_discussion","Please note that simple α-Ti alloys such as Ti-5Al-2.5Sn have the yield stress of about 700 MPa and the UTS up to 800 MPa [] and only more advanced α-Ti alloys such as Ti-1100 reaches the UTS of 1100 MPa [], which is common in α + β-Ti alloys."],["oa:W3120557635","Zr-4Sn-4Nb","yield stress",730.0,730.0,730.0,null,"MPa","room temperature","forged + aged","duplex","tensile test","",false,"","conclusions","Duplex Zr-4Sn-4Nb forged + aged condition exhibits the tensile strength of 800 MPa, but has a higher yield stress (730 MPa) and more distinct yielding."],["oa:W3120822914","Ti-6Al-4V","maximum value",-550.0,null,null,null,"MPa","","after USRP","","","",false,"out_of_range","abstract","The USRP specimen reaches the maximum value at 0.18 mm, about − 550 MPa, while the SP specimen reaches the maximum value at 0.1 mm, about − 380 MPa."],["oa:W3120822914","Ti-6Al-4V","maximum value",-380.0,null,null,null,"MPa","","after SP","","","",false,"out_of_range","abstract","The USRP specimen reaches the maximum value at 0.18 mm, about − 550 MPa, while the SP specimen reaches the maximum value at 0.1 mm, about − 380 MPa."],["oa:W3121046430","Ti-6Al-4V","yield strength",930.0,null,null,null,"MPa","","","","","",false,"","results","Finally, the maximum von-Mises stress val ue for porous gyroid implant is 202.11 MPa, which is approximately 20% of the yield strength of Ti6Al4V (ultimate strength, 970 MPa and yield strength, 930 MPa) [21]."],["oa:W3122795440","Ti-6Al-4V","Average ultrasonic pressure amplitude, MPa",0.2575,0.125,0.39,null,"MPa","","","","","",false,"out_of_range","table","Average ultrasonic pressure amplitude, MPa\t0.125\t0.39"],["oa:W3123194034","Ti-6Al-4V","YS (or UCS) (MPa)",265.0,null,null,null,"MPa.cm3/g","","as-built SLM","","","",false,"unit_mismatch","results_discussion",""],["oa:W3124159137","Ti-6Al-4V","σ /MPa",107.0,104.0,110.0,3.0,"MPa","","as-built SLM","","","",false,"","results_discussion","Table 2Elastic modulus and yield strength of the four scaffold structuresScaffold typeElastic modulus(E/GPa)Yield strength(σ /MPa)DIA2.1 ± 0.8106 ± 6TC4.4 ± 0.3107 ± 3CIR1.8 ± 0.549 ± 2CU2.6 ± 0.196 ± 5"],["oa:W3124159137","Ti-6Al-4V","σ /MPa",106.0,100.0,112.0,6.0,"MPa","","as-built SLM","","","",false,"","results_discussion","Table 2Elastic modulus and yield strength of the four scaffold structuresScaffold typeElastic modulus(E/GPa)Yield strength(σ /MPa)DIA2.1 ± 0.8106 ± 6TC4.4 ± 0.3107 ± 3CIR1.8 ± 0.549 ± 2CU2.6 ± 0.196 ± 5"],["oa:W3124159137","Ti-6Al-4V","σ /MPa",49.0,47.0,51.0,2.0,"MPa","","as-built SLM","","","",false,"out_of_range","results_discussion","Table 2Elastic modulus and yield strength of the four scaffold structuresScaffold typeElastic modulus(E/GPa)Yield strength(σ /MPa)DIA2.1 ± 0.8106 ± 6TC4.4 ± 0.3107 ± 3CIR1.8 ± 0.549 ± 2CU2.6 ± 0.196 ± 5"],["oa:W3124159137","Ti-6Al-4V","σ /MPa",96.0,91.0,101.0,5.0,"MPa","","as-built SLM","","","",false,"","results_discussion","Table 2Elastic modulus and yield strength of the four scaffold structuresScaffold typeElastic modulus(E/GPa)Yield strength(σ /MPa)DIA2.1 ± 0.8106 ± 6TC4.4 ± 0.3107 ± 3CIR1.8 ± 0.549 ± 2CU2.6 ± 0.196 ± 5"],["oa:W3126268920","Ti-6Al-4V","Kts",1.12,null,null,null,"","","","","","",false,"unit_missing","table","Hole drilled\t1.120\t1.090"],["oa:W3126268920","Ti-6Al-4V","Kts",3.382,null,null,null,"","","","","","",false,"unit_missing","table","Hole as manufactured\t3.382\t3.190"],["oa:W3126268920","Ti-6Al-4V","Kts",1.261,null,null,null,"","","","","","",false,"unit_missing","table","Internal surface of thread\t1.261\t5.884"],["oa:W3126605413","","residual stress",228.5,228.5,314.0,null,"MPa","","","","","",false,"","results_discussion","The Ti-Cu thin film exhibits compressive residual stress of −36.5 MPa and tensile stresses ranging from 228.5–314 MPa developed in the thin films after the addition of silver from 10–35 at.%."],["oa:W3126605413","","residual stress",-36.5,-36.5,-36.5,null,"MPa","","","","","",false,"out_of_range","results_discussion","The Ti-Cu thin film exhibits compressive residual stress of −36.5 MPa and tensile stresses ranging from 228.5–314 MPa developed in the thin films after the addition of silver from 10–35 at.%."],["oa:W3127309454","Ti-grade 5","Yield strength",950.0,null,null,null,"MPa","","","","","",false,"","methods","Mechanical properties of Ti-grade 5 alloy Parameters Yield strength Ultimate tensile strength Elongation Hardness Modulus of elasticity Fatigue strength Typical values 950 MPa 1020 MPa 14% 36 HRC 120 GPa 510 MPa"],["oa:W3127672986","CFRP","Yield Strength (GPa)",2240.0,null,null,null,"MPa","","","","","",false,"out_of_range","table","CFRP\t2.35\t140\t1.9\t1.57\t2.24\t0.09–0.16\t0.086"],["oa:W3127672986","Ti-6Al-4V","Yield Strength (GPa)",928.0,null,null,null,"MPa","","","","","",false,"","table","Ti-6Al-4V\t1.004\t115\t15\t0.903\t0.928\t0.57\t–"],["oa:W3130233380","","yield stress",0.0,null,null,null,"","","","","","",true,"unit_missing","results_discussion",""],["oa:W3131134186","Ti-4.5Al-3V-2Mo-2Fe","yield strength",1185.0,null,null,null,"MPa","room temperature","annealed at 820 °C for 1 h, aged at 500 °C for 6 h","globular and fine","tensile test","1 × 10−3 s−1",false,"","abstract","The yield strength, ultimate tensile strength and tensile elongation of the alloy with optimized microstructure were 1185 MPa, 1296 MPa and 10%, respectively."],["oa:W3131134186","SP700Zr","strength",0.0,null,null,null,"","","","","","",false,"unit_missing","results_discussion","The higher strength of SP700Zr alloy should be attributed to the fine grain size of α-phases and the solid solution strengthening effects from infinite solute Zr in Ti alloy."],["oa:W3131134186","Ti-4.5Al-3V-2Mo-2Fe","yield strength",0.0,null,null,null,"","","HT3","","","1 × 10−3 s−1",false,"unit_missing","results_discussion","As a result, Zr increases the strength without decreasing the ductility. summarizes the values of yield strength, ultimate tensile strength and elongation of the forged SP700 and SP700Zr alloys in HT3 conditions at elevated temperatures and a strain rate of 1 × 10−3 s−1."],["oa:W3131134186","SP700Zr","yield strength",0.0,null,null,null,"","","HT3","","","1 × 10−3 s−1",false,"unit_missing","results_discussion","As a result, Zr increases the strength without decreasing the ductility. summarizes the values of yield strength, ultimate tensile strength and elongation of the forged SP700 and SP700Zr alloys in HT3 conditions at elevated temperatures and a strain rate of 1 × 10−3 s−1."],["oa:W3131134186","Ti-4.5Al-3V-2Mo-2Fe","flow stress",0.0,null,null,null,"","730~790 °C","HT3","","tensile test","1 × 10−3 s−1",false,"unit_missing","results_discussion","Here we provide the flow stress-strain curves of the SP700 and SP700Zr alloys in the HT3 condition at elevated temperatures (730~790 °C) and a typical strain rate of 1 × 10−3 s−1 (a,b)."],["oa:W3131134186","SP700Zr","flow stress",0.0,null,null,null,"","730~790 °C","HT3","","tensile test","1 × 10−3 s−1",false,"unit_missing","results_discussion","Here we provide the flow stress-strain curves of the SP700 and SP700Zr alloys in the HT3 condition at elevated temperatures (730~790 °C) and a typical strain rate of 1 × 10−3 s−1 (a,b)."],["oa:W3131134186","Ti-4.5Al-3V-2Mo-2Fe","yield strength",1107.0,null,null,4.5,"MPa","","annealed at 820 °C for 1 h and aging at 500 °C for 6 h","equiaxed β-phase and refined α-phase","","",false,"","conclusions","(3) Zr improved the yield strength and ultimate tensile strength of SP700 alloy from 1107 ± 4.5 MPa and 1203 ± 3.5 MPa to 1185 ± 6.5 MPa and 1296 ± 5.0 MPa, respectively, without decreasing the tensile elongation (around 10%)."],["oa:W3131134186","SP700Zr","yield strength",1185.0,null,null,6.5,"MPa","","annealed at 820 °C for 1 h and aging at 500 °C for 6 h","equiaxed β-phase and refined α-phase","","",false,"","conclusions","(3) Zr improved the yield strength and ultimate tensile strength of SP700 alloy from 1107 ± 4.5 MPa and 1203 ± 3.5 MPa to 1185 ± 6.5 MPa and 1296 ± 5.0 MPa, respectively, without decreasing the tensile elongation (around 10%)."],["oa:W3133644814","Ti-7Cr-1Al-1Fe","σ0.2%",650.0,null,null,null,"MPa","room temperature","","","tensile test","",false,"","results_discussion",""],["oa:W3133644814","Ti-7Cr-1Al-1Fe","yield strength",650.0,null,null,null,"MPa","","","","tensile test","",false,"","conclusions",""],["oa:W3133777837","","critical transformation stress",225.0,null,null,null,"MPa","300 K","","martensitic α'","tensile test","",false,"","results_discussion",""],["oa:W3133777837","","loading stress",285.0,null,null,null,"MPa","300 K","","martensitic α'","tensile test","",false,"","results_discussion",""],["oa:W3133777837","","loading stress",320.0,null,null,null,"MPa","300 K","","martensitic α'","tensile test","",false,"","results_discussion",""],["oa:W3133777837","","loading stress",500.0,null,null,null,"MPa","","","","","",true,"","results_discussion",""],["oa:W3133777837","","maximum loading stress",1000.0,null,null,null,"MPa","","","","","",true,"","results_discussion",""],["oa:W3133777837","Ti-24Nb-4Zr-8Sn","strength",0.0,null,null,null,"","","nanocrystalline","","","",true,"unit_missing","conclusions",""],["oa:W3134781483","Ti-6Al-4V","Yield Strength",950.0,null,null,null,"MPa","","DED","","","",false,"","conclusions",""],["oa:W3134781483","Ti-6Al-4V","Yield Strength",803.0,null,null,null,"MPa","","DED","","","",false,"","conclusions",""],["oa:W3134781483","Ti-6Al-4V","Yield Strength",828.0,null,null,null,"MPa","","wrought","","","",false,"","conclusions",""],["oa:W3134781483","Ti-6Al-4V","longitudinal stress (σy)",517.0,null,null,null,"MPa","","","","","",false,"","results",""],["oa:W3135391872","Ti-6Al-4V","yield strength",950.0,null,null,null,"MPa","room temperature","STA 923 K/2h","","tensile test","1 mm/min",false,"","methods","Tensile tests were performed on cylindrical samples of a diameter of 6 mm using a gauge length of 30 mm and in accordance with ASTM E8 [] at a traverse speed of 1 mm/min on a Zwick and Roell universal testing machine (ZwickRoell LP, Kennesaw, GA, USA)."],["oa:W3135391872","Ti-6Al-4V","Rp0.2",850.0,850.0,900.0,null,"MPa","room temperature","as-built SLM","","tensile test","",false,"","conclusions","Multiple reuse of a Ti6Al4V powder leads to slight increase in the Rp0.2 with respect to the fresh powder due to the increased oxygen content which anchors the dislocations and increases the lattice strain."],["oa:W3135539228","Ti-6Al-4V","yield strength",745.0,735.0,755.0,10.0,"MPa","","sintered","","","",false,"","conclusions",""],["oa:W3135577654","Ti-6Al-4V","Yield strength",970.0,null,null,null,"MPa","","","","","",false,"","methods","Materials Density (kg/m3) Young’s modulus (GPa) Yield strength (MPa) Poisson’s ratio Ti6Al4V 4430 113.8 970 0.32 https://doi.org/10.1371/journal.pone.0247764.t001 Fig 3."],["oa:W3135577654","Ti-6Al-4V","Yield strength by compressive testing",110.5,105.0,129.0,3.6,"MPa","","","","compressive testing","",false,"","results","SU SA SP SAP Young’s modulus by FE simulation (GPa) 3.51 3.62 3.84 3.98 Young’s modulus by compressive testing (GPa) 2.7±0.19 2.9±0.21 3.0±0.19 2.9±0.23 Yield strength by FE simulation (MPa) 103.36 107.48 104.25 121.62 Yield strength by compressive testing (MPa) 105±3.6 116±4.9 115±4.1 129±6.7 https://doi.org/10.1371/journal.pone.0247764.t003 PLOS ONE Elliptical porous bionic bone scaffold PLOS ONE | https://doi.org/10.1371/journal.pone.0247764 March 4, 2021 10 / 17"],["oa:W3137344511","Ti-20Nb-6Zr","strength",850.0,850.0,900.0,null,"MPa","room temperature","quenched state","full β phase","tensile test","10−3s−1",false,"","methods","This material also displays interesting mechanical properties, namely strength-elongation combination comparable to the one of grade 4 CP Ti in a quenched state (full β phase)."],["oa:W3137344511","Ti-20Nb-6Zr","first yielding",250.0,null,null,null,"MPa","room temperature","","martensitic α'","tensile test","",false,"","results_discussion","The ﬁrst yielding, located in the elastic part (“plateau” at about 250 MPa), is the signature of the stressinduced martensitic transformation, whereas the second yielding (around 375 MPa) can be attributed to the transition to the plastic range."],["oa:W3137344511","Ti-20Nb-6Zr","second yielding",375.0,null,null,null,"MPa","room temperature","","","tensile test","",false,"","results_discussion","The ﬁrst yielding, located in the elastic part (“plateau” at about 250 MPa), is the signature of the stressinduced martensitic transformation, whereas the second yielding (around 375 MPa) can be attributed to the transition to the plastic range."],["oa:W3137907188","Titanium alloy","YS",1145.0,null,null,null,"MPa","","","","","",false,"","results","Although, the sintering temperature of 1100 °C provides the best tensile properties 421 among all sintering temperatures, which are YS: 1145 MPa, UTS: 1154 and strain: 2%, it still 422 exhibits very low strain."],["oa:W3137907188","Titanium alloy","yield strength",518.0,null,null,null,"","","","","","",false,"unit_missing","discussion","Moreover, 518 there is also a strong correlation between this grain size and the yield strength."],["oa:W3137907188","Titanium alloy","yield strength",519.0,null,null,null,"","","","","","",false,"unit_missing","discussion","Decreasing the 519 grain size increases the yield strength as seen in Fig. 5."],["oa:W3137907188","Titanium alloy","measured yield strength",524.0,null,null,null,"","","","","","",false,"unit_missing","discussion","524 Fig. 13 – Relationship between grain size, energy density, and measured yield strength 525"],["oa:W3137907188","Titanium alloy","yield strength",0.0,null,null,null,"","","sintered at 1,100 °C","","","",false,"unit_missing","discussion","It is 646 noted that the MIM alloy sintered at 1,100 °C shows slightly higher elastic modulus and 647 noticeable higher yield strength, which results in slightly higher YS/E ratios than all SLM alloys 648 as shown in Fig. 14(b)."],["oa:W3153530394","Cu-10Sn","yield stress",410.0,null,null,null,"MPa","room temperature","as-fabricated","","compression test","",false,"","results_discussion",""],["oa:W3153530394","Cu-10Sn","yield stress",179.4,null,null,null,"MPa","room temperature","vacuum-annealed","","compression test","",false,"","results_discussion",""],["oa:W3153530394","Cu-10Sn","yield stress",128.7,null,null,null,"MPa","room temperature","as-fabricated","","compression test","",false,"","results_discussion",""],["oa:W3153530394","Cu-10Sn","yield stress",128.7,null,null,null,"MPa","room temperature","as-fabricated","","compression test","",false,"","results_discussion",""],["oa:W3153530394","Cu-10Sn","compression yield stress",399.0,null,null,null,"MPa","room temperature","as-fabricated","","compression test","",false,"","results_discussion",""],["oa:W3154584439","TCS","Rp0,2 (MPa)",410.0,null,null,null,"MPa","","750°C/2min + water quench","","","",false,"","conclusions",""],["oa:W3154584439","TCS","Rp0,2 (MPa)",433.0,null,null,null,"MPa","","750°C/10min + water quench","","","",false,"","conclusions",""],["oa:W3155486902","Ti-5Al-2Sn-2Zr-4Mo-4Cr","residual compressive stress",400.0,null,null,null,"MPa","","","","","",false,"","results","After the wave-transmitting layer is applied, a large residual compressive stress is formed on the surface: the residual compressive stress of an average of 400 MPa is formed in the first method; the standard deviation is 15.44."],["oa:W3155486902","Ti-5Al-2Sn-2Zr-4Mo-4Cr","residual compressive stress",310.0,null,null,null,"MPa","","","","","",false,"","results","While the residual compressive stress under the second method is about 310 MPa, the standard deviation is 28.26."],["oa:W3155486902","Ti-5Al-2Sn-2Zr-4Mo-4Cr","residual tensile stress",100.0,null,null,null,"MPa","","","","","",false,"","results","The results show that there is a residual tensile stress area of about 100 MPa without the wave-transmitting layer, and the standard deviation of data is 72.71; it shows that the stress profile is uneven."],["oa:W3155486902","Ti-5Al-2Sn-2Zr-4Mo-4Cr","residual tensile stress",410.0,null,null,null,"MPa","","","","","",false,"","conclusions","The main conclusions are as follows:Compared with the infinite thickness model, the equivalent plastic strain of the sheet after laser shock increases significantly in radial direction and depth, resulting in the formation of tensile residual stresses up to 410 MPa in the radial direction of the spot 0.5 mm and the depth of 0.3 mm."],["oa:W3155486902","Ti-5Al-2Sn-2Zr-4Mo-4Cr","residual compressive stress",200.0,null,null,null,"MPa","","","","","",false,"","conclusions","Although the residual compressive stress is formed out-side the radius of 0.5 mm, its value is quite small compared to the infinite thickness model, only 200 MPa.Under the condition of the infinite-thickness model, the longitudinal wave attenuates exponentially and linearly in the elastic-plastic wave stage and the elastic wave stage, respectively."],["oa:W3155486902","Ti-5Al-2Sn-2Zr-4Mo-4Cr","peak pressure",1423.8,null,null,null,"MPa","","","","","",false,"","conclusions","The reflected shock wave will be coupled with the subsequent shock wave to increase the pressure, and the peak pressure will be formed at the subsurface 0.2 mm.Compared with the infinite thickness model, the transverse plastic strain of the sheet surface formed under the action of the first compression wave will be plastic deformation again under the action of the subsequent reflected tensile wave, so that the transverse plastic strain gradually decreases and the material is in the transverse co"],["oa:W3155486902","Ti-5Al-2Sn-2Zr-4Mo-4Cr","Elastic limit/GPa",2900.0,null,null,null,"MPa","","","","","",false,"out_of_range","table","Elastic limit/GPa\t2.9"],["oa:W3155744852","Ta","yield stress",135.0,null,null,null,"MPa","422 K","","","","0.0053 s−1",false,"","results","For the example of Ta, at the strain rate of 0.0053 s−1, the yield stress decreases from 135 to 105 MPa when the temperature increases from 422 to 589 K; at 298 K, the yield stress increases from 110 to 280 MPa when the strain rate increases from 10–6 to 10–1 s−1."],["oa:W3155744852","Ta","yield stress",105.0,null,null,null,"MPa","589 K","","","","0.0053 s−1",false,"","results","For the example of Ta, at the strain rate of 0.0053 s−1, the yield stress decreases from 135 to 105 MPa when the temperature increases from 422 to 589 K; at 298 K, the yield stress increases from 110 to 280 MPa when the strain rate increases from 10–6 to 10–1 s−1."],["oa:W3155744852","Ta","yield stress",110.0,null,null,null,"MPa","298 K","","","","10–6 s−1",false,"","results","For the example of Ta, at the strain rate of 0.0053 s−1, the yield stress decreases from 135 to 105 MPa when the temperature increases from 422 to 589 K; at 298 K, the yield stress increases from 110 to 280 MPa when the strain rate increases from 10–6 to 10–1 s−1."],["oa:W3155744852","Ta","yield stress",280.0,null,null,null,"MPa","298 K","","","","10–1 s−1",false,"","results","For the example of Ta, at the strain rate of 0.0053 s−1, the yield stress decreases from 135 to 105 MPa when the temperature increases from 422 to 589 K; at 298 K, the yield stress increases from 110 to 280 MPa when the strain rate increases from 10–6 to 10–1 s−1."],["oa:W3155832770","Ti-6Al-4V","yield stress",560.0,null,null,null,"MPa","220 °C","as-built SLM","","","",false,"","results_discussion","For static load validation, yield stress at 220 °C is considered, with value for build direction (Z) and an additional safety factor 1.2 (racing application), so permissible stress of 560 MPa is calculated."],["oa:W3157809824","Ti-6Al-4V","0.2% Offset Yield Stress (MPa)",595.68,null,null,null,"MPa","room temperature","","","tensile test","",false,"","table","599.724\t44.979\t595.68\t1.947\t44.676\t461.483\t33.409\t553.845"],["oa:W3157809824","Ti-6Al-4V","0.02% Offset Yield Stress (MPa)",461.483,null,null,null,"MPa","room temperature","","","tensile test","",false,"","table","599.724\t44.979\t595.68\t1.947\t44.676\t461.483\t33.409\t553.845"],["oa:W3157809824","Ti-6Al-4V","0.1% Offset Yield Stress (MPa)",553.845,null,null,null,"MPa","room temperature","","","tensile test","",false,"","table","599.724\t44.979\t595.68\t1.947\t44.676\t461.483\t33.409\t553.845"],["oa:W3157917585","CP-Ti Grade 2","yield and ultimate tensile strength",1200.0,null,null,null,"MPa","","ECAP 8 passes + cold rolling 55%","equiaxed","","",false,"","methods",""],["oa:W3157917585","CP-Ti Grade 2","yield strength",600.0,600.0,600.0,null,"MPa","room temperature","as-Conformed","","tensile test","",false,"","conclusions",""],["oa:W3158141778","Ti-6Al-4V","high strength",0.0,null,null,null,"","","as-built LPBF, <400 °C","martensitic α'","","",false,"unit_missing","abstract","The specimens manufactured at the temperature lower than 400 °C exhibit high strength but bad ductility."],["oa:W3158141778","Ti-6Al-4V","yield strength",0.0,null,null,null,"","","as-built LPBF, >400 °C","","","",false,"unit_missing","abstract","Moreover, the ultimate tensile strength and yield strength reduce slightly, whereas the ductility is improved dramatically with the increasing temperature, when it is higher than 400 °C."],["oa:W3158141778","Ti-6Al-4V","yield strength",780.0,750.0,810.0,null,"MPa","room temperature","as-built SLM, 600 °C powder bed temperature","martensitic α'","tensile test","",false,"","results","The ultimate tensile and yield strengths decreased by 6.7%and 1.5%, respectively, and the elongation increased by 66.0%, when the powder bed was heated to 600 °C."],["oa:W3158141778","Ti-6Al-4V","yield strength",800.0,800.0,850.0,null,"MPa","400 °C","","martensitic α'","","",false,"","conclusions","As the temperature elevates to a value higher than 400 °C, the ultimate tensile strength and yield strength reduce slightly, whereas the ductility is dramatically improved with the increasing powder bed temperature, which is attributed to the α′ martensite decomposing into the α and β phase and the widening of α laths."],["oa:W3158141778","Ti-6Al-4V","mechanical properties",850.0,850.0,900.0,null,"MPa","room temperature","","","","",false,"","conclusions","The excellent combination of mechanical properties, including strength and ductility, appears at the powder bed temperature of 600 °C."],["oa:W3158179505","CP-Ti Grade 2","B [MPa]",342750.0,null,null,null,"MPa","775 K","","","Khan–Huang–Liang model","",true,"out_of_range","results","A[MPa] B [MPa] C m n0 n1 775 K 168,725 342,75 0,086163 48,8 0,413033 3,888333 875 K 116,225 921,925 9,61E-05 19,09125 0,217563 5,620375 Similarly to JC model, ﬁtting procedure works best for the inelastic deformation."],["oa:W3158179505","CP-Ti Grade 2","B [MPa]",921925.0,null,null,null,"MPa","875 K","","","Khan–Huang–Liang model","",true,"out_of_range","results","A[MPa] B [MPa] C m n0 n1 775 K 168,725 342,75 0,086163 48,8 0,413033 3,888333 875 K 116,225 921,925 9,61E-05 19,09125 0,217563 5,620375 Similarly to JC model, ﬁtting procedure works best for the inelastic deformation."],["oa:W3158212353","Ti-6Al-4V","yield strength",850.0,null,null,null,"MPa","","600°C/1h + oven cooling","lamellar","","",false,"","methods","The first aging stage was done at 600°C for 1 hour with oven cooling, this higher aging temperature was chosen in order to cause a strong decomposition of solution resulting lamellar grains10."],["oa:W3158547860","","0.2% proof stress",364.0,null,null,4.0,"MPa","","","","","",false,"","methods","Mechanical properties are as follows: tensile strength 473 ± 3 MPa, 0.2% proof stress 364 ± 4 MPa, elongation 18 ± 1% and Vickers hardness 141 ± 2 HV."],["oa:W3158547860","","0.2% proof stress",965.0,null,null,null,"MPa","","","","","",false,"","methods","Mechanical properties of the material are as follows: tensile strength 993 MPa, 0.2% proof stress 965 MPa, elongation 21% and Vickers hardness 331 HV."],["oa:W3158547860","","yield strength",1800.0,null,null,null,"MPa","","","","","",false,"","methods","The material showed a tensile strength of 2000 MPa and a yield strength of 1800 MPa."],["oa:W3160300098","Ti-6Al-2Nb-2Zr-0.4B","yield strength Rp0.2",745.0,null,null,null,"MPa","","hot-forged in the α + β range, stress relief annealed","","","",false,"","methods","Additionally, ultimate tensile strength Rm and the yield strength Rp0.2 were 838 MPa and 745 MPa, respectively."],["oa:W3161206470","Ti-6Al-2Sn-4Zr-2Mo","yield strength",1070.0,null,null,null,"MPa","room temperature","","","tensile test","",false,"","discussion","The dissimilar deformation observed in Figure 9 is due to the diﬀerences in mechanical properties between the two alloys: Ti-6242 has a yield strength ~70MPa higher than Ti-64, hence, the Ti-64 region plastically deforms before the Ti-6242 region."],["oa:W3161206470","Ti-6Al-4V","yield strength",1000.0,null,null,null,"MPa","room temperature","","","tensile test","",false,"","discussion","The dissimilar deformation observed in Figure 9 is due to the diﬀerences in mechanical properties between the two alloys: Ti-6242 has a yield strength ~70MPa higher than Ti-64, hence, the Ti-64 region plastically deforms before the Ti-6242 region."],["oa:W3161529285","Ti-6Al-4V","yield stress",250.0,250.0,250.0,null,"MPa","","D350-S1200","","","",false,"","methods",""],["oa:W3161529285","Ti-6Al-4V","yield stress",246.0,246.0,246.0,null,"MPa","","D500-S1200","","","",false,"","methods",""],["oa:W3161529285","Ti-6Al-4V","yield stress",265.0,265.0,265.0,null,"MPa","","D350-S1200","","","",false,"","methods",""],["oa:W3161529285","Ti-6Al-4V","yield stress",130.0,130.0,130.0,null,"MPa","","D350-S1000","","","",false,"","methods",""],["oa:W3161529285","Ti-6Al-4V","yield stress",265.0,null,null,null,"MPa","room temperature","as-built robocasting","","compressive test","",false,"","methods",""],["oa:W3161529285","Ti-6Al-4V","yield stress",425.0,null,null,null,"MPa","room temperature","as-built robocasting","","compressive test","",false,"","methods",""],["oa:W3161611072","7075 aluminum alloy","maximum compressive stress",-108.0,null,null,null,"MPa","","","","","",false,"out_of_range","results_discussion","For 7075 aluminum alloy, the maximum compressive stress, average stress and stress layer depth in the X direction are -108 MPa, -51 MPa and 0.14 mm, respectively, and those in Y direction are -141MPa, -94 MPa and 0.04 mm, respectively."],["oa:W3161611072","7075 aluminum alloy","average stress",-51.0,null,null,null,"MPa","","","","","",false,"out_of_range","results_discussion","For 7075 aluminum alloy, the maximum compressive stress, average stress and stress layer depth in the X direction are -108 MPa, -51 MPa and 0.14 mm, respectively, and those in Y direction are -141MPa, -94 MPa and 0.04 mm, respectively."],["oa:W3161611072","Ti-6Al-4V","maximum compressive stress",-238.0,null,null,null,"MPa","","","","","",false,"out_of_range","results_discussion","For Ti6Al4V, those in X direction are -238 MPa, -120 MPa and 0.12 mm, respectively, and those in Y direction are -258 MPa, -121 MPa, 0.09 mm, respectively."],["oa:W3161611072","Ti-6Al-4V","average stress",-120.0,null,null,null,"MPa","","","","","",false,"out_of_range","results_discussion","For Ti6Al4V, those in X direction are -238 MPa, -120 MPa and 0.12 mm, respectively, and those in Y direction are -258 MPa, -121 MPa, 0.09 mm, respectively."],["oa:W3161611072","Ti-6Al-4V","maximum compressive stress",-258.0,null,null,null,"MPa","","","","","",false,"out_of_range","results_discussion","For Ti6Al4V, those in X direction are -238 MPa, -120 MPa and 0.12 mm, respectively, and those in Y direction are -258 MPa, -121 MPa, 0.09 mm, respectively."],["oa:W3161611072","Ti-6Al-4V","average stress",-121.0,null,null,null,"MPa","","","","","",false,"out_of_range","results_discussion","For Ti6Al4V, those in X direction are -238 MPa, -120 MPa and 0.12 mm, respectively, and those in Y direction are -258 MPa, -121 MPa, 0.09 mm, respectively."],["oa:W3161673861","Ti-6Al-4V","0.2% offset yield strength",630.0,null,null,null,"MPa","room temperature","as-built SLM, Z orientation","","tensile test","",false,"","results","The Z orientation ASB samples had the highest average yield strength value of 630 MPa and average ,./* of 720 MPa, although the lower values for the HIP-730 samples were not statistically significant for either orientation (Table 4)."],["oa:W3161673861","CP-Ti Grade 2","0.2% offset yield strength",0.0,null,null,null,"","room temperature","wrought","","tensile test","",false,"unit_missing","results","Finally, the wrought CP-Ti was consistently weaker than the LPBF material and had lower yield strength when tested in the longitudinal (rolling) direction (LD) versus the transverse direction (TD), although this trend was reversed for the ,./* (Table 4)."],["oa:W3161673861","CP-Ti Grade 2","0.2% offset yield strength",0.0,null,null,null,"","room temperature","wrought","","tensile test","",false,"unit_missing","results","Finally, the wrought CP-Ti was consistently weaker than the LPBF material and had lower yield strength when tested in the longitudinal (rolling) direction (LD) versus the transverse direction (TD), although this trend was reversed for the ,./* (Table 4)."],["oa:W3162011390","Ti-16Nb-8Mo","yield stress",420.0,null,null,null,"MPa","","","","","",false,"","results_discussion","It exhibited a 420 MPa yield stress and a 650 MPa ultimate tensile strength."],["oa:W3163280915","Ti-10V-2Fe-3Al","Sy",570.0,null,null,null,"MPa","","as-built LPBF","","","",false,"","conclusions","Regular values of Young\u0002s modulus, Sy and UTS of this alloy processed by LPBF are about 53 GPa, 570 and 670 MPa, respectively Ti1023 Volume fraction, grain orientation, grain size and phase morphology of b-phase, a¢ and a¢¢ phases have also been largely associated as strong features that inﬂuence the mechanical properties in Ti1023."],["oa:W3163280915","Ti-35Nb","tensile strength",1000.0,null,null,null,"","","as-built","","","",false,"unit_missing","conclusions","Because of it, the as-built Ti-35Nb showed relatively high tensile strength but ductility was evidenced to be low."],["oa:W3163568778","Ti-6Al-4V","peak flow stress",0.0,null,null,null,"","900 °C","","","tensile test","0.01s-1",false,"unit_missing","results",""],["oa:W3163982212","GUM","yield stresses",1100.0,null,null,null,"MPa","","","","","",false,"","results","These values were below the yield stresses of GUM (1100 MPa) and TMA (1010 MPa)."],["oa:W3163982212","TMA","yield stresses",1010.0,null,null,null,"MPa","","","","","",false,"","results","These values were below the yield stresses of GUM (1100 MPa) and TMA (1010 MPa)."],["oa:W3165089821","Coating A","Yield Stress",4600.0,null,null,null,"MPa","","","","nanoindentation","",false,"out_of_range","table","Yield Stress, MPa\t4600\t8007\t7936"],["oa:W3165089821","Coating B","Yield Stress",8007.0,null,null,null,"MPa","","","","nanoindentation","",false,"out_of_range","table","Yield Stress, MPa\t4600\t8007\t7936"],["oa:W3165089821","Coating C","Yield Stress",7936.0,null,null,null,"MPa","","","","nanoindentation","",false,"out_of_range","table","Yield Stress, MPa\t4600\t8007\t7936"],["oa:W3165638838","Ti-6Al-4V","0.2% yield strength",921.8,null,null,null,"MPa","room temperature","","","tensile test","",false,"","abstract","As compared with the TC4 sample, the TC4 composite with the addition of 0.27 wt.% GO exhibited a 0.2% yield strength of 921.8 MPa, an ultimate tensile strength of 1040.1 MPa, and an elongation of 5.3%, displaying a better balance of strength and ductility than that of the composite with a higher GO addition (0.54 wt.%)."],["oa:W3165638838","Ti-6Al-4V","0.2% yield strength (YS)",790.7,null,null,null,"MPa","","","","","",false,"","results_discussion","As shown, the TC4 sample exhibited an elastic modulus of ~110.5 MPa, a 0.2% yield strength (YS) of ~790.7 MPa, and an ultimate tensile strength (UTS) of ~855.7 MPa."],["oa:W3165638838","0.54GO/TC4","yield strength",1044.2,null,null,null,"MPa","","","","","",false,"","results_discussion","The GO strengthening effects varied with its addition content, which was more significant at an addition content of 0.54 wt.%, exhibiting an elastic modulus of ~133.3 MPa, yield strength of ~1044.2 MPa, and ultimate tensile strength (UTS) of ~1053.4 MPa, which were enhanced by ~22%, ~32%, and ~23%, respectively, compared with those of the monolithic TC4 sample composite."],["oa:W3165638838","0.25 wt.% graphene/TC4","YS",964.0,null,null,null,"MPa","","SPS at 250 MPa","","","",false,"","results_discussion","As compared to the results reported in previous investigations, the 0.25 wt.% graphene/TC4 composite fabricated using SPS at high pressures (250 MPa) displayed a YS of ~964 MPa and UTS of ~999 MPa, but its elongation to failure was only ~0.9% []; Dong et al. reported that the SPSed 0.15 wt.% GO/TC4 composite possessed a lower YS (~897 MPa) and UTS (~951 MPa) with a similar elongation to failure (~5.4%) []."],["oa:W3165638838","0.15 wt.% GO/TC4","YS",897.0,null,null,null,"MPa","","SPS","","","",false,"","results_discussion","As compared to the results reported in previous investigations, the 0.25 wt.% graphene/TC4 composite fabricated using SPS at high pressures (250 MPa) displayed a YS of ~964 MPa and UTS of ~999 MPa, but its elongation to failure was only ~0.9% []; Dong et al. reported that the SPSed 0.15 wt.% GO/TC4 composite possessed a lower YS (~897 MPa) and UTS (~951 MPa) with a similar elongation to failure (~5.4%) []."],["oa:W3165638838","0.27GO/TC4","YS",921.8,null,null,null,"MPa","","","","","",false,"","results_discussion","Hence, it is reasonable that, in the case of graphene and/or graphene oxide-reinforced TC4 composites fabricated using SPS without post-treatments such as hot rolling and hot extrusion, the 0.27GO/TC4 composite in this research (YS of ~921.8 MPa, UTS of ~1040.1 MPa, and elongation to failure of ~5.3%, as listed in ) exhibited the combination of higher YS and UTS without much sacrifice of ductility, achieving a better balance between strength and ductility."],["oa:W3165638838","0.27GO/TC4","ΔσLT",117.7,null,null,null,"MPa","","","","","",true,"","results_discussion","As such, based on Equation (2), ΔσLT can be calculated to be ~117.7 and ~235.3 MPa for 0.27GO/TC4 and 0.54GO/TC4 composites, respectively."],["oa:W3165638838","0.54GO/TC4","ΔσLT",235.3,null,null,null,"MPa","","","","","",true,"","results_discussion","As such, based on Equation (2), ΔσLT can be calculated to be ~117.7 and ~235.3 MPa for 0.27GO/TC4 and 0.54GO/TC4 composites, respectively."],["oa:W3165638838","0.27GO/TC4","ΔσOrowan",2.7,null,null,null,"MPa","","","","","",true,"out_of_range","results_discussion","The estimated dp (GO) was ~0.56 μm, and the calculated ΔσOrowan for the 0.27GO/TC4 and 0.54GO/TC4 composites were ~2.7 and ~3.7 MPa, respectively."],["oa:W3165638838","0.54GO/TC4","ΔσOrowan",3.7,null,null,null,"MPa","","","","","",true,"out_of_range","results_discussion","The estimated dp (GO) was ~0.56 μm, and the calculated ΔσOrowan for the 0.27GO/TC4 and 0.54GO/TC4 composites were ~2.7 and ~3.7 MPa, respectively."],["oa:W3165638838","0.27GO/TC4","ΔσEDD",15.6,null,null,null,"MPa","","","","","",true,"out_of_range","results_discussion","Therefore, the calculated ΔσEDD were 15.6 and 21.9 MPa for 0.27GO/TC4 and 0.54GO/TC4 composites, respectively."],["oa:W3165638838","0.54GO/TC4","ΔσEDD",21.9,null,null,null,"MPa","","","","","",true,"out_of_range","results_discussion","Therefore, the calculated ΔσEDD were 15.6 and 21.9 MPa for 0.27GO/TC4 and 0.54GO/TC4 composites, respectively."],["oa:W3165638838","","enhanced yield strength",118.0,null,null,null,"MPa","","","","","",true,"","results_discussion","In particular, load transfer was greatly dominant for the enhanced yield strength (118–253 MPa) of the SPSed composites."],["oa:W3165638838","","enhanced yield strength",253.0,null,null,null,"MPa","","","","","",true,"","results_discussion","In particular, load transfer was greatly dominant for the enhanced yield strength (118–253 MPa) of the SPSed composites."],["oa:W3165638838","Ti-6Al-4V","YS",790.7,null,null,3.3,"MPa","","SPSed","","","",false,"","table","TC4\t110.5 ± 5.4\t790.7 ± 3.3\t855.7 ± 15.6\t6.8 ± 0.7"],["oa:W3165638838","0.27GO/TC4","YS",921.8,null,null,5.3,"MPa","","SPSed","","","",false,"","table","0.27GO/TC4\t123.4 ± 3.7\t921.8 ± 5.3\t1040.1 ± 8.5\t5.3 ± 0.6"],["oa:W3165638838","0.54GO/TC4","YS",1034.0,null,null,4.5,"MPa","","SPSed","","","",false,"","table",
