Repository: akhtar07/tisci-explorer

# TiSci Explorer

A read-only, static explorer for **TiSci**, an autonomous research agent for titanium alloys. TiSci reads the
titanium-alloy literature, builds a knowledge graph and a table of measured values, proposes hypotheses where the
graph has gaps, and tests them with DFT (MACE / VASP) and the ICME-lite multiscale chain.

**Live site:** https://akhtar07.github.io/tisci-explorer/

The site has seven sections:

| Section | What it shows |
|---|---|
| Overview | Corpus → graph → facts → hypotheses → verdicts, with the snapshot's counts |
| Worked example | One full loop for W in α-Ti: graph path, hypothesis, novelty check, DFT test, verdict, follow-up, DAMASK |

File: data/facts/youngs_modulus.json (part 29 of 33)
"results",""],["oa:W7132944302","","modulus of elasticity",0.0,null,null,null,"","","sinter annealed, aged at 300°C","","","",false,"unit_missing","results",""],["oa:W7132944302","","Young’s Modulus",90.0,90.0,90.0,0.08,"GPa","","300°C for 30min","","Ultrasound Measurements","",false,"","results",""],["oa:W7132944302","","Young’s modulus",79.5,74.0,85.0,null,"GPa","room temperature","solution annealed","","ultrasound measurement","",false,"","results",""],["oa:W7132944302","","modulus of elasticity",0.0,null,null,null,"","","aged at 400°C","","","",false,"unit_missing","results",""],["oa:W7132944302","","Young’s Modulus",98.0,98.0,98.0,0.5,"GPa","","400°C for 30min","","Ultrasound Measurements","",false,"","results",""],["oa:W7132944302","","Young’s Modulus",89.0,89.0,89.0,0.48,"GPa","","500°C for 30min","","Ultrasound Measurements","",false,"","results",""],["oa:W7132944302","","Young’s Modulus",88.0,88.0,88.0,0.08,"GPa","","Solution annealed","","Ultrasound Measurements","",false,"","results",""],["oa:W7132944302","","modulus of elasticity",0.0,null,null,null,"","","sinter annealed, aged at 500°C","","","",false,"unit_missing","results",""],["oa:W7132946827","Ti-22Al-25Nb","elastic modulus",0.0,null,null,null,"","","","","nanoindentation","",false,"unit_missing","results_discussion",""],["oa:W7132946827","","elastic modulus",0.0,null,null,null,"","","","lamellar","nanoindentation","",false,"unit_missing","results_discussion",""],["oa:W7132946827","","elastic modulus",0.0,null,null,null,"","","","","nanoindentation","",false,"unit_missing","results_discussion",""],["oa:W7132946827","","elastic modulus",136.0,null,null,6.9,"GPa","","","","nanoindentation","",false,"","results_discussion",""],["oa:W7132946827","","elastic modulus",167.0,null,null,4.85,"GPa","","","","nanoindentation","",false,"","results_discussion",""],["oa:W7132946827","","elastic modulus",0.0,null,null,null,"","","","lamellar","nanoindentation","",false,"unit_missing","results_discussion",""],["oa:W7132946827","","elastic modulus",133.0,null,null,2.17,"GPa","","","","nanoindentation","",false,"","results_discussion",""],["oa:W7132946827","","elastic modulus",133.0,null,null,null,"GPa","","","","nanoindentation","",false,"","results_discussion",""],["oa:W7132946827","","elastic modulus",164.0,null,null,null,"GPa","","","","nanoindentation","",false,"","results_discussion",""],["oa:W7132946827","","elastic modulus",0.0,null,null,null,"","","","lamellar","nanoindentation","",false,"unit_missing","results_discussion",""],["oa:W7132946827","γ-TiAl","elastic modulus",31.0,null,null,null,"GPa","","","","","",false,"","results_discussion",""],["oa:W7132946827","","elastic modulus",105.0,null,null,null,"GPa","","","","nanoindentation","",false,"","results_discussion",""],["oa:W7132946827","Ti-22Al-25Nb","elastic modulus",0.0,null,null,null,"","","","","nanoindentation","",false,"unit_missing","results_discussion",""],["oa:W7132946827","","elastic modulus",164.0,null,null,null,"GPa","","","","nanoindentation","",false,"","results_discussion",""],["oa:W7132946827","","elastic modulus",0.0,null,null,null,"","","","","nanoindentation","",false,"unit_missing","results_discussion",""],["oa:W7132946827","","elastic modulus",133.0,null,null,null,"GPa","","","","nanoindentation","",false,"","results_discussion",""],["oa:W7133038448","TiZrNbHfTa","average elastic moduli",106.3,null,null,null,"GPa","","","","nanoindentation","",false,"","conclusions",""],["oa:W7133038448","","E",0.1,0.1,0.1,null,"","","","","","",false,"unit_missing","conclusions",""],["oa:W7133038448","","E",0.0,null,null,null,"","","","","CPFEM prediction","",true,"unit_missing","conclusions",""],["oa:W7133038448","","elastic modulus",0.0,null,null,null,"","","","","","",false,"unit_missing","conclusions",""],["oa:W7133038448","","elastic modulus",0.0,null,null,null,"","","","bcc nanoscale grains with amorphous inclusions","","",false,"unit_missing","conclusions",""],["oa:W7133038448","TiZrHfNbTaW","average elastic moduli",116.1,null,null,null,"GPa","","","","nanoindentation","",false,"","conclusions",""],["oa:W7133038448","","elastic moduli of Mo (329 GPa) and W (411 GPa)",329.0,null,null,null,"GPa","","","","","",false,"out_of_range","methods",""],["oa:W7133038448","TiZrHfNbTaMo","average elastic moduli",110.0,null,null,null,"GPa","","","","nanoindentation","",false,"","conclusions",""],["oa:W7133038448","TiZrNbHfTa","elastic modulus",153.0,null,null,null,"GPa","room temperature","as-deposited","nanocrystalline","nanoindentation","",false,"","conclusions",""],["oa:W7133038448","TiZrNbHfTa","elastic modulus",123.0,null,null,null,"GPa","room temperature","as-deposited","nanocrystalline","nanoindentation","",false,"","conclusions",""],["oa:W7133038448","","elastic moduli of Mo (329 GPa) and W (411 GPa)",411.0,null,null,null,"GPa","","","","","",false,"out_of_range","methods",""],["oa:W7133038448","","E",0.0,null,null,null,"","","","","nanoindentation","",false,"unit_missing","conclusions",""],["oa:W7133038448","","elastic modulus",0.0,null,null,null,"","","","","","",false,"unit_missing","conclusions",""],["oa:W7133054355","Ti-6Al-2Zr","E",131.0,131.0,131.0,null,"GPa","","","","nanoindentation","",false,"","results_discussion",""],["oa:W7133054355","Ti-6Al-2Zr","E",121.0,114.0,128.0,7.0,"GPa","","as-deposited","ultrafine","nanoindentation","",false,"","results_discussion",""],["oa:W7133054355","Ti-6Al-2Zr","E",99.0,null,null,3.0,"GPa","","","β","nanoindentation","",false,"","results_discussion",""],["oa:W7133054355","Ti-6Al-2Zr","E",15.0,15.0,15.0,null,"GPa","","","","nanoindentation","",false,"out_of_range","results_discussion",""],["oa:W7133054355","Ti-6Al-2Zr","E",118.0,null,null,0.0,"GPa","","as-deposited","lath","nanoindentation","",false,"","results_discussion",""],["oa:W7133054355","Ti-6Al-2Zr","E",113.36,null,null,null,"GPa","","heat treated","","","",false,"","results_discussion",""],["oa:W7133054355","Ti-6Al-2Zr","E",106.0,106.0,106.0,null,"GPa","","","","nanoindentation","",false,"","results_discussion",""],["oa:W7133054355","Ti-6Al-2Zr","E",126.04,null,null,null,"GPa","","heat treated","","","",false,"","results_discussion",""],["oa:W7133054355","Ti-6Al-2Zr","E",25.0,25.0,25.0,null,"GPa","","","","nanoindentation","",false,"out_of_range","results_discussion",""],["oa:W7133054355","Ti-6Al-2Zr","E",102.0,null,null,0.0,"GPa","","as-deposited","lath","nanoindentation","",false,"","results_discussion",""],["oa:W7133054355","Ti-6Al-2Zr","E",139.0,null,null,null,"GPa","","heat-treated","α","nanoindentation","",false,"","results_discussion",""],["oa:W7133054355","Ti-6Al-2Zr","E",117.0,null,null,3.0,"GPa","","","dark α","nanoindentation","",false,"","results_discussion",""],["oa:W7133054355","Ti-6Al-2Zr","E",113.0,null,null,null,"GPa","","heat-treated","α","nanoindentation","",false,"","results_discussion",""],["oa:W7133054355","Ti-6Al-2Zr","E",99.0,93.0,105.0,6.0,"GPa","","as-deposited","ultrafine","nanoindentation","",false,"","results_discussion",""],["oa:W7133054355","Ti-6Al-2Zr","E",141.0,null,null,5.0,"GPa","","","bright α","nanoindentation","",false,"","results_discussion",""],["oa:W7133366957","Ti-6Al-4V","módulo de elasticidad",110.0,null,null,null,"GPa","","","","","",false,"","abstract","La aleación Ti6Al4V, es la aleación de titanio más utilizada a nivel industrial y sobre todo en aplicaciones biomédicas debido a su alto grado de biocompatibilidad, resistencia a la corrosión, carácter bioinerte y su módulo de elasticidad (110 GPa), el cual en comparación a los demás materiales es más cercano al módulo del hueso (20 GPa) permitiendo una mayor compatibilidad elástica y una mayor oseointegración [3]."],["oa:W7133434637","Ti-6Al-4V","Módulo de Young",47.1,null,null,null,"GPa","","","","","",false,"","abstract","Propiedad Probeta Promedio Unidad 11 26 29 Punto de fluencia 417,1 681,5 467,4 522 MPa Módulo de Young 48,5 45,6 47,1 47,1 GPa Resistencia a la tracción 940,0 945,9 915,7 933,8 MPa Resistencia de rotura 912,6 930,4 898,6 913,9 MPa Resiliencia 2 6 2,5 3,5 MPa Tenacidad 25,8 81,3 19,7 42,3 MPa Reducción de área 3,9 7,2 6,6 5,9 % Elongación 3,3 9,8 3,3 5,5 %"],["oa:W7133434637","Ti-6Al-4V","Módulo de Young",49.9,null,null,null,"GPa","room temperature","","","tensile test","",false,"","abstract","Propiedad Probeta Promedio Unidad 13 5 Punto de fluencia 596,6 699,7 648,2 MPa Módulo de Young 52 47,7 49,9 GPa Resistencia a la tracción 1122,6 1069,9 1096,2 MPa Resistencia de rotura 1115,1 1057,5 1086,3 MPa Resiliencia 4,2 6,2 5,2 MPa Tenacidad 134,6 119 126,9 MPa Reducción de área 4,2 9,8 7,0 % Elongación 10,5 10,0 10,2 %"],["oa:W7133439159","Ti-6Al-4V","Módulo elástico",0.827,null,null,null,"GPa","room temperature","","","tensile test","",false,"out_of_range","abstract","Fuente: (Inc., 2002) Resistencia a la tracción MPa Módulo elástico MPA Dureza Rockwell C Ductilidad (Alargamiento antes de rotura) 896 827 36 10%"],["oa:W7133475811","Ti-1","módulo de Young",271.8,null,null,null,"GPa","","sin nitruración y sin recubrimiento dúplex de óxido","","nanoindentation","",false,"out_of_range","abstract","Lo anterior comparado con los datos de la probeta Ti-1 (sin nitruración y sin recubrimiento dúplex de óxido), con valores de dureza y módulo de Young de 3,9 GPa y 271,8 GPa respectivamente."],["oa:W7133475811","Ti-7","módulo elástico",4.0,null,null,null,"GPa","","nitrurada por PVD, capa dúplex de óxidos, tratamiento térmico de 650 °C","","nanoindentation","",false,"out_of_range","abstract","Tomando como ejemplo la probeta Ti-7 (nitrurada por PVD, con capa dúplex de óxidos y tratamiento térmico de la capa de 650 °C) el valor de módulo elástico y la dureza en el punto de indentación sobre el recubrimiento es de 4 GPa y 92,4 GPa, respectivamente, utilizando una carga 10 mN y una separación de 10 micras para cada indentación."],["oa:W7133475811","TiO2","módulo elástico",230.0,null,null,null,"GPa","","rutilo, tamaño de grano de 243 nm","","nanoindentation","",false,"out_of_range","abstract","Para una composición de capa similar, Mayo y colaboradores, midieron las propiedades mecánicas del TiO2 por nanoindentación, reportando que la dureza y el módulo elástico es 9 GPa y 230 GPa para el rutilo con tamaño de grano de 243 nm [104]."],["oa:W7133568089","Ti-6Al-4V","elastic modulus",0.0,0.0,0.0,null,"","","","","","",false,"unit_missing","results_discussion","When the irregularity is 0, the compressive strength and elastic modulus decrease by 71% and 43% with the porosity increase."],["oa:W7133568089","Ti-6Al-4V","elastic modulus",2.8475,1.414,4.281,null,"GPa","","","","","",false,"out_of_range","results_discussion","However, when the irregularity was 0.5, it reached the lowest value, the elastic modulus ranged from 1.414 to 4.281 GPa as the irregularity increased, the elastic modulus decreased, the higher the porosity, the greater was the effect of irregularity on the elastic modulus."],["oa:W7134535765","Ti-6Al-4V","elastisite modülü",105.0,100.0,110.0,null,"GPa","","","","","",false,"","conclusions",""],["oa:W7136981550","Ti-42Nb","Young’s modulus",74.22,74.22,74.22,4.56,"GPa","","","","","",false,"","results","Whereas cp-Ti and Ti–6Al–4V had similar values of 117.89 ± 3.83 and 118.88 ± 7.42 GPa, Ti–42Nb had a Young’s modulus of 74.22 ± 4.56 GPa and Ti–20Nb–6Ta of 60.43 ± 6.16 GPa."],["oa:W7136981550","Ti-20Nb-6Ta","Young’s modulus",60.43,60.43,60.43,6.16,"GPa","","","","","",false,"","results","Whereas cp-Ti and Ti–6Al–4V had similar values of 117.89 ± 3.83 and 118.88 ± 7.42 GPa, Ti–42Nb had a Young’s modulus of 74.22 ± 4.56 GPa and Ti–20Nb–6Ta of 60.43 ± 6.16 GPa."],["oa:W7136981550","Ti-20Nb-6Ta","Young’s modulus",60.43,null,null,null,"GPa","room temperature","as-built LPBF","","nanoindentation","",false,"","discussion","However, in this study, the a¢¢ Ti–20Nb–6Ta exhibited a smaller Young’s modulus of 60.43 GPa than the b phase Ti–42Nb with 74.22 GPa (Table II)."],["oa:W7136981550","Ti-42Nb","Young’s modulus",74.22,null,null,null,"GPa","room temperature","as-built LPBF","","nanoindentation","",false,"","discussion","However, in this study, the a¢¢ Ti–20Nb–6Ta exhibited a smaller Young’s modulus of 60.43 GPa than the b phase Ti–42Nb with 74.22 GPa (Table II)."],["oa:W7136981550","Ti-20Nb-6Ta","low Young’s modulus",0.0,null,null,null,"","","","","","",false,"unit_missing","discussion","It can be seen, that in comparison to other b-Ti alloys, the Ti–42Nb and Ti–20Nb–6Ta alloy show a very good combination of moderate to high strength, low Young’s modulus, and moderate elongation at break."],["oa:W7136981550","Ti-42Nb","Young’s modulus",60.0,null,null,null,"GPa","","","","CPFEM prediction","",true,"","discussion","What is even more interesting, the d-electron alloy design method predicted a lower Young’s modulus for Ti–42Nb (around 60 GPa) than Ti–20Nb–6Ta (around 70 GPa)."],["oa:W7136981550","Ti-20Nb-6Ta","Young’s modulus",70.0,null,null,null,"GPa","","","","CPFEM prediction","",true,"","discussion","What is even more interesting, the d-electron alloy design method predicted a lower Young’s modulus for Ti–42Nb (around 60 GPa) than Ti–20Nb–6Ta (around 70 GPa)."],["oa:W7136981550","Ti-20Nb-6Ta","lowest Young’s modulus",0.0,null,null,null,"","","","","","",false,"unit_missing","discussion","Within the frame of this work, Ti–20Nb–6Ta displayed superior mechanical properties as it had a high strength comparable to cp-Ti, the highest elongation at break and additionally the lowest Young’s modulus."],["oa:W7136981550","Ti-6Al-4V","Young’s modulus",118.88,118.88,118.88,7.42,"GPa","","","","","",false,"","results","Whereas cp-Ti and Ti–6Al–4V had similar values of 117.89 ± 3.83 and 118.88 ± 7.42 GPa, Ti–42Nb had a Young’s modulus of 74.22 ± 4.56 GPa and Ti–20Nb–6Ta of 60.43 ± 6.16 GPa."],["oa:W7136981550","Ti-42Nb","low Young’s modulus",0.0,null,null,null,"","","","","","",false,"unit_missing","discussion","It can be seen, that in comparison to other b-Ti alloys, the Ti–42Nb and Ti–20Nb–6Ta alloy show a very good combination of moderate to high strength, low Young’s modulus, and moderate elongation at break."],["oa:W7136981550","Ti-42Nb","lower Young’s modulus",0.0,null,null,null,"","","","","","",false,"unit_missing","conclusions","\u0004 Ti–42Nb and Ti–20Nb–6Ta showed superior mechanical properties like higher ductility and lower Young’s modulus in comparison with cp-Ti and Ti–6Al–4V. \u0004 The orthorhombic a¢¢ Ti–20Nb–6Ta displayed an even lower Young’s modulus than the cubic b Ti–42Nb with higher strength and elongation at break at the same time. \u0004 No TRIP or TWIP effects were apparent for Ti–42Nb or Ti–20–6Ta."],["oa:W7136981550","Ti-20Nb-6Ta","even lower Young’s modulus",0.0,null,null,null,"","","","orthorhombic α''","","",false,"unit_missing","conclusions","\u0004 Ti–42Nb and Ti–20Nb–6Ta showed superior mechanical properties like higher ductility and lower Young’s modulus in comparison with cp-Ti and Ti–6Al–4V. \u0004 The orthorhombic a¢¢ Ti–20Nb–6Ta displayed an even lower Young’s modulus than the cubic b Ti–42Nb with higher strength and elongation at break at the same time. \u0004 No TRIP or TWIP effects were apparent for Ti–42Nb or Ti–20–6Ta."],["oa:W7136981550","CP-Ti Grade 2","Young’s modulus",117.89,117.89,117.89,3.83,"GPa","","","","","",false,"","results","Whereas cp-Ti and Ti–6Al–4V had similar values of 117.89 ± 3.83 and 118.88 ± 7.42 GPa, Ti–42Nb had a Young’s modulus of 74.22 ± 4.56 GPa and Ti–20Nb–6Ta of 60.43 ± 6.16 GPa."],["oa:W7139050279","Ti-6Al-4V","Young’s modulus of elasticity",115.0,null,null,null,"GPa","","","","","",false,"","abstract","Young’s modulus of elasticity of compact bone is 30 GPa; the titanium alloy Ti6Al4V is 115 GPa, and the cobalt alloy Co28Cr6Mo is 230 GPa."],["oa:W7139342141","Ti-6Al-4V","elastic modulus",4.4,null,null,null,"%","","deep cryogenic treated","","","",false,"unit_mismatch","conclusions",""],["oa:W7139407102","Ti-6Al-4V","elastisite modülü",85.0,70.0,100.0,null,"GPa","","","","","",false,"","conclusions",""],["oa:W7139407102","CP-Ti Grade 2","Elastik Modülü",115.0,null,null,null,"GPa","room temperature","","","","",false,"","conclusions",""],["oa:W7139407102","Ti-6Al-4V","elastisite modülü",145.0,null,null,null,"GPa","","","","","",false,"","conclusions",""],["oa:W7139407102","Ti-6Al-4V","elastisite modülü",100.0,null,null,null,"GPa","","","","","",false,"","conclusions",""],["oa:W7139602575","Ti-6Al-4V","Modulus elasticity",114.0,null,null,null,"GPa","","","","","",false,"","methods","Table 3 – Mechanical properties of the test sample Tensile strength Rm (MPa) Yield strength Re (MPa) Modulus elasticity (GPa) Hardness (HRc) Elongation at fracture A5 (%) 900 830 114 36 14"],["oa:W7139672551","","Young Modülü",122.5,100.0,145.0,null,"GPa","","","HSP","","",false,"","conclusions",""],["oa:W7139672551","","Young Modülü",122.5,100.0,145.0,null,"GPa","","","HSP","","",false,"","conclusions",""],["oa:W7139672551","","elastik modülü",10.5,1.0,20.0,null,"GPa","","","","","",false,"out_of_range","conclusions",""],["oa:W7139672551","","elastik modülü",120.0,null,null,null,"GPa","","","","","",false,"unit_suspect","conclusions",""],["oa:W7139672551","","elastik modüllerinin",200.0,null,null,null,"GPa","","","","","",false,"","conclusions",""],["oa:W7140002604","Ti-Nb (binary)","Young’s modulus",65.0,null,null,null,"GPa","","cast and solution-treated","single β phase","","",false,"","methods","Notably, the Young’s modulus reaches its lowest value (E = 65 GPa) in Ti-Nb alloys with Nb content ranging from 39-45 wt.%, within the single β phase region in their cast and solution-treated states, as shown in Figure 2.3."],["oa:W7140189078","AISI Type 316L Stainless Steel","Modulus of Elasticity",193.0,null,null,null,"GPa","","","","","",false,"","methods",""],["oa:W7140189078","Ti-6Al-4V","Modulus of Elasticity",113.8,null,null,null,"GPa","","","","","",false,"","methods",""],["oa:W7140189078","AL 6061 T6","Modulus of Elasticity",68.9,null,null,null,"GPa","","","","","",false,"","methods",""],["oa:W7143878294","Ti-6Al-4V","E",118.0,null,null,null,"GPa","","cold-rolled","","","",false,"","methods",""],["oa:W7143878294","Ti-6Al-4V","E",118.0,null,null,null,"GPa","","cold-rolled","","","",false,"","methods",""],["oa:W7143878294","Ti-6Al-4V","E",118.0,null,null,null,"GPa","","hot-rolled","","","",false,"","methods",""],["oa:W7143878294","Ti-6Al-4V","弹性定数R.D.T.D.",0.4,null,null,null,"","","","","","",false,"unit_missing","methods",""],["oa:W7143878294","AZ31B","弹性定数R.D.T.D.",0.35,null,null,null,"","","","","","",false,"unit_missing","methods",""],["oa:W7143878294","Ti-6Al-4V","E",118.0,null,null,null,"GPa","","cold-rolled","","","",false,"","methods",""],["oa:W7143878294","Ti-6Al-4V","E",118.0,null,null,null,"GPa","","hot-rolled","","","",false,"","methods",""],["oa:W7143878294","Ti-6Al-4V","E",118.0,null,null,null,"GPa","","hot-rolled","","","",false,"","methods",""],["oa:W7143878294","Ti-6Al-4V","E",118.0,null,null,null,"GPa","","cold-rolled","","","",false,"","methods",""],["oa:W7143878294","Ti-6Al-4V","E",118.0,null,null,null,"GPa","","hot-rolled","","","",false,"","methods",""],["oa:W7144081619","Ti-3.5Al-2V","t E",112.0,null,null,null,"GPa","room temperature","welded","","monotonous tension","",false,"","methods","The following monotonous tension at room temperature characteristics of the alloy weld were used in calculation: 458 MPa, 543 MPa, 40%, = t y σ = t u σ = t ψ = t E 1.12 105 MPa."],["oa:W7144396201","TNTZsT","elastic rate",62.0,null,null,null,"GPa","","as-built","","","",false,"","other",""],["oa:W7144396201","TNTZDCT","elastic rate",76.0,null,null,null,"GPa","","as-built","","","",false,"","other",""],["oa:W7144396201","TNTZDCT","elastic rate",14.0,null,null,null,"GPa","","aged at 723K","","","",false,"out_of_range","other",""],["oa:W7144782104","Ti65Fe35","Young’s modulus",150.0,null,null,null,"GPa","","","","","",false,"","discussion",""],["oa:W7144782104","Ti-Fe (binary)","Young’s modulus",150.0,null,null,null,"GPa","","nonequilibrium phase composition","","","",false,"","conclusions",""],["oa:W7144966234","Ti6Al4V-TiB 10 vol.%","Young’s modulus",130.0,null,null,null,"GPa","","","","","",false,"","conclusions",""],["oa:W7144966234","Ti6Al4V-TiB 10 vol.%","Young’s modulus",130.0,null,null,null,"GPa","room temperature","1100 °C/60 min","","tensile test","0.5 mm/min",false,"","results_discussion",""],["oa:W7144966234","Ti-6Al-4V","E f",410.5,371.0,450.0,null,"GPa","","","","","",true,"out_of_range","results_discussion",""],["oa:W7144966234","Ti-6Al-4V","Em",115.2,null,null,null,"GPa","","","","","",false,"","results_discussion",""],["oa:W7145294065","Ti-Hf","dynamic Young’s modulus",115.0,null,null,null,"GPa","","","","","",true,"","results_discussion","The nearly linear relationship between the dynamic Young’s modulus of Ti–Hf alloys and Hf content is obtained according to Fig. 3, as described below for 0–40% Hf: E\u00010ðGPaÞ ¼ 115 \u0003 0:15 \u0001 ðHf %Þ It is well known that the Young’s modulus, one of the intrinsic natures of materials, is determined by the bonding force among atoms."],["oa:W7145294065","Ti-40% Hf","dynamic Young’s modulus",109.5,null,null,null,"GPa","","","martensitic α'","","",false,"","results_discussion","It can be seen that the dynamic Young’s modulus gently decreases with increasing Hf content, and reaches the minimum value of 109.5 GPa at 40% Hf."],["oa:W7145356218","Ti-14Mo-3Nb-1.5Zr","Young’s moduli",90.0,null,null,null,"GPa","","","","","",false,"","methods",""],["oa:W7145356218","Ti-14Mo-3Nb-1.5Zr","Young’s moduli",110.0,null,null,null,"GPa","","","","","",false,"","methods",""],["oa:W7148182143","TiH2-Nb","elastic modulus",8.7,null,null,null,"GPa","","","","","",false,"out_of_range","abstract",""],["oa:W7148182143","cp Ti-Nb","elastic modulus",12.4,null,null,null,"GPa","","","","","",false,"out_of_range","abstract",""],["oa:W7148905554","Ti-6Al-4V","elastic moduli",118.0,null,null,null,"GPa","room temperature","as-built SLM","","tensile test","",false,"","abstract",""],["oa:W7149988474","Ti-6Al-7Nb","Young’s modulus",105.0,null,null,null,"GPa","","","","","",false,"","methods","The implant materials were assigned isotropic linear elastic properties as follows: austenitic NiTi, 62.0 GPa and 0.33; PARA (50% glass fiber), 20.5 GPa and 0.33; PEEK (30% carbon fiber), 22.85 GPa and 0.44; PEEK (30% glass fiber), 9.81 GPa and 0.40; Ti-3Al-2.5V, 93.0 GPa and 0.36; Ti-6Al-4V, 113.5 GPa and 0.315; Ti-6Al-7Nb, 105.0 GPa and 0.36; Ti-12Mo-6Zr-2Fe, 76.6 GPa and 0.33; Ti-13Nb-13Zr, 78.9 GPa and 0.34; and commercially pure Ti Grade 4 (annealed), 109.5 GPa and 0.345."],["oa:W7149988474","CP-Ti Grade 4","Young’s modulus",109.5,null,null,null,"GPa","","annealed","","","",false,"","methods","The implant materials were assigned isotropic linear elastic properties as follows: austenitic NiTi, 62.0 GPa and 0.33; PARA (50% glass fiber), 20.5 GPa and 0.33; PEEK (30% carbon fiber), 22.85 GPa and 0.44; PEEK (30% glass fiber), 9.81 GPa and 0.40; Ti-3Al-2.5V, 93.0 GPa and 0.36; Ti-6Al-4V, 113.5 GPa and 0.315; Ti-6Al-7Nb, 105.0 GPa and 0.36; Ti-12Mo-6Zr-2Fe, 76.6 GPa and 0.33; Ti-13Nb-13Zr, 78.9 GPa and 0.34; and commercially pure Ti Grade 4 (annealed), 109.5 GPa and 0.345."],["oa:W7149988474","Ti-13Nb-13Zr","Young’s modulus",10.18,null,null,null,"GPa","","","","","",false,"out_of_range","methods","The bone domain was represented as a single homogeneous cortical bone layer with a Young’s modulus of 10.18 GPa and a Poisson’s ratio of 0.30."],["oa:W7149988474","Ti-13Nb-13Zr","Young’s modulus",78.9,null,null,null,"GPa","","","","","",false,"","methods","The implant materials were assigned isotropic linear elastic properties as follows: austenitic NiTi, 62.0 GPa and 0.33; PARA (50% glass fiber), 20.5 GPa and 0.33; PEEK (30% carbon fiber), 22.85 GPa and 0.44; PEEK (30% glass fiber), 9.81 GPa and 0.40; Ti-3Al-2.5V, 93.0 GPa and 0.36; Ti-6Al-4V, 113.5 GPa and 0.315; Ti-6Al-7Nb, 105.0 GPa and 0.36; Ti-12Mo-6Zr-2Fe, 76.6 GPa and 0.33; Ti-13Nb-13Zr, 78.9 GPa and 0.34; and commercially pure Ti Grade 4 (annealed), 109.5 GPa and 0.345."],["oa:W7149988474","Ti-3Al-2.5V","Young’s modulus",93.0,null,null,null,"GPa","","","","","",false,"","methods","The implant materials were assigned isotropic linear elastic properties as follows: austenitic NiTi, 62.0 GPa and 0.33; PARA (50% glass fiber), 20.5 GPa and 0.33; PEEK (30% carbon fiber), 22.85 GPa and 0.44; PEEK (30% glass fiber), 9.81 GPa and 0.40; Ti-3Al-2.5V, 93.0 GPa and 0.36; Ti-6Al-4V, 113.5 GPa and 0.315; Ti-6Al-7Nb, 105.0 GPa and 0.36; Ti-12Mo-6Zr-2Fe, 76.6 GPa and 0.33; Ti-13Nb-13Zr, 78.9 GPa and 0.34; and commercially pure Ti Grade 4 (annealed), 109.5 GPa and 0.345."],["oa:W7149988474","Ti-6Al-4V","Young’s modulus",113.5,null,null,null,"GPa","","","","","",false,"","methods","The implant materials were assigned isotropic linear elastic properties as follows: austenitic NiTi, 62.0 GPa and 0.33; PARA (50% glass fiber), 20.5 GPa and 0.33; PEEK (30% carbon fiber), 22.85 GPa and 0.44; PEEK (30% glass fiber), 9.81 GPa and 0.40; Ti-3Al-2.5V, 93.0 GPa and 0.36; Ti-6Al-4V, 113.5 GPa and 0.315; Ti-6Al-7Nb, 105.0 GPa and 0.36; Ti-12Mo-6Zr-2Fe, 76.6 GPa and 0.33; Ti-13Nb-13Zr, 78.9 GPa and 0.34; and commercially pure Ti Grade 4 (annealed), 109.5 GPa and 0.345."],["oa:W7149988474","Ti-12Mo-6Zr-2Fe","Young’s modulus",76.6,null,null,null,"GPa","","","","","",false,"","methods","The implant materials were assigned isotropic linear elastic properties as follows: austenitic NiTi, 62.0 GPa and 0.33; PARA (50% glass fiber), 20.5 GPa and 0.33; PEEK (30% carbon fiber), 22.85 GPa and 0.44; PEEK (30% glass fiber), 9.81 GPa and 0.40; Ti-3Al-2.5V, 93.0 GPa and 0.36; Ti-6Al-4V, 113.5 GPa and 0.315; Ti-6Al-7Nb, 105.0 GPa and 0.36; Ti-12Mo-6Zr-2Fe, 76.6 GPa and 0.33; Ti-13Nb-13Zr, 78.9 GPa and 0.34; and commercially pure Ti Grade 4 (annealed), 109.5 GPa and 0.345."],["oa:W7149988474","Ti-13Nb-13Zr","elastic modulus",80.0,null,null,null,"GPa","","","","","",false,"","abstract","Ti-13Nb-13Zr showed an elastic modulus of about 80 GPa, and the titanium-based candidates showed deformation values of about 0.96 to 1.03 mm, whereas GF PEEK reached about 1.74 mm."],["oa:W7149988474","Ti-13Nb-13Zr","Young’s modulus",65.0,10.0,120.0,null,"GPa","","","","","",false,"","table","Young’s modulus (GPa)\t10 to 120"],["oa:W7149996793","Ti-Mo (binary)","Young’s Modulus [GPa]",81.0,78.0,84.0,null,"GPa","","","","","",false,"","table","12–15\t-\t78–84\tGood balance of properties, widely studied\t[,]"],["oa:W7149996793","Ti-Mo (binary)","Young’s Modulus [GPa]",148.0,148.0,148.0,null,"GPa","","","complete β","","",false,"","table","35\t446\t148\tComplete β-stabilization, challenges in processing\t[]"],["oa:W7149996793","Ti-Mo (binary)","Young’s Modulus [GPa]",130.0,126.0,134.0,null,"GPa","","","ultrafine grain","","",false,"","table","23–27\t503–332\t126–134\tUltrafine grain, good corrosion resistance\t[]"],["oa:W7149996793","Ti-Mo (binary)","Young’s Modulus [GPa]",79.0,79.0,79.0,null,"GPa","","","","","",false,"","table","18–20\t285\t79\tEnhanced corrosion resistance\t[,]"],["oa:W7149996793","Ti-Mo (binary)","Young’s Modulus [GPa]",90.0,85.0,95.0,null,"GPa","","","dual α + β","","",false,"","table","5–10\t195–240\t85–95\tDual α + β phase, moderate strength\t[]"],["oa:W7151961371","Ti-6Al-4V","Elastic modulus (GPa)",2.379,null,null,0.796,"GPa","","","","XGBoost","",true,"out_of_range","table","Elastic modulus (GPa)\tXGBoost\t2.379 ± 0.796\t1.681 ± 0.338\t0.663"],["oa:W7152491392","Ti-6Al-4V","GPa",9.0,null,null,null,"GPa","","","","","",true,"out_of_range","methods","Step E (GPa) ߪ௨ (MPa) ܭூ (MPa√݉ ) Difference = 100*(Exp. - Num.)/(Exp.) Value RF Value RF Value RF Peak load difference (%) Stiffness difference (%) 0 (Initial) [50] 117 - 1140 - 45 - 242.8 1034.1 1 70.2 0.6 684 0.6 27 0.6 107.3 588.6 2 64.35 0.55 627 0.55 24.75 0.55 69.6 476.1 3 40.95 0.35 399 0.35 24.75 0.55 42.7 287.0 4 29.25 0.25 285 0.25 24.75 0.55 39.8 189.5 5 17.55 0.15 285 0.25 24.75 0.55 39.6 88.1 6 11.7 0.10 285 0.25 24.75 0.55 39.3 15.4 7 11.7 0.10 250.8 0.22 24.75 0.55 36.7 15.3 8 11"],["oa:W7152670387","Ti-20Zr-3Mo-3Sn","E",50.3,null,null,null,"GPa","","","","","",false,"","methods",""],["oa:W7152670387","Ti-20Zr-3Mo-3Sn","low modulus",50.0,null,null,null,"GPa","","","","","",false,"","methods",""],["oa:W7152670387","E30","moduli",30.0,null,null,null,"GPa","","","","FE analysis","",true,"","methods",""],["oa:W7152670387","Ti2033","Young’s modulus",50.0,null,null,null,"GPa","room temperature","","","tensile test","10-4 s-1",false,"","methods",""],["oa:W7152670387","Cortical bone","Young’s modulus",18.0,null,null,null,"GPa","","","","","",false,"out_of_range","methods",""],["oa:W7152670387","Ti-6Al-4V","elastic modulus",110.0,null,null,null,"GPa","","","","","",false,"","methods",""],["oa:W7152670387","E60","moduli",60.0,null,null,null,"GPa","","","","FE analysis","",true,"","methods",""],["oa:W7152670387","Ti-20Zr-3Mo-3Sn","Young’s modulus",50.0,null,null,null,"GPa","","fully body centred cubic β","bimodal","","",false,"","conclusions",""],["oa:W7152670387","E80","moduli",80.0,null,null,null,"GPa","","","","FE analysis","",true,"","methods",""],["oa:W7152670387","Ti-6Al-4V","E",110.0,null,null,null,"GPa","","","","","",false,"","methods",""],["oa:W7152670387","E70","moduli",70.0,null,null,null,"GPa","","","","FE analysis","",true,"","methods",""],["oa:W7152670387","E100","moduli",100.0,null,null,null,"GPa","","","","FE analysis","",true,"","methods",""],["oa:W7152670387","E90","moduli",90.0,null,null,null,"GPa","","","","FE analysis","",true,"","methods",""],["oa:W7152670387","E40","moduli",40.0,null,null,null,"GPa","","","","FE analysis","",true,"","methods",""],["oa:W7154254363","Ti-6Al-2Sn-4Zr-2Mo","elastic modulus",0.0,null,null,null,"","","as-built","","nanoindentation","",false,"unit_missing","results_discussion","The elastic modulus, nano hardness, and loading-unload ing curves of the specimens were measured by using an NHT2 CSM Instruments nanoindentation tester equipped with a Berkovich indenter under a maximum load of 10 mN."],["oa:W7154450513","Ti-6Al-4V","Young's modulus",96.0,null,null,null,"GPa","","","","","",false,"","methods",""],["oa:W7154458012","Ti-6Al-4V","E(GPa)",125.0,110.0,140.0,null,"GPa","","","","","",false,"","table","α + β\tTi-6Al-4V\t300–400\t800–1100\t900–1200\t110–140\t995"],["oa:W7154946275","Ti-6Al-4V","elastic modulus",3.527,null,null,null,"GPa","","","","","",false,"out_of_range","conclusions","This value falls within the target biomechanical range of human trabecular bone, thereby minimizing the risk of the stress-shielding effect.The finite element analysis model predicted an elastic modulus within 8.4% of the experimental result, confirming the model’s accuracy and reliability."],["oa:W7154946275","Ti-6Al-4V","elastic modulus",3.527,null,null,null,"GPa","","","","","",false,"out_of_range","results_discussion","Our post-etching elastic modulus, 3.527 GPa, although significantly different from the pre-etching value, is within the range reported by Wu et al. []."],["oa:W7154946275","Ti-6Al-4V","elastic moduli",3.53,3.47,3.59,0.06,"GPa","","post-etching","","compression test","",false,"out_of_range","abstract","A compression test gave the scaffold’s compliance-corrected elastic moduli of 4.54 ± 0.18 GPa (pre-etching) and 3.53 ± 0.06 GPa (post-etching)."],["oa:W7154946275","Ti-6Al-4V","elastic moduli",4.54,4.36,4.72,0.18,"GPa","","as-built SLM","","compression test","",false,"out_of_range","abstract","A compression test gave the scaffold’s compliance-corrected elastic moduli of 4.54 ± 0.18 GPa (pre-etching) and 3.53 ± 0.06 GPa (post-etching)."],["oa:W7154946275","Ti-6Al-4V","modulus",4.188,null,null,null,"GPa","","","","FEA","",true,"out_of_range","results_discussion","Numerical simulation by using FEA predicted a modulus of 4.188 GPa (last column of ), which is in good agreement with the experimental value."],["oa:W7154946275","Ti-6Al-4V","modulus of elasticity",4.188,null,null,null,"GPa","","as-built SLM","","finite element model","",true,"out_of_range","abstract","The experimental modulus results were validated with a finite element model that predicted 4.188 GPa, which agrees well with the experiment."],["oa:W7154946275","Ti-6Al-4V","Young’s Modulus",107.0,null,null,null,"GPa","","","","","",false,"","table","Ti6Al4V\t4405\t107\t1098\t0.323\t1.332"],["oa:W7154946275","Ti-6Al-4V","elastic modulus",1.916,null,null,null,"GPa","","","","","",false,"out_of_range","results_discussion","When compared to pre-etching (2.165 GPa), the elastic modulus of the post-etching (1.916 GPa) samples decreased by 11.5% without compliance correction and by 22.3% (4.542 GPa vs. 3.527 GPa) after compliance correction."],["oa:W7154946275","Ti-6Al-4V","elastic modulus",4.542,null,null,null,"GPa","","","","","",false,"out_of_range","results_discussion","This value is consistent with the compliance-corrected elastic modulus of our scaffold, which was 4.542 GPa before etching."],["oa:W7154946275","Ti-6Al-4V","elastic modulus",3.527,null,null,null,"GPa","","","","","",false,"out_of_range","conclusions","This surface modification is expected to enhance biological fixation and promote superior osseointegration.Following the etching process, the elastic modulus of the scaffolds was measured at 3.527 GPa."],["oa:W7154946275","Ti-6Al-4V","elastic moduli",4.59,null,null,null,"GPa","","","","","",false,"out_of_range","results_discussion","Wu et al. [] reported that trabecular bone has elastic moduli in the range of 1–22.3 GPa, while Choi et al. [] demonstrated an average modulus of 4.59 GPa for human trabecular bone specimens."],["oa:W7154946275","Ti-6Al-4V","elastic modulus",2.165,null,null,null,"GPa","room temperature","","","compressive test","1 mm/min",false,"out_of_range","results_discussion","The raw elastic modulus was 2.165 GPa, whereas after applying the compliance correction method, the elastic modulus increased to 4.542 GPa."],["oa:W7154946275","Ti-6Al-4V","elastic modulus",4.542,null,null,null,"GPa","room temperature","","","compressive test","1 mm/min",false,"out_of_range","results_discussion","The raw elastic modulus was 2.165 GPa, whereas after applying the compliance correction method, the elastic modulus increased to 4.542 GPa."],["oa:W7154946275","Ti-6Al-4V","elastic modulus",3.527,null,null,null,"GPa","","","","","",false,"out_of_range","results_discussion","When compared to pre-etching (2.165 GPa), the elastic modulus of the post-etching (1.916 GPa) samples decreased by 11.5% without compliance correction and by 22.3% (4.542 GPa vs. 3.527 GPa) after compliance correction."],["oa:W7156259793","TiB2","Elastic modulus",75.5,null,null,null,"GPa","","","","","",false,"","methods",""],["oa:W7156259793","Ti-6Al-4V","Elastic modulus",112.0,null,null,null,"GPa","","","","","",false,"","methods",""],["oa:W7156691269","Ti-6Al-4V","stiffness",380.0,null,null,null,"%","","","","","",false,"unit_mismatch","conclusions","Our engineered BCCT lattices with triply-twinned meta-grain architecture deliver significantly higher stiffness (+380%) and strength (+279%) compared to BCC lattices, with mechanical performance scaling predictably with decreasing meta-grain size."],["oa:W7156691269","Ti-6Al-4V","stiffness",380.0,null,null,null,"%","","as-built","","","",false,"unit_mismatch","abstract","Triply-twinned meta-crystal architectures transform the dominant strut-scale deformation from bending to stretching in both polymeric (Rigid 4K) and metallic (Ti-6Al- 4V) Additively Manufactured (AM) BCCT lattices, significantly enhancing their stiffness (+380%) and strength (+279%)."],["oa:W7159904519","Ti-6Al-4V","E",126.0,null,null,null,"GPa","","","","FEM","",true,"","results","The maximum stress σmax was estimated by the ﬁnite element method (FEM) using the CAD software Autosesk Inventor® (Autodesk Inc., Marin County, CA, USA), assuming an isotropic linear elastic material (E = 126 GPa)."],["oa:W7159904519","Ti-6Al-4V","Young’s modulus",126.0,null,null,null,"GPa","","","","tensile test","",false,"","methods","The mechanical properties, obtained by tensile testing in previous work, are an ultimate tensile strength of 1147 MPa and a Young’s modulus of 126 GPa [19]."],["oa:W7160131813","","elastic moduli",13.7,null,null,null,"GPa","","","","","",false,"out_of_range","methods","The elastic moduli of cortical and cancellous bone were set to 13.7 and 1.37 GPa, respectively, with a Poisson’s ratio of 0.3 for both."],["oa:W7160131813","","elastic moduli",1.37,null,null,null,"GPa","","","","","",false,"out_of_range","methods","The elastic moduli of cortical and cancellous bone were set to 13.7 and 1.37 GPa, respectively, with a Poisson’s ratio of 0.3 for both."],["oa:W7160131813","","elastic modulus",10.0,null,null,null,"GPa","","","","","",true,"out_of_range","methods","The porous titanium alloy customized scaffold was assigned an elastic modulus of 10 GPa and a Poisson’s ratio of 0.3."],["oa:W7160515039","Ti-6Al-4V","elastic modulus",4.6,null,null,null,"%","","as-built","","","",false,"unit_mismatch","results",""],["oa:W7161706150","Ti-30Nb-2.5Sn","elastic modulus",106.0,null,null,18.0,"GPa","","DSC heat-treated","alpha+beta","nanoindentation","",false,"","results_discussion","The 𝛼 + 𝛽 region presents an elastic modulus of 106 ± 18 GPa and a Vickers hardness of 434 ± 38 HV."],["oa:W7161706150","Ti-30Nb-2.5Sn","elastic modulus",85.0,null,null,5.0,"GPa","","DSC heat-treated","beta","nanoindentation","",false,"","results_discussion","The 𝛽 phase region, which is formed in the vicinity of a Nb particle, exhibits an elastic modulus of 85 ± 5 GPa, along with a Vickers hardness of 302 ± 50 HV."],["oa:W7161706150","Ti-30Nb-2.5Sn","elastic modulus",76.0,null,null,11.0,"GPa","","DSC heat-treated","Nb particle","nanoindentation","",false,"","results_discussion","In terms of microscale mechanical behavior, the Nb particles exhibit an elastic modulus of (76 ± 11) GPa and a Vickers hardness of 164 ± 26 HV."],["oa:W7161770150","Ti-6Al-4V","Elastic Modulus/GPa",125.0,110.0,140.0,null,"GPa","","","","","",false,"","table","995\t110–140\t800–1100\t900–1200\t300–400\t13–16\t33–110"],["oa:W7162773266","Ti-6Al-4V","Elastic Modulus/GPa",122.1,null,null,null,"GPa","","","","","",false,"","table","Ti-6Al-4V ELI BM\t122.1\t0.34"],["oa:W7163068678","AL7050","Young’s Modulus",71.0,null,null,null,"GPa","","","","","",false,"","methods",""],["oa:W7163068678","Ti-6Al-4V","Young’s Modulus",113.0,null,null,null,"GPa","","","","","",false,"","methods",""],["oa:W7163068678","AlSi10Mg","Young’s Modulus",70.0,null,null,null,"GPa","","","","","",false,"","methods",""],["oa:W7163147442","Titanium Alloy (Ti–6Al–4V)","Young’s Modulus",110.0,null,null,null,"GPa","","","","","",false,"","methods","Material Density (kg/m3) Young’s Modulus (GPa) Poisson’s Ratio Yield Strength (MPa) Thermal Conductivity (W/mꞏK) Specific Heat (J/kgꞏK) Carbon Fibre Composite 1600 135 0.30 600 (directional) 6 710 Titanium Alloy (Ti–6Al–4V) 4430 110 0.34 880 7.2 560 Stainless Steel (AISI 316L) 8000 193 0.30 290 16.2 500 luminum Alloy (AA 6061-T6) 2700 69 0.33 276 167 896 Table 2."],["oa:W7163147442","Aluminum Alloy (AA 6061-T6)","Young’s Modulus",69.0,null,null,null,"GPa","","","","","",false,"","methods","Material Density (kg/m3) Young’s Modulus (GPa) Poisson’s Ratio Yield Strength (MPa) Thermal Conductivity (W/mꞏK) Specific Heat (J/kgꞏK) Carbon Fibre Composite 1600 135 0.30 600 (directional) 6 710 Titanium Alloy (Ti–6Al–4V) 4430 110 0.34 880 7.2 560 Stainless Steel (AISI 316L) 8000 193 0.30 290 16.2 500 luminum Alloy (AA 6061-T6) 2700 69 0.33 276 167 896 Table 2."],["oa:W7163147442","Stainless Steel (AISI 316L)","Young’s Modulus",193.0,null,null,null,"GPa","","","","","",false,"","methods","Material Density (kg/m3) Young’s Modulus (GPa) Poisson’s Ratio Yield Strength (MPa) Thermal Conductivity (W/mꞏK) Specific Heat (J/kgꞏK) Carbon Fibre Composite 1600 135 0.30 600 (directional) 6 710 Titanium Alloy (Ti–6Al–4V) 4430 110 0.34 880 7.2 560 Stainless Steel (AISI 316L)
