Repository: akhtar07/tisci-explorer

# TiSci Explorer

A read-only, static explorer for **TiSci**, an autonomous research agent for titanium alloys. TiSci reads the
titanium-alloy literature, builds a knowledge graph and a table of measured values, proposes hypotheses where the
graph has gaps, and tests them with DFT (MACE / VASP) and the ICME-lite multiscale chain.

**Live site:** https://akhtar07.github.io/tisci-explorer/

The site has seven sections:

| Section | What it shows |
|---|---|
| Overview | Corpus → graph → facts → hypotheses → verdicts, with the snapshot's counts |
| Worked example | One full loop for W in α-Ti: graph path, hypothesis, novelty check, DFT test, verdict, follow-up, DAMASK |

File: data/facts/elongation.json (part 30 of 38)
5.17\t7.5 ± 2.09\t14.83 ± 1.33"],["oa:W4400365743","Ti-6Al-4V","Elongation (%)",16.5,12.0,21.0,null,"%","","wrought","","","",false,"","table","Elongation (%)\t21 []14 []8 [ASTM F136]12–21 [AMS 4928]\t17 ± 4 []7.2 []17.8 ± 0.6 []11 []\t11–12 []6 []\t4.5 []8.3 []"],["oa:W4400365743","Ti-6Al-4V","Elongation (%)",17.0,17.0,17.0,4.0,"%","","WAAM","","","",false,"","table","Elongation (%)\t21 []14 []8 [ASTM F136]12–21 [AMS 4928]\t17 ± 4 []7.2 []17.8 ± 0.6 []11 []\t11–12 []6 []\t4.5 []8.3 []"],["oa:W4400365743","Ti-6Al-4V","Elongation (%)",11.5,11.0,12.0,null,"%","","WLAM","","","",false,"","table","Elongation (%)\t21 []14 []8 [ASTM F136]12–21 [AMS 4928]\t17 ± 4 []7.2 []17.8 ± 0.6 []11 []\t11–12 []6 []\t4.5 []8.3 []"],["oa:W4400365743","Ti-6Al-4V","Elongation (%)",6.4,4.5,8.3,null,"%","","WEBAM","","","",false,"","table","Elongation (%)\t21 []14 []8 [ASTM F136]12–21 [AMS 4928]\t17 ± 4 []7.2 []17.8 ± 0.6 []11 []\t11–12 []6 []\t4.5 []8.3 []"],["oa:W4400415278","TA15","Relative elongation A5",16.5,null,null,null,"%","room temperature","as-built EBP","","tensile test","",false,"","results","Table 2 Mechanical characteristics of TA15 samples made by electron beam 3D printing (EBP) and electron beam melting (EBM) technologies Sample manufacturing technology Tensile strength Rm,, MPa Yield strength R0.2, MPa Young’s module Е, GPa Relative elongation A5, % EBP 1139 1050 122 16,5 EBM 895 849 134 5,1 5."],["oa:W4400415278","TA15","Relative elongation A5",5.1,null,null,null,"%","room temperature","as-built EBM","","tensile test","",false,"","results","Table 2 Mechanical characteristics of TA15 samples made by electron beam 3D printing (EBP) and electron beam melting (EBM) technologies Sample manufacturing technology Tensile strength Rm,, MPa Yield strength R0.2, MPa Young’s module Е, GPa Relative elongation A5, % EBP 1139 1050 122 16,5 EBM 895 849 134 5,1 5."],["oa:W4400415278","TA15","relative elongation",16.5,null,null,null,"","","as-built EBP","","","",false,"unit_missing","discussion","For the yield strength, the excess is 24 %, and the relative elongation of the material printed by 3D printing technology is 3.2 times higher (Fig. 9 and data in Table 2)."],["oa:W4400415278","TA15","relative elongation",16.5,null,null,null,"","","as-built EBP","","","",false,"unit_missing","conclusions","The relative elongation of material printed by 3D printing technology is 3.2 times higher."],["oa:W4400648683","pure Ti","ductility",5.5,4.0,7.0,null,"%","","","","tensile test","",false,"","abstract","All the prepared samples were highly dense with a relative density above 99%, but exhibited significant variations in grain size (10 to 57 µm), tensile yield strength (488 to 700 MPa), ultimate tensile strength (597 to 792 MPa), and ductility (4 to 7%)."],["oa:W4400956772","Ti35Nb30Zr29Mo3Ta3","nominal strains",70.0,70.0,70.0,null,"%","","","","","",false,"","abstract",""],["oa:W4400972198","Al-Mg-Si-Ti","El",9.1,null,null,0.2,"%","room temperature","as-built L-PBF","","tensile test","",false,"","results","In contrast, the Al-Mg-Si-Ti alloy possessed a high YS of 362.4 MPa, UTS of 447.8 MPa and El of 9.1%, preserving an excellent synergy of strength and ductility."],["oa:W4400972198","AA6061","El",0.1,null,null,0.1,"%","room temperature","as-built L-PBF","","tensile test","",false,"","results","The L-PBFed AA6061 alloy exhibited almost no bearing capacity with a UTS of 54.5 MPa and an El of 0.1%, and the fracture morphology exhibited a typical brittle delamination fracture with the existence of cracks and pores (Figure 6(c, d)), which was consistent with the fractography of other crack-prone Al alloys [13,33,34]."],["oa:W4400972198","AA6061","El",0.1,null,null,0.1,"%","room temperature","as-built L-PBF","","tensile test","",false,"","discussion","Condition YS (MPa) UTS (MPa) El (%) AA6061 53.4 ± 3 54.5 ± 4 0.1 ± 0.1 Al-Mg-Si-Ti 362.4 ± 4 447.8 ± 6 9.1 ± 0.2 8 T."],["oa:W4400972198","Al-Mg-Si-Ti","El",9.1,null,null,0.2,"%","room temperature","as-built L-PBF","","tensile test","",false,"","discussion","Condition YS (MPa) UTS (MPa) El (%) AA6061 53.4 ± 3 54.5 ± 4 0.1 ± 0.1 Al-Mg-Si-Ti 362.4 ± 4 447.8 ± 6 9.1 ± 0.2 8 T."],["oa:W4400972198","AA6061","El",9.1,null,null,null,"%","","as-built L-PBF","","","",false,"","conclusions","Correspondingly, the L-PBFed AA6061 alloy exhibits poor bearing capacity, and the trade-oﬀin mechanical properties between strength and ductility (the UTS of 447.8 MPa and the El of 9.1%) is obtained in the L-PBFed Al-Mg-Si-Ti alloy."],["oa:W4400972198","Al-Mg-Si-Ti","El",9.1,null,null,null,"%","","as-built L-PBF","","","",false,"","conclusions","Correspondingly, the L-PBFed AA6061 alloy exhibits poor bearing capacity, and the trade-oﬀin mechanical properties between strength and ductility (the UTS of 447.8 MPa and the El of 9.1%) is obtained in the L-PBFed Al-Mg-Si-Ti alloy."],["oa:W4400972198","Al-Mg-Si-Ti","elongation",9.1,null,null,null,"%","room temperature","as-LPBFed","equiaxed","tensile test","1 × 10−3 s−1",false,"","abstract","Also, the Al-Mg-Si-Ti alloy with dislocation interaction of Al/Mg2Si eutectics and Al3Ti particles show an excellent ultimate tensile strength of 447.8 MPa and elongation of 9.1% under as-LPBFed condition."],["oa:W4401030333","Ti-6Al-4V","Elongation at breakage",16.0,null,null,null,"%","","as-built SLM","","","",false,"","table","Elongation at breakage\t16%"],["oa:W4401077758","Ti-6Al-4V","Elongation (%)",16.0,14.0,18.0,null,"%","ambient temperature","","","","",false,"","table","Ti-64 alloy\t~950\t~880\t14–18\t~300\t6.7–7.3"],["oa:W4401077758","Ti-5Al-5Mo-5V-3Cr","Elongation (%)",6.0,null,null,null,"%","ambient temperature","","","","",false,"","table","Ti-5553 alloy\t1290\t1170\t6\t415\t5"],["oa:W4401108570","Ti-6Al-4V","elongation",5.3,null,null,null,"%","","","","","",false,"","results_discussion","For 1 wt% PCA, these values are 5.3% and 74.8%, respectively."],["oa:W4401246275","Ti-6Al-4V","elongation capacity",10.5,10.5,10.5,null,"%","","HIP-HPLT","","","",false,"","results_discussion","A notable observation from these results is the lower elongation capacity of the binder jetting material, which was approximately 9%, except for the material processed by HIP-HPLT, where the elongation slightly increased to 10.5%."],["oa:W4401246275","Ti-6Al-4V","deformation capacity",0.0,null,null,null,"","","BJ + HIP","","","",true,"unit_missing","conclusions","However, the deformation capacity remained limited, which was likely due to the oxygen content in the sample, which was around 0.35%."],["oa:W4401246275","Ti-6Al-4V","deformation capacity",10.0,null,null,null,"%","room temperature","binder jetting + HIP","","tensile test","",false,"","results_discussion","The tensile properties obtained after the HIP treatment demonstrated an appropriate strength value that was comparable with that of the PBF + HIP process, but the deformation capacity was lower, not exceeding 10%."],["oa:W4401246275","Ti-6Al-4V","deformation capacity",9.25,null,null,null,"%","room temperature","as-sintered binder jetting","","tensile test","",false,"","results_discussion","In the binder jetting Ti-6Al-4V alloy analyzed in this study, the as-sintered condition showed a poor tensile strength of 790 MPa and a reduced deformation capacity of about 9.25%."],["oa:W4401246275","Ti-6Al-4V","deformation capacity",13.2,null,null,null,"%","room temperature","PBF + HIP-HPLT","","tensile test","",false,"","results_discussion","The PBF material subjected to the HIP-HPLT treatment demonstrated a good combination of strength, with a yield strength of around 945 MPa, a moderate deformation capacity of approximately 13.2%, and good fatigue behavior close to that of the reference material."],["oa:W4401246275","Ti-6Al-4V","ductility",11.2,null,null,null,"%","room temperature","as-built PBF","martensitic α'","tensile test","",false,"","results_discussion","This material had a higher yield strength (1090 MPa) but a lower ductility (11.2%)."],["oa:W4401246275","Ti-6Al-4V","elongation",19.5,19.5,19.5,null,"%","","","","","",false,"","results_discussion","It exhibited a moderate yield strength of 894 MPa and good ductility with an elongation of 19.5%, along with excellent fatigue behavior, as reported in a previous work by the authors []."],["oa:W4401246275","Ti-6Al-4V","elongation capacity",19.5,19.5,19.5,null,"%","","","","","",false,"","results_discussion","These values were significantly lower than the elongation capacity of the reference wrought material (19.5%)."],["oa:W4401246275","Ti-6Al-4V","elongation capacity",9.0,9.0,9.0,null,"%","","as-sintered","","","",false,"","results_discussion","A notable observation from these results is the lower elongation capacity of the binder jetting material, which was approximately 9%, except for the material processed by HIP-HPLT, where the elongation slightly increased to 10.5%."],["oa:W4401388782","VT23M","ductility",16.0,null,null,null,"%","liquid nitrogen","","","tensile test","",false,"","abstract","Dynamic non-equilibrium process (DNP) realized at a temperature of liquid nitrogen proved to be unable to impair the strength properties of the VT23M titanium alloy compared to room temperature; however, they caused a significant decrease in ductility (down to 16%)."],["oa:W4401388782","VT23M","",-6.0,null,null,null,"%","77 K","","","","",false,"out_of_range","discussion","At the same time, a significant decrease (by up to 6%) in the alloy ductility was observed at a temperature of 77 K []."],["oa:W4401388782","VT23M","plasticity",16.0,null,null,null,"%","","","","","",false,"","conclusions","At the same time, the alloy plasticity dropped down to 16%."],["oa:W4401388782","VT23M","",-16.0,null,null,null,"%","room temperature","","","","",false,"out_of_range","discussion","The scatter of the ultimate strength values under different loading conditions upon repeated static tensioning at room temperature is within 3%, and the maximum decrease in the alloy plasticity is more significant—down to 16%."],["oa:W4401388782","VT23M","δ, %",20.5,20.0,21.0,null,"%","","","","","",false,"","table","VT23M\t1000–1150\t1080–1180\t20–21"],["oa:W4401818868","Ti-6Al-4V","failure strain",0.28,null,null,null,"","","","","","0.1 s-1",false,"unit_missing","methods",""],["oa:W4401818868","Ti-6Al-4V","failure strain",0.09,null,null,null,"","","","","","20000 s-1",false,"unit_missing","methods",""],["oa:W4401818868","Ti-6Al-4V","failure strain",0.3,null,null,null,"","","","","","30000 s-1",false,"unit_missing","methods",""],["oa:W4401818868","Ti-6Al-4V","failure strain",1.2,null,null,null,"","","","","","30000 s-1",false,"unit_missing","methods",""],["oa:W4401818868","Ti-6Al-4V","failure strain",0.05,null,null,null,"","","","","","30000 s-1",false,"unit_missing","methods",""],["oa:W4401818868","Ti-6Al-4V","failure strain",0.18,null,null,null,"","","","","","8000 s-1",false,"unit_missing","methods",""],["oa:W4401818868","Ti-6Al-4V","failure strain",0.06,null,null,null,"","","","","","30000 s-1",false,"unit_missing","methods",""],["oa:W4401818868","Ti-6Al-4V","failure strain",0.7,null,null,null,"","","","","","30000 s-1",false,"unit_missing","methods",""],["oa:W4401947156","S3","elongations",0.5,null,null,null,"%","","","","","",false,"","results_discussion","All three samples showed brittle fracture with elongations less than 0.5%."],["oa:W4401947156","S2","elongations",0.5,null,null,null,"%","","","","","",false,"","results_discussion","All three samples showed brittle fracture with elongations less than 0.5%."],["oa:W4401947156","S1","elongations",0.5,null,null,null,"%","","","","","",false,"","results_discussion","All three samples showed brittle fracture with elongations less than 0.5%."],["oa:W4401997056","CP-Ti Grade 2","εf",0.25,0.25,0.25,null,"truestrain","room temperature","as-received","","tensile test","0.00067s−1",false,"unit_mismatch","methods","The results can be found in , in which Sy, Sut, K, n, and εf represent the 0.2% offset yield true strength, ultimate true tensile strength, coefficient of strength, hardening exponent, and failure true strain, respectively."],["oa:W4402449328","Ti-6Al-4V","ductility",16.0,null,null,null,"%","","","","","",false,"","results_discussion","In the 45° direction the ductility was less than in the other two directions, i.e., 7.5% versus 11% and 16%."],["oa:W4402449328","Ti-6Al-4V","elongation at break",15.0,15.0,20.0,null,"%","room temperature","","","tensile test","",false,"","results_discussion","When inoculated with an area density of 0.34 mg/mm2 SiC (0.8 wt.% Si in the FZ), grain reﬁnement is decreased but elongation at break is improved (Langen et al. 2018)."],["oa:W4402449328","Ti-6Al-4V","elongation at break",0.5,0.5,0.5,null,"%","room temperature","","","tensile test","",false,"","results_discussion","Tensile tests showed that incolation with an area density of 1.21 mg/mm2 SiC (1.7 wt.% Si in the FZ) reduced the elongation signiﬁcantly to less than 0.5% (Langen 2021)."],["oa:W4402449328","Ti-6Al-4V","elongation at break",0.0,null,null,null,"","","","","","",false,"unit_missing","results_discussion","With the addition of 0.1 wt.% carbon, both strength and elongation at break are higher than the reference weld without carbon addition (Mereddy et al. 2018)."],["oa:W4402449328","Ti-6Al-4V","elongation at break",1.0,null,null,null,"%","","","","","",false,"","results_discussion","However, the TiC precipitates formed embrittled the material signiﬁcantly, causing the elongation at break to drop from 10 to 1%."],["oa:W4402449328","Ti-6Al-4V","elongation at break",10.0,10.0,15.0,null,"%","room temperature","","","tensile test","",false,"","results_discussion","Carstensen et al. Fig. 8 Yield strength, tensile strength and elongation at break of base material, welded specimens and ﬂux-welded specimens BM means the base material, Ref means the reference weld at 60 A and Flux means the weld at 20 A and the use of ﬂux; error bars show the highest and lowest values obtained from the specimens C (Langen 2021)."],["oa:W4402449328","Ti-6Al-4V","ductility",7.5,null,null,null,"%","","","","","",false,"","results_discussion","In the 45° direction the ductility was less than in the other two directions, i.e., 7.5% versus 11% and 16%."],["oa:W4402449328","Ti-6Al-4V","ductility",11.0,null,null,null,"%","","","","","",false,"","results_discussion","In the 45° direction the ductility was less than in the other two directions, i.e., 7.5% versus 11% and 16%."],["oa:W4402449328","Ti-6Al-4V","elongation at fracture",6.0,null,null,null,"%","","","","","",false,"","results_discussion","The elongation at fracture was also similar in all directions and, at least 6%, was above the values of the inoculated specimens and in the range of the specimens welded with ﬂux."],["oa:W4402586873","","LAGB",18.4,null,null,1.0,"%","","","","","",false,"","conclusions",""],["oa:W4402586873","TA3V","allongement à rupture",27.0,27.0,27.0,null,"%","room temperature","as-received","","tensile test","1.0 × 10−4 s−1",false,"","conclusions",""],["oa:W4402586873","TA3V","A",38.2,null,null,null,"%","room temperature","thermomechanically treated TB3 (75% DT)","","tensile test","",false,"","conclusions",""],["oa:W4402586873","TA3V","A",14.0,null,null,null,"%","room temperature","75% DL + 875°C/3h","","tensile test","",false,"","conclusions",""],["oa:W4402586873","TA3V","allongement à rupture",18.0,18.0,18.0,null,"%","room temperature","as-received","","tensile test","1.0 × 10−4 s−1",false,"","conclusions",""],["oa:W4402586873","TA3V","A",15.0,null,null,null,"%","room temperature","75% DL + 875°C/3h","","tensile test","",false,"","conclusions",""],["oa:W4402586873","TA3V","A",1.5,null,null,null,"%","room temperature","75% DT + 875°C/3h","","tensile test","",false,"","conclusions",""],["oa:W4402586873","TA3V","A",29.8,null,null,null,"%","room temperature","thermomechanically treated LB3 (75% DL)","","tensile test","",false,"","conclusions",""],["oa:W4402586873","TA3V","A",9.0,null,null,null,"%","room temperature","75% DL + 875°C/3h","","tensile test","",false,"","conclusions",""],["oa:W4402586873","TA3V","A",29.8,null,null,null,"%","room temperature","thermomechanically treated TB3 (75% DT)","","tensile test","",false,"","conclusions",""],["oa:W4402586873","","deformation",7.8,null,null,null,"%","","","","","",false,"","conclusions",""],["oa:W4402586873","TA3V","allongement à rupture",18.0,18.0,18.0,null,"%","room temperature","as-received","","tensile test","1.0 × 10−4 s−1",false,"","conclusions",""],["oa:W4402586873","TA3V","A",40.0,null,null,null,"%","room temperature","75% DL + 875°C/3h","","tensile test","",false,"","conclusions",""],["oa:W4402586873","","deformation",5.0,null,null,null,"%","","","","","",false,"","conclusions",""],["oa:W4402586873","","LAGB",9.4,null,null,1.1,"%","","","","","",false,"","conclusions",""],["oa:W4402586873","TA3V","A",28.3,null,null,null,"%","room temperature","thermomechanically treated LB3 (75% DL)","","tensile test","",false,"","conclusions",""],["oa:W4402638076","Ti-6Al-4V","elongation",0.0,null,null,null,"%","room temperature","DCT 24 h","","tensile test","",false,"","results_discussion","Meanwhile, the elongation decreases to some extent with 24 h of DCT."],["oa:W4402638076","Ti-6Al-4V","elongation",19.13,null,null,null,"%","room temperature","DCT 18 h","martensitic α'","tensile test","",false,"","conclusions","In particular, the hardness of the base material increased from 331.2 HV0.5 to 362.5 HV0.5 with 18 h of DCT, presenting a 9.5% improvement compared to the sample without DCT. - (3)The sample subjected to 18 h of DCT experienced little effect on its tensile strength, but there were notable improvements in elongation (19.13%) and toughness (36.36 J/cm2), demonstrating increases of 27.53% and 8.09%, respectively, compared to the sample without DCT."],["oa:W4402638076","Ti-6Al-4V","elongation",27.33,null,null,null,"%","room temperature","DCT 18 h","","tensile test","2 mm/min",false,"","abstract","In particular, the elongation and impact toughness of the sample subject to 18 h of DCT represented enhancements of 27.33% and 8.09%, respectively, compared to the raw material without DCT."],["oa:W4402638076","Ti-6Al-4V","elongation",19.1,null,null,null,"%","room temperature","DCT 18 h","martensitic α'","tensile test","",false,"","results_discussion","Furthermore, the elongation exhibited a substantial augmentation of 27.3% with 18 h of DCT, rising from 15.0% to 19.1%, compared to without DCT."],["oa:W4402638076","Ti-6Al-4V","Elongation",15.0,null,null,null,"%","room temperature","","","tensile test","",false,"","table","Value\t1033.3 MPa\t1000.0 MPa\t15.0%\t33.6 J/cm2\t331.2 HV"],["oa:W4402638076","Ti-6Al-4V","elongation",17.5,null,null,null,"%","room temperature","DCT 6 h","martensitic α'","tensile test","",false,"","results_discussion","As can be seen, the elongation increases significantly with 6 h of DCT compared to without DCT, which reaches 17.5%."],["oa:W4402638076","Ti-6Al-4V","elongation",0.0,null,null,null,"","","","","tensile test","",false,"unit_missing","results_discussion","Comparison of Tensile Properties As illustrated in , it can be observed that there is little change in the tensile strength with and without DCT, fluctuating around 1033.0 MPa, while the elongation exhibited a notable improvement."],["oa:W4402638076","Ti-6Al-4V","elongation",100.0,null,null,null,"%","room temperature","no DCT","","tensile test","2 mm/min",false,"out_of_range","abstract","In particular, the elongation and impact toughness of the sample subject to 18 h of DCT represented enhancements of 27.33% and 8.09%, respectively, compared to the raw material without DCT."],["oa:W4403429913","","stretching rate",0.0,null,null,null,"","","","","","",false,"unit_missing","results_discussion","As the Ni content increases, the maximum stress, tensile strength, and stretching rate of the coatings initially rise and then decrease, reaching an optimal balance at Ni6."],["oa:W4403936482","Ti-6.5Al-3.5Mo-1.5Zr-0.3Si","percentage elongation",9.5,null,null,null,"%","","","","tensile test","",false,"","methods",""],["oa:W4403936482","Ti-6.5Al-3.5Mo-1.5Zr-0.3Si","percentage elongation",1.3,null,null,null,"%","","","","tensile test","",false,"","methods",""],["oa:W4403936482","Ti-6.5Al-3.5Mo-1.5Zr-0.3Si","percentage elongation",11.4,null,null,null,"%","","","","tensile test","",false,"","methods",""],["oa:W4403936482","Ti-6.5Al-3.5Mo-1.5Zr-0.3Si","elongation after fracture increased",11.4,null,null,null,"%","","","","","",false,"","conclusions",""],["oa:W4404091825","Ti-6Al-4V","elongation",10.0,10.0,10.0,null,"%","","as-built wire-arc directed energy deposition","","","",false,"","results_discussion","The current work results were satisfactory and mostly within the AMS 4928 standard;40 however, the required elongation of 10% has not been met."],["oa:W4404170343","Ti-24Nb-4Zr-8Sn","Fracture strainεmax",13.8,9.7,17.9,4.1,"%","","SLM","","tensile test","",false,"","table","Ti–24Nb–4Zr–8Sn\tSLM\t220 ± 6\t563 ± 38\t665 ± 18\t13.8 ± 4.1\t[,]"],["oa:W4404170343","Ti-6Al-7Nb","Fracture strainεmax",-1.0,null,null,null,"%","","SLM","","tensile test","",false,"out_of_range","table","Ti-6Al-7Nb\tSLM\t395 ± 10\t1029 ± 27\t–\t–\t[]"],["oa:W4404170343","Ti","Fracture strainεmax",19.5,null,null,null,"%","","SLM","","tensile test","",false,"","table","Ti\tSLM\t261 ± 13\t555\t757\t19.5\t[]"],["oa:W4404170343","Ti-6Al-4V","Fracture strainεmax",7.28,null,null,null,"%","","SLM","","tensile test","",false,"","table","Ti6Al4V\tSLM\t409\t1110\t1267\t7.28\t[]"],["oa:W4404376666","Ti-10V-2Fe-3Al","Elongation(%)",110.0,null,null,null,"%","room temperature","","","tensile test","",false,"out_of_range","table","Ti10V2Fe3Al\t1282[,]\t1220[,]\t110[]\t4–10[]\tHV 430 []\t0.35[,]\t527[]\t9.7 []\t7.0 []"],["oa:W4404417736","","elongation",0.0,null,null,null,"","room temperature","","","tensile test","5 × 10−4 s−1",false,"unit_missing","methods","Tensile tests were conducted at room temperature using a universal testing machine (Zwick, Roell Z050, Ulm, Germany) at a strain rate of 5 × 10−4 s−1."],["oa:W4404417736","Ti-6Al-4V","elongation",16.9,null,null,null,"%","room temperature","","","tensile test","",false,"","results_discussion","The TC4 layer exhibited relatively low tensile strength (1058 MPa) with high elongation (16.9%)."],["oa:W4404417736","GNPs/TC4","critical strain at break",7.8,null,null,null,"%","room temperature","","","SHPB","3000 s−1",false,"","results_discussion","The GNPs/TC4 layer achieved ultra-high dynamic compressive strength (2560 MPa) but a lower critical strain at break (7.8%), while the TC4 layer showed dynamic compressive strength and critical strain values of 1485 MPa and 26.2%, respectively."],["oa:W4404417736","Ti-6Al-4V","critical strain",26.2,null,null,null,"%","room temperature","","","SHPB","3000 s−1",false,"","results_discussion","The GNPs/TC4 layer achieved ultra-high dynamic compressive strength (2560 MPa) but a lower critical strain at break (7.8%), while the TC4 layer showed dynamic compressive strength and critical strain values of 1485 MPa and 26.2%, respectively."],["oa:W4404618854","Ti-6Al-4V","elongation at break",0.7,null,null,null,"%","","","","tensile test","",false,"","conclusions","The reported elongation at break does not exceed 0.7 % and the failure occurs in the SZ, which proves the low quality of the produced joint. • The obtained results show that the material stirred into the nugget zone is the steel backing plate used as an element of welding equipment."],["oa:W4404618854","Ti-6Al-4V","elongation at break",0.7,null,null,null,"%","","","","","",false,"","results_discussion","The reported elongation at break does not exceed 0.7 % and the failure occurs in the SZ, which proves the low quality of the produced joint."],["oa:W4404618854","Ti-6Al-4V","Elongation, A",16.5,null,null,null,"%","room temperature","","","tensile test","",false,"","methods","Tab. 2 Mechanical properties of the alloys to be welded Ti6Al4V Yield Strength, R0,2 Tensile Strength, Rm Elongation, A 998 MPa 1031 MPa 16.5 % AA7075-T651 Yield Strength, R0,2 Tensile Strength, Rm Elongation, A 496 MPa 570 MPa 12.2 %"],["oa:W4404618854","AA7075-T651","Elongation, A",12.2,null,null,null,"%","room temperature","","","tensile test","",false,"","methods","Tab. 2 Mechanical properties of the alloys to be welded Ti6Al4V Yield Strength, R0,2 Tensile Strength, Rm Elongation, A 998 MPa 1031 MPa 16.5 % AA7075-T651 Yield Strength, R0,2 Tensile Strength, Rm Elongation, A 496 MPa 570 MPa 12.2 %"],["oa:W4404695937","CP-Ti Grade 4","Engineering Strain at Failure",0.217,null,null,null,"","room temperature","sheet","","tensile test","",false,"unit_missing","table","TD\t118\t670\t725\t0.1208\t0.217"],["oa:W4404695937","CP-Ti Grade 4","Engineering Strain at Failure",0.218,null,null,null,"","room temperature","sheet","","tensile test","",false,"unit_missing","table","RD\t109\t574\t696\t0.1395\t0.218"],["oa:W4404799288","Ti-6Al-4V","plastic strain",6.3,null,null,null,"%","room temperature","","","tensile test","",false,"","methods","However, due to the low uniform elongation of the titanium alloy, the tensile experiments for Ti–6Al–4V were conducted until a maximum plastic strain of 6.3 % was reached."],["oa:W4405009030","AISI 304","Elongation (%)",40.0,null,null,null,"%","","","","","",false,"","table","Elongation (%)\t40\t28"],["oa:W4405009030","CP-Ti Grade 2","Elongation (%)",28.0,null,null,null,"%","","","","","",false,"","table","Elongation (%)\t40\t28"],["oa:W4405276801","1420","δ",19.8,null,null,null,"%","room temperature","","","tensile test","",false,"","conclusions","Experimental results showed that the 1.5-fold increase in ion current density (up to 450 μA/cm2) permits approximately a 2-fold reduction of irradiation time providing a close level of softening: σB = 351 MPa, σ0.2 = 161 MPa, δ = 19.8 %, at a lower fluence value of 3.7-1017 cm-2."],["oa:W4405314777","Ti-6Al-4V","ElongationMin",14.0,null,null,null,"%","","","","","",false,"","table","113.8\t880\t≥550\t≥14\t36 %\t≥334"],["oa:W4405378300","Ti-Al-Zr-Sn-Si-Mo-Nb","elongation",10.0,null,null,null,"%","600 °C","deformed","","tensile test","",false,"","results_discussion","Tensile mechanical properties of the cast (1) and deformed (2) alloy of the Ti–Al–Zr–Sn–Si–Mo–Nb system at different temperatures: 20°C (a) and 600°C (b)."],["oa:W4405378300","Ti-Al-Zr-Sn-Si-Mo-Nb","elongation",2.0,null,null,null,"%","20 °C","cast","","tensile test","",false,"","results_discussion","Tensile mechanical properties of the cast (1) and deformed (2) alloy of the Ti–Al–Zr–Sn–Si–Mo–Nb system at different temperatures: 20°C (a) and 600°C (b)."],["oa:W4405378300","Ti-Al-Zr-Sn-Si-Mo-Nb","elongation",15.0,null,null,null,"%","20 °C","deformed","","tensile test","",false,"","results_discussion","Tensile mechanical properties of the cast (1) and deformed (2) alloy of the Ti–Al–Zr–Sn–Si–Mo–Nb system at different temperatures: 20°C (a) and 600°C (b)."],["oa:W4405378300","Ti-Al-Zr-Sn-Si-Mo-Nb","relative elongation",9.0,null,null,null,"%","room temperature","T(β→(α+β))−100°C, 90% deformation","globular-plate","tensile test","",false,"","conclusions","It was found that the best ratio of mechanical properties, namely, 9% relative elongation and a high level of strength both at room temperature (1135 MPa) and at an operating temperature of 600°C (750 MPa), is demonstrated by TDT, which was carried out at a temperature of T(β→(α+β))−100°C."],["oa:W4405552586","TC4-2.4Cu","elongation",0.0,null,null,null,"","","","","tensile test","",false,"unit_missing","results_discussion","Compared with those of the TC4-2.4Cu alloy, the yield strength and tensile strength of the TC4-7.9Cu alloy increases by approximately 35%, while the elongation is reduced by 66%."],["oa:W4405552586","TC4-7.9Cu","elongation",0.0,null,null,null,"","","","","tensile test","",false,"unit_missing","results_discussion","Compared with those of the TC4-2.4Cu alloy, the yield strength and tensile strength of the TC4-7.9Cu alloy increases by approximately 35%, while the elongation is reduced by 66%."],["oa:W4405705827","AISI 304","Elongation(%)",40.0,null,null,null,"%","","","","","",false,"","table","AISI 304\t505\t215\t0.29\t193\t40"],["oa:W4405705827","CP-Ti Grade 2","Elongation(%)",28.0,null,null,null,"%","","","","","",false,"","table","Ti grade 2\t428\t318\t0.37\t113\t28"],["oa:W4405722020","TB18","decrease in ductility",0.0,null,null,null,"","","solution treated + aging at varying temperatures","","","",false,"unit_missing","conclusions","However, ductility steadily declined, and it was discovered that this decline was related to the size of the previous β grain. - After the same solution treatment, the TB18 alloy treated with varying aging temperatures shows a gain in strength but a decrease in ductility as the aging temperature rises."],["oa:W4405722020","TB18","elongation",2.7,null,null,null,"%","","","","","",false,"","results_discussion","The greatest changes in area reduction and elongation were 6.2% and 2.7%, respectively."],["oa:W4405737966","Ti-6Al-4V","Elongation (%)",10.0,null,null,null,"%","room temperature","","","","",false,"","table","TC4\t825\t10\t25\t400\t620"],["oa:W4405737966","Ti-5Al-2Sn-2Zr-4Mo-4Cr","Elongation (%)",7.0,null,null,null,"%","room temperature","","","","",false,"","table","TC17\t1120\t7\t15\t370\t907"],["oa:W4405738862","Ti-6Al-4V","strains",0.65,null,null,null,"%","room temperature","","","tensile test","",false,"","results_discussion","The corresponding strains were 0.51 % for the 2940 N load case, and 0.65 % for the second case, 3143 N."],["oa:W4405738862","Ti-6Al-4V","strains",0.51,null,null,null,"%","room temperature","","","tensile test","",false,"","results_discussion","The corresponding strains were 0.51 % for the 2940 N load case, and 0.65 % for the second case, 3143 N."],["oa:W4405760131","Ti-6Al-4V","Tensile elongation(e, %)",14.99,null,null,null,"%","room temperature","","","tensile test","",false,"","table","Tensile elongation(e, %)\t10.00\t14.99\t15.84"],["oa:W4405760131","Ti-6Al-4V","Tensile elongation(e, %)",15.84,null,null,null,"%","room temperature","","","tensile test","",false,"","table","Tensile elongation(e, %)\t10.00\t14.99\t15.84"],["oa:W4406103821","P2","elongation",0.71,null,null,null,"%","room temperature","","","tensile test","",false,"","results","The P2 alloy exhibits the highest room temperature tensile performance, with a tensile strength of 650 MPa and an elongation of 0.71%."],["oa:W4406103821","P2","total elongation",7.8,null,null,null,"%","room temperature","","","tensile test","",false,"","results","As the tensile stress further increases to 705 MPa, the alloy fractures, achieving a total elongation of 7.8%, as shown in Fig. 11(b)."],["oa:W4406103821","P2","Elongation",0.71,null,null,null,"%","room temperature","as-cast","","tensile test","",false,"","results","Table 5: Room temperature tensile data of P2 alloy and the other as-cast TiAl alloys in references Alloy composition Tensile strength (MPa) Elongation (%) P2 650.2 0.71 Ti-46Al-0.5W-0.5Si [29] 466.0 0.48 Ti-49Al [30] 450.0 0.60 Ti-43Al-3Si [31] 693.0 0.60 Ti-47Al-2Cr-2Nb-2Mn [32] 587.0 1.55 Ti-45Al-2Nb-2Mn [33] 480.0 - Figure 13 illustrates the Ti-46Al alloy fracture surfaces of room temperature tensile specimens at different pouring times."],["oa:W4406103821","P2","elongation",0.36,null,null,null,"%","room temperature","","","tensile test","",false,"","results","However, as the pouring time increases to 9 s, the tensile strength diminishes to a minimum of 420 MPa, accompanied by an elongation of only 0.36%."],["oa:W4406657556","Ti-6Al-4V","ductility",0.0,null,null,null,"","room temperature","","","","1 × 10−3 s−1",false,"unit_missing","abstract","Furthermore, the results of the detailed characterization of the recycled titanium alloys indicate that hydrogen plasma arc technology not only reduces the oxygen content to levels compliant with industrial standards for Ti‐6Al‐4 V but also substantially enhances the tensile strength and ductility of Ti‐6Al‐4 V compared with those of conventional cast titanium alloys."],["oa:W4406657556","Ti-6Al-4V","elongation",12.02,null,null,null,"%","room temperature","recycled, 8 min H plasma arc, 10% H₂/Ar","","tensile test","",false,"","results_discussion","The elongation increased from 6.31% to 12.02%, an increase of ≈90.5%."],["oa:W4406699397","Ti-6Al-4V","malleability",20.7,null,null,null,"%","","WQ1070","","","",false,"","results_discussion","Note that the treatment enhanced the compressive properties (strength and malleability) of the Ti64 alloy; for example, the UCS and malleability of WQ1070 are 537 MPa and 20.7%, respectively, compared to 517 MPa and 11.7%, respectively, for as-cast condition."],["oa:W4406699397","Ti-6Al-4V","malleability",11.7,null,null,null,"%","","as-cast","","","",false,"","results_discussion","Note that the treatment enhanced the compressive properties (strength and malleability) of the Ti64 alloy; for example, the UCS and malleability of WQ1070 are 537 MPa and 20.7%, respectively, compared to 517 MPa and 11.7%, respectively, for as-cast condition."],["oa:W4406699397","Ti-6Al-4V","malleability",20.7,null,null,null,"%","","","","","",false,"","results_discussion","The big variation in ductility between the as-cast and thermally treated Ti64 and Ti67 alloys is stated in Table 4, and the malleability of the Ti64 alloy is in the range of 11.7–20.7%, whereas the malleability of the Ti67 alloy shows a variation ranging from 15.5–23.9%."],["oa:W4406699397","Ti67","malleability",23.9,null,null,null,"%","","","","","",false,"","results_discussion","The big variation in ductility between the as-cast and thermally treated Ti64 and Ti67 alloys is stated in Table 4, and the malleability of the Ti64 alloy is in the range of 11.7–20.7%, whereas the malleability of the Ti67 alloy shows a variation ranging from 15.5–23.9%."],["oa:W4406699397","Ti-6Al-4V","malleability",11.7,null,null,null,"%","","","","","",false,"","results_discussion","The big variation in ductility between the as-cast and thermally treated Ti64 and Ti67 alloys is stated in Table 4, and the malleability of the Ti64 alloy is in the range of 11.7–20.7%, whereas the malleability of the Ti67 alloy shows a variation ranging from 15.5–23.9%."],["oa:W4406699397","Ti67","malleability",15.5,null,null,null,"%","","","","","",false,"","results_discussion","The big variation in ductility between the as-cast and thermally treated Ti64 and Ti67 alloys is stated in Table 4, and the malleability of the Ti64 alloy is in the range of 11.7–20.7%, whereas the malleability of the Ti67 alloy shows a variation ranging from 15.5–23.9%."],["oa:W4406821160","Ti-6Al-4V","ductility",0.0,null,null,null,"","","flow-formed at 1 mm/rev","","","",false,"unit_missing","conclusions",""],["oa:W4406821160","Ti-6Al-4V","ductility",0.0,null,null,null,"","","flow-formed at 2.5 mm/rev","","","",false,"unit_missing","conclusions",""],["oa:W4406904184","Ti-6Al-4V","Elongation at break (%)",10.0,null,null,null,"%","","","","","",false,"","methods","The cutting speeds used on a lathe machine were 68, 110, and 125 m/min, combined with feed Table 1: Titanium Alloy’s (Ti-6Al-4V) physical properties Mechanical Properties Values Ultimate Tensile Strength (MPa) 1170 Tensile Strength, Yield (MPa) 1100 Modulus of Elasticity (GPa) 114 Shear Modulus (GPa) 44 Elongation at break (%) 10 Poisson’s Ratio 0.342 Table 2: Titanium Alloy’s (Ti-6Al-4V) chemical composition Elements Content (%) Titanium (Ti) 90 Aluminium (Al) 6 Vanadium (V) 4 Iron (Fe) 0.25 Ox"],["oa:W4406945959","HT DMLS Ti6Al4V","ductility",3.0,null,null,null,"%","","","","","",false,"","conclusions","- 1.A significant reduction in ductility on hydrogen charging was observed in all the samples, with DMLS and HT DMLS Ti6Al4V samples showing higher susceptibility toward hydrogen embrittlement compared to HR Ti6Al4V."],["oa:W4406945959","HR Ti6Al4V","ductility",8.0,null,null,null,"%","","","","","",false,"","conclusions","- 1.A significant reduction in ductility on hydrogen charging was observed in all the samples, with DMLS and HT DMLS Ti6Al4V samples showing higher susceptibility toward hydrogen embrittlement compared to HR Ti6Al4V."],["oa:W4406945959","DMLS Ti6Al4V","ductility",2.0,null,null,null,"%","","","","","",false,"","conclusions","- 1.A significant reduction in ductility on hydrogen charging was observed in all the samples, with DMLS and HT DMLS Ti6Al4V samples showing higher susceptibility toward hydrogen embrittlement compared to HR Ti6Al4V."],["oa:W4407223042","Ti-28Nb-18Al-4Sn","fracture strain",27.8,null,null,null,"%","","cold isostatic pressing + atmospheric pressure sintering","","","",false,"","conclusions","When the Sn content reaches 4 at.%, the compressive strength has already decreased by 10 MPa compared to the alloy without Sn, and the fracture strain has decreased by 15%, resulting in poorer alloy performance."],["oa:W4407223042","Ti-28Nb-18Al-1Sn","fracture strain",42.8,null,null,null,"%","room temperature","as-sintered 1400°C/3h","","compressive test","",false,"","abstract","The optimal combination of elasticity, strength, and plasticity was achieved at a Sn concentration of 1 at.%; at this time, the elastic modulus of the alloy was 26.8 GPa, with a compressive strength of up to 1352 MPa and a fracture strain of 42.8%."],["oa:W4407223042","Ti-28Nb-18Al-1Sn","fracture strain",42.8,null,null,null,"%","","cold isostatic pressing + atmospheric pressure sintering","","","",false,"","conclusions","When the Sn content reaches 1 at.%, the alloy exhibits optimal overall mechanical properties, characterized by a favorable balance of elasticity, strength, and plasticity; at this time, the elastic modulus of the alloy is 26.8 GPa, with a compressive strength of up to 1352 MPa and a fracture strain of 42.8%."],["oa:W4407223042","","fracture strain",42.8,null,null,null,"%","","","","","",false,"","results_discussion","At this point, the alloy exhibits a balance between elasticity, plasticity, and strength, resulting in optimal overall mechanical properties; at this time, the elastic modulus of the alloy is 26.8 GPa, with a compressive strength of up to 1352 MPa and a fracture strain of 42.8%."],["oa:W4407532047","","elongation",7.6,null,null,null,"%","room temperature","","","tensile test","1 mm/min",false,"","abstract","The tensile strength, elongation, and fracture energy of the optimized PDCT sample are 921.4 MPa, 7.6% and 5.47 × 107 J/m3, which increased by 4.9%, 28.8% and 80.5% compared with the untreated sample, respectively."],["oa:W4407532047","","elongation",7.3,null,null,null,"%","room temperature","","","tensile test","1 mm/min",false,"","results_discussion","The ultimate tensile strength and elongation of the sample were 912.5 MPa and 7.3%, showing an increase of 3.9% and 23.7%, respectively, compared with the untreated sample."],["oa:W4407532047","PDCT","Elongation (%)",6.7,null,null,0.1,"%","room temperature","PDCT48","","tensile test","",false,"","table","PDCT48\t886.1\t2.0\t6.7\t0.1\t3.93 × 107\t0.11 × 107"],["oa:W4407532047","ZTC4","Elongation, δ (%)",5.9,null,null,null,"%","room temperature","untreated","","tensile test","",false,"","table","Untreated\tRoom temperature\t0\t878.3\t5.9\t"],["oa:W4407532047","","elongation",7.6,null,null,null,"%","room temperature","","","tensile test","1 mm/min",false,"","results_discussion","Notably, the tensile strength and elongation of PDCT36 were 921.4 MPa and 7.6%, which were 4.9% and 28.8% higher than those of the untreated sample, respectively."],["oa:W4407532047","PDCT","Elongation (%)",7.4,null,null,0.1,"%","room temperature","PDCT24","","tensile test","",false,"","table","PDCT24\t910.5\t1.6\t7.4\t0.1\t4.81 × 107\t0.08 × 107"],["oa:W4407532047","ZTC4","Elongation, δ (%)",7.3,null,null,null,"%","-196 °C","DCT12","","tensile test","",false,"","table","DCT12\t−196 °C\t12\t859.2\t7.3\t"],["oa:W4407532047","PDCT","Elongation (%)",5.9,null,null,0.3,"%","room temperature",
