Repository: akhtar07/tisci-explorer

# TiSci Explorer

A read-only, static explorer for **TiSci**, an autonomous research agent for titanium alloys. TiSci reads the
titanium-alloy literature, builds a knowledge graph and a table of measured values, proposes hypotheses where the
graph has gaps, and tests them with DFT (MACE / VASP) and the ICME-lite multiscale chain.

**Live site:** https://akhtar07.github.io/tisci-explorer/

The site has seven sections:

| Section | What it shows |
|---|---|
| Overview | Corpus → graph → facts → hypotheses → verdicts, with the snapshot's counts |
| Worked example | One full loop for W in α-Ti: graph path, hypothesis, novelty check, DFT test, verdict, follow-up, DAMASK |

File: data/facts/other.json (part 30 of 112)
"results_discussion",""],["oa:W2100216734","TiAl","aluminium",24.5,null,null,null,"at%","","","","","",false,"unmapped_property","results_discussion",""],["oa:W2100216734","TiAl","titanium",58.4,null,null,null,"at%","","","","","",false,"unmapped_property","results_discussion",""],["oa:W2100216734","TiAl","aluminium",39.7,null,null,null,"at%","","","","","",false,"unmapped_property","results_discussion",""],["oa:W2100216734","Tax3","shrinkage",6.0,null,null,null,"%","","HIPped at 1200°C/2h + 200MPa","","","",false,"unmapped_property","results_discussion",""],["oa:W2100216734","Tax1","fracture strength",123.6,null,null,null,"MPa","","","","","",false,"unmapped_property","results_discussion",""],["oa:W2100216734","Tax3","fracture strength",213.0,null,null,null,"MPa","","","","","",false,"unmapped_property","results_discussion",""],["oa:W2100216734","Tax1","fracture strength",213.0,null,null,null,"MPa","800 °C","HIPped","","tensile test","",false,"unmapped_property","results_discussion",""],["oa:W2100216734","Tax1","fracture strength",285.0,null,null,null,"MPa","800 °C","HIPped","","tensile test","",false,"unmapped_property","results_discussion",""],["oa:W2100216734","Tax1","fracture strength",201.0,null,null,null,"MPa","900 °C","HIPped","","tensile test","",false,"unmapped_property","results_discussion",""],["oa:W2100216734","Tax1","fracture strength",193.0,null,null,null,"MPa","900 °C","HIPped","","tensile test","",false,"unmapped_property","results_discussion",""],["oa:W2100216734","Tax3","fracture strength",247.0,null,null,null,"MPa","room temperature","HIPped","","tensile test","",false,"unmapped_property","results_discussion",""],["oa:W2100216734","Tax3","fracture strength",207.0,null,null,null,"MPa","room temperature","HIPped","","tensile test","",false,"unmapped_property","results_discussion",""],["oa:W2105050964","Ti-29Nb-13Ta-4.6Zr","orthorhombic martensite β00 phase",0.0,null,null,null,"","room temperature","1073 K","martensitic α'","X-ray diffraction","",false,"unmapped_property","results_discussion",""],["oa:W2105050964","Ti-29Nb-13Ta-4.6Zr","martensite phase is formed",0.0,null,null,null,"","","cold rolling ratio over 95%, second solution treatment temperature over 1073 K, second solution treatment time over 0.06 ks","martensitic α'","","",false,"unmapped_property","conclusions",""],["oa:W2105238322","","linear shrinkage",11.5,null,null,1.0,"%","","","","","",false,"unmapped_property","methods","The linear shrinkage of all samples after injection moulding and after sintering was found to be 11.5 ± 1 %."],["oa:W2106416382","Ti-6Al-4V","viscosities",26.0,26.0,214.0,null,"Pa·s","","","","","230 s-1",false,"unmapped_property","results_discussion",""],["oa:W2106416382","Ti-6Al-4V","shear rates",14800.0,14800.0,14800.0,null,"s-1","","","","","",false,"unmapped_property","results_discussion",""],["oa:W2109647575","Ti-10Mo-6Al-4V","Young’s modulus",1.0,null,null,null,"mm/min","","heat-treated","","ASTM E 111","",false,"unmapped_property","methods",""],["oa:W2109647575","","strain rate",0.005,null,null,null,"s-1","room temperature","","","tensile test","5x10-3 s-1",false,"unmapped_property","results",""],["oa:W2109647575","","strain rate",100.0,100.0,1000.0,null,"s-1","room temperature","","","Charpy V-notch impact test","102 to 103 s-1",false,"unmapped_property","results",""],["oa:W2113373112","Ti-29Nb-13Ta-4.6Zr","thickness",30.0,null,null,null,"µm","","","","","",false,"unmapped_property","methods",""],["oa:W2113373112","Ti-29Nb-13Ta-4.6Zr","thickness of the layer",15.0,10.0,20.0,null,"µm","","heated at 1073 K","","","",false,"unmapped_property","results_discussion",""],["oa:W2114847828","Ti-6Al-4V","da/dN",0.0,null,null,null,"inch/cycle","Room temp","","","constant-ΔK test","20 Hz",false,"unmapped_property","methods",""],["oa:W2114847828","Ti-6Al-4V","da/dN",0.0,null,null,null,"inch/cycle","Room temp","","","constant-ΔK test","20 Hz",false,"unmapped_property","methods",""],["oa:W2114847828","Ti-6Al-4V","da/dN",0.0,null,null,null,"inch/cycle","Room temperature","","","constant-Kmax fatigue crack growth","20 Hz",false,"unmapped_property","methods",""],["oa:W2114847828","Ti-6Al-4V","da/dN",0.0,null,null,null,"inch/cycle","","","","increasing-ΔK test","",false,"unmapped_property","methods",""],["oa:W2114847828","Ti-6Al-4V","da/dN",0.0,null,null,null,"inch/cycle","Room temp","","","high ΔK test","20 Hz",false,"unmapped_property","methods",""],["oa:W2114847828","Ti-6Al-4V","da/dN",0.0,null,null,null,"inch/cycle","Room temp","","","high ΔK test","20 Hz",false,"unmapped_property","methods",""],["oa:W2114992938","Ti-Nb-Zr","Resistencia a la flexión",1241.05,null,null,null,"MPa","","","","","",false,"unmapped_property","methods","Material Módulo de Elasticidad Resistencia a la flexión Esfuerzo último de flexión Aleación Ti-Nb-Zr 3350.67 ksi (23102.06 MPa) 180 ksi (1241.05 MPa) 303.368 ksi (2091.64 MPa)"],["oa:W2115393559","Ti-6Al-4V","hole on the plate surface is by about 140 µm larger",140.0,null,null,null,"µm","","","","","",false,"unmapped_property","results_discussion",""],["oa:W2115393559","Ti-6Al-4V","initial contact half length",170.0,null,null,null,"µm","","","","FE computation","",true,"unmapped_property","results_discussion",""],["oa:W2115393559","Ti-6Al-4V","width of the wear scar",490.0,null,null,null,"µm","","","","","",false,"unmapped_property","results_discussion",""],["oa:W2115393559","Ti-6Al-4V","wear scar broadens",600.0,null,null,null,"µm","","","","","",false,"unmapped_property","results_discussion",""],["oa:W2115393559","Ti-6Al-4V","maximum depth",2.74,null,null,null,"µm","","","","","",false,"unmapped_property","results_discussion",""],["oa:W2115393559","Ti-6Al-4V","gap increases",2.74,null,null,null,"µm","","","","","",false,"unmapped_property","results_discussion",""],["oa:W2115393559","Ti-6Al-4V","maximum contact pressure",560.0,null,null,null,"MPa","","","","","",false,"unmapped_property","results_discussion",""],["oa:W2115393559","Ti-6Al-4V","contact width",340.0,null,null,null,"µm","","","","","",false,"unmapped_property","results_discussion",""],["oa:W2115393559","Ti-6Al-4V","maximum contact pressure",150.0,null,null,null,"MPa","","","","","",true,"unmapped_property","results_discussion",""],["oa:W2115393559","Ti-6Al-4V","contact width",1280.0,null,null,null,"µm","","","","","",true,"unmapped_property","results_discussion",""],["oa:W2115393559","Ti-6Al-4V","maximum contact pressure",100.0,null,null,null,"MPa","","","","","",true,"unmapped_property","results_discussion",""],["oa:W2115393559","Ti-6Al-4V","contact width",1660.0,null,null,null,"µm","","","","","",true,"unmapped_property","results_discussion",""],["oa:W2115393559","Ti-6Al-4V","maximum contact pressure",700.0,null,null,null,"MPa","","","","","",true,"unmapped_property","results_discussion",""],["oa:W2115393559","Ti-6Al-4V","contact width",720.0,null,null,null,"µm","","","","","",true,"unmapped_property","results_discussion",""],["oa:W2115393559","Ti-6Al-4V","maximum contact pressure",630.0,null,null,null,"MPa","","","","","",true,"unmapped_property","results_discussion",""],["oa:W2115393559","Ti-6Al-4V","contact width",1040.0,null,null,null,"µm","","","","","",true,"unmapped_property","results_discussion",""],["oa:W2115393559","Ti-6Al-4V","wear scar width",920.0,null,null,null,"µm","","","","SEM","",false,"unmapped_property","results_discussion",""],["oa:W2115393559","Ti-6Al-4V","maximum equivalent inelastic strain",1.47,null,null,null,"%","","","","crystal plasticity computations","",true,"unmapped_property","results_discussion",""],["oa:W2115393559","Ti-6Al-4V","maximum equivalent inelastic strain",0.69,null,null,null,"%","","","","crystal plasticity computations","",true,"unmapped_property","results_discussion",""],["oa:W2115393559","Ti-6Al-4V","maximum equivalent inelastic strain",1.65,null,null,null,"%","","","","crystal plasticity computations","",true,"unmapped_property","results_discussion",""],["oa:W2115393559","Ti-6Al-4V","maximum contact pressure",552.0,null,null,null,"MPa","","","","FE computation","",false,"unmapped_property","results_discussion",""],["oa:W2115393559","Ti-6Al-4V","maximum contact pressure",564.0,null,null,null,"MPa","","","","FE computation","",false,"unmapped_property","results_discussion",""],["oa:W2115393559","Ti-6Al-4V","wear",4.0,null,null,null,"µm","","","","","",true,"unmapped_property","results",""],["oa:W2115393559","Ti-6Al-4V","wear",2.0,null,null,null,"µm","","","","","",true,"unmapped_property","results",""],["oa:W2115393559","Ti-6Al-4V","wear",40.0,null,null,null,"µm","","","","","",true,"unmapped_property","results",""],["oa:W2115393559","Ti-6Al-4V","wear",35.0,null,null,null,"µm","","","","","",true,"unmapped_property","results",""],["oa:W2115393559","Ti-6Al-4V","wear height",0.17,null,null,null,"µm","","","","","",true,"unmapped_property","discussion",""],["oa:W2115393559","Ti-6Al-4V","wear height",9.0,null,null,null,"µm","","","","","",true,"unmapped_property","discussion",""],["oa:W2115393559","Ti-6Al-4V","wear height",0.09,null,null,null,"µm","","","","","",true,"unmapped_property","discussion",""],["oa:W2115393559","Ti-6Al-4V","wear height",1.8,null,null,null,"µm","","","","","",true,"unmapped_property","discussion",""],["oa:W2115393559","Ti-6Al-4V","wear height",0.06,null,null,null,"µm","","","","","",true,"unmapped_property","discussion",""],["oa:W2115393559","Ti-6Al-4V","wear height",0.0,null,null,null,"µm","","","","","",true,"unmapped_property","discussion",""],["oa:W2115946776","Ti-6Al-4V","loading direction",0.0,null,null,null,"","","","","CPFEM prediction","",true,"unmapped_property","results","The single grain is oriented so that a tensile load is applied with a constant strain rate in a speciﬁc crystallographic direction ([0001], [11-20], and [1-210])."],["oa:W2115946776","Ti-6Al-4V","loading direction",0.0,null,null,null,"","","","","CPFEM prediction","",true,"unmapped_property","results","The single grain is oriented so that a tensile load is applied with a constant strain rate in a speciﬁc crystallographic direction ([0001], [11-20], and [1-210])."],["oa:W2115946776","Ti-6Al-4V","loading direction",0.0,null,null,null,"","","","","CPFEM prediction","",true,"unmapped_property","results","The single grain is oriented so that a tensile load is applied with a constant strain rate in a speciﬁc crystallographic direction ([0001], [11-20], and [1-210])."],["oa:W2115946776","Ti-6Al-4V","strain",0.0,null,null,null,"","","","","CPFEM prediction","",true,"unmapped_property","results","For any time t, the strain is given as e = de/ dt 9 t.22 The lattice parameters of titanium used are a = 0.294 nm and c = 0.495 nm."],["oa:W2115946776","Ti-6Al-4V","lattice parameter a",0.294,null,null,null,"nm","","","","CPFEM prediction","",true,"unmapped_property","results","For any time t, the strain is given as e = de/ dt 9 t.22 The lattice parameters of titanium used are a = 0.294 nm and c = 0.495 nm."],["oa:W2115946776","Ti-6Al-4V","lattice parameter c",0.495,null,null,null,"nm","","","","CPFEM prediction","",true,"unmapped_property","results","For any time t, the strain is given as e = de/ dt 9 t.22 The lattice parameters of titanium used are a = 0.294 nm and c = 0.495 nm."],["oa:W2124957248","M1","LC1",12.6,11.2,14.0,1.4,"N","","","","","",false,"unmapped_property","table","M1\t12.6 ± 1.4\t33.8 ± 2.9"],["oa:W2124957248","M4","LC1",11.2,8.8,13.6,2.4,"N","","","","","",false,"unmapped_property","table","M4\t11.2 ± 2.4\t32.5 ± 4.4"],["oa:W2124957248","NCD","LC1",14.9,11.2,18.6,3.7,"N","","","","","",false,"unmapped_property","table","NCD\t14.9 ± 3.7\t38.7 ± 3.1"],["oa:W2124957248","M1","LC2",33.8,30.9,36.7,2.9,"N","","","","","",false,"unmapped_property","table","M1\t12.6 ± 1.4\t33.8 ± 2.9"],["oa:W2124957248","M4","LC2",32.5,28.1,36.9,4.4,"N","","","","","",false,"unmapped_property","table","M4\t11.2 ± 2.4\t32.5 ± 4.4"],["oa:W2124957248","NCD","LC2",38.7,35.6,41.8,3.1,"N","","","","","",false,"unmapped_property","table","NCD\t14.9 ± 3.7\t38.7 ± 3.1"],["oa:W2129097639","Ti-6Al-4V","compressive residual stress",406.0,null,null,null,"MPa","","","","","",false,"unmapped_property","discussion","Leinenbach et al.17 measured compressive residual stress of 406 MPa in polished specimens (Ra = 0.03 mm)."],["oa:W2132190800","Ti-6Al-4V","strain hardening-affected depth",30.0,null,null,null,"µm","","","","","",false,"unmapped_property","results",""],["oa:W2133254921","Ti-23Nb-2Zr-0.7Ta-0.5N","Ion release rate",1.016,null,null,null,"ng/cm2","","","","calculation from V corr","",true,"unmapped_property","methods","Also, using the corrosion rate we calculated the ion release rate representing the total quantity of ions released into surrounding biofluid [, ]:(3)Ion release rate=1.016×Vcorr×102,where ion release rate is expressed in ng/cm2 and V corr in μm/year."],["oa:W2133254921","Ti-23Nb-2Zr-0.7Ta-0.5N","N in the original alloy",0.5,0.5,0.5,null,"%atom","","nitration","","EDX","",false,"unmapped_property","results_discussion","The EDX elemental analysis () detected the alloy elements and nitrogen, with a minor presence of N in the original alloy, clearly growing up after nitration to about 33 at.%, according to the EDX quantitative analysis, a value in line although slightly lower than what is given by XPS measurements."],["oa:W2135035617","TNTZST","critical current density",0.07,null,null,null,"A/m2","","","","anodic polarization","",false,"unmapped_property","results_discussion",""],["oa:W2135035617","TNTZST aged at 673 K for 259.2 ks","critical current density",0.07,null,null,null,"A/m2","","","","anodic polarization","",false,"unmapped_property","results_discussion",""],["oa:W2135035617","Ti-30-10-5","critical current density",0.007,null,null,null,"A/m2","","","","anodic polarization","",false,"unmapped_property","results_discussion",""],["oa:W2135035617","TNTZmulti","critical current density",0.007,null,null,null,"A/m2","","aged at 673 K for 259.2 ks","","anodic polarization","",false,"unmapped_property","results_discussion",""],["oa:W2135035617","TNTZmulti","critical current density",0.007,null,null,null,"A/m2","","","","anodic polarization","",false,"unmapped_property","results_discussion",""],["oa:W2135035617","TNTZmult","passive current densities",0.1,null,null,null,"A.m-2","310 K","multi-step-thermo-mechanical treatment (4 cycles)","","","",false,"unmapped_property","conclusions",""],["oa:W2135088865","Ti-25Nb-21Hf","percentage of viable cells",90.0,null,null,null,"%","","","","","",false,"unmapped_property","results_discussion","The percentage of viable cells in all conditions was above 90% with no statistical significant differences between each condition."],["oa:W2136174584","Ti6242Si-TiAl","fracture strength",280.0,null,null,null,"MPa","","","","","",false,"unmapped_property","results_discussion",""],["oa:W2137993870","Ti-15 wt pct Mo","surface oxidation treatment",1073.0,null,null,null,"K","1073 K (800 °C)","oxidized at 1073 K (800 °C)","","","",false,"unmapped_property","conclusions",""],["oa:W2137993870","Ti-15 wt pct Mo-1 wt pct Fe","surface oxidation treatment",1073.0,null,null,null,"K","1073 K (800 °C)","oxidized at 1073 K (800 °C)","","","",false,"unmapped_property","conclusions",""],["oa:W2148272664","","surface oxide layer",10.0,null,null,null,"nm","","","","","",false,"unmapped_property","methods","Acidic treatment < 10 nm of surface oxide layer Remove oxide scales and contamination Alkaline treatment ~ 1 μm of sodium titanate gel Improve biocompatibility, bioactivity or bone conductivity Hydrogen peroxide treatment ~ 5 nm of dense inner oxide and porous outer layer Improving biocompatibility, bioactivity or bone conductivity Sol-gel ~ 10 μm of thin film, such as calcium phosphate, TiO2 and silica Improve biocompatibility, bioactivity or bone conductivity Anodic oxidation ~ 10 nm to 40 μm "],["oa:W2148272664","","sodium titanate gel",1000.0,null,null,null,"nm","","","","","",false,"unmapped_property","methods","Acidic treatment < 10 nm of surface oxide layer Remove oxide scales and contamination Alkaline treatment ~ 1 μm of sodium titanate gel Improve biocompatibility, bioactivity or bone conductivity Hydrogen peroxide treatment ~ 5 nm of dense inner oxide and porous outer layer Improving biocompatibility, bioactivity or bone conductivity Sol-gel ~ 10 μm of thin film, such as calcium phosphate, TiO2 and silica Improve biocompatibility, bioactivity or bone conductivity Anodic oxidation ~ 10 nm to 40 μm "],["oa:W2148272664","","dense inner oxide and porous outer layer",5.0,null,null,null,"nm","","","","","",false,"unmapped_property","methods","Acidic treatment < 10 nm of surface oxide layer Remove oxide scales and contamination Alkaline treatment ~ 1 μm of sodium titanate gel Improve biocompatibility, bioactivity or bone conductivity Hydrogen peroxide treatment ~ 5 nm of dense inner oxide and porous outer layer Improving biocompatibility, bioactivity or bone conductivity Sol-gel ~ 10 μm of thin film, such as calcium phosphate, TiO2 and silica Improve biocompatibility, bioactivity or bone conductivity Anodic oxidation ~ 10 nm to 40 μm "],["oa:W2148272664","","thin film",10000.0,null,null,null,"nm","","","","","",false,"unmapped_property","methods","Acidic treatment < 10 nm of surface oxide layer Remove oxide scales and contamination Alkaline treatment ~ 1 μm of sodium titanate gel Improve biocompatibility, bioactivity or bone conductivity Hydrogen peroxide treatment ~ 5 nm of dense inner oxide and porous outer layer Improving biocompatibility, bioactivity or bone conductivity Sol-gel ~ 10 μm of thin film, such as calcium phosphate, TiO2 and silica Improve biocompatibility, bioactivity or bone conductivity Anodic oxidation ~ 10 nm to 40 μm "],["oa:W2148272664","","TiO2 layer",10.0,null,null,null,"nm","","","","","",false,"unmapped_property","methods","Acidic treatment < 10 nm of surface oxide layer Remove oxide scales and contamination Alkaline treatment ~ 1 μm of sodium titanate gel Improve biocompatibility, bioactivity or bone conductivity Hydrogen peroxide treatment ~ 5 nm of dense inner oxide and porous outer layer Improving biocompatibility, bioactivity or bone conductivity Sol-gel ~ 10 μm of thin film, such as calcium phosphate, TiO2 and silica Improve biocompatibility, bioactivity or bone conductivity Anodic oxidation ~ 10 nm to 40 μm "],["oa:W2148272664","","TiO2 layer",40000.0,null,null,null,"nm","","","","","",false,"unmapped_property","methods","Acidic treatment < 10 nm of surface oxide layer Remove oxide scales and contamination Alkaline treatment ~ 1 μm of sodium titanate gel Improve biocompatibility, bioactivity or bone conductivity Hydrogen peroxide treatment ~ 5 nm of dense inner oxide and porous outer layer Improving biocompatibility, bioactivity or bone conductivity Sol-gel ~ 10 μm of thin film, such as calcium phosphate, TiO2 and silica Improve biocompatibility, bioactivity or bone conductivity Anodic oxidation ~ 10 nm to 40 μm "],["oa:W2148272664","","surface oxide layer",10.0,null,null,null,"nm","","","","","",false,"unmapped_property","methods","Biomimetic Porous Titanium Scaffolds for Orthopedic and Dental Applications 435 (< 10 nm), predominantly TiO2, on the surface of Ti alloys."],["oa:W2148272664","","bonding strength",500.0,null,null,null,"°C","","","","","",false,"unmapped_property","methods","The results revealed that the heat treatment at 500 and 600 °C has the highest bonding strength."],["oa:W2148272664","","bonding strength",600.0,null,null,null,"°C","","","","","",false,"unmapped_property","methods","The results revealed that the heat treatment at 500 and 600 °C has the highest bonding strength."],["oa:W2148272664","","apatite formation rate",800.0,null,null,null,"°C","","","","","",false,"unmapped_property","methods","The rate of apatite formation on Ti substrate, however, decreases with increasing the temperature, especially at 800 °C."],["oa:W2150950116","","ρ",4.506,null,null,null,"gcm-3","","","","","",false,"unmapped_property","methods",""],["oa:W2150950116","","C",25.06,null,null,null,"Jmol-1K-1","","","","","",false,"unmapped_property","methods",""],["oa:W2150950116","α-Ti-1.6V","approximate average twin thickness",0.5,null,null,null,"µm","298K","","","","10-1 /s",false,"unmapped_property","methods",""],["oa:W2150950116","α-Ti-1.6V","Total twin volume fraction",2.9,null,null,3.0,"%","298K","","","","10-1 /s",false,"unmapped_property","methods",""],["oa:W2150950116","α-Ti-1.6V","Total twin volume fraction",2.5,null,null,3.0,"%","298K","","","","10-2 /s",false,"unmapped_property","methods",""],["oa:W2150950116","α-Ti-1.6V","Total twin volume fraction",3.2,null,null,3.0,"%","298K","","","","10-4 /s",false,"unmapped_property","methods",""],["oa:W2150950116","α-Ti-1.6V","Total twin volume fraction",8.0,null,null,3.0,"%","298K","","","","10-6 /s",false,"unmapped_property","methods",""],["oa:W2150950116","β-Ti-13.0Mn","creep strain",0.03,null,null,null,"%","","","","creep test","",false,"unmapped_property","conclusions",""],["oa:W2150950116","β-Ti-14.8V","creep strain",0.101,null,null,null,"%","","","","creep test","",false,"unmapped_property","conclusions",""],["oa:W2150950116","Ti-9.4Mn","creep strain",0.07,null,null,null,"%","","","","creep test","",false,"unmapped_property","conclusions",""],["oa:W2150950116","Ti-8.1V","total creep strain ε",0.37,null,null,null,"%","","","","creep test","",false,"unmapped_property","conclusions",""],["oa:W2150950116","Ti-6Mn","total creep strain ε",0.22,null,null,null,"%","","","","creep test","",false,"unmapped_property","conclusions",""],["oa:W2150950116","Ti-1.6V","creep strain",1.92,null,null,null,"%","room temperature","","single-phase α","creep test","",false,"unmapped_property","results",""],["oa:W2150950116","Ti-14.8V","creep strain",0.101,null,null,null,"%","room temperature","","single-phase β","creep test","",false,"unmapped_property","results",""],["oa:W2150950116","Ti-14.8V","creep strain",0.021,null,null,null,"%","room temperature","","fine-equiaxed","creep test","",false,"unmapped_property","results",""],["oa:W2150950116","Ti-4.3V","creep strain",0.8,null,null,null,"%","room temperature","Widmanstätten","Widmanstätten","creep test","",false,"unmapped_property","results",""],["oa:W2150950116","Ti-4.3V","creep strain",0.77,null,null,null,"%","room temperature","fine-equiaxed","fine-equiaxed","creep test","",false,"unmapped_property","results",""],["oa:W2150950116","Ti-4.3V","creep strain",0.101,null,null,null,"%","room temperature","Widmanstätten","Widmanstätten","creep test","",false,"unmapped_property","results",""],["oa:W2150950116","Ti-4.3V","creep strain",0.097,null,null,null,"%","room temperature","fine-equiaxed","fine-equiaxed","creep test","",false,"unmapped_property","results",""],["oa:W2150950116","Ti-4.3V","tensile curves",3.0,null,null,null,"%","room temperature","","","tensile test","3.28 x 10-5 /s",false,"unmapped_property","results",""],["oa:W2150950116","Ti-8.1V","creep strain",0.27,null,null,null,"%","ambient temperature","Widmanstätten","Widmanstätten","creep test","",false,"unmapped_property","results",""],["oa:W2150950116","Ti-8.1V","creep strain",0.22,null,null,null,"%","ambient temperature","fine equiaxed","fine equiaxed","creep test","",false,"unmapped_property","results",""],["oa:W2150950116","Ti-8.1V","creep strain",0.13,null,null,null,"%","ambient temperature","Widmanstätten","Widmanstätten","creep test","",false,"unmapped_property","results",""],["oa:W2150950116","Ti-8.1V","creep strain",0.13,null,null,null,"%","ambient temperature","fine equiaxed","fine equiaxed","creep test","",false,"unmapped_property","results",""],["oa:W2150950116","Ti-12.6V","creep strain",0.11,0.1,0.12,null,"%","room temperature","","","creep test","",false,"unmapped_property","results",""],["oa:W2150950116","β-Ti-14.8V","creep strain",0.02,null,null,null,"%","room temperature","","","creep test","",false,"unmapped_property","results",""],["oa:W2150950116","Ti-12.6V","difference in creep strain",0.16,null,null,null,"%","room temperature","","","creep test","",false,"unmapped_property","results",""],["oa:W2155274854","titanium metal matrix composites","loading rate",2.56,2.56,2.56,null,"MPa/sec","","","","","",false,"unmapped_property","discussion",""],["oa:W2155274854","titanium metal matrix composites","isothermal conditions",21.1,21.1,650.0,null,"°C","","","","","",false,"unmapped_property","discussion",""],["oa:W2155274854","titanium metal matrix composites","overall behavior",0.0,0.0,0.0,null,"","","","","","",false,"unmapped_property","discussion",""],["oa:W2155274854","titanium metal matrix composites","von Mises stress",910.0,910.0,910.0,null,"MPa","","","","","",true,"unmapped_property","discussion",""],["oa:W2160374549","Ti53Zr27Ni20","hydrogen absorption capacity",3.2,null,null,null,"wt%","623 K","","","","",false,"unmapped_property","results_discussion","Ti53Zr27Ni20 presented the highest hydrogen absorption capacity, 3.2 wt. % in 828 minutes (Figure 2)."],["oa:W2160374549","Ti53Zr27Ni20","hydrogen capacity",3.2,null,null,null,"wt%","","","","","",false,"unmapped_property","results_discussion","Absorption kinetics for Ti53Zr27Ni20 alloy presents 3.2 wt. % and Ti50Ni50 presents 2.4 wt. % of hydrogen capacity."],["oa:W2160374549","Ti50Ni50","hydrogen capacity",2.4,null,null,null,"wt%","","","","","",false,"unmapped_property","results_discussion","Absorption kinetics for Ti53Zr27Ni20 alloy presents 3.2 wt. % and Ti50Ni50 presents 2.4 wt. % of hydrogen capacity."],["oa:W2162156376","as-received alloy","k",0.0002,null,null,null,"mm3/Nm","","","","","",false,"unmapped_property","methods",""],["oa:W2162156376","as-received alloy","k",0.0003,null,null,null,"mm3/Nm","","","","","",false,"unmapped_property","methods",""],["oa:W2162156376","solution treated (900 °C - 60 min)","k",0.0002,null,null,null,"mm3/Nm","","","","","",false,"unmapped_property","methods",""],["oa:W2162156376","solution treated (900 °C - 60 min)","k",0.0003,null,null,null,"mm3/Nm","","","","","",false,"unmapped_property","methods",""],["oa:W2162156376","as-received alloy","k",0.0009,null,null,null,"mm3/Nm","","","","","",false,"unmapped_property","methods",""],["oa:W2162156376","as-received alloy","k",0.0011,null,null,null,"mm3/Nm","","","","","",false,"unmapped_property","methods",""],["oa:W2162156376","solution treated (900 °C - 60 min)","k",0.0008,null,null,null,"mm3/Nm","","","","","",false,"unmapped_property","methods",""],["oa:W2162156376","solution treated (900 °C - 60 min)","k",0.0016,null,null,null,"mm3/Nm","","","","","",false,"unmapped_property","methods",""],["oa:W2162156376","Ti-10V-3Al-2Fe-0.1B","β- transus",760.0,null,null,null,"◦C","","","","","",true,"unmapped_property","results_discussion",""],["oa:W2162156376","Ti-10V-5Al-5Cr-1Mo","β- transus",742.0,null,null,null,"◦C","","","","","",true,"unmapped_property","results_discussion",""],["oa:W2162156376","Ti-10V","ANN Ms slope / %",65.0,null,null,null,"%","","","","ANN model","",true,"unmapped_property","results_discussion",""],["oa:W2162156376","Ti-10V","TD Ms slope / %",-50.0,null,null,null,"%","","","","TD model","",true,"unmapped_property","results_discussion",""],["oa:W2162156376","Ti-8Mo","ANN Ms slope / %",-11.0,null,null,null,"%","","","","ANN model","",true,"unmapped_property","results_discussion",""],["oa:W2162156376","Ti-8Mo","TD Ms slope / %",-50.0,null,null,null,"%","","","","TD model","",true,"unmapped_property","results_discussion",""],["oa:W2162156376","Ti-4Cr","ANN Ms slope / %",-44.0,null,null,null,"%","","","","ANN model","",true,"unmapped_property","results_discussion",""],["oa:W2162156376","Ti-4Cr","TD Ms slope / %",-50.0,null,null,null,"%","","","","TD model","",true,"unmapped_property","results_discussion",""],["oa:W2162156376","Ti-2Fe","ANN Ms slope / %",-25.0,null,null,null,"%","","","","ANN model","",true,"unmapped_property","results_discussion",""],["oa:W2162156376","Ti-2Fe","TD Ms slope / %",-25.0,null,null,null,"%","","","","TD model","",true,"unmapped_property","results_discussion",""],["oa:W2165368436","Al2024-T3","△Kth",1.9136,null,null,null,"MPa","","","","","",false,"unmapped_property","table","Al2024-T3\t0\t1.9136\t200\t112\t50.69\t23.87"],["oa:W2165368436","Al2024-T3","EIFSs",50.69,null,null,null,"µm","","","","","",false,"unmapped_property","table","Al2024-T3\t0\t1.9136\t200\t112\t50.69\t23.87"],["oa:W2165368436","Al2024-T3","EIFSh",23.87,null,null,null,"µm","","","","","",false,"unmapped_property","table","Al2024-T3\t0\t1.9136\t200\t112\t50.69\t23.87"],["oa:W2165368436","Al2024-T3","△Kth",1.6502,null,null,null,"MPa","","","","","",false,"unmapped_property","table","0.1\t1.6502\t170\t/\t53.34\t/"],["oa:W2165368436","Al2024-T3","EIFSs",53.34,null,null,null,"µm","","","","","",false,"unmapped_property","table","0.1\t1.6502\t170\t/\t53.34\t/"],["oa:W2165368436","Al2024-T3","△Kth",3.7802,null,null,null,"MPa","","","","","",false,"unmapped_property","table","−1\t3.7802\t/\t110\t/\t110.4"],["oa:W2165368436","Al2024-T3","EIFSh",110.4,null,null,null,"µm","","","","","",false,"unmapped_property","table","−1\t3.7802\t/\t110\t/\t110.4"],["oa:W2165368436","Al7075-T6","△Kth",1.3007,null,null,null,"MPa","","","","","",false,"unmapped_property","table","Al7075-T6\t0\t1.3007\t205\t121\t22.95\t9.59"],["oa:W2165368436","Al7075-T6","EIFSs",22.95,null,null,null,"µm","","","","","",false,"unmapped_property","table","Al7075-T6\t0\t1.3007\t205\t121\t22.95\t9.59"],["oa:W2165368436","Al7075-T6","EIFSh",9.59,null,null,null,"µm","","","","","",false,"unmapped_property","table","Al7075-T6\t0\t1.3007\t205\t121\t22.95\t9.59"],["oa:W2165368436","Al7075-T6","△Kth",2.1551,null,null,null,"MPa","","","","","",false,"unmapped_property","table","−1\t2.1551\t415\t130\t11.06\t19.88"],["oa:W2165368436","Al7075-T6","EIFSs",11.06,null,null,null,"µm","","","","","",false,"unmapped_property","table","−1\t2.1551\t415\t130\t11.06\t19.88"],["oa:W2165368436","Al7075-T6","EIFSh",19.88,null,null,null,"µm","","","","","",false,"unmapped_property","table","−1\t2.1551\t415\t130\t11.06\t19.88"],["oa:W2165368436","Ti-6Al-4V","△Kth",1.759,null,null,null,"MPa","","","","","",false,"unmapped_property","table","Ti-6Al-4V\t0\t1.7590\t500\t250\t6.92\t4.04"],["oa:W2165368436","Ti-6Al-4V","EIFSs",6.92,null,null,null,"µm","","","","","",false,"unmapped_property","table","Ti-6Al-4V\t0\t1.7590\t500\t250\t6.92\t4.04"],["oa:W2165368436","Ti-6Al-4V","EIFSh",4.04,null,null,null,"µm","","","","","",false,"unmapped_property","table","Ti-6Al-4V\t0\t1.7590\t500\t250\t6.92\t4.04"],["oa:W2165368436","Ti-6Al-4V","△Kth",2.2032,null,null,null,"MPa","","","","","",false,"unmapped_property","table","−1\t2.2032\t690\t320\t5.36\t3.87"],["oa:W2165368436","Ti-6Al-4V","EIFSs",5.36,null,null,null,"µm","","","","","",false,"unmapped_property","table","−1\t2.2032\t690\t320\t5.36\t3.87"],["oa:W2165368436","Ti-6Al-4V","EIFSh",3.87,null,null,null,"µm","","","","","",false,"unmapped_property","table","−1\t2.2032\t690\t320\t5.36\t3.87"],["oa:W2167131025","Ti-6Al-4V","nitrogen layer thickness",35.0,35.0,35.0,null,"nm","","","","","",false,"unmapped_property","results_discussion","9, No 1, 2006 Hybrid Processing of Ti-6Al-4V Using Plasma Immersion Ion Implantation Combined with Plasma Nitriding 99 the composition profile of the sample #3 with nitrogen layer thick ness of approximately 35 nm, with maximum atomic concentration of nitrogen of about 35%."],["oa:W2167131025","Ti-6Al-4V","maximum atomic concentration of nitrogen",35.0,35.0,35.0,null,"%","","","","","",false,"unmapped_property","results_discussion","9, No 1, 2006 Hybrid Processing of Ti-6Al-4V Using Plasma Immersion Ion Implantation Combined with Plasma Nitriding 99 the composition profile of the sample #3 with nitrogen layer thick ness of approximately 35 nm, with maximum atomic concentration of nitrogen of about 35%."],["oa:W2167131025","Ti-6Al-4V","nitrogen layer thickness",65.0,65.0,65.0,null,"nm","","","","","",false,"unmapped_property","results_discussion","The sample #2, Figure 3c, presented the highest nitrogen layer thickness of 65 nm, for maximum atomic con centration of nitrogen of 40% while the lowest value was presented by sample #6, Figure 3d, with 15 nm of depth, with maximum atomic concentration of nitrogen of only ~ 7%."],["oa:W2167131025","Ti-6Al-4V","maximum atomic concentration of nitrogen",40.0,40.0,40.0,null,"%","","","","","",false,"unmapped_property","results_discussion","The sample #2, Figure 3c, presented the highest nitrogen layer thickness of 65 nm, for maximum atomic con centration of nitrogen of 40% while the lowest value was presented by sample #6, Figure 3d, with 15 nm of depth, with maximum atomic concentration of nitrogen of only ~ 7%."],["oa:W2167131025","Ti-6Al-4V","nitrogen layer thickness",15.0,15.0,15.0,null,"nm","","","","","",false,"unmapped_property","results_discussion","The sample #2, Figure 3c, presented the highest nitrogen layer thickness of 65 nm, for maximum atomic con centration of nitrogen of 40% while the lowest value was presented by sample #6, Figure 3d, with 15 nm of depth, with maximum atomic concentration of nitrogen of only ~ 7%."],["oa:W2167131025","Ti-6Al-4V","maximum atomic concentration of nitrogen",7.0,7.0,7.0,null,"%","","","","","",false,"unmapped_property","results_discussion","The sample #2, Figure 3c, presented the highest nitrogen layer thickness of 65 nm, for maximum atomic con centration of nitrogen of 40% while the lowest value was presented by sample #6, Figure 3d, with 15 nm of depth, with maximum atomic concentration of nitrogen of only ~ 7%."],["oa:W2169351138","Ti-6Al-4V","BIC%",61.75,null,null,12.81,"%","","","","","",false,"unmapped_property","results","After 6 weeks, bone adhesion is enhanced for both groups, with BIC% values of 61.75 ± 12.81% for the UT group (), and 91.50 ± 3.58% for the APH group ()."],["oa:W2169351138","Ti-6Al-4V","BIC%",91.5,null,null,3.58,"%","","","","","",false,"unmapped_property","results","After 6 weeks, bone adhesion is enhanced for both groups, with BIC% values of 61.75 ± 12.81% for the UT group (), and 91.50 ± 3.58% for the APH group ()."],["oa:W2170674487","Ti-6Al-4V","bending structural stiffness",1.23,null,null,0.01,"N×m2","","","","","",false,"unmapped_property","results","The 3 EBM samples yielded bone plates with the strongest bending structural stiffness with the mean 1.23 N × m2 ±0.01; the LCP was 0.71 N × m2 ±0.053."],["oa:W2170674487","Ti-6Al-4V","bending structural stiffness",0.71,null,null,0.053,"N×m2","","","","","",false,"unmapped_property","results","The 3 EBM samples yielded bone plates with the strongest bending structural stiffness with the mean 1.23 N × m2 ±0.01; the LCP was 0.71 N × m2 ±0.053."],["oa:W2174641842","Ti-Al","enthalpy",-36.0,null,null,7.0,"kJmol^-1","1050-1350 K","","","DSC","",false,"unmapped_property","results_discussion",""],["oa:W2176826215","Ti-6Al-4V","area of the nanotube walls’ cross section occupied",51.0,46.0,56.0,5.0,"%","","","","","",false,"unmapped_property","results_discussion","The area of the nanotube walls’ cross section occupied 51%±5% of the surface covered by the nanotubes, and there was no statistically significant difference within the individual types of surfaces."],["oa:W2176826215","Ti-6Al-4V","carbidic carbon at binding energy",282.4,282.4,282.4,null,"eV","","","","","",false,"unmapped_property","results_discussion","Carbidic carbon at binding energy 282.4 eV was detected at a depth of 280 nm ()."],["oa:W2176826215","Ti-6Al-4V","Al",6.0,null,null,null,"%wt","","","","XPS","",false,"unmapped_property","table","Bulk\t90\t6\t4\t0"],["oa:W2176826215","Ti-6Al-4V","Ti",90.0,null,null,null,"%wt","","","","XPS","",false,"unmapped_property","table","Bulk\t90\t6\t4\t0"],["oa:W2176826215","Ti-6Al-4V","V",4.0,null,null,null,"%wt","","","","XPS","",false,"unmapped_property","table","Bulk\t90\t6\t4\t0"],["oa:W2176826215","Ti-6Al-4V","F",0.0,null,null,null,"%wt","","","","XPS","",false,"unmapped_property","table","Bulk\t90\t6\t4\t0"],["oa:W2176826215","Ti-6Al-4V","Al",18.0,null,null,null,"%wt","","","","XPS","",false,"unmapped_property","table","Nanotubes\t74\t18\t4\t4"],["oa:W2176826215","Ti-6Al-4V","Ti",74.0,null,null,null,"%wt","","","","XPS","",false,"unmapped_property","table","Nanotubes\t74\t18\t4\t4"],["oa:W2176826215","Ti-6Al-4V","V",4.0,null,null,null,"%wt","","","","XPS","",false,"unmapped_property","table","Nanotubes\t74\t18\t4\t4"],["oa:W2176826215","Ti-6Al-4V","F",4.0,null,null,null,"%wt","","","","XPS","",false,"unmapped_property","table","Nanotubes\t74\t18\t4\t4"],["oa:W2176826215","Ti-6Al-4V","Al",12.0,null,null,null,"%wt","","","","XPS","",false,"unmapped_property","table","Etched (284 nm) nanotubes\t80\t12\t5\t3"],["oa:W2176826215","Ti-6Al-4V","Ti",80.0,null,null,null,"%wt","","","","XPS","",false,"unmapped_property","table","Etched (284 nm) nanotubes\t80\t12\t5\t3"],["oa:W2176826215","Ti-6Al-4V","V",5.0,null,null,null,"%wt","","","","XPS","",false,"unmapped_property","table","Etched (284 nm) nanotubes\t80\t12\t5\t3"],["oa:W2176826215","Ti-6Al-4V","F",3.0,null,null,null,"%wt","","","","XPS","",false,"unmapped_property","table","Etched (284 nm) nanotubes\t80\t12\t5\t3"],["oa:W2181664748","CP-Ti Grade 2","strengthening effect of oxygen",769.8,null,null,null,"MPa/mass.%","","","","","",false,"unmapped_property","abstract",""],["oa:W2181664748","CP-Ti Grade 2","reinforcement effect of solid solution of oxygen",769.8,null,null,null,"MPa/mass%","","","","","",true,"unmapped_property","conclusions",""],["oa:W2181664748","CP-Ti Grade 2","reinforcement effect of solid solution of oxygen",287.9,null,null,null,"Hv/mass%","","","","","",true,"unmapped_property","conclusions",""],["oa:W2185383984","Ti alloy TA18","crack spreading zone",300.0,null,null,null,"µm","","","","","",false,"unmapped_property","results_discussion","Linear fatigue sources are initiated from internal circle line and propagate to external circle, and the crack spreading zone is about 300 μm, as shown in fig 6a."],["oa:W2188994870","Ti-6Al-4V","maximum stress",700.0,null,null,null,"MPa","","","","","",false,"unmapped_property","results_discussion",""],["oa:W2197557082","Grade 2 base","Kmax",56.6,null,null,null,"MPa","","","","","1 mm/min",false,"unmapped_property","methods",""],["oa:W2197557082","Grade 2 base","Kmax",51.1,null,null,null,"MPa","","","","","0.01 mm/min",false,"unmapped_property","methods",""],["oa:W2197557082","Grade 4 base","Kmax",62.6,null,null,null,"MPa","","","","","1 mm/min",false,"unmapped_property","methods",""],["oa:W2197557082","Grade 4 base","Kmax",58.8,null,null,null,"MPa","","","","","0.01 mm/min",false,"unmapped_property","methods",""],["oa:W2199567848","Ti-6Al-4V","stress intensities",22.0,22.0,35.0,null,"ksi√in","","","","","",false,"unmapped_property","conclusions",""],["oa:W2199567848","Ti-6Al-4V","stress intensities",33.0,33.0,49.0,null,"ksi√in","","","","","",false,"unmapped_property","conclusions",""],["oa:W2203724981","Ti-6Al-4V","micro-dureté",20.0,null,null,null,"%","","gradient Ti-6Al-4V => Ti-6Al-4V +1.5 % B4C","","","",false,"unmapped_property","discussion",""],["oa:W2208250437","Ti-6Al-4V","oxygen gain",0.26,0.26,1.115,null,"%wt","","","","","",false,"unmapped_property","methods",""],["oa:W2208250437","Ti-6Al-4V","oxygen gain",0.7061,null,null,null,"%wt","","","","","",false,"unmapped_property","methods",""],["oa:W2208250437","Ti-6Al-4V","oxygen gain",0.079,0.079,0.07,null,"%","","","","","",false,"unmapped_property","methods",""],["oa:W2208250437","Ti-6Al-4V","build rate",0.57,null,null,null,"g/min","","","","","",false,"unmapped_property","methods",""],["oa:W2208250437","Ti-6Al-4V","oxygen gain",0.018,null,null,null,"%","","","","","",false,"unmapped_property","methods",""],["oa:W2223873246","Ti-6Al-4V","minimum back-pressure required",100.0,null,null,null,"MPa","","","","","",false,"unmapped_property","conclusions","It was found that in the current investigation, in order to obtain recycled Ti-6Al-4V products without major cracks, the lowest operating temperature is 500 °C and the minimum
