Repository: akhtar07/tisci-explorer

# TiSci Explorer

A read-only, static explorer for **TiSci**, an autonomous research agent for titanium alloys. TiSci reads the
titanium-alloy literature, builds a knowledge graph and a table of measured values, proposes hypotheses where the
graph has gaps, and tests them with DFT (MACE / VASP) and the ICME-lite multiscale chain.

**Live site:** https://akhtar07.github.io/tisci-explorer/

The site has seven sections:

| Section | What it shows |
|---|---|
| Overview | Corpus → graph → facts → hypotheses → verdicts, with the snapshot's counts |
| Worked example | One full loop for W in α-Ti: graph path, hypothesis, novelty check, DFT test, verdict, follow-up, DAMASK |

File: data/facts/surface_roughness.json (part 30 of 35)
(without field) to 34.5 nm (with field), demonstrating that magnetic-field assistance effectively suppresses process-induced vibrations."],["oa:W7117103421","Ti-45Nb","surface roughness",0.0,null,null,null,"","","","","","",false,"unit_missing","abstract","Subsequently, laser scanning of the Ti-45Nb alloy in both microstructural states produced uniform linear surface micropatterns accompanied by changes in surface chemistry (increased oxygen content and oxide layer formation) and surface topography (increased surface roughness)."],["oa:W7117316830","Ti-6Al-7Nb","Sa",17.8,null,null,3.55,"µm","","as-built","","","",false,"","results_discussion","In this case, the average Sa values ranged from 9.7 ± 1.2 µm to 14.4 ± 2.4 µm for samples fabricated from Ti-6Al-4V and from 14.2 ± 0.4 µm to 21.4 ± 1.7 µm for samples fabricated from Ti-6Al-7Nb."],["oa:W7117316830","Ti-6Al-4V","Sa",12.05,null,null,1.8,"µm","","as-built","","","",false,"","results_discussion","In this case, the average Sa values ranged from 9.7 ± 1.2 µm to 14.4 ± 2.4 µm for samples fabricated from Ti-6Al-4V and from 14.2 ± 0.4 µm to 21.4 ± 1.7 µm for samples fabricated from Ti-6Al-7Nb."],["oa:W7118118198","Ti-6Al-4V","sphericity",0.905,0.85,0.96,null,"","","","","","",false,"unit_missing","methods","Material Properties Dataset: Powder properties data included particle size distribution (D10=22 μm, D50=35 μm, D90=61 μm), quantified sphericity (0.85-0.96), and chemical composition verified through Inductively Coupled Plasma (ICP)-Mass Spectrometry (ICP-MS) (Al: 6.2 wt%, V: 4.1 wt%, Ti: balance)."],["oa:W7118445552","","Ra",12.37,null,null,null,"µm","","","","","",false,"","methods",""],["oa:W7118445552","","arithmetic average roughness (Ra)",1.59,null,null,null,"µm","","","","","",false,"","results_discussion",""],["oa:W7118445552","","Rz",16.0,null,null,null,"µm","","","","","",false,"","results_discussion",""],["oa:W7118445552","","Ra",7.49,null,null,null,"µm","","","","","",false,"","results_discussion",""],["oa:W7118445552","","Rz",35.55,null,null,null,"µm","","","","","",false,"","results_discussion",""],["oa:W7118445552","","Ra",1.59,null,null,null,"µm","","","","","",false,"","methods",""],["oa:W7118445552","","Rz",16.0,null,null,null,"µm","","","","","",false,"","methods",""],["oa:W7118445552","","Ra",2.23,null,null,null,"µm","","","","","",false,"","methods",""],["oa:W7118445552","","Rz",16.12,null,null,null,"µm","","","","","",false,"","methods",""],["oa:W7118445552","","Ra",7.49,null,null,null,"µm","","","","","",false,"","methods",""],["oa:W7118445552","","Rz",35.55,null,null,null,"µm","","","","","",false,"","methods",""],["oa:W7118445552","","Rz",55.67,null,null,null,"µm","","","","","",false,"","methods",""],["oa:W7120309996","Ti-6Al-4V","rugosidade superficial",0.16,null,null,null,"µm","","thermally oxidized at 600°C for 5 h","","","",false,"","front",""],["oa:W7120309996","Ti-6Al-4V","rugosidade superficial",0.14,null,null,null,"µm","","as-built","","","",false,"","front",""],["oa:W7120343292","Ti-6Al-4V","deformação",-0.0012,-0.0012,-0.0012,null,"µm","","","","FBG","",false,"out_of_range","abstract",""],["oa:W7120674153","Ti-6Al-4V","Espessura",35.0,null,null,null,"µm","","500 °C – 24 h","","","",false,"","front",""],["oa:W7120674153","Ti-6Al-4V","parâmetro Ra",1.26,null,null,null,"µm","","","","","",false,"","front",""],["oa:W7120674153","Ti-6Al-4V","rugosidade",0.04,null,null,null,"","","","","","",false,"unit_missing","front",""],["oa:W7120674153","Ti-6Al-4V","Rugosidade superficial, Ra",0.069,null,null,null,"µm","","","","","",false,"","front",""],["oa:W7120674153","Ti-6Al-4V","valores encontrados",1.2,null,null,null,"µm","","600 °C","","","",false,"","front",""],["oa:W7120674153","Ti-6Al-4V","rugosidade",0.04,null,null,null,"","","","","","",false,"unit_missing","front",""],["oa:W7120674153","Ti-6Al-4V","rugosidade",0.05,null,null,null,"","","","","","",false,"unit_missing","front",""],["oa:W7120674153","Ti-6Al-4V","Rugosidade superficial, Ra",0.0057,null,null,null,"µm","","","","","",false,"out_of_range","front",""],["oa:W7120674153","Ti-6Al-4V","Rugosidade superficial, Ra",0.007,null,null,null,"µm","","","","","",false,"out_of_range","front",""],["oa:W7120674153","Ti-6Al-4V","parâmetro Ra",0.405,0.11,0.7,null,"µm","","oxidized at 650°C","","","",false,"","front",""],["oa:W7120674153","Ti-6Al-4V","espessuras",11.4,null,null,null,"µm","","700 °C – 6 h","","","",false,"","front",""],["oa:W7120674153","Ti-6Al-4V","espessuras",11.92,null,null,null,"µm","","700 °C – 8 h","","","",false,"","front",""],["oa:W7120674153","Ti-6Al-4V","valores encontrados",7.5,null,null,null,"µm","","700 °C","","","",false,"","front",""],["oa:W7120674153","Ti-6Al-4V","Rugosidade superficial, Ra",0.0043,null,null,null,"µm","","","","","",false,"out_of_range","front",""],["oa:W7120674153","Ti-6Al-4V","espessuras",6.5,null,null,null,"µm","","700 °C – 4 h","","","",false,"","front",""],["oa:W7120674153","Ti-6Al-4V","Rugosidade superficial, Ra",0.057,null,null,null,"µm","","","","","",false,"","front",""],["oa:W7120674153","Ti-6Al-4V","Espessura",75.0,null,null,null,"µm","","800 °C – 8 h","","","",false,"","front",""],["oa:W7120674153","Ti-6Al-4V","Espessura",79.0,null,null,null,"µm","","650 °C – 48 h","","","",false,"","front",""],["oa:W7120674153","Ti-6Al-4V","Espessura",35.0,null,null,null,"µm","","650 °C – 16 h","","","",false,"","front",""],["oa:W7120674153","Ti-6Al-4V","Rugosidade superficial, Ra",0.006,null,null,null,"µm","","","","","",false,"out_of_range","front",""],["oa:W7120674153","Ti-6Al-4V","rugosidade",0.05,null,null,null,"","","","","","",false,"unit_missing","front",""],["oa:W7120674153","Ti-6Al-4V","roughness",0.0,null,null,null,"","","thermal oxidation at 600°C for 10 h","","","",false,"unit_missing","front",""],["oa:W7120674153","Ti-6Al-4V","Espessura",22.0,null,null,null,"µm","","500 °C – 16 h","","","",false,"","front",""],["oa:W7120674153","Ti-6Al-4V","Espessura",50.0,null,null,null,"µm","","650 °C – 24 h","","","",false,"","front",""],["oa:W7120674153","Ti-6Al-4V","elevação de Ra",0.13,0.11,0.15,null,"µm","","oxidized at 600°C","","","",false,"","front",""],["oa:W7120674153","Ti-6Al-4V","valores encontrados",43.9,null,null,null,"µm","","800 °C","","","",false,"","front",""],["oa:W7120674153","Ti-6Al-4V","rugosidade (Ra)",0.087,null,null,null,"µm","","oxidized 10 h","","","",false,"","front",""],["oa:W7120674153","Ti-6Al-4V","Espessura",7.0,null,null,null,"µm","","500 °C – 8h","","","",false,"","front",""],["oa:W7120674153","Ti-6Al-4V","rugosidade Ra",0.75,0.5,1.0,null,"µm","","oxidized at 1000°C for 2 h in air at 105 Pa","","","",false,"","front",""],["oa:W7120674153","Ti-6Al-4V","Ra",0.087,null,null,null,"µm","","oxidized for 10 h","","","",false,"","front",""],["oa:W7120674153","Ti-6Al-4V","Ra",0.054,null,null,null,"µm","","oxidized for 2 h","","","",false,"","front",""],["oa:W7120674153","Ti-6Al-4V","Espessura",17.0,null,null,null,"µm","","650 °C – 8 h","","","",false,"","front",""],["oa:W7120674153","Ti-6Al-4V","Rugosidade superficial, Ra",0.054,null,null,null,"µm","","","","","",false,"","front",""],["oa:W7120674153","Ti-6Al-4V","espessuras",5.2,null,null,null,"µm","","700 °C – 2 h","","","",false,"","front",""],["oa:W7120674153","Ti-6Al-4V","Rugosidade superficial, Ra",0.087,null,null,null,"µm","","","","","",false,"","front",""],["oa:W7120674153","Ti-6Al-4V","rugosidade (Ra)",0.054,null,null,null,"µm","","as-built","","","",false,"","front",""],["oa:W7120817914","Ti-6Al-4V","Rz",2.62,null,null,0.08,"µm","","","","","",false,"","abstract","Tabela 8 - Medição da rugosidade (Ra e Rz) pelo fatorial 23 com 5 pontos centrais com parâmetros em níveis dos fatores N vc (m/min) f (mm/rev) T (°C) Ra (µm) URa (µm) Rz (µm) URz (µm) Tmax(oC) 1 -1 -1 -1 0,31 0,01 1,79 0,08 28,0 2 1 -1 -1 0,29 0,01 2,1 0,2 30,1 3 -1 1 -1 0,76 0,03 4,0 0,1 28,2 4 1 1 -1 0,80 0,03 3,8 0,2 29,8 5 -1 -1 1 0,42 0,02 2,49 0,06 28,6 6 1 -1 1 0,36 0,01 1,9 0,1 31,1 7 -1 1 1 0,72 0,02 3,6 0,1 28,7 8 1 1 1 0,90 0,02 3,7 0,1 31,3 9 0 0 0 0,511 0,009 2,62 0,08 29,0 10 0 0 0"],["oa:W7120817914","Ti-6Al-4V","Rz",0.0,null,null,null,"","","","","","",false,"unit_missing","abstract","Rz é a média aritmética da distância entre o máximo global e o mínimo em cinco seções iguais do comprimento total de avaliação (FARKAS; DRÉGELYI-KISS, 2018)."],["oa:W7120817914","Ti-6Al-4V","Ra",0.595,0.29,0.9,null,"µm","","","","","",false,"","abstract","A rugosidade média Ra ficou na faixa de 0,29-0,90 µm e a rugosidade Rz ficou na faixa de 1,79 µm a 4,00 µm."],["oa:W7120817914","Ti-6Al-4V","Rz",0.0,null,null,null,"","","","","","",false,"unit_missing","abstract","A Figura 26 mostra os indícios da influência de cada parâmetro sobre a rugosidade Rz."],["oa:W7120817914","Ti-6Al-4V","Ra",0.42,null,null,null,"µm","","","","","",false,"","abstract","Analisando as corridas 1 e 3 há um aumento de pouco mais de 140% na rugosidade Ra."],["oa:W7120817914","Ti-6Al-4V","Ra",0.42,0.42,0.42,null,"µm","20.0 °C","","","","",false,"","abstract","Por exemplo, nas corridas 1 e 5 com o aumento da temperatura (10,0 °C para 20,0 °C) a rugosidade Ra atinge, 0,31 µm e 0,42 µm, respectivamente."],["oa:W7120817914","Ti-6Al-4V","Ra",0.31,0.31,0.31,null,"µm","10.0 °C","","","","",false,"","abstract","Por exemplo, nas corridas 1 e 5 com o aumento da temperatura (10,0 °C para 20,0 °C) a rugosidade Ra atinge, 0,31 µm e 0,42 µm, respectivamente."],["oa:W7120817914","Ti-6Al-4V","Rz",0.0,null,null,null,"","","","","","",false,"unit_missing","abstract","Rz é o segundo parâmetro mais comumente especificado. É dado pela equação 7. 𝑅𝑧= 1 𝑛∑𝑅𝑡𝑖 𝑛 𝑖=1"],["oa:W7120817914","Ti-6Al-4V","Rz",3.8,null,null,null,"%","","","","linear model","",true,"unit_mismatch","abstract","For the roughness Rz, the linear model is more satisfactory, with a mean absolute error of 3.8%."],["oa:W7120817914","Ti-6Al-4V","Ra",0.36,null,null,null,"µm","","","","","",false,"","abstract","Quando o avanço está no nível superior (0,20 mm/rev) e a temperatura é mantida, não se observa o surgimento da aresta postiça de corte, por exemplo, nas corridas 3 e 4 com o aumento da velocidade de corte (60 m/min para 100 m/min) a rugosidade Ra aumenta."],["oa:W7120817914","Ti-6Al-4V","Rz",2.895,1.79,4.0,null,"µm","","","","","",false,"","abstract","A rugosidade média Ra ficou na faixa de 0,29-0,90 µm e a rugosidade Rz ficou na faixa de 1,79 µm a 4,00 µm."],["oa:W7120817914","Ti-6Al-4V","Rz",3.8,null,null,null,"%","","","","model prediction","",true,"unit_mismatch","abstract","O modelo quadrático apresentou uma flutuação de 7,9%, já o modelo linear apresentou uma flutuação de 3,8%."],["oa:W7120817914","Ti-6Al-4V","Ra",0.36,null,null,null,"µm","","","","","",false,"","abstract","Este fenômeno ocorre em baixas velocidades (60 m/min), onde uma porção de material se adere na superfície de saída da ferramenta afetando o acabamento, por exemplo, nas corridas 5 e 6 com aumento da velocidade de corte (60 m/min para 100 m/min) a rugosidade Ra diminui de 0,42 µm para 0,36 µm."],["oa:W7120817914","Ti-6Al-4V","Ra",0.42,null,null,null,"µm","","","","","",false,"","abstract","Este fenômeno ocorre em baixas velocidades (60 m/min), onde uma porção de material se adere na superfície de saída da ferramenta afetando o acabamento, por exemplo, nas corridas 5 e 6 com aumento da velocidade de corte (60 m/min para 100 m/min) a rugosidade Ra diminui de 0,42 µm para 0,36 µm."],["oa:W7120817914","Ti-6Al-4V","Ra",0.511,null,null,0.009,"µm","","","","","",false,"","abstract","Tabela 8 - Medição da rugosidade (Ra e Rz) pelo fatorial 23 com 5 pontos centrais com parâmetros em níveis dos fatores N vc (m/min) f (mm/rev) T (°C) Ra (µm) URa (µm) Rz (µm) URz (µm) Tmax(oC) 1 -1 -1 -1 0,31 0,01 1,79 0,08 28,0 2 1 -1 -1 0,29 0,01 2,1 0,2 30,1 3 -1 1 -1 0,76 0,03 4,0 0,1 28,2 4 1 1 -1 0,80 0,03 3,8 0,2 29,8 5 -1 -1 1 0,42 0,02 2,49 0,06 28,6 6 1 -1 1 0,36 0,01 1,9 0,1 31,1 7 -1 1 1 0,72 0,02 3,6 0,1 28,7 8 1 1 1 0,90 0,02 3,7 0,1 31,3 9 0 0 0 0,511 0,009 2,62 0,08 29,0 10 0 0 0"],["oa:W7120817914","Ti-6Al-4V","Ra",1.02,null,null,null,"µm","","","","","",false,"","abstract","Analisando as corridas 1 e 3 há um aumento de pouco mais de 140% na rugosidade Ra."],["oa:W7125613955","LPBF Ti-6Al-4V","average surface roughness (Sa)",0.0,null,null,null,"µm","","as-built","","optical-confocal profilometry","",false,"out_of_range","methods","The experimental point clouds were then processed with SensoVIEW software according to ISO 25178 standard, calculating the values of average surface roughness (Sa), peak-to-peak surface roughness (Sz) and developed interfacial area ratio (Sdr)."],["oa:W7125613955","EBM Ti-6Al-4V","developed interfacial area ratio (Sdr)",0.0,null,null,null,"","","as-built","","optical-confocal profilometry","",false,"unit_missing","methods","The experimental point clouds were then processed with SensoVIEW software according to ISO 25178 standard, calculating the values of average surface roughness (Sa), peak-to-peak surface roughness (Sz) and developed interfacial area ratio (Sdr)."],["oa:W7125613955","wrought Ti-6Al-4V","peak-to-peak surface roughness (Sz)",0.0,null,null,null,"µm","","annealed","","optical-confocal profilometry","",false,"out_of_range","methods","The experimental point clouds were then processed with SensoVIEW software according to ISO 25178 standard, calculating the values of average surface roughness (Sa), peak-to-peak surface roughness (Sz) and developed interfacial area ratio (Sdr)."],["oa:W7125613955","wrought Ti-6Al-4V","average surface roughness (Sa)",0.0,null,null,null,"µm","","annealed","","optical-confocal profilometry","",false,"out_of_range","methods","The experimental point clouds were then processed with SensoVIEW software according to ISO 25178 standard, calculating the values of average surface roughness (Sa), peak-to-peak surface roughness (Sz) and developed interfacial area ratio (Sdr)."],["oa:W7125613955","MEX Ti-6Al-4V","average surface roughness (Sa)",0.0,null,null,null,"µm","","as-built","","optical-confocal profilometry","",false,"out_of_range","methods","The experimental point clouds were then processed with SensoVIEW software according to ISO 25178 standard, calculating the values of average surface roughness (Sa), peak-to-peak surface roughness (Sz) and developed interfacial area ratio (Sdr)."],["oa:W7125613955","EBM Ti-6Al-4V","peak-to-peak surface roughness (Sz)",0.0,null,null,null,"µm","","as-built","","optical-confocal profilometry","",false,"out_of_range","methods","The experimental point clouds were then processed with SensoVIEW software according to ISO 25178 standard, calculating the values of average surface roughness (Sa), peak-to-peak surface roughness (Sz) and developed interfacial area ratio (Sdr)."],["oa:W7125613955","wrought Ti-6Al-4V","developed interfacial area ratio (Sdr)",0.0,null,null,null,"","","annealed","","optical-confocal profilometry","",false,"unit_missing","methods","The experimental point clouds were then processed with SensoVIEW software according to ISO 25178 standard, calculating the values of average surface roughness (Sa), peak-to-peak surface roughness (Sz) and developed interfacial area ratio (Sdr)."],["oa:W7125613955","LPBF Ti-6Al-4V","peak-to-peak surface roughness (Sz)",0.0,null,null,null,"µm","","as-built","","optical-confocal profilometry","",false,"out_of_range","methods","The experimental point clouds were then processed with SensoVIEW software according to ISO 25178 standard, calculating the values of average surface roughness (Sa), peak-to-peak surface roughness (Sz) and developed interfacial area ratio (Sdr)."],["oa:W7125613955","MEX Ti-6Al-4V","developed interfacial area ratio (Sdr)",0.0,null,null,null,"","","as-built","","optical-confocal profilometry","",false,"unit_missing","methods","The experimental point clouds were then processed with SensoVIEW software according to ISO 25178 standard, calculating the values of average surface roughness (Sa), peak-to-peak surface roughness (Sz) and developed interfacial area ratio (Sdr)."],["oa:W7125613955","LPBF Ti-6Al-4V","developed interfacial area ratio (Sdr)",0.0,null,null,null,"","","as-built","","optical-confocal profilometry","",false,"unit_missing","methods","The experimental point clouds were then processed with SensoVIEW software according to ISO 25178 standard, calculating the values of average surface roughness (Sa), peak-to-peak surface roughness (Sz) and developed interfacial area ratio (Sdr)."],["oa:W7125613955","EBM Ti-6Al-4V","average surface roughness (Sa)",0.0,null,null,null,"µm","","as-built","","optical-confocal profilometry","",false,"out_of_range","methods","The experimental point clouds were then processed with SensoVIEW software according to ISO 25178 standard, calculating the values of average surface roughness (Sa), peak-to-peak surface roughness (Sz) and developed interfacial area ratio (Sdr)."],["oa:W7125613955","MEX Ti-6Al-4V","peak-to-peak surface roughness (Sz)",0.0,null,null,null,"µm","","as-built","","optical-confocal profilometry","",false,"out_of_range","methods","The experimental point clouds were then processed with SensoVIEW software according to ISO 25178 standard, calculating the values of average surface roughness (Sa), peak-to-peak surface roughness (Sz) and developed interfacial area ratio (Sdr)."],["oa:W7125768333","Ti-6Al-4V","Ra",6.31,3.7,6.31,0.23,"µm","","","","","",false,"","results_discussion","As V was set at 100 mm/s, the Ra value of 3.7 ± 0.63 μm for the untextured TC4 increased to 6.31 ± 0.23 μm for the laser-textured TC4 with Pa of 27.2 W."],["oa:W7125768333","ULT TC4","Ra",14.2,10.7,14.2,1.0,"µm","","","","","",false,"","methods","As Pu increased from 20 to 100 W, the Ra values of ULT TC4 and CFRP increased from 10.7 ± 0.9 μm to 14.2 ± 1 μm and from 25.5 ± 0.4 μm to 31.4 ± 1.5 μm, respectively; moreover, the WCA of ULT TC4 and CFRP decreased from 50 ± 0.9° to 33.1 ± 1.7° and 16.4 ± 1.7° to 10.1 ± 1.5°, respectively."],["oa:W7125768333","CFRP","Ra",4.67,11.71,4.67,0.1,"µm","","","","","",false,"","results_discussion","As Pa was set at 13.7 W, the Ra values of the laser-textured TC4 and CFRP with V ranging from 100 to 1700 mm/s were 5.35 ± 0.82 μm and 11.71 ± 0.42 μm decreasing to 4.18 ± 0.35 μm and 4.67 ± 0.1 μm, respec tively."],["oa:W7125768333","Ti-6Al-4V","Ra",5.58,5.58,5.58,0.68,"µm","","","","","",false,"","results_discussion","As V was set at 700 mm/s, the maximum Ra values of the laser-textured TC4 and CFRP with Pa of 27.2 W were 5.58 ± 0.68 μm and 15.06 ± 0.21 μm, respectively."],["oa:W7125768333","Ti-6Al-4V","Ra",4.18,5.35,4.18,0.35,"µm","","","","","",false,"","results_discussion","As Pa was set at 13.7 W, the Ra values of the laser-textured TC4 and CFRP with V ranging from 100 to 1700 mm/s were 5.35 ± 0.82 μm and 11.71 ± 0.42 μm decreasing to 4.18 ± 0.35 μm and 4.67 ± 0.1 μm, respec tively."],["oa:W7125768333","Ti-6Al-4V","Ra",14.2,13.2,15.2,1.0,"µm","","","","","",false,"","conclusions","The maximum Ra and minimum WCA values of ULT TC4 and CFRP were 14.2 ± 1 μm and 31.4 ± 1.5 μm and 33.1 ± 1.7° and 10.1 ± 1.5°, respectively."],["oa:W7125768333","CFRP","Ra",31.4,25.5,31.4,1.5,"µm","","","","","",false,"","methods","As Pu increased from 20 to 100 W, the Ra values of ULT TC4 and CFRP increased from 10.7 ± 0.9 μm to 14.2 ± 1 μm and from 25.5 ± 0.4 μm to 31.4 ± 1.5 μm, respectively; moreover, the WCA of ULT TC4 and CFRP decreased from 50 ± 0.9° to 33.1 ± 1.7° and 16.4 ± 1.7° to 10.1 ± 1.5°, respectively."],["oa:W7125768333","CFRP","Ra",25.32,0.67,25.32,0.94,"µm","","","","","",false,"","results_discussion","Furthermore, the Ra value of 0.67 ± 0.01 μm for the untextured CFRP increased to 25.32 ± 0.94 μm for the lasertextured CFRP with Pa of 27.2 W."],["oa:W7125768333","CFRP","Ra",15.06,15.06,15.06,0.21,"µm","","","","","",false,"","results_discussion","As V was set at 700 mm/s, the maximum Ra values of the laser-textured TC4 and CFRP with Pa of 27.2 W were 5.58 ± 0.68 μm and 15.06 ± 0.21 μm, respectively."],["oa:W7125836200","Z3S1MAO","Sq",0.484,null,null,null,"µm","","","","","",false,"","table","Z3S1MAO\t0.484\t4.041\t3.271\t0.374\t−0.485\t2.755\t6.026"],["oa:W7125836200","Z1S1MAO","Sq",0.501,null,null,null,"µm","","","","","",false,"","table","Z1S1MAO\t0.501\t4.171\t3.682\t0.384\t−0.298\t3.388\t7.07"],["oa:W7125836200","Z1S3MAO","Sq",0.517,null,null,null,"µm","","","","","",false,"","table","Z1S3MAO\t0.517\t4.308\t3.881\t0.397\t−0.359\t3.717\t7.598"],["oa:W7125836200","Z1S7MAO","Sq",0.489,null,null,null,"µm","","","","","",false,"","table","Z1S7MAO\t0.489\t4.172\t3.072\t0.374\t−0.067\t4.038\t7.11"],["oa:W7125836200","BSMAO","Sq",0.478,null,null,null,"µm","","","","","",false,"","table","BSMAO\t0.478\t3.734\t3.217\t0.372\t−0.291\t3.079\t6.296"],["oa:W7126338591","Ti-6Al-4V","Rku",2.9,null,null,0.43,"µm","","as-built","","","",false,"","results",""],["oa:W7126338591","Ti-6Al-4V","Rsk",-1.48,null,null,0.11,"µm","","machined","","","",false,"out_of_range","results",""],["oa:W7126338591","Ti-6Al-4V","Ra",0.15,null,null,0.1,"µm","","machined","","","",false,"","results",""],["oa:W7126338591","Ti-6Al-4V","Rt",11.69,null,null,1.48,"µm","","machined","","","",false,"","results",""],["oa:W7126338591","Ti-6Al-4V","Rku",2.79,null,null,0.63,"µm","","machined","","","",false,"","results",""],["oa:W7126338591","Ti-6Al-4V","Rz",168.5,null,null,48.5,"µm","","as-built","","","",false,"","results",""],["oa:W7126338591","Ti-6Al-4V","Rv",56.5,null,null,7.8,"µm","","as-built","","","",false,"","results",""],["oa:W7126338591","Ti-6Al-4V","Rv",5.64,null,null,0.59,"µm","","machined","","","",false,"","results",""],["oa:W7126338591","Ti-6Al-4V","Rz",0.68,null,null,0.08,"µm","","machined","","","",false,"","results",""],["oa:W7126338591","Ti-6Al-4V","Ra",0.6,0.2,1.0,null,"µm","","machined 2 mm from external surface PBF-EB","","","",false,"","results",""],["oa:W7126338591","Ti-6Al-4V","surface roughness",0.0,null,null,null,"","","as-built PBF-EB","","","",false,"unit_missing","conclusions",""],["oa:W7126338591","Ti-6Al-4V","Rt",107.6,null,null,14.3,"µm","","as-built","","","",false,"","results",""],["oa:W7126338591","Ti-6Al-4V","Rq",25.3,null,null,2.5,"µm","","as-built","","","",false,"","results",""],["oa:W7126338591","Ti-6Al-4V","Rq",0.17,null,null,0.01,"µm","","machined","","","",false,"","results",""],["oa:W7126338591","Ti-6Al-4V","Ra",24.4,null,null,5.6,"µm","","as-built","","","",false,"","results",""],["oa:W7126338591","Ti-6Al-4V","Ra",20.0,null,null,null,"µm","","as-built PBF-EB","","","",false,"","results",""],["oa:W7126338591","Ti-6Al-4V","Rsk",-0.1,null,null,0.1,"µm","","as-built","","","",false,"out_of_range","results",""],["oa:W7126338591","Ti-6Al-4V","Ra",0.6,0.2,1.0,null,"µm","","machined","","","",false,"","results",""],["oa:W7126338591","Ti-6Al-4V","Ra",20.0,null,null,null,"µm","","as-built","","","",false,"","results",""],["oa:W7126544812","Ti-6Al-4V","sphericity",0.57,null,null,null,"","","","","","",false,"unit_missing","results",""],["oa:W7126812717","EB-PBF Ti6Al4V","roughness",15.0,null,null,null,"%","","vertical","","","",false,"unit_mismatch","conclusions",""],["oa:W7126812717","Ti-6Al-4V","Sq",25.18,null,null,null,"µm","","as-built EB-PBF","","","",false,"","results",""],["oa:W7126812717","Ti-6Al-4V","Sz",346.77,null,null,null,"µm","","as-built EB-PBF","","","",false,"out_of_range","results",""],["oa:W7126812717","EB-PBF Ti6Al4V","roughness",100.0,null,null,null,"%","","horizontal","","","",false,"unit_mismatch","conclusions",""],["oa:W7126812717","Ti-6Al-4V","cracking region roughness",15.0,null,null,null,"%","","as-built EB-PBF","","","",false,"unit_mismatch","discussion",""],["oa:W7126812717","Ti-6Al-4V","Sq",28.8,null,null,null,"µm","","as-built EB-PBF","","","",false,"","results",""],["oa:W7126812717","Ti-6Al-4V","Sa",20.92,null,null,null,"µm","","as-built EB-PBF","","","",false,"","results",""],["oa:W7126812717","Ti-6Al-4V","Sa",21.52,null,null,null,"µm","","as-built EB-PBF","","","",false,"","results",""],["oa:W7126812717","Ti-6Al-4V","Sq",387.14,null,null,null,"µm","","as-built EB-PBF","","","",false,"out_of_range","results",""],["oa:W7126812717","Ti-6Al-4V","Sa",24.54,null,null,null,"µm","","as-built EB-PBF","","","",false,"","results",""],["oa:W7126812717","Ti-6Al-4V","Sz",35.82,null,null,null,"µm","","as-built EB-PBF","","","",false,"","results",""],["oa:W7126812717","Ti-6Al-4V","Sz",28.79,null,null,null,"µm","","as-built EB-PBF","","","",false,"","results",""],["oa:W7126812717","Ti-6Al-4V","Sa",27.32,null,null,null,"µm","","as-built EB-PBF","","","",false,"","results",""],["oa:W7126812717","Ti-6Al-4V","Sa",21.41,null,null,null,"µm","","as-built EB-PBF","","","",false,"","results",""],["oa:W7126812717","Ti-6Al-4V","Sv",170.01,null,null,null,"µm","","as-built EB-PBF","","","",false,"","results",""],["oa:W7126812717","Ti-6Al-4V","Sp",236.41,null,null,null,"µm","","as-built EB-PBF","","","",false,"out_of_range","results",""],["oa:W7126812717","Ti-6Al-4V","Sv",164.21,null,null,null,"µm","","as-built EB-PBF","","","",false,"","results",""],["oa:W7126812717","Ti-6Al-4V","Sv",174.34,null,null,null,"µm","","as-built EB-PBF","","","",false,"","results",""],["oa:W7126812717","Ti-6Al-4V","Sa",18.65,null,null,null,"µm","","as-built EB-PBF","","","",false,"","results",""],["oa:W7126812717","Ti-6Al-4V","Sa",21.41,null,null,null,"µm","","as-built EB-PBF","","","",false,"","results",""],["oa:W7126812717","Ti-6Al-4V","Sv",170.01,null,null,null,"µm","","as-built EB-PBF","","","",false,"","results",""],["oa:W7126812717","Ti-6Al-4V","Sv",164.21,null,null,null,"µm","","as-built EB-PBF","","","",false,"","results",""],["oa:W7126812717","Ti-6Al-4V","Sp",149.83,null,null,null,"µm","","as-built EB-PBF","","","",false,"","results",""],["oa:W7126812717","Ti-6Al-4V","Sa",18.65,null,null,null,"µm","","as-built EB-PBF","","","",false,"","results",""],["oa:W7126812717","Ti-6Al-4V","Sz",319.83,null,null,null,"µm","","as-built EB-PBF","","","",false,"out_of_range","results",""],["oa:W7126812717","Ti-6Al-4V","Sp",182.56,null,null,null,"µm","","as-built EB-PBF","","","",false,"","results",""],["oa:W7128796544","Ti-6Al-4V","surface roughness (Ra)",3.479,null,null,null,"µm","","as-built SLM","","","",false,"","results_discussion","The sample CC prepared with the lowest VED (29.629 J/mm³) had the highest porosity (6.478%) and surface roughness Ra (3.479 µm), indicating insufficient mel– ting and bonding between powder layers, resulting in very low densification and a rough, porous surface."],["oa:W7128796544","Ti-6Al-4V","surface roughness (Ra)",0.913,null,null,null,"µm","","as-built SLM","","","",false,"","results_discussion","Shift became more pronounced in sample AA (88.88 J/mm³), which had a relatively lower porosity of 3.477% and a smoother surface Ra (0.913 µm)."],["oa:W7128796544","Ti-6Al-4V","surface roughness",3.48,3.48,3.48,0.12,"µm","","","","","",false,"","results_discussion","Incre– asing VED resulted in a marked reduction in porosity (from 6.48 ± 0.09% to 3.49 ± 0.04%) and surface roughness (from 3.48 ± 0.12 µm to 0.91 ± 0.05 µm), accompanied by a slight improvement in density (from 4.143 ± 0.03 to 4.276 ± 0.01 g/cm³)."],["oa:W7128796544","Ti-6Al-4V","surface roughness",0.91,0.91,0.91,0.05,"µm","","","","","",false,"","results_discussion","Incre– asing VED resulted in a marked reduction in porosity (from 6.48 ± 0.09% to 3.49 ± 0.04%) and surface roughness (from 3.48 ± 0.12 µm to 0.91 ± 0.05 µm), accompanied by a slight improvement in density (from 4.143 ± 0.03 to 4.276 ± 0.01 g/cm³)."],["oa:W7129037989","Ti-6Al-4V","roughness",0.15,0.07,0.23,null,"µm","","","","","",false,"","results","In contrast, the deposition of nanographene on the Ti-6Al-4V ELI alloy surface resulted in roughness values from 0.07 to approximately 0.23."],["oa:W7129037989","Ti-6Al-4V","surface roughness",0.085,0.02,0.15,null,"µm","","","","","",false,"","results","Surface Roughness Measurements Surface roughness values ranging from 0.02 to 0.15 were obtained for the uncoated samples."],["oa:W7130928562","Ti-6Al-2Sn-4Zr-2Mo","Ra",1.69,null,null,null,"µm","","LP-3","","surface profilometry","",false,"","abstract","163-17414042 168 LP-6 LP-5 LP-1 LP-3 e 96 LP-6 7.76 Ra (um) 5.32 Surface Height(um) 1.83 1.69 As-Built As-Built LP-1 LP-2 LP-3LP-4LP-5 LP-6 2 3 Distance (mm) o gL sg ( ( a-4 < Gt l (LP-2 ag） 3 Cn > 43/2 ge: 3l l 4s l 5/32 a zh S (-4 ) (-4) (Ra) q-3）？ S> 81/9 80/5 >e: sl S ,≤ 1/69 a Sx≤9/36 l : l l al l al hw as LP-6 LP-5 s 325 260 Ti-6242 [26] 」」 3l oT S < 0/61 , 0/64 [27] e le l l [12] 93/5 ,93/2 e l l 23/5 sljl j l cJ L dl S ccpirrrm -3M s4/5 ？3y 195LP-1 ( 」 4 T a 4/5S W 6"],["oa:W7130928562","Ti-6Al-2Sn-4Zr-2Mo","Ra",1.83,null,null,null,"µm","","LP-6","","surface profilometry","",false,"","abstract","163-17414042 168 LP-6 LP-5 LP-1 LP-3 e 96 LP-6 7.76 Ra (um) 5.32 Surface Height(um) 1.83 1.69 As-Built As-Built LP-1 LP-2 LP-3LP-4LP-5 LP-6 2 3 Distance (mm) o gL sg ( ( a-4 < Gt l (LP-2 ag） 3 Cn > 43/2 ge: 3l l 4s l 5/32 a zh S (-4 ) (-4) (Ra) q-3）？ S> 81/9 80/5 >e: sl S ,≤ 1/69 a Sx≤9/36 l : l l al l al hw as LP-6 LP-5 s 325 260 Ti-6242 [26] 」」 3l oT S < 0/61 , 0/64 [27] e le l l [12] 93/5 ,93/2 e l l 23/5 sljl j l cJ L dl S ccpirrrm -3M s4/5 ？3y 195LP-1 ( 」 4 T a 4/5S W 6"],["oa:W7130928562","Ti-6Al-2Sn-4Zr-2Mo","Ra",5.32,null,null,null,"µm","","LP-1","","surface profilometry","",false,"","abstract","163-17414042 168 LP-6 LP-5 LP-1 LP-3 e 96 LP-6 7.76 Ra (um) 5.32 Surface Height(um) 1.83 1.69 As-Built As-Built LP-1 LP-2 LP-3LP-4LP-5 LP-6 2 3 Distance (mm) o gL sg ( ( a-4 < Gt l (LP-2 ag） 3 Cn > 43/2 ge: 3l l 4s l 5/32 a zh S (-4 ) (-4) (Ra) q-3）？ S> 81/9 80/5 >e: sl S ,≤ 1/69 a Sx≤9/36 l : l l al l al hw as LP-6 LP-5 s 325 260 Ti-6242 [26] 」」 3l oT S < 0/61 , 0/64 [27] e le l l [12] 93/5 ,93/2 e l l 23/5 sljl j l cJ L dl S ccpirrrm -3M s4/5 ？3y 195LP-1 ( 」 4 T a 4/5S W 6"],["oa:W7130928562","Ti-6Al-2Sn-4Zr-2Mo","Ra",1.83,null,null,null,"µm","","LP-4","","surface profilometry","",false,"","abstract","163-17414042 168 LP-6 LP-5 LP-1 LP-3 e 96 LP-6 7.76 Ra (um) 5.32 Surface Height(um) 1.83 1.69 As-Built As-Built LP-1 LP-2 LP-3LP-4LP-5 LP-6 2 3 Distance (mm) o gL sg ( ( a-4 < Gt l (LP-2 ag） 3 Cn > 43/2 ge: 3l l 4s l 5/32 a zh S (-4 ) (-4) (Ra) q-3）？ S> 81/9 80/5 >e: sl S ,≤ 1/69 a Sx≤9/36 l : l l al l al hw as LP-6 LP-5 s 325 260 Ti-6242 [26] 」」 3l oT S < 0/61 , 0/64 [27] e le l l [12] 93/5 ,93/2 e l l 23/5 sljl j l cJ L dl S ccpirrrm -3M s4/5 ？3y 195LP-1 ( 」 4 T a 4/5S W 6"],["oa:W7130928562","Ti-6Al-2Sn-4Zr-2Mo","Ra",7.76,null,null,null,"µm","","as-built","","surface profilometry","",false,"","abstract","163-17414042 168 LP-6 LP-5 LP-1 LP-3 e 96 LP-6 7.76 Ra (um) 5.32 Surface Height(um) 1.83 1.69 As-Built As-Built LP-1 LP-2 LP-3LP-4LP-5 LP-6 2 3 Distance (mm) o gL sg ( ( a-4 < Gt l (LP-2 ag） 3 Cn > 43/2 ge: 3l l 4s l 5/32 a zh S (-4 ) (-4) (Ra) q-3）？ S> 81/9 80/5 >e: sl S ,≤ 1/69 a Sx≤9/36 l : l l al l al hw as LP-6 LP-5 s 325 260 Ti-6242 [26] 」」 3l oT S < 0/61 , 0/64 [27] e le l l [12] 93/5 ,93/2 e l l 23/5 sljl j l cJ L dl S ccpirrrm -3M s4/5 ？3y 195LP-1 ( 」 4 T a 4/5S W 6"],["oa:W7130928562","Ti-6Al-2Sn-4Zr-2Mo","Ra",1.83,null,null,null,"µm","","LP-2","","surface profilometry","",false,"","abstract","163-17414042 168 LP-6 LP-5 LP-1 LP-3 e 96 LP-6 7.76 Ra (um) 5.32 Surface Height(um) 1.83 1.69 As-Built As-Built LP-1 LP-2 LP-3LP-4LP-5 LP-6 2 3 Distance (mm) o gL sg ( ( a-4 < Gt l (LP-2 ag） 3 Cn > 43/2 ge: 3l l 4s l 5/32 a zh S (-4 ) (-4) (Ra) q-3）？ S> 81/9 80/5 >e: sl S ,≤ 1/69 a Sx≤9/36 l : l l al l al hw as LP-6 LP-5 s 325 260 Ti-6242 [26] 」」 3l oT S < 0/61 , 0/64 [27] e le l l [12] 93/5 ,93/2 e l l 23/5 sljl j l cJ L dl S ccpirrrm -3M s4/5 ？3y 195LP-1 ( 」 4 T a 4/5S W 6"],["oa:W7130928562","Ti-6Al-2Sn-4Zr-2Mo","Ra",1.69,null,null,null,"µm","","LP-5","","surface profilometry","",false,"","abstract","163-17414042 168 LP-6 LP-5 LP-1 LP-3 e 96 LP-6 7.76 Ra (um) 5.32 Surface Height(um) 1.83 1.69 As-Built As-Built LP-1 LP-2 LP-3LP-4LP-5 LP-6 2 3 Distance (mm) o gL sg ( ( a-4 < Gt l (LP-2 ag） 3 Cn > 43/2 ge: 3l l 4s l 5/32 a zh S (-4 ) (-4) (Ra) q-3）？ S> 81/9 80/5 >e: sl S ,≤ 1/69 a Sx≤9/36 l : l l al l al hw as LP-6 LP-5 s 325 260 Ti-6242 [26] 」」 3l oT S < 0/61 , 0/64 [27] e le l l [12] 93/5 ,93/2 e l l 23/5 sljl j l cJ L dl S ccpirrrm -3M s4/5 ？3y 195LP-1 ( 」 4 T a 4/5S W 6"],["oa:W7131094242","CoCrFeNiAl0.2","average roughness",0.275,null,null,null,"µm","","","","","",false,"","results","CoCrFeNiAl0.2 coating had the lowest average roughness of approximately 0.275 μm, and its pitting corrosion depth was about 18 μm."],["oa:W7131094242","CoCrFeNiAl0.2","surface roughness",0.275,null,null,null,"µm","","","","","",false,"","results","CoCrFeNiAl0.2 coating exhibited the shallowest and most uniform corrosion pits and the lowest surface roughness, which correlatd with its optimal cavitation corrosion resistance (with the weight loss only 0.46 mg, Table 3) as seen in Fig.12b."],["oa:W7131094242","CoCrFeNiAl0.2","average roughness",0.161,null,null,null,"µm","","","","","",false,"","results","The average roughness of the CoCrFeNiAl0.2 coating is approximately 0.161 μm, with a relatively small number of surface impact pits and shallow depths."],["oa:W7131094242","Ti-6Al-4V","maximum average surface roughness",1.862,null,null,null,"µm","","","","","",false,"","results","The maximum average surface roughness of TC4 was approximately 1.862 μm."],["oa:W7131094242","CoCrFeNiAl0.5","average roughness",0.228,null,null,null,"","","","","","",false,"unit_missing","results","The average roughness of the CoCrFeNiAl0.5 coating is about 0.228, and the depth of the impact pits is comparable to that of the CoCrFeNiAl0.3 coating, approximately 30 μm."],["oa:W7131094242","Ti-6Al-4V","average roughness",2.372,null,null,null,"µm","","","","","",false,"","results","The average roughness of the TC4 substrate surface was 2.372 μm."],["oa:W7131212229","Ti-6Al-4V","surface roughness (Ra)",0.429,null,null,null,"µm","","","","","",true,"","results","With an R2 of 0.8078 and a MAPE of 27.40%, the model showed excellent agreement between the predicted and actual surface roughness (Ra) values."],["oa:W7131212229","Ti-6Al-4V","surface roughness",0.018,null,null,null,"µm","","","","","",true,"","results","Second, the proposed XGBoost model demonstrated an additional improvement in predictive fidelity, increasing the coefficient of determination to R2 = 0.98 and, more impor tantly, achieving an order-of-magnitude reduction in Mean Absolute Error (MAE), decreasing from approximately 0.23 µm (RSM baseline) to 0.018 µm."],["oa:W7131212229","Ti-6Al-4V","surface roughness (Ra)",0.429,null,null,null,"µm","","","","","",true,"","results","Among the evaluated architectures, the Neural Net work achieved the superior performance (R2 = 0.9203, RMSE = 0.429 µm)."],["oa:W7131212229","Ti-6Al-4V","surface roughness",0.25,null,null,null,"µm","","","","","",false,"","results","In the present dataset, the minimum surface rough ness value was approximately 0.25 µm, which reduces the risk of numerical instability."],["oa:W7131212229","Ti-6Al-4V","surface roughness (Ra)",0.429,null,null,null,"µm","","","","","",true,"","results","Table 10 Performance metrics of the optimized predictive models for surface roughness (Ra) Model R2 RMSE MAE Std Bias Neural Network 0.9203 0.4290 0.3287 0.3280 +0.0743 XGBoost 0.7885 0.6991 0.3781 0.3720 -0.1226 Weighted Voting 0.7671 0.7336 0.4116 0.2384 -0.1133 NuSVR 0.7420 0.7721 0.4708 0.2712 -0.0868 Random Forest 0.7391 0.8075 0.4730 0.2077 -0.0514 CatBoost 0.6940 0.8408 0.4989 0.3580 -0.1150 LightGBM 0.6876 0.9212 0.5975 0.3019 +0.0039 Fig. 7 Learning curves for the optimized XGBoost and "],["oa:W7131547033","Ti-6Al-2Sn-4Zr-6Mo","ݐ = 50 μm",0.0,null,null,null,"","","","","","",false,"unit_missing","results_discussion",""],["oa:W7131547033","Ti-6Al-2Sn-4Zr-6Mo","ݐ = 25 μm",0.0,null,null,null,"","","","","","",false,"unit_missing","results_discussion",""],["oa:W7131677587","Ti-6Al-4V","maximum height difference",0.0183,null,null,null,"µm","","","","AFM","",false,"","results_discussion","Based on Figure 1, the surface structure shows slight variations in roughness, with a maximum height difference of approximately 18.3 nm."],["oa:W7131677587","Ti-6Al-4V","surface roughness",0.0417,null,null,null,"µm","","","","","",false,"","results_discussion","The maximum surface roughness (41.7 nm) is relatively high in nanotechnology applications and may affect material properties, such as adhesion."],["oa:W7131677587","Ti-6Al-4V","surface roughness",0.042,null,null,null,"µm","","","","","",false,"","results_discussion","Rougher layers (42 nm) may be suitable for other"],["oa:W7132250779","Ti-6Al-4V","ortalama yüzey pürüzlülüğü Ra",0.06,null,null,null,"µm","","plasma nitrided 4 h","","","",false,"","abstract",""],["oa:W7132250779","Ti-6Al-4V","ortalama yüzey pürüzlülüğü Ra",0.112,null,null,null,"µm","","plasma nitrided 8 h","","","",false,"","abstract",""],["oa:W7132250779","Ti-6Al-4V","ortalama yüzey pürüzlülüğü Ra",0.16,null,null,null,"µm","","plasma nitrided 12 h","","","",false,"","abstract",""],["oa:W7132692467","Ti-6Al-4V","ortalama çizgisel yüzey pürüzlülüğü (Ra)",0.0,null,null,null,"µm","","shot peened","","optical profilometry","",false,"out_of_range","abstract",""],["oa:W7132692467","Ti-6Al-4V","yüzey pürüzlülüğü",0.0,null,null,null,"","","","","","",false,"unit_missing","abstract",""],["oa:W7132692467","Ti-6Al-4V","kalıntı gerilmenin etkin olduğu derinlik",0.5,0.2,0.8,null,"µm","","","","","",false,"unit_suspect","abstract",""],["oa:W7132692467","Ti-6Al-4V","ortalama alansal pürüzlülük (Sa)",0.0,null,null,null,"µm","","shot peened","","optical profilometry","",false,"out_of_range","abstract",""],["oa:W7132692467","Ti-6Al-4V","ortalama alan pürüzlülük (Sa)",0.0,null,null,null,"µm","","forged","","optical profilometry","",false,"out_of_range","abstract",""],["oa:W7132692467","Ti-6Al-4V","ortalama yüzey pürüzlülük",2.0,2.0,2.0,null,"µm","","as-built","","erosive wear test","",false,"","abstract",""],["oa:W7132692467","Ti-6Al-4V","yüzey pürüzlülüğü",0.0,null,null,null,"","","","","","",false,"unit_missing","abstract",""],["oa:W7132692467","Ti-6Al-4V","ortamala çizgisel yüzey pürüzlülüğüne (Ra)",0.0,null,null,null,"","","","","","",false,"unit_missing","abstract",""],["oa:W7132692467","Ti-6Al-4V","ortalama yüzey pürüzlülük",2.0,2.0,2.0,null,"µm","","as-built","","erosive wear test","",false,"","abstract",""],["oa:W7132692467","Ti-6Al-4V","ortalama çizgisel pürüzlülük (Ra)",0.0,null,null,null,"µm","","forged","","optical profilometry","",false,"out_of_range","abstract",""],["oa:W7132692467","(TiB + TiC) / Ti6Al4V","yüzey pürüzlüklük",0.0,null,null,null,"","","","","","",false,"unit_missing","abstract",""],["oa:W7132692467","Ti-6Al-4V","ortalama yüzey pürüzlülüğü",2.0,2.0,2.0,null,"µm","","işlem görmemiş kontrol","","","",false,"","abstract",""],["oa:W7132692467","Ti-6Al-4V","ortalama çizgisel pürüzlülük (Ra)",0.0,null,null,null,"µm","","forged","","optical profilometry","",false,"out_of_range","abstract",""],["oa:W7132692467","Ti-6Al-4V","ortalama pürüzlülük",2.0,2.0,2.0,null,"µm","","bilyalı dövme sonrası erozif aşınma","","","",false,"","abstract",""],["oa:W7132692467","Ti-6Al-4V","yüzey altında etkilenen tabaka kalınlığı",190.0,130.0,250.0,null,"µm","","","","","",false,"","abstract",""],["oa:W7132692467","Ti-5Al-2Sn-2Zr-4Mo-4Cr","yüzey pürüzlülüğü",0.0,null,null,null,"","","","","","",false,"unit_missing","abstract",""],["oa:W7132692467","Ti-6Al-4V","ortalama alan pürüzlülük (Sa)",0.0,null,null,null,"µm","","forged","","optical profilometry","",false,"out_of_range","abstract",""],["oa:W7132696201","Ti-6Al-4V","surface roughness",8.35,null,null,null,"µm","","as-built SLM","","","",false,"","abstract",""],["oa:W7132696201","Ti-6Al-4V","yüzey pürüzlülüğü",8.68,null,null,null,"µm","","as-built SLM","","","",false,"unit_suspect","abstract",""],["oa:W7132696201","Ti-6Al-4V","surface roughness",8.9,null,null,null,"µm","","as-built SLM","","","",false,"","abstract",""],["oa:W7133038448","","surface
