Repository: akhtar07/tisci-explorer

# TiSci Explorer

A read-only, static explorer for **TiSci**, an autonomous research agent for titanium alloys. TiSci reads the
titanium-alloy literature, builds a knowledge graph and a table of measured values, proposes hypotheses where the
graph has gaps, and tests them with DFT (MACE / VASP) and the ICME-lite multiscale chain.

**Live site:** https://akhtar07.github.io/tisci-explorer/

The site has seven sections:

| Section | What it shows |
|---|---|
| Overview | Corpus → graph → facts → hypotheses → verdicts, with the snapshot's counts |
| Worked example | One full loop for W in α-Ti: graph path, hypothesis, novelty check, DFT test, verdict, follow-up, DAMASK |

File: data/facts/yield_strength.json (part 30 of 51)
"0.54GO/TC4\t133.3 ± 3.2\t1034 ± 4.5\t1053.4 ± 27.4\t1.8 ± 0.5"],["oa:W3165882210","Ti-6Al-4V","von Mises stress",1150.0,1100.0,1200.0,null,"MPa","","","","2D numerical simulation","",true,"","results_discussion","The maximum von Mises stress is concentrated in the primary deformation zone, in which the value of high stress is approximately between 1100 to 1200 MPa, as revealed in Fig. 11."],["oa:W3166044518","Ti-6Al-4V","strength",0.0,null,null,null,"","","annealed 600°C/3h","","","",false,"unit_missing","discussion","Moreover, for similar Ti6Al4V alloy, annealing at 600 ◦C for 3 h resulted in improved ductility and strength [91]."],["oa:W3168649750","Ti-6Al-4V","yield stress",830.0,null,null,null,"MPa","293 K","","","","",false,"","results",""],["oa:W3168682037","Ti-6Al-4V","tensão de cedência",720.0,null,null,null,"MPa","","as-built SLM + HIP 920°C/2h + air cooled","","","",false,"","abstract",""],["oa:W3168995641","Ti-6Al-4V","YS",815.0,790.0,840.0,null,"MPa","room temperature","friction-stir-welded","bimodal","tensile test","",false,"","results_discussion","The friction-stir-welded joints between Ti6242 and Ti64 were produced using different process parameters, and the YS (790–840 MPa), UTS (870–900 MPa) and EL (1–14%) values [54] were, in most cases, below the AMS speciﬁcations of the BMs."],["oa:W3168995641","Ti-6Al-4V","YS",830.0,null,null,null,"MPa","room temperature","","","tensile test","",false,"","results_discussion","Overall, the average tensile mechanical properties of the AWed and SRAed specimens surpassed the minimum requirements for the YS (~830 MPa), UTS (~900 MPa) and EL (10%), as given in the AMS 4911 speciﬁcation for Ti64 and AMS 4919 speciﬁcation for Ti6242."],["oa:W3168995641","Ti-6Al-2Sn-4Zr-2Mo","YS",830.0,null,null,null,"MPa","room temperature","","","tensile test","",false,"","results_discussion","Overall, the average tensile mechanical properties of the AWed and SRAed specimens surpassed the minimum requirements for the YS (~830 MPa), UTS (~900 MPa) and EL (10%), as given in the AMS 4911 speciﬁcation for Ti64 and AMS 4919 speciﬁcation for Ti6242."],["oa:W3168995641","Ti-6Al-4V","YS",765.5,null,null,null,"MPa","room temperature","friction-stir-welded","bimodal","tensile test","",false,"","results_discussion","Overall, the strength properties decreased, as evidenced by the reduction in the YS and UTS by 7.8% and 4.1%, respectively."],["oa:W3168995641","Ti-6Al-4V","YS",935.0,922.0,948.0,13.0,"MPa","room temperature","as-received","","","",false,"","results_discussion","Property AWed SRAed Change after SRA Percentage (%) YS (MPa) 935 ± 13 862 ± 18 Decrease 7.8 UTS (MPa) 1008 ± 4 967 ± 3 Decrease 4.1 EL (%) 11 ± 0.1 12 ± 0.4 Increase 9.1 Failure location Ti64 BM Ti64 BM None N/A 3.3."],["oa:W3168995641","Ti-6Al-4V","YS",862.0,844.0,880.0,18.0,"MPa","room temperature","SRAed","","","",false,"","results_discussion","Property AWed SRAed Change after SRA Percentage (%) YS (MPa) 935 ± 13 862 ± 18 Decrease 7.8 UTS (MPa) 1008 ± 4 967 ± 3 Decrease 4.1 EL (%) 11 ± 0.1 12 ± 0.4 Increase 9.1 Failure location Ti64 BM Ti64 BM None N/A 3.3."],["oa:W3168995641","Ti-6Al-4V","YS (MPa)",935.0,null,null,13.0,"MPa","","as-welded","","","",false,"","table","YS (MPa)\t935 ± 13\t862 ± 18\tDecrease\t7.8"],["oa:W3168995641","Ti-6Al-4V","YS (MPa)",862.0,null,null,18.0,"MPa","","SRAed","","","",false,"","table","YS (MPa)\t935 ± 13\t862 ± 18\tDecrease\t7.8"],["oa:W3169059725","EB-PBF Ti6Al4V","YS0.2",845.0,null,null,0.5,"MPa","room temperature","","","tensile test","",false,"","results","In addition, a marginal increase of 10 MPa in YS and UTS values of the recycled specimens was observed but the material elongation for both the specimens showed a negligible difference."],["oa:W3169059725","EB-PBF Ti6Al4V","YS0.2",857.0,null,null,1.0,"MPa","room temperature","","","tensile test","",false,"","results","In addition, a marginal increase of 10 MPa in YS and UTS values of the recycled specimens was observed but the material elongation for both the specimens showed a negligible difference."],["oa:W3169059725","Ti-6Al-4V","YS",10.0,null,null,null,"MPa","","","","","",false,"out_of_range","discussion","In the present work, the YS and UTS showed a marginal increase with recycling (Table 3)."],["oa:W3171642279","","maximum yield strength",1233.0,null,null,null,"MPa","","4% deformed + aging","","","",false,"","results_discussion","The same behavior was shown for yield strength, where maximum yield strength was 1233 MPa."],["oa:W3171642279","","lowest yield and ultimate strengths",900.0,null,null,null,"MPa","","as-cast","","","",false,"","results_discussion","While the lowest yield and ultimate strengths of 900 MPa and 1020 MPa were reported for the as-cast samples."],["oa:W3172967384","Ti-6Al-4V","tensile yield stress",1190.0,null,null,null,"MPa","room temperature","annealed at 704 °C","","tensile test","",false,"","abstract","The corresponding tensile yield stress, UTS, and elongation for these heat treatments averaged 1.19 GPa, 1.22 GPa, 8.7%; 1.03 GPa, 1.08 GPa, 16.7%; 1.04 GPa, 1.09 GPa, 16.1%, respectively."],["oa:W3172967384","Ti-6Al-4V","tensile yield stress",1030.0,null,null,null,"MPa","room temperature","HIP at ~926 °C (average)","","tensile test","",false,"","abstract","The corresponding tensile yield stress, UTS, and elongation for these heat treatments averaged 1.19 GPa, 1.22 GPa, 8.7%; 1.03 GPa, 1.08 GPa, 16.7%; 1.04 GPa, 1.09 GPa, 16.1%, respectively."],["oa:W3172967384","Ti-6Al-4V","tensile yield stress",1040.0,null,null,null,"MPa","room temperature","HIP + anneal","","tensile test","",false,"","abstract","The corresponding tensile yield stress, UTS, and elongation for these heat treatments averaged 1.19 GPa, 1.22 GPa, 8.7%; 1.03 GPa, 1.08 GPa, 16.7%; 1.04 GPa, 1.09 GPa, 16.1%, respectively."],["oa:W3172967384","Ti-6Al-4V","yield stress",1200.0,null,null,null,"MPa","room temperature","annealed","lamellar","tensile test","",false,"","results_discussion","The average yield stress and UTS of ~1.2 GPa and elongation (Ɛmax) of ~8.7% for the annealed components is characteristic of mill-annealed and solution-treated and aged bars and billets of Ti-6Al-4V; as well as laser beam powder-bed fusion fabricated Ti-6Al-4V components using spherical, atomized precursor powder [,,,,,,,]. compares tensile stress–strain diagrams for test specimens exhibiting properties closest to the averages shown in . also compares the average component densities and the Rock"],["oa:W3172967384","Ti-6Al-4V","yield stress",1000.0,null,null,null,"MPa","room temperature","HIPed","lamellar","tensile test","",false,"","results_discussion","The yield stress, UTS, and elongation associated with the HIPed components (Variant 2 in ) are exceptional and exceed laser powder bed fusion Ti64 components fabricated from traditional, spherical, atomized alloy powders [,]."],["oa:W3172967384","Ti-6Al-4V","yield stress",1000.0,null,null,null,"MPa","room temperature","annealed","lamellar","tensile test","",false,"","conclusions","Heat treatment of Ti-6Al-4V components, especially HIP of as-built components fabricated from 100% non-spherical, HDH precursor powder by laser beam powder-bed fusion, has produced nearly fully dense, high strength (yield stress > 1 GPa) and high ductility (~17% elongation) products."],["oa:W3173060150","VT1-0","yield strength",850.0,null,null,null,"MPa","room temperature","","","tensile test","0.01 mm/s",false,"","methods",""],["oa:W3173060150","PT-3V","yield strength",850.0,null,null,null,"MPa","room temperature","","","tensile test","0.01 mm/s",false,"","methods",""],["oa:W3173060150","VT-6","yield strength",850.0,null,null,null,"MPa","room temperature","","","tensile test","0.01 mm/s",false,"","methods",""],["oa:W3173060150","Ti5Al2V","σb",1165.0,1160.0,1170.0,null,"MPa","","SPS","","","",false,"","results",""],["oa:W3173060150","Ti-Al-V","yield strength",70.0,null,null,null,"MPa","850 °C","","","","",false,"","discussion",""],["oa:W3173060150","Ti","strength",0.0,null,null,null,"","","","","","",true,"unit_missing","discussion",""],["oa:W3173531705","Ti-6Al-4V","Y, MPa",950.0,null,null,null,"MPa","","as-delivered","","","",false,"","methods","Photo (a) and scheme (b) of the UVT set-up Table 1 Mechanical characteristics of the tested materials in the as-delivered condition according to the suppliers\u0002 datasheets E, GPa UTS, MPa Y, MPa Elongation, % Poisson\u0002s ratio, - Ti6Al4V 120 1020 950 14 0.35 E, GPa Density, g/cm3 Y, MPa Izod notched, kJ/m2 Poisson\u0002s ratio, - GUR 1050 UHMWPE 1.2 0.93 0.48 > 73 0.46 7600—Volume 30(10) October 2021 Journal of Materials Engineering and Performance"],["oa:W3173531705","GUR 1050 UHMWPE","Y, MPa",0.48,null,null,null,"MPa","","as-delivered","","","",false,"out_of_range","methods","Photo (a) and scheme (b) of the UVT set-up Table 1 Mechanical characteristics of the tested materials in the as-delivered condition according to the suppliers\u0002 datasheets E, GPa UTS, MPa Y, MPa Elongation, % Poisson\u0002s ratio, - Ti6Al4V 120 1020 950 14 0.35 E, GPa Density, g/cm3 Y, MPa Izod notched, kJ/m2 Poisson\u0002s ratio, - GUR 1050 UHMWPE 1.2 0.93 0.48 > 73 0.46 7600—Volume 30(10) October 2021 Journal of Materials Engineering and Performance"],["oa:W3174016613","Ti-6Al-4V","yield strength",850.0,null,null,null,"MPa","room temperature","","","tensile test","3 mm/min",false,"","methods","Tensile tests were conducted on Shimadzu AG-X Plus 300KN load frame with pneumatic grips and with a speed of 3 mm/min."],["oa:W3174016613","Ti-6Al-4V","σy",0.0,0.0,0.0,null,"","room temperature","as-built SLM","","tensile test","",false,"unit_missing","results_discussion","In the case of SLM, the built direction affect both σy and σu where 45° direction being the strongest and transverse (0°) being the weakest and least ductile."],["oa:W3174016613","Ti-6Al-4V","σy",0.0,0.0,0.0,null,"","room temperature","as-built SLM","","tensile test","",false,"unit_missing","results_discussion","In the case of SLM, the built direction affect both σy and σu where 45° direction being the strongest and transverse (0°) being the weakest and least ductile."],["oa:W3175335064","Ti-6Al-4V","limite élastique",862.0,null,null,27.0,"MPa","room temperature","","","tensile test","2.10−4s−1",false,"","conclusions",""],["oa:W3175335064","Ti-6Al-4V","σe0,2",274.0,267.0,281.0,7.0,"MPa","","","","","",false,"","conclusions",""],["oa:W3175335064","Ti-6Al-4V","σe0,2",355.0,null,null,null,"MPa","","","","","",false,"","conclusions",""],["oa:W3175335064","Ti-6Al-4V","σe0,2",380.0,null,null,null,"MPa","","","","","",false,"","conclusions",""],["oa:W3175335064","Ti-6Al-4V","σe0,2",280.0,null,null,null,"MPa","","","","","",false,"","conclusions",""],["oa:W3175417914","Ti-5Al-3Mo-3V-2Zr-2Cr-1Nb-1Fe","Yield Strength",1150.0,null,null,null,"MPa","room temperature","aged 510–550°C","","tensile test","",false,"","methods",""],["oa:W3175417914","Ti-5Al-3Mo-3V-2Zr-2Cr-1Nb-1Fe","mechanical properties of poor ductility and higher strength",1150.0,null,null,null,"MPa","room temperature","aged 300–350°C","ω phase","tensile test","",false,"","methods",""],["oa:W3175417914","Ti-5Al-3Mo-3V-2Zr-2Cr-1Nb-1Fe","yield strength",1150.0,null,null,null,"MPa","","aged 4h at 550°C","","","",false,"","methods",""],["oa:W3175417914","Ti-5Al-3Mo-3V-2Zr-2Cr-1Nb-1Fe","yield strength",870.0,null,null,null,"MPa","","aged 4h at 550°C","","","",false,"","methods",""],["oa:W3175417914","Ti-5Al-3Mo-3V-2Zr-2Cr-1Nb-1Fe","yield strength",1150.0,null,null,null,"MPa","","","","","",false,"","methods",""],["oa:W3175417914","Ti-5Al-3Mo-3V-2Zr-2Cr-1Nb-1Fe","yield strength",870.0,null,null,null,"MPa","","","","","",false,"","methods",""],["oa:W3175417914","Ti-5Al-3Mo-3V-2Zr-2Cr-1Nb-1Fe","yield strength",1200.0,null,null,null,"MPa","","","","","",false,"","methods",""],["oa:W3175417914","Ti-5Al-3Mo-3V-2Zr-2Cr-1Nb-1Fe","yield strength",1200.0,null,null,null,"MPa","","","","","",false,"","conclusions",""],["oa:W3175521929","Ti-6Al-4V","Tension yield stress (MPa)",983.7,null,null,null,"MPa","","","","","",false,"","results","Table 1 Material properties of Ti6Al4V alloy Material property/ direction X/ XY Y/ YZ Z/XZ Young’s modulus (GPa) 124.2 121.9 124.1 Shear modulus (GPa) 37.5 41.8 42.0 Tension yield stress (MPa) 983.7 980.9 964.2 Torsion yield stress (MPa) 588.6 525.8 571.1 Poisson’s ratio 0.26 0.25 0.26 Table 2 Parameters of Hill’s plasticity model of Ti6Al4V Parameter type F G H L M N Ti6Al4V 0.515 0.510 0.479 1.724 1.461 1.375 2124 Int J Adv Manuf Technol (2021) 117:2117–2132"],["oa:W3175521929","Ti-6Al-4V","Tension yield stress (MPa)",980.9,null,null,null,"MPa","","","","","",false,"","results","Table 1 Material properties of Ti6Al4V alloy Material property/ direction X/ XY Y/ YZ Z/XZ Young’s modulus (GPa) 124.2 121.9 124.1 Shear modulus (GPa) 37.5 41.8 42.0 Tension yield stress (MPa) 983.7 980.9 964.2 Torsion yield stress (MPa) 588.6 525.8 571.1 Poisson’s ratio 0.26 0.25 0.26 Table 2 Parameters of Hill’s plasticity model of Ti6Al4V Parameter type F G H L M N Ti6Al4V 0.515 0.510 0.479 1.724 1.461 1.375 2124 Int J Adv Manuf Technol (2021) 117:2117–2132"],["oa:W3175521929","Ti-6Al-4V","Tension yield stress (MPa)",964.2,null,null,null,"MPa","","","","","",false,"","results","Table 1 Material properties of Ti6Al4V alloy Material property/ direction X/ XY Y/ YZ Z/XZ Young’s modulus (GPa) 124.2 121.9 124.1 Shear modulus (GPa) 37.5 41.8 42.0 Tension yield stress (MPa) 983.7 980.9 964.2 Torsion yield stress (MPa) 588.6 525.8 571.1 Poisson’s ratio 0.26 0.25 0.26 Table 2 Parameters of Hill’s plasticity model of Ti6Al4V Parameter type F G H L M N Ti6Al4V 0.515 0.510 0.479 1.724 1.461 1.375 2124 Int J Adv Manuf Technol (2021) 117:2117–2132"],["oa:W3175521929","Ti-6Al-4V","Torsion yield stress (MPa)",588.6,null,null,null,"MPa","","","","","",false,"","results","Table 1 Material properties of Ti6Al4V alloy Material property/ direction X/ XY Y/ YZ Z/XZ Young’s modulus (GPa) 124.2 121.9 124.1 Shear modulus (GPa) 37.5 41.8 42.0 Tension yield stress (MPa) 983.7 980.9 964.2 Torsion yield stress (MPa) 588.6 525.8 571.1 Poisson’s ratio 0.26 0.25 0.26 Table 2 Parameters of Hill’s plasticity model of Ti6Al4V Parameter type F G H L M N Ti6Al4V 0.515 0.510 0.479 1.724 1.461 1.375 2124 Int J Adv Manuf Technol (2021) 117:2117–2132"],["oa:W3175521929","Ti-6Al-4V","Torsion yield stress (MPa)",525.8,null,null,null,"MPa","","","","","",false,"","results","Table 1 Material properties of Ti6Al4V alloy Material property/ direction X/ XY Y/ YZ Z/XZ Young’s modulus (GPa) 124.2 121.9 124.1 Shear modulus (GPa) 37.5 41.8 42.0 Tension yield stress (MPa) 983.7 980.9 964.2 Torsion yield stress (MPa) 588.6 525.8 571.1 Poisson’s ratio 0.26 0.25 0.26 Table 2 Parameters of Hill’s plasticity model of Ti6Al4V Parameter type F G H L M N Ti6Al4V 0.515 0.510 0.479 1.724 1.461 1.375 2124 Int J Adv Manuf Technol (2021) 117:2117–2132"],["oa:W3175521929","Ti-6Al-4V","Torsion yield stress (MPa)",571.1,null,null,null,"MPa","","","","","",false,"","results","Table 1 Material properties of Ti6Al4V alloy Material property/ direction X/ XY Y/ YZ Z/XZ Young’s modulus (GPa) 124.2 121.9 124.1 Shear modulus (GPa) 37.5 41.8 42.0 Tension yield stress (MPa) 983.7 980.9 964.2 Torsion yield stress (MPa) 588.6 525.8 571.1 Poisson’s ratio 0.26 0.25 0.26 Table 2 Parameters of Hill’s plasticity model of Ti6Al4V Parameter type F G H L M N Ti6Al4V 0.515 0.510 0.479 1.724 1.461 1.375 2124 Int J Adv Manuf Technol (2021) 117:2117–2132"],["oa:W3175767513","","strength",490.0,null,null,null,"MPa","","","","CPFEM prediction","",true,"","discussion",""],["oa:W3175767513","","strength",320.0,null,null,null,"MPa","","","","CPFEM prediction","",true,"","discussion",""],["oa:W3175767513","","strength",400.0,null,null,null,"MPa","","","","CPFEM prediction","",true,"","discussion",""],["oa:W3175767513","","strength",500.0,null,null,null,"MPa","","","","CPFEM prediction","",true,"","discussion",""],["oa:W3175767513","","strength",4400.0,null,null,null,"MPa","","","","CPFEM prediction","",true,"out_of_range","discussion",""],["oa:W3175767513","","strength",490.0,null,null,null,"MPa","","","","CPFEM prediction","",true,"","discussion",""],["oa:W3177605088","CP-Ti Grade 2","Yield strength (00,450,900), MPa",197.99,null,null,null,"MPa","room temperature","α","α","tensile test","0.001/s",false,"","methods",""],["oa:W3177605088","CP-Ti Grade 2","Yield strength (00,450,900), MPa",218.19,null,null,null,"MPa","room temperature","α","α","tensile test","0.001/s",false,"","methods",""],["oa:W3177605088","CP-Ti Grade 2","Yield strength (00,450,900), MPa",250.05,null,null,null,"MPa","room temperature","α","α","tensile test","0.001/s",false,"","methods",""],["oa:W3177605088","Ti-3Al-2.5V","Yield strength (00,450,900), MPa",165.97,null,null,null,"MPa","room temperature","α/near α","α/near α","tensile test","0.001/s",false,"","methods",""],["oa:W3177605088","Ti-3Al-2.5V","Yield strength (00,450,900), MPa",188.75,null,null,null,"MPa","room temperature","α/near α","α/near α","tensile test","0.001/s",false,"","methods",""],["oa:W3177605088","Ti-3Al-2.5V","Yield strength (00,450,900), MPa",168.99,null,null,null,"MPa","room temperature","α/near α","α/near α","tensile test","0.001/s",false,"","methods",""],["oa:W3177978857","Ti-6Al-4V","Peak stress σpeak",850.0,null,null,null,"MPa","600 °C","as-built SLM","","hot compression test","1 s-1",false,"","results_discussion",""],["oa:W3177978857","Ti-6Al-4V","Peak stress σpeak",657.0,null,null,null,"MPa","700 °C","as-built SLM","","hot compression test","1 s-1",false,"","results_discussion",""],["oa:W3177978857","Ti-6Al-4V","Peak stress σpeak",433.0,null,null,null,"MPa","800 °C","as-built SLM","","hot compression test","1 s-1",false,"","results_discussion",""],["oa:W3177978857","Ti-6Al-4V","Peak stress σpeak",230.0,null,null,null,"MPa","900 °C","as-built SLM","","hot compression test","1 s-1",false,"","results_discussion",""],["oa:W3177978857","Ti-6Al-4V","Peak stress σpeak",50.0,null,null,null,"MPa","1000 °C","as-built SLM","","hot compression test","1 s-1",false,"","results_discussion",""],["oa:W3181212221","EOS Ti6Al4V","Yield strength",827.37,null,null,null,"MPa","","as-built SLM","","","",false,"","table","Yield strength\t827.37\tMPa"],["oa:W3181372605","Ti-6.6Al-4.6Sn-4.6Zr-1Mo-0.9Nb-0.32Si","yield strength",1010.0,null,null,null,"MPa","room temperature","solution treated at 1323 K for 2 h, air cooled, then annealed at 843 K for 2 h, air cooled","","tensile test","10−3 s−1",false,"","results_discussion","At room temperature, yield strength, ultimate strength, elongation, and elastic modulus of Ti-6.6Al-4.6Sn-4.6Zr-0.9Nb-1.0Mo-0.32Si alloys are 1,010 MPa, 1,150 MPa, 12%, and 118 GPa, respectively."],["oa:W3181372605","Ti-6.6Al-4.6Sn-4.6Zr-1Mo-0.9Nb-0.32Si","yield strength",982.0,null,null,null,"MPa","","","","","",false,"","results_discussion","The yield strength is higher than that of near α Ti-60 (∼982 MPa) (Li et al., 2017), Ti-6242s (931 MPa) (Hosseini et al., 2017), and IMI834 (∼931 MPa) (Balasundar et al., 2014)."],["oa:W3181372605","Ti-6.6Al-4.6Sn-4.6Zr-1Mo-0.9Nb-0.32Si","yield strength",1010.0,null,null,null,"MPa","room temperature","","","","",false,"","conclusions","The results can be summarized as follows: 1) At room temperature, yield strength and elongation of Ti- 6.6Al-4.6Sn-4.6Zr-0.9Nb-1.0Mo -0.32Si alloys are 1,010 MPa, 12%."],["oa:W3182796790","Ti-6.5Al-3.5Mo-1.5Zr-0.3Si","Yield strength (MPa)",910.0,null,null,null,"MPa","room temperature","","","tensile test","",false,"","methods","Elements Al Mo Zr Si Ti Content 5.8~7.0 2.8~3.8 0.8~2.0 0.2~0.35 the rest Table 2 Physical property of TC11 titanium alloy Tensile strength (MPa) Yield strength (MPa) Elongation (%) Shrinkage (%) Density (g·cm-3) Impact value (J·cm-2) 1030 910 8 23 4.5 29.5 For observation of the tool wear morphology, the milling forces, the chip morphology and the machined surface quality at different milling lengths, the milling velocity was set as 80m/min, the feed per tooth 0.3mm/z, the milling depth 0.3 mm,"],["oa:W3184253552","Ti-6Al-4V","Yield Strength, MPa",1082.0,null,null,null,"MPa","room temperature","as-deposited","","tensile test","",false,"","table","as-deposited\t1082\t1135\t5.3"],["oa:W3184253552","Ti-6Al-4V","Yield Strength, MPa",1019.0,null,null,null,"MPa","room temperature","700 °C/AC/2 h","","tensile test","",false,"","table","700 °C/AC/2 h\t1019\t1100\t8.27"],["oa:W3184253552","Ti-6Al-4V","Yield Strength, MPa",963.0,null,null,null,"MPa","room temperature","850 °C/AC/2 h","","tensile test","",false,"","table","850 °C/AC/2 h\t963\t1055\t12.2"],["oa:W3184253552","Ti-6Al-4V","Yield Strength, MPa",925.0,null,null,null,"MPa","room temperature","900 °C/AC/2 h","","tensile test","",false,"","table","900 °C/AC/2 h\t925\t1026\t14.2"],["oa:W3184253552","Ti-6Al-4V","Yield Strength, MPa",903.2,null,null,null,"MPa","room temperature","950 °C/AC/2 h","","tensile test","",false,"","table","950 °C/AC/2 h\t903.2\t990.7\t13"],["oa:W3187819320","CP-Ti Grade 2","A",390.0,null,null,null,"MPa","23 °C","","","Johnson-Cook model","1",true,"","table","GRADE 2\t390\t815\t0.0187\t0.685\t0.3"],["oa:W3189990318","Ti-6Al-4V","yield strength (YS)",0.0,null,null,null,"","","","","","",false,"unit_missing","results_discussion","The yield strength (YS) and the ultimate tensile strength (UTS) of the Ti-6Al-4VDPF show similar results over the ELI grade F-23 (ASTM standard B381-13)."],["oa:W3193138115","Ti-6Al-4V","yield strength",900.0,null,null,null,"MPa","room temperature","as-built SLM","","tensile test","0.01 mm/s",false,"","methods","The specimens for tensile testing were prepared in accordance with the GB/T 228.1-2010 standard, and the experiment was conducted at a rate of 0.01 mm/s at room temperature."],["oa:W3193138115","Ti-6Al-4V","tensile strength",1.0,null,null,null,"","","","","","",false,"unit_missing","conclusions","In addition, a high proportion of β phase tends to improve the ductility of the material. - (5)From conclusions (1) to (4), it was found that SLM-PB-S exhibited denser microstructure and better mechanical properties than SLM-PB-L."],["oa:W3193138115","Ti-6Al-4V","Residual Stress",379.8,null,null,89.2,"MPa","","as-built SLM","","","",false,"","table","1\tSLM-VB\t379.8 ± 89.2"],["oa:W3193138115","Ti-6Al-4V","Residual Stress",246.6,null,null,31.6,"MPa","","as-built SLM","","","",false,"","table","2\tSLM-PB-S\t246.6 ± 31.6"],["oa:W3193138115","Ti-6Al-4V","Residual Stress",233.3,null,null,67.6,"MPa","","as-built SLM","","","",false,"","table","3\tSLM-PB-L\t233.3 ± 67.6"],["oa:W3193342748","Ti-6242Si","yield strength",740.0,722.0,758.0,18.0,"MPa","500 °C","heat-treated","","","",false,"","results_discussion",""],["oa:W3195893928","TZN20-0.1Y","YS",70.0,null,null,null,"MPa","","","","","",false,"","results","Moreover, comparing TZN20-0.1Y and TZN18-0.1Y suggests a moderate decline in YS, around 70 MPa."],["oa:W3195915804","Ti-36Nb-2Ta-3Zr-0.3O","yield stress",1026.0,null,null,null,"MPa","","","","","",false,"","results_discussion","In this model, the initial value of constant Ass equal to the value of yield stress (1026 MPa) determined under the reference experiment condition was assumed."],["oa:W3196254255","Ti-6Al-4V","indentation yield strength",0.002,null,null,null,"","","","","nanoindentation","",false,"unit_missing","methods",""],["oa:W3196254255","Ti-6Al-4V","indentation yield strength",0.002,null,null,null,"","","","","nanoindentation","",false,"unit_missing","conclusions",""],["oa:W3196290062","Ti-6Al-4V","yield strength",970.0,null,null,null,"MPa","","","","","",false,"","methods","The von Mises failure criterion was chosen, and a yield strength of 970 MPa for Ti-6Al-4V was selected []."],["oa:W3197442539","Ti-6Al-4V","yield stress",1.0,null,null,null,"","room temperature","","bimodal","tensile test","10-3 s-1",false,"unit_missing","methods",""],["oa:W3197442539","Ti-6Al-4V","yield stress",0.85,null,null,null,"","room temperature","","bimodal","tensile test","10-3 s-1",false,"unit_missing","methods",""],["oa:W3197442539","Ti-6Al-4V","yield stress",0.75,null,null,null,"","room temperature","","bimodal","tensile test","10-3 s-1",false,"unit_missing","methods",""],["oa:W3197442539","Ti-6Al-4V","yield stress",0.65,null,null,null,"","room temperature","","bimodal","tensile test","10-3 s-1",false,"unit_missing","methods",""],["oa:W3199102341","Ti-6Al-4V","yield strength",0.0,null,null,null,"","","","","","",false,"unit_missing","conclusions",""],["oa:W3200263005","Ti-6Al-4V","yield strength σ0.2",0.0,null,null,null,"","","annealed 720 °C × 1 h + AC","","","",false,"unit_missing","methods","After forging, the bars were annealed at 720 °C × 1 h + AC."],["oa:W3200407121","Ti-6Al-4V","yield strength",973.2,null,null,null,"MPa","room temperature","bimodal α-β","bimodal","tensile test","0.0056 s⁻¹",false,"","methods",""],["oa:W3200407121","HS CP-Ti","yield stress",320.0,null,null,null,"MPa","room temperature","","bimodal","monotonic shear test","10⁻³ s⁻¹",false,"","methods",""],["oa:W3200407121","CG CP-Ti","yield strength",220.0,null,null,null,"MPa","room temperature","","","monotonic shear test","10⁻³ s⁻¹",false,"","methods",""],["oa:W3200407121","Ti-6Al-4V","yield strength",0.0,null,null,null,"","","","bimodal","CPFEM prediction","",true,"unit_missing","conclusions",""],["oa:W3200407121","Ti-6Al-4V","yield strength",0.0,null,null,null,"","","","lamellar","CPFEM prediction","",true,"unit_missing","conclusions",""],["oa:W3200458602","CP-Ti Grade 2","material strength increase",200.0,null,null,null,"MPa","room temperature","ECASE 2 passes","","tensile test","1×10−3 s−1",false,"","abstract","The heterogeneous structure produced a material strength increase of 200 MPa, maintaining a uniform deformation zone of 10%."],["oa:W3200458602","CP-Ti Grade 2","yield strength",37.0,null,null,null,"%","","after ECASE processing","","tensile test","",false,"unit_mismatch","results","Regarding tensile tests, Fig. 6b demonstrates that after ECASE processing, yield strength increases by 37% with elongation at fracture of 17%."],["oa:W3200458602","CP-Ti Grade 2","yield strength",376.34,null,null,null,"MPa","","","","","",true,"","discussion","The importance of oxygen (𝑂) content in the mechanical properties of CP titanium is reflected through the relationship between equivalent oxygen (𝑂𝑒𝑞) and yield strength (𝜎𝑦) by the following equation [28]: 𝜎𝑦= 305.5 + 66.8 × 𝑂𝑒𝑞+ (4.3 + 4.4 × 𝑂𝑒𝑞) 1 √𝑑"],["oa:W3200458602","CP-Ti Grade 2","yield strength",360.0,null,null,null,"MPa","","","","","",false,"","discussion","A quite similar value to the experimental one of 360 MPa."],["oa:W3200458602","CP-Ti Grade 2","yield strength",72.9,null,null,null,"MPa","","","","","",true,"","discussion","Thus, from equation (9), it can be seen that the solid solution by 𝑂𝑒𝑞 contributes 72.9 MPa for the as-received material."],["oa:W3201711439","Aluminium alloy 7075","Tensile Yield Strength",95.0,null,null,null,"MPa","","","","","",false,"","methods",""],["oa:W3201711439","Alloy steel 4340","Tensile Yield Strength",470.0,null,null,null,"MPa","","","","","",false,"","methods",""],["oa:W3201711439","Titanium alloy 10V-2Fe-3Al","Tensile Yield Strength",1050.0,null,null,null,"MPa","","","","","",false,"","methods",""],["oa:W3201711439","Titanium alloy 6Al-4V","Tensile Yield Strength",828.0,null,null,null,"MPa","","","","","",false,"","methods",""],["oa:W3201711439","Titanium alloy 6Al-6V-2Sn","Tensile Yield Strength",980.0,null,null,null,"MPa","","","","","",false,"","methods",""],["oa:W3202094980","Ti-6Al-4V","yield strength",921.0,null,null,null,"MPa","","","","","",false,"","methods","The material was assigned a Young’s modulus of 129 MPa, a Poisson ratio of 0.342 and a yield strength of 921 MPa."],["oa:W3202380035","TNZTS alloy","YS",600.0,600.0,600.0,null,"MPa","room temperature","as-cast","","tensile test","",false,"","results","The analysis of the tensile test results indicated the absence of intense strain hardening in the TNZTS alloy (YS and UTS are within 5% of each other)."],["oa:W3202380035","TNZTS","YS",515.0,null,null,null,"MPa","","forged and annealed within β-region","","tensile test","",false,"","discussion","Second, following forging and annealing within the β-region, there is the formation of a recrystallized polyendric structure with a relatively low density of dislocations with a mean grain size of ~200 µm, with the collection of physical and mechanical properties being YS = 515 MPa; UTS = 540 MPa; ε = 12%; RA = 57%; E = 61 ±1 GPa; and HV = 217 ± 4 kg/mm2."],["oa:W3203346511","Ti-6Al-4V","0.2 PS (MPa)",900.0,900.0,900.0,null,"MPa","","","","tensile test","",false,"","results_discussion",""],["oa:W3203346511","Ti-6Al-4V","YS above 900 MPa",900.0,900.0,900.0,null,"MPa","","","","","",false,"","results_discussion",""],["oa:W3204383220","","σB",410.0,null,null,null,"MPa","","","","","",false,"","methods","Chemical composition of Titanium alloy Element Ti Al Fe O Si C Other impurities Mass fraction, % 99.3 0.18 0.17 0.15 0.08 0.06 0.06 Physicomechanical characteristics Characteristics E σB δB HB Value 1.1 GPa 410 MPa 26% 150 MPa Figure 1: Photo of an electrodynamic shaker with a restrained test piece with strain gauges attached It is known that the work of external forces applied in the process of elastic deformation is conserved as some energy, which then restores the element after the stress is "],["oa:W3205782796","Ti6Al4V-ELI","yield stress",24.0,null,null,null,"ms-1","","","","","",true,"unit_mismatch","results_discussion",""],["oa:W3205782796","Ti6Al4V-ELI","σ𝑦𝐷(106 s−1)",148.0,null,null,null,"MPa","","","","","106 s−1",true,"","results_discussion",""],["oa:W3205782796","Ti6Al4V-ELI","σ𝑦𝐷(106 s−1)",140.0,null,null,null,"MPa","","","","","106 s−1",true,"","results_discussion",""],["oa:W3205782796","Ti6Al4V-ELI","dynamic yield stress",500.0,null,null,null,"MPa","","","","","106 s−1",false,"","results_discussion",""],["oa:W3205782796","Ti6AlV4- ELI","dynamic yield stress",1460.0,null,null,null,"MPa","","","","","106 s−1",false,"","results_discussion",""],["oa:W3206423903","Ti-6Al-4V","σyield(GPa)",990.0,null,null,null,"MPa","","","","","",false,"","table","Ti-6Al-4V []\t110\t0.31\t4.43\t0.99"],["oa:W3207393808","TC21","Yield strength (MPa),σs",1280.0,null,null,null,"MPa","","","","","",false,"","table","Yield strength (MPa),σs\t1280"],["oa:W3207393808","TC21","A (MPa)",1150.0,null,null,null,"MPa","","","","","",false,"","table","A (MPa)\t1150"],["oa:W3208187366","Ti-6Al-4V","Yield Strength",950.0,null,null,null,"MPa","room temperature","as-built EBM","","tensile test","",false,"","methods",""],["oa:W3208937620","Ti-6Al-4V","mechanical strength",1000.0,null,null,null,"MPa","","","","","",false,"","conclusions","Ti6Al4V alloy particles released during implantoplasty show higher hardness, mechanical strength, and compressive residual stresses than the control Ti6Al4V material."],["oa:W3208937620","Ti-6Al-4V","compressive residual stresses",1000.0,null,null,null,"MPa","","","","","",false,"","conclusions","Ti6Al4V alloy particles released during implantoplasty show higher hardness, mechanical strength, and compressive residual stresses than the control Ti6Al4V material."],["oa:W3209187778","Ti-6Al-4V","yield strength",0.6,null,null,null,"","500 °C","DLD-processed","lamellar α' and residual β","tensile test","",false,"unit_missing","conclusions","The following conclusions are drawn: The microstructure of the buildup obtained by direct laser deposition with inter-pass temperatures in the range of 60–80 °C consists of a lamellar α’-phase and a small amount of residual β-phase.According to the obtained stress curves, the yield strength decreases gradually by approximately 40% when the temperature increases to 500 °C."],["oa:W3209187778","Ti-6Al-4V","σ0.2, MPa",1000.0,null,null,null,"MPa","20 °C","","","","",false,"","table","20\t1000\t124.0\t0.49292\t1.16000\t0.012126\t−0.34052\t1.110000\t0.0100000"],["oa:W3209187778","Ti-6Al-4V","σ0.2, MPa",845.0,null,null,null,"MPa","200 °C","","","","",false,"","table","200\t845.0\t121.0\t0.49292\t1.30004\t0.012126\t−0.34052\t1.245515\t0.0096846"],["oa:W3209187778","Ti-6Al-4V","σ0.2, MPa",704.8,null,null,null,"MPa","400 °C","","","","",false,"","table","400\t704.8\t118.5\t0.47779\t1.37959\t0.009724\t−0.33283\t1.328941\t0.0087338"],["oa:W3209187778","Ti-6Al-4V","σ0.2, MPa",600.0,null,null,null,"MPa","500 °C","","","","",false,"","table","500\t600.0\t110.9\t0.39231\t1.52868\t0.007098\t−0.64584\t1.483647\t0.0064257"],["oa:W3209187778","Ti-6Al-4V","σ0.2, MPa",418.8,null,null,null,"MPa","600 °C","","","","",false,"","table","600\t418.8\t88.2\t−0.69472\t1.93472\t0.012777\t−1.49563\t1.842861\t0.0115448"],["oa:W3209187778","Ti-6Al-4V","σ0.2, MPa",245.0,null,null,null,"MPa","700 °C","","","","",false,"","table","700\t245\t65.0\t−1.5021\t2.15010\t0.018110\t−2.46304\t1.806981\t0.0165517"],["oa:W3209187778","Ti-6Al-4V","σ0.2, MPa",70.0,null,null,null,"MPa","800 °C","","","","",false,"","table","800\t70\t26.5\t−2.11940\t3.33223\t0.028902\t−2.71973\t3.036418\t0.0238623"],["oa:W3209333667","Ti-10Mo-5Nb","yield stress",0.0,null,null,null,"","room temperature","","","tensile test","5.0 × 10−4 s−1",false,"unit_missing","abstract",""],["oa:W3209350072","structural steel","stress value",399.96,null,null,null,"MPa","","","","","",false,"","conclusions",""],["oa:W3209350072","beryllium copper alloy","stress value",457.43,null,null,null,"MPa","","","","","",false,"","conclusions",""],["oa:W3209350072","phosphor bronze","stress value",442.86,null,null,null,"MPa","","","","","",false,"","conclusions",""],["oa:W3209350072","structural steel","stress value",399.96,null,null,null,"MPa","","","","","",false,"","conclusions",""],["oa:W3209416529","Ti-6Al-4V","minimum compression stress",1130.0,1130.0,1130.0,null,"MPa","","as-built SLM","","","",false,"","methods","Furthermore, the stress response showed an asymmetrical behavior, whereby the maximum tensile stress was 1050 MPa and the minimum compression stress was −1130 MPa, indicating the specific material response under loading conditions."],["oa:W3209416529","SLM Ti-6Al-4V ELI","yield stress",1015.0,null,null,null,"MPa","","as-built","","","",false,"","discussion","SLM Ti-6Al-4V ELI had the highest yield stress (~1015 MPa), but low ductility (~10%), resulting in inferior LCF life at low strain amplitude."],["oa:W3209416529","HT SLM Ti-6Al-4V","yield stress",964.0,null,null,null,"MPa","","HT","","","",false,"","discussion","In addition, we found that the HT SLM and HIP SLM samples in this research had similar ductility (~17.9% and ~19%) and similar yield stress (~964 MPa and ~913 MPa), resulting in similar fitting curves; clothe slight decrease in yield stress led to superior LCF properties."],["oa:W3209416529","HIP SLM Ti-6Al-4V","yield stress",913.0,null,null,null,"MPa","","HIP","","","",false,"","discussion","In addition, we found that the HT SLM and HIP SLM samples in this research had similar ductility (~17.9% and ~19%) and similar yield stress (~964 MPa and ~913 MPa), resulting in similar fitting curves; clothe slight decrease in yield stress led to superior LCF properties."],["oa:W3209416529","HIP TC4","yield stress",872.0,null,null,null,"MPa","","HIP","","","",false,"","discussion","More evidence of this performance can be seen for the HIP TC4 (ductility ~12.3% and yield stress 872 MPa) and as-built Ti-6Al-4V (ductility ~11% and yield stress 893 MPa)."],["oa:W3209416529","as-built Ti-6Al-4V","yield stress",893.0,null,null,null,"MPa","","as-built","","","",false,"","discussion","More evidence of this performance can be seen for the HIP TC4 (ductility ~12.3% and yield stress 872 MPa) and as-built Ti-6Al-4V (ductility ~11% and yield stress 893 MPa)."],["oa:W3209416529","as-built DLD Ti-6Al-4V","YS",908.0,null,null,null,"","","as-built","","","",false,"unit_missing","discussion","The same performance can also be verified by the as-built DLD (YS 908, EL 3.8%) and HT DLD (YS 957, EL 3.4%) data."],["oa:W3209416529","HT DLD Ti-6Al-4V","YS",957.0,null,null,null,"","","HT","","","",false,"unit_missing","discussion","The same performance can also be verified by the as-built DLD (YS 908, EL 3.8%) and HT DLD (YS 957, EL 3.4%) data."],["oa:W3209416529","Ti-6Al-4V","yield strength",0.0,null,null,null,"","","HT","","","",false,"unit_missing","conclusions","- The static tensile properties of HT- and HIP-treated SLM Ti-6Al-4V were similar and comparable to their wrought counterparts. - The HT- and HIP-treated SLM Ti-6Al-4V alloys showed higher LCF lives than most AM Ti-6Al-4V samples in the literature and even better LCF properties than the standard wrought samples at lower strain amplitudes. - The material underwent obvious cyclic strain-softening behavior at all strain levels from 0.8% to 2.0%."],["oa:W3209416529","Ti-6Al-4V","yield strength",0.0,null,null,null,"","","HIP","","","",false,"unit_missing","conclusions","- The static tensile properties of HT- and HIP-treated SLM Ti-6Al-4V were similar and comparable to their wrought counterparts. - The HT- and HIP-treated SLM Ti-6Al-4V alloys showed higher LCF lives than most AM Ti-6Al-4V samples in the literature and even better LCF properties than the standard wrought samples at lower strain amplitudes. - The material underwent obvious cyclic strain-softening behavior at all strain levels from 0.8% to 2.0%."],["oa:W3209626512","Al-12Si-TNM","yield strength",420.0,null,null,null,"MPa","","as-built SLM","","compressive stress-strain curve","",false,"","conclusions",""],["oa:W3209626512","Al-12Si","yield strength",283.0,null,null,null,"MPa","","as-built SLM","","compressive stress-strain curve","",false,"","conclusions",""],["oa:W3209626512","3wt.%B4C/Ti64","compressive yield strength",8.0,null,null,null,"%","","as-built L-PBF","","compressive test","",false,"unit_mismatch","abstract",""],["oa:W3209626512","3wt.%B4C/Ti64","yield strength enhancement",87.5,null,null,null,"%","","as-built L-PBF","","","",false,"unit_mismatch","abstract",""],["oa:W3209626512","3wt.%B4C/Ti64","yield strength enhancement",12.5,null,null,null,"%","","as-built L-PBF","","","",false,"unit_mismatch","abstract",""],["oa:W3209626512","TMC","yield strength (𝜎𝑦)",1.08,null,null,null,"%","","as-built L-PBF","","","",false,"unit_mismatch","results",""],["oa:W3209626512","TMC","yield strength",87.5,null,null,null,"%","","","","","",false,"unit_mismatch","discussion",""],["oa:W3209626512","Ti-6Al-4V","yield strength",87.5,null,null,null,"%","","","","","",false,"unit_mismatch","discussion",""],["oa:W3209626512","TMC","yield strength of the Ti64 matrix",87.5,null,null,null,"%","","","","","",false,"unit_mismatch","discussion",""],["oa:W3209626512","TMC","yield strength of the TMC component",87.5,null,null,null,"%","","","","","",true,"unit_mismatch","discussion",""],["oa:W3209626512","TMC","yield strength of the TMC sample",15.0,null,null,null,"%","","","","","",true,"unit_mismatch","discussion",""],["oa:W3209626512","TMC","predicted yield strength values",5.0,null,null,null,"%","","","","","",true,"unit_mismatch","discussion",""],["oa:W3209626512","0.156wt.%B-Ti","𝜎𝑦",1282.0,null,null,null,"MPa","","","","","",true,"","discussion",""],["oa:W3209626512","TMC","∆𝜎𝐻𝑃",39.1,null,null,null,"MPa","","","","","",false,"out_of_range","discussion",""],["oa:W3209626512","TMC","∆𝜎𝑇𝑖𝐵",107.0,null,null,null,"MPa","","","","","",false,"","discussion",""],["oa:W3209626512","TMC","∆𝜎𝑑𝑖𝑠",109.5,null,null,null,"MPa","","","","","",false,"","discussion",""],["oa:W3209626512","TMC","∆𝜎𝑠𝑠",36.6,null,null,null,"MPa","","","","","",false,"out_of_range","discussion",""],["oa:W3209626512","","𝝈𝒚",6.0,null,null,null,"MPa","","","","","",false,"out_of_range","discussion",""],["oa:W3209626512","TMC","yield strength",1.08,null,null,null,"%","","","","","",false,"unit_mismatch","conclusions",""],["oa:W3209626512","","80 MPa",80.0,null,null,null,"MPa","","","","measured","",false,"","results_discussion",""],["oa:W3209626512","TMC","yield strength",8.0,null,null,null,"%","","as-built","","","",
