Repository: akhtar07/tisci-explorer

# TiSci Explorer

A read-only, static explorer for **TiSci**, an autonomous research agent for titanium alloys. TiSci reads the
titanium-alloy literature, builds a knowledge graph and a table of measured values, proposes hypotheses where the
graph has gaps, and tests them with DFT (MACE / VASP) and the ICME-lite multiscale chain.

**Live site:** https://akhtar07.github.io/tisci-explorer/

The site has seven sections:

| Section | What it shows |
|---|---|
| Overview | Corpus → graph → facts → hypotheses → verdicts, with the snapshot's counts |
| Worked example | One full loop for W in α-Ti: graph path, hypothesis, novelty check, DFT test, verdict, follow-up, DAMASK |

File: data/facts/youngs_modulus.json (part 30 of 33)
8000 193 0.30 290 16.2 500 luminum Alloy (AA 6061-T6) 2700 69 0.33 276 167 896 Table 2."],["oa:W7163147442","Carbon Fibre Composite","Young’s Modulus",135.0,null,null,null,"GPa","","","","","",false,"","methods","Material Density (kg/m3) Young’s Modulus (GPa) Poisson’s Ratio Yield Strength (MPa) Thermal Conductivity (W/mꞏK) Specific Heat (J/kgꞏK) Carbon Fibre Composite 1600 135 0.30 600 (directional) 6 710 Titanium Alloy (Ti–6Al–4V) 4430 110 0.34 880 7.2 560 Stainless Steel (AISI 316L) 8000 193 0.30 290 16.2 500 luminum Alloy (AA 6061-T6) 2700 69 0.33 276 167 896 Table 2."],["oa:W7163149695","CP-Ti Grade 2","YM E",109.2,null,null,3.9,"GPa","room temperature","as-built SLM","","tensile test","",false,"","results","Mechanical properties derived from tensile tests: yield strength (YS) Rp0.2, ultimate tensile strength (UTS) RM, Young’s modulus (YM) E and elongation at break (EAB) A reported as mean values with standard deviation in brackets Property - αBO = 90° αBO = 45° αBO = 0° YS Rp0.2 MPa 608.4 (8.1) 614.7 (15.1) 796.8 (45.6) UTS Rm MPa 714.8 (6.4) 715.0 (19.5) 887.3 (02.7) YM E GPa 109.2 (3.9) 113.8 (04.9) 115.6 (01.5) EAB A 1 025.5 (1.5) 025.9 (02.5) 021.7 (01.8)"],["oa:W7163149695","Ti-6Al-4V","E",113.0,null,null,4.6,"GPa","room temperature","as-built SLM","","tensile test","",false,"","conclusions","Across all BO tested, the mean mechanical properties were YS of Rp0.2 = 673 ± 92 MPa, UTS of Rm = 772 ± 82 MPa, YM of E = 113 ± 4.6 GPa, EAB of A = 24.4 ± 2.8 %, CS50 of Rdm50 = 2248 ± 92 MPa and CYS of Rdp0.2 = 746 ± 7.1 MPa."],["oa:W7163149695","CP-Ti Grade 2","YM E",113.8,null,null,4.9,"GPa","room temperature","as-built SLM","","tensile test","",false,"","results","Mechanical properties derived from tensile tests: yield strength (YS) Rp0.2, ultimate tensile strength (UTS) RM, Young’s modulus (YM) E and elongation at break (EAB) A reported as mean values with standard deviation in brackets Property - αBO = 90° αBO = 45° αBO = 0° YS Rp0.2 MPa 608.4 (8.1) 614.7 (15.1) 796.8 (45.6) UTS Rm MPa 714.8 (6.4) 715.0 (19.5) 887.3 (02.7) YM E GPa 109.2 (3.9) 113.8 (04.9) 115.6 (01.5) EAB A 1 025.5 (1.5) 025.9 (02.5) 021.7 (01.8)"],["oa:W7163149695","CP-Ti Grade 2","YM E",115.6,null,null,1.5,"GPa","room temperature","as-built SLM","","tensile test","",false,"","results","Mechanical properties derived from tensile tests: yield strength (YS) Rp0.2, ultimate tensile strength (UTS) RM, Young’s modulus (YM) E and elongation at break (EAB) A reported as mean values with standard deviation in brackets Property - αBO = 90° αBO = 45° αBO = 0° YS Rp0.2 MPa 608.4 (8.1) 614.7 (15.1) 796.8 (45.6) UTS Rm MPa 714.8 (6.4) 715.0 (19.5) 887.3 (02.7) YM E GPa 109.2 (3.9) 113.8 (04.9) 115.6 (01.5) EAB A 1 025.5 (1.5) 025.9 (02.5) 021.7 (01.8)"],["oa:W7163149695","TiGd2","E",113.0,null,null,5.0,"GPa","","as-built","","","",false,"","discussion","Comparison of measured properties of PBF-LB/M TiGd2 with literature values and conventionally manufactured (CM) TiGd2 with standard deviation in brackets Property - PBF-LB/M [This study] PBF-LB/M [7, 15, 16] CM [17] YS Rp0.2 MPa 673 (92) 639 - 676 344 UTS Rm MPa 772 (82) 723 - 767 275 - 410 YM E GPa 113 (05) 108 - 125 105 EAB A 1 24 (3) % 24 - 27 % 020 CYS Rdp MPa 0746 (07) 0427 (07) - CS50 Rdm50 MPa 2248 (92) 1046 (16) - AMH Ra µm 06.3 (0.3) 07.5 (0.5) - MH Rz µm 44.0 (3.0) 40.0 (5.0) -"],["oa:W7163176634","Ti-6Al-4V","elastic modulus",112.0,110.0,114.0,null,"GPa","","","","","",false,"","methods","Its typical properties include a density of approximately 4.43 g/cm3, an elastic modulus of about 110–114 GPa, a melting range of approximately 1600–1660 °C, a thermal conductivity of approximately 6.7–7.3 W/m·K, and a coefficient of thermal expansion of approximately 8.6–9.1 × 10−6 K−1."],["oa:W7164265842","Ti-6Al-4V","elastic modulus",0.0,null,null,null,"","","","","","",false,"unit_missing","methods",""],["oa:W7164265842","Ti-6Al-4V","Elastic Modulus (GPa)",120.0,null,null,null,"GPa","room temperature","as-built SLM","","tensile test","",false,"","methods",""],["oa:W7164265842","Ti-6Al-4V","Elastic Modulus(GPa)",108.0,null,null,3.1,"GPa","","as-built","","","",false,"","methods",""],["oa:W7164265842","Ti-6Al-4V","elastic modulus",136.0,null,null,null,"GPa","","950°C for an hour, furnace cooled","","","",false,"","methods",""],["oa:W7164265842","Ti-6Al-4V","elastic modulus",16.0,null,null,null,"GPa","","","","","",false,"out_of_range","methods",""],["oa:W7164265842","Ti-6Al-4V","elastic modulus",118.0,null,null,null,"GPa","","950°C for an hour, furnace cooled","","","",false,"","methods",""],["oa:W7164629505","Ti-5Al-5Mo-5V-3Cr","Young's modulus",110.0,null,null,null,"GPa","room temperature","","","tensile test","",false,"","conclusions",""],["oa:W7164629505","Ti-5Al-5Mo-5V-3Cr","Young's modulus",105.0,null,null,null,"GPa","400°C","","","tensile test","",false,"","conclusions",""],["oa:W7164629505","as-cast","Young’s Modulus (E)",88.2,null,null,null,"GPa","","","","","",false,"","methods",""],["oa:W7164629505","900°C, 15 min ST","Young’s Modulus (E)",65.6,null,null,null,"GPa","","STA 900°C/15min","","","",false,"","methods",""],["oa:W7165130588","Ti-6Al-4V","Elastic modulus",108.0,null,null,null,"GPa","","stress-relieved","","","",false,"","methods","The material’s elastoplastic properties were acquired by testing a tensile specimen produced Table 2 Material properties of stress-relieved Ti–6Al–4V Density, kg/m3 4420 Elastic modulus, GPa 108 Poisson’s ratio 0.34 Yield strength, MPa 1054 Yield strain 0.01 Tensile strength, MPa 1105 Damage initiation strain 0.046"],["oa:W7165498199","Ti-6Al-4V","modulem pružnosti",112.0,110.0,114.0,null,"GPa","","","","","",false,"","abstract",""],["oa:W7165498199","Ti-6Al-4V","modulu pružnosti",112.0,110.0,114.0,null,"GPa","","","","","",false,"","abstract",""],["oa:W7166549904","Ti","slopes",110.0,null,null,null,"GPa","300 K","","","molecular-dynamics simulations","10⁹ s⁻¹",true,"","results_discussion",""],["oa:W7166845878","Ti-6Al-4V","C11",173.1,null,null,null,"GPa","","","","","",false,"","table","173,100\t98,100\t73,600\t192,600\t49,800"],["oa:W7166845878","Ti-6Al-4V","C13",73.6,null,null,null,"GPa","","","","","",false,"","table","173,100\t98,100\t73,600\t192,600\t49,800"],["oa:W7166845878","Ti-6Al-4V","C12",98.1,null,null,null,"GPa","","","","","",false,"","table","173,100\t98,100\t73,600\t\t"],["oa:W7166845878","Material 2","Elastic Modulus/MPa",124.518,null,null,null,"GPa","","","","","",false,"","table","210,000\t0.3\t124,518\t0.3\t894.735\t0.0"],["oa:W7166845878","Ti-6Al-4V","C33",192.6,null,null,null,"GPa","","","","","",false,"","table","173,100\t98,100\t73,600\t192,600\t49,800"],["oa:W7166845878","Ti-6Al-4V","C12",98.1,null,null,null,"GPa","","","","","",false,"","table","173,100\t98,100\t73,600\t192,600\t49,800"],["oa:W7166845878","Material 1","Elastic Modulus/MPa",210.0,null,null,null,"GPa","","","","","",false,"out_of_range","table","210,000\t0.3\t124,518\t0.3\t894.735\t0.0"],["oa:W7166845878","Ti-6Al-4V","Elastic Modulus (GPa)",117.4,null,null,null,"GPa","","","","","",false,"","table","117.4\t0.3\t818\t4410"],["oa:W7166845878","Ti-6Al-4V","C11",173.1,null,null,null,"GPa","","","","","",false,"","table","173,100\t98,100\t73,600\t\t"],["oa:W7167601788","Ti-6Al-4V","Et",1.87,null,null,null,"GPa","","","","","",false,"out_of_range","methods","The Brodix 10X heads have a modified valve mechanism: stronger valve springs and rocker's arms for reliable highrpm operation, valves made of titanium-containing stainless steel (such as AISI 321 steel with the formula X6CrNiTi18-10) or directly titanium alloys such as Ti-6Al- 4V (σy = 839.87 MPa, Et = 1.87 GPa, E = 113.79 GPa, ν = 0.34) which was used in the presented analysis."],["oa:W7167601788","C86300","E",100.48,null,null,null,"GPa","","","","","",false,"","methods","The valve guide material in Ansys is manganese bronze C86300 (σy = 435.24 MPa, Et = 3.58 GPa, E = 100.48 GPa, ν = 0.35)."],["oa:W7167601788","Ti-6Al-4V","E",113.79,null,null,null,"GPa","","","","","",false,"","methods","The Brodix 10X heads have a modified valve mechanism: stronger valve springs and rocker's arms for reliable highrpm operation, valves made of titanium-containing stainless steel (such as AISI 321 steel with the formula X6CrNiTi18-10) or directly titanium alloys such as Ti-6Al- 4V (σy = 839.87 MPa, Et = 1.87 GPa, E = 113.79 GPa, ν = 0.34) which was used in the presented analysis."],["oa:W7167601788","C86300","Et",3.58,null,null,null,"GPa","","","","","",false,"out_of_range","methods","The valve guide material in Ansys is manganese bronze C86300 (σy = 435.24 MPa, Et = 3.58 GPa, E = 100.48 GPa, ν = 0.35)."],["oa:W7167812784","Ti30Hf19Zr25Nb13Ta13","E",60.0,null,null,null,"GPa","","","","CPFEM prediction","",true,"","discussion","Finally, the macroscopic (Em) and homogenized (E) Young’s moduli are computed as 75 GPa and 60 GPa, respectively."],["oa:W7167812784","Ti74Nb26","Em",113.0,null,null,null,"GPa","","","","CPFEM prediction","",true,"","discussion","The two Young’s moduli (macroscopic and homogenized) have also been computed: it gives 113 and 65 GPa for the binary alloy, and 85 and 71 GPa for the quaternary alloy."],["oa:W7167812784","Ti74Nb26","E",65.0,null,null,null,"GPa","","","","CPFEM prediction","",true,"","discussion","The two Young’s moduli (macroscopic and homogenized) have also been computed: it gives 113 and 65 GPa for the binary alloy, and 85 and 71 GPa for the quaternary alloy."],["oa:W7167812784","quaternary alloy","E",71.0,null,null,null,"GPa","","","","CPFEM prediction","",true,"","discussion","The two Young’s moduli (macroscopic and homogenized) have also been computed: it gives 113 and 65 GPa for the binary alloy, and 85 and 71 GPa for the quaternary alloy."],["oa:W7167812784","quaternary alloy","Em",85.0,null,null,null,"GPa","","","","CPFEM prediction","",true,"","discussion","The two Young’s moduli (macroscopic and homogenized) have also been computed: it gives 113 and 65 GPa for the binary alloy, and 85 and 71 GPa for the quaternary alloy."],["oa:W7167812784","Ti30Hf19Zr25Nb13Ta13","C12",45.0,null,null,null,"GPa","","","","CPFEM prediction","",true,"","discussion","After optimization, obtained elasticity constants are 65 GPa, 45 GPa and 40 GPa for C11, C12 and C44 respectively."],["oa:W7167812784","Ti30Hf19Zr25Nb13Ta13","C11",65.0,null,null,null,"GPa","","","","CPFEM prediction","",true,"","discussion","After optimization, obtained elasticity constants are 65 GPa, 45 GPa and 40 GPa for C11, C12 and C44 respectively."],["oa:W7167812784","Ti30Hf19Zr25Nb13Ta13","Em",75.0,null,null,null,"GPa","","","","CPFEM prediction","",true,"","discussion","Finally, the macroscopic (Em) and homogenized (E) Young’s moduli are computed as 75 GPa and 60 GPa, respectively."],["oa:W7167833475","Ti-12Mo-5Zr","Young’s Modulus",70.0,50.0,90.0,null,"GPa","","","","","",false,"","results_discussion","The experimentally reported range for this alloy system lies between 50 and 90 GPa, indicating that the predicted value is physically reasonable and consistent with expected material behavior."],["oa:W7167833475","Ti-12Mo-5Zr","Young’s Modulus",82.4,null,null,null,"GPa","","","","ANN prediction","",true,"","results_discussion","Model prediction: A Ti–12Mo–5Zr alloy composition consisting of 83% Ti, 12% Mo, and 5% Zr was evaluated using the trained ANN model, which predicted a Young’s Modulus of 82.4 GPa with a low associated mean squared error."],["oa:W7167838730","","elastic modulus",173.0,null,null,null,"GPa","","","","nanoindentation","",false,"","results_discussion","While the elastic modulus of Ti3Al is lower, at 173 GPa, it has certain benefits for improving the joint performance."],["oa:W7167838730","GH4169","elastic modulus",255.0,null,null,null,"GPa","","diffusion-welded at 900°C/39.2MPa/60min","","nanoindentation","",false,"out_of_range","results_discussion","The elastic modulus of γ-Ni is the highest, at 255 GPa."],["oa:W7167838730","","elastic modulus",255.0,null,null,null,"GPa","","","","nanoindentation","",false,"out_of_range","results_discussion","The elastic modulus of γ-Ni is relatively high, reaching 255 GPa, which improves the performance of the joint."],["oa:W7167838730","TiAl45XD","elastic modulus",159.29,null,null,null,"GPa","","diffusion-welded at 900°C/39.2MPa/60min","","nanoindentation","",false,"","results_discussion","The elastic modulus of Ti3Al + α-Ti is the lowest, at 159.29 GPa."],["oa:W7167838730","γ-Ni","elastic modulus",255.0,null,null,null,"GPa","","","","nanoindentation","",false,"out_of_range","abstract","The elastic modulus of γ-Ni is the highest, at 255 GPa."],["oa:W7167838730","Ti3Al + α-Ti","elastic modulus",159.29,null,null,null,"GPa","","","","nanoindentation","",false,"","abstract","The elastic modulus of Ti3Al + α-Ti is the lowest, at 159.29 GPa."],["oa:W7167892627","Ti-6Al-4V","Elastic Modulus",130.02,null,null,null,"GPa","","HIP 850°C/200 MPa","","","",false,"","methods","Stress (GPa) Simulated Residual Stress (GPa) Simulation Input Parameters Elastic Modulus, E (GPa) Poisson’s ratio, ν Rela tive Density (%) AP 0.28±0.06 0.275 ~ 0.19 to 0.25 130.51 0.33 ~ 98.17 HIP 0.03±0.05 0.020 ~ -0.03 to 0.03 130.02 0.33 ~ 99.99 WR 0.14±0.03 0.129 ~ 0.11 to 0.17 123.12 0.33 ~ 100"],["oa:W7167892627","Ti-6Al-4V","modulus",123.12,null,null,1.51,"GPa","room temperature","as-built","equiaxed α","nanoindentation","",false,"","results_discussion","The WR sample exhibited the lowest hardness (4.79 ± 0.18 GPa) and modulus (123.12 ± 1.51 GPa), consistent with its stable α + β microstructure, fine equiaxed grains, limited β-phase contrast, and uniform microscale deformation behavior."],["oa:W7167892627","Ti-6Al-4V","modulus",130.02,null,null,7.57,"GPa","","hot isostatic pressed (HIP)","","nanoindentation","",false,"","results_discussion","1 3 Progress in Additive Manufacturing In contrast, the HIP-treated sample exhibited slightly reduced hardness (5.61 ± 0.49 GPa) while maintaining a similar modulus (130.02 ± 7.57 GPa)."],["oa:W7167892627","Ti-6Al-4V","Elastic Modulus",130.51,null,null,null,"GPa","","as-built AP","","","",false,"","methods","Stress (GPa) Simulated Residual Stress (GPa) Simulation Input Parameters Elastic Modulus, E (GPa) Poisson’s ratio, ν Rela tive Density (%) AP 0.28±0.06 0.275 ~ 0.19 to 0.25 130.51 0.33 ~ 98.17 HIP 0.03±0.05 0.020 ~ -0.03 to 0.03 130.02 0.33 ~ 99.99 WR 0.14±0.03 0.129 ~ 0.11 to 0.17 123.12 0.33 ~ 100"],["oa:W7167892627","Ti-6Al-4V","Elastic Modulus",123.12,null,null,null,"GPa","","as-built WR","equiaxed","","",false,"","methods","Stress (GPa) Simulated Residual Stress (GPa) Simulation Input Parameters Elastic Modulus, E (GPa) Poisson’s ratio, ν Rela tive Density (%) AP 0.28±0.06 0.275 ~ 0.19 to 0.25 130.51 0.33 ~ 98.17 HIP 0.03±0.05 0.020 ~ -0.03 to 0.03 130.02 0.33 ~ 99.99 WR 0.14±0.03 0.129 ~ 0.11 to 0.17 123.12 0.33 ~ 100"],["oa:W7167892627","Ti-6Al-4V","modulus",130.51,null,null,3.67,"GPa","","as-built SLM","martensitic α'","nanoindentation","",false,"","results_discussion","The AP sample exhibited the highest average hardness (5.74 ± 0.22 GPa) and modulus (130.51 ± 3.67 GPa), which correlates with the presence of fine acicular α′ martensite and elongated prior-β grains containing high internal stress."],["oa:W7168092371","Ti-6.5Al-3.5Mo-1.5Zr-0.3Si","E",120.0,null,null,null,"GPa","room temperature","","","","",false,"","methods","Table 1 Mechanical properties of TC11 at room temperature T/℃ E/GPa μ σ0.2/MPa σb/MPa 20 120 0.33 885 1030"],["oa:W7168148225","","Young’s modulus",2.2,null,null,null,"GPa","","","","","",false,"out_of_range","results","Additionally, the mandible segments were modeled as homogeneous isotropic rubber (Clear V4 Resin, FormLabs) with a Young’s modulus of 2.2 GPa, according to the experimentally validated model 13."],["oa:W7168148225","","Young’s modulus",18.0,null,null,null,"GPa","","","","","",false,"out_of_range","results","This value, combined with the unit cell size of 1.85 mm, results in an effective Young’s modulus for the gyroid microstructure equal to 18 GPa, which is close to the Young’s modulus of cortical bone, 17 GPa 13,60."],["oa:W7168148225","","Young’s modulus",17.0,null,null,null,"GPa","","","","","",false,"out_of_range","results","The cortical shell of the mandibular segments was assigned a Young’s modulus of 17 GPa (60) and the trabecular part has Young’s modulus of 1 GPa (61)."],["oa:W7168148225","","Young’s modulus",1.0,null,null,null,"GPa","","","","","",false,"out_of_range","results","The cortical shell of the mandibular segments was assigned a Young’s modulus of 17 GPa (60) and the trabecular part has Young’s modulus of 1 GPa (61)."],["oa:W7168148225","Ti-23Al-15V","Young’s modulus",114.0,null,null,null,"GPa","","","","","",false,"","results","We set the implant and the screws, made from identical medical-grade (grade 23) titanium alloy, to have a Young’s modulus of 114 GPa and a yield strength of 790 MPa (Amnovis B.V.; Witec Medical B.V.)."],["oa:W7169701452","Ti-42Nb","stiffness",0.55,0.55,1.65,null,"GPa","room temperature","as-built LPBF","","quasi-static compression test","",false,"out_of_range","results","In contrast, Ti-42Nb TPMS lattices exhibit lower stiffness values, ranging from 0.55 GPa to 1.65 GPa, alongside high strength values of 22 MPa to 58 MPa, making them suitable for osteoporotic patients."],["oa:W7169701452","Ti-42Nb","Young’s modulus",62.0,60.0,64.0,null,"GPa","room temperature","as-built L-PBF","","CPFEM prediction","",true,"","results","v v, max e3 e1 e2 e3 e1 e2 comp. in e -direction 3 shear in e -direction 2 isotropic orthotropic Figure 5.20: Mechanical results obtained from simulations on the shape-optimized I-WP network model I°50cs, utilizing two distinct material models for Ti-42Nb processed via laser powder bed fusion [468]: the first model features a quasi-isotropic Young’s modulus ranging from 60 GPa to 64 GPa, while the second exhibits pronounced orthotropy, with a modulus range of 44 GPa to 79 GPa [126]."],["oa:W7169701452","Ti-42Nb","effective compressive stiffness",3.8,null,null,null,"GPa","room temperature","LPBF-processed","","uniaxial quasi-static compression test","",false,"out_of_range","results","6 Testing of LPBF-processed TPMS lattices 1 mm BD Figure 6.7: Mechanical results from uniaxial quasi-static compression tests on various lattices based on triply periodic minimal surfaces, fabricated from Ti-42Nb using laser powder bed fusion [281, 468]: the evaluation of effective compressive stiffness, denoted as ¯𝑘c, and effective compressive strength, denoted as ¯𝜎c y0.2, is based on three individual tests for each variant."],["oa:W7169701452","Ti-42Nb","effective compressive stiffness",1.63,null,null,null,"GPa","room temperature","LPBF-processed","","quasi-static compressive test","",false,"out_of_range","results","Specifically, the shape-optimized Gyroid network lattice, designated as G°50cs-3-3, stands out by achieving the highest stiffness (1.63 GPa) and strength (57.2 MPa)."],["oa:W7169701452","Ti-6Al-4V","effective compressive stiffness",3.8,null,null,null,"GPa","room temperature","as-built LPBF","","quasi-static compression test","",false,"out_of_range","results","Additionally, I-WP network lattices are more prone to imperfections compared to Gyroid network lattices, with the percentage of overhanging surfaces exceeding 45◦serving as a reliable indicator of processability. • Gyroid network scaffolds made from LPBF-processed Ti-6Al-4V demonstrate an effective compressive yield strength of 68.8 MPa and an effective compressive stiffness of 3.8 GPa, aligning with implant specifications, particularly for LIF cages."],["oa:W7169701452","Ti-42Nb","stiffness",3.8,null,null,null,"GPa","room temperature","LPBF-processed","","uniaxial quasi-static compression test","",false,"out_of_range","results","In addition to its convincing load capacity, the stiffness of 3.8 GPa aligns with the mechanical properties of natural bone, thereby mitigating the risk of bone damage at the scaffold interface [64, 161]."],["oa:W7169701452","Ti-42Nb","effective stiffness",100.0,null,null,null,"%","room temperature","","","CPFEM prediction","",true,"unit_mismatch","results","In comparison to the corresponding I-WP network model I°50cs, as illustrated in Figure 5.17, model G°50cs demonstrates approximately double the gains in stiffness and strength under compression relative to shear."],["oa:W7169701452","Ti-42Nb","stiffness",35.0,20.0,50.0,null,"%","room temperature","","","CPFEM prediction","",true,"unit_mismatch","results","Specifically, improvements in stiffness and strength ranging from 20% to 50% are achievable for Gyroid and I-WP network lattices, contingent upon the TPMS type and the modeling methodology employed."],["oa:W7169701452","Ti-42Nb","stiffness",1.1,0.55,1.65,null,"GPa","","as-built","","compression test","",false,"out_of_range","conclusions","In contrast, Ti-42Nb lattices demonstrate a broader spectrum of mechanical properties, with compressive yield strengths varying from approximately 22 MPa to 58 MPa and stiffness ranging from 0.55 GPa to 1.65 GPa."],["oa:W7169701452","Ti-42Nb","Young’s modulus",61.5,44.0,79.0,null,"GPa","room temperature","as-built L-PBF","","CPFEM prediction","",true,"","results","The mechanical performance improvement appears to be directly proportional to the design clearance, with the I°60 models demonstrating increases of up to 122% in stiffness and 138% in yield strength compared to the standard design."],["oa:W7169701452","Ti-42Nb","effective stiffness",122.0,null,null,null,"%","room temperature","","","CPFEM prediction","",true,"unit_mismatch","results","The mechanical performance improvement appears to be directly proportional to the design clearance, with the I°60 models demonstrating increases of up to 122% in stiffness and 138% in yield strength compared to the standard design."],["oa:W7171438926","Ti-6Al-4V","elastic modulus",110.0,null,null,null,"GPa","","","","","",false,"","methods","Material properties considered for the main wheel components Property Aluminum 6061-T6 Ti-6Al-4V Density 2.70 g/cm3 4.43 g/cm3 Yield strength 276 MPa 828 MPa Ultimate tensile strength 310 MPa 900-950 MPa Elastic modulus 69 GPa 110 GPa Elongation at break 12% 10-14% Thermal expansion 23.6 um/m °C 8.6 um/m °C Recommended service temperature up to 150 °C up to 350 °C"],["oa:W7171528257","Ti-6Al-4V","elastic modulus",190.0,190.0,190.0,null,"GPa","","","","","",false,"","results","Fig. 26 a SEM image of the region of hardness indents show ing defect location at the edge of hardness indentation map; b Contour map of hardness map in the measured area showing peak hardness of 10–17 GPa at defect location compared to 4–7 GPa in surrounding matrix (single point with low hardness on defect due to hardness indent located on a void); c Contour map of elastic modulus in the measured area showing peak modulus of 190 GPa and surround ing region of 110–120 GPa, and d secondary electr"],["oa:W7171528257","Ti-6Al-4V","elastic modulus",117.75,107.5,128.0,null,"GPa","","annealed","","","",false,"","results","The elastic modulus of the surrounding matrix is within the range published in the MMPDS handbook for wrought annealed Ti–6Al–4V of 107.5 ~ 128 GPa [72], whilst the defect are shows a rapid increase up to 190 GPa."],["oa:W7171568355","Ti-6Al-4V","elastic modulus",109.8,null,null,null,"GPa","","","","","",false,"","methods",""],["oa:W7172136636","YG8","Elastic modulus",700.0,null,null,null,"GPa","","","","","",false,"out_of_range","results_discussion","Mechanical properties of materials [17] Materials Density ρ (kg/m3) Elastic modulus E (GPa) Poisson ratio v Yield strength σs (MPa) Ultimate tensile stress σb (MPa) Strain εs Strain εb Ti-6Al-4v 4430 110 0.33 880 1078 0.8 % 11 % YG8 15800 700 0.24"],["oa:W7172136636","Ti-6Al-4V","Elastic modulus",110.0,null,null,null,"GPa","","","","","",false,"","results_discussion","Mechanical properties of materials [17] Materials Density ρ (kg/m3) Elastic modulus E (GPa) Poisson ratio v Yield strength σs (MPa) Ultimate tensile stress σb (MPa) Strain εs Strain εb Ti-6Al-4v 4430 110 0.33 880 1078 0.8 % 11 % YG8 15800 700 0.24"],["oa:W7172278091","Porous Ti6Al4V ELI 23","Young’s Modulus (GPa)",0.9,null,null,null,"GPa","","","","","",false,"out_of_range","table","Porous Ti6Al4V ELI 23\t0.90\t0.40"],["oa:W7172278091","Ti6Al4V ELI 23","Young’s Modulus (GPa)",112.4,null,null,null,"GPa","","","","","",false,"","table","Ti6Al4V ELI 23\t112.40\t0.40"],["oa:W7200965086","Ti-24Nb-8Sn-4Ta","E",60.0,null,null,null,"GPa","","","","","",false,"","front",""],["oa:W7200965086","Ti-6Al-4V","E",110.0,null,null,null,"GPa","","","","","",false,"","front",""],["oa:W7201960030","Ti-6Al-4V","E* FEA [GPa]",17.6,null,null,null,"GPa","","","","FEA","",true,"out_of_range","methods","Density E* Analytical [GPa] E* FEA [GPa] Error [%] Honeycomb 0.40 18.2 17.6 3.3 Gyroid 0.40 17.0 16.4 3.7 Schwarz P 0.40 13.7 13.1 4.2 Voronoi 0.40 8.6 8.2 4.9 Overall errors for all four models stay under 5%, with the largest error observed in the Voronoi configuration."],["oa:W7201960030","Ti-6Al-4V","Young's Modulus (E₀)",114.0,null,null,null,"GPa","","","","","",false,"","methods","Property Value Young's Modulus (E₀) 114 GPa Poisson's Ratio (ν) 0.342 Density (ρs) 4430 kg/m³ Yield Strength (σy) 880 MPa Ultimate Tensile Strength 950 MPa (a) (b) (c) (d) ACCEPTED MANUSCRIPT ARTICLE IN PRESS ARTICLE IN PRESS"],["oa:W7201960030","Ti-6Al-4V","E* Analytical [GPa]",18.2,null,null,null,"GPa","","","","FEA","",true,"out_of_range","methods","Density E* Analytical [GPa] E* FEA [GPa] Error [%] Honeycomb 0.40 18.2 17.6 3.3 Gyroid 0.40 17.0 16.4 3.7 Schwarz P 0.40 13.7 13.1 4.2 Voronoi 0.40 8.6 8.2 4.9 Overall errors for all four models stay under 5%, with the largest error observed in the Voronoi configuration."],["oa:W7201960030","Ti-6Al-4V","effective elastic modulus",17.6,null,null,null,"GPa","","","","","",false,"out_of_range","conclusions","In addition, its effective elastic modulus of approximately 17.6 GPa lies within the stiffness range of cortical bone (10–20 GPa), while its stress shielding index of 38% remains well below the clinically acceptable limit of 50%."],["oa:W7201960030","Ti-6Al-4V","effective Young’s modulus",8.6,null,null,null,"GPa","","","","","",false,"out_of_range","results_discussion","The stochastic nature of the Voronoi cell structure results in the lowest effective Young’s modulus of approximately 8.6 GPa and consequently the greatest level of implant micromotion, exceeding the deformation of the Honeycomb configuration by 26 μm (4.6%)."],["oa:W7201960030","Ti-6Al-4V","effective Young’s modulus",13.7,null,null,null,"GPa","","","","","",false,"out_of_range","results_discussion","The higher deformation relative to the Gyroid structure is attributed to the lower effective Young’s modulus of approximately 13.7 GPa, resulting from the bending-dominated behavior of the planar wall topology characteristic of the Schwarz P architecture."],["oa:W7202088778","Ti-6Al-4V","Elastic Modulus",114.0,null,null,null,"GPa","","","","","",false,"","methods","Table 1 Mechanical and Thermal Properties of Ti-6Al-4V Alloy [22,24] Property Symbol Value Unit Density ρ 4430 kg/m³ Elastic Modulus E 114 GPa Poisson's Ratio ν 0.34 – Coefficient of Thermal Expansion α 8.6 × 10⁻⁶ 1/°C"],["oa:W7203442946","Ti-40Zr-6Nb-2Sn-1.5O","elastic modulus",85.0,null,null,null,"GPa","123–298 K","","","tensile test","",false,"","results","Figure 1c presents the correlation between elastic modulus and temperature for the O1.5 alloy over a temperature range of 123-298 K."],["oa:W7203442946","Ti50.5Zr40Nb6Sn2O1.5","secant modulus method",0.2,null,null,null,"GPa","","","","tensile test","6 × 10-4 s-1",false,"out_of_range","methods","Young’s modulus was calculated from the elastic regime in the tensile stress–strain curves by the secant modulus method, and superelastic stress (σc) was determined by using 0.2% offset strain method."],["oa:W7203442946","Ti50.5Zr40Nb6Sn2O1.5","Young’s modulus",0.2,null,null,null,"GPa","","","","tensile test","6 × 10-4 s-1",false,"out_of_range","methods","Mechanical characterization The stress-strain curves were recorded using a Shimadzu AGS-X tensile machine and a WDT II-20 Instron test machine, both equipped with an environmental temperature control box, at a strain rate of 6 × 10-4 s-1."],["oa:W7203442946","Ti50.5Zr40Nb6Sn2O1.5","elastic modulus",0.2,null,null,null,"%","","as-cast","","tensile test","6 × 10-4 s-1",false,"unit_mismatch","discussion","In summary, we report a Ti50.5Zr40Nb6Sn2O1.5 superelastic alloy that simultaneously exhibits a large recovery strain while maintaining near-constant high superelastic stress and elastic modulus over a broad temperature range."],["oa:W7203699654","Ti-6Al-4V","Elastic Modulus (GPa)",115.42,111.31,117.21,null,"GPa","room temperature","as-built","","tensile test","",false,"","results","Sample 0.2% Yield Strength (MPa) Ultimate Tensile Strength (MPa) Elongation at Break (%) Elastic Modulus (GPa) 1 862.76 912.69 9.64 111.31 2 870.44 925.33 9.32 116.89 3 869.23 923.33 8.76 116.04 4 873.50 925.00 8.16 117.21 5 865.02 916.08 8.68 115.67 Average 868.20 920.49 8.91 115.42 S.D."],["oa:W7203699654","Ti-6Al-4V","elastic modulus",110.0,null,null,null,"GPa","room temperature","as-built coaxial wire-LMD","","tensile test","",false,"","discussion","Tensile The tensile tests showed that the laser deposited Ti-6Al-4V achieved near identical elastic modulus, yield strength, and ultimate tensile strength to the bulk material, indicating that rapid solidification preserved strength but reduced ductility."],["oa:W7203699654","Ti-6Al-4V","modulus of elasticity",115.4,null,null,null,"GPa","","","","","",false,"","results","The modulus of elasticity for the repaired region, measured at 115.4 GPa, closely matched that of the substrate (114.8 GPa), indicating their comparable stiffness."],["oa:W7203730344","Ti-6Al-4V","Young’s modulus",105.0,null,null,null,"GPa","","","","","",false,"","methods",""],["oa:W7204643144","Ti-35Nb-6Ta","reduced Young's Modulus",98.0,null,null,null,"GPa","room temperature","as-built SLM, 30 µm layer thickness","β","nanoindentation","",false,"","results","3.6 Mechanical properties Figure 12a Hardness and (b) reduced Young's Modulus measurements of Ti–20Nb–6Ta and Ti–35Nb–6Ta samples with thicknesses of 30 µm and 150 µm.Fig. 12 shows the hardness and reduced Young’s modulus (Er) obtained by nanoindentation of Ti–20Nb–6Ta and Ti–35Nb–6Ta alloys, both produced with layer thicknesses of 30 µm and 150 µm."],["oa:W7204643144","Ti-20Nb-6Ta","reduced Young's Modulus",108.0,null,null,null,"GPa","room temperature","as-built SLM, 150 µm layer thickness","α + β","nanoindentation","",false,"","results","3.6 Mechanical properties Figure 12a Hardness and (b) reduced Young's Modulus measurements of Ti–20Nb–6Ta and Ti–35Nb–6Ta samples with thicknesses of 30 µm and 150 µm.Fig. 12 shows the hardness and reduced Young’s modulus (Er) obtained by nanoindentation of Ti–20Nb–6Ta and Ti–35Nb–6Ta alloys, both produced with layer thicknesses of 30 µm and 150 µm."],["oa:W7204643144","Ti-35Nb-6Ta","elastic modulus",0.0,null,null,null,"","","","","","",false,"unit_missing","results","The Ti–20Nb–6Ta alloy exhibits higher ultimate ten sile strength, whereas the Ti–35Nb–6Ta alloy shows greater ductility and a lower elastic modulus."],["oa:W7204643144","Ti-20Nb-6Ta","elastic modulus",0.0,null,null,null,"","","150 µm thickness","","","",false,"unit_missing","results","For both Ti–35Nb–6Ta and Ti–20Nb–6Ta alloys, an increase in thickness showed a significant (p < 0.5) additional reduc tion in the elastic modulus."],["oa:W7204643144","Ti-35Nb-6Ta","elastic modulus",0.0,null,null,null,"","","150 µm thickness","","","",false,"unit_missing","results","For both Ti–35Nb–6Ta and Ti–20Nb–6Ta alloys, an increase in thickness showed a significant (p < 0.5) additional reduc tion in the elastic modulus."],["oa:W7204643144","Ti-35Nb-6Ta","elastic modulus",0.0,null,null,null,"","","","","","",false,"unit_missing","results","Compared with con ventional biomedical Ti alloys, both Ti–Nb–Ta alloys show a reduced elastic modulus, particularly Ti–35Nb–6Ta, whose modulus is approximately half that reported for Ti Grade 2 and Ti–6Al–4V [84]."],["oa:W7204643144","Ti-35Nb-6Ta","tensile modulus",0.0,null,null,null,"","","150 µm thickness","","tensile test","",false,"unit_missing","results","Figure 13 shows the engineering stress–strain curve for Ti–20Nb–6Ta and Ti–35Nb–6Ta alloys processed by PBF- LB/M with a layer thickness of 150 µm."],["oa:W7204643144","Ti-35Nb-6Ta","Young’s modulus",50.0,null,null,null,"GPa","room temperature","as-built PBF-LB/M","","tensile test","",false,"","abstract","Tensile tests demon strated that Young’s modulus reached values as low as 50 GPa for Ti–35Nb–6Ta."],["oa:W7204643144","Ti-35Nb-6Ta","reduced Young's Modulus",97.0,null,null,null,"GPa","room temperature","as-built SLM, 150 µm layer thickness","β","nanoindentation","",false,"","results","3.6 Mechanical properties Figure 12a Hardness and (b) reduced Young's Modulus measurements of Ti–20Nb–6Ta and Ti–35Nb–6Ta samples with thicknesses of 30 µm and 150 µm.Fig. 12 shows the hardness and reduced Young’s modulus (Er) obtained by nanoindentation of Ti–20Nb–6Ta and Ti–35Nb–6Ta alloys, both produced with layer thicknesses of 30 µm and 150 µm."],["oa:W7204643144","Ti-20Nb-6Ta","tensile modulus",0.0,null,null,null,"","","150 µm thickness","","tensile test","",false,"unit_missing","results","Figure 13 shows the engineering stress–strain curve for Ti–20Nb–6Ta and Ti–35Nb–6Ta alloys processed by PBF- LB/M with a layer thickness of 150 µm."],["oa:W7204643144","Ti-20Nb-6Ta","reduced Young's Modulus",105.0,null,null,null,"GPa","room temperature","as-built SLM, 30 µm layer thickness","α'' + β","nanoindentation","",false,"","results","3.6 Mechanical properties Figure 12a Hardness and (b) reduced Young's Modulus measurements of Ti–20Nb–6Ta and Ti–35Nb–6Ta samples with thicknesses of 30 µm and 150 µm.Fig. 12 shows the hardness and reduced Young’s modulus (Er) obtained by nanoindentation of Ti–20Nb–6Ta and Ti–35Nb–6Ta alloys, both produced with layer thicknesses of 30 µm and 150 µm."],["oa:W7204643144","Ti-35Nb-6Ta","Young’s modulus",45.0,null,null,null,"GPa","","as-built SLM, 150 µm layer thickness","β-phase","","",false,"","conclusions","For 150 µm specimens, Ti–20Nb–6Ta exhibited higher tensile strength associ ated with α-phase formation, whereas Ti–35Nb–6Ta dis played lower Young’s modulus and enhanced ductility due to its high Nb content."],["oa:W7204643144","","reduced Young's modulus",0.0,null,null,null,"","","","","nanoindentation","",false,"unit_missing","results","For the reduced Young's modulus (Fig. 12b), determined by nanoindentation, it is observed that alloys with lower Nb content exhibit a higher value (p < 0.5)."],["oa:W7204718970","Ti-6Al-4V","Elasticitymodule",112.0,110.0,114.0,null,"GPa","room temperature","","","tensile test","",false,"","abstract","Chemical composition and percentage content of individual components of the Ti6Al4V titanium alloy used for testing V Fe N C AI Mn Mo Sn Z Cr Cu Pd !S Ti 4.576 0.144 0.186 0.023 6.628 0.013 0.218 0.005 0.001 0.038 0.001 0.001 0.025 88.32 Table 2.Physical and mechanical properties of the Ti6Al4V titanium alloy Elasticitymodule Tensilestrength Yield strength FatiguestrengthRz Density E[Gpa] Rm [MPa] Rp0.2 [MPa] [MPa]for10^7cycles p[g/cm3] 110 ÷114 960 ÷970 850÷900 620÷725 4.5 the adhesive layer th"],["oa:W7204802450","Ti-6Al-4V","elastic modulus (E)",0.0,null,null,null,"","","room temperature (RT)","","","",true,"unit_missing","conclusions","Our results indicated that changing the DT in the cryogenic bath makes it possible to obtain higher or lower yield stress and elastic modulus for the Ti6Al4V ELI alloy compared to the original values (at RT)."],["oa:W7204802450","Ti-6Al-4V","E",80.91,null,null,null,"GPa","room temperature","12 h DT","","","",false,"","results","Additionally, at 12 h DT, we observed the lowest elastic modulus (80.91 GPa), corresponding to 91.72% of the room-temperature value (88.22 GPa)."],["oa:W7204802450","Ti-6Al-4V","E",88.22,null,null,null,"GPa","room temperature","as-built (RT)","","","",false,"","results","At one hour DT, the σy is 5.94% higher (693.50 MPa) than σy at RT (654.60 MPa), causing an 8.96% increase in the elastic modulus (E), from 88.22 GPa to 96.08 GPa."],["oa:W7204802450","Ti-6Al-4V","E",96.08,null,null,null,"GPa","room temperature","1 h DT","","","",false,"","results","At one hour DT, the σy is 5.94% higher (693.50 MPa) than σy at RT (654.60 MPa), causing an 8.96% increase in the elastic modulus (E), from 88.22 GPa to 96.08 GPa."],["oa:W7204802450","Ti-6Al-4V","elastic modulus (E)",0.0,null,null,null,"","","cryogenic treatment (CT)","","","",true,"unit_missing","conclusions","Our results indicated that changing the DT in the cryogenic bath makes it possible to obtain higher or lower yield stress and elastic modulus for the Ti6Al4V ELI alloy compared to the original values (at RT)."],["oa:W7205416925","Ti-6Al-4V","module d’Young",40.0,null,null,null,"GPa","700 °C","","","","",false,"","discussion",""],["oa:W7206344798","Ti-24Nb-4Zr-8Sn","módulo de Young",42.0,null,null,null,"GPa","","hot-rolled","","tensile test","",false,"","abstract","Por otro lado, el estudio de la aleación Ti–24Nb–4Zr–7.9Sn (wt.%) de Hao y colaboradores (2007) mostró, con los ensayos de tracción, que esta aleación en estado de laminación en caliente presenta un comportamiento elástico no lineal, peculiar, con una deformación máxima recuperable de hasta el 3,3% y un módulo de Young de 42 GPa."],["oa:W7206344798","Ti-35Nb-7Zr-5Ta","módulo de Young",55.0,null,null,null,"GPa","","treated","","","",false,"","abstract","Se trata de una aleación compuesta por elementos libres de toxicidad y que no provocan una respuesta inmunológica y que, además, posee uno de los módulos de Young más bajo de las aleaciones actuales, 60 GPa el cual puede ser reducido por la aplicación de algunos tratamientos hasta 55 GPa (Figura 3)."],["oa:W7206344798","Ti-35Nb-7Zr-5Ta","módulo de Young",60.0,null,null,null,"GPa","","","","","",false,"","abstract","Se trata de una aleación compuesta por elementos libres de toxicidad y que no provocan una respuesta inmunológica y que, además, posee uno de los módulos de Young más bajo de las aleaciones actuales, 60 GPa el cual puede ser reducido por la aplicación de algunos tratamientos hasta 55 GPa (Figura 3)."],["oa:W7206344798","Ti-35Nb-7Zr-5Ta","módulo elástico",57.1,null,null,null,"GPa","","","","","",false,"","methods","La aleación base TNZT presenta un módulo elástico de 57,10 GPa mientras que el de la aleación TNZHTS es de 61,06 GPa."],["oa:W7206344798","Ti-35Nb-5Ta-4Sn-4Zr-3Hf","módulo elástico",61.06,null,null,null,"GPa","","","","","",false,"","methods","La aleación base TNZT presenta un módulo elástico de 57,10 GPa mientras que el de la aleación TNZHTS es de 61,06 GPa."],["oa:W7206666202","","módulo elástico",81.5,77.0,86.0,null,"GPa","","","","","",false,"","abstract",""],["oa:W7206802230","Ti-4.5Al-3V-2Mo-2Fe","Módulo de elasticidad (E)",7.7078,7.5666,7.849,null,"GPa","room temperature","","","tensile test","",false,"out_of_range","methods",""],["oa:W7206802230","Ti-4.5Al-3V-2Mo-2Fe","módulo de elasticidad promedio",7.7078,null,null,null,"GPa","","","","tensile test","",false,"out_of_range","methods",""],["oa:W7206802230","Ti-4.5Al-3V-2Mo-2Fe","módulo de elasticidad",7.7078,null,null,null,"GPa","room temperature","","","tensile test","",false,"out_of_range","methods",""],["oa:W7207900513","Ti-6Al-4V","modulu pružnosti",190.0,null,null,null,"GPa","","","","","",false,"","abstract","Nejvyšší hodnoty modulu pružnosti 190 GPa dosáhl vzorek T0 a nejnižší hodnoty 170 GPa dosáhl vzorek T700/160."],["oa:W7207900513","Ti-6Al-4V","modulu pružnosti",170.0,null,null,null,"GPa","","","","","",false,"","abstract","Nejvyšší hodnoty modulu pružnosti 190 GPa dosáhl vzorek T0 a nejnižší hodnoty 170
