Repository: akhtar07/tisci-explorer

# TiSci Explorer

A read-only, static explorer for **TiSci**, an autonomous research agent for titanium alloys. TiSci reads the
titanium-alloy literature, builds a knowledge graph and a table of measured values, proposes hypotheses where the
graph has gaps, and tests them with DFT (MACE / VASP) and the ICME-lite multiscale chain.

**Live site:** https://akhtar07.github.io/tisci-explorer/

The site has seven sections:

| Section | What it shows |
|---|---|
| Overview | Corpus → graph → facts → hypotheses → verdicts, with the snapshot's counts |
| Worked example | One full loop for W in α-Ti: graph path, hypothesis, novelty check, DFT test, verdict, follow-up, DAMASK |

File: data/facts/elongation.json (part 31 of 38)
"untreated","","tensile test","",false,"","table","Untreated\t878.3\t2.1\t5.9\t0.3\t3.03 × 107\t0.09 × 107"],["oa:W4407532047","ZTC4","Elongation, δ (%)",7.5,null,null,null,"%","-196 °C","DCT36","","tensile test","",false,"","table","DCT36\t−196 °C\t36\t916.5\t7.5\tBest"],["oa:W4407532047","ZTC4","Elongation, δ (%)",6.8,null,null,null,"%","-196 °C","DCT48","","tensile test","",false,"","table","DCT48\t−196 °C\t48\t875.9\t6.8\t"],["oa:W4407532047","PDCT","Elongation (%)",7.6,null,null,0.1,"%","room temperature","PDCT12","","tensile test","",false,"","table","PDCT12\t884.4\t1.7\t7.6\t0.1\t4.91 × 107\t0.11 × 107"],["oa:W4407532047","ZTC4","Elongation, δ (%)",7.5,null,null,null,"%","-196 °C","DCT24","","tensile test","",false,"","table","DCT24\t−196 °C\t24\t893.2\t7.5\t"],["oa:W4407532047","ZTC4","Elongation, δ",7.2,null,null,null,"%","","PMT20","","","",false,"","table","PMT20\t3\t20\t901.9\t7.2\t"],["oa:W4407532047","ZTC4","Elongation, δ",6.9,null,null,null,"%","","PMT40","","","",false,"","table","PMT40\t3\t40\t899.3\t6.9\t"],["oa:W4407532047","ZTC4","Elongation, δ",7.3,null,null,null,"%","","PMT30","","","",false,"","table","PMT30\t3\t30\t912.5\t7.3\tBest N"],["oa:W4407532047","","elongation",7.6,7.6,7.6,null,"%","","optimized PDCT","","","",false,"","conclusions","- (1)The tensile strength, elongation and fracture absorption energy of the optimized PDCT sample were 921.4 MPa, 7.6%, and 5.47 × 107 J/m3, respectively, showing increases of 4.9%, 28.8% and 80.5% compared with the untreated sample."],["oa:W4407532047","ZTC4","Elongation, δ",5.9,null,null,null,"%","","untreated","","","",false,"","table","Untreated\t/\t/\t878.3\t5.9\tBest B"],["oa:W4407532047","ZTC4","Elongation, δ",6.6,null,null,null,"%","","PMT2","","","",false,"","table","PMT2\t2\t30\t901.6\t6.6"],["oa:W4407532047","ZTC4","Elongation, δ",7.3,null,null,null,"%","","PMT3","","","",false,"","table","PMT3\t3\t30\t912.5\t7.3"],["oa:W4407532047","ZTC4","Elongation, δ",7.1,null,null,null,"%","","PMT4","","","",false,"","table","PMT4\t4\t30\t910.4\t7.1"],["oa:W4407532047","ZTC4","Elongation, δ",6.9,null,null,null,"%","","PMT5","","","",false,"","table","PMT5\t5\t30\t897.1\t6.9"],["oa:W4407532047","PDCT","Elongation (%)",7.6,null,null,0.2,"%","room temperature","PDCT36","","tensile test","",false,"","table","PDCT36\t921.4\t1.7\t7.6\t0.2\t5.47 × 107\t0.12 × 107"],["oa:W4407750503","TiAl4822/Ti6Al4V MIL","deformation",7.28,null,null,null,"%","room temperature","","","","",false,"","results_discussion","The bending strength was measured as 1114.1 MPa, while the deformation reached 7.28%. shows the load–deformation curve and crack propagation characteristics of the composites."],["oa:W4407750503","TiAl4822/Ti6Al4V MIL","Tensile Strain (%)",2.3,null,null,null,"%","650 °C","","","tensile test","",false,"","table","TiAl4822/Ti6Al4V MIL (650 °C)\t416.6\t2.30"],["oa:W4407750503","TiAl4822/Ti6Al4V MIL","Tensile Strain (%)",1.13,null,null,null,"%","room temperature","","","tensile test","",false,"","table","TiAl4822/Ti6Al4V MIL (RT)\t636.9\t1.13"],["oa:W4407750503","TiAl4822","elongation",0.25,null,null,null,"%","room temperature","","","","",false,"","results_discussion","The initial TiAl4822 alloy exhibits a room temperature tensile strength of 411.8 MPa and an elongation of 0.25%."],["oa:W4407750503","Ti43Al9V-Y/Ti6Al4V LMC","Tensile Strain (%)",0.66,null,null,null,"%","room temperature","","","tensile test","",false,"","table","Ti43Al9V-Y/Ti6Al4V LMC (RT) []\t654.3\t0.66"],["oa:W4407750503","TiAl4822","Tensile Strain (%)",0.25,null,null,null,"%","room temperature","","","tensile test","",false,"","table","TiAl4822 (RT)\t411.8\t0.25"],["oa:W4407750503","TiAl4822/Ti6Al4V MIL","tensile strain",1.13,null,null,null,"%","room temperature","","","","",false,"","conclusions","The tensile strength of the MIL composite is measured at 636.9 MPa, with a tensile strain of 1.13%, representing a substantial improvement over the TiAl4822 alloy."],["oa:W4407750503","TiAl4822/Ti6Al4VMIL","tensile strain",2.3,null,null,null,"%","650 °C","","","","",false,"","results_discussion","The tensile strength is 416.6 MPa at 650 °C, and the tensile strain is 2.30%."],["oa:W4407750503","TiAl4822/Ti6Al4VMIL","elongation",1.13,null,null,null,"%","room temperature","","","","",false,"","results_discussion","The composite exhibits a tensile strength of 636.9 MPa and an elongation of 1.13%."],["oa:W4408534170","Ti-6Al-4V","elongation",12.8,null,null,null,"%","room temperature","as-built WLAM","","tensile test","",false,"","abstract","Tensile testing demonstrated that the WLAM deposits exhibited superior mechanical properties, with a yield strength of 910 MPa, ultimate tensile strength of 1015 MPa, and elongation of 12.8%, outperforming conventional wrought Ti64 alloys."],["oa:W4408534170","Ti-6Al-4V","elongation",7.5,null,null,null,"%","room temperature","TIG-welded","","tensile test","",false,"","abstract","Conversely, the TIG-welded joints exhibited reduced mechanical properties, with a yield strength of 812 MPa, ultimate tensile strength of 917 MPa, and elongation of 7.5%, primarily attributed to microstructural coarsening in the weld region."],["oa:W4408534170","","elongation",5.15,null,null,null,"%","","","","","",false,"","results","Meanwhile, it can be observed that A #1 in a and B-W #2 in b have lower elongation compared to other samples (A #1 = 5.15%, B-W #2 = 4.2%)."],["oa:W4408534170","","elongation",4.2,null,null,null,"%","","","","","",false,"","results","Meanwhile, it can be observed that A #1 in a and B-W #2 in b have lower elongation compared to other samples (A #1 = 5.15%, B-W #2 = 4.2%)."],["oa:W4408534170","","elongation",5.16,null,null,null,"%","","","","","",false,"","results","Notable, the A #1 specimen, shown in a, exhibited an elongation of 5.16%."],["oa:W4408534170","Ti-6Al-4V","elongation",4.2,4.2,4.2,null,"%","","","","","",false,"","results","Although no CT scan data are available for samples B and B-W to conclusively confirm the internal defect distribution, it is inferred that the observed rapid fracture and reduced elongation of 4.2% are primarily due to these surface-visible defects."],["oa:W4408591864","CP-Ti Grade 2","ductility",0.0,null,null,null,"","","aged at 700 °C","","","",false,"unit_missing","methods","After 50 hours of pre-oxidation at 700 °C, specimens thicker than 100 µm showed some plasticity, though their ductility decreased as the specimen thickness decreased."],["oa:W4408591864","CP-Ti Grade 2","ductility",0.0,null,null,null,"","","aged at 700 °C","","","",false,"unit_missing","methods","Specimens with a thickness of 50 µm exhibited fully brittle behavior under tensile loading."],["oa:W4408767484","","Strain",0.33,0.1028,0.5564,null,"","","","","","",false,"unit_missing","results","Table 2: Comparison Between Fea and Tested Values PROPERTIES ANALYSIS VALUES TESTED VALUES Ultimate Strength 1.93Mpa 1.65Mpa Strain 0.55642 0.1028 Breaking Strength 0.5782Mpa 0.3666Mpa Stress 30050mpa 29060Mpa Deformation 20.65mm 25.7mm"],["oa:W4408770476","CNTs/Ti+HT","elongation",26.59,null,null,null,"%","room temperature","","","tensile test","",false,"","results_discussion","For the CNTs/Ti+HT sample, the yield strength, tensile strength, and elongation are 317.84 MPa, 491.51 MPa, and 26.59%, respectively."],["oa:W4408770476","CNTs/Ti","elongation",27.51,null,null,null,"%","room temperature","","","tensile test","",false,"","results_discussion","For the sample of CNTs/Ti, the yield strength, tensile strength, and elongation are 303.38 MPa, 419.65 MPa, and 27.51%, respectively."],["oa:W4408770476","CP-Ti Grade 2","elongation",29.15,null,null,null,"%","room temperature","","","tensile test","",false,"","results_discussion","The yield strength (YS), tensile strength (UTS), and elongation (EL) of pure titanium are 272.24 MPa, 379.16 MPa, and 29.15%, respectively."],["oa:W4408831588","","elongation",10.825,2.65,19.0,null,"%","","","","","",false,"","conclusions","By slightly adjusting the alloy composition (0.15 at.%) and varying the heat treatment parameters, a series of alloys with a wide range of elongation from 2.65% to 19% were developed, while maintaining alloy strengths between 955 and 1081 MPa, providing design flexibility for diverse applications. - (2)The formation of nano-sized precipitates below the TEM detection threshold plays a crucial role in balancing the strength and ductility."],["oa:W4408831588","HF2-ST","elongation",19.0,null,null,null,"%","","","","","",false,"","results","Comparing the properties of the HF2-ST alloy with the HF1-ST alloy, it is found that both the yield strength and elongation of HF2-ST (955 MPa, 19.0%) are close to those of HF1-ST (971 MPa, 17.5%)."],["oa:W4408831588","HF2-525-60","elongation",2.65,null,null,null,"%","","aged at 525 °C for 60 min","","","",false,"","discussion","This led to a marked reduction in elongation, which dropped to 2.65% at a yield strength of 960 MPa."],["oa:W4408831588","HF1-600-30","Elongation (%)",0.35,0.2,0.5,0.15,"%","room temperature","","","tensile test","",false,"","table","HF1-600-30\t271 ± 6\t0.35 ± 0.15\tThis work"],["oa:W4408831588","HF2-525-30","elongation",14.0,null,null,null,"%","","","","","",false,"","results","Compared to the HF2-ST alloy, it is found that the yield strength of the HF2-525-30 alloy increased to 1037 MPa, while retaining 14% elongation, achieving a favorable balance of strength and ductility."],["oa:W4408831588","HF1-600-30","ductility",0.0,null,null,null,"","","","","","",false,"unit_missing","results","A brittle fracture occurred before the yield point, with an average yield strength of about 271 MPa and no observable ductility."],["oa:W4408831588","HF1-500-30","Elongation (%)",7.5,null,null,null,"%","room temperature","","","tensile test","",false,"","table","HF1-500-30\t1081\t7.5\t[]"],["oa:W4408831588","HF2-ST","Elongation (%)",19.0,17.0,21.0,2.0,"%","room temperature","","","tensile test","",false,"","table","HF2-ST\t955 ± 25\t19 ± 2\tThis work"],["oa:W4408831588","HF2-525-30","Elongation (%)",14.0,13.0,15.0,1.0,"%","room temperature","","","tensile test","",false,"","table","HF2-525-30\t1037 ± 17\t14 ± 1\tThis work"],["oa:W4408831588","HF2-525-60","elongation",2.65,null,null,null,"%","","","","","",false,"","results","The HF2-525-60 alloy, in contrast, exhibits a strength of 960 MPa and elongation of 2.65%."],["oa:W4408831588","HF1-500-30","elongation",7.5,null,null,null,"%","room temperature","aged at 500 °C for 30 min","","tensile test","1 × 10−3 s−1",false,"","abstract","Aging at 500 °C for just 30 min resulted in a marked reduction in elongation, from 17.5% to 7.5%."],["oa:W4408831588","","ductility from",7.5,null,null,null,"%","","","","","",false,"","discussion","In our study, discontinuously distributed precipitates with a thickness of approximately 5 nm caused a reduction in ductility from 17.5% to 7.5%."],["oa:W4408831588","HF1-500-30","elongation",14.0,null,null,null,"%","room temperature","aged at 500 °C for 30 min","","tensile test","1 × 10−3 s−1",false,"","abstract","By adjusting the Fe composition and heat treatment parameters, the quantity of Hf2Fe at the grain boundaries of (TiZrHfNbTa)100−xFex alloy was effectively controlled, achieving a balanced combination of strength of 1037 MPa and elongation of 14%."],["oa:W4408831588","","ductility from",17.5,null,null,null,"%","","","","","",false,"","discussion","In our study, discontinuously distributed precipitates with a thickness of approximately 5 nm caused a reduction in ductility from 17.5% to 7.5%."],["oa:W4408831588","","elongation",2.65,null,null,null,"%","room temperature","","","tensile test","1 × 10−3 s−1",false,"","abstract","Furthermore, this method enabled ductility modulation over a wide range, with elongation varying from 2.65% to 19% while maintaining alloy strength between 955 and 1081 MPa, providing valuable insights for tailoring these alloys to diverse application requirements."],["oa:W4408831588","HF2-525-30","elongation retained",14.0,null,null,null,"%","","aged at 525 °C for 30 min","","","",false,"","discussion","Upon aging at 525 °C for 30 min (HF2-525-30), although no precipitates were visible through SEM or TEM (e and c), the yield strength increased to 1037 MPa while the elongation retained about 14%."],["oa:W4408831588","","elongation",19.0,null,null,null,"%","room temperature","","","tensile test","1 × 10−3 s−1",false,"","abstract","Furthermore, this method enabled ductility modulation over a wide range, with elongation varying from 2.65% to 19% while maintaining alloy strength between 955 and 1081 MPa, providing valuable insights for tailoring these alloys to diverse application requirements."],["oa:W4408831588","HF1-ST","elongation",17.5,null,null,null,"%","","","","","",false,"","results","Comparing the properties of the HF2-ST alloy with the HF1-ST alloy, it is found that both the yield strength and elongation of HF2-ST (955 MPa, 19.0%) are close to those of HF1-ST (971 MPa, 17.5%)."],["oa:W4408831588","HF1-ST","Elongation (%)",17.5,null,null,null,"%","room temperature","","","tensile test","",false,"","table","HF1-ST\t971\t17.5\t[]"],["oa:W4408831588","HF2-525-30","elongation",14.0,null,null,null,"%","","","","","",false,"","conclusions","The HF2-525-30 alloy, in which no precipitates were observed in either SEM or TEM, exhibited a balanced combination of 1037 MPa strength and approximately 14% elongation. - (3)Thermodynamic calculations using Thermo-Calc, validated against experimental data, provided reliable phase stability information."],["oa:W4408831588","HF2-525-60","Elongation (%)",2.65,2.5,2.8,0.15,"%","room temperature","","","tensile test","",false,"","table","HF2-525-60\t960 ± 50\t2.65 ± 0.15\tThis work"],["oa:W4409211086","Ti-6Al-4V","fracture strain (FS)",14.8,null,null,null,"%","","","","","",false,"","results_discussion","Further parameters like fracture strain (FS) were determined with FS ≈ 14.8% while the ultimate tensile strength (UTS) was estimated with UTS ≈ 870 MPa."],["oa:W4409211086","Ti-6Al-4V","elongation at break (FS)",24.0,null,null,null,"%","","","","","",false,"","results_discussion","As a result of the compression tests, the elongation at break (FS) also increases up to FS ≈ 24% which is comparable to the literature ()."],["oa:W4409444875","Ti6Al4V-10Nb","total elongation",15.6,null,null,null,"%","room temperature","as-built L-PBF","martensitic α'","tensile test","",false,"","conclusions","Good ductility (total elongation of 15.6%) and high strength (UTS of 1135 MPa) are obtained with the addition of 10 wt.% Nb (i.e., the Ti6Al4V-10Nb alloy)."],["oa:W4409444875","Ti6Al4V-10Nb","total elongation",15.6,null,null,null,"%","room temperature","as-printed","","tensile test","",false,"","results_discussion","As shown in , the Ti6Al4V-10Nb alloy shows a total elongation of 15.6%."],["oa:W4409444875","Ti6Al4V-3Nb","total elongation",10.5,null,null,null,"%","room temperature","as-printed","","tensile test","",false,"","results_discussion","The extra strengthening caused by the solution of Nb atoms leads to a higher strength of the Ti6Al4V-1Nb and Ti6Al4V-3Nb than the Ti6Al4V alloy. b shows that the total elongation of the Ti6Al4V alloy is 8.7%, and it increases slightly to 10.5% after adding 3 wt.% Nb."],["oa:W4409444875","Ti-6Al-4V","total elongation",8.7,null,null,null,"%","room temperature","as-printed","","tensile test","",false,"","results_discussion","The extra strengthening caused by the solution of Nb atoms leads to a higher strength of the Ti6Al4V-1Nb and Ti6Al4V-3Nb than the Ti6Al4V alloy. b shows that the total elongation of the Ti6Al4V alloy is 8.7%, and it increases slightly to 10.5% after adding 3 wt.% Nb."],["oa:W4409444875","Ti-6Al-4V","total elongation",8.7,null,null,null,"%","room temperature","as-built L-PBF","","tensile test","",false,"","results_discussion","As shown in , the as-printed Ti6Al4V alloy shows a high strength of around 1050 MPa, and total elongation of 8.7%, which is comparable to the results reported in literature [,,,]."],["oa:W4409460641","VT1-0","plasticity",0.0,null,null,null,"","","IPD rolled nanostructured state","","","",false,"unit_missing","conclusions",""],["oa:W4410129300","Ti-5Al-5Mo-5V-3Cr","ductility at 12.6% of elongation",12.6,null,null,null,"%","","EPT + SQT (GMES)","","uniaxial tensile","",false,"","discussion","It was also shown that the Ti55531 titanium alloy treated by EPT+SQT (GMES) recorded improvements in both strength and formality, reaching an ultimate tensile strength of 1280MPa and ductility at 12.6% of elongation [8]."],["oa:W4410130712","Ti-6Al-4V","elongation",0.1456,null,null,null,"","room temperature","as-built SLM","","tensile test","",false,"unit_missing","methods","Young Modulus E = 106 GPa, Yield Strength σy = 1009 MPa, Ultimate Tensile Strength σr = 1129 MPa, Frature Strength σf = 853 MPa, Yield Strain εy = 0.0112, elongation ε = 0.1456, Strain hardening exponent n = 0.0446, and Strength coefficient H = 1358 MPa were determined by mechanical tests according ASTME8/8M-22 [19]."],["oa:W4410186389","SiC/Ti6Al4V/TiAl4822","Tensile strain",1.42,null,null,null,"%","room temperature","","","tensile test","",false,"","conclusions","The SiC fiber-reinforced TiAl4822/Ti6Al4V layered composite exhibits a tensile strength of 727.65 MPa and a tensile strain of 1.42%, with an elastic modulus of 176 GPa."],["oa:W4410186389","SiC/Ti6Al4V/TiAl4822","Tensile strain",1.42,null,null,null,"%","room temperature","","","tensile test","",false,"","results_discussion","The tensile strength of the Ti6Al4V/TiAl4822 layered composite is 636.9 MPa, with an elongation of 1.13%, an elastic modulus of 135 GPa, and a flexural strengthof1114.1MPa.ThetensilestrengthoftheSiCfiber-reinforced Ti6Al4V/TiAl4822 layered composite is 727.65 MPa, with a tensile strainof1.42%,anelasticmodulusof176GPa,andaflexuralstrength of 1353.6 MPa."],["oa:W4410186389","TiAl4822/Ti6Al4V","Elongation",1.13,null,null,null,"%","room temperature","","","tensile test","",false,"","results_discussion","00 2025 Figure 12 TiAl4822/Ti6Al4V and SiC fiber-reinforced TiAl4822/Ti6Al4V layered composites: (a) room temperature tensile stress-strain curve; (b) bending displacement-load curve Table 4 TiAl4822/Ti6Al4V and SiC fiber-reinforced TiAl4822/Ti6Al4V layered composites Materials Tensile strength (MPa) Elongation (%) Elastic modulus (GPa) Flexural strength (MPa) TiAl4822/Ti6Al4V 636.9 1.13 135 1114.1 SiC/Ti6Al4V/TiAl4822 727.65 1.42 176 1353.6 ceeded, TiC and Ti5Si3 were saturated by C and Si."],["oa:W4410398153","Ti-6Al-4V","tensional strain",14.55,null,null,null,"%","room temperature","as-built SLM","","tensile test","",false,"","results_discussion","Among them, the sample with an overlap rate of 20% has a tensional strain of 10.41%, and the sample with an overlap rate of 31.4% has a tensional strain of 14.55%."],["oa:W4410398153","Ti-6Al-4V","tensional strain",10.41,null,null,null,"%","room temperature","as-built SLM","","tensile test","",false,"","results_discussion","Among them, the sample with an overlap rate of 20% has a tensional strain of 10.41%, and the sample with an overlap rate of 31.4% has a tensional strain of 14.55%."],["oa:W4410907491","","延伸率",25.0,20.0,30.0,null,"%","","","","","",false,"","abstract",""],["oa:W4410952321","Ti-6Al-4V","strains exceeding 5%",5.0,5.0,5.0,null,"%","","","","","",false,"","results_discussion","However, these models exhibit significant ductility before fracture, with strains exceeding 5%, indicating that the overall design possesses the characteristics of ductile materials."],["oa:W4410952321","Ti-6Al-4V","strain ranges between 10% and 15%",12.5,10.0,15.0,null,"%","","","","","",false,"","results_discussion","Upon failure of both structural models, the strain ranges between 10% and 15%, further confirming that the models are composed of ductile materials [,]."],["oa:W4410983038","Ti-6Al-4V","strain at break",5.3,6.0,4.6,0.4,"%","","as-built L-PBF","","","",false,"","results_discussion","After that, the value decreases with increasing laser power, 6.0 ± 0.4% (125 W), 4.6 ± 0.7% (150 W) and 4.0 ± 0.5% (175 W)."],["oa:W4410983038","Ti-6Al-4V","elongation",12.5,null,null,null,"%","room temperature","as-built L-PBF","","tensile test","",false,"","results_discussion","Fig 5 and Fig 6d show that the elongation of as-built samples is the highest at a laser power of 100 W, while the tensile strength reaches its peak at a laser power of 150 W."],["oa:W4410983038","Ti-6Al-4V","strain at break",6.5,null,null,null,"%","","as-built L-PBF","","","",false,"","results_discussion","In contrast, the strain at break of the current study was lower for all energy densities (less than 7%) which is lower than wrought Ti-6Al-4V which commonly produced over 10%, 12−14% in Murr et al. [52] and 21% in Shunmugavel’s work [51]."],["oa:W4410983038","Ti-6Al-4V","strain at break",4.8,3.0,6.6,0.5,"%","","as-built L-PBF","","","",false,"","results_discussion","In the case of strain at break (Fig 5e), the value increases from 3.0 ± 0.5% at 75 W to 6.6 ± 0.5% at 100 W."],["oa:W4410983038","Ti-6Al-4V","strain at break",4.3,4.0,4.0,0.5,"%","","as-built L-PBF","","","",false,"","results_discussion","After that, the value decreases with increasing laser power, 6.0 ± 0.4% (125 W), 4.6 ± 0.7% (150 W) and 4.0 ± 0.5% (175 W)."],["oa:W4410983038","Ti-6Al-4V","elongation",1.525,0.05,3.0,null,"%","","","","","",false,"","conclusions","PLOS One | https://doi.org/10.1371/journal.pone.0325276 June 3, 2025 17 / 20 • With laser power ranging from 75 to 175 W, elongation and yield strength varied approximately from 0.05–3% and 820– 1080 MPa, respectively."],["oa:W4410983038","Ti-6Al-4V","percent elongation",10.0,null,null,null,"%","room temperature","as-built L-PBF","","tensile test","",false,"","results_discussion","This as-built part also have less percent elongation than the minimum requirement of ASTM F2924-14 which requires at least 10% [49]."],["oa:W4410983038","Ti-6Al-4V","strain at break",5.3,6.0,4.6,0.7,"%","","as-built L-PBF","","","",false,"","results_discussion","After that, the value decreases with increasing laser power, 6.0 ± 0.4% (125 W), 4.6 ± 0.7% (150 W) and 4.0 ± 0.5% (175 W)."],["oa:W4410983038","Ti-6Al-4V","strain at break",12.5,null,null,null,"%","room temperature","as-built L-PBF","","tensile test","",false,"","results_discussion","(a) Yield stress (σy),(b) Ultimate tensile stress (σUTS), (c) Young’s modulus (E), and (d) Strain at break (ε). https://doi.org/10.1371/journal.pone.0325276.g006"],["oa:W4411435212","","δ",1.1,null,null,null,"%","","","","tensile test","",false,"","abstract","Tensile testing of the weld joints revealed a strength level approximately 90% of that of the base metal when using pulse mode (σu = 1100 MPa, δ = 1.1 %, 335–390 HV0.2) and not less than 80% when using direct current modes."],["oa:W4411450475","Ti-Cr-Zr-Al","εu",10.2,null,null,null,"%","","","","","",false,"","abstract","This structural heterogeneity achieves extremely high yield/tensile strength of ≈1532/1869 MPa in our alloys, which in turn promotes the emission of massive < c + a > dislocations from N‐rich LAGBs and coherent interfaces through stress‐activated bow‐out and cross‐slip processes for relatively large εu ≈10.2%."],["oa:W4411450475","base alloy","uniform elongation εu",4.3,4.3,4.3,null,"%","","WQ","","","",false,"","results_discussion","The base alloys undergoing WQ and AC conditions show low yield strength σ0.2 (in the range of 900–1100 MPa), while due to the lack of < c + a > dislocations and the strain incompatibility of semi‐coherent αs/β PBs, the latter shows limited uniform elongation (εu ≈4.3%) and low strain hardening capability, which is a typical stress–strain response of duplex Ti alloys.[ ] Compared with base alloys, these 0.4N alloys manifest notably increased strength."],["oa:W4411450475","LM-AC 0.4N alloy","uniform elongation εu",3.2,3.2,3.2,null,"%","","","","","",false,"","results_discussion","In particular, the LM‐AC 0.4N alloys (without LAGBs and coherent PBs) confirm the conventional wisdom of the interstitial atoms‐poisoning effects in duplex Ti alloys,[ , ] i.e., the uniform elongation εu sharply dropped to ≈3.2% and the total elongation εf to ≈5.1%."],["oa:W4411450475","LM-AC 0.4N alloy","total elongation εf",5.1,5.1,5.1,null,"%","","","","","",false,"","results_discussion","In particular, the LM‐AC 0.4N alloys (without LAGBs and coherent PBs) confirm the conventional wisdom of the interstitial atoms‐poisoning effects in duplex Ti alloys,[ , ] i.e., the uniform elongation εu sharply dropped to ≈3.2% and the total elongation εf to ≈5.1%."],["oa:W4411450475","LML-WQ 0.4N alloy","uniform elongation εu",10.2,10.2,10.2,null,"%","","","","","",false,"","results_discussion","In contrast, the LML‐WQ 0.4N alloys (with LAGBs and coherent PBs) exhibit the highest σ0.2 of ≈1532 ± 23 MPa and σUTS of ≈1869 ± 18 MPa, associated with significant strain hardening capability thus large εu ≈10.2%, which is higher than that of the WQ base alloy (εu ≈9.7%)."],["oa:W4411450475","WQ base alloy","uniform elongation εu",9.7,9.7,9.7,null,"%","","","","","",false,"","results_discussion","In contrast, the LML‐WQ 0.4N alloys (with LAGBs and coherent PBs) exhibit the highest σ0.2 of ≈1532 ± 23 MPa and σUTS of ≈1869 ± 18 MPa, associated with significant strain hardening capability thus large εu ≈10.2%, which is higher than that of the WQ base alloy (εu ≈9.7%)."],["oa:W4411802935","Ti-7.2Al-2Nb-1.8Mo-0.4Si","EL",5.9,null,null,null,"%","room temperature","","","","",false,"","conclusions","At room temperature, the UTS, YS, and EL of the alloy were 1035 MPa, 965 MPa, and 5.9%, respectively."],["oa:W4411802935","Ti-7.2Al-2Nb-1.8Mo-0.4Si","EL",15.5,null,null,null,"%","600 °C","","","","",false,"","conclusions","The UTS, YS, and EL of the designed alloy at 600 °C were 629 MPa, 478 MPa, and 15.5%, respectively."],["oa:W4411802935","Ti-7.2Al-2Nb-1.8Mo-0.4Si","EL",5.9,null,null,0.21,"%","room temperature","","","tensile test","",false,"","methods","At room temperature, the alloy also exhibits relatively excellent performance, with average values of UTS, YS, and EL being 1035 MPa (σ = 14.76 MPa), 965 MPa (σ = 9.71 MPa), and 5.9% (σ = 0.21%), respectively."],["oa:W4411802935","Ti-7.2Al-2Nb-1.8Mo-0.4Si","EL",15.5,null,null,0.97,"%","600 °C","","","tensile test","",false,"","methods","As shown in and , the average values of UTS, YS, and EL of the alloy at 600 °C are 629 MPa (σ = 18.38 MPa), 478 MPa (σ = 14.19 MPa), and 15.5% (σ = 0.97%), respectively."],["oa:W4411930565","Ti-6Al-4V","ductility",0.0,null,null,null,"","","as-manufactured (heat treatment A)","martensitic α'","","",false,"unit_missing","results","The as-manufactured gyroids (heat treatment A) displayed relatively low ductility (consistent with the typical martensitic microstructure in PBF-LB/M Ti-6Al-4V) with many showing partial failure at their peak load."],["oa:W4412040159","TA15","fracture elongation (EL)",14.4,null,null,1.4,"%","room temperature","HIPed","","tensile test","",false,"","results","Quasi-In Situ EBSD As shown in b, the HIPed TA15 alloy exhibits a yield strength (YS) of 909 ± 26 MPa, an ultimate tensile strength (UTS) of 943 ± 27 MPa, and a fracture elongation (EL) of 14.4 ± 1.4%."],["oa:W4412040159","TA15","EL",10.3,null,null,null,"%","room temperature","as-built","","tensile test","",false,"","results","In contrast, the as-built alloy shows a higher YS of 975 MPa and UTS of 1057 MPa, but a lower EL of 10.3%."],["oa:W4412091603","Ti-5Al-5Mo-5V-3Cr","compression at fracture",42.7,null,null,null,"%","","as-built","","compression test","",false,"","results_discussion","The as-built additively manufactured samples are characterized by a higher average compressive strength (2181 MPa) and a significantly enhanced compression at fracture (42.7%) compared to the reference material."],["oa:W4412091603","Ti-5Al-5Mo-5V-3Cr","elongation",7.8,null,null,null,"%","","as-built","","tensile test","",false,"","results_discussion","In contrast, a lower tensile strength of 826 MPa with a higher elongation of 7.8% was determined."],["oa:W4412091603","Ti-5Al-5Mo-5V-3Cr","total compression strain at fracture",21.0,null,null,null,"%","","","","compression test","",false,"","results_discussion","In the compression tests, an ultimate strength of approximately 2000 MPa was achieved, with a total compression strain at fracture of around 21%."],["oa:W4412191504","Ti65","total elongation",10.0,null,null,null,"%","room temperature","","","tensile test","",false,"","results","At room temperature, the alloy exhibits remarkable strength with an ultimate tensile strength (UTS) of 1144 MPa, while maintaining a total elongation of 10.0%."],["oa:W4412191504","Ti65","plasticity",45.0,null,null,null,"%","700 °C","","","tensile test","",false,"","results","However, when tested at 700 °C, the material shows dramatically different behavior: the UTS decreases substantially to 456 MPa (a 60% reduction), but the plasticity improves remarkably to 45% elongation."],["oa:W4412635612","Ti-6Al-4V","elongation",16.2,null,null,null,"%","","AT","","","",false,"","methods","In the AT state, the specimens presented outstanding tensile properties, including a tensile strength of approximately 1030 MPa, a yield strength of about 955 MPa, an elongation of 16.2%, and an area reduction of 47.2% (b,c)."],["oa:W4412635612","Ti-6Al-4V","elongation",16.3,null,null,null,"%","","HIP","","","",false,"","methods","In the HIP state, the specimens retained an excellent combination of a tensile strength of approximately 935 MPa, yield strength of about 850 MPa, elongation of 16.3%, and area reduction of 44.1%."],["oa:W4412676211","Ti-29Al","δ, %",23.0,null,null,null,"%","","","","","",false,"","results_discussion","Alloy No. Phase composition of the alloy σu, MPa δ, % α2 γ 1 77 23 230 –* 2 16 84 385 0.4 3 14 86 510 0.6 *not determined due to the high fragility of the sample."],["oa:W4412676211","Ti-29Al","δ, %",0.4,null,null,null,"%","","","","","",false,"","results_discussion","Alloy No. Phase composition of the alloy σu, MPa δ, % α2 γ 1 77 23 230 –* 2 16 84 385 0.4 3 14 86 510 0.6 *not determined due to the high fragility of the sample."],["oa:W4412676211","Ti-29Al","δ, %",0.6,null,null,null,"%","","","","","",false,"","results_discussion","Alloy No. Phase composition of the alloy σu, MPa δ, % α2 γ 1 77 23 230 –* 2 16 84 385 0.4 3 14 86 510 0.6 *not determined due to the high fragility of the sample."],["oa:W4412676211","Ti-29Al-7Nb-2Mo","plasticity",0.6,null,null,null,"%","","","","","",false,"","results_discussion","Due to the introduction of the modifying element rhenium into the alloy, the strength is increased to 510 MPa, which is 1.5 times higher compared to the data for the Ti–29Al–7Nb–2Mo system, and the plasticity is increased to 0.6%."],["oa:W4412882903","Ti-6Al-4V","Elongation (ε) at break",14.0,null,null,null,"%","","","","","",false,"","methods","S/N Material Property 304L Steel TI-6AL-4V 1 Density (ρ) 7.9 g/cm3 4.43g/cm3 2 Young’s Modulus (E) 200 GPa 113.8GPa 3 Ultimate Tensile Strength 564 MPa 950Mpa 4 Elongation (ε) at break 58% 14% 5 Poisson’s Ratio (v) 0.28 0.33 6 Tensile Yield Strength 190 MPa 870MPa 7 Fatigue Strength 430 MPa 510MPa 8 Shear Modulus 81 GPa 44GPa 9 Shear Strength 370 MPa 550MPa"],["oa:W4412930195","Ti-6Al-4V","Elongation at Break",14.0,null,null,null,"%","room temperature","","","","",false,"","table","Elongation at Break\t14%"],["oa:W4412940422","0.36 O alloy","strain to failure",7.9,null,null,null,"%","room temperature","","","tensile test","",false,"","results_discussion","Tensile and fatigue properties The engineering stress‒strain curves (Fig. 2a) show that 0.36 O alloy achieves an excellent combination of yield strength (1758 MPa) and ultimate tensile strength (1779 MPa), with a strain to failure of up to 7.9%."],["oa:W4412940422","0.22 O alloy","strain to failure",4.8,null,null,null,"%","room temperature","","","tensile test","",false,"","results_discussion","Compared to the 0.36 O alloy containing the LRO-O structure, the 0.22 O alloy exhibits lower yield strength (1641 MPa), ultimate tensile strength (1704 MPa), and strain to failure (4.8%)."],["oa:W4413107351","","tensile strain",1.89,null,null,null,"%","","","","","",false,"","results","As can be seen from Fig. 8b, when the carbon content increases from 0 to 0.6 at%, the tensile strength increases from 352.1 MPa to 431.6 MPa, while the tensile strain rises from 1.49 to 1.89%."],["oa:W4413107351","","tensile strain",1.49,null,null,null,"%","","","","","",false,"","results","As can be seen from Fig. 8b, when the carbon content increases from 0 to 0.6 at%, the tensile strength increases from 352.1 MPa to 431.6 MPa, while the tensile strain rises from 1.49 to 1.89%."],["oa:W4413107351","","strain",1.15,null,null,null,"%","room temperature","","","tensile test","",false,"","results","When the amount of added carbon reached 1.5 at%, the tensile strength and strain decreased to 265.8 MPa and 1.15% respectively."],["oa:W4413107351","","strain",13.3,null,null,null,"%","room temperature","","","compressive test","",false,"","results","When the carbon content is 0.6 at%, the alloy exhibits the best compressive properties at room temperature, with the compressive strength and strain of 1704 MPa and 13.3% respectively."],["oa:W4413107351","","compressive strain",12.5,null,null,null,"%","800 °C","","","high temperature compressive test","",false,"","results","As illustrated, after 0.6 at% carbon is added, the high temperature compressive properties are enhanced significantly, with the compressive stress increases from 900 MPa to 1074 MPa and compressive strain corresponding to the maximum compressive stress increases from 11.3 to 12.5% respectively."],["oa:W4413107351","high Nb-TiAl-0.6 C","tensile strain",1.89,null,null,null,"%","room temperature","","","","",false,"","conclusions","(3) Under the synergistic effects of phase composition, C solution strengthening, Ti2AlC precipitation strength ening and fine crystal strengthening, the high Nb-TiAl-0.6 C alloy exhibits the best overall performance, with the microhardness, tensile strength, tensile strain, compressive stress and strain at room temperature are 501.4 HV, 431.6 MPa, 1.89%, 1704 MPa, 13.3% respectively, and compressive stress and strain corre sponding to the maximum compressive stress at 800 °C are 1074 MPa and 12"],["oa:W4413107351","high Nb-TiAl-0.6 C","compressive strain",13.3,null,null,null,"%","room temperature","","","","",false,"","conclusions","(3) Under the synergistic effects of phase composition, C solution strengthening, Ti2AlC precipitation strength ening and fine crystal strengthening, the high Nb-TiAl-0.6 C alloy exhibits the best overall performance, with the microhardness, tensile strength, tensile strain, compressive stress and strain at room temperature are 501.4 HV, 431.6 MPa, 1.89%, 1704 MPa, 13.3% respectively, and compressive stress and strain corre sponding to the maximum compressive stress at 800 °C are 1074 MPa and 12"],["oa:W4413107351","high Nb-TiAl-0.6 C","compressive strain",12.5,null,null,null,"%","800 °C","","","","",false,"","conclusions","(3) Under the synergistic effects of phase composition, C solution strengthening, Ti2AlC precipitation strength ening and fine crystal strengthening, the high Nb-TiAl-0.6 C alloy exhibits the best overall performance, with the microhardness, tensile strength, tensile strain, compressive stress and strain at room temperature are 501.4 HV, 431.6 MPa, 1.89%, 1704 MPa, 13.3% respectively, and compressive stress and strain corre sponding to the maximum compressive stress at 800 °C are 1074 MPa and 12"],["oa:W4413218486","Ti-6Al-4V","elongation",10.0,10.0,10.0,null,"%","","","martensitic α′","","",false,"","discussion","A fully martensitic microstructure is usually recognized as hard and brittle with high strength and low ductility, although there is recently reported research showing that the α′ martensitic structure may not be inherently brittle and could have good ductility (~10% elongation) [,]. summarizes the reported mechanical properties corresponding to martensitic, fine α+β lamellar, and coarse α+β lamellar microstructures."],["oa:W4413283312","Ti-6Al-4V","elongation rate",40.0,40.0,40.0,null,"%","","as-welded","","tensile test","",false,"","results_discussion","Regarding plasticity, the weakest regions of the filling layers are primarily located at the bottom and top (#1, #4, #8, #11), with an elongation rate approximately 40% that of the BM."],["oa:W4413283312","Ti-6Al-4V","post-fracture elongation rate",8.75,8.0,9.5,null,"%","","as-welded","","tensile test","",false,"","results_discussion","However, the middle section of the filling layers demonstrates good plasticity, with a post-fracture elongation rate of 8–9.5%, reaching up to 70% of the BM’s value."],["oa:W4413283312","Base material","Elongation/%",12.75,11.5,14.0,null,"%","","","","","",false,"","table","Base material\t900~931\t825~865\t11.5~14"],["oa:W4413283312","Filler metal","Elongation/%",13.8,13.8,13.8,null,"%","","","","","",false,"","table","Filler metal\t826\t677\t13.8"],["oa:W4413283312","Ti-6Al-4V","Elongation/%",5.17,null,null,null,"%","room temperature","as-welded","","tensile test","",false,"","table","#4\tAs-welded\t868\t796\t5.17"],["oa:W4413283312","Ti-6Al-4V","Elongation/%",7.5,null,null,null,"%","room temperature","annealing","","tensile test","",false,"","table","Annealing\t873\t799\t7.5"],["oa:W4413283312","Ti-6Al-4V","Elongation/%",5.33,null,null,null,"%","room temperature","as-welded","","tensile test","",false,"","table","#8\tAs-welded\t899\t814\t5.33"],["oa:W4413283312","Ti-6Al-4V","Elongation/%",6.5,null,null,null,"%","room temperature","annealing","","tensile test","",false,"","table","Annealing\t901\t831\t6.5"],["oa:W4413378127","Ti-6Al-4V","Elongation (%)",10.0,null,null,null,"%","","","","","",false,"","table","TC4\t110\t0.34\t310\t830\t895\t10"],["oa:W4413580739","Ti-6Al-4V","elongation at failure",-21.0,null,null,null,"%","","","","","",false,"out_of_range","results","In terms of the eﬀect of the printing orientation observed in the me chanical properties, the elongation at failure decreases approximately of 21% for HSS (p<0.05) and 26% (p≤0.05) for LSS from vertical to 20° ori ented struts."],["oa:W4413580739","Ti-6Al-4V","elongation at failure",-26.0,null,null,null,"%","","","","","",false,"out_of_range","results","In terms of the eﬀect of the printing orientation observed in the me chanical properties, the elongation at failure decreases approximately of 21% for HSS (p<0.05) and 26% (p≤0.05) for LSS from vertical to 20° ori ented struts."],["oa:W4413580739","Ti-6Al-4V","elongation at fracture",11.15,null,null,0.03,"%","room temperature","as-built SLM","lamellar","tensile test","",false,"","results","At the same time, elongation at fracture is consistent with the results obtained for strut specimens with 11.15 ± 0.03% for LSS and 6.78 ± 0.89% for HSS."],["oa:W4413580739","Ti-6Al-4V","elongation at fracture",6.78,null,null,0.89,"%","room temperature","as-built SLM","lamellar","tensile test","",false,"","results","At the same time, elongation at fracture is consistent with the results obtained for strut specimens with 11.15 ± 0.03% for LSS and 6.78 ± 0.89% for HSS."],["oa:W4413580739","Ti-6Al-4V","elongation at fracture",8.8,null,null,0.5,"%","room temperature","as-built SLM","lamellar","tensile test","",false,"","results","High-magnification details show the diﬀerence in surface roughness and fracture details between the LSS and HSS samples. measures 8.8 ± 0.5% versus 10.6 ± 1.0% measured for the LSS 90° strut."],["oa:W4413580739","Ti-6Al-4V","elongation at fracture",10.6,null,null,1.0,"%","room temperature","as-built SLM","lamellar","tensile test","",false,"","results","High-magnification details show the diﬀerence in surface roughness and fracture details between the LSS and HSS samples. measures 8.8 ± 0.5% versus 10.6 ± 1.0% measured for the
