Repository: akhtar07/tisci-explorer

# TiSci Explorer

A read-only, static explorer for **TiSci**, an autonomous research agent for titanium alloys. TiSci reads the
titanium-alloy literature, builds a knowledge graph and a table of measured values, proposes hypotheses where the
graph has gaps, and tests them with DFT (MACE / VASP) and the ICME-lite multiscale chain.

**Live site:** https://akhtar07.github.io/tisci-explorer/

The site has seven sections:

| Section | What it shows |
|---|---|
| Overview | Corpus → graph → facts → hypotheses → verdicts, with the snapshot's counts |
| Worked example | One full loop for W in α-Ti: graph path, hypothesis, novelty check, DFT test, verdict, follow-up, DAMASK |

File: data/facts/other.json (part 31 of 112)
back-pressure required is 100 MPa, below which the generation and propagation of major cracks along the shear direction of ECAP cannot be avoided."],["oa:W2223873246","Ti-15V-3Cr-3Sn-3Al","basal peak split into two peaks",0.0,null,null,null,"","","annealed at 500 °C for 24 hours","","","",false,"unmapped_property","conclusions","For the sample annealed at 500 °C for 24 hours, the basal peak is split into two peaks, implying the activity of non-basal slip system."],["oa:W2223873246","Ti-15V-3Cr-3Sn-3Al","partial recrystallization",0.0,null,null,null,"","","annealed at 700 °C for 2 hours","partially recrystallized with random texture","","",false,"unmapped_property","conclusions","The annealing treatment at 700 °C for 2 hours caused partial recrystallization with random texture."],["oa:W2223873246","Ti-15V-3Cr-3Sn-3Al","bonding zone width",250.0,null,null,null,"nm","","chip/chip interface","","","",false,"unmapped_property","conclusions","The chip/chip interface consists of bonding zone of ~250 nm and affected zone of ~500 nm in width."],["oa:W2223873246","Ti-15V-3Cr-3Sn-3Al","affected zone width",500.0,null,null,null,"nm","","chip/chip interface","","","",false,"unmapped_property","conclusions","The chip/chip interface consists of bonding zone of ~250 nm and affected zone of ~500 nm in width."],["oa:W2223873246","Ti-15V-3Cr-3Sn-3Al","lowest permissible operating temperature",500.0,null,null,null,"°C","","","","","",false,"unmapped_property","conclusions","Based on current results, in order to avoid the major cracks, the lowest permissible operating temperature is 500 °C with the aid of a back-pressure of 100 MPa."],["oa:W2223873246","Ti-15V-3Cr-3Sn-3Al","back-pressure",50.0,null,null,null,"MPa","","recycled at 500 °C with 50 MPa back-pressure","","","",false,"unmapped_property","conclusions","7.2 Ti-15V-3Cr-3Al-3Sn Machining Chip Recycling Ti-15V-3Cr-3Al-3Sn machining chips can be successfully recycled at 500 °C with a relatively low back-pressure of 50 MPa."],["oa:W2226018414","CP-Ti Grade 2","oxide layer thickness",380.0,364.0,396.0,16.0,"nm","","","","","",false,"unmapped_property","methods","This is ascribed to the higher thickness of the oxide layer in case of CP Ti (i.e. 380±16 nm) than in the case of Ti-6Al-4V (210±13 nm)."],["oa:W2226018414","Ti-6Al-4V","oxide layer thickness",210.0,197.0,223.0,13.0,"nm","","","","","",false,"unmapped_property","methods","This is ascribed to the higher thickness of the oxide layer in case of CP Ti (i.e. 380±16 nm) than in the case of Ti-6Al-4V (210±13 nm)."],["oa:W2233388212","Ti-6Al-4V","Cutting Force, Fc (N)",54.2057,null,null,null,"N","","","","","",false,"unmapped_property","methods",""],["oa:W2233388212","Ti-6Al-4V","cutting force, Fc",54.02,null,null,null,"N","","","","","",false,"unmapped_property","conclusions",""],["oa:W2238900832","","oxygen_content",48.71,41.81,48.71,null,"at.\\%","","","","","",false,"unmapped_property","results_discussion",""],["oa:W2238900832","","al_equivalent",10.43,7.59,10.43,null,"at.\\%","","","","","",false,"unmapped_property","results_discussion",""],["oa:W225294237","Ti-6Al-4V","Max. load",36.7,null,null,0.9,"kN","","","","tensile test","",false,"unmapped_property","results_discussion",""],["oa:W225294237","Ti-6Al-4V","Max. load",29.2,null,null,0.1,"kN","","","","tensile test","",false,"unmapped_property","results_discussion",""],["oa:W225294237","Ti-6Al-4V","Max. load",29.1,null,null,1.2,"kN","","","","tensile test","",false,"unmapped_property","results_discussion",""],["oa:W225294237","Ti-6Al-4V","Max. load",28.5,null,null,1.8,"kN","","","","tensile test","",false,"unmapped_property","results_discussion",""],["oa:W225294237","Ti-6Al-4V","Max. load",40.3,null,null,1.0,"kN","","","","tensile test","",false,"unmapped_property","results_discussion",""],["oa:W2253282333","Ti-6Al-4V","E",16500.0,null,null,null,"ksi","","","","","",false,"unmapped_property","results",""],["oa:W2253282333","Ti-6Al-4V","acousto-elastic coefficients",0.0001,null,null,null,"ksi-1","","forged billet","","","",false,"unmapped_property","results",""],["oa:W2253282333","Ti-6Al-4V","acousto-elastic coefficients",0.0001,null,null,null,"ksi-1","","forged billet","","","",false,"unmapped_property","results",""],["oa:W2253282333","Ti-6Al-4V","acousto-elastic coefficients",-0.0002,null,null,null,"ksi-1","","forged billet","","","",false,"unmapped_property","results",""],["oa:W2253282333","Ti-6Al-4V","acousto-elastic coefficients",0.0,null,null,null,"ksi-1","","forged billet","","","",false,"unmapped_property","results",""],["oa:W2253282333","Ti-6Al-4V","acousto-elastic coefficients",0.0001,null,null,null,"ksi-1","","forged billet","","","",false,"unmapped_property","results",""],["oa:W2253282333","Ti-6Al-4V","acousto-elastic coefficients",-0.0001,null,null,null,"ksi-1","","forged billet","","","",false,"unmapped_property","results",""],["oa:W2253282333","Ti-6Al-4V","Acousto-Thermal Coefficient",-0.0002,null,null,null,"1/°C","","forged billet","","","",false,"unmapped_property","results",""],["oa:W2253282333","Ti-6Al-4V","Acousto-Thermal Coefficient",-0.0002,null,null,null,"1/°C","","2.5% N","","","",false,"unmapped_property","results",""],["oa:W2253282333","Ti-6Al-4V","Acousto-Thermal Coefficient",-0.0002,null,null,null,"1/°C","","3.1% N","","","",false,"unmapped_property","results",""],["oa:W2253282333","Ti-6Al-4V","Acousto-Thermal Coefficient",-0.0002,null,null,null,"1/°C","","3.8% N","","","",false,"unmapped_property","results",""],["oa:W2253282333","Ti-6Al-4V","Acousto-Thermal Coefficient",-0.0002,null,null,null,"1/°C","","average","","","",false,"unmapped_property","results",""],["oa:W2253282333","Ti-6Al-4V","Acousto-Thermal Coefficient",-0.0002,null,null,null,"1/°C","","average","","","",false,"unmapped_property","results",""],["oa:W2253282333","Ti-6Al-4V","Acousto-Thermal Coefficient",-0.0001,null,null,null,"1/°C","","average","","","",false,"unmapped_property","results",""],["oa:W2253282333","Ti-6Al-4V","velocity",4.2,null,null,null,"mm/µs","","forged canted billet","","","",false,"unmapped_property","results",""],["oa:W2253282333","Ti-6Al-4V","thermal expansion coefficients",10.0,null,null,null,"10e-6/°C","","","","","",false,"unmapped_property","results",""],["oa:W2253282333","Ti-3.8%N","thermal expansion coefficients",7.0,null,null,null,"10e-6/°C","","","","","",false,"unmapped_property","results",""],["oa:W2254276444","CP-Ti Grade 2","Π1 <c+a> slip mode",400.0,null,null,null,"°C","400℃-800℃","","","","",false,"unmapped_property","methods",""],["oa:W2254276444","CP-Ti Grade 2","strain accommodated by Π1 <c+a> slip mode",90.0,null,null,null,"%","800℃","","","","",false,"unmapped_property","methods",""],["oa:W2254276444","CP-Ti Grade 2","Π1 <c+a> slip mode",25.0,null,null,null,"°C","25℃-300℃","","","","",false,"unmapped_property","methods",""],["oa:W2254276444","CP-Ti Grade 2","Π2 plane slip",27.0,null,null,null,"°C","27℃","","","","",false,"unmapped_property","methods",""],["oa:W2254276444","CP-Ti Grade 2","Π2 <c+a> slip",600.0,null,null,null,"°C","600℃","","","","",false,"unmapped_property","methods",""],["oa:W2255520123","Ti-6Al-4V","critical crack length",2.4,null,null,null,"mm","","as-built SLM","","LEFM equation","",true,"unmapped_property","discussion",""],["oa:W2255520123","Ti-6Al-4V","crack opening",225.0,200.0,250.0,null,"µm","","as-built SLM","","","",false,"unmapped_property","discussion",""],["oa:W2255520123","Ti-6Al-4V","crack depth",5.1,4.2,6.0,null,"mm","","as-built SLM","","","",false,"unmapped_property","discussion",""],["oa:W2255520123","Ti-6Al-4V","micro-flaws",100.0,100.0,200.0,null,"µm","","as-built SLM","martensitic α'","","",false,"unmapped_property","discussion",""],["oa:W2255520123","Ti-6Al-4V","residual stress levels",90.5,90.0,91.0,null,"%","","Beta Anneal","acicular α (transformed β)","","",false,"unmapped_property","conclusions",""],["oa:W2255520123","Ti-6Al-4V","cracking",5.0,4.0,6.0,null,"mm","","","","","",false,"unmapped_property","conclusions",""],["oa:W2260900515","Ti-40Nb","proportion of β phase",96.7,null,null,null,"%","","","","","",false,"unmapped_property","results_discussion","The proportion of β phase accounted in the alloy is 96.7%."],["oa:W2260900515","Ti-40Nb","micorhardness",1730.0,null,null,null,"MPa","","tempered","","","",false,"unmapped_property","results_discussion","After tempering, the micorhardness of the alloy is 1730MPa."],["oa:W2260900515","Ti-40Nb","misorientation angle less than 6.45 °",53.8,null,null,null,"%","","","","","",false,"unmapped_property","results_discussion","The misorientation angle less than 6.45 ° account for 53.8% of the alloy."],["oa:W2260900515","Ti-40Nb","small-angle grain boundaries within 5-15 °",30.6,null,null,null,"%","","","","","",false,"unmapped_property","results_discussion","The small-angle grain boundaries marked red curve(Less than 2-5 ° angle interface) holds 30.5 % of the total grain boundaries. grain boundaries within 5-15 ° marked green curve holds 30.6 % of the total grain boundaries."],["oa:W2260900515","Ti-40Nb","small-angle grain boundary less than 15 °",61.1,null,null,null,"%","","","","","",false,"unmapped_property","results_discussion","Small-angle grain boundary is less than 15 °, which accounted for 61.1% of the total boundaries."],["oa:W2260900515","Ti-40Nb","area",0.3,null,null,null,"micron","","","","","",false,"unmapped_property","conclusions","An area of less than 0.3 micron grains is about 6% of the total area."],["oa:W2260900515","Ti-40Nb","Small-angle grain boundaries (less than 15 °)",61.1,null,null,null,"%","","","","","",false,"unmapped_property","conclusions","Small-angle grain boundaries (less than 15 °) of Ti Nb40 alloy account for 61.1%."],["oa:W2272451747","","fracture load",329.21,null,null,41.05,"N","","","","","",false,"unmapped_property","table","Fracture load\t329.21±41.05\t527.01±39.77"],["oa:W2272451747","","fracture load",527.01,null,null,39.77,"N","","","","","",false,"unmapped_property","table","Fracture load\t329.21±41.05\t527.01±39.77"],["oa:W2272451747","","fracture strength",1.05,null,null,0.14,"MPa","","","","","",false,"unmapped_property","table","Fracture strength\t1.05±0.14\t1.54±0.18"],["oa:W2272451747","","fracture strength",1.54,null,null,0.18,"MPa","","","","","",false,"unmapped_property","table","Fracture strength\t1.05±0.14\t1.54±0.18"],["oa:W2272507718","Ti-6Al-4V","density",43.0,null,null,null,"%","","","","","",false,"unmapped_property","results",""],["oa:W2272507718","Ti-6Al-4V","failed under pure shear before 20% strain was reached",20.0,null,null,null,"%","","","","","",false,"unmapped_property","results",""],["oa:W2272507718","Ti-6Al-4V","plateau stress, σpl is defined as the mean stress between 20% and 30% strain",25.0,20.0,30.0,null,"%","","","","","",false,"unmapped_property","results",""],["oa:W2272507718","Ti-6Al-4V","pore sizes",628.0,360.0,896.0,null,"µm","","","","","",false,"unmapped_property","discussion",""],["oa:W2272507718","Ti-6Al-4V","pore sizes",495.0,400.0,590.0,null,"µm","","","","","",false,"unmapped_property","discussion",""],["oa:W2276340729","","transformation strain",11.0,11.0,11.0,null,"%","","","","","",false,"unmapped_property","abstract",""],["oa:W2276340729","Ti-6.25Nb-6.25Zr","maximum transformation strain",11.0,11.0,11.0,null,"%","","","","","",false,"unmapped_property","discussion",""],["oa:W2276340729","","transformation strain",3.5,2.5,4.5,null,"%","","","","","",false,"unmapped_property","discussion",""],["oa:W2276340729","","strains",10.0,10.0,10.0,null,"%","","","","","",false,"unmapped_property","conclusions",""],["oa:W2278729500","CP-Ti Grade 2","strength",535.0,350.0,370.0,null,"N/mm2","","","","","",false,"unmapped_property","methods","For the alloying from satellite electrodes, the strength is increasing intensively from 350 – 370 N/mm2 (for oxygen content 0.05 – 0.07%) to 700 N/mm2 (for oxygen content 0.4%)."],["oa:W2278729500","CP-Ti Grade 2","strength",700.0,700.0,700.0,null,"N/mm2","","","","","",false,"unmapped_property","methods","For the alloying from satellite electrodes, the strength is increasing intensively from 350 – 370 N/mm2 (for oxygen content 0.05 – 0.07%) to 700 N/mm2 (for oxygen content 0.4%)."],["oa:W2278729500","CP-Ti Grade 2","strength",585.0,350.0,370.0,null,"N/mm2","","","","","",false,"unmapped_property","methods","The technology of alloying from the gas phase provides more active strengthening from 350 – 370 N/mm2 for the oxygen content 0.05 – 0.07% to 800 N/mm2 (for oxygen content 0.27%)."],["oa:W2278729500","CP-Ti Grade 2","strength",800.0,800.0,800.0,null,"N/mm2","","","","","",false,"unmapped_property","methods","The technology of alloying from the gas phase provides more active strengthening from 350 – 370 N/mm2 for the oxygen content 0.05 – 0.07% to 800 N/mm2 (for oxygen content 0.27%)."],["oa:W2278729500","CP-Ti Grade 2","[O]",0.07,0.07,0.4,null,"%mas.","","","α and α'","","",false,"unmapped_property","methods","The microstructure of titanium (Fig. 6), obtained by alloying from the reaction mass residues mixture, containing from 0.07 to 0.40%mas.. oxygen, is formed by the α and α' phases, respectively."],["oa:W2278729500","CP-Ti Grade 2","[O]",0.4,0.4,0.4,null,"%mas.","","","martensitic α'","","",false,"unmapped_property","methods","With further increase of oxygen in titanium to 0.4%, the microstructure obtains a typical needle character that allows it to be classified as the α'-phase."],["oa:W2278729500","CP-Ti Grade 2","[O]",0.22,0.22,0.22,null,"%mas.","","","martensitic α'","","",false,"unmapped_property","methods","With the further increase of the oxygen content in titanium up to 0.22%mas., microstructure becomes a typical needle character that allows to classify it as the α'-phase."],["oa:W2278729500","CP-Ti Grade 2","[O]",0.09,0.09,0.09,null,"%mas.","","","","","",false,"unmapped_property","methods","а-[O]=0.09%mas. b-[O]=0.57%mas. c-[O]=0.73%mas."],["oa:W2278729500","CP-Ti Grade 2","[O]",0.57,0.57,0.57,null,"%mas.","","","","","",false,"unmapped_property","methods","а-[O]=0.09%mas. b-[O]=0.57%mas. c-[O]=0.73%mas."],["oa:W2278729500","CP-Ti Grade 2","[O]",0.73,0.73,0.73,null,"%mas.","","","","","",false,"unmapped_property","methods","а-[O]=0.09%mas. b-[O]=0.57%mas. c-[O]=0.73%mas."],["oa:W2278729500","CP-Ti Grade 2","[O]",0.053,0.053,0.053,null,"%mas.","","","","","",false,"unmapped_property","methods","[O]=0.053%mas [O]=0.075%mas [O]=0.11%mas"],["oa:W2278729500","CP-Ti Grade 2","[O]",0.075,0.075,0.075,null,"%mas.","","","","","",false,"unmapped_property","methods","[O]=0.053%mas [O]=0.075%mas [O]=0.11%mas"],["oa:W2278729500","CP-Ti Grade 2","[O]",0.11,0.11,0.11,null,"%mas.","","","","","",false,"unmapped_property","methods","[O]=0.053%mas [O]=0.075%mas [O]=0.11%mas"],["oa:W2278729500","CP-Ti Grade 2","[O]",0.23,null,null,null,"%mas","","","","","",false,"unmapped_property","methods","[O]=0.23%mas [O]=0.27%mas"],["oa:W2278729500","CP-Ti Grade 2","[O]",0.27,null,null,null,"%mas","","","","","",false,"unmapped_property","methods","[O]=0.23%mas [O]=0.27%mas"],["oa:W2278729500","CP-Ti Grade 2","[O]",0.053,null,null,null,"%mas","","","","","",false,"unmapped_property","methods","[O] = 0.053%mas."],["oa:W2278729500","CP-Ti Grade 2","[O]",0.27,null,null,null,"%mas","","","","","",false,"unmapped_property","methods","[O] = 0,27%mas."],["oa:W2278729500","CP-Ti Grade 2","[O]",0.075,null,null,null,"%mas","","","","","",false,"unmapped_property","methods","Fig. 11 – Structure of titanium, alloyed by oxygen from the gas phase, after annealing (а,b) and quenching (c,d): а,c - [O]=0.075%mas.; b,d - [O]=0.22%mas., ×100 Slika 11 – Struktura titanijuma legiranog kiseonikom iz gasne faze, nakon žarenja (a,b) i kaljenja (c,d): а,c - [O]=0.075%mas.; b,d - [O]=0.22%mas., ×100"],["oa:W2278729500","CP-Ti Grade 2","[O]",0.22,null,null,null,"%mas","","","","","",false,"unmapped_property","methods","Fig. 11 – Structure of titanium, alloyed by oxygen from the gas phase, after annealing (а,b) and quenching (c,d): а,c - [O]=0.075%mas.; b,d - [O]=0.22%mas., ×100 Slika 11 – Struktura titanijuma legiranog kiseonikom iz gasne faze, nakon žarenja (a,b) i kaljenja (c,d): а,c - [O]=0.075%mas.; b,d - [O]=0.22%mas., ×100"],["oa:W2278729500","CP-Ti Grade 2","[O]",0.053,null,null,null,"%mas","","","","","",false,"unmapped_property","methods","[O]=0.053%mas."],["oa:W2278729500","CP-Ti Grade 2","O",0.22,null,null,null,"%mas.","","","","","",false,"unmapped_property","methods","[O]=0.22 %mas."],["oa:W2278729500","CP-Ti Grade 2","Yield limit",325.0,null,null,null,"N/mm2","","as-cast","","","",false,"unmapped_property","methods","Relative elongation δ, % as-cast 0.053 430 325 25 deformed 0.053 640 595 16 as-cast 0.22 645 575 11 deformed 0.22 840 775 10"],["oa:W2278729500","CP-Ti Grade 2","Yield limit",595.0,null,null,null,"N/mm2","","deformed","","","",false,"unmapped_property","methods","Relative elongation δ, % as-cast 0.053 430 325 25 deformed 0.053 640 595 16 as-cast 0.22 645 575 11 deformed 0.22 840 775 10"],["oa:W2278729500","CP-Ti Grade 2","Yield limit",575.0,null,null,null,"N/mm2","","as-cast","","","",false,"unmapped_property","methods","Relative elongation δ, % as-cast 0.053 430 325 25 deformed 0.053 640 595 16 as-cast 0.22 645 575 11 deformed 0.22 840 775 10"],["oa:W2278729500","CP-Ti Grade 2","Yield limit",775.0,null,null,null,"N/mm2","","deformed","","","",false,"unmapped_property","methods","Relative elongation δ, % as-cast 0.053 430 325 25 deformed 0.053 640 595 16 as-cast 0.22 645 575 11 deformed 0.22 840 775 10"],["oa:W2279791786","Ti-6Al-4V","Pore size, Micro-CT (µm)",765.0,null,null,112.0,"µm","","","","","",false,"unmapped_property","methods",""],["oa:W2279791786","HP80","E.A.(MJm−3)",17.3,null,null,0.6,"MJ/m3","","","","","",false,"unmapped_property","results",""],["oa:W2281810137","CP-Ti Grade 2","coating thickness",1520.0,null,null,null,"µm","","","","","",false,"unmapped_property","results_discussion","The coating thickness (1520 μm) and hardness (800 HV) of TIG coating of titanium is significantly higher in comparison with thermal sprayed cast iron liner (500 μm and 400 HV) [18]."],["oa:W2284473731","","Yield 0.2% Offset",50800.0,49500.0,52100.0,null,"psi","room temperature","","","tensile test","0.0001/sec",false,"unmapped_property","conclusions",""],["oa:W2284473731","","macrohardness (RC)",50.0,null,null,null,"RC","","","","nanoindentation","",false,"unmapped_property","methods",""],["oa:W2284473731","Ti-6Al-4V","macrohardness",290.0,null,null,null,"kg/mm2","","","","macrohardness test","",false,"unmapped_property","results_discussion",""],["oa:W2284473731","CP-Ti Grade 2","Macrohardness",250.0,null,null,null,"HV(kg/mm2)","","annealed","","","",false,"unmapped_property","results_discussion",""],["oa:W2284473731","Ti-6Al-4V","Macrohardness",300.0,null,null,null,"HV(kg/mm2)","","fully annealed","","","",false,"unmapped_property","results_discussion",""],["oa:W2285960823","Ti-6Al-4V","β-phase",8.6,null,null,null,"%","","as-built SLM","","XRD","",false,"unmapped_property","results_discussion",""],["oa:W2285960823","Ti-6Al-4V","acicular martensitic phase",0.0,null,null,null,"","","as-built SLM","martensitic α'","","",false,"unmapped_property","results_discussion",""],["oa:W2285960823","Ti-6Al-4V","α phase is present as fine needles",0.0,null,null,null,"","","STA 700°C/1h","fine needles","","",false,"unmapped_property","results_discussion",""],["oa:W2287077258","Ti-26Nb","double yielding",0.0,null,null,null,"","","","","","",false,"unmapped_property","results_discussion",""],["oa:W2287077258","","strain",2.5,null,null,null,"%","","","","tensile test","",false,"unmapped_property","results_discussion",""],["oa:W2287077258","","heating",500.0,null,null,null,"K","","","","","",false,"unmapped_property","results_discussion",""],["oa:W2287077258","Ti-26Nb","largest strain recovered superelastically",0.0,null,null,null,"","","","","","",false,"unmapped_property","results_discussion",""],["oa:W2287077258","","d\\u0003=dT",4.4,null,null,null,"MPa/K","","","","","",false,"unmapped_property","results_discussion",""],["oa:W2287077258","","enthalpy",-340.0,null,null,null,"J/mol","260 K","","","","",false,"unmapped_property","results_discussion",""],["oa:W2287077258","","entropy",-1.3,null,null,null,"J/mol\\u0003K","260 K","","","","",false,"unmapped_property","results_discussion",""],["oa:W2287077258","Ti-50.3Ni","enthalpy",-1819.0,null,null,null,"J/mol","","single crystal","","","",false,"unmapped_property","results_discussion",""],["oa:W2287077258","Ti-50.3Ni","entropy",-7.69,null,null,null,"J/mol\\u0003K","","single crystal","","","",false,"unmapped_property","results_discussion",""],["oa:W2287077258","Ti-26Nb","stress-strain curves",0.0,null,null,null,"","","solution treated at 1173 K for 1.8 ks","","","",false,"unmapped_property","results_discussion",""],["oa:W2287077258","Ti-26Nb","shape memory eﬀect",0.0,null,null,null,"","77-273 K","solution treated at 1173 K for 1.8 ks","","","",false,"unmapped_property","results_discussion",""],["oa:W2287077258","Ti-26Nb","residual strain after unloading",0.0,null,null,null,"","","solution treated at 1173 K for 1.8 ks","","","",false,"unmapped_property","results_discussion",""],["oa:W2287077258","Ti-26Nb","As",210.0,null,null,null,"K","","solution treated at 1173 K for 3.6 ks","","","",true,"unmapped_property","results_discussion",""],["oa:W2287077258","Ti-26Nb","Af",315.0,null,null,null,"K","","solution treated at 1173 K for 3.6 ks","","","",true,"unmapped_property","results_discussion",""],["oa:W2287077258","Ti-26Nb","superelastic behavior",2.0,null,null,null,"%","","solution treated at 1173 K for 1.8 ks","","cyclic loading-unloading tensile test","",false,"unmapped_property","results_discussion",""],["oa:W2287077258","Ti-27Nb","superelastic behavior",2.0,null,null,null,"%","","solution treated at 1173 K for 1.8 ks","","cyclic loading-unloading tensile test","",false,"unmapped_property","results_discussion",""],["oa:W2287077258","Ti-27Nb","critical stress for slip",0.5,null,null,null,"%","room temperature","solution treated at 1173 K for 1.8 ks","","tensile test","",false,"unmapped_property","results_discussion",""],["oa:W2287077258","Ti-(22–25)at%Nb","shape memory effect",0.0,null,null,null,"","","solution treated at 1173 K for 3.6 ks","","","",false,"unmapped_property","conclusions",""],["oa:W2287077258","Ti-(25.5–27)at%Nb","superelastic behavior",0.0,null,null,null,"","","solution treated at 1173 K for 3.6 ks","","","",false,"unmapped_property","conclusions",""],["oa:W2287077258","","enthalpy for the martensitic transformation",-340.0,null,null,null,"J/mol","","","","","",false,"unmapped_property","conclusions",""],["oa:W2287077258","","entropy for the martensitic transformation",-1.3,null,null,null,"J/mol·K","","","","","",false,"unmapped_property","conclusions",""],["oa:W2287077258","Ti-(25–27)at%Nb","maximum recovered strain",3.0,null,null,null,"%","room temperature","solution treated at 1173 K for 3.6 ks","","","",false,"unmapped_property","conclusions",""],["oa:W2287077258","Ti-Nb (binary)","aging treatment increased the critical stress for slip and stabilized the superelastic behavior",0.0,null,null,null,"","","aged at 573 K for 3.6 ks","","","",false,"unmapped_property","conclusions",""],["oa:W2289576801","Grade 23 bar","microstructure",0.0,null,null,null,"","","heated to 482 °C for 1 minute in air","","","",false,"unmapped_property","conclusions",""],["oa:W2289576801","Grade 23 bar","microstructure",0.0,null,null,null,"","","heated to 482 °C for 2 minutes in air","","","",false,"unmapped_property","conclusions",""],["oa:W2289576801","Grade 23 bar","microstructure",0.0,null,null,null,"","","heated to 482 °C for 3 minutes in air","","","",false,"unmapped_property","conclusions",""],["oa:W2289576801","Grade 23 bar","microstructure",0.0,null,null,null,"","","heated to 482 °C for 3 minutes in lowvacuum","","","",false,"unmapped_property","conclusions",""],["oa:W2289576801","Grade 23 bar","microstructure",0.0,null,null,null,"","","heated to 482 °C for 10 minutes in air","","","",false,"unmapped_property","conclusions",""],["oa:W2289576801","Grade 23 bar","microstructure",0.0,null,null,null,"","","heated to 482 °C for 20 minutes in air","","","",false,"unmapped_property","conclusions",""],["oa:W2289576801","Grade 23 bar","microstructure",0.0,null,null,null,"","","heated to 871 °C for 3 minutes in air","","","",false,"unmapped_property","conclusions",""],["oa:W2289576801","Grade 23 bar","microstructure",0.0,null,null,null,"","","heated to 871 °C for 20 minutes in air","","","",false,"unmapped_property","conclusions",""],["oa:W2289576801","Ti-6Al-4V","6.2-7.2%",6.7,6.2,7.2,null,"%","438–871 °C","","","","",false,"unmapped_property","conclusions",""],["oa:W2289576801","CP-Ti Grade 23","layers of around 2-4 µm",3.0,2.0,4.0,null,"µm","","","","","",false,"unmapped_property","conclusions",""],["oa:W2289576801","CP-Ti Grade 23","alpha case region of with a thickness of around 50 µm",50.0,null,null,null,"µm","","","","","",false,"unmapped_property","conclusions",""],["oa:W2289576801","Ti-6Al-4V","bending temperature",427.0,null,null,null,"°C","","","","","",false,"unmapped_property","conclusions",""],["oa:W2289576801","Ti-6Al-4V","bending temperature",621.0,null,null,null,"°C","","","","","",false,"unmapped_property","conclusions",""],["oa:W2289576801","Ti-6Al-4V","microstructure change",0.0,null,null,null,"","482 °C","","","","",false,"unmapped_property","conclusions",""],["oa:W2289576801","Ti-6Al-4V","microstructural coarsening of alpha case formation",0.0,null,null,null,"","482 °C","","","","",false,"unmapped_property","conclusions",""],["oa:W2289576801","Ti-6Al-4V","oxide layers",2.0,null,null,null,"µm","","","","","",false,"unmapped_property","conclusions",""],["oa:W2289576801","Ti-6Al-4V","oxide layers",0.0,null,null,null,"","482 °C","","","","",false,"unmapped_property","conclusions",""],["oa:W2289576801","Ti-6Al-4V","oxide layers",0.0,null,null,null,"","482 °C","","","","",false,"unmapped_property","conclusions",""],["oa:W2291586880","Ti-6Al-4V","thickness of the transfer layer",4.01,null,null,0.89,"µm","","","","","",false,"unmapped_property","conclusions",""],["oa:W2291586880","Ti-6Al-4V","thickness of the transfer layer",0.67,null,null,0.2,"µm","","","","","",false,"unmapped_property","conclusions",""],["oa:W2291586880","Ti-6Al-4V","thickness of the transfer layer",3.74,null,null,0.077,"µm","","","","","",false,"unmapped_property","conclusions",""],["oa:W2295635898","Ti–Nb–Zr","maximum number of cycles to failure",0.0,null,null,null,"","","","nanosubgrained b-phase","","",false,"unmapped_property","methods",""],["oa:W2295635898","Ti-19.7Nb-5.8Ta","transformation yield stress",0.0,null,null,null,"","room temperature","","","","",false,"unmapped_property","methods",""],["oa:W2295635898","Ti–Nb–Zr","OCP growth",0.2,null,null,null,"%","","","","","",false,"unmapped_property","discussion",""],["oa:W2295635898","Ti–Nb–Ta","OCP growth",0.2,null,null,null,"%","","","","","",false,"unmapped_property","discussion",""],["oa:W2295635898","Ti–Nb–Zr","OCP variation",1.0,null,null,null,"%","","","","","",false,"unmapped_property","discussion",""],["oa:W2295635898","Ti–Nb–Ta","OCP variation",1.0,null,null,null,"%","","","","","",false,"unmapped_property","discussion",""],["oa:W2295635898","Ti–Nb–Zr","cell survival rate",42.0,null,null,null,"%","","","","","",false,"unmapped_property","discussion",""],["oa:W2295635898","Ti–Nb–Ta","cell survival rate",13.0,null,null,null,"%","","","","","",false,"unmapped_property","discussion",""],["oa:W2296272623","Ti-6Al-4V","impact energy",15.0,null,null,null,"%","","","","","",false,"unmapped_property","discussion","When samples contained α-case and the α-case was facing the impact force, a reduction of the impact energy was detected, by around 15%."],["oa:W2296272623","Ti-6Al-4V","energy",80.0,null,null,null,"%","","","","","",false,"unmapped_property","discussion","For samples in which the α-case was opposite to the incoming impact force, once the crack formed, the sample immediately broke with a large reduction in energy of around 80%."],["oa:W2297768092","titanium metal matrix composites","Specific Heat",610.0,null,null,null,"J/kg.ºK","","","","","",false,"unmapped_property","methods",""],["oa:W2297768092","titanium metal matrix composites","shear strain rate",450000.0,null,null,null,"s-1","","","","","",false,"unmapped_property","results_discussion",""],["oa:W2297768092","titanium metal matrix composites","temperature rise inside the ASB",585.0,null,null,null,"°C","","","","","",true,"unmapped_property","results_discussion",""],["oa:W2297768092","titanium metal matrix composites","temperature inside the ASB",610.0,null,null,null,"°C","","","","","",true,"unmapped_property","results_discussion",""],["oa:W2297768092","Ti-6Al-4V","Specific Heat (J/kg.K)",610.0,null,null,null,"J/kg.K","","","","","",false,"unmapped_property","methods",""],["oa:W2297768092","titanium metal matrix composites","critical damage",10.0,null,null,0.2,"MPa","room and high temperature","","","tensile test","",false,"unmapped_property","methods",""],["oa:W2299832385","Ti-7Nb","wear resistance",115.0,null,null,null,"BHN","","OBDH heat-treatment","","","",false,"unmapped_property","abstract",""],["oa:W2299832385","Ti","BHN",167.5,115.0,220.0,null,"BHN","","","","","",false,"unmapped_property","results",""],["oa:W2299832385","Ti-6Al-7Nb","Density",4.52,4.52,4.52,null,"gcm-3","","","","","",false,"unmapped_property","results",""],["oa:W2301931537","CP-Ti Grade 2","Pore Size Designed in CAD Model",200.0,200.0,200.0,null,"um","","","","","",false,"unmapped_property","table","Pore Size Designed in CAD Model (um)\t200\t500\t200 + 500"],["oa:W2301931537","CP-Ti Grade 2","Pore Size Designed in CAD Model",500.0,500.0,500.0,null,"um","","","","","",false,"unmapped_property","table","Pore Size Designed in CAD Model (um)\t200\t500\t200 + 500"],["oa:W2301931537","CP-Ti Grade 2","Pore Size Designed in CAD Model",350.0,200.0,500.0,null,"um","","","","","",false,"unmapped_property","table","Pore Size Designed in CAD Model (um)\t200\t500\t200 + 500"],["oa:W2301931537","CP-Ti Grade 2","Height",4.34,4.34,4.34,0.05,"mm","","","","","",false,"unmapped_property","table","Height (mm)\t4.34 ± 0.05\t4.54 ± 0.11\t4.52 ± 0.07"],["oa:W2301931537","CP-Ti Grade 2","Height",4.54,4.54,4.54,0.11,"mm","","","","","",false,"unmapped_property","table","Height (mm)\t4.34 ± 0.05\t4.54 ± 0.11\t4.52 ± 0.07"],["oa:W2301931537","CP-Ti Grade 2","Height",4.52,4.52,4.52,0.07,"mm","","","","","",false,"unmapped_property","table","Height (mm)\t4.34 ± 0.05\t4.54 ± 0.11\t4.52 ± 0.07"],["oa:W2301931537","CP-Ti Grade 2","Diameter",6.07,6.07,6.07,0.08,"mm","","","","","",false,"unmapped_property","table","Diameter (mm)\t6.07 ± 0.08\t6.13 ± 0.11\t6.13 ± 0.09"],["oa:W2301931537","CP-Ti Grade 2","Diameter",6.13,6.13,6.13,0.11,"mm","","","","","",false,"unmapped_property","table","Diameter (mm)\t6.07 ± 0.08\t6.13 ± 0.11\t6.13 ± 0.09"],["oa:W2301931537","CP-Ti Grade 2","Diameter",6.13,6.13,6.13,0.09,"mm","","","","","",false,"unmapped_property","table","Diameter (mm)\t6.07 ± 0.08\t6.13 ± 0.11\t6.13 ± 0.09"],["oa:W2301931537","CP-Ti Grade 2","Mass",207.6,207.6,207.6,11.3,"mg","","","","","",false,"unmapped_property","table","Mass (mg)\t207.6 ± 11.3\t138.4 ± 3.5\t182.4 ± 5.9"],["oa:W2301931537","CP-Ti Grade 2","Mass",138.4,138.4,138.4,3.5,"mg","","","","","",false,"unmapped_property","table","Mass (mg)\t207.6 ± 11.3\t138.4 ± 3.5\t182.4 ± 5.9"],["oa:W2301931537","CP-Ti Grade 2","Mass",182.4,182.4,182.4,5.9,"mg","","","","","",false,"unmapped_property","table","Mass (mg)\t207.6 ± 11.3\t138.4 ± 3.5\t182.4 ± 5.9"],["oa:W2302592293","Ti-6Al-4V","hardening coefficient",1797.0,null,null,null,"MPa","","","","","",false,"unmapped_property","methods","The stress-strain curve is transformed into true values and then fitted as Swift’s isotropic strain hardening law: = ( + ) n P K σ ε ε 0 (1) where σ is the flow stress; K=1797 MPa, the hardening coefficient; ε0=0.04168, the offset strain; εP is the plastic strain; n=0.1929, the hardening exponent."],["oa:W2302592293","Ti-6Al-4V","springback angles",5.3,null,null,null,"º","","","","","",false,"unmapped_property","results_discussion","The springback angles of experimental measurements are 5.3º, 15.7º, and 23.4º for bending radius of 7.5 mm, 15.0 mm, 22.5 mm, respectively."],["oa:W2302592293","Ti-6Al-4V","springback angles",15.7,null,null,null,"º","","","","","",false,"unmapped_property","results_discussion","The springback angles of experimental measurements are 5.3º, 15.7º, and 23.4º for bending radius of 7.5 mm, 15.0 mm, 22.5 mm, respectively."],["oa:W2302592293","Ti-6Al-4V","springback angles",23.4,null,null,null,"º","","","","","",false,"unmapped_property","results_discussion","The springback angles of experimental measurements are 5.3º, 15.7º, and 23.4º for bending radius of 7.5 mm, 15.0 mm, 22.5 mm, respectively."],["oa:W2304624889","","Apl (𝜀 in reciprocal seonds when sigma in megapascals) = 7.5E-2",0.075,null,null,null,"s-1/(MPa)","","","","","",false,"unmapped_property","conclusions",""],["oa:W2304624889","","Asp (𝜀 in reciprocal seconds when sigma in megapascals) = 3.8E4",38000.0,null,null,null,"s-1/(MPa)","","","","","",false,"unmapped_property","conclusions",""],["oa:W2304624889","","Activation energy for creep Qpl (kJ mole-1) = 150",150.0,null,null,null,"kJmol-1","","","","","",false,"unmapped_property","conclusions",""],["oa:W2304624889","","Grain boundary diffusion Dgb del0 (m3s-1) o α = 3.6E-16",0.0,null,null,null,"m3s-1","","","","","",false,"unmapped_property","conclusions",""],["oa:W2304624889","","Grain boundary diffusion Dgb del0 (m3s-1) o β = 5.4E-17",0.0,null,null,null,"m3s-1","","","","","",false,"unmapped_property","conclusions",""],["oa:W2304624889","","Activation Energy Qgb (kJ mol-1) o α = 97",97.0,null,null,null,"kJmol-1","","","","","",false,"unmapped_property","conclusions",""],["oa:W2304624889","","Activation Energy Qgb (kJ mol-1) o β = 153",153.0,null,null,null,"kJmol-1","","","","","",false,"unmapped_property","conclusions",""],["oa:W2304624889","","The initial radius of void was 8 µm.",8.0,null,null,null,"µm","","","","","",false,"unmapped_property","conclusions",""],["oa:W2304624889","Ti-64S","λ",0.0,null,null,null,"m","","","","surface profilometer","",false,"unmapped_property","conclusions",""],["oa:W2304624889","Ti-64S","d",0.0,null,null,null,"m","","","","surface profilometer","",false,"unmapped_property","conclusions",""],["oa:W2304624889","Ti-6242S","λ",0.0,null,null,null,"m","","","","surface profilometer","",false,"unmapped_property","conclusions",""],["oa:W2304624889","Ti-6242S","d",0.0,null,null,null,"m","","","","surface profilometer","",false,"unmapped_property","conclusions",""],["oa:W2304624889","Ti-54M","λ",0.0,null,null,null,"m","","","","surface profilometer","",false,"unmapped_property","conclusions",""],["oa:W2304624889","Ti-54M","d",0.0,null,null,null,"m","","","","surface profilometer","",false,"unmapped_property","conclusions",""],["oa:W2304624889","Ti-6242FG","Rq",1.31,null,null,null,"microns","","","","","",false,"unmapped_property","conclusions",""],["oa:W2304624889","Ti-54MFG","Rq",1.25,null,null,null,"microns","","","","","",false,"unmapped_property","conclusions",""],["oa:W2304624889","Ti-6242FG","Rmax",10.03,null,null,null,"microns","","","","","",false,"unmapped_property","conclusions",""],["oa:W2305533876","Ti-6Al-4V","rupture time",135.0,null,null,null,"h","450 °C","","","","",false,"unmapped_property","results",""],["oa:W2305533876","Ti-6Al-4V","rupture time",180.0,null,null,null,"h","600 °C","","","","",false,"unmapped_property","results",""],["oa:W2305533876","Ti-6Al-4V","activation energy",319.0,null,null,null,"kJ/mol","500–600 °C","","","","",false,"unmapped_property","results",""],["oa:W2305533876","Ti-6Al-4V","activation energy",251.0,null,null,null,"kJ/mol","450 °C","","","","",false,"unmapped_property","results",""],["oa:W2305533876","Ti-6Al-4V","activation energy",267.0,null,null,null,"kJ/mol","450 °C","","","","",false,"unmapped_property","results",""],["oa:W2305533876","Ti-6Al-4V","activation energy",300.0,null,null,null,"kJ/mol","450 °C","","","","",false,"unmapped_property","results",""],["oa:W2305533876","Ti-6Al-4V","activation energy",309.0,null,null,null,"kJ/mol","450 °C","","","","",false,"unmapped_property","results",""],["oa:W2305533876","Ti-6Al-4V","activation energy",320.0,null,null,null,"kJ/mol","450 °C","","","","",false,"unmapped_property","results",""],["oa:W2305533876","Ti-6Al-4V","activation energy",326.0,null,null,null,"kJ/mol","450 °C","","","","",false,"unmapped_property","results",""],["oa:W2317883181","high Nb-TiAl alloy","bending strength increases by 16.2%",16.2,null,null,null,"%","","","","","",false,"unmapped_property","conclusions","The bending strength increases by 16.2%."],["oa:W2319460255","Ti-6Al-4V","average strain rates",0.015,null,null,null,"/s","","","","","0.015/s",false,"unmapped_property","conclusions","Average strain rates at critical area can be estimated for these two loading cases: 0.015/s Fig. 42 Stress strain curves at different strain rate 123"],["oa:W2319460255","Ti-6Al-4V","peak load",23830.9,null,null,null,"N","","","","","",true,"unmapped_property","conclusions","The predicted COD1 value at the instant of the ﬁrst crack initiation is 2.21mm, and the peak load from the numerical simulation is 23,830.9N which is higher than the experimental tested average peak force value 19,643.36N."],["oa:W2319460255","Ti-6Al-4V","COD1 value at first crack initiation",2.21,null,null,null,"mm","","","","","",true,"unmapped_property","conclusions","The predicted COD1 value at the instant of the ﬁrst crack initiation is 2.21mm, and the peak load from the numerical simulation is 23,830.9N which is higher than the experimental tested average peak force value 19,643.36N."],["oa:W2319460255","Ti-6Al-4V","peak load",23815.8,null,null,null,"N","","","","","",true,"unmapped_property","conclusions","The predicted COD1 value at ﬁrst crack initiation is 2.4mm, and the peak load from the XSHELL prediction is 23,815.8N, which is higher than the experimental tested average peak value 20,435.88N."],["oa:W2319460255","Ti-6Al-4V","COD1 value at first crack initiation",2.4,null,null,null,"mm","","","","","",true,"unmapped_property","conclusions","The predicted COD1 value at ﬁrst crack initiation is 2.4mm, and the peak load from the XSHELL prediction is 23,815.8N, which is higher than the experimental tested average peak value 20,435.88N."],["oa:W2319460255","Ti-6Al-4V","strain rate",0.0007,null,null,null,"/s","","","","","0.66e-3/s",false,"unmapped_property","conclusions","The strain rate has been estimated close to the gauge for both loading rates (0.66 10−3 s−1 and 0.66s−1)."],["oa:W2319460255","Ti-6Al-4V","strain rate",0.66,null,null,null,"/s","","","","","0.66/s",false,"unmapped_property","conclusions","The strain rate has been estimated close to the gauge for both loading rates (0.66 10−3 s−1 and 0.66s−1)."],["oa:W2325210128","Ti-1Al-8V-5Fe","inter-particle spacing",45.0,null,null,null,"nm","","STA 1,450-900-2","intragranular secondary α","TEM","",false,"unmapped_property","results","The secondary a precipitates seen in the TEM bright-ﬁeld images of STA 1,450-900-2 (Fig. 3c,d) are clearly much smaller (34 nm wide and 66 nm long) and with an inter-particle spacing less than 45 nm, and hence much more densely distributed than the secondary a in STA 1,300-900-2."],["oa:W2325210128","Ti-1Al-8V-5Fe","volume",50000.0,null,null,null,"nm3","","STA 1,450-900-2","","APT","",false,"unmapped_property","results","The APT reconstruction from 1,450-900-2 specimen corresponds to 62.2 \u0002 59.2 \u0002 132.7 nm3 volume from the intragranular region."],["oa:W2325210128","","KP",442.6,null,null,null,"MPa-mm","","","","CPFEM prediction","",true,"unmapped_property","discussion","The values of the constants KP and Kswere found to be 442.6 MPa-mm and 60.2 MPa-mm, respectively."],
