Repository: akhtar07/tisci-explorer

# TiSci Explorer

A read-only, static explorer for **TiSci**, an autonomous research agent for titanium alloys. TiSci reads the
titanium-alloy literature, builds a knowledge graph and a table of measured values, proposes hypotheses where the
graph has gaps, and tests them with DFT (MACE / VASP) and the ICME-lite multiscale chain.

**Live site:** https://akhtar07.github.io/tisci-explorer/

The site has seven sections:

| Section | What it shows |
|---|---|
| Overview | Corpus → graph → facts → hypotheses → verdicts, with the snapshot's counts |
| Worked example | One full loop for W in α-Ti: graph path, hypothesis, novelty check, DFT test, verdict, follow-up, DAMASK |

File: data/facts/surface_roughness.json (part 31 of 35)
roughness",0.0,null,null,null,"","","annealed 500 °C/1h","","","",false,"unit_missing","conclusions",""],["oa:W7133038448","","surface roughness",0.0,null,null,null,"","","annealed 500 °C/1h","","","",false,"unit_missing","conclusions",""],["oa:W7133366957","Ti-6Al-4V","Ra",0.0589,null,null,null,"µm","","","","AFM","",false,"","abstract","Modificación superficial RMS (nm) Ra (nm) Pm240 168,77 135,61 Pm600 90,83 58,9 PmP 58,38 45,83 Pm240-A10m 264,39 237,77 Pm600-A10m 195,88 146,59 PmP-A5m 65,31 50,26 Fuente."],["oa:W7133366957","Ti-6Al-4V","Ra",0.0,null,null,null,"","","","","","",false,"unit_missing","abstract","Está proporcionalidad se sigue conservando al emplear los valores encontrados para Ra, en donde la muestra Pm240 es la más rugosas y la muestra PmP que presenta una superficie tipo espejo, presenta la menor rugosidad."],["oa:W7133366957","Ti-6Al-4V","RMS",0.2644,null,null,null,"µm","","","","AFM","",false,"","abstract","Modificación superficial RMS (nm) Ra (nm) Pm240 168,77 135,61 Pm600 90,83 58,9 PmP 58,38 45,83 Pm240-A10m 264,39 237,77 Pm600-A10m 195,88 146,59 PmP-A5m 65,31 50,26 Fuente."],["oa:W7133366957","Ti-6Al-4V","RMS",0.0584,null,null,null,"µm","","","","AFM","",false,"","abstract","Modificación superficial RMS (nm) Ra (nm) Pm240 168,77 135,61 Pm600 90,83 58,9 PmP 58,38 45,83 Pm240-A10m 264,39 237,77 Pm600-A10m 195,88 146,59 PmP-A5m 65,31 50,26 Fuente."],["oa:W7133366957","Ti-6Al-4V","Ra",0.0458,null,null,null,"µm","","","","AFM","",false,"","abstract","Modificación superficial RMS (nm) Ra (nm) Pm240 168,77 135,61 Pm600 90,83 58,9 PmP 58,38 45,83 Pm240-A10m 264,39 237,77 Pm600-A10m 195,88 146,59 PmP-A5m 65,31 50,26 Fuente."],["oa:W7133366957","Ti-6Al-4V","RMS",0.0908,null,null,null,"µm","","","","AFM","",false,"","abstract","Modificación superficial RMS (nm) Ra (nm) Pm240 168,77 135,61 Pm600 90,83 58,9 PmP 58,38 45,83 Pm240-A10m 264,39 237,77 Pm600-A10m 195,88 146,59 PmP-A5m 65,31 50,26 Fuente."],["oa:W7133366957","Ti-6Al-4V","RMS",0.1959,null,null,null,"µm","","","","AFM","",false,"","abstract","Modificación superficial RMS (nm) Ra (nm) Pm240 168,77 135,61 Pm600 90,83 58,9 PmP 58,38 45,83 Pm240-A10m 264,39 237,77 Pm600-A10m 195,88 146,59 PmP-A5m 65,31 50,26 Fuente."],["oa:W7133366957","Ti-6Al-4V","Ra",0.1356,null,null,null,"µm","","","","AFM","",false,"","abstract","Modificación superficial RMS (nm) Ra (nm) Pm240 168,77 135,61 Pm600 90,83 58,9 PmP 58,38 45,83 Pm240-A10m 264,39 237,77 Pm600-A10m 195,88 146,59 PmP-A5m 65,31 50,26 Fuente."],["oa:W7133366957","Ti-6Al-4V","RMS",0.1688,null,null,null,"µm","","","","AFM","",false,"","abstract","Modificación superficial RMS (nm) Ra (nm) Pm240 168,77 135,61 Pm600 90,83 58,9 PmP 58,38 45,83 Pm240-A10m 264,39 237,77 Pm600-A10m 195,88 146,59 PmP-A5m 65,31 50,26 Fuente."],["oa:W7133366957","Ti-6Al-4V","Ra",0.1466,null,null,null,"µm","","","","AFM","",false,"","abstract","Modificación superficial RMS (nm) Ra (nm) Pm240 168,77 135,61 Pm600 90,83 58,9 PmP 58,38 45,83 Pm240-A10m 264,39 237,77 Pm600-A10m 195,88 146,59 PmP-A5m 65,31 50,26 Fuente."],["oa:W7133366957","Ti-6Al-4V","RMS",0.0653,null,null,null,"µm","","","","AFM","",false,"","abstract","Modificación superficial RMS (nm) Ra (nm) Pm240 168,77 135,61 Pm600 90,83 58,9 PmP 58,38 45,83 Pm240-A10m 264,39 237,77 Pm600-A10m 195,88 146,59 PmP-A5m 65,31 50,26 Fuente."],["oa:W7133366957","Ti-6Al-4V","Ra",0.0503,null,null,null,"µm","","","","AFM","",false,"","abstract","Modificación superficial RMS (nm) Ra (nm) Pm240 168,77 135,61 Pm600 90,83 58,9 PmP 58,38 45,83 Pm240-A10m 264,39 237,77 Pm600-A10m 195,88 146,59 PmP-A5m 65,31 50,26 Fuente."],["oa:W7133366957","Ti-6Al-4V","Ra",0.2378,null,null,null,"µm","","","","AFM","",false,"","abstract","Modificación superficial RMS (nm) Ra (nm) Pm240 168,77 135,61 Pm600 90,83 58,9 PmP 58,38 45,83 Pm240-A10m 264,39 237,77 Pm600-A10m 195,88 146,59 PmP-A5m 65,31 50,26 Fuente."],["oa:W7133366957","Ti-6Al-4V","amplitude",1.34,null,null,null,"µm","","","","AFM","",false,"","abstract","Comparando las muestras con sólo modificación física Figura 5 (a-d), se establece que la muestra Pm240 (Figura 5a), presenta los valores más altos para las crestas formadas, cuya amplitud máxima fue de 1,34 µm, tomándose como referencia los valores mostrados en la columna de colores de la izquierda que acompaña a cada gráfica."],["oa:W7133366957","Ti-6Al-4V","amplitude",0.5934,null,null,null,"µm","","","","AFM","",false,"","abstract","Por el contrario a medida que se disminuye el desgaste de la superficie por el pulido ocasionado, las crestas disminuyen en tamaño alcanzando valores de 593,44 nm para las muestras Pm600 (Figura 5b) y 540,16 nm para PmP (Figura 5c)."],["oa:W7133366957","Ti-6Al-4V","RMS and Ra",0.0,null,null,null,"","","anodized","","AFM","",false,"unit_missing","abstract"," Las mediciones AFM demostraron que el anodizado del Ti6Al4V, aumenta la rugosidad de las muestras al encontrarse mayores valores RMS y Ra en comparación a las muestras con sólo desbaste."],["oa:W7133366957","Ti-6Al-4V","amplitude",0.5402,null,null,null,"µm","","","","AFM","",false,"","abstract","Por el contrario a medida que se disminuye el desgaste de la superficie por el pulido ocasionado, las crestas disminuyen en tamaño alcanzando valores de 593,44 nm para las muestras Pm600 (Figura 5b) y 540,16 nm para PmP (Figura 5c)."],["oa:W7133366957","Ti-6Al-4V","Ra",240.0,null,null,null,"µm","","","","","",false,"out_of_range","abstract","Está proporcionalidad se sigue conservando al emplear los valores encontrados para Ra, en donde la muestra Pm240 es la más rugosas y la muestra PmP que presenta una superficie tipo espejo, presenta la menor rugosidad."],["oa:W7133375939","Ti-6Al-4V","Ra",0.0232,null,null,null,"µm","","nitrurada a 520°C","","AFM","",false,"","abstract","Muestras RMS (nm) Ra (nm) Blanco 70,25 69,47 Nitrurada a 450°C 63,91 49,22 Nitrurada a 480°C 39,30 31,57 Nitrurada a 520°C 29,29 23,19"],["oa:W7133375939","Ti-6Al-4V","amplitud máxima",0.7124,null,null,null,"µm","","nitrurada a 450°C","","AFM","",false,"","abstract","Las zonas de color marrón oscuro indican las zonas más profundas o valles de la superficie, de tal forma que entre más oscuro es, mayor profundidad se presenta, mientras que las zonas más blancas denotan las zonas más altas o picos de la superficie, de acuerdo a esto la muestra nitrurada a 450°C (Figura 15 a), presenta los valores más altos para las crestas formadas, cuya amplitud máxima fue de 712,38 nm."],["oa:W7133375939","Ti-6Al-4V","mínimo valor para las crestas",0.1921,null,null,null,"µm","","nitrurada a 520°C","","AFM","",false,"","abstract","Todo lo anterior basado en la columna lateral de colores que acompaña cada gráfica, por otra parte la muestra Nitrurada a 520°C (Figura 15 f), muestra los más bajos valores para las crestas formadas lo cual es producto de las condiciones del tratamiento aplicado, el mínimo valor para las crestas se obtuvo en 192,10 nm."],["oa:W7133375939","Ti-6Al-4V","RMS",0.0639,null,null,null,"µm","","nitrurada a 450°C","","AFM","",false,"","abstract","Muestras RMS (nm) Ra (nm) Blanco 70,25 69,47 Nitrurada a 450°C 63,91 49,22 Nitrurada a 480°C 39,30 31,57 Nitrurada a 520°C 29,29 23,19"],["oa:W7133375939","Ti-6Al-4V","Ra",0.0316,null,null,null,"µm","","nitrurada a 480°C","","AFM","",false,"","abstract","Muestras RMS (nm) Ra (nm) Blanco 70,25 69,47 Nitrurada a 450°C 63,91 49,22 Nitrurada a 480°C 39,30 31,57 Nitrurada a 520°C 29,29 23,19"],["oa:W7133375939","Ti-6Al-4V","RMS",0.0293,null,null,null,"µm","","nitrurada a 520°C","","AFM","",false,"","abstract","Muestras RMS (nm) Ra (nm) Blanco 70,25 69,47 Nitrurada a 450°C 63,91 49,22 Nitrurada a 480°C 39,30 31,57 Nitrurada a 520°C 29,29 23,19"],["oa:W7133375939","Ti-6Al-4V","RMS",0.0393,null,null,null,"µm","","nitrurada a 480°C","","AFM","",false,"","abstract","Muestras RMS (nm) Ra (nm) Blanco 70,25 69,47 Nitrurada a 450°C 63,91 49,22 Nitrurada a 480°C 39,30 31,57 Nitrurada a 520°C 29,29 23,19"],["oa:W7133375939","Ti-6Al-4V","Ra",0.0492,null,null,null,"µm","","nitrurada a 450°C","","AFM","",false,"","abstract","Muestras RMS (nm) Ra (nm) Blanco 70,25 69,47 Nitrurada a 450°C 63,91 49,22 Nitrurada a 480°C 39,30 31,57 Nitrurada a 520°C 29,29 23,19"],["oa:W7133380838","Ti-6Al-4V","rugosidad máxima",5.0,null,null,null,"µm","","","","","",false,"","abstract","El valor de rugosidad máximo es de 5 µm."],["oa:W7133380838","Ti-6Al-4V","rugosidad",3.3892,null,null,0.73,"µm","","","","","",false,"","abstract","La rugosidad de una pieza que es pasada por lija 400 es de 1.0634 ±0.1149 µm, para la lija 600 es 0.7009 ± 0.1670 µm y para las piezas provenientes del mecanizado es 3.3892 ±0.73 µm."],["oa:W7133380838","Ti-6Al-4V","rugosidad",2.25,1.637,2.787,null,"µm","","","","","",false,"","abstract","Aunque los valores exactos obtenidos, fueron de: 2.7872 – 2.1182 – 1.6370µm."],["oa:W7133380838","Ti-6Al-4V","rugosidad máxima",1.5,null,null,null,"µm","","","","","",false,"","abstract","64 imagen se identifica el valor máximo de rugosidad leído, siendo de 1.5 µm al interior de la superficie."],["oa:W7133380838","Ti-6Al-4V","rugosidad máxima",1.0,null,null,null,"µm","","","","","",false,"","abstract","El valor máximo de rugosidad, es de 1µm aproximadamente, al interior de la superficie."],["oa:W7133380838","Ti-6Al-4V","rugosidad",1.0634,null,null,0.1149,"µm","","","","","",false,"","abstract","La rugosidad de una pieza que es pasada por lija 400 es de 1.0634 ±0.1149 µm, para la lija 600 es 0.7009 ± 0.1670 µm y para las piezas provenientes del mecanizado es 3.3892 ±0.73 µm."],["oa:W7133380838","Ti-6Al-4V","rugosidad",0.7009,null,null,0.167,"µm","","","","","",false,"","abstract","La rugosidad de una pieza que es pasada por lija 400 es de 1.0634 ±0.1149 µm, para la lija 600 es 0.7009 ± 0.1670 µm y para las piezas provenientes del mecanizado es 3.3892 ±0.73 µm."],["oa:W7133380838","Ti-6Al-4V","rugosidad",2.5,null,null,null,"µm","","","","","",false,"","abstract","El valor de rugosidad es en promedio de 2.5µm."],["oa:W7134100311","900 °C heat treated aluminizing","Mean surface roughness (Ra, m)",3.14,null,null,null,"µm","","","","","",false,"","methods",""],["oa:W7134100311","900 °C heat treated","Mean surface roughness (Ra, m)",0.15,null,null,null,"µm","","","","","",false,"","methods",""],["oa:W7134100311","as-built aluminizing","Mean surface roughness (Ra, m)",1.83,null,null,null,"µm","","","","","",false,"","methods",""],["oa:W7134100311","as-built","Mean surface roughness (Ra, m)",0.58,null,null,null,"µm","","","","","",false,"","methods",""],["oa:W7134100311","as-built","Mean surface roughness (Ra, m)",0.14,null,null,null,"µm","","","","","",false,"","methods",""],["oa:W7134100311","1100 °C heat treated aluminizing","Mean surface roughness (Ra, m)",1.37,null,null,null,"µm","","","","","",false,"","methods",""],["oa:W7134100311","1100 °C heat treated aluminizing","Mean surface roughness (Ra, m)",0.57,null,null,null,"µm","","","","","",false,"","methods",""],["oa:W7134100311","as-built aluminizing","Mean surface roughness (Ra, m)",1.96,null,null,null,"µm","","","","","",false,"","methods",""],["oa:W7134100311","900 °C heat treated","Mean surface roughness (Ra, m)",0.45,null,null,null,"µm","","","","","",false,"","methods",""],["oa:W7134100311","1100 °C heat treated","Mean surface roughness (Ra, m)",1.2,null,null,null,"µm","","","","","",false,"","methods",""],["oa:W7134100311","1100 °C heat treated","Mean surface roughness (Ra, m)",0.15,null,null,null,"µm","","","","","",false,"","methods",""],["oa:W7134100311","900 °C heat treated aluminizing","Mean surface roughness (Ra, m)",1.15,null,null,null,"µm","","","","","",false,"","methods",""],["oa:W7134343138","Ti-6Al-7Nb","average roughness",0.7,null,null,null,"µm","","","","","",false,"","results_discussion",""],["oa:W7134343138","Ti-6Al-7Nb","average roughness",0.5,null,null,null,"µm","","","","","",false,"","results_discussion",""],["oa:W7134415627","","Roughness values",5.5,3.2,7.8,null,"µm","","","","optical profilometer","",false,"","conclusions",""],["oa:W7134584876","","ortalama kalınlığı",20.0,null,null,null,"µm","","","","","",false,"","conclusions",""],["oa:W7134810208","CP-Ti ALD","surface roughness",1.69,null,null,null,"","","","","","",false,"unit_missing","results","The percentage increase in surface roughness from the initial condition to 1 MC for CoR 8, 10, and 12 mm was 69%, 72%, and 75%, respectively."],["oa:W7134810208","CP-Ti ALD","surface roughness",0.382,null,null,0.039,"µm","","","","","",false,"","results","The highest surface roughness was observed at 0.50 MC for the CoR 8 mm configuration (0.512 ± 0.047 µm), compared to 0.382 ± 0.039 µm for the CoR 12 mm configuration at the same cycle."],["oa:W7134810208","CP-Ti ALD","surface roughness",1.81,null,null,null,"","","","","","",false,"unit_missing","results","After 1 million cycles, the surface roughness increased by 81% at a CoR of 8 mm and by 68% at a CoR of 12 mm."],["oa:W7134810208","CP-Ti ALD","surface roughness",1.68,null,null,null,"","","","","","",false,"unit_missing","results","After 1 million cycles, the surface roughness increased by 81% at a CoR of 8 mm and by 68% at a CoR of 12 mm."],["oa:W7134810208","CP-Ti ALD","surface roughness",1.72,null,null,null,"","","","","","",false,"unit_missing","results","The percentage increase in surface roughness from the initial condition to 1 MC for CoR 8, 10, and 12 mm was 69%, 72%, and 75%, respectively."],["oa:W7134810208","CP-Ti ALD","surface roughness",0.512,null,null,0.047,"µm","","","","","",false,"","results","The highest surface roughness was observed at 0.50 MC for the CoR 8 mm configuration (0.512 ± 0.047 µm), compared to 0.382 ± 0.039 µm for the CoR 12 mm configuration at the same cycle."],["oa:W7134810208","CP-Ti ALD","surface roughness",1.75,null,null,null,"","","","","","",false,"unit_missing","results","The percentage increase in surface roughness from the initial condition to 1 MC for CoR 8, 10, and 12 mm was 69%, 72%, and 75%, respectively."],["oa:W7134810208","UHMWPE","surface roughness",0.382,null,null,0.0481,"µm","","","","","",false,"","discussion","The corresponding wear volume for the UHMWPE ball was 9.97 ± 0.454 mm³/MC, while the surface roughness was 0.382 ± 0.0481 µm."],["oa:W7134810208","CP-Ti Grade 2","surface roughness",0.41,null,null,0.0858,"µm","","ALD","","","",false,"","discussion","For the CP-Ti ALD at a CoR of 10 mm, the wear volume and surface roughness were 1.581 ± 0.206 mm³/MC and 0.410 ± 0.0858 µm, respectively."],["oa:W7135286840","Ti-6Al-4V","surface roughness value",76.0,39.0,113.0,null,"µm","","as-built SLM","","laser confocal microscope","",false,"","results",""],["oa:W7135286840","Ti-6Al-4V","surface roughness value",81.0,41.0,121.0,null,"µm","","as-built SLM","","laser confocal microscope","",false,"","results",""],["oa:W7135286840","Ti-6Al-4V","surface roughness",33.0,24.0,42.0,null,"µm","","","","","",false,"","results",""],["oa:W7135286840","Ti-6Al-4V","average roughness",18.05,3.9,32.2,null,"µm","","as-built SLM","","laser scanning microscope","",false,"","results",""],["oa:W7139292655","CP-Ti Grade 2","yüzey pürüzlülüğü",0.36,0.22,0.5,null,"µm","","","","","",false,"unit_suspect","conclusions",""],["oa:W7139292655","CP-Ti Grade 2","pürüzlülük değeri",1.1,null,null,null,"µm","","850 °C/8h","","","",false,"","conclusions",""],["oa:W7139292655","Ti-6Al-4V","pürüzlük değeri",0.22,null,null,null,"µm","","","","","",false,"","conclusions",""],["oa:W7139292655","CP-Ti Grade 2","pürüzlük değeri",0.56,null,null,null,"µm","","","","","",false,"","conclusions",""],["oa:W7139292655","Ti-6Al-4V","yüzey pürüzlülüğü",0.83,0.56,1.1,null,"µm","","","","","",false,"unit_suspect","conclusions",""],["oa:W7139292655","Ti-6Al-4V","pürüzlülük değeri",0.5,null,null,null,"µm","","850 °C/8h","","","",false,"","conclusions",""],["oa:W7139816893","Ti-6Al-4V","surface roughness",20.5,19.0,22.0,null,"nmRa","","nitrided at 900°C for 2h","","","",false,"unit_mismatch","conclusions",""],["oa:W7139816893","CP-Ti Grade 2","pürüzlülüğü",6.0,null,null,null,"µm","","nitrided 9h","","","",false,"","conclusions",""],["oa:W7139816893","CP-Ti Grade 2","yüzeyden maksimum yayınım derinliği",32.0,null,null,null,"µm","","nitrided 600°C/2h","","","",false,"","conclusions",""],["oa:W7139816893","Ti-6Al-4V","yüzeyden maksimum yayınım derinliği",15.0,null,null,null,"µm","","nitrided 600°C/2h","","","",false,"","conclusions",""],["oa:W7139816893","Ti-6Al-4V","surface roughness",9.7,null,null,null,"nmRa","","nitrided at 900°C for 9h","","","",false,"unit_mismatch","conclusions",""],["oa:W7139816893","Ti-6Al-4V","pürüzlülüğü",12.0,null,null,null,"µm","","nitrided 9h","","","",false,"","conclusions",""],["oa:W7139816893","CP-Ti Grade 2","pürüzlülüğü",17.0,null,null,null,"µm","","nitrided 9h","","","",false,"","conclusions",""],["oa:W7139816893","Ti-6Al-4V","pürüzlülüğü",10.0,null,null,null,"µm","","nitrided 9h","","","",false,"","conclusions",""],["oa:W7139816893","CP-Ti Grade 2","pürüzlülüğü",19.0,null,null,null,"µm","","nitrided 2h","","","",false,"","conclusions",""],["oa:W7139816893","CP-Ti Grade 2","pürüzlülüğü",16.0,null,null,null,"µm","","nitrided 2h","","","",false,"","conclusions",""],["oa:W7139816893","CP-Ti Grade 2","surface roughness",20.5,19.0,22.0,null,"nmRa","","nitrided at 900°C for 2h","","","",false,"unit_mismatch","conclusions",""],["oa:W7139816893","CP-Ti Grade 2","surface roughness",6.7,null,null,null,"nmRa","","nitrided at 900°C for 9h","","","",false,"unit_mismatch","conclusions",""],["oa:W7139816893","Ti-6Al-4V","pürüzlülüğü",23.0,null,null,null,"µm","","nitrided 2h","","","",false,"","conclusions",""],["oa:W7139816893","Ti-6Al-4V","pürüzlülüğü",17.0,null,null,null,"µm","","nitrided 2h","","","",false,"","conclusions",""],["oa:W7146316479","","XPS はパーキンエルマー社製 PHI-5500 型装置を用いて出力15kV，27mA，MgKα線(1253.6eV)にて0.8mmφ面積を分析した",0.8,null,null,null,"µm","","","","XPS","",false,"unit_suspect","other",""],["oa:W7148905554","Ti-6Al-4V","Surface roughness values",14.2,6.3,22.1,null,"µm","","as-built SLM","","","",false,"","abstract",""],["oa:W7149220968","Ti-6Al-4V","surface roughness",92.08,null,null,null,"µm","","as-built SLM","","","",false,"","conclusions",""],["oa:W7149220968","Ti-6Al-4V","surface roughness",123.56,null,null,null,"µm","","as-built SLM","","","",false,"","conclusions",""],["oa:W7149220968","Ti-6Al-4V","roughness profile (Rt)",8.5,null,null,null,"µm","","","","SEM","",false,"","conclusions",""],["oa:W7149220968","Ti-6Al-4V","surface roughness",81.04,null,null,null,"µm","","as-built SLM","","","",false,"","conclusions",""],["oa:W7149220968","Ti-6Al-4V","average roughness (Ra)",1.3,null,null,null,"µm","","","","SEM","",false,"","conclusions",""],["oa:W7151621026","Ti-6Al-4V","surface roughness",76.0,null,null,null,"","","as-built SLM","","","",false,"unit_missing","discussion",""],["oa:W7151961371","Ti-6Al-4V","Surface roughness (µm)",2.313,null,null,0.816,"µm","","","","XGBoost","",true,"","table","Surface roughness (µm)\tXGBoost\t2.313 ± 0.816\t1.951 ± 0.581\t0.121"],["oa:W7154254363","Ti-6Al-2Sn-4Zr-2Mo","surface roughness (Ra)",10.5,null,null,null,"µm","","as-built","","","",false,"","results_discussion","It is revealed that both post-pro cessing routes lead to a substantial enhancement in surface quality compared to the as-built surface after removing the support structure, which exhibits a roughness of ~ 10.5 μm."],["oa:W7154254363","Ti-6Al-2Sn-4Zr-2Mo","surface roughness (Ra)",10.5,null,null,null,"µm","","grinding + tumble finishing","","","",false,"","results_discussion","Nevertheless, the application of TF for 2 h following the grinding process still results in a remarkable Fig. 8 Average surface roughness (Ra) of AB, G, and G + TF Ti6242 samples"],["oa:W7154466662","Ti-35Nb-6Mo","Sa",0.56,0.35,0.77,null,"µm","","","","","",false,"","results_discussion","The Sa values ranged between 0.35 and 0.77 µm."],["oa:W7154466662","Ti-35Nb-6Mo","Sa",2.3,null,null,null,"µm","800 °C","","","","",false,"","results_discussion","Crucially, following this 8-hour peak, all roughness parameters precipitously drop at 24 h (Sa falls to 2.30 µm)."],["oa:W7154466662","Ti-35Nb-6Mo","Sa",20.37,null,null,null,"µm","800 °C","","","","",false,"","results_discussion","The Sa parameter surges to an extreme peak value of 20.37 µm after only 8 h of oxidation."],["oa:W7154635207","HT_II","Sa",0.52,null,null,0.011,"µm","","","","","",false,"","table","HT_II\t0.52\t0.011"],["oa:W7154635207","AB_I","Sa",0.62,null,null,0.005,"µm","","","","","",false,"","table","AB_I\t0.62\t0.005"],["oa:W7154635207","","Sa parameter",0.12,0.11,0.13,null,"µm","","","","","",false,"","results_discussion","Smaller differences in values were also obtained for samples after sterilization, for which the Sa parameter ranged from 0.11 μm to 0.13 μm."],["oa:W7154635207","AB_S_I","Sa",0.13,null,null,0.006,"µm","","","","","",false,"","table","AB_S_I\t0.13\t0.006"],["oa:W7154635207","HT_S_II","Sa",0.11,null,null,0.008,"µm","","","","","",false,"","table","HT_S_II\t0.11\t0.008"],["oa:W7154635207","HT_S_III","Sa",0.12,null,null,0.003,"µm","","","","","",false,"","table","HT_S_III\t0.12\t0.003"],["oa:W7154635207","HT_IV","Sa",0.6,null,null,0.009,"µm","","","","","",false,"","table","HT_IV\t0.60\t0.009"],["oa:W7154635207","HT_S_IV","Sa",0.14,null,null,0.002,"µm","","","","","",false,"","table","HT_S_IV\t0.14\t0.002"],["oa:W7154635207","HT_III","Sa",0.65,null,null,0.006,"µm","","","","","",false,"","table","HT_III\t0.65\t0.006"],["oa:W7154635207","","surface_roughness",0.12,0.11,0.13,null,"µm","","after steam sterilization","","","",false,"","conclusions","In the case of samples after steam sterilization, a decrease in this parameter was observed from 0.11 μm to 0.13 μm. - The surfaces of samples after mechanical polishing [] and with a diffusion nitrogen layer formed after steam sterilization are hydrophilic, which promotes cell proliferation processes on the surface [,]. - The presence of a diffusion nitrogen layer increased the hardness and abrasion resistance of all sample groups analyzed, indicating the beneficial effect of the nitriding proc"],["oa:W7155358955","Ti-6Al-4V","Rz",4.04,null,null,0.49,"µm","","100W_80mm/s","","contact method","",false,"","results",""],["oa:W7155358955","Ti-6Al-4V","Ra",0.99,null,null,0.14,"µm","","100W_80mm/s","","contact method","",false,"","results",""],["oa:W7155358955","Ti-6Al-4V","Rz",6.06,null,null,1.94,"µm","","100W_100mm/s","","contact method","",false,"","results",""],["oa:W7155358955","Ti-6Al-4V","Ra",1.34,null,null,0.38,"µm","","100W_100mm/s","","contact method","",false,"","results",""],["oa:W7155358955","Ti-6Al-4V","Rz",58.69,null,null,15.41,"µm","","","","contact method","",false,"","results",""],["oa:W7155358955","Ti-6Al-4V","Ra",10.15,null,null,1.63,"µm","","","","contact method","",false,"","results",""],["oa:W7155358955","Ti-6Al-4V","Ra",0.49,null,null,0.12,"µm","","130W_50mm/s","","contact method","",false,"","results",""],["oa:W7155358955","Ti-6Al-4V","Rz",2.37,null,null,0.64,"µm","","130W_50mm/s","","contact method","",false,"","results",""],["oa:W7156150299","Ti-Mn-15% HA","α",0.586,null,null,null,"","","","","EIS","",false,"unit_missing","conclusions","The 15 wt% HA composite showed significantly lower resistance (Rp = 1.13E + 03 Ω·cm² in 0.9 wt% NaCl; 2.16E + 03 Ω·cm² in 3.5 wt% NaCl) and reduced α values (0.586 to 0.646), reflecting a defective interfacial layer due to microstructural flaws."],["oa:W7156150299","Ti-10H-10Mn","α",0.954,null,null,null,"","room temperature","SPS","","electrochemical impedance spectroscopy","",false,"unit_missing","results_discussion","Among the compositions, the 10 wt% HA composite exhibits the most stable electrochemical response, with the highest (Rp) value of 5.46E + 05 Ω.cm² and a nearideal capacitive behavior (α = 0.954)."],["oa:W7156150299","Ti-Mn-15% HA","α",0.646,null,null,null,"","","","","EIS","",false,"unit_missing","conclusions","The 15 wt% HA composite showed significantly lower resistance (Rp = 1.13E + 03 Ω·cm² in 0.9 wt% NaCl; 2.16E + 03 Ω·cm² in 3.5 wt% NaCl) and reduced α values (0.586 to 0.646), reflecting a defective interfacial layer due to microstructural flaws."],["oa:W7156150299","Ti-15H-10Mn","α",0.88,null,null,null,"","room temperature","SPS","","electrochemical impedance spectroscopy","",false,"unit_missing","results_discussion","The decrease in Rp​ and α for the titanium matrix composite with 15 wt% HA aligns with prior research demonstrating that excessive ceramic content in SPS-processed metal matrix compos ites can induce microstructural flaws and interconnected porosity, leading to dimin ished corrosion resistance [63]."],["oa:W7156150299","Ti-Mn-10% HA","α",0.954,null,null,null,"","","","","EIS","",false,"unit_missing","conclusions","In contrast, the 15 wt% HA composite showed reduced performance (Icorr = 14.953 µA/cm²) owing to HA agglomeration, interfacial defects, and elevated porosity. • EIS results, analyzed via Nyquist and Bode plots, confirmed that the 10 wt% HA composites exhibited the highest polarization resistance (Rp = 5.46E + 05 Ω·cm² in 0.9 wt% NaCl; 5.10E + 05 Ω·cm² in 3.5 wt% NaCl) and near-ideal capacitive behavior (α = 0.954 and 0.955), indicating a stable and homogeneous passive film."],["oa:W7156150299","Ti-Mn-10% HA","α",0.955,null,null,null,"","","","","EIS","",false,"unit_missing","conclusions","In contrast, the 15 wt% HA composite showed reduced performance (Icorr = 14.953 µA/cm²) owing to HA agglomeration, interfacial defects, and elevated porosity. • EIS results, analyzed via Nyquist and Bode plots, confirmed that the 10 wt% HA composites exhibited the highest polarization resistance (Rp = 5.46E + 05 Ω·cm² in 0.9 wt% NaCl; 5.10E + 05 Ω·cm² in 3.5 wt% NaCl) and near-ideal capacitive behavior (α = 0.954 and 0.955), indicating a stable and homogeneous passive film."],["oa:W7156150299","Ti-10H-10Mn","α",0.955,null,null,null,"","room temperature","SPS","","electrochemical impedance spectroscopy","",false,"unit_missing","results_discussion","The titanium matrix composite with 10 wt% HA demonstrated the highest α (0.955), indicative of a more homogeneous and less porous interfacial region on the titanium grains within the composite."],["oa:W7159901986","CP-Ti Grade 2","Ra",0.0349,null,null,null,"µm","","","","SEM observation","",false,"","results",""],["oa:W7159901986","CP-Ti Grade 2","Ra",0.0304,null,null,null,"µm","","","","SEM observation","",false,"","results",""],["oa:W7159901986","CP-Ti Grade 2","Ra",0.0305,null,null,null,"µm","","","","","",false,"","results",""],["oa:W7159901986","CP-Ti Grade 2","Ra",0.0318,null,null,null,"µm","","","","SEM observation","",false,"","results",""],["oa:W7159904519","Ti-6Al-4V","Ra",0.1665,null,null,0.0228,"µm","","as AM (without hole)","","rugosimeter","",false,"","results","Series Roughness Average Standard Deviation As AM (without hole) Ra (µm) 0.1665 ±0.0228 Ry (µm) 1.4451 ±0.1236 Rz (µm) 1.1897 ±0.0895 Dp (µm) 46.325 ±3.2594 Hole drilled Ra (µm) 0.9781 ±0.1117 Ry (µm) 8.9417 ±1.6472 Rz (µm) 8.7894 ±1.6472 Dp (µm) 18.361 ±8.6816 Hole as manufactured Ra (µm) 6.9825 ±1.2576 Ry (µm) 51.121 ±2.597 Rz [µm] 42.442 ±2.548 Dp [µm] 7.862 ±1.6566 Internal surface of thread Ra [µm] 8.448 ±1.2577 Ry [µm] 71.335 ±2.499 Rz [µm] 52.251 ±2.450 Dp [µm] 88.356 ±9.2594 Table 3 pres"],["oa:W7159904519","Ti-6Al-4V","Ra",6.9825,null,null,1.2576,"µm","","as manufactured","","rugosimeter","",false,"","results","Series Roughness Average Standard Deviation As AM (without hole) Ra (µm) 0.1665 ±0.0228 Ry (µm) 1.4451 ±0.1236 Rz (µm) 1.1897 ±0.0895 Dp (µm) 46.325 ±3.2594 Hole drilled Ra (µm) 0.9781 ±0.1117 Ry (µm) 8.9417 ±1.6472 Rz (µm) 8.7894 ±1.6472 Dp (µm) 18.361 ±8.6816 Hole as manufactured Ra (µm) 6.9825 ±1.2576 Ry (µm) 51.121 ±2.597 Rz [µm] 42.442 ±2.548 Dp [µm] 7.862 ±1.6566 Internal surface of thread Ra [µm] 8.448 ±1.2577 Ry [µm] 71.335 ±2.499 Rz [µm] 52.251 ±2.450 Dp [µm] 88.356 ±9.2594 Table 3 pres"],["oa:W7159904519","Ti-6Al-4V","Ra",8.448,null,null,1.2577,"µm","","internal surface of thread","","rugosimeter","",false,"","results","Series Roughness Average Standard Deviation As AM (without hole) Ra (µm) 0.1665 ±0.0228 Ry (µm) 1.4451 ±0.1236 Rz (µm) 1.1897 ±0.0895 Dp (µm) 46.325 ±3.2594 Hole drilled Ra (µm) 0.9781 ±0.1117 Ry (µm) 8.9417 ±1.6472 Rz (µm) 8.7894 ±1.6472 Dp (µm) 18.361 ±8.6816 Hole as manufactured Ra (µm) 6.9825 ±1.2576 Ry (µm) 51.121 ±2.597 Rz [µm] 42.442 ±2.548 Dp [µm] 7.862 ±1.6566 Internal surface of thread Ra [µm] 8.448 ±1.2577 Ry [µm] 71.335 ±2.499 Rz [µm] 52.251 ±2.450 Dp [µm] 88.356 ±9.2594 Table 3 pres"],["oa:W7159904519","Ti-6Al-4V","Ra",0.9781,null,null,0.1117,"µm","","hole drilled","","rugosimeter","",false,"","results","Series Roughness Average Standard Deviation As AM (without hole) Ra (µm) 0.1665 ±0.0228 Ry (µm) 1.4451 ±0.1236 Rz (µm) 1.1897 ±0.0895 Dp (µm) 46.325 ±3.2594 Hole drilled Ra (µm) 0.9781 ±0.1117 Ry (µm) 8.9417 ±1.6472 Rz (µm) 8.7894 ±1.6472 Dp (µm) 18.361 ±8.6816 Hole as manufactured Ra (µm) 6.9825 ±1.2576 Ry (µm) 51.121 ±2.597 Rz [µm] 42.442 ±2.548 Dp [µm] 7.862 ±1.6566 Internal surface of thread Ra [µm] 8.448 ±1.2577 Ry [µm] 71.335 ±2.499 Rz [µm] 52.251 ±2.450 Dp [µm] 88.356 ±9.2594 Table 3 pres"],["oa:W7160945899","Ti-6Al-4V","Ra",1.305,null,null,null,"µm","","","","","",false,"","results_discussion","Ra (m) Fx (N) Fy (N) Fz (N) 1 0.828 244.184 58.624 281.011 2 0.894 212.825 38.870 135.120 3 1.758 110.960 32.219 19.911 4 1.396 13.038 94.410 28.897 5 1.173 66.954 21.380 25.067 6 0.901 233.080 46.393 7.390 7 1.513 156.288 101.603 19.617 8 1.053 14.113 22.929 17.991 9 1.305 83.036 35.502 61.019 According to the data in Table 3, the lubrication efficiency during surface grinding using SiC abrasives paired with synthetic ester oil via MQL is vividly demonstrated through its ability to control sur"],["oa:W7160945899","Ti-6Al-4V","Ra",0.828,null,null,null,"µm","","","","","",false,"","results_discussion","Ra (m) Fx (N) Fy (N) Fz (N) 1 0.828 244.184 58.624 281.011 2 0.894 212.825 38.870 135.120 3 1.758 110.960 32.219 19.911 4 1.396 13.038 94.410 28.897 5 1.173 66.954 21.380 25.067 6 0.901 233.080 46.393 7.390 7 1.513 156.288 101.603 19.617 8 1.053 14.113 22.929 17.991 9 1.305 83.036 35.502 61.019 According to the data in Table 3, the lubrication efficiency during surface grinding using SiC abrasives paired with synthetic ester oil via MQL is vividly demonstrated through its ability to control sur"],["oa:W7160945899","Ti-6Al-4V","Ra",0.894,null,null,null,"µm","","","","","",false,"","results_discussion","Ra (m) Fx (N) Fy (N) Fz (N) 1 0.828 244.184 58.624 281.011 2 0.894 212.825 38.870 135.120 3 1.758 110.960 32.219 19.911 4 1.396 13.038 94.410 28.897 5 1.173 66.954 21.380 25.067 6 0.901 233.080 46.393 7.390 7 1.513 156.288 101.603 19.617 8 1.053 14.113 22.929 17.991 9 1.305 83.036 35.502 61.019 According to the data in Table 3, the lubrication efficiency during surface grinding using SiC abrasives paired with synthetic ester oil via MQL is vividly demonstrated through its ability to control sur"],["oa:W7160945899","Ti-6Al-4V","Ra",0.901,null,null,null,"µm","","","","","",false,"","results_discussion","Ra (m) Fx (N) Fy (N) Fz (N) 1 0.828 244.184 58.624 281.011 2 0.894 212.825 38.870 135.120 3 1.758 110.960 32.219 19.911 4 1.396 13.038 94.410 28.897 5 1.173 66.954 21.380 25.067 6 0.901 233.080 46.393 7.390 7 1.513 156.288 101.603 19.617 8 1.053 14.113 22.929 17.991 9 1.305 83.036 35.502 61.019 According to the data in Table 3, the lubrication efficiency during surface grinding using SiC abrasives paired with synthetic ester oil via MQL is vividly demonstrated through its ability to control sur"],["oa:W7160945899","Ti-6Al-4V","Ra",0.828,null,null,null,"µm","","","","","",false,"","results_discussion","Given that SiC wheels typically exhibit aggressive material removal tendencies, achieving a minimum surface roughness (Ra) of 0.828 µm (Exp."],["oa:W7160945899","Ti-6Al-4V","Ra",1.513,null,null,null,"µm","","","","","",false,"","results_discussion","Ra (m) Fx (N) Fy (N) Fz (N) 1 0.828 244.184 58.624 281.011 2 0.894 212.825 38.870 135.120 3 1.758 110.960 32.219 19.911 4 1.396 13.038 94.410 28.897 5 1.173 66.954 21.380 25.067 6 0.901 233.080 46.393 7.390 7 1.513 156.288 101.603 19.617 8 1.053 14.113 22.929 17.991 9 1.305 83.036 35.502 61.019 According to the data in Table 3, the lubrication efficiency during surface grinding using SiC abrasives paired with synthetic ester oil via MQL is vividly demonstrated through its ability to control sur"],["oa:W7160945899","Ti-6Al-4V","Ra",1.173,null,null,null,"µm","","","","","",false,"","results_discussion","Ra (m) Fx (N) Fy (N) Fz (N) 1 0.828 244.184 58.624 281.011 2 0.894 212.825 38.870 135.120 3 1.758 110.960 32.219 19.911 4 1.396 13.038 94.410 28.897 5 1.173 66.954 21.380 25.067 6 0.901 233.080 46.393 7.390 7 1.513 156.288 101.603 19.617 8 1.053 14.113 22.929 17.991 9 1.305 83.036 35.502 61.019 According to the data in Table 3, the lubrication efficiency during surface grinding using SiC abrasives paired with synthetic ester oil via MQL is vividly demonstrated through its ability to control sur"],["oa:W7160945899","Ti-6Al-4V","Ra",1.758,null,null,null,"µm","","","","","",false,"","results_discussion","Ra (m) Fx (N) Fy (N) Fz (N) 1 0.828 244.184 58.624 281.011 2 0.894 212.825 38.870 135.120 3 1.758 110.960 32.219 19.911 4 1.396 13.038 94.410 28.897 5 1.173 66.954 21.380 25.067 6 0.901 233.080 46.393 7.390 7 1.513 156.288 101.603 19.617 8 1.053 14.113 22.929 17.991 9 1.305 83.036 35.502 61.019 According to the data in Table 3, the lubrication efficiency during surface grinding using SiC abrasives paired with synthetic ester oil via MQL is vividly demonstrated through its ability to control sur"],["oa:W7160945899","Ti-6Al-4V","Ra",1.5,null,null,null,"µm","","","","","",false,"","results_discussion","1) and maintaining stability generally below 1.5 µm is a significant result."],["oa:W7160945899","Ti-6Al-4V","Ra",1.396,null,null,null,"µm","","","","","",false,"","results_discussion","Ra (m) Fx (N) Fy (N) Fz (N) 1 0.828 244.184 58.624 281.011 2 0.894 212.825 38.870 135.120 3 1.758 110.960 32.219 19.911 4 1.396 13.038 94.410 28.897 5 1.173 66.954 21.380 25.067 6 0.901 233.080 46.393 7.390 7 1.513 156.288 101.603 19.617 8 1.053 14.113 22.929 17.991 9 1.305 83.036 35.502 61.019 According to the data in Table 3, the lubrication efficiency during surface grinding using SiC abrasives paired with synthetic ester oil via MQL is vividly demonstrated through its ability to control sur"],["oa:W7160945899","Ti-6Al-4V","Ra",1.053,null,null,null,"µm","","","","","",false,"","results_discussion","Ra (m) Fx (N) Fy (N) Fz (N) 1 0.828 244.184 58.624 281.011 2 0.894 212.825 38.870 135.120 3 1.758 110.960 32.219 19.911 4 1.396 13.038 94.410 28.897 5 1.173 66.954 21.380 25.067 6 0.901 233.080 46.393 7.390 7 1.513 156.288 101.603 19.617 8 1.053 14.113 22.929 17.991 9 1.305 83.036 35.502 61.019 According to the data in Table 3, the lubrication efficiency during surface grinding using SiC abrasives paired with synthetic ester oil via MQL is vividly demonstrated through its ability to control sur"],["oa:W7161015399","Ti-6Al-4V","Sq",0.0366,null,null,0.004,"µm","","","","","",false,"","results","As a result of the difference in nanostructures’ diameters, the surfaces presented roughness values of Sa = 14.0 ± 5.4 nm and Sq = 17.2 ± 6.4 nm for nanopores, and of Sa = 28.2 ± 2.9 nm and Sq = 36.6 ± 4.0 nm for nanotubes."],["oa:W7161015399","Ti-6Al-4V","Sq",0.0172,null,null,0.0064,"µm","","","","","",false,"","results","As a result of the difference in nanostructures’ diameters, the surfaces presented roughness values of Sa = 14.0 ± 5.4 nm and Sq = 17.2 ± 6.4 nm for nanopores, and of Sa = 28.2 ± 2.9 nm and Sq = 36.6 ± 4.0 nm for nanotubes."],["oa:W7161015399","Ti-6Al-4V","Sa",0.0282,null,null,0.0029,"µm","","","","","",false,"","results","As a result of the difference in nanostructures’ diameters, the surfaces presented roughness values of Sa = 14.0 ± 5.4 nm and Sq = 17.2 ± 6.4 nm for nanopores, and of Sa = 28.2 ± 2.9 nm and Sq = 36.6 ± 4.0 nm for nanotubes."],["oa:W7161015399","Ti-6Al-4V","Sa",0.014,null,null,0.0054,"µm","","","","","",false,"","results","As a result of the difference in nanostructures’ diameters, the surfaces presented roughness values of Sa = 14.0 ± 5.4 nm and Sq = 17.2 ± 6.4 nm for nanopores, and of Sa = 28.2 ± 2.9 nm and Sq = 36.6 ± 4.0 nm for nanotubes."],["oa:W7161770150","Ti-6Al-4V","mean bottom surface roughness Sa",1.0,null,null,null,"µm","","","","","",false,"","results_discussion","However, range analysis identifies a different optimal combination for the minimum mean bottom surface roughness Sa with spindle speed 34,000 r/min, feed per tooth 1 μm/t, and axial depth of cut 40 μm as shown in b."],["oa:W7161770150","Ti-6Al-4V","mean bottom surface roughness Sa",43.78,null,null,null,"","","","","","",false,"unit_missing","results_discussion","Meanwhile, reveals that feed per tooth ft has the most significant effect on the mean bottom surface roughness Sa, followed by spindle speed n and axial depth of cut ap, with the range values of 160.55, 70.89, and 43.78, respectively."],["oa:W7161770150","Ti-6Al-4V","Surface roughness Sa",0.025,null,null,null,"µm","","","","","",false,"","table","Total top-burr width bw (μm)\t27.92\t39.85\t35.62\t34.46"],["oa:W7161770150","Ti-6Al-4V","bottom surface roughness",0.049,null,null,null,"µm","","","","","",false,"","results_discussion","As illustrated in , the bottom surface roughness and top-burr width of the “J”-shaped microgroove were measured at a randomly selected location along the central region of the microgroove, with the obtained total top-burr width 36.33 μm, bottom surface roughness 49 nm, and microgroove width 499.35 μm."],["oa:W7161770150","Ti-6Al-4V","mean bottom surface roughness Sa",0.025,null,null,null,"µm","","","","","",false,"","results_discussion","The mean total top-burr width bw and the mean bottom surface roughness Sa are 34.46 μm and 25 nm, respectively, which are smaller than the results of the orthogonal experiment, as shown in ."],["oa:W7161770150","Ti-6Al-4V","mean bottom surface roughness Sa",1.0,null,null,null,"µm","","","","","",false,"","results_discussion","The optimal cutting parameters derived from the intuitive analysis show that Number 6 yields the minimum mean bottom surface roughness Sa with the spindle speed 27,000 r/min, feed per tooth 1 μm/t, and axial depth of cut 10 μm, as shown in ."],["oa:W7161770150","Ti-6Al-4V","mean bottom surface roughness Sa",1.0,null,null,null,"µm","","","","","",false,"","results_discussion","The optimal cutting parameters derived from the intuitive analysis indicate that Number 1 yields the minimum mean total top-burr width bw with the spindle speed 20,000 r/min, feed per tooth 0.1 μm/t, and axial depth of cut 10 μm, as shown in ."],["oa:W7161770150","Ti-6Al-4V","mean bottom surface roughness Sa",160.55,null,null,null,"","","","","","",false,"unit_missing","results_discussion","Intuitive Analysis and Range Analysis The range analysis results for the mean total top-burr width bw and the mean bottom surface roughness Sa in micro-milling titanium alloy Ti6Al4V are summarized in and ."],["oa:W7161770150","Ti-6Al-4V","mean bottom surface roughness Sa",70.89,null,null,null,"","","","","","",false,"unit_missing","results_discussion","Meanwhile, reveals that feed per tooth ft has the most significant effect on the mean bottom surface roughness Sa, followed by spindle speed n and axial depth of cut ap, with the range values of 160.55, 70.89, and 43.78, respectively."],["oa:W7162119993","Ti-6Al-4V","Theoretical Value",0.0053,null,null,null,"","","","","CPFEM prediction","",true,"unit_missing","table","0.15\t0.005334\t0.005293\t0.77"],["oa:W7162119993","Ti-6Al-4V","Theoretical Value",0.0051,null,null,null,"","","","","CPFEM prediction","",true,"unit_missing","table","0.20\t0.005036\t0.005056\t0.40"],["oa:W7162119993","Ti-6Al-4V","Theoretical Value",0.0049,null,null,null,"","","","",
