Repository: akhtar07/tisci-explorer

# TiSci Explorer

A read-only, static explorer for **TiSci**, an autonomous research agent for titanium alloys. TiSci reads the
titanium-alloy literature, builds a knowledge graph and a table of measured values, proposes hypotheses where the
graph has gaps, and tests them with DFT (MACE / VASP) and the ICME-lite multiscale chain.

**Live site:** https://akhtar07.github.io/tisci-explorer/

The site has seven sections:

| Section | What it shows |
|---|---|
| Overview | Corpus → graph → facts → hypotheses → verdicts, with the snapshot's counts |
| Worked example | One full loop for W in α-Ti: graph path, hypothesis, novelty check, DFT test, verdict, follow-up, DAMASK |

File: data/facts/yield_strength.json (part 31 of 51)
false,"unit_mismatch","conclusions",""],["oa:W3210371087","Grade IV Ti","R0.2[MPa]",480.0,null,null,null,"MPa","","annealed","α","","",false,"","table","Grade IV Ti\tBM1\tα\tannealed\t15\t480\t550"],["oa:W3210371087","Ti-6Al-4V","R0.2[MPa]",880.0,null,null,null,"MPa","","annealed","α + β","","",false,"","table","Ti-6Al-4V\tBM2\tα + β\tannealed\t14\t880\t950"],["oa:W3210371087","Ti-13Nb-13Zr","R0.2[MPa]",710.0,null,null,null,"MPa","","annealed","β","","",false,"","table","Ti-13Nb-13Zr\tBM3\tβ\tannealed\t15\t710\t840"],["oa:W3210471411","Ti-0.3O","high strength",0.0,null,null,null,"","77 K","cryogenic temperature","","","",false,"unit_missing","other","Hence, as we show below, Ti-0.3 O has high strength, but almost no elongation at 77 [K11](#page-8-0)."],["oa:W3210735639","Ti-6Al-4V","yield stress",1023.0,null,null,null,"MPa","room temperature","as-built EBM","","tensile test","1 mm/min",false,"","abstract","The results allowed to establish the static conditions: yield stress of 1023 MPa, and a maximum stress of 1143 MPa, as well as a maximum strain of 13%."],["oa:W3210735639","Ti-6Al-4V","esfuerzo de fluencia σy",1023.0,null,null,null,"MPa","room temperature","as-built EBM","","tensile test","1 mm/min",false,"","abstract","La curva de tensión de ingeniería exhibe un posible comportamiento elástico-plástico con un esfuerzo de fluencia σy = 1023 MPa y un esfuerzo final σu = 1143MPa, valores bastante cercanos entre sí."],["oa:W3211110940","Ti-6Al-4V","maximum stress",1800.0,null,null,null,"MPa","","","","","",false,"","conclusions",""],["oa:W3211370511","micro-Ti","0.2 pct oﬀset yield strength (YS)",321.0,null,null,1.0,"MPa","room temperature","annealed","","tensile test","10^-3 s^-1",false,"","results_discussion","The micro-Ti exhibited the following mechanical parameters: E = 107.8 ± 4.1 GPa, YS = 321 ± 1 MPa, UTS = 434 ± 1 MPa which are typical values for annealed commercially pure Ti.[55] As was previously reported,[56] the microcrystalline TNTZ had a Fig. 2—Microstructure of the tested Ti-based materials (a) micro-Ti, (b) micro-TNTZ, (c) CR Ti, and (d) CR TNTZ."],["oa:W3211370511","micro-TNTZ","YS",306.0,null,null,4.0,"MPa","room temperature","","","tensile test","10^-3 s^-1",false,"","results_discussion","signiﬁcantly lower Young’s modulus of 62.0 ± 0.2 GPa but a similar YS of 306 ± 4 MPa and UTS of 505 ± 4 MPa."],["oa:W3211370511","Ti","YS",679.0,662.0,696.0,17.0,"MPa","","cold-rolled","","","",false,"","results_discussion","It corresponded to the stress-induced martensitic transformation occurring during tensile deformation, which is typically observed for metastable b phase titanium alloys for the stress range 190 to 360 MPa.[57] The cold-rolled samples exhibited higher YS (679 ± 17 and 446 ± 3 MPa for Ti and TNTZ, respectively) and UTS (840 ± 13 and 713 ± 1 MPa for Ti and TNTZ, respectively) which were Fig. 3—XRD patterns of Ti and TNTZ alloy before and after cold-rolling process."],["oa:W3211370511","Ti-29Nb-13Ta-4.6Zr","YS",446.0,443.0,449.0,3.0,"MPa","","cold-rolled","","","",false,"","results_discussion","It corresponded to the stress-induced martensitic transformation occurring during tensile deformation, which is typically observed for metastable b phase titanium alloys for the stress range 190 to 360 MPa.[57] The cold-rolled samples exhibited higher YS (679 ± 17 and 446 ± 3 MPa for Ti and TNTZ, respectively) and UTS (840 ± 13 and 713 ± 1 MPa for Ti and TNTZ, respectively) which were Fig. 3—XRD patterns of Ti and TNTZ alloy before and after cold-rolling process."],["oa:W3212333373","Ti-35Nb-7Zr-5Ta","σYS",430.0,430.0,430.0,38.0,"MPa","","as-built L-PBF","","compression test","",false,"","results_discussion","The TNZT synthesized by L-PBF shows a slightly lower yield strength (σYS = 430 ± 38 MPa) than the as-cast TNZT (σYS = 469 ± 42 MPa)."],["oa:W3212333373","Ti-35Nb-7Zr-5Ta","σYS",469.0,469.0,469.0,42.0,"MPa","","as-cast","","compression test","",false,"","results_discussion","The TNZT synthesized by L-PBF shows a slightly lower yield strength (σYS = 430 ± 38 MPa) than the as-cast TNZT (σYS = 469 ± 42 MPa)."],["oa:W3212333373","Ti-35Nb-7Zr-5Ta","σYS",495.0,495.0,495.0,11.0,"MPa","","as-built L-PBF with 1 wt% TiB2","","compression test","",false,"","results_discussion","The TNZT alloy with 1 wt% TiB2 addition produced by L-PBF shows the highest compressive strength (σYS = 495 ± 11 MPa)."],["oa:W3212333373","TNZT-TiB2","compressive yield strength",495.0,484.0,506.0,11.0,"MPa","","as-built L-PBF","","","",false,"","conclusions","The additively manufactured TNZT-TiB2 samples have a compressive yield strength about 15% higher than that of the as-built TNZT samples (σYS = 495 ± 11 MPa and σYS = 430 ± 38 MPa, respectively)."],["oa:W3212333373","Ti-35Nb-7Zr-5Ta","compressive yield strength",430.0,392.0,468.0,38.0,"MPa","","as-built L-PBF","","","",false,"","conclusions","The additively manufactured TNZT-TiB2 samples have a compressive yield strength about 15% higher than that of the as-built TNZT samples (σYS = 495 ± 11 MPa and σYS = 430 ± 38 MPa, respectively)."],["oa:W3212628970","Ti-6Al-4V","0.2% proof stress",4.8,null,null,null,"%","","as-built LPBF","martensitic α'","","",false,"unit_mismatch","results","The specimen fabricated under He flow showed an increased 0.2% proof stress and ultimate tensile strength of 4.8% and 4.5%, respectively, compared to those fabricated under Ar flow."],["oa:W3212628970","Ti-6Al-4V","0.2% proof stress",0.0,null,null,null,"","","","martensitic α'","","",false,"unit_missing","conclusions","(2) When using He gas, the microstructure of the metal was mainly composed of α’ martensite and was more refined compared to that obtained using Ar gas, resulting in significantly improved mechanical properties such as Vickers hardness, 0.2% proof stress, and ultimate tensile strength."],["oa:W3212915007","Ti-6Al-4V","Yield Strength",875000.0,850000.0,900000.0,null,"MPa","","","","","",false,"out_of_range","table","110–114\t960–970\t850–900\t620–725"],["oa:W3214661313","CP-Ti Grade 2","yield strength",0.2,0.2,0.2,null,"%","","","","tensile test","",false,"unit_mismatch","methods","The yield strength ( σy ), or compressive offset stress , was measured at 0.2% plastic compressive strain."],["oa:W3214751927","Ti-10V-2Fe-3Al","peak stress",1006.0,null,null,null,"MPa","high temperature","initial lamellar microstructure","lamellar","compression test","",false,"","conclusions",""],["oa:W3215053234","Ti-6Al-4V","maximum compressive stress",521.0,null,null,null,"MPa","","","","","",false,"","results_discussion",""],["oa:W3215053234","Ti-6Al-4V","substrate residual stress",368.0,null,null,null,"MPa","","","","","",false,"","results_discussion",""],["oa:W3215053234","Ti-6Al-4V","residual stress",460.5,438.0,483.0,null,"MPa","","","","","",false,"","results_discussion",""],["oa:W3215053234","Ti-6Al-4V","maximum residual compressive stress",857.0,843.0,871.0,null,"MPa","","","","","",false,"","results_discussion",""],["oa:W3215053234","Ti-6Al-4V","maximum residual compressive stress",1048.0,926.0,1170.0,null,"MPa","","","","","",false,"","results_discussion",""],["oa:W3215053234","Ti-6Al-4V","maximum residual compressive stress",865.0,843.0,871.0,null,"MPa","","","","","",false,"","results_discussion",""],["oa:W3215533175","Ti6Al4V(ELI)","tensile stress at yield",857.5,852.0,863.0,null,"MPa","room temperature","as-built","","tensile test","",false,"","results_discussion","The specimens in the X- and Y-directions exhibited similar tensile properties, with the tensile stress at yield ranging from 852 MPa on the X2 specimen to 863 MPa on the Y1 specimen."],["oa:W3215533175","Ti6Al4V(ELI)","tensile stress at yield",857.5,852.0,863.0,null,"MPa","room temperature","as-built","","tensile test","",false,"","results_discussion","The specimens in the X- and Y-directions exhibited similar tensile properties, with the tensile stress at yield ranging from 852 MPa on the X2 specimen to 863 MPa on the Y1 specimen."],["oa:W3215533175","Ti6Al4V(ELI)","tensile stress at a yield",781.0,781.0,781.0,null,"MPa","room temperature","as-built","","tensile test","",false,"","results_discussion","However, there was anisotropy when they were compared with the Z-direction specimens, with the maximum tensile stress at a yield at 781 MPa for the Z3 specimen."],["oa:W3216223541","Ti-6Al-4V","0.2% yield stress",0.0,0.0,0.0,null,"","","as-built SLM","","quasistatic tensile/compressive test","",false,"unit_missing","results_discussion",""],["oa:W3216223541","Ti-6Al-4V","yield strength",860.0,null,null,null,"MPa","","","","","",false,"","results_discussion",""],["oa:W3216223541","Ti-6Al-4V","yield strength",80.0,null,null,null,"%","","","","","",false,"unit_mismatch","results_discussion",""],["oa:W3216223541","Ti-6Al-4V","yield strength",500.0,null,null,null,"MPa","","as-built SLM","","","",true,"","results_discussion",""],["oa:W3216223541","Ti-6Al-4V","compressive yield strength",648.0,null,null,16.0,"MPa","","as-built SLM","","quasistatic testing","",false,"","results_discussion",""],["oa:W3216540777","CP-Ti Grade 2","yield strength",76.8,null,null,1.1,"MPa","room temperature","as-built SLM","martensitic α'","tensile test","",false,"","results_discussion","Figure 2 a) Microstructure of the titanium lattices fabricated by SLM and b) stress-strain hysteresis loops during cyclic testing The yield strength (76.8  1.1 MPa) of the lattices was high enough for the repair of load-bearing bone defects, and the effective elastic modulus (6.8  0.1 GPa) was within the stiffness range of trabecular bone (1–10 GPa), being adequate to avoid the stress shielding effect at the bone-implant interface."],["oa:W3216574979","Ti-6Al-4V","strength",0.0,null,null,null,"","","","","","",false,"unit_missing","methods","Compared to pure titanium, Ti6Al4V alloy has greater strength with the same stiffness and thermal properties []."],["oa:W3216574979","Ti-6Al-4V","yield strength",0.0,null,null,null,"","","","","drop-weight impact test","",false,"unit_missing","methods","The INSTRON machine offers 20 m/s speed (forced drive), simulation of discharge height of 20.4 m, and impact energy from 4.5 to 1600 J. The use of this post enabled the impact test to record parameters such as impact velocity, energy change, load, yield strength, deformation, and time."],["oa:W3216574979","Ti-6Al-4V","Yield stress, Re",880.0,null,null,null,"MPa","room temperature","","","tensile test","",false,"","table","Yield stress, Re (MPa)\t880"],["oa:W3216955755","Ti-7Al","flow stress",175.0,null,null,null,"MPa","1089 K","extruded-and-annealed","","tensile test","0.001 s⁻¹",false,"","results_discussion",""],["oa:W3216955755","Ti-7Al","flow stress",175.0,null,null,null,"MPa","1253 K","extruded-and-annealed","","compression test","0.1 s⁻¹",false,"","results_discussion",""],["oa:W3217461766","TiAl","yield stress",0.0,0.0,0.0,null,"","","","","","",false,"unit_missing","abstract",""],["oa:W3217461766","Ti-42.82Al-4.05Nb-1.01Mo-0.11B","yield strength",637.0,637.0,637.0,null,"MPa","900 ℃","","","tensile test","",false,"","abstract",""],["oa:W331156695","","yield stress",850.0,null,null,null,"MPa","704 °C","","","tensile test","",false,"","front",""],["oa:W34185046","Ti-15Mo-3Nb-3Al-0.2Si","résistance mécanique",431.0,null,null,null,"MPa","600 °C","TTH 600°C/8h","","tensile test","",false,"","conclusions",""],["oa:W34185046","Ti-6Al-2Sn-4Zr-2Mo","résistance mécanique",567.0,null,null,null,"MPa","600 °C","TTH 600°C/8h","","tensile test","",false,"","conclusions",""],["oa:W34185046","","Re0,2",1080.0,null,null,null,"MPa","room temperature","","","tensile test","",false,"","conclusions",""],["oa:W34185046","","Re0,2",967.0,null,null,null,"MPa","room temperature","","","tensile test","",false,"","conclusions",""],["oa:W34185046","Ti6242/Ti6242","Re0,2",1130.0,null,null,null,"MPa","room temperature","TTH","lamellar","tensile test","",false,"","conclusions",""],["oa:W34185046","Ti-6Al-2Sn-4Zr-2Mo","Re0,2",1190.0,null,null,null,"MPa","room temperature","TTH","","tensile test","",false,"","conclusions",""],["oa:W34185046","Ti-6Al-2Sn-4Zr-2Mo","Re0,2",1036.0,null,null,null,"MPa","room temperature","TTH","","tensile test","",false,"","conclusions",""],["oa:W34185046","Ti-6Al-2Sn-4Zr-2Mo","Re0,2",1055.0,null,null,null,"MPa","room temperature","laser weld","martensitic α'","tensile test","",false,"","conclusions",""],["oa:W34185046","Ti-6Al-2Sn-4Zr-2Mo","Re0,2",1097.0,null,null,null,"MPa","room temperature","laser weld + 600°C/8h","","tensile test","",false,"","conclusions",""],["oa:W34185046","β21S/Ti6242","Re0,2",861.0,null,null,null,"MPa","room temperature","laser weld","martensitic α'' and retained β","tensile test","",false,"","conclusions",""],["oa:W34185046","Ti6242/Ti6242","Re0,2",1256.0,null,null,null,"MPa","room temperature","STA 600°C/8h","lamellar","tensile test","",false,"","conclusions",""],["oa:W342875348","Ti-6Al-4V","yield strength",1110.0,null,null,null,"MPa","","as-built SLM","","","",false,"","discussion",""],["oa:W342875348","CP-Ti Grade 2","yield strength",555.0,null,null,null,"MPa","","as-built SLM","","","",false,"","discussion",""],["oa:W342875348","CP-Ti Grade 2","yield strength",50.0,null,null,null,"%","","as-built SLM","","","",false,"unit_mismatch","discussion",""],["oa:W342875348","Ti-6Al-4V","yield strength",100.0,null,null,null,"%","","as-built SLM","","","",false,"unit_mismatch","discussion",""],["oa:W383673326","SS","maximum equivalent von-Mises stress",13.7,null,null,null,"MPa","room temperature","","","finite element analysis","",true,"out_of_range","results_discussion",""],["oa:W383673326","Ti","maximum equivalent von-Mises stress",13.9,null,null,null,"MPa","room temperature","","","finite element analysis","",true,"out_of_range","results_discussion",""],["oa:W383673326","SS","maximum equivalent von-Mises stress",8.3,null,null,null,"MPa","room temperature","","","finite element analysis","",true,"out_of_range","results_discussion",""],["oa:W383673326","Ti","maximum equivalent von-Mises stress",8.9,null,null,null,"MPa","room temperature","","","finite element analysis","",true,"out_of_range","results_discussion",""],["oa:W383673326","SS","maximum equivalent von-Mises stress",145.2,null,null,null,"MPa","room temperature","","","finite element analysis","",true,"","results_discussion",""],["oa:W383673326","Ti","maximum equivalent von-Mises stress",95.2,null,null,null,"MPa","room temperature","","","finite element analysis","",true,"","results_discussion",""],["oa:W383673326","SS","maximum equivalent von-Mises stress",17.6,null,null,null,"MPa","room temperature","","","finite element analysis","",true,"out_of_range","results_discussion",""],["oa:W383673326","Ti","maximum equivalent von-Mises stress",12.6,null,null,null,"MPa","room temperature","","","finite element analysis","",true,"out_of_range","results_discussion",""],["oa:W383673326","SS","maximum equivalent von-Mises stress",134.8,null,null,null,"MPa","room temperature","","","finite element analysis","",true,"","results_discussion",""],["oa:W383673326","SS","maximum equivalent von-Mises stress",27.7,null,null,null,"MPa","room temperature","","","finite element analysis","",true,"out_of_range","results_discussion",""],["oa:W383673326","Ti","maximum equivalent von-Mises stress",73.9,null,null,null,"MPa","room temperature","","","finite element analysis","",true,"","results_discussion",""],["oa:W383673326","Ti","maximum equivalent von-Mises stress",20.7,null,null,null,"MPa","room temperature","","","finite element analysis","",true,"out_of_range","results_discussion",""],["oa:W383673326","SS","maximum equivalent von-Mises stress",2.6,null,null,null,"MPa","room temperature","","","finite element analysis","",true,"out_of_range","results_discussion",""],["oa:W383673326","SS","maximum equivalent von-Mises stress",452.9,null,null,null,"MPa","","","","","",true,"","conclusions",""],["oa:W383673326","Ti","maximum equivalent von-Mises stress",437.1,null,null,null,"MPa","","","","","",true,"","conclusions",""],["oa:W383673326","SS","maximum equivalent von-Mises stress",213.2,null,null,null,"MPa","","","","","",true,"","conclusions",""],["oa:W383673326","SS","maximum equivalent von-Mises stress",283.9,null,null,null,"MPa","","","","","",true,"","conclusions",""],["oa:W383673326","Ti","maximum equivalent von-Mises stress",214.9,null,null,null,"MPa","","","","","",true,"","conclusions",""],["oa:W383673326","Ti","maximum stress",858.2,null,null,null,"MPa","","","","","",true,"","conclusions",""],["oa:W383673326","SS","maximum equivalent stress",499.5,null,null,null,"MPa","","","","","",true,"","conclusions",""],["oa:W383673326","SS","maximum equivalent stress",487.1,null,null,null,"MPa","","","","","",true,"","conclusions",""],["oa:W383673326","Ti","maximum equivalent stress",386.3,null,null,null,"MPa","","","","","",true,"","conclusions",""],["oa:W383673326","Ti","maximum equivalent stress",380.5,null,null,null,"MPa","","","","","",true,"","conclusions",""],["oa:W383673326","","maximum equivalent von-Mises stress",12.7,null,null,null,"MPa","","","","","",true,"out_of_range","conclusions",""],["oa:W383673326","","maximum equivalent von-Mises stress",14.2,null,null,null,"MPa","","","","","",true,"out_of_range","conclusions",""],["oa:W383673326","","maximum equivalent stress",66.2,null,null,null,"MPa","","","","","",true,"","conclusions",""],["oa:W383673326","","maximum equivalent stress",85.2,null,null,null,"MPa","","","","","",true,"","conclusions",""],["oa:W407252045","CP-Ti Grade 2","limite d’écoulement",200.0,null,null,null,"MPa","","","","","",false,"","conclusions",""],["oa:W407252045","CP-Ti Grade 2","σ₀",213.0,null,null,null,"MPa","","","","","",false,"","conclusions",""],["oa:W407252045","CP-Ti Grade 2","σ₀",198.0,null,null,null,"MPa","0˚","","","","",false,"","conclusions",""],["oa:W407252045","CP-Ti Grade 2","σ₀",152.0,null,null,null,"MPa","0˚","","","","",false,"","conclusions",""],["oa:W407252045","CP-Ti Grade 2","σ₀",202.0,null,null,null,"MPa","90˚","","","","",false,"","conclusions",""],["oa:W407252045","CP-Ti Grade 2","σ₀",71.0,null,null,null,"MPa","90˚","","","","",false,"","conclusions",""],["oa:W407252045","CP-Ti Grade 2","σ₀",228.0,null,null,null,"MPa","","","","","",false,"","conclusions",""],["oa:W4200021526","7Zr","yield stress (YS)",1356.6,null,null,null,"MPa","room temperature","","","","",false,"","results_discussion","As shown in Fig. 4(a), the ultimate tensile stress (UTS) and yield stress (YS) of 7Zr equal 1,427.5 MPa and 1,356.6 MPa, which are much higher than Ti-6Al-4V which has UTS and YS of 976.9 MPa and 911.2 MPa, respectively."],["oa:W4200021526","Ti-6Al-4V","YS",911.2,null,null,null,"MPa","room temperature","","","","",false,"","results_discussion","As shown in Fig. 4(a), the ultimate tensile stress (UTS) and yield stress (YS) of 7Zr equal 1,427.5 MPa and 1,356.6 MPa, which are much higher than Ti-6Al-4V which has UTS and YS of 976.9 MPa and 911.2 MPa, respectively."],["oa:W4200021526","7Zr","YS",565.1,null,null,null,"MPa","room temperature","","","","",false,"","results_discussion","The UTS and YS of 7Zr alloys equal 642.2 MPa and 565.1 MPa, respectively, and the elongation is 41.5%."],["oa:W4200021526","Ti-6Al-4V","YS",390.9,null,null,null,"MPa","room temperature","","","","",false,"","results_discussion","By contrast, Ti-6Al-4V has a lower UTS and YS, namely 435.4 MPa and 390.9 MPa, respectively, and the σY = σ0 + kd -1/2 (2) elongation, equal to 26.1%, is still remarkably lower than that of 7Zr alloys."],["oa:W4200021526","7Zr","yield stress",1263.0,null,null,null,"MPa","","solution at 925 °C","","","",false,"","results_discussion","For the 7Zr alloy sample after the solution at 925 ºC and 945 ºC, the ultimate compression stress is 1,703.6 MPa and 1,713.5 MPa, and yield stress is 1,263.0 MPa and 1,264.5 MPa, respectively."],["oa:W4200021526","7Zr","yield stress",1264.5,null,null,null,"MPa","","solution at 945 °C","","","",false,"","results_discussion","For the 7Zr alloy sample after the solution at 925 ºC and 945 ºC, the ultimate compression stress is 1,703.6 MPa and 1,713.5 MPa, and yield stress is 1,263.0 MPa and 1,264.5 MPa, respectively."],["oa:W4200021526","7Zr","yield stress",1171.2,null,null,null,"MPa","","solution at 960 °C","","","",false,"","results_discussion","However, with the solution temperature increasing to 960 ºC and 970 ºC, which is sub-critical solution temperature, the ultimate compression stress drops to 1,610.9 MPa and 1,624.4 MPa, and yield stress drops to 1,171.2 MPa and 1,204.4 MPa, respectively."],["oa:W4200021526","7Zr","yield stress",1204.4,null,null,null,"MPa","","solution at 970 °C","","","",false,"","results_discussion","However, with the solution temperature increasing to 960 ºC and 970 ºC, which is sub-critical solution temperature, the ultimate compression stress drops to 1,610.9 MPa and 1,624.4 MPa, and yield stress drops to 1,171.2 MPa and 1,204.4 MPa, respectively."],["oa:W4200188856","T110","yield strength",1000.0,null,null,null,"MPa","room temperature","annealed (850 °C, 3 h, furnace cooling)","globular","tensile test","8·10−4 s−1",false,"","results",""],["oa:W4200188856","T110","yield strength",1000.0,null,null,null,"MPa","room temperature","annealed (850 °C, 3 h, furnace cooling)","globular","tensile test","3.6·10−2 s−1",false,"","results",""],["oa:W4200188856","T110","yield strength",1500.0,null,null,null,"MPa","room temperature","STA (880 °C, 45 min, water quenched, then aged 550 °C, 5 h)","globular","tensile test","",false,"","results",""],["oa:W4200188856","T110","true stress",847.0,null,null,null,"MPa","","annealed","","SHPB","2910 s−1",false,"","discussion",""],["oa:W4200188856","Ti-6Al-4V","true stress",847.0,null,null,null,"MPa","","annealed","globular","SHPB","2910 s−1",false,"","discussion",""],["oa:W4200196065","","yield strength",300.0,null,null,null,"MPa","","","","","",false,"","methods","For example, the microhardness of both materials was about 1900 MPa [19], and the yield strength was about 300 MPa."],["oa:W4200335838","Ti-6Al-4V","Yield point",825.0,null,null,null,"MPa","","","","","",false,"","table","Yield point MPa\t825"],["oa:W4200365005","CP-Ti Grade 1","yield strength",238.0,null,null,null,"N/mm2","","","","","",false,"unit_mismatch","abstract","As a grade 1 material containing 0.025 wt% Fe, the elongation rate was 39% and tensile strength 324 MPa."],["oa:W4200422510","","yield strength",325.0,null,null,4.0,"MPa","room temperature","","","tensile test","",false,"","results","Specimen 3# reaches a yield strength of 325 ± 4 MPa, tensile strength of 438 ± 3 MPa and elongation at fracture of 18 ± 1.8 %, demonstrating an outstanding strength and ductility."],["oa:W4200422510","","yield strength (YS)",440.0,437.0,443.0,3.0,"MPa","","","","","",false,"","results","The yield strength (YS) was increased to 440 ± 3 MPa from 325 ± 4 MPa, and tensile strength (TS) to 520 ± 2 MPa from 438 ± 3 MPa."],["oa:W4200422510","Al-Mg-Mn-Er-Zr","yield strength",440.0,null,null,3.0,"MPa","room temperature","direct ageing heat treatment for 10 h at 375 °C","","tensile test","",false,"","discussion","The strengthening mechanisms In the present work, the newly developed Al-Mg-Mn-Er-Zr alloy (specimen 3#) speciﬁcally for LPBF has obtained yield strength up to 440 ± 3 MPa and tensile strength 520 ± 2 MPa after a simple direct ageing heat treatment for 10 h at 375 \u0004C (Fig. 7b)."],["oa:W4200422510","","calculated strength",102.0,null,null,null,"MPa","","","","","",true,"","discussion","Therefore, the calculated strength is 102 MPa."],["oa:W4200422510","","rGB",20.0,null,null,null,"MPa","","","","Hall-Petch relationship","",true,"out_of_range","discussion","Grain boundary strengthening rGB is the contribution from grain boundary strengthening, which can be calculated by Hall-Petch relationship: rGB ¼ r0 þ kd \u00041=2 ð2Þ where r0 is the intrinsic resistance of the lattice to dislocation motion (about 20 MPa), and k is the constant representing the relative strengthening contribution from grain boundaries."],["oa:W4200422510","","yield strength increment",113.0,null,null,null,"MPa","","","","","",true,"","discussion","The yield strength increment due to grain boundary strengthening is thereby calculated to be about 113 MPa."],["oa:W4200422510","","strengthening contribution from ordered hardening",196.0,null,null,null,"MPa","","","","","",true,"","discussion","The calculated strengthening contribution from ordered hardening is 196 MPa."],["oa:W4200422510","","theoretical calculation value",411.0,null,null,null,"MPa","","","","","",true,"","discussion","The difference between the theoretical calculation value (411 MPa) of the sum of three strengthening mechanisms and the experimental test value (440 MPa) of yield strength is 29 MPa."],["oa:W4200422510","Al-Mg alloy","yield strength",325.0,null,null,4.0,"MPa","","as-built","bimodal","","",false,"","conclusions","The bimodal grain structures effectively suppress cracks in Al-Mg alloy and demonstrate good mechanical properties in as-built condition, with yield strength reaching 325 ± 4 MPa, tensile strength 438 ± 3 MPa and elongation 18 ± 1.8 %. \u0001 During the aging process at the temperature of 375 \u0004C, Er and Zr synergistic effect greatly improves the peak hardness of specimen 3# (0.4Er-1.2Zr)."],["oa:W4200511339","Ti-10V-4Cr-1Al","yield strength",420.0,null,null,null,"MPa","","","","","",false,"","results_discussion","Therefore, Ti–10V–4Cr–1Al (wt %) displays exceptional mechanical properties at an e/a̅of 4.32 including a yield strength of 420 MPa, an ultimate tensile strength of 1200 MPa, and a uniform elongation of 35%."],["oa:W4205147881","Ti-6Al-4V","yield strength",800.0,null,null,null,"MPa","","","","","",false,"","discussion","However, under both the RMOL and RGF modes, the stress values of the five implant designs did not exceed the yield strength of Ti6Al4V (800 MPa) []."],["oa:W4205147881","Ti-6Al-4V","yield strength",800.0,null,null,null,"MPa","","","","","",false,"","conclusions","First, the porous implants had higher stress than the nonporous implants, but the value did not exceed the yield strength of Ti6Al4V (800 MPa), indicating that the porous implants were not at immediate risk of breakage."],["oa:W4205923620","Ti-6Al-4V","yield stress",1006.0,null,null,null,"MPa","room temperature","","","tensile test","",false,"","methods","Recorded measurements of 0.8915 μm for arithmetical mean deviation (Ra) with mechanical properties of 1025 MPa in tensile stress, 1006 MPa of yield stress, 128 GPa of elastic modulus and 373 HV of hardness were reported as received."],["oa:W4205923620","Ti-6Al-4V","residual compressive stress",1.53,null,null,null,"","","","","","",false,"unit_missing","abstract","This research found that the condition of shooting with 80 μm of silica media as the second shot could generate the highest hardness and residual compressive stress on the surface, which increased by 14% and 53%, respectively, while roughness was decreased by 20% when compared with single shot peening."],["oa:W4205923620","Ti-6Al-4V","residual compressive stress",-387.0,null,null,null,"MPa","","double shot peening with 50 μm SUS304 media as second shot","","","",false,"out_of_range","results_discussion","In the case of comparison between different media types of double shot peening, the result of shooting with 50 and 100 μm of SUS304 media as a second shot showed that at the surface, -387 and -348 MPa of residual compressive stress, respectively, could be confirmed, which was higher than the -308 MPa of conventional shot peening, while shooting with 40 and 80 μm of silica media generated higher values, which were -420 and -474 MPa respectively."],["oa:W4205923620","Ti-6Al-4V","residual compressive stress",-348.0,null,null,null,"MPa","","double shot peening with 100 μm SUS304 media as second shot","","","",false,"out_of_range","results_discussion","In the case of comparison between different media types of double shot peening, the result of shooting with 50 and 100 μm of SUS304 media as a second shot showed that at the surface, -387 and -348 MPa of residual compressive stress, respectively, could be confirmed, which was higher than the -308 MPa of conventional shot peening, while shooting with 40 and 80 μm of silica media generated higher values, which were -420 and -474 MPa respectively."],["oa:W4205923620","Ti-6Al-4V","residual compressive stress",-420.0,null,null,null,"MPa","","double shot peening with 40 μm silica media as second shot","","","",false,"out_of_range","results_discussion","In the case of comparison between different media types of double shot peening, the result of shooting with 50 and 100 μm of SUS304 media as a second shot showed that at the surface, -387 and -348 MPa of residual compressive stress, respectively, could be confirmed, which was higher than the -308 MPa of conventional shot peening, while shooting with 40 and 80 μm of silica media generated higher values, which were -420 and -474 MPa respectively."],["oa:W4205923620","Ti-6Al-4V","residual compressive stress",-474.0,null,null,null,"MPa","","double shot peening with 80 μm silica media as second shot","","","",false,"out_of_range","results_discussion","In the case of comparison between different media types of double shot peening, the result of shooting with 50 and 100 μm of SUS304 media as a second shot showed that at the surface, -387 and -348 MPa of residual compressive stress, respectively, could be confirmed, which was higher than the -308 MPa of conventional shot peening, while shooting with 40 and 80 μm of silica media generated higher values, which were -420 and -474 MPa respectively."],["oa:W4205923620","Ti-6Al-4V","residual compressive stress",-724.0,null,null,null,"MPa","","double shot peening with 50 μm SUS304 media as second shot","","","",false,"out_of_range","results_discussion","Double shot peening with 50 and 100 μm of SUS304 media in the second shot created the highest residual compressive stress up to -724 and -763 MPa respectively, while 40 and 80 μm of silica media generated maximum values of only -661 and -730 MPa respectively."],["oa:W4205923620","Ti-6Al-4V","residual compressive stress",-763.0,null,null,null,"MPa","","double shot peening with 100 μm SUS304 media as second shot","","","",false,"out_of_range","results_discussion","Double shot peening with 50 and 100 μm of SUS304 media in the second shot created the highest residual compressive stress up to -724 and -763 MPa respectively, while 40 and 80 μm of silica media generated maximum values of only -661 and -730 MPa respectively."],["oa:W4205923620","Ti-6Al-4V","residual compressive stress",-661.0,null,null,null,"MPa","","double shot peening with 40 μm silica media as second shot","","","",false,"out_of_range","results_discussion","Double shot peening with 50 and 100 μm of SUS304 media in the second shot created the highest residual compressive stress up to -724 and -763 MPa respectively, while 40 and 80 μm of silica media generated maximum values of only -661 and -730 MPa respectively."],["oa:W4205923620","Ti-6Al-4V","residual compressive stress",-730.0,null,null,null,"MPa","","double shot peening with 80 μm silica media as second shot","","","",false,"out_of_range","results_discussion","Double shot peening with 50 and 100 μm of SUS304 media in the second shot created the highest residual compressive stress up to -724 and -763 MPa respectively, while 40 and 80 μm of silica media generated maximum values of only -661 and -730 MPa respectively."],["oa:W4205923620","Ti-6Al-4V","residual compressive stress",-308.0,null,null,null,"MPa","","double shot peening","","","",false,"out_of_range","results_discussion","Double shot peening was able to generate higher residual compressive stress at 0–10 μm from the surface or the area near the surface than conventional shot peening [], which was used as the first shot of the double shot peening process."],["oa:W4206044665","Ti-6Al-4V","yield strength (YS)",825.0,null,null,null,"MPa","room temperature","as-built E-PBF","","tensile test","",false,"","results_discussion","All the results obtained for ultimate tensile strength (UTS) and yield strength (YS) were classiﬁed above the standard required in AM Ti–6Al–4V,[26] and elongation showed diﬀerent results between specimens."],["oa:W4206078977","Ti-6Al-4V","yield strength",0.0,null,null,null,"","500 °C","","","","",false,"unit_missing","methods","As seen in b, the yield strength decreases drastically by approximately 40% as the temperature increases to 500 °C."],["oa:W4206078977","Ti-6Al-4V","tensile stress",625.0,500.0,750.0,null,"MPa","room temperature","","","","",true,"","results_discussion","Therefore, after the deposition of the first ten layers, nearly the entire buildup volume is under tensile stress within the range of 500 to 750 MPa, as shown in a."],["oa:W4206078977","Ti-6Al-4V","yield stress",625.0,500.0,750.0,null,"MPa","room temperature","","","","",true,"","results_discussion","The residual stress exceeds the yield stress at room temperature by 26%, see c, which can be explained by the triaxial stress state, as discussed in the following chapters."],["oa:W4206078977","Ti-6Al-4V","yield stress",625.0,500.0,750.0,null,"MPa","room temperature","","","","",true,"","results_discussion","The peak tensile residual stresses, exceed the yield stress at room temperature by approximately 35%, corresponding to the end of the buildup on the right-hand side, where the depositing passes are completed."],["oa:W4206078977","Ti-6Al-4V","compressive stress",478.0,478.0,478.0,null,"MPa","","","","","",true,"","results_discussion","The compressive stress reaches up to 478 MPa near the side surfaces of the buildup."],["oa:W4206078977","Ti-6Al-4V","stress difference",326.0,326.0,326.0,null,"MPa","","","","","",true,"","results_discussion","Hence, the stress difference between the center and the side surface is 326 MPa at a distance of 2 mm from the substrate, see f."],["oa:W4206078977","Ti-6Al-4V","transverse stresses",0.0,-50.0,50.0,null,"MPa","","","","","",true,"out_of_range","results_discussion","A detailed analysis of the transverse stresses σy distribution showed that these vary around 0 MPa by ±50 MPa almost throughout the entire buildup, as shown in ."],["oa:W4206243349","Ta0.6","yield strength",771.0,null,null,null,"MPa","","","","","",false,"","results_discussion",""],["oa:W4206243349","Ta0.5","yield strength",537.0,null,null,null,"MPa","","","","","",false,"","results_discussion",""],["oa:W4206243349","Ta0.5","work hardening rate",3200.0,null,null,null,"MPa","room temperature","","","tensile test","",false,"out_of_range","results_discussion",""],["oa:W4206243349","Ta0.5","work hardening rate",2500.0,2000.0,3000.0,null,"MPa","room temperature","","","tensile test","",false,"out_of_range","results_discussion",""],["oa:W4206586135","Ti42Nb","σ0.2",1050.0,null,null,null,"MPa","room temperature","as-built SLM","","compression test","1 s−1",false,"","results_discussion","The yielding strength coefﬁcient σ0.2 obtained for an axial strain ε of 0.2% is given in Figure 8."],["oa:W4206586135","Ti42Nb","σ0.2",950.0,null,null,null,"MPa","room temperature","as-built SLM","","compression test","1 s−1",false,"","results_discussion","Variation of the strength coefﬁcient σ0.2 for the Ti42Nb alloy produced with two building directions as a function of temperature."],["oa:W4206586135","Ti42Nb","σ0.2",1000.0,null,null,null,"MPa","673 K","as-built SLM","","compression test","1 s−1",false,"","results_discussion","Variation of the strength coefﬁcient σ0.2 for the Ti42Nb alloy produced with two building directions as a function of temperature."],["oa:W4206586135","Ti42Nb","σ0.2",900.0,null,null,null,"MPa","673 K","as-built SLM","","compression test","1 s−1",false,"","results_discussion","Variation of the strength coefﬁcient σ0.2 for the Ti42Nb alloy produced with two building directions as a function of temperature."],["oa:W4206586135","Ti42Nb","σ0.2",850.0,null,null,null,"MPa","1073 K","as-built SLM","","compression test","1 s−1",false,"","results_discussion","Variation of the strength coefﬁcient σ0.2 for the Ti42Nb alloy produced with two building directions as a function of temperature."],["oa:W4206586135","Ti42Nb","σ0.2",750.0,null,null,null,"MPa","1073 K","as-built SLM","","compression test","1 s−1",false,"","results_discussion","Variation of the strength coefﬁcient σ0.2 for the Ti42Nb alloy produced with two building directions as a function of temperature."],["oa:W4206940668","Ti-6Al-4V","Elastic Limit",850.0,null,null,null,"MPa","20 °C","","","","",false,"","methods","Table 3 Temperature-dependent material properties of Ti-6Al-4V [8] Temperature (ºC) Density (kg/m3) Thermal Conductivity (W/(m·°C)) Heat Capacity (J/(kg·°C)) Poisson’s Ratio Thermal Expansion Coefficient (μm/(m·°C)) Young’s Modulus (GPa) Elastic Limit (MPa) 20 205 500 995 1100 1200 1600 1650 2000 4420 4395 4350 4282 4267 4252 4198 3886 3818 7 8.75 12.6 22.7 19.3 21 25.8 83.5 83.5 546 584 651 753 641 660 732 831 831 0.345 0.35 0.37 0.43 0.43 0.43 0.43 0.43 0.43 8.78 10 11.2 12.3 12.4 12.42 12.5 1"],["oa:W4206940668","Ti-6Al-4V","residual stress level",205.0,70.0,340.0,null,"MPa","","as-built SLM","","","",false,"","methods","Especially at the center of the block, the residual stress level reduces from 340 MPa for 𝐸= 27 J/mm3 to 70 MPa for 𝐸= 80 J/mm3 (see Fig. 13)."],["oa:W4206940668","Ti-6Al-4V","residual stresses",520.0,495.0,545.0,null,"MPa","","as-built SLM","","","",false,"","methods","Notably, higher E promotes the stress relief during the printing process, but triggers remarkable stress increments in the final cooling stage, and consequently, the residual stresses at point Q are very similar (495~545 MPa) for different E (see Fig. 14)."],["oa:W4210271630","Ti-6Al-4V","Ys",950.0,null,null,null,"MPa","","","","tensile test","",false,"","results_discussion","Ys MPa UTS MPa A % YSC MPa HV2 Ti-6Al-4V 950 1022 5.9 - 338 Ti-10V-2Fe-3Al - 982 9.0 2173 330 Ti–5Al–5V–5Mo–3Cr (HP) - - - 1894 401 Ti–5Al–5V–5Mo–3Cr (CPS) - - - 1537 220"],["oa:W4210271630","Ti-10V-2Fe-3Al","YSC",2173.0,null,null,null,"MPa","","","","uniaxial compression test","",false,"out_of_range","results_discussion","Ys MPa UTS MPa A % YSC MPa HV2 Ti-6Al-4V 950 1022 5.9 - 338 Ti-10V-2Fe-3Al - 982 9.0 2173 330 Ti–5Al–5V–5Mo–3Cr (HP) - - - 1894 401 Ti–5Al–5V–5Mo–3Cr (CPS) - - - 1537 220"],["oa:W4210271630","Ti-5Al-5Mo-5V-3Cr","YSC",1894.0,null,null,null,"MPa","","HP","","uniaxial compression test","",false,"","results_discussion","Ys MPa UTS MPa A % YSC MPa HV2 Ti-6Al-4V 950 1022 5.9 - 338 Ti-10V-2Fe-3Al - 982 9.0 2173 330 Ti–5Al–5V–5Mo–3Cr (HP) - - - 1894 401 Ti–5Al–5V–5Mo–3Cr (CPS) - - - 1537 220"],["oa:W4210271630","Ti-5Al-5Mo-5V-3Cr","YSC",1537.0,null,null,null,"MPa","","CPS","","uniaxial compression test","",false,"","results_discussion","Ys MPa UTS MPa A % YSC MPa HV2 Ti-6Al-4V 950 1022 5.9 - 338 Ti-10V-2Fe-3Al - 982 9.0 2173 330 Ti–5Al–5V–5Mo–3Cr (HP) - - - 1894 401 Ti–5Al–5V–5Mo–3Cr (CPS) - - - 1537 220"],["oa:W4210282448","","A",0.85,null,null,null,"","","","","","",false,"unit_missing","results_discussion","ρ(g · cm−3) E (GPa) ] A B C M N T PHEL (GPa) 3.35 216 0.17 0.85 0.31 0.013 0.21 0.29 0.2 1.842 D1 D2 K1 (GPa) K2 (GPa) K3 (GPa) — — — — — 0.02 1.85 2.01 2.6 0 — — — — — Note: ρ is density, E is Young’s modulus, ] is Poisson’s ratio, Tmelt is the melting temperature of the material, A is the yield strength, B is the strain hardening constant, C is the strain rate constant, m is the thermal softening index, and n is the strain hardening index."],["oa:W4210320473","Ti-6Al-4V","tensile residual stress",100.0,100.0,100.0,null,"MPa","","","","","",false,"","conclusions","The following conclusions were drawn from this study: • After removing the substrate plate, the oscillation path wall showed the lowest tensile residual stress (~100 MPa), and the parallel path wall showed the highest tensile residual stress (~200 MPa)."],["oa:W4210320473","Ti-6Al-4V",
