Repository: akhtar07/tisci-explorer

# TiSci Explorer

A read-only, static explorer for **TiSci**, an autonomous research agent for titanium alloys. TiSci reads the
titanium-alloy literature, builds a knowledge graph and a table of measured values, proposes hypotheses where the
graph has gaps, and tests them with DFT (MACE / VASP) and the ICME-lite multiscale chain.

**Live site:** https://akhtar07.github.io/tisci-explorer/

The site has seven sections:

| Section | What it shows |
|---|---|
| Overview | Corpus → graph → facts → hypotheses → verdicts, with the snapshot's counts |
| Worked example | One full loop for W in α-Ti: graph path, hypothesis, novelty check, DFT test, verdict, follow-up, DAMASK |

File: data/facts/youngs_modulus.json (part 31 of 33)
GPa dosáhl vzorek T700/160."],["oa:W7208144403","Ti-29Nb-13Ta-4.6Zr","Young’s modulus",65.0,null,null,null,"GPa","","as-solutionized","","","",false,"","results_discussion","In the case of the smallest Young’s modulus, aroud 65 GPa is obtained in as-solutionized conditions (ST)."],["oa:W7208144403","Ti-6Al-4V","Modulus of Elasticity, E",120.0,null,null,null,"GPa","","ST","","","",false,"","results_discussion","0 20 40 60 80 100 (b) ST (1063K, 3.6ks) (c) ST + 573K, 259.2ks (d) ST + 598K, 259.2ks (e) ST + 673K, 259.2ks (a) As-rolled plate 120 (f) ST (1123K, 3.6ks) (g) ST + 813K, 14.4ks Modulus of Elasticity, E /GPa Ti-29Nb-13Ta-4.6Zr Ti-6Al-4V ELI Fig. 4 Young’s moduli of Ti–29Nb–13Ta–4.6Zr in as-rolled, as-solutionized (ST) and aged conditions, and Ti–6Al–4V ELI in as-solutionaized and aged (STA) conditions."],["oa:W7208144403","Ti-29Nb-13Ta-4.6Zr","Modulus of Elasticity, E",60.0,null,null,null,"GPa","","ST + 598K, 259.2ks","","","",false,"","results_discussion","0 20 40 60 80 100 (b) ST (1063K, 3.6ks) (c) ST + 573K, 259.2ks (d) ST + 598K, 259.2ks (e) ST + 673K, 259.2ks (a) As-rolled plate 120 (f) ST (1123K, 3.6ks) (g) ST + 813K, 14.4ks Modulus of Elasticity, E /GPa Ti-29Nb-13Ta-4.6Zr Ti-6Al-4V ELI Fig. 4 Young’s moduli of Ti–29Nb–13Ta–4.6Zr in as-rolled, as-solutionized (ST) and aged conditions, and Ti–6Al–4V ELI in as-solutionaized and aged (STA) conditions."],["oa:W7208144403","Ti-29Nb-13Ta-4.6Zr","Modulus of Elasticity, E",60.0,null,null,null,"GPa","","ST (1063K, 3.6ks)","","","",false,"","results_discussion","0 20 40 60 80 100 (b) ST (1063K, 3.6ks) (c) ST + 573K, 259.2ks (d) ST + 598K, 259.2ks (e) ST + 673K, 259.2ks (a) As-rolled plate 120 (f) ST (1123K, 3.6ks) (g) ST + 813K, 14.4ks Modulus of Elasticity, E /GPa Ti-29Nb-13Ta-4.6Zr Ti-6Al-4V ELI Fig. 4 Young’s moduli of Ti–29Nb–13Ta–4.6Zr in as-rolled, as-solutionized (ST) and aged conditions, and Ti–6Al–4V ELI in as-solutionaized and aged (STA) conditions."],["oa:W7208144403","Ti-6Al-4V","Modulus of Elasticity, E",120.0,null,null,null,"GPa","","STA","","","",false,"","results_discussion","0 20 40 60 80 100 (b) ST (1063K, 3.6ks) (c) ST + 573K, 259.2ks (d) ST + 598K, 259.2ks (e) ST + 673K, 259.2ks (a) As-rolled plate 120 (f) ST (1123K, 3.6ks) (g) ST + 813K, 14.4ks Modulus of Elasticity, E /GPa Ti-29Nb-13Ta-4.6Zr Ti-6Al-4V ELI Fig. 4 Young’s moduli of Ti–29Nb–13Ta–4.6Zr in as-rolled, as-solutionized (ST) and aged conditions, and Ti–6Al–4V ELI in as-solutionaized and aged (STA) conditions."],["oa:W7208144403","Ti-29Nb-13Ta-4.6Zr","Modulus of Elasticity, E",60.0,null,null,null,"GPa","","ST + 673K, 259.2ks","","","",false,"","results_discussion","0 20 40 60 80 100 (b) ST (1063K, 3.6ks) (c) ST + 573K, 259.2ks (d) ST + 598K, 259.2ks (e) ST + 673K, 259.2ks (a) As-rolled plate 120 (f) ST (1123K, 3.6ks) (g) ST + 813K, 14.4ks Modulus of Elasticity, E /GPa Ti-29Nb-13Ta-4.6Zr Ti-6Al-4V ELI Fig. 4 Young’s moduli of Ti–29Nb–13Ta–4.6Zr in as-rolled, as-solutionized (ST) and aged conditions, and Ti–6Al–4V ELI in as-solutionaized and aged (STA) conditions."],["oa:W7208144403","Ti-29Nb-13Ta-4.6Zr","Modulus of Elasticity, E",60.0,null,null,null,"GPa","","ST + 813K, 14.4ks","","","",false,"","results_discussion","0 20 40 60 80 100 (b) ST (1063K, 3.6ks) (c) ST + 573K, 259.2ks (d) ST + 598K, 259.2ks (e) ST + 673K, 259.2ks (a) As-rolled plate 120 (f) ST (1123K, 3.6ks) (g) ST + 813K, 14.4ks Modulus of Elasticity, E /GPa Ti-29Nb-13Ta-4.6Zr Ti-6Al-4V ELI Fig. 4 Young’s moduli of Ti–29Nb–13Ta–4.6Zr in as-rolled, as-solutionized (ST) and aged conditions, and Ti–6Al–4V ELI in as-solutionaized and aged (STA) conditions."],["oa:W7208144403","Ti-29Nb-13Ta-4.6Zr","Modulus of Elasticity, E",60.0,null,null,null,"GPa","","as-rolled plate","","","",false,"","results_discussion","0 20 40 60 80 100 (b) ST (1063K, 3.6ks) (c) ST + 573K, 259.2ks (d) ST + 598K, 259.2ks (e) ST + 673K, 259.2ks (a) As-rolled plate 120 (f) ST (1123K, 3.6ks) (g) ST + 813K, 14.4ks Modulus of Elasticity, E /GPa Ti-29Nb-13Ta-4.6Zr Ti-6Al-4V ELI Fig. 4 Young’s moduli of Ti–29Nb–13Ta–4.6Zr in as-rolled, as-solutionized (ST) and aged conditions, and Ti–6Al–4V ELI in as-solutionaized and aged (STA) conditions."],["oa:W7208144403","Ti-29Nb-13Ta-4.6Zr","Modulus of Elasticity, E",60.0,null,null,null,"GPa","","ST (1123K, 3.6ks)","","","",false,"","results_discussion","0 20 40 60 80 100 (b) ST (1063K, 3.6ks) (c) ST + 573K, 259.2ks (d) ST + 598K, 259.2ks (e) ST + 673K, 259.2ks (a) As-rolled plate 120 (f) ST (1123K, 3.6ks) (g) ST + 813K, 14.4ks Modulus of Elasticity, E /GPa Ti-29Nb-13Ta-4.6Zr Ti-6Al-4V ELI Fig. 4 Young’s moduli of Ti–29Nb–13Ta–4.6Zr in as-rolled, as-solutionized (ST) and aged conditions, and Ti–6Al–4V ELI in as-solutionaized and aged (STA) conditions."],["oa:W7208144403","Ti-29Nb-13Ta-4.6Zr","Modulus of Elasticity, E",60.0,null,null,null,"GPa","","ST + 573K, 259.2ks","","","",false,"","results_discussion","0 20 40 60 80 100 (b) ST (1063K, 3.6ks) (c) ST + 573K, 259.2ks (d) ST + 598K, 259.2ks (e) ST + 673K, 259.2ks (a) As-rolled plate 120 (f) ST (1123K, 3.6ks) (g) ST + 813K, 14.4ks Modulus of Elasticity, E /GPa Ti-29Nb-13Ta-4.6Zr Ti-6Al-4V ELI Fig. 4 Young’s moduli of Ti–29Nb–13Ta–4.6Zr in as-rolled, as-solutionized (ST) and aged conditions, and Ti–6Al–4V ELI in as-solutionaized and aged (STA) conditions."],["oa:W7208147445","Ti-1023","弾性勾配",0.0,null,null,null,"","","AMS treated","","","",false,"unit_missing","front",""],["oa:W7208147445","Ti-10V-2Fe-3Al","ヤング率（E）",106.0,null,null,null,"GPa","","600°C/1.8 ks","","自由共振式","",false,"","front",""],["oa:W7208147445","Ti-10V-2Fe-3Al","ヤング率（E）",122.0,null,null,null,"GPa","","ASM処理材","","自由共振式","",false,"","front",""],["oa:W7208244551","SiC/Ti - N4","197GPa",197.0,null,null,null,"GPa","","","","","",false,"","abstract","08% Si C/Ti -N4 1450MPa 826MPa 197GPa 0.25 1."],["oa:W7208244551","Ti-SP700","弾性率",110.0,null,null,null,"GPa","room temperature","rolled","","tensile test","",false,"","abstract","1% 4.46g/ cm Ti·Roll 972MPa 110GPa 0.33 15."],["oa:W7208244551","SiC/Ti - N5","214GPa",214.0,null,null,null,"GPa","","","","","",false,"out_of_range","abstract","26% Si C/Ti - N5 1210MPa 214GPa 0.24 Si C/Ti - N6 905MPa 199GPa 0."],["oa:W7208244551","Ti-4.5Al-3V-2Mo-2Fe","205GPa",205.0,null,null,null,"GPa","","","","","",false,"out_of_range","abstract","24 平均值 205GPa 0."],["oa:W7208244551","SiC/Ti - N6","199GPa",199.0,null,null,null,"GPa","","","","","",false,"","abstract","26% Si C/Ti - N5 1210MPa 214GPa 0.24 Si C/Ti - N6 905MPa 199GPa 0."],["oa:W7208244551","SiC/Ti - N7","206GPa",206.0,null,null,null,"GPa","","","","","",false,"out_of_range","abstract","24 Si C/Ti - N7 860MPa 206GPa 0."],["oa:W7208244551","SiC/Ti-SP700","弾性率",205.0,null,null,null,"GPa","room temperature","HIP","","tensile test","",false,"out_of_range","abstract","49g/ cm² Si C/Ti 1770MPa 205GPa 0."],["oa:W7208299026","Ti-6Al-4V","module d’Young",40.0,null,null,null,"GPa","700 °C","","","acoustic resonance","",false,"","discussion",""],["oa:W7208532421","TNTZST","Young’s modulus",63.0,null,null,null,"GPa","","aged at 598 K","","","",false,"","results_discussion","3.3 Young’s modulus Young’s moduli of TNTZST, TNTZCR, and TNTZST and TNTZCR conducted with various heat treatments are shown in Fig. 3 with those of hot-rolled Ti-6Al-4V ELI conducted with aging13) and forged Ti-15Mo-5Zr-3Al conducted with annealing.12) The Young’s modulus of TNTZST, which is around 63 GPa, is pretty similar to that of TNTZCR."],["oa:W7208532421","Ti-6Al-4V","Young’s modulus",110.0,null,null,null,"GPa","","hot-rolled, aged after solution treatment","","","",false,"","results_discussion","The Young’s modului of forged Ti-15Mo-5Zr-3Al conducted with annealing and hot-rolled Ti-6Al-4V ELI conducted with aging are around 90 GPa and 110 GPa, respectively."],["oa:W7208532421","Ti-15Mo-5Zr-3Al","Young’s modulus",90.0,null,null,null,"GPa","","forged, annealed","","","",false,"","results_discussion","The Young’s modului of forged Ti-15Mo-5Zr-3Al conducted with annealing and hot-rolled Ti-6Al-4V ELI conducted with aging are around 90 GPa and 110 GPa, respectively."],["oa:W7208532421","TNTZCR","Young’s modulus",63.0,null,null,null,"GPa","","aged at 598 K","","","",false,"","results_discussion","3.3 Young’s modulus Young’s moduli of TNTZST, TNTZCR, and TNTZST and TNTZCR conducted with various heat treatments are shown in Fig. 3 with those of hot-rolled Ti-6Al-4V ELI conducted with aging13) and forged Ti-15Mo-5Zr-3Al conducted with annealing.12) The Young’s modulus of TNTZST, which is around 63 GPa, is pretty similar to that of TNTZCR."],["oa:W7211893558","Ti-6Al-4V","modulus matching",20.0,10.0,30.0,null,"GPa","","","","","",true,"out_of_range","abstract","The bionic quadratic function gradient design achieves optimal modulus matching (10–30 GPa) and sufficient mechanical strength at the design level, satisfying the mechanical requirements for bone scaffolds and showing favorable application potential for load-bearing bone scaffolds."],["oa:W7211893558","Ti-6Al-4V","compressive modulus",21.11,null,null,null,"GPa","","as-built SLM, 50% porosity","","","",false,"out_of_range","conclusions","At an overall porosity of 50%, its tensile modulus is 30 GPa and compressive modulus is 21.11 GPa, which fall within the human bone comparison range adopted in this study []."],["oa:W7211893558","Ti-6Al-4V","tensile modulus",34.4,null,null,null,"GPa","","","","","",false,"","results","The experimental results show that:For tensile modulus, the experimental values of the uniform lattice structure, linear gradient structure, and quadratic gradient structure are 34.51 GPa, 34.40 GPa, and 30.00 GPa, respectively."],["oa:W7211893558","Ti-6Al-4V","compressive modulus",18.07,null,null,null,"GPa","","","","CPFEM prediction","",true,"out_of_range","results","The simulation results indicate that: For compressive modulus, the simulated values of the uniform lattice structure, linear gradient structure, and quadratic gradient structure are 18.07 GPa, 20.83 GPa, and 20.90 GPa, respectively."],["oa:W7211893558","Ti-6Al-4V","compressive modulus",20.83,null,null,null,"GPa","","","","CPFEM prediction","",true,"out_of_range","results","The simulation results indicate that: For compressive modulus, the simulated values of the uniform lattice structure, linear gradient structure, and quadratic gradient structure are 18.07 GPa, 20.83 GPa, and 20.90 GPa, respectively."],["oa:W7211893558","Ti-6Al-4V","compressive modulus",21.11,null,null,null,"GPa","","","","","",false,"out_of_range","results","The experimental results show that: For compressive modulus, the experimental values of the uniform lattice structure, linear gradient structure, and quadratic gradient structure are 18.92 GPa, 18.65 GPa, and 21.11 GPa, respectively."],["oa:W7211893558","Ti-6Al-4V","tensile modulus",32.94,null,null,null,"GPa","","","","","",true,"","results","The simulation results indicate that: For tensile modulus, the simulated values are 32.94 GPa, 30.62 GPa, and 24.27 GPa, respectively, all of which are slightly lower than the corresponding experimental values."],["oa:W7211893558","Ti-6Al-4V","compressive modulus",21.11,null,null,null,"GPa","","","","","",false,"out_of_range","discussion","The measured compressive modulus of the quadratically varying model Gyroid structure in this work is 21.11 GPa."],["oa:W7211893558","Ti-6Al-4V","tensile modulus",30.0,null,null,null,"GPa","","","","","",false,"","results","The experimental results show that:For tensile modulus, the experimental values of the uniform lattice structure, linear gradient structure, and quadratic gradient structure are 34.51 GPa, 34.40 GPa, and 30.00 GPa, respectively."],["oa:W7211893558","Ti-6Al-4V","compressive modulus",18.65,null,null,null,"GPa","","","","","",false,"out_of_range","results","The experimental results show that: For compressive modulus, the experimental values of the uniform lattice structure, linear gradient structure, and quadratic gradient structure are 18.92 GPa, 18.65 GPa, and 21.11 GPa, respectively."],["oa:W7211893558","Ti-6Al-4V","tensile modulus",34.51,null,null,null,"GPa","","","","","",false,"","results","The experimental results show that:For tensile modulus, the experimental values of the uniform lattice structure, linear gradient structure, and quadratic gradient structure are 34.51 GPa, 34.40 GPa, and 30.00 GPa, respectively."],["oa:W7211893558","Ti-6Al-4V","Young’s modulus",110.0,null,null,null,"GPa","","annealed","","","",false,"","methods","The material adopted is annealed Ti-6Al-4V titanium alloy, with a density of 4.5 g/cm3, a Young’s modulus of 110 GPa and a Poisson’s ratio of 0.34."],["oa:W7211893558","Ti-6Al-4V","tensile modulus",24.27,null,null,null,"GPa","","","","","",true,"out_of_range","results","The simulation results indicate that: For tensile modulus, the simulated values are 32.94 GPa, 30.62 GPa, and 24.27 GPa, respectively, all of which are slightly lower than the corresponding experimental values."],["oa:W7211893558","Ti-6Al-4V","tensile modulus",30.0,null,null,null,"GPa","","as-built SLM, 50% porosity","","","",false,"","conclusions","At an overall porosity of 50%, its tensile modulus is 30 GPa and compressive modulus is 21.11 GPa, which fall within the human bone comparison range adopted in this study []."],["oa:W7211893558","Ti-6Al-4V","compressive modulus",20.9,null,null,null,"GPa","","","","CPFEM prediction","",true,"out_of_range","results","The simulation results indicate that: For compressive modulus, the simulated values of the uniform lattice structure, linear gradient structure, and quadratic gradient structure are 18.07 GPa, 20.83 GPa, and 20.90 GPa, respectively."],["oa:W7211893558","Ti-6Al-4V","tensile modulus",30.62,null,null,null,"GPa","","","","","",true,"","results","The simulation results indicate that: For tensile modulus, the simulated values are 32.94 GPa, 30.62 GPa, and 24.27 GPa, respectively, all of which are slightly lower than the corresponding experimental values."],["oa:W7211893558","Ti-6Al-4V","tensile modulus",30.0,null,null,null,"GPa","","","","tensile test","",false,"","results","The experimental results reveal that under the consistent overall porosity of 50%, the measured tensile modulus and compressive modulus of the quadratically varying model are 30.00 GPa and 21.11 GPa, respectively, both falling within the human bone elastic-modulus range (10–30 GPa) referenced in this study []."],["oa:W7211893558","Ti-6Al-4V","compressive modulus",18.92,null,null,null,"GPa","","","","","",false,"out_of_range","results","The experimental results show that: For compressive modulus, the experimental values of the uniform lattice structure, linear gradient structure, and quadratic gradient structure are 18.92 GPa, 18.65 GPa, and 21.11 GPa, respectively."],["oa:W7211893558","Ti-6Al-4V","compressive modulus",21.11,null,null,null,"GPa","","","","tensile test","",false,"out_of_range","results","The experimental results reveal that under the consistent overall porosity of 50%, the measured tensile modulus and compressive modulus of the quadratically varying model are 30.00 GPa and 21.11 GPa, respectively, both falling within the human bone elastic-modulus range (10–30 GPa) referenced in this study []."],["oa:W7211930791","Ti-6Al-4V","Young’s modulus",115.0,null,null,null,"GPa","460 °C","wrought","lamellar","tensile test","",false,"","discussion","Fig. 10 | Mechanical properties at 460 °C before and after GEER exposure. a Yield strength, b ultimate tensile strength, c elongation, and d Young’s modulus of the asfabricated (AF) and 10-day GEER exposed (Exp) tensile coupons at 460 °C."],["oa:W7211930791","Ti-6Al-4V","Young’s modulus",112.0,null,null,null,"GPa","460 °C","10-day GEER exposed","α + β","tensile test","",false,"","discussion","Fig. 10 | Mechanical properties at 460 °C before and after GEER exposure. a Yield strength, b ultimate tensile strength, c elongation, and d Young’s modulus of the asfabricated (AF) and 10-day GEER exposed (Exp) tensile coupons at 460 °C."],["oa:W7211930791","Ti-6Al-4V","Young’s modulus",110.0,null,null,null,"GPa","460 °C","as-built SLM","martensitic α'","tensile test","",false,"","discussion","Fig. 10 | Mechanical properties at 460 °C before and after GEER exposure. a Yield strength, b ultimate tensile strength, c elongation, and d Young’s modulus of the asfabricated (AF) and 10-day GEER exposed (Exp) tensile coupons at 460 °C."],["oa:W7211968066","2024T3","Young’s modulus",71.0,null,null,null,"GPa","","","","","",false,"","methods","Material properties for the 2024T3 aluminium alloy (Young’s modulus 71 GPa, Poisson’s ratio 0.33, yield strength 320 MPa) and the Ti-6Al-4V titanium alloy (Young’s modulus 110 GPa, Poisson’s ratio 0.32, yield strength 930 MPa) were applied as specified in Section 2.2."],["oa:W7211968066","Ti-6Al-4V","Young’s modulus",110.0,null,null,null,"GPa","","","","","",false,"","methods","However, it compensates for this weight penalty with superior mechanical properties, including a Young’s modulus of 110 GPa, a Poisson’s ratio of 0.32, and a yield strength of 930 MPa [13]."],["oa:W7211968066","Ti-6Al-4V","Young’s modulus",71.0,null,null,null,"GPa","","","","","",false,"","methods","This alloy has a density of 2 780 kg m−3, a Young’s modulus of 71 GPa, a Poisson’s ratio of 0.33, and a yield strength of 320 MPa."],["oa:W7211968066","Ti-6Al-4V","Young’s modulus",110.0,null,null,null,"GPa","","","","","",false,"","methods","Material properties for the 2024T3 aluminium alloy (Young’s modulus 71 GPa, Poisson’s ratio 0.33, yield strength 320 MPa) and the Ti-6Al-4V titanium alloy (Young’s modulus 110 GPa, Poisson’s ratio 0.32, yield strength 930 MPa) were applied as specified in Section 2.2."],["oa:W7212078574","Ti-6Al-4V","Modulus of Elasticity",113.8,null,null,null,"GPa","room temperature","","","tensile test","",false,"","methods","Mechanical properties of Ti-6Al-4V Yield Tensile Strength (MPa) 880 Ultimate Tensile Strength (MPa) 950 Elongation at Break 14 % Modulus of Elasticity (GPa) 113.8 Poisson’s Ratio 0.342 Density (g/cm3) 4.43 Table 3."],["oa:W7213404020","","Young’s modulus",72.0,63.0,81.0,null,"GPa","","heat treated at 1000 °C for 2 h and water quenched","","resonant ultrasound spectroscopy","",false,"","abstract",""],["oa:W7213404020","","Young’s moduli",0.0,null,null,2.0,"GPa","","","","","",false,"out_of_range","results",""],["oa:W7213404020","","Young's moduli",72.0,63.0,81.0,null,"GPa","","","","","",false,"","results",""],["oa:W7213420741","","Young’s modulus",96.0,null,null,null,"GPa","","","","","",false,"","methods","The material exhibits a Young’s modulus of approximately 96,000 MPa, demonstrating its ability to resist elastic deformation under applied mechanical loads."],["oa:W7213491917","Ti-6Al-4V","Elastic modulus",113.8,null,null,null,"GPa","","","","","",false,"","methods","Table 1 Material properties of the Ti-6Al-4 V workpiece Density (kg/m3) 4430 Yield strength (MPa) 880 Elastic modulus (GPa) 113.8 Melting temperature (°C) 1660 Thermal expansion coefficient (µm/m.°C) 8.6"],["oa:W761741550","","bone",20.0,10.0,30.0,null,"GPa","","","","","",false,"out_of_range","discussion",""],["oa:W761741550","Ti-15Mo","Young’s moduli",75.0,null,null,null,"GPa","","","","","",false,"","results",""],["oa:W761741550","Ti-6Al-4V","Young’s modulus",110.0,null,null,null,"GPa","","","","","",false,"","discussion",""],["oa:W761741550","SUS316L stainless steel","Young’s moduli",180.0,null,null,null,"GPa","","","","","",false,"","discussion",""],["oa:W761741550","Co-Cr alloys","Young’s moduli",210.0,null,null,null,"GPa","","","","","",false,"out_of_range","discussion",""],["oa:W762071903","Ti-30Nb-10Ta-5Zr","módulo de elasticidade",66.9,null,null,null,"GPa","","","","","",false,"","conclusions",""],["oa:W762071903","Ti-35Nb-7Zr-5Ta","módulo elástico",55.0,null,null,null,"GPa","","after solution treatment","recrystallized β grains","","",false,"","conclusions",""],["oa:W762071903","Ti-35Nb-7Zr-5Ta","módulo de elasticidade",74.8,null,null,null,"GPa","","","","","",false,"","conclusions",""],["oa:W762071903","Ti-35Nb-7Zr-5Ta","módulos de elasticidade",206.0,null,null,null,"GPa","","","","","",false,"out_of_range","conclusions",""],["oa:W762071903","CP-Ti Grade 2","Módulo de elasticidade",100.0,null,null,null,"GPa","","","","","",false,"","conclusions",""],["oa:W762071903","Ti-35Nb-7Zr-5Ta","módulo de Young",5.3,5.3,5.3,null,"GPa","","","","","",false,"out_of_range","conclusions",""],["oa:W762071903","Ti-35Nb-7Zr-5Ta","módulo de elasticidade",68.8,null,null,null,"GPa","","","","","",false,"","conclusions",""],["oa:W762071903","Ti-35Nb-7Zr-5Ta","módulos de elasticidade",240.0,null,null,null,"GPa","","","","","",false,"out_of_range","conclusions",""],["oa:W762071903","Ti-35Nb-7Zr-5Ta","módulo de elasticidade",73.0,null,null,null,"GPa","","","","","",false,"","conclusions",""],["oa:W762071903","Ti-35Nb-7Zr-5Ta","módulo de elasticidade",85.2,null,null,null,"GPa","","","","","",false,"","conclusions",""],["oa:W810987828","Ti-24Nb","module",35.0,null,null,null,"GPa","","hyper-deformed, 600°C/10min","ultrafine β grains with α+ω precipitates","","",false,"","conclusions",""],["oa:W810987828","Ti-24Nb","module apparent d’élasticité",35.0,null,null,null,"GPa","","300°C/10min","","","",false,"","conclusions",""],["oa:W811308828","Ti-15Mo","Módulo de elasticidade α",105.0,null,null,null,"GPa","","","","","",false,"","abstract",""],["oa:W833535204","Ti-24Nb-4Zr-8Sn","incipient Young’s modulus",58.0,null,null,null,"GPa","room temperature","ST","","tensile test","",false,"","methods",""],["oa:W833535204","Ti-6Al-4V","elastic modulus",110.0,null,null,null,"GPa","","","martensitic α'","","",false,"","abstract",""],["oa:W842312171","Ti-30Ta","módulo de elasticidade",85.0,80.0,90.0,null,"GPa","","","","","",false,"","abstract",""],["oa:W849572881","Ti-6Al-4V","moduli",105.0,null,null,null,"GPa","room temperature","mill annealed 760°C/1h","","tensile test","",false,"","methods",""],["oa:W849572881","Ti-6Al-4V","E",109.0,null,null,null,"GPa","room temperature","mill annealed 760°C/1h","","tensile test","",false,"","methods",""],["oa:W849572881","Ti-6Al-4V","moduli",113.0,null,null,null,"GPa","room temperature","mill annealed 760°C/1h","","tensile test","",false,"","methods",""],["oa:W849572881","Ti-6Al-4V","Young modulus",80.0,null,null,null,"GPa","room temperature","","","finite element simulation","",true,"","methods",""],["oa:W853392795","","module élastique",145.0,null,null,null,"GPa","","","","","",false,"","conclusions",""],["oa:W853392795","","module élastique",109.5,null,null,2.5,"GPa","","","","","",false,"","conclusions",""],["oa:W853392795","","module élastique",103.7,null,null,2.8,"GPa","","","","","",false,"","conclusions",""],["oa:W853392795","","module élastique",100.0,null,null,null,"GPa","","","","","",false,"","conclusions",""],["oa:W883603557","","Youngs Modulus is 85.8 GPa",85.8,null,null,null,"GPa","","","","","",false,"","front",""],["oapen:0c487968-e6fc-49f3-9edb-f805754710f3","","E",71.3,null,null,null,"GPa","","","","","",true,"","part 1",""],["oapen:0e3ecc02-493d-42db-a2f7-8758c06d10d0","Ti-6Al-4V","E-Modul",1100.0,null,null,null,"GPa","","as-built SEBM","","","",false,"out_of_range","part 3",""],["oapen:0e3ecc02-493d-42db-a2f7-8758c06d10d0","Ti-6Al-4V","E-Modul",1100.0,null,null,null,"GPa","","as-built SEBM","","","",false,"out_of_range","part 3",""],["oapen:0e3ecc02-493d-42db-a2f7-8758c06d10d0","Ti-6Al-4V","E-Modul",1100.0,null,null,null,"GPa","","as-built SEBM","","","",false,"out_of_range","part 3",""],["oapen:ecabe847-0b35-411e-be89-a5d439f77157","","modulus of elasticity (E)",30.0,null,null,null,"GPa","","","","nanoindentation","",false,"","part 6",""],["oapen:ecabe847-0b35-411e-be89-a5d439f77157","","modulus of elasticity (E)",30.0,null,null,null,"GPa","","","","nanoindentation","",false,"","part 6",""],["oapen:ecabe847-0b35-411e-be89-a5d439f77157","","modulus of elasticity (E)",35.0,null,null,null,"GPa","","","","nanoindentation","",false,"","part 6",""],["oapen:ecabe847-0b35-411e-be89-a5d439f77157","","modulus of elasticity (E)",90.0,null,null,null,"GPa","","","","nanoindentation","",false,"","part 6",""],["oapen:ecabe847-0b35-411e-be89-a5d439f77157","","modulus of elasticity (E)",36.0,null,null,null,"GPa","","","","nanoindentation","",false,"","part 6",""],["oapen:ecabe847-0b35-411e-be89-a5d439f77157","","modulus of elasticity",2.0,null,null,null,"","","","","","",false,"unit_missing","part 6",""],["openaire:0066df0f717b2ef4a41619cf8f39f0aa","Ti","Rigidez",20.0,10.0,30.0,null,"GPa","","","","","",false,"out_of_range","abstract",""],["openaire:0066df0f717b2ef4a41619cf8f39f0aa","Ti-3% at. X (Nb, Mo, Ta)","módulo",102.0,null,null,null,"GPa","","","","","",false,"","abstract",""],["openaire:0066df0f717b2ef4a41619cf8f39f0aa","Ti-Ta (binary)","Rigidez",20.0,10.0,30.0,null,"GPa","","","","","",false,"out_of_range","abstract",""],["openaire:0066df0f717b2ef4a41619cf8f39f0aa","Ti-Mo (binary)","Rigidez",20.0,10.0,30.0,null,"GPa","","","","","",false,"out_of_range","abstract",""],["openaire:0066df0f717b2ef4a41619cf8f39f0aa","Ti-Nb (binary)","Rigidez",20.0,10.0,30.0,null,"GPa","","","","","",false,"out_of_range","abstract",""],["openaire:0066df0f717b2ef4a41619cf8f39f0aa","Ti-3% at. X (Nb, Mo, Ta)","módulo medio",94.0,null,null,null,"GPa","","","","","",false,"","abstract",""],["openaire:00f940c84c58cbbc6d088735d27cea5f","Ti-6Al-4V","elastic modulus",112.0,110.0,114.0,null,"GPa","","","","","",false,"","conclusions","\u0001 The microstructure gradient resulted in a gradient of elastic modulus where the lowest values corresponded to the β-region between 54-65 GPa, achieving a decrease up to 40-50 % with respect to the elastic modulus of CP-Ti (102-105 GPa) and Ti6Al4V (110-114 GPa)."],["openaire:00f940c84c58cbbc6d088735d27cea5f","CP-Ti Grade 2","elastic modulus",59.5,54.0,65.0,null,"GPa","","","","","",false,"","conclusions","\u0001 The microstructure gradient resulted in a gradient of elastic modulus where the lowest values corresponded to the β-region between 54-65 GPa, achieving a decrease up to 40-50 % with respect to the elastic modulus of CP-Ti (102-105 GPa) and Ti6Al4V (110-114 GPa)."],["openaire:02c699a91fb44717bb4f6d0966f0fc2e","Ti-6Al-4V","elastisite modülü",100.0,100.0,100.0,null,"GPa","","","","","",false,"","conclusions","C eksenine dik bir yük uygulandığında elastisite modülü daha düşükken (100 GPa), yük paralel uygulandığında daha yüksektir (145 GPa)."],["openaire:02c699a91fb44717bb4f6d0966f0fc2e","Ti-6Al-4V","elastisite modülü",145.0,145.0,145.0,null,"GPa","","","","","",false,"","conclusions","C eksenine dik bir yük uygulandığında elastisite modülü daha düşükken (100 GPa), yük paralel uygulandığında daha yüksektir (145 GPa)."],["openaire:02c699a91fb44717bb4f6d0966f0fc2e","Ti-6Al-4V","elastisite modülü",70.0,70.0,100.0,null,"GPa","","","","","",false,"","conclusions","β fazındaki alaşımların elastisite modülü uygulanan ısıl işleme göre 70 ile 100 GPa arasında değişmektedir [1]."],["openaire:056772e487ceb4cb6fcc52a9d975b590","Ti-6Al-4V","elastikiyet katsayısı",50.5,16.0,85.0,null,"GPa","","as-built SLM","","","",false,"","abstract",""],["openaire:056772e487ceb4cb6fcc52a9d975b590","Ti-6Al-4V","elastikiyet katsayı",2.5,null,null,null,"GPa","","as-built SLM","","","",false,"out_of_range","abstract",""],["openaire:056772e487ceb4cb6fcc52a9d975b590","Ti-6Al-4V","rijitlik",8.28,1.86,14.7,null,"GPa","","","","mechanical test","",false,"out_of_range","abstract",""],["openaire:1ae604d46c3d9d5ba5732cd1ac2b7c61","","E",106.56,null,null,null,"GPa","","","","","",false,"","methods",""],["openaire:1ae604d46c3d9d5ba5732cd1ac2b7c61","","módulo de Young",22.5,20.0,25.0,null,"GPa","","","","","",false,"out_of_range","methods",""],["openaire:1ae604d46c3d9d5ba5732cd1ac2b7c61","Ti35Nb7Zr5Ta","E",59.5,55.0,64.0,null,"GPa","","dense","","","",false,"","methods",""],["openaire:1ae604d46c3d9d5ba5732cd1ac2b7c61","Ti-6Al-4V","Young’s modulus",109.5,105.0,114.0,null,"GPa","","","","","",false,"","abstract",""],["openaire:1ae604d46c3d9d5ba5732cd1ac2b7c61","Ti-35Nb-7Zr-5Ta","módulo de elasticidad de E=55–64 GPa",59.5,55.0,64.0,null,"GPa","","","","","",false,"","abstract",""],["openaire:1ae604d46c3d9d5ba5732cd1ac2b7c61","Ti-35Nb-7Zr-5Ta","módulo de elasticidad (E)",59.5,55.0,64.0,null,"GPa","","","","","",false,"","abstract",""],["openaire:1ae604d46c3d9d5ba5732cd1ac2b7c61","Ti35Nb7Zr5Ta","51.9 GPa",51.9,null,null,null,"GPa","","","","","",false,"","methods",""],["openaire:1ae604d46c3d9d5ba5732cd1ac2b7c61","Ti-35Nb-7Zr-5Ta","Young’s modulus",62.5,50.0,75.0,null,"GPa","","","","","",false,"","abstract",""],["openaire:1ae604d46c3d9d5ba5732cd1ac2b7c61","Ti-6Al-4V","E",90.45,null,null,null,"GPa","","","","","",false,"","methods",""],["openaire:1ae604d46c3d9d5ba5732cd1ac2b7c61","Ti-6Al-4V","módulo de Young",45.0,40.0,50.0,null,"GPa","","","","","",false,"","methods",""],["openaire:1ae604d46c3d9d5ba5732cd1ac2b7c61","Ti-6Al-4V","módulo de Young",100.0,null,null,null,"GPa","","","","","",false,"","methods",""],["openaire:1ae604d46c3d9d5ba5732cd1ac2b7c61","","E",22.5,20.0,25.0,null,"GPa","","","","","",false,"out_of_range","methods",""],["openaire:1cfd49d9c5804fea1d2e332de3e82f41","7050-T7451","Young Modulus",190.0,null,null,null,"GPa","","","","","",false,"","methods",""],["openaire:1cfd49d9c5804fea1d2e332de3e82f41","Ti-6Al-4V","Young Modulus",110.0,null,null,null,"GPa","","","","","",false,"","methods",""],["openaire:1e83dfbf340f957d85c9ae332073fc8f","","elastic moduli",1.4551,null,null,null,"GPa","room temperature","","","compression test","0.005 mm/s",false,"out_of_range","conclusions","The measured elastic moduli of the 60%, 70% and 80% porous titanium foams were found to be 3930.56, 2754.36, and 1455.10 MPa, respectively."],["openaire:1e83dfbf340f957d85c9ae332073fc8f","","elastic moduli",0.0,null,null,null,"","","","","","",false,"unit_missing","conclusions","Furthermore, the 60% and 80% porosity foams exhibited similar compressive strength values and elastic moduli to those of human cortical and cancellous bone."],["openaire:1e83dfbf340f957d85c9ae332073fc8f","","elastic modulus",1.7,1.7,1.7,null,"GPa","","","","","",false,"out_of_range","results","When the porosity was increased to 78.0%, the elastic modulus was reduced to just 1.7 GPa."],["openaire:1e83dfbf340f957d85c9ae332073fc8f","","mean elastic moduli",2.8,2.8,2.8,null,"GPa","","","","","",false,"out_of_range","results","The mean elastic moduli were calculated to be 4.0 GPa, 2.8 GPa, and 1.4 GPa for the samples with target porosities of 60%, 70%, and 80%, respectively."],["openaire:1e83dfbf340f957d85c9ae332073fc8f","","elastic modulus",0.0,null,null,null,"","","","","FEM simulation","",true,"unit_missing","conclusions","However, in contrast to this, the FEM simulation produced values of a lower yield strength and elastic modulus in relation to the 70% porous foam, and higher values for the 60% and 80% porosity samples."],["openaire:1e83dfbf340f957d85c9ae332073fc8f","","elastic modulus",4.5,4.5,4.5,null,"GPa","","","","","",false,"out_of_range","conclusions","Moreover, the Ti foam samples with 60% and 80% porosity displayed compressive strengths compatible with those of human cortical and cancellous bone."],["openaire:1e83dfbf340f957d85c9ae332073fc8f","","elastic moduli",1.45,1.2,1.7,null,"GPa","","","","","",false,"out_of_range","results","Thus, for the first group of samples (55.9%–58.7% porosity), the elastic moduli were 3.1–4.5 GPa, while the second group of samples (68.4%–69.9% porosity) had elastic moduli of 2.5—2.8 GPa, and the third group of samples (76.4%–78.0% porosity) displayed elastic moduli in the range of 1.2–1.7 GPa."],["openaire:1e83dfbf340f957d85c9ae332073fc8f","","mean elastic moduli",4.0,4.0,4.0,null,"GPa","","","","","",false,"out_of_range","results","The mean elastic moduli were calculated to be 4.0 GPa, 2.8 GPa, and 1.4 GPa for the samples with target porosities of 60%, 70%, and 80%, respectively."],["openaire:1e83dfbf340f957d85c9ae332073fc8f","","elastic modulus",1.2,1.2,1.2,null,"GPa","","","","","",false,"out_of_range","conclusions","Moreover, the Ti foam samples with 60% and 80% porosity displayed compressive strengths compatible with those of human cortical and cancellous bone."],["openaire:1e83dfbf340f957d85c9ae332073fc8f","","elastic modulus",4.5,4.5,4.5,null,"GPa","","","","","",false,"out_of_range","results","The elastic modulus generally increased with decreasing porosity, with the maximum elastic modulus of 4.5 GPa being measured for the sample with 58.7% porosity."],["openaire:1e83dfbf340f957d85c9ae332073fc8f","","elastic moduli",2.7544,null,null,null,"GPa","room temperature","","","compression test","0.005 mm/s",false,"out_of_range","conclusions","The measured elastic moduli of the 60%, 70% and 80% porous titanium foams were found to be 3930.56, 2754.36, and 1455.10 MPa, respectively."],["openaire:1e83dfbf340f957d85c9ae332073fc8f","","elastic moduli",3.9306,null,null,null,"GPa","room temperature","","","compression test","0.005 mm/s",false,"out_of_range","conclusions","The measured elastic moduli of the 60%, 70% and 80% porous titanium foams were found to be 3930.56, 2754.36, and 1455.10 MPa, respectively."],["openaire:1e83dfbf340f957d85c9ae332073fc8f","","elastic modulus",2.85,1.2,4.5,null,"GPa","","","","","",false,"out_of_range","discussion","In the present study, the Ti foam samples displayed decreasing compressive strengths of 148–16.0 MPa and elastic moduli of 4.5–1.2 GPa with increasing porosity."],["openaire:1e83dfbf340f957d85c9ae332073fc8f","","elastic moduli",2.65,2.5,2.8,null,"GPa","","","","","",false,"out_of_range","results","Thus, for the first group of samples (55.9%–58.7% porosity), the elastic moduli were 3.1–4.5 GPa, while the second group of samples (68.4%–69.9% porosity) had elastic moduli of 2.5—2.8 GPa, and the third group of samples (76.4%–78.0% porosity) displayed elastic moduli in the range of 1.2–1.7 GPa."],["openaire:1e83dfbf340f957d85c9ae332073fc8f","","elastic moduli",3.8,3.1,4.5,null,"GPa","","","","","",false,"out_of_range","results","Thus, for the first group of samples (55.9%–58.7% porosity), the elastic moduli were 3.1–4.5 GPa, while the second group of samples (68.4%–69.9% porosity) had elastic moduli of 2.5—2.8 GPa, and the third group of samples (76.4%–78.0% porosity) displayed elastic moduli in the range of 1.2–1.7 GPa."],["openaire:1e83dfbf340f957d85c9ae332073fc8f","","mean elastic moduli",1.4,1.4,1.4,null,"GPa","","","","","",false,"out_of_range","results","The mean elastic moduli were calculated to be 4.0 GPa, 2.8 GPa, and 1.4 GPa for the samples with target porosities of 60%, 70%, and 80%, respectively."],["openaire:1f2a9173d53005ca14640e27e6344d2c","Ti-6Al-4V","105,9 GPa",105.9,null,null,null,"GPa","","","","","",false,"","abstract","Estes valores são próximos ao obtido por Alves et al. [66] de 105,9 GPa."],["openaire:1f2a9173d53005ca14640e27e6344d2c","Al 7475-T7351","Módulo de Young",71.7,null,null,null,"GPa","","","","","",false,"","abstract","Módulo de Young (GPa) 71,7 Resistência à Tração, σUTS (MPa) 490 Tensão de cedência (MPa) 414 Alongamento (%) 9"],["openaire:1f827671c21159a4c32e13e78dc7d515","Ti-24Nb-4Zr-8Sn","module d’élasticité",58.0,null,null,null,"GPa","","","","nanoindentation","",false,"","conclusions",""],["openaire:1f827671c21159a4c32e13e78dc7d515","Ti-27Nb","module d’élasticité",52.0,null,null,null,"GPa","","","","nanoindentation","",false,"","conclusions",""],["openaire:1f827671c21159a4c32e13e78dc7d515","TiNbZr","module d’Young",87.5,80.0,95.0,null,"GPa","","","beta-rich","","",false,"","conclusions",""],["openaire:1f827671c21159a4c32e13e78dc7d515","CP-Ti Grade 2","module élastique",50.0,50.0,50.0,null,"GPa","","","hexagonal α","nanoindentation","",false,"","conclusions",""],["openaire:265f42b2c4602208673135a396dd6be6","Ti-6Al-4V","Elastic modulus",0.9618,null,null,null,"GPa","room temperature","","","tensile test","",false,"out_of_range","methods",""],["openaire:2c35f4c3a909f95a780f0ec68018512c","Ti-6Al-4V","Elastisite Moldülü (Çekme)",114.0,null,null,null,"GPa","","hot-rolled and annealed","","","",false,"","abstract","Değerler Yüksek Sıcaklık Özellikleri 150°C 260°C 370°C Kopma Mukavemeti MPa 896 845 758 690 Akma Mukavemeti Mpa 827 724 641 565 DİĞER MEKANİK ÖZELLİKLERİ Haddelenmiş-Tavlanmış Koşullarda Charpy V-Çentik Darbe Dayanımı 20 - 27 J Ortalama Sertlik 33 HRC FİZİKSEL ÖZELLİKLERİ Yoğunluk 4,43 g/cm3 Ergime Sıcaklığı Ort. °C 1650 °C Elastisite Moldülü (Çekme) 114 GPa"],["openaire:2c9512c6dd6eb9db2d4869661a14b100","Ti-5Al-5Mo-5V-3Cr","module d'Young",116.0,null,null,null,"GPa","room temperature","","","tensile test","10-2s-1",false,"","conclusions",""],["openaire:2c9512c6dd6eb9db2d4869661a14b100","Ti-5Al-5Mo-5V-3Cr","demi-amplitude de contrainte",113.0,null,null,null,"GPa","","","","","",false,"","conclusions",""],["openaire:2c9512c6dd6eb9db2d4869661a14b100","Ti-5Al-5Mo-5V-3Cr","module d'Young",111.0,null,null,null,"GPa","room temperature","","","tensile test","10-2s-1",false,"","conclusions",""],["openaire:2c9512c6dd6eb9db2d4869661a14b100","Ti-5Al-5Mo-5V-3Cr","Modules d'Young",112.0,null,null,null,"GPa","","","","","",false,"","conclusions",""],["openaire:2c9512c6dd6eb9db2d4869661a14b100","Ti-5Al-5Mo-5V-3Cr","modules d'Young",111.0,null,null,null,"GPa","","water-quenched from β phase stability domain","","","",false,"","conclusions",""],["openaire:2c9512c6dd6eb9db2d4869661a14b100","Ti-5Al-5Mo-5V-3Cr","demi-amplitude de contrainte",108.0,null,null,null,"GPa","","","","","",false,"","conclusions",""],["openaire:2c9512c6dd6eb9db2d4869661a14b100","Ti-5Al-5Mo-5V-3Cr","Modules d'Young",111.0,null,null,null,"GPa","","","","","",false,"","conclusions",""],["openaire:2c9512c6dd6eb9db2d4869661a14b100","Ti-5Al-5Mo-5V-3Cr","Modules d'Young",114.0,null,null,null,"GPa","","","","","",false,"","conclusions",""],["openaire:2c9512c6dd6eb9db2d4869661a14b100","Ti-5Al-5Mo-5V-3Cr","modules d'Young",111.0,null,null,null,"GPa","","water-quenched from β phase stability domain","","","",false,"","conclusions",""],["openaire:2c9512c6dd6eb9db2d4869661a14b100","Ti-5Al-5Mo-5V-3Cr","module d'Young",70.5,66.0,75.0,null,"GPa","","","","","",false,"","conclusions",""],["openaire:2c9512c6dd6eb9db2d4869661a14b100","Ti-5Al-5Mo-5V-3Cr","demi-amplitude de contrainte",111.0,null,null,null,"GPa","","","","","",false,"","conclusions",""],["openaire:2c9512c6dd6eb9db2d4869661a14b100","Ti-5Al-5Mo-5V-3Cr","modules d'Young",114.0,null,null,null,"GPa","","water-quenched from β phase stability domain","","","",false,"","conclusions",""],["openaire:2e81c9b8822e4a887bd5c002dfbb21fd","Ti-6Al-4V","Módulo de Young E",125.0,110.0,140.0,null,"GPa","","","","","",false,"","abstract",""],["openaire:374995e78fafbf047bad1aebb220973d","Ti-6Al-4V","Module de Young",114.5,null,null,null,"GPa","room temperature","","","","",false,"","conclusions",""],["openaire:374995e78fafbf047bad1aebb220973d","Ti6Al4V traité β","module d’élasticité",118.16,null,null,null,"GPa","room temperature","","","acoustic resonance","",false,"","conclusions",""],["openaire:374995e78fafbf047bad1aebb220973d","Ti54M","module d’élasticité",113.91,null,null,null,"GPa","room temperature","","","acoustic resonance","",false,"","conclusions",""],["openaire:374995e78fafbf047bad1aebb220973d","Ti6Al4V α+β","module d’élasticité",117.17,null,null,null,"GPa","room temperature","","","acoustic resonance","",false,"","conclusions",""],["openaire:3abc6315d5f5192ef9d048f739e8fb4c","","indentation modulus",383.0,383.0,383.0,null,"GPa","","","","","",false,"out_of_range","abstract","TiB2 bölgesinin sertliği 2867,6 HV ve indentasyon modülü ise 383 GPa olarak belirlenmiştir."],["openaire:3abc6315d5f5192ef9d048f739e8fb4c","","elasitite modülü",240.0,null,null,null,"GPa","","","","","",false,"out_of_range","abstract","Ren vd., (2015), Çelik yüzey üzerine elektrolitik kaplama yöntemiyle üretilen saf Ni ve Ni-grafen kompozit kaplamalar karşılaştırılmıştır. Çalışmaların sonucu saf Ni göre Ni-grafen kompozit kaplamaların
