Repository: akhtar07/tisci-explorer

# TiSci Explorer

A read-only, static explorer for **TiSci**, an autonomous research agent for titanium alloys. TiSci reads the
titanium-alloy literature, builds a knowledge graph and a table of measured values, proposes hypotheses where the
graph has gaps, and tests them with DFT (MACE / VASP) and the ICME-lite multiscale chain.

**Live site:** https://akhtar07.github.io/tisci-explorer/

The site has seven sections:

| Section | What it shows |
|---|---|
| Overview | Corpus → graph → facts → hypotheses → verdicts, with the snapshot's counts |
| Worked example | One full loop for W in α-Ti: graph path, hypothesis, novelty check, DFT test, verdict, follow-up, DAMASK |

File: data/facts/elongation.json (part 32 of 38)
LSS 90° strut."],["oa:W4413857880","","Strain to failure (δ)",10.0,null,null,null,"%","","","","compression test","0.01 mm/s",false,"","methods","The following metrics were extracted from the compression testing: the Ultimate Compression Strength (UCS, MPa), defined as the maximum stress reached during the test; the Yield Strength (YS, MPa), calculated by moving the slope from origin to 0.2 % on the strain axis, and the Strain to failure (δ, %)."],["oa:W4413857880","","strains to failure",7.0,6.0,8.0,null,"%","","","heterogeneous α' + β","","",false,"","results","Among all the samples, those printed with VED = 135 J/mm3, i.e., with printed densities ≥99.8 % and heterogeneous α’ + β microstructures (Fig. 8a and Fig. 9b,d,f) had YS values ranging from 900 to 1570 MPa, with strains to failure approaching 6–8 %."],["oa:W4413857880","Ti-6Al-2Sn-4Zr-6Mo","ductility",4.0,null,null,null,"%","","as-built","martensitic α'","tensile test","",false,"","discussion","They obtained significantly lower strength (YS ≈450–600 MPa), but much higher ductility (>25 %) characteristics than those in the present study (YS ≈ 1000–1600 MPa and ≤8 %)."],["oa:W4413857880","Ti-6Al-2Sn-4Zr-6Mo","ductility",25.0,null,null,null,"%","","as-built","martensitic α'","compression test","",false,"","discussion","Note, however, that not only were the testing modes used in the reference and present studies different (ten sion versus compression), the microstructures of the samples tested were also significantly different: coarse 550–700 nm α” martensite laths in the former case as compared to 50–70 nm α” martensite laths in the latter case."],["oa:W4413857880","","strain to failure",7.0,6.0,8.0,null,"%","","as-built","martensitic α''","","",false,"","conclusions","Overall, the printing param eter set B (volumetric energy density VED = 100 J/mm3, build rate BR = 5 cm3/h) led systematically to as-built samples with mainly an ortho rhombic α’’ martensite microstructure, manifesting high ultimate compressive strength (UCS >1000 MPa) but a low strain to failure (δ ~ 6–8 %)."],["oa:W4413911351","","fracture elongation",5.22,null,null,null,"%","room temperature","as-built","","tensile test","",false,"","results_discussion","According to the figures, the as-built alloys exhibit a UTS of 1381 MPa, with a fracture elongation of 5.22%."],["oa:W4413911351","","EL",11.43,null,null,null,"%","room temperature","HT-800","lath-shaped α and short rod-like β","tensile test","",false,"","results_discussion","Conversely, after undergoing high-temperature annealing at 800 °C, the UTS experiences a more pronounced drop, whereas the EL experiences a substantial enhancement, surging from 5.22% in the as-built alloys to 11.43%."],["oa:W4413911351","Ti-6Al-4V","elongation",5.22,null,null,null,"%","room temperature","as-built SLM","martensitic α'","tensile test","",false,"","conclusions","The texture shifts towards the <01-10> direction, where the slip system is more active, achieving the regulation of the microstructure from being brittle-dominant to being tough-dominant. - (2)Performance optimization rule: The tensile strength of the SLM-formed TC4 reaches 1381 MPa, but the elongation is only 5.22%."],["oa:W4413911351","Ti-6Al-4V","elongation",11.43,null,null,null,"%","room temperature","800 °C/1h + air cooled","lath-shaped α and short rod-like β","tensile test","",false,"","conclusions","After heat treatment at 800 °C, the strength decreased by 18% (to 1027 MPa), but the elongation increased to 11.43%, achieving a balance between strength and plasticity."],["oa:W4414074618","Ti-6Al-4V","ductility",231.0,null,null,null,"%","","annealed 935°C/8h","","","",false,"out_of_range","abstract","The annealing process significantly improved the ductility of Ti6Al4V parts by up to 231%, while decreasing the tensile strength by 28% and the hardness by 13%."],["oa:W4414074618","Ti-6Al-4V","elongation has increased drastically by 259% from 3.99% to 14.34%",14.34,null,null,null,"%","room temperature","annealed","α+β","tensile test","",false,"","results_discussion","TENSILE AND ELONGATION Figure 10 depicts that while the tensile strength of Ti6Al4V was reduced after heat treatment by 28.17%, elongation has increased drastically by 259% from 3.99% to 14.34%."],["oa:W4414074618","Ti-6Al-4V","ductility",10.0,null,null,null,"%","","as-built LPBF","martensitic α'","","",false,"","results_discussion","A high UTS leads to a low ductility of less than 10%, which does not meet the ASTM F2924-12 standard."],["oa:W4414074618","Ti-6Al-4V","ductility",0.0,null,null,null,"","","annealed","α+β martensite","","",false,"unit_missing","conclusions","Based on the findings and discussion, a few key conclusions were highlighted such as the following: a) Heat treatment is effective in producing high-density samples up to 99.27%, while its effects on surface quality is negligible. b) Annealing treatment produces a change in microstructure from acicular α’-martensite into α+β martensite as evident from the microscopic images and XRD analysis. c) Hardness and tensile strength in Ti6Al4V- LPBF are reduced after annealing treatment due to residual s"],["oa:W4414074618","Ti-6Al-4V","elongation",231.0,null,null,null,"%","","950 °C heat-treated","","","",false,"out_of_range","results_discussion","The study reported a 231% improvement in the elongation of the sample was successfully obtained after the sample was heat-treated at 950 °C."],["oa:W4414385104","Ti-185-V","ductility",3.7,null,null,null,"%","","","","","",false,"","methods",""],["oa:W4414385104","Ti-1Al-8V-5Fe","ductility",6.9,null,null,null,"%","","","","","",false,"","methods",""],["oa:W4414401929","Ti-6Al-4V","enhancing elongation by approximately 40%",40.0,null,null,null,"%","","hot isostatic pressed 815°C","","","",false,"","conclusions",""],["oa:W4414407578","Ti-7.92Mo-3.22Cr-1.88Zr","fracture elongation (εf, measured using the engineering strain)",33.9,null,null,null,"%","room temperature","ST","","tensile test","",false,"","results_discussion","Figure shows the engineering stress‐strain (σe‐εe) curves for three treated states, demonstrating synergistic enhancement in both yield strength (σy, 0.2% proof engineering stress) and fracture elongation (εf, measured using the engineering strain) from ST, RC to LTSTA states (σy: 474.1→570.7→832.9 MPa; εf: 33.9→44.9→45.8%)."],["oa:W4414407578","Ti-7.92Mo-3.22Cr-1.88Zr","fracture elongation (εf, measured using the engineering strain)",44.9,null,null,null,"%","room temperature","RC","","tensile test","",false,"","results_discussion","Figure shows the engineering stress‐strain (σe‐εe) curves for three treated states, demonstrating synergistic enhancement in both yield strength (σy, 0.2% proof engineering stress) and fracture elongation (εf, measured using the engineering strain) from ST, RC to LTSTA states (σy: 474.1→570.7→832.9 MPa; εf: 33.9→44.9→45.8%)."],["oa:W4414407578","Ti-7.92Mo-3.22Cr-1.88Zr","fracture elongation (εf, measured using the engineering strain)",45.8,null,null,null,"%","room temperature","LTSTA","","tensile test","",false,"","results_discussion","Figure shows the engineering stress‐strain (σe‐εe) curves for three treated states, demonstrating synergistic enhancement in both yield strength (σy, 0.2% proof engineering stress) and fracture elongation (εf, measured using the engineering strain) from ST, RC to LTSTA states (σy: 474.1→570.7→832.9 MPa; εf: 33.9→44.9→45.8%)."],["oa:W4414407578","Ti-7.92Mo-3.22Cr-1.88Zr","Lüders plateau",23.2,null,null,null,"%","room temperature","LTSTA","","tensile test","",false,"","results_discussion","The LTSTA specimen exhibits typical Lüders‐type strain characterized by a ≈16.2 MPa yield drop with a ≈23.2% εe Lüders plateau."],["oa:W4414407578","Ti-7.92Mo-3.22Cr-1.88Zr","uniform elongation (εT, true strain)",27.0,null,null,null,"%","room temperature","RC","","tensile test","",false,"","results_discussion","Although the WHR of LTSTA specimen failed to reach those of ST and RC specimens, it was sufficient to match the progressively increasing flow stress, which is essential for maintaining high ductility.[ , ] RC and LTSTA specimens display identical 27.0% εT (true strain) uniform elongation based on Considère's criterion,[ ] evidencing without any ductility sacrifice (both uniform and fracture elongation) despite enhanced yield strength."],["oa:W4414407578","Ti-7.92Mo-3.22Cr-1.88Zr","uniform elongation (εT, true strain)",27.0,null,null,null,"%","room temperature","LTSTA","","tensile test","",false,"","results_discussion","Although the WHR of LTSTA specimen failed to reach those of ST and RC specimens, it was sufficient to match the progressively increasing flow stress, which is essential for maintaining high ductility.[ , ] RC and LTSTA specimens display identical 27.0% εT (true strain) uniform elongation based on Considère's criterion,[ ] evidencing without any ductility sacrifice (both uniform and fracture elongation) despite enhanced yield strength."],["oa:W4414514035","Ti-6Al-4V","Elongation after Fracture (%)",11.0,null,null,null,"%","","","","","",false,"","methods",""],["oa:W4414526574","Ti-Nb-Zr","elastic admissible strain",1.3,null,null,null,"%","","heat-treated at 900 °C","","","",false,"","conclusions","Specifically, the heat-treated Ti-Nb-Zr alloy showed a much lower elastic modulus (25–50 GPa) and a higher elastic admissible strain (around 1.3%), making it mechanically compatible with human bone."],["oa:W4414631313","Ti-6Al-4V","displacement at maximum force",103.0,null,null,null,"%","","as-built SLM","","","",false,"out_of_range","conclusions",""],["oa:W4414631313","Ti-6Al-4V","displacement",112.0,null,null,null,"%","","STA 900°C/1h + 500°C/4h","","","",false,"out_of_range","conclusions",""],["oa:W4414688974","Ti-6Al-4V","εcu",0.17,null,null,null,"","","quenched from above β-transus, 7000 °C/s","martensitic α'","","",false,"unit_missing","methods","With further increase in the cooling rate to 7000 °C/s (Case 3, fully α′), the highest εcu ≈ 0.17 and σcu ≈ 1519 MPa are obtained simultaneously."],["oa:W4414688974","Ti-6Al-4V","εcy0.2",0.037,null,null,null,"","","quenched from above β-transus, 7000 °C/s","martensitic α'","","",false,"unit_missing","methods","The yield point of Case 3 is εcy0.2 ≈ 0.037 with σcy0.2 ≈ 1074 MPa."],["oa:W4414688974","Case 1","εcu",0.12,null,null,null,"","room temperature","","α/β","compressive test","",false,"unit_missing","table","Case 1\tα/β\t1\t0.029\t0.12\t790.3\t1160.5"],["oa:W4414688974","Case 2","εcu",0.08,null,null,null,"","room temperature","","αm/α′","compressive test","",false,"unit_missing","table","Case 2\tαm/α′\t145\t0.039\t0.08\t1214.7\t1478.3"],["oa:W4414688974","Case 3","εcu",0.17,null,null,null,"","room temperature","","α′","compressive test","",false,"unit_missing","table","Case 3\tα′\t7000\t0.037\t0.17\t1074.0\t1519.2"],["oa:W4414915280","Ti-6Al-4V","compressive strains up to",6.99,null,null,null,"%","","","","","",false,"","results","IWP45 reaches the yield point at compressive strains up to 6.99%."],["oa:W4414915280","Ti-6Al-4V","fracture strain",0.45,null,null,null,"","","","","","",false,"unit_missing","results","As the density of IWPX increases, the compressive strength is enhanced, but after the relative density exceeds 0.45, the fracture strain of IWPX shows a clear tendency to decrease, which is due to the weakening of the deformation resistance of the structure []."],["oa:W4414915280","Ti-6Al-4V","Elongation After Break (%)",7.0,null,null,3.0,"%","","","","","",false,"","table","Ti6Al4V\t1050 ± 50\t1230 ± 50\t7 ± 3"],["oa:W4415029470","TiAl","ductility",5.0,null,null,null,"%","","","","","",false,"","results","Mechanical Properties of TiAl Alloy The stress–strain curves in show that the tested TiAl alloy has ductility below 5%, reflecting its intrinsic brittleness that limits large-scale application."],["oa:W4415029470","TiAl","elongation",0.0,null,null,null,"","","1280 °C/0.1 °C/s","","","",false,"unit_missing","results","The highest elongation was achieved under the 1280 °C/0.1 °C/s condition."],["oa:W4415111939","Ti30V40Ta30","tensile elongation",24.0,null,null,null,"%","room temperature","","","tensile test","",false,"","methods",""],["oa:W4415111939","Ti30V30Ta40","tensile elongation",12.5,null,null,null,"%","room temperature","","","tensile test","",false,"","methods",""],["oa:W4415111939","Ti33V33Ta34","tensile elongation",22.5,null,null,null,"%","room temperature","","","tensile test","",false,"","methods",""],["oa:W4415111939","Ti30V40Ta30","tensile elongation",23.46,null,null,null,"%","","","","CPFEM prediction","",true,"","methods",""],["oa:W4415111939","Ti30V30Ta40","tensile elongation",18.4,null,null,null,"%","","","","CPFEM prediction","",true,"","methods",""],["oa:W4415111939","Ti33V33Ta34","tensile elongation",21.5,null,null,null,"%","","","","CPFEM prediction","",true,"","methods",""],["oa:W4415182415","Ti-6Al-4V","elongation",19.8,null,null,null,"%","room temperature","annealed (950°C/1h + 700°C/1h)","","tensile test","10-4 s-1",false,"","methods","The yield strength determined for a 0.2% plastic strain offset was 857 MPa, the ultimate tensile strength was 912 MPa, and the elongation was 19.8%."],["oa:W4415260041","","elongation",10.0,null,null,null,"%","room temperature","work-hardened","","tensile test","10^-3 s^-1",false,"","results_discussion","The ﬁnal grain size is determined by the dynamic balance between dislocation accumulation to reﬁne grains and the dynamic recovery and recrystallization.[80] The results presented in Table III show higher strength properties for the hardened material compared to the annealed material, with similar ductility."],["oa:W4415260041","","elongation",10.0,null,null,null,"%","room temperature","annealed","","tensile test","10^-3 s^-1",false,"","results_discussion","The ﬁnal grain size is determined by the dynamic balance between dislocation accumulation to reﬁne grains and the dynamic recovery and recrystallization.[80] The results presented in Table III show higher strength properties for the hardened material compared to the annealed material, with similar ductility."],["oa:W4415266535","γ-TiAl","Elongation (%)",1.5,null,null,null,"%","room temperature","","","tensile test","",false,"","methods","Mechanical properties Poisson's ratio Elongation (%) Density (g/cm³) Tensile strength (MPa) Yield strength (MPa) Elastic modulus (GPa) Fracture toughness (MPaꞏm¹/²) 0.26 1.5 4.12 970 770 166 15"],["oa:W4415534592","Ti-13.5Mo","elongation to failure",10.0,null,null,null,"%","","5 wt% Sn added","","","",false,"","results_discussion","The beneficial effect of the ternary addition of Sn to 𝛽-Ti alloys on the mechanical properties of the builds is further convincingly demonstrated by Zhang et al. [46], who have shown that the addition of 5 wt% Sn to Ti-13.5Mo enhanced the tensile ductility, exceeding the minimum ductility (elongation to failure) of 10% established for biomedical applications (ASTM standard for Ti-15Mo)."],["oa:W4415659157","AA6061-T6","total elongation",17.0,null,null,null,"%","room temperature","T6","","tensile test","",false,"","methods",""],["oa:W4415659157","Ti-6Al-4V","elongation",10.0,null,null,null,"%","room temperature","","martensitic α'","tensile test","",false,"","methods",""],["oa:W4415818394","Ti-5.2Al-5Fe","ductility",2.6,null,null,null,"%","","as-built LPBF","","","",false,"","abstract","While all samples exhibited high tensile strength (>1290 MPa), ductility was limited (<2.6%)."],["oa:W4415818394","Ti-5.2Al-5Fe","elongations",2.53,null,null,0.02,"%","","","","","",false,"","results_discussion","The ultimate tensile strengths (UTS) for the three samples were 1357.5 ± 2.5 MPa, 1307.8 ± 7.1 MPa, and 1296.0 ± 5.6 MPa, respectively, with elongations of 2.53 ± 0.02%, 1.21 ± 0.14%, and 1.58 ± 0.05%, respectively."],["oa:W4415818394","Ti-5.2Al-5Fe","elongations",1.21,null,null,0.14,"%","","","","","",false,"","results_discussion","The ultimate tensile strengths (UTS) for the three samples were 1357.5 ± 2.5 MPa, 1307.8 ± 7.1 MPa, and 1296.0 ± 5.6 MPa, respectively, with elongations of 2.53 ± 0.02%, 1.21 ± 0.14%, and 1.58 ± 0.05%, respectively."],["oa:W4415818394","Ti-5.2Al-5Fe","elongations",1.58,null,null,0.05,"%","","","","","",false,"","results_discussion","The ultimate tensile strengths (UTS) for the three samples were 1357.5 ± 2.5 MPa, 1307.8 ± 7.1 MPa, and 1296.0 ± 5.6 MPa, respectively, with elongations of 2.53 ± 0.02%, 1.21 ± 0.14%, and 1.58 ± 0.05%, respectively."],["oa:W4415818394","Ti-5.2Al-5Fe","elongation",2.6,null,null,null,"%","","as-deposited","","","",false,"","conclusions","EBSD analysis revealed that the α-phase acts as the primary carrier of micro-residual stress, as evidenced by a high fraction of “zero-solution” points, a high density of low-angle grain boundaries, and elevated KAM values, all indicating significant lattice distortion within the α-phase. - (3)The alloy exhibited high strength but low ductility in the as-deposited state, with tensile strength exceeding 1290 MPa but elongation generally below 2.6%."],["oa:W4415993047","Ti2033","elongation at rupture",10.0,null,null,null,"%","","cold rolled and solution treated at 900 °C for 30 min followed by water quenching","","","",false,"","conclusions","A low modulus of elasticity (52 GPa), high ultimate tensile strength (825 MPa) and high elongation at rupture (10%) are its defining mechanical characteristics."],["oa:W4416004767","Ti-6Al-4V","Elongation",33.0,null,null,null,"%","","as-built","","","",false,"","conclusions","Data Adapted from Ref 92 Sample UTS, MPa Elongation, % HV0.3 A0-BM 646 33 203 Al0-W 311 18.2 186 A75-BM 790 18 243 A75-W 597 10.5 214 Fig. 13 Macrostructure of EBW AM Ti64."],["oa:W4416004767","Ti-6Al-4V","Elongation",18.2,null,null,null,"%","","as-built","","","",false,"","conclusions","Data Adapted from Ref 92 Sample UTS, MPa Elongation, % HV0.3 A0-BM 646 33 203 Al0-W 311 18.2 186 A75-BM 790 18 243 A75-W 597 10.5 214 Fig. 13 Macrostructure of EBW AM Ti64."],["oa:W4416004767","Ti-6Al-4V","Elongation",18.0,null,null,null,"%","","as-built","","","",false,"","conclusions","Data Adapted from Ref 92 Sample UTS, MPa Elongation, % HV0.3 A0-BM 646 33 203 Al0-W 311 18.2 186 A75-BM 790 18 243 A75-W 597 10.5 214 Fig. 13 Macrostructure of EBW AM Ti64."],["oa:W4416004767","Ti-6Al-4V","Elongation",10.5,null,null,null,"%","","as-built","","","",false,"","conclusions","Data Adapted from Ref 92 Sample UTS, MPa Elongation, % HV0.3 A0-BM 646 33 203 Al0-W 311 18.2 186 A75-BM 790 18 243 A75-W 597 10.5 214 Fig. 13 Macrostructure of EBW AM Ti64."],["oa:W4416055591","Ti-0.45O","uniform elongation",15.6,null,null,null,"%","room temperature","as-built LPBF","","tensile test","",false,"","abstract",""],["oa:W4416055591","Ti-0.45O","εt",29.7,null,null,null,"%","room temperature","as-built LPBF","","tensile test","",false,"","abstract",""],["oa:W4416055591","Ti-0.45O","UEL",15.6,null,null,null,"%","room temperature","as-built LPBF","","tensile test","",false,"","abstract",""],["oa:W4416055591","Ti-0.09O","UEL",6.1,null,null,null,"%","room temperature","as-built LPBF","","tensile test","",false,"","abstract",""],["oa:W4416055591","Ti-0.45O","uniform elongation (UEL)",15.6,null,null,null,"%","room temperature","as-built LPBF","","tensile test","",false,"","conclusions",""],["oa:W4416113238","Cr0","strains",0.0313,null,null,null,"","room temperature","","","dynamic compressive test","300 s−1",false,"unit_missing","results_discussion","For example, at a strain rate of 300 s−1, the strains of the four coatings are 0.0313, 0.298, 0.276 and 0.261, respectively, indicating that the strength and plastic deformation resistance of the coatings increase with increasing Cr content under high strain rate loading."],["oa:W4416113238","Cr5","strains",0.298,null,null,null,"","room temperature","","","dynamic compressive test","300 s−1",false,"unit_missing","results_discussion","For example, at a strain rate of 300 s−1, the strains of the four coatings are 0.0313, 0.298, 0.276 and 0.261, respectively, indicating that the strength and plastic deformation resistance of the coatings increase with increasing Cr content under high strain rate loading."],["oa:W4416113238","Cr15","strains",0.276,null,null,null,"","room temperature","","","dynamic compressive test","300 s−1",false,"unit_missing","results_discussion","For example, at a strain rate of 300 s−1, the strains of the four coatings are 0.0313, 0.298, 0.276 and 0.261, respectively, indicating that the strength and plastic deformation resistance of the coatings increase with increasing Cr content under high strain rate loading."],["oa:W4416113238","Cr20","strains",0.261,null,null,null,"","room temperature","","","dynamic compressive test","300 s−1",false,"unit_missing","results_discussion","For example, at a strain rate of 300 s−1, the strains of the four coatings are 0.0313, 0.298, 0.276 and 0.261, respectively, indicating that the strength and plastic deformation resistance of the coatings increase with increasing Cr content under high strain rate loading."],["oa:W4416121204","Ti-6Al-4V","elongation",10.5,10.0,11.0,null,"%","room temperature","as-deposited-SR","","tensile test","",false,"","results","In contrast, the as-deposited-SR specimens exhibit a higher tensile strength of 850 MPa and with a notable improvement in ductility, reaching 10%–11% (Figure 8b)."],["oa:W4416121204","Ti-6Al-4V","elongation",9.0,null,null,null,"%","700 °C","as-deposited-SR","","tensile test","",false,"","results","At 700 °C, the tensile strength of the as-deposited-SR specimen is 400 MPa, with an elongation of ≈9%."],["oa:W4416121204","Ti-6Al-4V","elongation",3.0,null,null,null,"%","room temperature","as-deposited-SR","","tensile test","",false,"","results","At room temperature, both the as-deposited-bulk and as-deposited-SR specimens exhibit similar tensile mechanical behavior, with a tensile strength of 1010 MPa and an elongation of 3% (Figure 8b)."],["oa:W4416121204","Ti-6Al-4V","elongation",9.0,null,null,null,"%","","as-substrate-heated-SR","","tensile test","",false,"","results","The elongation exceeded 9% for the as-substrate-heated-SR specimens and reached around 14%–15% for the as-substrate-heated specimens (Figure 8c)."],["oa:W4416121204","Ti-6Al-4V","elongation",14.5,14.0,15.0,null,"%","","as-substrate-heated","","tensile test","",false,"","results","The elongation exceeded 9% for the as-substrate-heated-SR specimens and reached around 14%–15% for the as-substrate-heated specimens (Figure 8c)."],["oa:W4416121204","Ti-6Al-4V","elongation",6.0,null,null,null,"%","room temperature","as-deposited-bulk","","","",false,"","discussion","Chen et al. for laser-arc additively manufactured Ti-6Al-4V specimens.[52] The lowest tensile strength at room temperature was observed in the as-deposited-bulk specimens, with an elongation of ≈6%."],["oa:W4416121204","Ti-6Al-4V","elongation",12.0,null,null,null,"%","","stress-relieved","","","",false,"","discussion","After stress relief, an enhancement in tensile strength (850 MPa) and a doubling of elongation were achieved."],["oa:W4416121204","Ti-6Al-4V","elongation",3.0,null,null,null,"%","","as-substrate-heated","","","",false,"","discussion","Both the as-substrate-heated and as-substrate-heated-SR conditions promoted the highest tensile strength of around 1000 MPa, although with a low elongation of ≈3% (see Figure 8b–c)."],["oa:W4416121204","Ti-6Al-4V","elongation",3.0,null,null,null,"%","","as-substrate-heated-SR","","","",false,"","discussion","Both the as-substrate-heated and as-substrate-heated-SR conditions promoted the highest tensile strength of around 1000 MPa, although with a low elongation of ≈3% (see Figure 8b–c)."],["oa:W4416121204","Ti-6Al-4V","elongation",14.5,14.0,15.0,null,"%","700 °C","as-substrate-heated","equiaxed","tensile test","",false,"","discussion","At 700 °C, the as-substrate-heated condition exhibits the highest tensile strength of 600 MPa, along with the highest elongation of 14%–15%."],["oa:W4416121204","Ti-6Al-4V","elongation",5.5,5.0,6.0,null,"%","room temperature","as-deposited-bulk","","","",false,"","conclusions","The as-deposited-bulk specimens exhibited the lowest tensile strength (750 MPa) at room temperature, with elongation values of 5%–6%."],["oa:W4416121204","Ti-6Al-4V","ductility",10.5,10.0,11.0,null,"%","","as-deposited-SR","","","",false,"","conclusions","Stress relieving (as-deposited-SR) improved both strength (850 MPa) and ductility (10%–11%)."],["oa:W4416121204","Ti-6Al-4V","elongation",3.0,null,null,null,"%","","as-substrate-heated","","","",false,"","conclusions","The highest tensile strength (≈1000 MPa) was achieved in the as-substrate-heated and as-substrate-heated-SR conditions but with reduced elongation (≈3%)."],["oa:W4416121204","Ti-6Al-4V","elongation",3.0,null,null,null,"%","","as-substrate-heated-SR","","","",false,"","conclusions","The highest tensile strength (≈1000 MPa) was achieved in the as-substrate-heated and as-substrate-heated-SR conditions but with reduced elongation (≈3%)."],["oa:W4416121204","Ti-6Al-4V","ductility",14.5,14.0,15.0,null,"%","700 °C","as-substrate-heated","","","",false,"","conclusions","At elevated temperatures (700 °C), the as-substrate-heated condition demonstrated the best balance of mechanical properties, combining a tensile strength of 600 MPa with superior ductility (14%–15%)."],["oa:W4416194061","Ti-0.615O","elongation",21.8,21.3,22.3,0.5,"%","room temperature","as-built LPBF","duplex HCP/FCC","tensile test","1 × 10−3 s−1",false,"","abstract","The duplex Ti-0.615 wt% O alloy achieves a high ultimate tensile strength of 1020 ± 4 MPa and an exceptional elongation of 21.8 ± 0.5%, together with a superior specific strength-ductility product of 4.93 GPa·%·cm3·g− 1."],["oa:W4416194061","Ti-0.615O","elongation",21.8,null,null,0.5,"%","","as-printed","","","",false,"","results_discussion","Our duplex Ti-0.615O alloy exhibits a high ultimate tensile strength (UTS) of 1020 ± 4 MPa and extremely large elongation (EL) of 21.8 ± 0.5% (Table S2)."],["oa:W4416194061","Ti-6Al-4V","EL",11.2,null,null,1.1,"%","","","","","",false,"","results_discussion","This combination of strength and ductility is superior to that of the commonly Ti-6Al-4 V alloy (UTS, 980 ± 5 MPa; EL, 11.2 ± 1.1%) and CP-Ti (UTS, 494 ± 5 MPa; EL, 27.4 ± 0.5%) (Table S2)."],["oa:W4416194061","CP-Ti Grade 2","EL",27.4,null,null,0.5,"%","","","","","",false,"","results_discussion","This combination of strength and ductility is superior to that of the commonly Ti-6Al-4 V alloy (UTS, 980 ± 5 MPa; EL, 11.2 ± 1.1%) and CP-Ti (UTS, 494 ± 5 MPa; EL, 27.4 ± 0.5%) (Table S2)."],["oa:W4416199275","TiV-based alloy","totalelongation (TE)",26.9,null,null,null,"%","room temperature","","","slow strain-rate tensile (SSRT)","",false,"","results_discussion","Meanwhile, the totalelongation (TE) of the alloy decreased by only ~2.3% in 3.5 wt.% NaCl solution, from ~29.2% to ~26.9%."],["oa:W4416229020","(Ti40Zr40Ni20)72Be28","plastic strain",13.0,null,null,null,"%","","","","","",false,"","abstract","The resulting ((Ti40Zr40Ni20)72Be28)97Al3 BMGs demonstrate an ultrahigh specific strength of 5.34 × 105 N·m·kg–1, establishing a new record for Ti-based BMGs, along with a plastic strain of 13%, breaking through the traditional strength–plasticity limitation of BMGs."],["oa:W4416265769","Ti-12Zr-6Nb-2Mo-2Sn-1.2O","ductility",7.7,null,null,null,"%","room temperature","annealed at 1173 K for 300 s","","tensile test","",false,"","results_discussion","At 300 s, the alloy revealed a moderate increase in modulus (47.9 GPa) and a decline in UTS (938 MPa) and ductility (7.7 %), consistent with partial recovery and subgrain coarsening."],["oa:W4416265769","Ti-12Zr-6Nb-2Mo-2Sn-1.2O","ductility",10.7,10.2,11.2,0.5,"%","room temperature","annealed at 1173 K for 1.8 ks","equiaxed","tensile test","",false,"","results_discussion","After 1.8 ks, recrystallization produced a more equiaxed microstructure, resulting in lower strength (860 ± 11 MPa) but improved ductility (10.7 ± 0.5 %), while the modulus increased to about 58 GPa."],["oa:W4416265769","Ti-12Zr-6Nb-2Mo-2Sn","elongation",10.0,10.0,10.0,null,"%","","","","","",false,"","results_discussion","Increased oxygen content reduces the elongation of the Ti–12Zr–6Nb–2Mo–2Sn alloy; however, it is noteworthy that elongation exceeding 10 % is maintained with a 1.2 at.% O addition."],["oa:W4416265769","Ti-12Zr-6Nb-2Mo-2Sn-1.5O","ductility",0.0,0.0,0.0,null,"%","","","","","",false,"","results_discussion","The ductility of the Ti–12Zr–6Nb–2Mo–2Sn–1.5O alloy deteriorates markedly."],["oa:W4416265769","Ti-12Zr-6Nb-2Mo-2Sn-1.2O","Elongation",8.9,null,null,0.8,"%","room temperature","annealed at 1173 K for 60 s","","tensile test","",false,"","results_discussion","Table 1 Tensile properties of the Ti–12Zr–6Nb–2Mo–2Sn–1.2O alloy annealed at 1173 K for different times (60 s, 300 s, and 1.8 ks) Annealing time Young’s Modulus (GPa) UTS (MPa) Elongation (%) 60 s 41.0 ± 1.1 1062 ± 14 8.9 ± 0.8 300 s 47.9 ± 3.9 938 ± 14 7.7 ± 1.1 1.8 ks 58.0 ± 4.1 860 ± 11 10.7 ± 0.5 Y."],["oa:W4416265769","Ti-12Zr-6Nb-2Mo-2Sn-1.2O","Elongation",7.7,null,null,1.1,"%","room temperature","annealed at 1173 K for 300 s","","tensile test","",false,"","results_discussion","Table 1 Tensile properties of the Ti–12Zr–6Nb–2Mo–2Sn–1.2O alloy annealed at 1173 K for different times (60 s, 300 s, and 1.8 ks) Annealing time Young’s Modulus (GPa) UTS (MPa) Elongation (%) 60 s 41.0 ± 1.1 1062 ± 14 8.9 ± 0.8 300 s 47.9 ± 3.9 938 ± 14 7.7 ± 1.1 1.8 ks 58.0 ± 4.1 860 ± 11 10.7 ± 0.5 Y."],["oa:W4416265769","Ti-12Zr-6Nb-2Mo-2Sn-1.2O","Elongation",10.7,null,null,0.5,"%","room temperature","annealed at 1173 K for 1.8 ks","","tensile test","",false,"","results_discussion","Table 1 Tensile properties of the Ti–12Zr–6Nb–2Mo–2Sn–1.2O alloy annealed at 1173 K for different times (60 s, 300 s, and 1.8 ks) Annealing time Young’s Modulus (GPa) UTS (MPa) Elongation (%) 60 s 41.0 ± 1.1 1062 ± 14 8.9 ± 0.8 300 s 47.9 ± 3.9 938 ± 14 7.7 ± 1.1 1.8 ks 58.0 ± 4.1 860 ± 11 10.7 ± 0.5 Y."],["oa:W4416410525","Ti-6Al-2Sn-4Zr-6Mo","uniform elongation",11.3,null,null,null,"%","","as-built","","tensile test","0.002/s",false,"","results_discussion","Upon further tensile deformation, the post-yield strength exhibits a dramatic increase, reaching approximately 1400 MPa at a uniform elongation of 11.3%."],["oa:W4416502973","Ti-6Al-4V","elongation",12.0,null,null,null,"%","room temperature","sintered at 1200°C, 10⁻¹ Pa, 4h","","tensile test","",false,"","conclusions","At the same time, with the increase of temperature and time, the slate-like α-phase rapidly dissolves back into the β-phase, and then transforms into the needle-like α-phase, and the proportion of α-phase also decreases, and the grain size of β-phase grows significantly, but the speed of dissolves is slower at low temperature; the tensile strength and elongation of Ti6Al4V alloy are stable at 950MPa and 12%, respectively, using the sintering parameters of 1200℃, 10-1pa, and 4h."],["oa:W4416502973","Ti-6Al-4V","elongation",12.0,null,null,null,"%","","1200°C, 4h, 10-1pa","","tensile test","",false,"","results_discussion","The stressstrain curve was shown in Fig. 5, from which the tensile strengths were stable at 950 MPa and the elongation exceeded 12% after three equal tensions, indicating that the process was able to produce a titanium alloy material with excellent mechanical properties."],["oa:W4416502973","Ti-10TiC","elongation",30.0,null,null,null,"%","room temperature","as-built cold spray","","tensile test","",false,"","discussion","The results showed a consistent ultimate tensile strength of 510 MPa, elongation of >30%, and maximum variation in elongation to failure of 7% (Fig. 3b)."],["oa:W4416502973","Ti-10TiC","elongation at failure",30.0,null,null,null,"%","room temperature","as-built cold spray","","tensile test","",false,"","discussion","Elongation at failure was >30% and varied by 7% depending on location."],["oa:W4416502973","Ti-6Al-4V","elongation",9.3,null,null,null,"%","room temperature","as-extruded","","tensile test","",false,"","discussion","Tensile properties of representative sections of the as-extruded wire include yield strengths of 1076 MPa and elongations of 9.3 %."],["oa:W4416575280","TNTZ-O","elongation to fracture value",17.5,17.0,18.0,null,"%","room temperature","as-cast","","tensile test","",false,"","abstract","Tensile tests were performed, through which the main mechanical characteristics were determined: a yield strength (0.2%) and ultimate tensile strength of around 550 MPa and 650 MPa, respectively, with a low Young’s modulus of 56–58 GPa and an improved elongation to fracture value of 17–18%, associated with a good mechanical osteo-compatibility parameter."],["oa:W4416575280","Ti-30Nb-12Zr-5Ta-2Sn-1.25Fe","εf",11.0,null,null,null,"%","","","","","",false,"","results","- (a)Ti-6Al-4V (wt.%): UTS = 1100 MPa; E = 120 GPa []; - (b)Ti-35.3Nb-7.1Zr-5.1Ta (wt.%): UTS = 500 MPa; E = 63 GPa []; - (c)Ti-41.1Nb-7.1Zr (wt.%): UTS = 500 MPa; E = 65 GPa []; - (d)Ti-30Nb-12Zr-5Ta-2Sn-1.25Fe (wt.%): UTS = 705 MPa; E = 55 GPa; εf = 11% []; - (e)Ti-15Mo-5Zr-3Al (wt.%): UTS = 820 MPa; E = 78 GPa; εf = 11% []; - (f)Ti-25Nb-17Ta-1Fe-0.25O (wt.%): UTS = 851 MPa; E = 60 GPa []; - (g)Ti-36.5Nb-4.5Zr-3Ta-0.16O (wt.%): UTS = 640 MPa; E = 56 GPa; present work."],["oa:W4416575280","Ti-15Mo-5Zr-3Al","εf",11.0,null,null,null,"%","","","","","",false,"","results","- (a)Ti-6Al-4V (wt.%): UTS = 1100 MPa; E = 120 GPa []; - (b)Ti-35.3Nb-7.1Zr-5.1Ta (wt.%): UTS = 500 MPa; E = 63 GPa []; - (c)Ti-41.1Nb-7.1Zr (wt.%): UTS = 500 MPa; E = 65 GPa []; - (d)Ti-30Nb-12Zr-5Ta-2Sn-1.25Fe (wt.%): UTS = 705 MPa; E = 55 GPa; εf = 11% []; - (e)Ti-15Mo-5Zr-3Al (wt.%): UTS = 820 MPa; E = 78 GPa; εf = 11% []; - (f)Ti-25Nb-17Ta-1Fe-0.25O (wt.%): UTS = 851 MPa; E = 60 GPa []; - (g)Ti-36.5Nb-4.5Zr-3Ta-0.16O (wt.%): UTS = 640 MPa; E = 56 GPa; present work."],["oa:W4416575280","TNTZ-O","elongation to fracture",17.5,17.0,18.0,null,"%","room temperature","","","tensile test","",false,"","conclusions","After performing tensile tests, the determined mechanical characteristics indicated suitable results: around 550 MPa for YS, 650 MPa for UTS and 17–18% for elongation to fracture, associated with a low Young’s modulus of about 56–58 GPa."],["oa:W4416829746","Ti-5Cr-5Mo-4Al-3V-1Fe","uniform elongation",6.2,null,null,null,"%","","NS-STA","","","",false,"","abstract","In this study, by engineering multifunctional β‐subgrain boundaries, an unprecedented combination of ultra‐high yield strength ≈1929 MPa and ultimate strength ≈2014 MPa, along with a notable uniform elongation ≈6.2%, is successfully achieved in a Ti‐4Al‐5Mo‐3V‐5Cr‐1Fe alloy."],["oa:W4416829746","Ti-5Cr-5Mo-4Al-3V-1Fe","ductility εf",14.8,null,null,null,"%","","as-received HR","","","",false,"","results","It is evident that all samples exhibit smooth plastic flow without serrated fluctuation associated with Lüders or Portevin–LeChâtelier bands in ultrastrong steels.[ ] For the as‐received HR samples, the YS σy , ultimate tensile strength (UTS, σb ) and ductility εf were separately measured to be of ≈1314 MPa, ≈1348 MPa, and ≈14.8%."],["oa:W4416829746","Ti-5Cr-5Mo-4Al-3V-1Fe","ductility εf",9.1,null,null,null,"%","","NL-STA","","","",false,"","results","When the microstructure unites βsub ‐grains and αs ‐nanoprecipitates, the NL‐STA samples exhibit high strength of σy ≈1744 and σb ≈1833 MPa, and ductility of εf ≈9.1%."],["oa:W4416829746","Ti-5Cr-5Mo-4Al-3V-1Fe","ductility εf",6.9,null,null,null,"%","","NS-STA","","","",false,"","results","In contrast, coupling ultrafine βsub ‐grains with αs ‐nanoprecipitates in the NS‐STA samples, σy and σb are further increased to ≈1929 and ≈2014 MPa, respectively, while retaining notable ductility εf ≈6.9% with intragranular ductile fracture (Figure , Supporting Information)."],["oa:W4416829746","Ti-5Cr-5Mo-4Al-3V-1Fe","UE εu",6.2,null,null,null,"%","","NS-STA","","","",false,"","results","Moreover, the NS‐STA samples show UE εu of ≈6.2%, accounting for ≈90% of εf ."],["oa:W4416829746","Ti-5Cr-5Mo-4Al-3V-1Fe","εu",6.0,null,null,null,"%","","","","","",false,"","results","This value is higher than the εu of ≈6.0% and ≈3.7% for the AS‐STA and HR samples, respectively."],["oa:W4416829746","Ti-5Cr-5Mo-4Al-3V-1Fe","εu",3.7,null,null,null,"%","","","","","",false,"","results","This value is higher than the εu of ≈6.0% and ≈3.7% for the AS‐STA and HR samples, respectively."],["oa:W4416829746","Ti-5Cr-5Mo-4Al-3V-1Fe","εu",6.2,null,null,null,"%","","NS-STA","","","",false,"","conclusions","We develop a new Ti‐4Al‐5Mo‐3V‐5Cr‐1Fe alloy with exceptional combinations of ultra‐high strength (σy ≈1929 and σb ≈2014 MPa) and notable uniform elongation (εu ≈6.2%)."],["oa:W4416941036","commercially available alloy","ductility",0.0,null,null,null,"","","","","","",false,"unit_missing","results_discussion","As can be discerned, samples from series 1, 9 both in the as-printed state and after HIP and series 10 after HIP show higher yield strength and ultimate strength than the commercially available alloy, however, the ductility is better for the commercially available alloy."],["oa:W4417045259","Ti-6Al-4V","total elongation (TEL)",3.0,null,null,null,"%","","","","","",false,"","results_discussion","However, the total elongation (TEL) is relatively low, at only 3.0%."],["oa:W4417045259","Ti-6Al-4V","total elongation",8.3,null,null,null,"%","","annealed at 650 °C for 1 h","","","",false,"","results_discussion","After annealing at 650 °C for 1 h, the UTS and YS decrease to 927 MPa and 907 MPa, while the total elongation increases to 8.3%."],["oa:W4417045259","Ti-6Al-4V","elongation",13.7,null,null,null,"%","","","equiaxed α","","",false,"","results_discussion","The formation of equiaxed grains promotes dislocation motion and facilitates plastic deformation [], leading to an elongation of 13.7%, which represents the optimal combination of strength and ductility."],["oa:W4417045259","Ti-6Al-4V","elongation",0.0,null,null,null,"","","annealed at 700–800 °C","","","",false,"unit_missing","results_discussion","It is clear that after annealing at 700–800 °C, the elongation increases markedly and surpasses that of the original material."],["oa:W4417045259","Ti-6Al-4V","elongation",0.0,null,null,null,"","","annealed at 650 °C","","","",false,"unit_missing","results_discussion","Following annealing at 650 °C, the fracture surface is dominated by small and shallow equiaxed dimples, suggesting that the plasticity begins to recover."],["oa:W4417045259","Ti-6Al-4V","ductility",13.7,null,null,null,"%","","annealed at 700 °C","equiaxed α","","",false,"","conclusions","At 700 °C, uniformly equiaxed grains were formed, whose boundaries promoted dislocation movement and enhanced strain coordination, achieving an optimal balance of strength (887 MPa) and ductility (13.7%). - (4)Fractography analysis showed that the dimple morphology varied with annealing temperature."],["oa:W4417046039","","ϵf",5.01,null,null,null,"%","","","","","",true,"","results_discussion","The strain at the maximum stress point for the alloy with D = 4.8 μm ϵf was identified as 5.01% of the experimental true stress–strain curve in a."],["oa:W4417046039","","predicted failure strain",0.0,null,null,null,"","","","","","",true,"unit_missing","conclusions","This criterion successfully predicts the macroscopic failure strain for different grain sizes. - (5)The predicted failure strain decreases with an increasing grain size."],["oa:W4417194863","Ti-22Al-25Nb","elongation",17.2,null,null,null,"%","room temperature","","","tensile test","",false,"","methods","The yield strength is approximately 708 MPa, the tensile strength is approximately 901 MPa, and the elongation is approximately 17.2%."],["oa:W4417320224","Ti-6Al-4V","elongation",0.7,null,null,0.6,"%","room temperature","embrittled","martensitic α'","tensile test","",false,"","abstract","Tensile tests on embrittled samples showed an increased
