Repository: akhtar07/tisci-explorer

# TiSci Explorer

A read-only, static explorer for **TiSci**, an autonomous research agent for titanium alloys. TiSci reads the
titanium-alloy literature, builds a knowledge graph and a table of measured values, proposes hypotheses where the
graph has gaps, and tests them with DFT (MACE / VASP) and the ICME-lite multiscale chain.

**Live site:** https://akhtar07.github.io/tisci-explorer/

The site has seven sections:

| Section | What it shows |
|---|---|
| Overview | Corpus → graph → facts → hypotheses → verdicts, with the snapshot's counts |
| Worked example | One full loop for W in α-Ti: graph path, hypothesis, novelty check, DFT test, verdict, follow-up, DAMASK |

File: data/facts/other.json (part 32 of 112)
["oa:W2325210128","","Ks",60.2,null,null,null,"MPa-mm","","","","CPFEM prediction","",true,"unmapped_property","discussion","The values of the constants KP and Kswere found to be 442.6 MPa-mm and 60.2 MPa-mm, respectively."],["oa:W2333199825","Ti-6Al-4V","pourcentage d’oxygène",0.5,0.5,0.5,null,"%","","FDPL sous protection gazeuse locale","","","",false,"unmapped_property","conclusions",""],["oa:W2333199825","Ti-6Al-4V","pourcentage d’oxygène",0.002,0.002,0.05,null,"%","","projection globale (Machine OPTOMEC LENS 450)","","","",false,"unmapped_property","conclusions",""],["oa:W2333199825","Ti-6Al-4V","température",3000.0,3000.0,3000.0,null,"K","","","","","",false,"unmapped_property","conclusions",""],["oa:W2333199825","Ti-6Al-4V","éclairements laser uniformes",1.8,1.8,1.8,null,"mm","","","","","",false,"unmapped_property","conclusions",""],["oa:W2339637153","Ti-6Al-4V","joint strengths",32.0,32.0,32.0,null,"Ksi","","PW HT","","","",false,"unmapped_property","results",""],["oa:W2339637153","Ti-6Al-4V","joint strength",16.9,0.84,33.0,null,"Ksi","","","","","",false,"unmapped_property","results",""],["oa:W2339637153","Ti-6Al-4V","temperature",1125.0,900.0,1350.0,null,"°C","","","","","",true,"unmapped_property","discussion",""],["oa:W2339637153","Ti-6Al-4V","temperature",690.0,530.0,850.0,null,"°C","","","","","",true,"unmapped_property","discussion",""],["oa:W2339637153","Ti-6Al-4V","temperature",467.5,360.0,575.0,null,"°C","","","","","",true,"unmapped_property","discussion",""],["oa:W2339637153","Ti-6Al-4V","yield temperature",630.0,null,null,null,"°C","","","","","",false,"unmapped_property","discussion",""],["oa:W2339637153","Ti-6Al-4V","yield temperature",430.0,null,null,null,"°C","","","","","",false,"unmapped_property","discussion",""],["oa:W2339637153","Ti-6Al-4V","yield temperature",820.0,null,null,null,"°C","","","","","",false,"unmapped_property","discussion",""],["oa:W2339637153","Ti-4Zr-2Mo-2Sn","strength",56.9,43.0,70.8,null,"Ksi","","","","","",false,"unmapped_property","discussion",""],["oa:W2339637153","Ti-4V","strength",51.4,null,null,null,"Ksi","","","","","",false,"unmapped_property","discussion",""],["oa:W2339637153","Ti-6Al-4V","thermal strain",4.0,null,null,null,"X1Ot","600 °C","","","","",true,"unmapped_property","discussion",""],["oa:W2339637153","Ti-6Al-4V","equivalent stress",6.8,null,null,null,"Ksi","","","","","",true,"unmapped_property","discussion",""],["oa:W2339637153","Ti-6Al-4V","Joint strength",50.0,null,null,null,"Ksi","","","","","",false,"unmapped_property","conclusions",""],["oa:W2339637153","Ti-6Al-4V","Joint strengths",35.2,null,null,null,"Ksi","","","","","",false,"unmapped_property","conclusions",""],["oa:W2339637153","Ti-6Al-4V","Joint strengths",72.1,null,null,null,"Ksi","","","","","",false,"unmapped_property","conclusions",""],["oa:W2339637153","Ti-6Al-4V","lowest joint strength",32.0,null,null,null,"Ksi","","","","","",false,"unmapped_property","conclusions",""],["oa:W2339772950","Ti-6Al-4V","Al",10.0,null,null,null,"at%","","","","EDS","",false,"unmapped_property","results",""],["oa:W2339772950","Ti-6Al-4V","Ti",24.0,null,null,null,"at%","","","","EDS","",false,"unmapped_property","results",""],["oa:W2343299653","Ti94Ag3Pd3","β -Ti phase",15.0,null,null,null,"vol.%","","","","","",false,"unmapped_property","results","The fracture surface of this rolled alloy shows no any porosity and large dendritic crystals (Fig. 3c).Table 2 shows the phase composition and parameters of the fine crystalline structure of the rolled Ti94Ag3Pd3, revealing that the proportion of the β -Ti phase was close to 15 vol.%."],["oa:W2344246605","","diffusion zone of oxygen penetrated to a depth of",450.0,null,null,null,"µm","","","","","",false,"unmapped_property","conclusions",""],["oa:W2376685326","Ti-6Al-4V","mode I stress intensity factors (KI,res)",1.5,null,null,null,"MPam","","","","FE model","",true,"unmapped_property","methods","The resultant mode I stress intensity factors (KI,res) are 1.50 MPa m for Type A specimen and 10.183 MPa m for Type C when a = 30 mm (crack tip at the WAAM-substrate interface)."],["oa:W2376685326","Ti-6Al-4V","mode I stress intensity factors (KI,res)",10.183,null,null,null,"MPam","","","","FE model","",true,"unmapped_property","methods","The resultant mode I stress intensity factors (KI,res) are 1.50 MPa m for Type A specimen and 10.183 MPa m for Type C when a = 30 mm (crack tip at the WAAM-substrate interface)."],["oa:W2379799952","","taux de refroidissement",-13.0,null,null,null,"°C/minutes","","","","","",false,"unmapped_property","conclusions",""],["oa:W2379799952","","combinaison la mieux adaptée",900.0,null,null,null,"°C","","","","","",false,"unmapped_property","conclusions",""],["oa:W2379799952","","combinaison la mieux adaptée",80.0,null,null,null,"minutes","","","","","",false,"unmapped_property","conclusions",""],["oa:W2387773153","Ti-6Al-2Sn-4Zr-6Mo","V2",0.35,0.35,0.35,null,"°C.s-1","","","","","",false,"unmapped_property","conclusions",""],["oa:W2387773153","Ti-6Al-2Sn-4Zr-6Mo","vitesse de déformation",0.0016,0.0016,0.0016,null,"s-1","","","","","1.6e-3 s-1",false,"unmapped_property","conclusions",""],["oa:W2387773153","Ti-6Al-2Sn-4Zr-6Mo","proportion de points βT",16.0,null,null,null,"%","","","","","",false,"unmapped_property","discussion",""],["oa:W2387773153","Ti-6Al-2Sn-4Zr-6Mo","proportion de points βT",9.0,null,null,null,"%","","","","","",false,"unmapped_property","discussion",""],["oa:W2387773153","Ti-6Al-2Sn-4Zr-6Mo","Conductivité thermique",16.7,null,null,null,"W.m-1.K-1","","","","","",false,"unmapped_property","conclusions",""],["oa:W2387773153","Ti-6Al-2Sn-4Zr-6Mo","Coefficient de dilatation linéaire",0.0001,null,null,null,"K-1","25 °C","","","","",false,"unmapped_property","conclusions",""],["oa:W2387773153","Ti-6Al-2Sn-4Zr-6Mo","Masse volumique",4.507,null,null,null,"g.cm-3","","","","","",false,"unmapped_property","conclusions",""],["oa:W2394658549","","Hardening coefficient",415.4,null,null,null,"MPa","","","","","",false,"unmapped_property","conclusions",""],["oa:W2394658549","","Hardening coefficient",495.5,null,null,null,"MPa","","","","","",false,"unmapped_property","conclusions",""],["oa:W2396359378","Ti-6Al-4V","Al",12.0,null,null,null,"at%","","","","","",false,"unmapped_property","results_discussion","The dense atom columns contain as high as ~12 at.% Al and should be α​ phase in terms of the Ti-Al-V ternary phase diagram16."],["oa:W2396359378","Ti-6Al-4V","β volume fraction",3.5,3.0,4.0,0.5,"%","","","","","",false,"unmapped_property","results_discussion","Hence, the β​ volume fraction in 10 mm and 20 mm samples can be determined to be 3.5 ±​ 0.5% and 4.6 ±​ 0.8% from Fig. 5a,b."],["oa:W2396359378","Ti-6Al-4V","β volume fraction",4.6,3.8,5.4,0.8,"%","","","","","",false,"unmapped_property","results_discussion","Hence, the β​ volume fraction in 10 mm and 20 mm samples can be determined to be 3.5 ±​ 0.5% and 4.6 ±​ 0.8% from Fig. 5a,b."],["oa:W2396862558","Ti-6Al-4V","Modulus of Resilience",4.36,null,null,null,"kJm-3","","","","","",false,"unmapped_property","discussion","Thus Density (g/cm3) Young’s Modulus (GPa) Yield Strength (MPa) Modulus of Resilience, σy2 (2E)−1 (kJm−3) Ti64 4.42 113 993 4.36 TiAl 4.00 160 1120 3.92 Table 3."],["oa:W2396862558","TiAl","Modulus of Resilience",3.92,null,null,null,"kJm-3","","","","","",false,"unmapped_property","discussion","Thus Density (g/cm3) Young’s Modulus (GPa) Yield Strength (MPa) Modulus of Resilience, σy2 (2E)−1 (kJm−3) Ti64 4.42 113 993 4.36 TiAl 4.00 160 1120 3.92 Table 3."],["oa:W2396862558","TiAl","ERmax",6.0,null,null,null,"times","","","","","",false,"unmapped_property","discussion","Unlike Ti64 alloy, the difference in ERmax of TiAl alloy between tests done at the impact speeds of 300 ms−1 and 325 ms−1 is considerably high, if compared to the ERmax differences for other speed intervals."],["oa:W2396862558","TiAl","threshold speed",250.0,null,null,null,"ms-1","","","","","",true,"unmapped_property","discussion","Using such equation, the threshold speeds for the TiAl alloy eroded by 464 and 603 μ m water droplets were determined to be around 250 ms−1 and 200 ms−1, respectively."],["oa:W2406521353","VT3-1","Volumetric mass",4500.0,null,null,null,"kgm-3","","","","","",false,"unmapped_property","results_discussion",""],["oa:W2409741174","Ti-6Al-4V","pore diameter",0.1,0.05,0.13,null,"mm","","as-welded","","","",false,"unmapped_property","results_discussion","The pores were found along the FZ centreline in the lower half of the weld with a pore diameter of 0.10, 0.05 and 0.13 mm, respectively."],["oa:W2409741174","Ti-6Al-4V","maximum tolerable pore size",0.4,null,null,null,"mm","","as-welded","","","",false,"unmapped_property","results_discussion","The size of these pores were smaller than the maximum tolerable size of 0.40 mm specified in BS EN 4678, 0.60 mm in BS EN ISO 13919-2 and 0.66 mm in AWS D17.1."],["oa:W2409741174","Ti-6Al-4V","pore diameter",0.23,null,null,null,"mm","","","","","",false,"unmapped_property","results_discussion","In fact, the largest pore was observed in the specimen welded at the welding speed of 3.0 m/min, with a diameter of 0.23 mm, which was still less than the maximum pore size of 0.40 mm acceptable according to BS EN 4678."],["oa:W2409741174","Ti-6Al-4V","pore diameter",0.04,null,null,null,"mm","","","","","",false,"unmapped_property","results_discussion","The pores were spherical in shape and their diameters were 0.04, 0.08, 0.04, 0.05, 0.14 and 0.10 mm for the welding speed of 1.8, 2.4, 3.0, 3.6, 4.2 and 4.8 m/min, respectively."],["oa:W2409741174","Ti-6Al-4V","pore diameter",0.08,null,null,null,"mm","","","","","",false,"unmapped_property","results_discussion","The pores were spherical in shape and their diameters were 0.04, 0.08, 0.04, 0.05, 0.14 and 0.10 mm for the welding speed of 1.8, 2.4, 3.0, 3.6, 4.2 and 4.8 m/min, respectively."],["oa:W2409741174","Ti-6Al-4V","pore diameter",0.04,null,null,null,"mm","","","","","",false,"unmapped_property","results_discussion","The pores were spherical in shape and their diameters were 0.04, 0.08, 0.04, 0.05, 0.14 and 0.10 mm for the welding speed of 1.8, 2.4, 3.0, 3.6, 4.2 and 4.8 m/min, respectively."],["oa:W2409741174","Ti-6Al-4V","pore diameter",0.05,null,null,null,"mm","","","","","",false,"unmapped_property","results_discussion","The pores were spherical in shape and their diameters were 0.04, 0.08, 0.04, 0.05, 0.14 and 0.10 mm for the welding speed of 1.8, 2.4, 3.0, 3.6, 4.2 and 4.8 m/min, respectively."],["oa:W2409741174","Ti-6Al-4V","pore diameter",0.14,null,null,null,"mm","","","","","",false,"unmapped_property","results_discussion","The pores were spherical in shape and their diameters were 0.04, 0.08, 0.04, 0.05, 0.14 and 0.10 mm for the welding speed of 1.8, 2.4, 3.0, 3.6, 4.2 and 4.8 m/min, respectively."],["oa:W2409741174","Ti-6Al-4V","pore diameter",0.1,null,null,null,"mm","","","","","",false,"unmapped_property","results_discussion","The pores were spherical in shape and their diameters were 0.04, 0.08, 0.04, 0.05, 0.14 and 0.10 mm for the welding speed of 1.8, 2.4, 3.0, 3.6, 4.2 and 4.8 m/min, respectively."],["oa:W2409741174","Ti-6Al-4V","top width",3.2,null,null,null,"mm","","","","","",false,"unmapped_property","results_discussion","A very wide face and root widths were obtained at 1.8 m/min, with the top width exceeding the limit of 3.2 mm in BS EN 4678 and the bottom width also being very close to the same upper limit of 3.2 mm."],["oa:W2409741174","Ti-6Al-4V","bottom width",3.2,null,null,null,"mm","","","","","",false,"unmapped_property","results_discussion","A very wide face and root widths were obtained at 1.8 m/min, with the top width exceeding the limit of 3.2 mm in BS EN 4678 and the bottom width also being very close to the same upper limit of 3.2 mm."],["oa:W2409741174","Ti-6Al-4V","undercut depth",0.1,null,null,null,"mm","","","","","",false,"unmapped_property","results_discussion","The specimen welded at 1.8 m/min produced undercut with a depth greater than the maximum undercut depth of 0.10 mm cited in the less stringent BS EN ISO 13919-2 and BS EN 4678."],["oa:W2409741174","Ti-6Al-4V","undercut depth",0.05,null,null,null,"mm","","","","","",false,"unmapped_property","results_discussion","The specimens welded at higher welding speeds of 3.6, 4.2 and 4.8 m/min satisfied all criteria with undercut depths less than 0.05 mm."],["oa:W2409741174","Ti-6Al-4V","reinforcement height",0.25,null,null,null,"mm","","","","","",false,"unmapped_property","results_discussion","The height of reinforcement in specimens were all below 0.4 mm, with a maximum of around 0.25 mm, so they were all acceptable."],["oa:W2409741174","Ti-6Al-4V","root width",1.0,null,null,null,"mm","","","","","",false,"unmapped_property","results_discussion","The specimen welded at a faster welding speed of 2.4 m/min displayed an hourglass shape, which changed into a nail head shape at 4.2 m/min where the root width became too narrow according to the 1.0 mm minimum root width specified in BS EN"],["oa:W2416643905","","oxide film thickness",5.0,4.0,6.0,null,"nm","","","","XPS","",false,"unmapped_property","results",""],["oa:W2416643905","","oxide film thickness",5.5,5.0,6.0,null,"nm","","","","XPS","",false,"unmapped_property","results",""],["oa:W2416643905","","oxide film thickness",6.0,null,null,null,"nm","","","","XPS","",false,"unmapped_property","discussion",""],["oa:W2418457294","Ti-6Al-4V","reduction in strength",7.0,null,null,null,"%","","as-built","","","",false,"unmapped_property","results",""],["oa:W2418457294","Ti-2","colony",6.31,null,null,null,"%","","","","microhardness map","",false,"unmapped_property","results",""],["oa:W2418996806","","strain rate",1.0,null,null,null,"s-1","750 °C","","","","1 s-1",false,"unmapped_property","methods",""],["oa:W2418996806","","strain rate",0.1,null,null,null,"s-1","750 °C","","","","0.1 s-1",false,"unmapped_property","methods",""],["oa:W2418996806","","strain rate",0.01,null,null,null,"s-1","750 °C","","","","0.01 s-1",false,"unmapped_property","methods",""],["oa:W2418996806","Ti-10V-2Fe-3Al","TMC results",750.0,null,null,null,"°C","750 °C","as-received","","TMC","",false,"unmapped_property","methods",""],["oa:W2441666513","Ti-6Al-4V","specific energy consumption (SEC)",0.7,null,null,null,"J/mm3","","","","single-pass pendulum impact scratching test","",false,"unmapped_property","discussion","The two types of seal coatings used in this study had similar hardness values (45–50 HR15Y), and yet the specific energy consumption (SEC) of the Al–hBN coating was higher than that of the Ni–Cg coating (0.7 J/mm3 versus 0.4 J/mm3) as measured by the single-pass pendulum impact scratching test [22]."],["oa:W2441666513","Ti-6Al-4V","specific energy consumption (SEC)",0.4,null,null,null,"J/mm3","","","","single-pass pendulum impact scratching test","",false,"unmapped_property","discussion","The two types of seal coatings used in this study had similar hardness values (45–50 HR15Y), and yet the specific energy consumption (SEC) of the Al–hBN coating was higher than that of the Ni–Cg coating (0.7 J/mm3 versus 0.4 J/mm3) as measured by the single-pass pendulum impact scratching test [22]."],["oa:W2461855259","Ti-6Al-4V","haemolytic ratio",1.66,null,null,null,"%","","","","","",false,"unmapped_property","results","The haemolytic ratio of the wrought, EBM and SLM Ti6Al4V samples was 1.66%, 2.24% and 2.46%, respectively, which was less than the standard value 5%."],["oa:W2461855259","Ti-6Al-4V","haemolytic ratio",2.24,null,null,null,"%","","","","","",false,"unmapped_property","results","The haemolytic ratio of the wrought, EBM and SLM Ti6Al4V samples was 1.66%, 2.24% and 2.46%, respectively, which was less than the standard value 5%."],["oa:W2461855259","Ti-6Al-4V","haemolytic ratio",2.46,null,null,null,"%","","","","","",false,"unmapped_property","results","The haemolytic ratio of the wrought, EBM and SLM Ti6Al4V samples was 1.66%, 2.24% and 2.46%, respectively, which was less than the standard value 5%."],["oa:W2461855259","Ti-6Al-4V","haemolytic ratio",2.24,null,null,null,"%","","","","","",false,"unmapped_property","results","haemolytic ratios for the EBM and SLM Ti6Al4V samples were 2.24% and 2.46%, respectively."],["oa:W2461855259","Ti-6Al-4V","haemolytic ratio",2.46,null,null,null,"%","","","","","",false,"unmapped_property","results","haemolytic ratios for the EBM and SLM Ti6Al4V samples were 2.24% and 2.46%, respectively."],["oa:W2465121346","Ti-6Al-4V","wear track width",1.55,1.2,1.9,null,"mm","","","","ball-on-disk test","",false,"unmapped_property","results_discussion","A view of the disks after ball-on-disk wear tests (Table 4); a) commercially pure titanium, b) Ti6Al4V alloy, c) sample S1, d) sample S2, e) sample S3, f) sample S4 As seen in Fig. 7 and Fig 8, the wear track on the surface of titanium alloy Ti6Al4V has a width of 1.2 to 1.9 mm and a depth 38 µm."],["oa:W2465121346","Ti-6Al-4V","wear track depth",38.0,38.0,38.0,null,"µm","","","","ball-on-disk test","",false,"unmapped_property","results_discussion","A view of the disks after ball-on-disk wear tests (Table 4); a) commercially pure titanium, b) Ti6Al4V alloy, c) sample S1, d) sample S2, e) sample S3, f) sample S4 As seen in Fig. 7 and Fig 8, the wear track on the surface of titanium alloy Ti6Al4V has a width of 1.2 to 1.9 mm and a depth 38 µm."],["oa:W2465121346","","wear track width",1.8,1.8,1.8,null,"mm","","nitrided surface layer No. 1, 1.0 kW, 300 J/mm","","ball-on-disk test","",false,"unmapped_property","results_discussion","While the width of the wear track of nitrided surface layer No. 1, produced at the maximum laser power of 1.0 kW (heat input 300 J/mm), is approx. 1.8 mm but the depth is considerably smaller and does not exceed 30 micrometers, as shown in Fig. 7, 9."],["oa:W2465121346","","wear track depth",30.0,30.0,30.0,null,"µm","","nitrided surface layer No. 1, 1.0 kW, 300 J/mm","","ball-on-disk test","",false,"unmapped_property","results_discussion","While the width of the wear track of nitrided surface layer No. 1, produced at the maximum laser power of 1.0 kW (heat input 300 J/mm), is approx. 1.8 mm but the depth is considerably smaller and does not exceed 30 micrometers, as shown in Fig. 7, 9."],["oa:W2465121346","","wear track width",0.7,0.7,0.7,null,"mm","","nitrided surface layer No. 4, 0.4 kW, 120 J/mm","","ball-on-disk test","",false,"unmapped_property","results_discussion","However, in the case of the nitrided surface layer No. 4, produced at the minimum laser power of 0.4 kW (heat input 120 J/mm), the wear track is very narrow with a width of 0.7 mm and it is just superficial without noticeable trace of cavity, as can be seen in Fig. 7f, 10c."],["oa:W2465121346","Ti-6Al-4V","volume loss",1.72,1.72,1.72,null,"mm3","","","","ball-on-disk test","",false,"unmapped_property","results_discussion","Variation of the tangential force of friction at the normal load 30 N and displacement of the test ball during ball-on-disk test of; a) commercially pure titanium, b) titanium alloy Ti6Al4V The volume loss of sample S4 produced at the lowest laser power is just 0.083 mm3, while the volume loss of the untreated titanium alloy Ti6Al4V is 1.72 mm3."],["oa:W2465121346","S4","volume loss",0.083,0.083,0.083,null,"mm3","","","","ball-on-disk test","",false,"unmapped_property","results_discussion","Variation of the tangential force of friction at the normal load 30 N and displacement of the test ball during ball-on-disk test of; a) commercially pure titanium, b) titanium alloy Ti6Al4V The volume loss of sample S4 produced at the lowest laser power is just 0.083 mm3, while the volume loss of the untreated titanium alloy Ti6Al4V is 1.72 mm3."],["oa:W2465121346","CP-Ti Grade 2","volume loss",3.44,3.44,3.44,null,"mm3","","","","ball-on-disk test","",false,"unmapped_property","results_discussion","For comparison, the volume loss of the pure titanium is exactly two times greater and equal to 3.44 mm3, as shown in Fig. 14, 15."],["oa:W2468693817","Ti-29Nb-13Ta-4.6Zr","formation of {332} twins",0.0,null,null,null,"","","","","","",false,"unmapped_property","discussion","In the specimens exhibiting lower yield stress, the formation of {332} twins was observed, as shown in Fig. 4(a,b)."],["oa:W2468693817","Ti-29Nb-13Ta-4.6Zr","CRSS for the formation of {332} twins does not obey the Schmid law",0.0,null,null,null,"","","","","","",false,"unmapped_property","discussion","However, this differed from the experimental results, indicating that the CRSS for the formation of {332} twins does not obey the Schmid law perfectly, and orientation dependence must be exhibited."],["oa:W2468693817","Ti-29Nb-13Ta-4.6Zr","motion of dislocation was confirmed to control the deformation behavior",0.0,null,null,null,"","","annealed at 723 K","α-phase precipitated","","",false,"unmapped_property","discussion","In the specimens annealed at 723 K, the motion of dislocation was confirmed to control the deformation behavior at all loading orientations, but the variation in the orientation dependence of the yield stress exhibited the “inverse” trend compared to those observed in conventional bcc-metals as described above."],["oa:W2468693817","Ti-29Nb-13Ta-4.6Zr","morphology of the slip traces",0.0,null,null,null,"","","annealed at 723 K","α-phase precipitated","","",false,"unmapped_property","discussion","As shown in Figs 2 and 4, the morphology of the slip traces in the specimens annealed at 723 K was also largely different from those in the ST specimens and those annealed at 598 K."],["oa:W2471382505","TiAl","Phase γ",4.0,null,null,null,"%","","recrystallized at 950°C","","","",false,"unmapped_property","conclusions",""],["oa:W2471382505","TiAl","Phase γ",98.0,null,null,null,"%","","recrystallized at 675°C","","","",false,"unmapped_property","conclusions",""],["oa:W2471382505","TiAl","Phase γ",0.0,null,null,null,"%","","recrystallized at 875°C","","","",false,"unmapped_property","conclusions",""],["oa:W2471382505","TiAl","fγ",3.0,null,null,null,"%","","","","","",false,"unmapped_property","results",""],["oa:W2471382505","TiAl","nanolamellar transformation st rich interdendritic regions at 675°C the the dendrite cores",675.0,675.0,675.0,null,"°C","","","","","",false,"unmapped_property","results",""],["oa:W2471382505","TiAl","latent heat",20.0,null,null,null,"10^7J/m3","","","","","",false,"unmapped_property","discussion",""],["oa:W2471382505","TiAl","ωdef",1.4,null,null,null,"10^7J/m3","","","","","",false,"unmapped_property","discussion",""],["oa:W2473634847","","maximum load",5.95,5.95,5.95,null,"kN","room temperature","","","tensile test","",false,"unmapped_property","results_discussion","Samples broke near the center part, with the maximum load of 5.95kN, original area of 4.9mm^ and length change of 0.4mm."],["oa:W2473634847","","original area",4.9,4.9,4.9,null,"mm^2","room temperature","","","tensile test","",false,"unmapped_property","results_discussion","Samples broke near the center part, with the maximum load of 5.95kN, original area of 4.9mm^ and length change of 0.4mm."],["oa:W2473634847","","length change",0.4,0.4,0.4,null,"mm","room temperature","","","tensile test","",false,"unmapped_property","results_discussion","Samples broke near the center part, with the maximum load of 5.95kN, original area of 4.9mm^ and length change of 0.4mm."],["oa:W2475063409","Ti-6Al-4V","porosités",200.0,200.0,200.0,null,"µm","","","","","",false,"unmapped_property","conclusions",""],["oa:W2477741361","Ti-6Al-4V","erosion resistance",1.44,null,null,null,"relative","","nitrided at 1050°C for 5h","","WDE test","",false,"unmapped_property","results_discussion",""],["oa:W2477741361","Ti-6Al-4V","erosion resistance",0.91,null,null,null,"relative","","nitrided at 1050°C for 5h","","WDE test","",false,"unmapped_property","results_discussion",""],["oa:W2477741361","","impact pressure",919.0,null,null,null,"MPa","","","","","",false,"unmapped_property","discussion",""],["oa:W2477741361","","impact pressure",1147.0,null,null,null,"MPa","","","","","",false,"unmapped_property","discussion",""],["oa:W2477741361","","impact pressure",1391.0,null,null,null,"MPa","","","","","",false,"unmapped_property","discussion",""],["oa:W2477741361","","impact pressure",1391.0,null,null,null,"MPa","","","","","",false,"unmapped_property","discussion",""],["oa:W2477741361","","erosion limit",919.0,null,null,null,"MPa","","","","","",false,"unmapped_property","discussion",""],["oa:W2477741361","","erosion endurance limit",225.0,200.0,250.0,null,"m/s","","","","","",false,"unmapped_property","conclusions",""],["oa:W2477741361","","n",12.0,null,null,null,"","","","","","",false,"unmapped_property","conclusions",""],["oa:W2477741361","TiAl","VC",237.5,250.0,275.0,null,"m/s","","","","","",false,"unmapped_property","conclusions",""],["oa:W2477741361","TiAl","VC",212.5,200.0,225.0,null,"m/s","","","","","",false,"unmapped_property","conclusions",""],["oa:W2477741361","Ti-6Al-4V","cumulative erosion resistance",59.0,null,null,null,"%","","annealed above β-transus (1050°C)","lamellar","","",false,"unmapped_property","conclusions",""],["oa:W2477741361","Ti-6Al-4V","cumulative erosion resistance",30.0,null,null,null,"%","","annealed at 900°C","duplex","","",false,"unmapped_property","conclusions",""],["oa:W2477741361","Ti-6Al-4V","cumulative erosion resistance",134.0,null,null,null,"%","","nitrided","","","",false,"unmapped_property","conclusions",""],["oa:W2477741361","Ti-6Al-4V","cumulative erosion resistance",102.0,70.0,134.0,null,"%","","nitrided at 900°C","","","",false,"unmapped_property","conclusions",""],["oa:W2477741361","Ti-6Al-4V","cumulative erosion resistance",44.0,null,null,null,"%","","nitrided at 1050°C","","","",false,"unmapped_property","conclusions",""],["oa:W2477741361","Woka 3110 coating (SD coating)","cumulative erosion resistance",7.0,null,null,null,"%","","","dense and homogeneous","","",false,"unmapped_property","conclusions",""],["oa:W2477741361","Woka 3110 coating (SD coating)","cumulative erosion resistance",65.0,null,null,null,"%","","","dense and homogeneous","","",false,"unmapped_property","conclusions",""],["oa:W2477741361","Woka 3110 coating (SD coating)","cumulative erosion resistance",280.0,null,null,null,"%","","","dense and homogeneous","","",false,"unmapped_property","conclusions",""],["oa:W2477741361","WC-Co coating","cumulative erosion resistance",700.0,null,null,null,"%","","post-treated","","","",false,"unmapped_property","conclusions",""],["oa:W2478343641","Ti-6Al-4V","change rate of β phase",141.1,null,null,null,"%","","","","","",false,"unmapped_property","abstract","The maximum measured values of change rate of β phase, grain refinement rate at the machined surface, and thickness of the deformation layer are 141.1%, 47.2%, and 12.3 μm, respectively."],["oa:W2478343641","Ti-6Al-4V","grain refinement rate",47.2,null,null,null,"%","","","","","",false,"unmapped_property","abstract","The maximum measured values of change rate of β phase, grain refinement rate at the machined surface, and thickness of the deformation layer are 141.1%, 47.2%, and 12.3 μm, respectively."],["oa:W2478343641","Ti-6Al-4V","content of the β phase",22.1,13.0,30.0,null,"%","","","","","",false,"unmapped_property","methods","The content of the β phase (fβ) in the matrix is ranged from 13%–30%, and the average value is 22.1%."],["oa:W2478343641","Ti-6Al-4V","change rate of the β phase",100.1,null,null,null,"%","","","","","",false,"unmapped_property","methods","According to , values of the change rate of the β phase at the machined surface and deformation layer depth are 100.1%, 4 μm and 125.5%, 6 μm at vc = 50 m/min, fz = 0.02 mm/z, ae = 1.5 mm and vc = 110 m/min, fz = 0.02 mm/z, ae = 0.5 mm, respectively."],["oa:W2478343641","Ti-6Al-4V","deformation layer depth",4.0,null,null,null,"µm","","","","","",false,"unmapped_property","methods","According to , values of the change rate of the β phase at the machined surface and deformation layer depth are 100.1%, 4 μm and 125.5%, 6 μm at vc = 50 m/min, fz = 0.02 mm/z, ae = 1.5 mm and vc = 110 m/min, fz = 0.02 mm/z, ae = 0.5 mm, respectively."],["oa:W2478343641","Ti-6Al-4V","change rate of the β phase",125.5,null,null,null,"%","","","","","",false,"unmapped_property","methods","According to , values of the change rate of the β phase at the machined surface and deformation layer depth are 100.1%, 4 μm and 125.5%, 6 μm at vc = 50 m/min, fz = 0.02 mm/z, ae = 1.5 mm and vc = 110 m/min, fz = 0.02 mm/z, ae = 0.5 mm, respectively."],["oa:W2478343641","Ti-6Al-4V","deformation layer depth",6.0,null,null,null,"µm","","","","","",false,"unmapped_property","methods","According to , values of the change rate of the β phase at the machined surface and deformation layer depth are 100.1%, 4 μm and 125.5%, 6 μm at vc = 50 m/min, fz = 0.02 mm/z, ae = 1.5 mm and vc = 110 m/min, fz = 0.02 mm/z, ae = 0.5 mm, respectively."],["oa:W2478343641","Ti-6Al-4V","grain refinement rates",30.34,null,null,null,"%","","","","","",false,"unmapped_property","methods","The grain refinement rates under the cutting condition of (b), (c), and (d) in were 30.34%, 29.1%, and 27.35%, respectively."],["oa:W2478343641","Ti-6Al-4V","grain refinement rates",29.1,null,null,null,"%","","","","","",false,"unmapped_property","methods","The grain refinement rates under the cutting condition of (b), (c), and (d) in were 30.34%, 29.1%, and 27.35%, respectively."],["oa:W2478343641","Ti-6Al-4V","grain refinement rates",27.35,null,null,null,"%","","","","","",false,"unmapped_property","methods","The grain refinement rates under the cutting condition of (b), (c), and (d) in were 30.34%, 29.1%, and 27.35%, respectively."],["oa:W2478343641","Ti-6Al-4V","change rate of the β phase",93.9,46.7,141.1,null,"%","","","","","",false,"unmapped_property","methods","Under the cutting conditions of the present study, ranges of measured values of the change rate of the β phase, the grain refinement rate at the machined surface, and the thickness of the deformation layer are 46.7%–141.1%, 18.6%–47.2%, and 3.7–12.3 μm, respectively."],["oa:W2478343641","Ti-6Al-4V","grain refinement rate",32.9,18.6,47.2,null,"%","","","","","",false,"unmapped_property","methods","Under the cutting conditions of the present study, ranges of measured values of the change rate of the β phase, the grain refinement rate at the machined surface, and the thickness of the deformation layer are 46.7%–141.1%, 18.6%–47.2%, and 3.7–12.3 μm, respectively."],["oa:W2478343641","Ti-6Al-4V","thickness of the deformation layer",8.0,3.7,12.3,null,"µm","","","","","",false,"unmapped_property","methods","Under the cutting conditions of the present study, ranges of measured values of the change rate of the β phase, the grain refinement rate at the machined surface, and the thickness of the deformation layer are 46.7%–141.1%, 18.6%–47.2%, and 3.7–12.3 μm, respectively."],["oa:W2482258943","Ti-6Al-4V","effort de coupe",39.0,null,null,null,"%","","","","machining test","",false,"unmapped_property","conclusions",""],["oa:W2482258943","Ti-6Al-4V","température moyenne",400.0,null,null,null,"°C","","","","simulation","",true,"unmapped_property","conclusions",""],["oa:W2482258943","Ti-6Al-4V","différence de température",300.0,null,null,null,"°C","","","","simulation","",true,"unmapped_property","conclusions",""],["oa:W2482258943","Ti-6Al-4V","différence de température",200.0,null,null,null,"°C","","","","simulation","",true,"unmapped_property","conclusions",""],["oa:W2482258943","Ti-6Al-4V","dureté",22.0,null,null,null,"HRc","","","","","",false,"unmapped_property","methods",""],["oa:W2482258943","Ti-6Al-4V","dureté",57.0,null,null,null,"HRc","","","","","",false,"unmapped_property","methods",""],["oa:W2482258943","Ti-6Al-4V","Masse volumique",4.42,null,null,null,"g.cm-1","","","","","",false,"unmapped_property","methods",""],["oa:W2482258943","Ti-6Al-4V","Ténacité (Ti6Al4V lamellaire)",50.0,40.0,60.0,null,"MPa.m-0.5","","","","","",false,"unmapped_property","methods",""],["oa:W2482258943","Ti-6Al-4V","Ténacité (Ti6Al4V équiaxe)",80.0,70.0,90.0,null,"MPa.m-0.5","","","","","",false,"unmapped_property","methods",""],["oa:W2482258943","Ti-6Al-4V","dureté du matériau",355.0,null,null,null,"HV20","","","","","",false,"unmapped_property","methods",""],["oa:W2505981160","Ti-6Al-4V","diameter",10.0,null,null,null,"µm","","","","","",false,"unmapped_property","conclusions",""],["oa:W2505981160","Ti-6Al-4V","voids",20.0,null,null,null,"µm","650 °C","","","","",false,"unmapped_property","conclusions",""],["oa:W2505981160","Ti-6Al-4V","voids",10.0,null,null,null,"µm","650 °C","","","","",false,"unmapped_property","conclusions",""],["oa:W2505981160","Ti-6Al-4V","voids",30.0,null,null,null,"µm","650 °C","","elongated alpha grains with intergranular beta phase","","",false,"unmapped_property","conclusions",""],["oa:W2505981160","Ti-6Al-4V","amount of stroke applied to fail the sample",0.0,null,null,null,"","650 °C","","","","",false,"unmapped_property","conclusions",""],["oa:W2505981160","Ti-6Al-4V","amount of stroke applied to cause necking of sample",0.0,null,null,null,"","650 °C","","","","",false,"unmapped_property","conclusions",""],["oa:W2505981160","Ti-6Al-4V","yield strength at 650 °C",120.0,null,null,null,"","650 °C","","","","",true,"unmapped_property","conclusions",""],["oa:W2505981160","Ti-6Al-4V","formation of small amount of bainite",0.0,null,null,null,"","","","bainite","","",true,"unmapped_property","conclusions",""],["oa:W2505981160","Ti-6Al-4V","martensite finish temperature",138.5,122.0,155.0,null,"°C","","","","","",false,"unmapped_property","conclusions",""],["oa:W2513464776","Ti-6Al-7Nb","dependence of tensile properties on the oxygen content",0.0,null,null,null,"","","","","","",false,"unmapped_property","conclusions","Based on the results obtained, a comparison with the previous investigation of Ti-6Al-4V [4] can be made: • The dependence of tensile properties on the oxygen content of Ti-6Al-7Nb is similar to Ti-6Al-4V. • Ti-6Al-7Nb appears to be more tolerant to oxygen than Ti-6Al-4V in tensile behaviour."],["oa:W2513924775","","nitrogen",0.05,null,null,null,"wt%","","","","","",false,"unmapped_property","methods","The contents of nitrogen and carbon are lower than 0.050 wt.% and 0.080 wt.%, respectively, where these values are the limits speciﬁed by ASTM standards for many titanium alloys, such as Ti-6Al-4V [22]."],["oa:W2513924775","","carbon",0.08,null,null,null,"wt%","","","","","",false,"unmapped_property","methods","The contents of nitrogen and carbon are lower than 0.050 wt.% and 0.080 wt.%, respectively, where these values are the limits speciﬁed by ASTM standards for many titanium alloys, such as Ti-6Al-4V [22]."],["oa:W2514463425","","thicknesses",23.0,6.0,40.0,null,"nm","","","","","",false,"unmapped_property","methods","The author has reported that the oxide scale that forms is mainly rutile type TiO2 with thicknesses ranging between 6-40 nm."],["oa:W2514463425","Ti-6Al-2Sn-4Zr-2Mo","alpha-case depth",10.0,null,null,null,"µm","","treated at 500 °C for 500 h","","","",false,"unmapped_property","conclusions","The 500 hours heat treatment of Ti- 6Al-2Sn-4Zr-2Mo at 500 ºC and of Ti-6Al-4V at 700 ºC resulted in maximum alpha-case depths of 10 μm and 200 μm, respectively."],["oa:W2514463425","Ti-6Al-4V","alpha-case depth",200.0,null,null,null,"µm","","treated at 700 °C for 500 h","","","",false,"unmapped_property","conclusions","The 500 hours heat treatment of Ti- 6Al-2Sn-4Zr-2Mo at 500 ºC and of Ti-6Al-4V at 700 ºC resulted in maximum alpha-case depths of 10 μm and 200 μm, respectively."],["oa:W2514463425","Ti-6Al-2Sn-4Zr-2Mo","alpha-case depth",30.0,null,null,null,"µm","","treated at 593 °C for 500 h","","","",false,"unmapped_property","conclusions","Similar alpha-case depth values (~ 30 μm) were measured optically for both alloys after treatment at 593 ºC for up to 500 hours."],["oa:W2514463425","Ti-6Al-4V","alpha-case depth",30.0,null,null,null,"µm","","treated at 593 °C for 500 h","","","",false,"unmapped_property","conclusions","Similar alpha-case depth values (~ 30 μm) were measured optically for both alloys after treatment at 593 ºC for up to 500 hours."],["oa:W2514463425","","depth of etching",100.0,null,null,null,"µm","","","","SEM","",false,"unmapped_property","conclusions","The SEM characterisation revealed that the substantial reduction of the LCF strength is because of selective and severely etched prior β grain boundaries and pit formation at the triple joints of the prior β grain boundaries with depth up to 100 μm."],["oa:W2514463425","Ti-6Al-2Sn-4Zr-2Mo","alpha-case depth",30.0,null,null,null,"µm","593°C","","","","",false,"unmapped_property","results_discussion","The maximum depth of alpha-case formed in Ti-6242 is approximately 30 ȝm when exposed at 593°C for 500 hours, and 10 ȝm at 500°C after 500 hours (see figure 4)."],["oa:W2514463425","Ti-6Al-2Sn-4Zr-2Mo","alpha-case depth",10.0,null,null,null,"µm","500°C","","","","",false,"unmapped_property","results_discussion","The maximum depth of alpha-case formed in Ti-6242 is approximately 30 ȝm when exposed at 593°C for 500 hours, and 10 ȝm at 500°C after 500 hours (see figure 4)."],["oa:W2514463425","Ti-6Al-4V","alpha-case depth",30.0,null,null,null,"µm","593°C","","","","",false,"unmapped_property","results_discussion","The depth of alpha-case in Ti-64 when exposed to 593°C for 500 hours was about 30 ȝm."],["oa:W2514463425","Ti-6Al-4V","alpha-case depth",200.0,null,null,null,"µm","700°C","","","","",false,"unmapped_property","results_discussion","In addition, it is observed that a thick alpha-case layer of approximately 200 ȝm is formed in Ti-64 when exposed at 700°C for 500 hours."],["oa:W2514463425","Ti-6Al-4V","alpha-case depth",200.0,null,null,null,"ȝm","700°C","exposed at 700°C for 500 hours","","","",false,"unmapped_property","conclusions","The alpha-case depth in Ti-64 is 200 ȝm after 500 hours at 700°C."],["oa:W2514463425","Ti-6Al-2Sn-4Zr-2Mo","alpha-case depth",10.0,null,null,null,"ȝm","500°C","exposed at 500°C for 500 hours","","","",false,"unmapped_property","conclusions","The alpha-case depth in Ti-6242 is 10 ȝm after 500 hours at 500°C."],["oa:W2514463425","Ti-6Al-2Sn-4Zr-2Mo","alpha-case depth",30.0,null,null,null,"ȝm","593°C","exposed at 593°C for 500 hours","","","",false,"unmapped_property","conclusions","At 593°C after 500 hours Ti-6242 and Ti-64 have similar values of alpha-case depth (§ 30 ȝm)."],["oa:W2514463425","Ti-6Al-4V","alpha-case depth",200.0,null,null,null,"ȝm","700°C","exposed at 700°C for 500 hours","","","",false,"unmapped_property","results_discussion","From optical measurements on the samples held at 700°C for 500 hours, the depth of alpha-case is approximately measured to be 200 ȝm (see figure 4 and figure 6)."],["oa:W2514463425","Ti-6Al-4V","kp",0.0,null,null,0.0,"g2cm-4s-1","500 °C","","","","",false,"unmapped_property","results_discussion","Ti-6Al-4V Ti-6Al-2Sn-4Zr-2Mo Temperature (ºC) kp (g2cm-4s-1) σ (kp) kp (g2cm-4s-1) σ (kp) 500 8.16 x 10−15 3.36 x 10−16 9.31 x 10−15 3.14 x 10−17 593 1.34 x 10−12 2.33 x 10−14 7.84 x 10−14 5.76 x 10−16 700 5.73 x 10−11 2.22 x 10−14 1.42 x 10−12 3.68 x 10−15"],["oa:W2514463425","Ti-6Al-2Sn-4Zr-2Mo","kp",0.0,null,null,0.0,"g2cm-4s-1","500 °C","","","","",false,"unmapped_property","results_discussion","Ti-6Al-4V Ti-6Al-2Sn-4Zr-2Mo Temperature (ºC) kp (g2cm-4s-1) σ (kp) kp (g2cm-4s-1) σ (kp) 500 8.16 x 10−15 3.36 x 10−16 9.31 x 10−15 3.14 x 10−17 593 1.34 x 10−12 2.33 x 10−14 7.84 x 10−14 5.76 x 10−16 700 5.73 x 10−11 2.22 x 10−14 1.42 x 10−12 3.68 x 10−15"],["oa:W2514463425","Ti-6Al-4V","kp",0.0,null,null,0.0,"g2cm-4s-1","593 °C","","","","",false,"unmapped_property","results_discussion","Ti-6Al-4V Ti-6Al-2Sn-4Zr-2Mo Temperature (ºC) kp (g2cm-4s-1) σ (kp) kp (g2cm-4s-1) σ (kp) 500 8.16 x 10−15 3.36 x 10−16 9.31 x 10−15 3.14 x 10−17 593 1.34 x 10−12 2.33 x 10−14 7.84 x 10−14 5.76 x 10−16 700 5.73
