Repository: akhtar07/tisci-explorer

# TiSci Explorer

A read-only, static explorer for **TiSci**, an autonomous research agent for titanium alloys. TiSci reads the
titanium-alloy literature, builds a knowledge graph and a table of measured values, proposes hypotheses where the
graph has gaps, and tests them with DFT (MACE / VASP) and the ICME-lite multiscale chain.

**Live site:** https://akhtar07.github.io/tisci-explorer/

The site has seven sections:

| Section | What it shows |
|---|---|
| Overview | Corpus → graph → facts → hypotheses → verdicts, with the snapshot's counts |
| Worked example | One full loop for W in α-Ti: graph path, hypothesis, novelty check, DFT test, verdict, follow-up, DAMASK |

File: data/facts/surface_roughness.json (part 32 of 35)
"CPFEM prediction","",true,"unit_missing","table","0.25\t0.004816\t0.004886\t1.45"],["oa:W7162119993","Ti-6Al-4V","Theoretical Value",0.0057,null,null,null,"","","","","CPFEM prediction","",true,"unit_missing","table","0.10\t0.005785\t0.005733\t0.90"],["oa:W7162119993","Ti-6Al-4V","Theoretical Value",0.0065,null,null,null,"","","","","CPFEM prediction","",true,"unit_missing","table","0.05\t0.006645\t0.006464\t2.72"],["oa:W7162320857","Ti-6Al-4V","surface roughness",400.0,null,null,null,"µs","","","","","",false,"unit_mismatch","results_discussion","In contrast, the sample in Figure 10b, machined with a 400 µs pulse-on duration, exhibits some of the highest roughness and wear rates observed."],["oa:W7162320857","Ti-6Al-4V","surface roughness",6.0,null,null,null,"µs","","","","","",false,"unit_mismatch","results_discussion","with a 7 A pulse current and 6 µs pulse-on duration, demonstrates lower surface roughness and wear rate, with only minor grooves and small debris clusters present."],["oa:W7162392393","Ti-6Al-4V","Ra",0.274,null,null,null,"µm","","forged","","","",false,"","results","The Ra values showed a distinct pressure dependence, increasing monotonically from 0.274 µm to a maximum of 1.671 µm as the blasting pressure increased from 0.2 to 0.4 MPa."],["oa:W7162392393","Ti-6Al-4V","Ra",1.671,null,null,null,"µm","","forged","","","",false,"","results","The Ra values showed a distinct pressure dependence, increasing monotonically from 0.274 µm to a maximum of 1.671 µm as the blasting pressure increased from 0.2 to 0.4 MPa."],["oa:W7163149695","Ti-6Al-4V","Raet",3.6,null,null,null,"µm","","as-built SLM","","","",false,"","conclusions","The surface roughness of the as-built specimens was Raas = 6.3 µm and decreased to Rapb = 5.1 µm after particle blasting, Raet = 3.6 µm after acid etching, and Radf = 0.36 µm after disc finishing."],["oa:W7163149695","CP-Ti Grade 2","Ra",5.08,null,null,0.21,"µm","","particle blasting","","","",false,"","results","Tactile roughness measurements of the different surface conditions reported as mean values with standard deviation in brackets Condition - AMH Ra MH Rz As-built µm 6.27 (0.30) 44.1 (3.01) Particle blasting µm 5.08 (0.21) 37.9 (3.70) Acid etching µm 3.60 (0.41) 29.3 (2.78) Disc finishing µm 0.36 (0.10) 07.5 (2.13) 4."],["oa:W7163149695","Ti-6Al-4V","Rapb",5.1,null,null,null,"µm","","as-built SLM","","","",false,"","conclusions","The surface roughness of the as-built specimens was Raas = 6.3 µm and decreased to Rapb = 5.1 µm after particle blasting, Raet = 3.6 µm after acid etching, and Radf = 0.36 µm after disc finishing."],["oa:W7163149695","Ti-6Al-4V","Radf",0.36,null,null,null,"µm","","as-built SLM","","","",false,"","conclusions","The surface roughness of the as-built specimens was Raas = 6.3 µm and decreased to Rapb = 5.1 µm after particle blasting, Raet = 3.6 µm after acid etching, and Radf = 0.36 µm after disc finishing."],["oa:W7163149695","TiGd2","Rz",44.0,null,null,3.0,"µm","","as-built","","","",false,"","discussion","When comparing the roughness values measured in this study for the as-built specimens of Ra = 6.3 ± 0.3 µm and Rz = 44 ± 3 µm with values reported in the literature, Petrusa et al. report a higher AMH of Ra = 7.5 ± 0.5 µm and a slightly lower MH of Rz = 40 ± 5 µm for TiGd2 [16]."],["oa:W7163149695","TiGd2","Ra",6.3,null,null,0.3,"µm","","as-built","","","",false,"","discussion","When comparing the roughness values measured in this study for the as-built specimens of Ra = 6.3 ± 0.3 µm and Rz = 44 ± 3 µm with values reported in the literature, Petrusa et al. report a higher AMH of Ra = 7.5 ± 0.5 µm and a slightly lower MH of Rz = 40 ± 5 µm for TiGd2 [16]."],["oa:W7163149695","Ti-6Al-4V","Raas",6.3,null,null,null,"µm","","as-built SLM","","","",false,"","conclusions","The surface roughness of the as-built specimens was Raas = 6.3 µm and decreased to Rapb = 5.1 µm after particle blasting, Raet = 3.6 µm after acid etching, and Radf = 0.36 µm after disc finishing."],["oa:W7163149695","TiGd2","Ra",6.3,null,null,0.3,"µm","","as-built","","","",false,"","discussion","Comparison of measured properties of PBF-LB/M TiGd2 with literature values and conventionally manufactured (CM) TiGd2 with standard deviation in brackets Property - PBF-LB/M [This study] PBF-LB/M [7, 15, 16] CM [17] YS Rp0.2 MPa 673 (92) 639 - 676 344 UTS Rm MPa 772 (82) 723 - 767 275 - 410 YM E GPa 113 (05) 108 - 125 105 EAB A 1 24 (3) % 24 - 27 % 020 CYS Rdp MPa 0746 (07) 0427 (07) - CS50 Rdm50 MPa 2248 (92) 1046 (16) - AMH Ra µm 06.3 (0.3) 07.5 (0.5) - MH Rz µm 44.0 (3.0) 40.0 (5.0) -"],["oa:W7163149695","CP-Ti Grade 2","Ra",0.36,null,null,0.1,"µm","","disc finishing","","","",false,"","results","Tactile roughness measurements of the different surface conditions reported as mean values with standard deviation in brackets Condition - AMH Ra MH Rz As-built µm 6.27 (0.30) 44.1 (3.01) Particle blasting µm 5.08 (0.21) 37.9 (3.70) Acid etching µm 3.60 (0.41) 29.3 (2.78) Disc finishing µm 0.36 (0.10) 07.5 (2.13) 4."],["oa:W7163149695","TiGd2","Rz",44.0,null,null,3.0,"µm","","as-built","","","",false,"","discussion","Comparison of measured properties of PBF-LB/M TiGd2 with literature values and conventionally manufactured (CM) TiGd2 with standard deviation in brackets Property - PBF-LB/M [This study] PBF-LB/M [7, 15, 16] CM [17] YS Rp0.2 MPa 673 (92) 639 - 676 344 UTS Rm MPa 772 (82) 723 - 767 275 - 410 YM E GPa 113 (05) 108 - 125 105 EAB A 1 24 (3) % 24 - 27 % 020 CYS Rdp MPa 0746 (07) 0427 (07) - CS50 Rdm50 MPa 2248 (92) 1046 (16) - AMH Ra µm 06.3 (0.3) 07.5 (0.5) - MH Rz µm 44.0 (3.0) 40.0 (5.0) -"],["oa:W7163149695","CP-Ti Grade 2","Arithmetic mean height",6.3,null,null,null,"µm","","as-built","","","",false,"","results","The as-built specimens shown in Fig. 6a exhibit the surface topography typical of PBF-LB/M, with a AMH of Raas = 6.3 µm."],["oa:W7163149695","CP-Ti Grade 2","Arithmetic mean height",3.6,null,null,null,"µm","","etched","","","",false,"","results","The surface is smoothed while remaining finely structured, with a AMH of Raet = 3.6 µm."],["oa:W7163149695","CP-Ti Grade 2","AMH",0.36,null,null,0.1,"µm","","","","","",false,"","results","In contrast, the disc-finished specimens in Fig. 6d show a uniform, strongly smoothed surface with a AMH of Radf = 0.36 µm."],["oa:W7163149695","CP-Ti Grade 2","Ra",3.6,null,null,0.41,"µm","","acid etching","","","",false,"","results","Tactile roughness measurements of the different surface conditions reported as mean values with standard deviation in brackets Condition - AMH Ra MH Rz As-built µm 6.27 (0.30) 44.1 (3.01) Particle blasting µm 5.08 (0.21) 37.9 (3.70) Acid etching µm 3.60 (0.41) 29.3 (2.78) Disc finishing µm 0.36 (0.10) 07.5 (2.13) 4."],["oa:W7163149695","CP-Ti Grade 2","Ra",6.27,null,null,0.3,"µm","","as-built","","","",false,"","results","Tactile roughness measurements of the different surface conditions reported as mean values with standard deviation in brackets Condition - AMH Ra MH Rz As-built µm 6.27 (0.30) 44.1 (3.01) Particle blasting µm 5.08 (0.21) 37.9 (3.70) Acid etching µm 3.60 (0.41) 29.3 (2.78) Disc finishing µm 0.36 (0.10) 07.5 (2.13) 4."],["oa:W7163149695","CP-Ti Grade 2","Arithmetic mean height",5.1,null,null,null,"µm","","post-processed","","","",false,"","results","Particle adhesions are reduced and roughness peaks are diminished, resulting in a AMH of Rapb = 5.1 µm."],["oa:W7163207495","Ti-6Al-4V","maximum valley depth",0.0,null,null,null,"µm","","","","watershed segmentation","",false,"out_of_range","methods","Within this region, the strut borders were sampled at discrete positions along the longitudinal x2D direction at 6 μm intervals, yielding pairedupper and lower boundary coordinates."],["oa:W7163207495","Ti-6Al-4V","five-point pit height",0.0,null,null,null,"µm","","","","watershed segmentation","",false,"out_of_range","methods","After S-ﬁltering (with nesting index at 0.015 mm) and form removal via a second-order polynomial (F-operator), the resulting S-F surfacewasusedtoextract themaximumvalleydepth, Sv,andtheﬁve-point pit height, S5v, through watershed segmentation (5% Wolf’s pruning)."],["oa:W7165130588","Ti-6Al-4V","mismatch",54.0,null,null,null,"µm","","","","","",false,"","results_discussion","The largest mismatch observed was equal to − 54, + 52, and − 75 μm for BCC, octet, and gyroid, respectively."],["oa:W7165130588","Ti-6Al-4V","mismatch",75.0,null,null,null,"µm","","","","","",false,"","results_discussion","The largest mismatch observed was equal to − 54, + 52, and − 75 μm for BCC, octet, and gyroid, respectively."],["oa:W7165130588","Ti-6Al-4V","mismatch",52.0,null,null,null,"µm","","","","","",false,"","results_discussion","The largest mismatch observed was equal to − 54, + 52, and − 75 μm for BCC, octet, and gyroid, respectively."],["oa:W7167001696","Ag","roughness",6.5,6.0,7.0,null,"µm","","","","confocal microscopy","",false,"","results",""],["oa:W7167001696","Sn","roughness",7.5,6.0,9.0,null,"µm","","","","confocal microscopy","",false,"","results",""],["oa:W7167001696","Ti-6Al-4V","roughness",11.0,10.0,12.0,null,"µm","","","","confocal microscopy","",false,"","results",""],["oa:W7167001696","Cu","roughness",6.5,6.0,7.0,null,"µm","","","","confocal microscopy","",false,"","results",""],["oa:W7167001696","Ni","roughness",1.0,1.0,1.0,null,"µm","","","","confocal microscopy","",false,"","results",""],["oa:W7167001696","","roughness",1.0,1.0,1.0,null,"µm","","","","confocal microscopy","",false,"","results",""],["oa:W7167705063","Ti-6Al-2Sn-4Zr-2Mo","R_a",0.62,null,null,null,"µm","","","","","",false,"","results_discussion",""],["oa:W7167705063","Ti-6Al-2Sn-4Zr-2Mo","Rz",6.22,null,null,null,"µm","","","","optical profilometer","",false,"","results_discussion",""],["oa:W7167705063","Ti-6Al-2Sn-4Zr-2Mo","Ra",0.38,null,null,null,"µm","","","","optical profilometer","",false,"","results_discussion",""],["oa:W7167705063","Ti-6Al-2Sn-4Zr-2Mo","Ra",0.31,null,null,null,"µm","","","","optical profilometer","",false,"","results_discussion",""],["oa:W7167705063","Ti-6Al-2Sn-4Zr-2Mo","Rz",1.88,null,null,null,"µm","","","","optical profilometer","",false,"","results_discussion",""],["oa:W7167705063","Ti-6Al-2Sn-4Zr-2Mo","Rz",2.15,null,null,null,"µm","","","","optical profilometer","",false,"","results_discussion",""],["oa:W7167705063","Ti-6Al-2Sn-4Zr-2Mo","Ra",1.45,null,null,null,"µm","","","","optical profilometer","",false,"","results_discussion",""],["oa:W7167940617","Ti-13Nb-13Zr","Ra",0.25,null,null,null,"µm","room temperature","","","","",false,"","methods","When comparing the results of flood-cooling and dry tests, it can be seen that in the case of Ra, the Ti-13Zr-13Nb alloy always has the lowest values regardless of the type of the test conditions in question."],["oa:W7167940617","Ti-13Nb-13Zr","Rt",4.81,4.81,4.81,null,"µm","","","","Hommel Tester T1000 profilometer","",false,"","methods","According to the analysis that was carried out, the results indicate that the lowest roughness values were obtained for the Ti-13Zr-13Nb alloy in the longitudinal cutting direction (20–30 % lower than for the transverse direction), using a multi-pass deep cutting strategy (ap = 2 µm × 10 times) with Ra = 0.29 µm and Rt = 2.73 µm and for abundant cooling with Ra = 0.55 µm and Rt = 4.81 µm (20 % lower than the dry condition)."],["oa:W7167940617","Ti-13Nb-13Zr","Rt",1.8,null,null,null,"µm","room temperature","","","","",false,"","results_discussion","In the case of Rt, this pattern can also be observed, with consistently lower roughness values for the Ti-13Zr-13Nb alloy, followed by the Ti-6Al-7Nb alloy."],["oa:W7167940617","Ti-13Nb-13Zr","Ra",0.29,0.29,0.29,null,"µm","","","","Hommel Tester T1000 profilometer","",false,"","methods","According to the analysis that was carried out, the results indicate that the lowest roughness values were obtained for the Ti-13Zr-13Nb alloy in the longitudinal cutting direction (20–30 % lower than for the transverse direction), using a multi-pass deep cutting strategy (ap = 2 µm × 10 times) with Ra = 0.29 µm and Rt = 2.73 µm and for abundant cooling with Ra = 0.55 µm and Rt = 4.81 µm (20 % lower than the dry condition)."],["oa:W7167940617","Ti-13Nb-13Zr","Rt",2.73,2.73,2.73,null,"µm","","","","Hommel Tester T1000 profilometer","",false,"","methods","According to the analysis that was carried out, the results indicate that the lowest roughness values were obtained for the Ti-13Zr-13Nb alloy in the longitudinal cutting direction (20–30 % lower than for the transverse direction), using a multi-pass deep cutting strategy (ap = 2 µm × 10 times) with Ra = 0.29 µm and Rt = 2.73 µm and for abundant cooling with Ra = 0.55 µm and Rt = 4.81 µm (20 % lower than the dry condition)."],["oa:W7167940617","Ti-13Nb-13Zr","Ra",0.55,0.55,0.55,null,"µm","","","","Hommel Tester T1000 profilometer","",false,"","methods","According to the analysis that was carried out, the results indicate that the lowest roughness values were obtained for the Ti-13Zr-13Nb alloy in the longitudinal cutting direction (20–30 % lower than for the transverse direction), using a multi-pass deep cutting strategy (ap = 2 µm × 10 times) with Ra = 0.29 µm and Rt = 2.73 µm and for abundant cooling with Ra = 0.55 µm and Rt = 4.81 µm (20 % lower than the dry condition)."],["oa:W7167940617","","roughness",17.5,15.0,20.0,null,"%","","","","","",false,"unit_mismatch","conclusions","Regarding lubrication, the tests conducted with cooling showed a 15–20 % reduction in roughness (Ra)."],["oa:W7167940617","","roughness",25.0,20.0,30.0,null,"%","","","","","",false,"unit_mismatch","conclusions","The roughness measured longitudinally was consistently 20–30 % lower than that measured transversely."],["oa:W7167940617","Ti-13Nb-13Zr","roughness",0.0,null,null,null,"","","","","","",false,"unit_missing","conclusions","The surface roughness results of the tested alloys indicate that the Ti-13Zr-13Nb alloy exhibited the lowest roughness, followed by the Ti-6Al-7Nb alloy, and finally the Ti-6Al-4V alloy."],["oa:W7167940617","Ti-6Al-7Nb","roughness",0.0,null,null,null,"","","","","","",false,"unit_missing","conclusions","The surface roughness results of the tested alloys indicate that the Ti-13Zr-13Nb alloy exhibited the lowest roughness, followed by the Ti-6Al-7Nb alloy, and finally the Ti-6Al-4V alloy."],["oa:W7167940617","Ti-6Al-4V","roughness",0.0,null,null,null,"","","","","","",false,"unit_missing","conclusions","The surface roughness results of the tested alloys indicate that the Ti-13Zr-13Nb alloy exhibited the lowest roughness, followed by the Ti-6Al-7Nb alloy, and finally the Ti-6Al-4V alloy."],["oa:W7167940617","","roughness",0.3,0.2,0.4,null,"µm","","","","","",false,"","conclusions","These findings demonstrate that the employed methodology enables obtaining roughness values that meet the specifications of selected aerospace applications, for which common practice and experiments cluster around 0.2–0.4 µm of Ra for high quality, fatigue critical surfaces."],["oa:W7167940617","","roughness",0.3,0.1,0.5,null,"µm","","","","","",false,"","conclusions","Similarly, values very close to those required for medical implants were obtained with Ra levels in the range of 0.1–0.5 µm for smooth, high-precision components, or for areas where the lowest possible friction is required for contact, such as the interface between the acetabulum and the femoral head."],["oa:W7167940617","Ti-13Nb-13Zr","roughness",0.0,null,null,null,"","","","","","",false,"unit_missing","methods","In addition, the lowest roughness results, as quantified by the Ra parameter, were consistently achieved for the Ti-13Zr-13Nb alloy."],["oa:W7167940617","","Ra",0.24,null,null,null,"µm","room temperature","","","","",false,"","results_discussion","Regarding the cutting process, it was found that the lowest roughness results were obtained for the tests where the final depth was reached with more passes, in this case, 10 passes of 2 µm instead of a single pass of 20 µm."],["oa:W7167940617","Ti-6Al-7Nb","Rt",1.85,null,null,null,"µm","room temperature","","","","",false,"","results_discussion","In the case of Rt, this pattern can also be observed, with consistently lower roughness values for the Ti-13Zr-13Nb alloy, followed by the Ti-6Al-7Nb alloy."],["oa:W7167940617","Ti-6Al-7Nb","Ra",0.26,null,null,null,"µm","room temperature","","","","",false,"","results_discussion","The presented charts demonstrate that the Ti-13Zr- 13Nb alloy exhibited the lowest Ra roughness values in the longitudinal direction, while in the transverse direction, the values were slightly but very close to those of the Ti-6Al-7Nb alloy, with a difference in the results of less than 5 %."],["oa:W7167940617","Ti-13Nb-13Zr","Ra",0.25,null,null,null,"µm","room temperature","","","","",false,"","results_discussion","The presented charts demonstrate that the Ti-13Zr- 13Nb alloy exhibited the lowest Ra roughness values in the longitudinal direction, while in the transverse direction, the values were slightly but very close to those of the Ti-6Al-7Nb alloy, with a difference in the results of less than 5 %."],["oa:W7167940617","Ti-13Nb-13Zr","roughness",0.0,null,null,null,"","","","","","",false,"unit_missing","methods","In the case of Rt, although there is no uniformity in the results obtained, the Ti-13Zr-13Nb alloy also shows the lowest roughness values."],["oa:W7167940617","","Rt",1.75,null,null,null,"µm","room temperature","","","","",false,"","results_discussion","Regarding the cutting process, it was found that the lowest roughness results were obtained for the tests where the final depth was reached with more passes, in this case, 10 passes of 2 µm instead of a single pass of 20 µm."],["oa:W7167940617","","roughness",45.0,40.0,50.0,null,"%","","","","","",false,"unit_mismatch","conclusions","Using a single full pass or multiple equally spaced partial passes to achieve the same depth can result in a difference in roughness (Ra) of approximately 40–50 %, with the single pass resulting in higher roughness."],["oa:W7168092371","Ti-6.5Al-3.5Mo-1.5Zr-0.3Si","Roughness/ μm",0.771,null,null,null,"µm","","","","","",false,"","methods","The wear rate was calculated by dividing the wear volume by Fig. 1 Parameters of the wear test specimen Table 2 Surface roughness measurement results of test specimens Number Design Roughness/ μm Measured Roughness/μm Upper Specimen Lower specimen 1–1 0.2 0.184 0.212 1–2 0.223 0.194 1–3 0.208 0.204 2–1 0.4 0.431 0.423 2–2 0.415 0.386 2–3 0.377 0.407 3–1 0.8 0.842 0.794 3–2 0.789 0.771 3–3 0.765 0.826"],["oa:W7168092371","Ti-6.5Al-3.5Mo-1.5Zr-0.3Si","Roughness/ μm",0.184,null,null,null,"µm","","","","","",false,"","methods","The wear rate was calculated by dividing the wear volume by Fig. 1 Parameters of the wear test specimen Table 2 Surface roughness measurement results of test specimens Number Design Roughness/ μm Measured Roughness/μm Upper Specimen Lower specimen 1–1 0.2 0.184 0.212 1–2 0.223 0.194 1–3 0.208 0.204 2–1 0.4 0.431 0.423 2–2 0.415 0.386 2–3 0.377 0.407 3–1 0.8 0.842 0.794 3–2 0.789 0.771 3–3 0.765 0.826"],["oa:W7168092371","Ti-6.5Al-3.5Mo-1.5Zr-0.3Si","Roughness/ μm",0.212,null,null,null,"µm","","","","","",false,"","methods","The wear rate was calculated by dividing the wear volume by Fig. 1 Parameters of the wear test specimen Table 2 Surface roughness measurement results of test specimens Number Design Roughness/ μm Measured Roughness/μm Upper Specimen Lower specimen 1–1 0.2 0.184 0.212 1–2 0.223 0.194 1–3 0.208 0.204 2–1 0.4 0.431 0.423 2–2 0.415 0.386 2–3 0.377 0.407 3–1 0.8 0.842 0.794 3–2 0.789 0.771 3–3 0.765 0.826"],["oa:W7168092371","Ti-6.5Al-3.5Mo-1.5Zr-0.3Si","Roughness/ μm",0.194,null,null,null,"µm","","","","","",false,"","methods","The wear rate was calculated by dividing the wear volume by Fig. 1 Parameters of the wear test specimen Table 2 Surface roughness measurement results of test specimens Number Design Roughness/ μm Measured Roughness/μm Upper Specimen Lower specimen 1–1 0.2 0.184 0.212 1–2 0.223 0.194 1–3 0.208 0.204 2–1 0.4 0.431 0.423 2–2 0.415 0.386 2–3 0.377 0.407 3–1 0.8 0.842 0.794 3–2 0.789 0.771 3–3 0.765 0.826"],["oa:W7168092371","Ti-6.5Al-3.5Mo-1.5Zr-0.3Si","Roughness/ μm",0.208,null,null,null,"µm","","","","","",false,"","methods","The wear rate was calculated by dividing the wear volume by Fig. 1 Parameters of the wear test specimen Table 2 Surface roughness measurement results of test specimens Number Design Roughness/ μm Measured Roughness/μm Upper Specimen Lower specimen 1–1 0.2 0.184 0.212 1–2 0.223 0.194 1–3 0.208 0.204 2–1 0.4 0.431 0.423 2–2 0.415 0.386 2–3 0.377 0.407 3–1 0.8 0.842 0.794 3–2 0.789 0.771 3–3 0.765 0.826"],["oa:W7168092371","Ti-6.5Al-3.5Mo-1.5Zr-0.3Si","Roughness/ μm",0.204,null,null,null,"µm","","","","","",false,"","methods","The wear rate was calculated by dividing the wear volume by Fig. 1 Parameters of the wear test specimen Table 2 Surface roughness measurement results of test specimens Number Design Roughness/ μm Measured Roughness/μm Upper Specimen Lower specimen 1–1 0.2 0.184 0.212 1–2 0.223 0.194 1–3 0.208 0.204 2–1 0.4 0.431 0.423 2–2 0.415 0.386 2–3 0.377 0.407 3–1 0.8 0.842 0.794 3–2 0.789 0.771 3–3 0.765 0.826"],["oa:W7168092371","Ti-6.5Al-3.5Mo-1.5Zr-0.3Si","Roughness/ μm",0.431,null,null,null,"µm","","","","","",false,"","methods","The wear rate was calculated by dividing the wear volume by Fig. 1 Parameters of the wear test specimen Table 2 Surface roughness measurement results of test specimens Number Design Roughness/ μm Measured Roughness/μm Upper Specimen Lower specimen 1–1 0.2 0.184 0.212 1–2 0.223 0.194 1–3 0.208 0.204 2–1 0.4 0.431 0.423 2–2 0.415 0.386 2–3 0.377 0.407 3–1 0.8 0.842 0.794 3–2 0.789 0.771 3–3 0.765 0.826"],["oa:W7168092371","Ti-6.5Al-3.5Mo-1.5Zr-0.3Si","Roughness/ μm",0.423,null,null,null,"µm","","","","","",false,"","methods","The wear rate was calculated by dividing the wear volume by Fig. 1 Parameters of the wear test specimen Table 2 Surface roughness measurement results of test specimens Number Design Roughness/ μm Measured Roughness/μm Upper Specimen Lower specimen 1–1 0.2 0.184 0.212 1–2 0.223 0.194 1–3 0.208 0.204 2–1 0.4 0.431 0.423 2–2 0.415 0.386 2–3 0.377 0.407 3–1 0.8 0.842 0.794 3–2 0.789 0.771 3–3 0.765 0.826"],["oa:W7168092371","Ti-6.5Al-3.5Mo-1.5Zr-0.3Si","Roughness/ μm",0.415,null,null,null,"µm","","","","","",false,"","methods","The wear rate was calculated by dividing the wear volume by Fig. 1 Parameters of the wear test specimen Table 2 Surface roughness measurement results of test specimens Number Design Roughness/ μm Measured Roughness/μm Upper Specimen Lower specimen 1–1 0.2 0.184 0.212 1–2 0.223 0.194 1–3 0.208 0.204 2–1 0.4 0.431 0.423 2–2 0.415 0.386 2–3 0.377 0.407 3–1 0.8 0.842 0.794 3–2 0.789 0.771 3–3 0.765 0.826"],["oa:W7168092371","Ti-6.5Al-3.5Mo-1.5Zr-0.3Si","Roughness/ μm",0.386,null,null,null,"µm","","","","","",false,"","methods","The wear rate was calculated by dividing the wear volume by Fig. 1 Parameters of the wear test specimen Table 2 Surface roughness measurement results of test specimens Number Design Roughness/ μm Measured Roughness/μm Upper Specimen Lower specimen 1–1 0.2 0.184 0.212 1–2 0.223 0.194 1–3 0.208 0.204 2–1 0.4 0.431 0.423 2–2 0.415 0.386 2–3 0.377 0.407 3–1 0.8 0.842 0.794 3–2 0.789 0.771 3–3 0.765 0.826"],["oa:W7168092371","Ti-6.5Al-3.5Mo-1.5Zr-0.3Si","Roughness/ μm",0.377,null,null,null,"µm","","","","","",false,"","methods","The wear rate was calculated by dividing the wear volume by Fig. 1 Parameters of the wear test specimen Table 2 Surface roughness measurement results of test specimens Number Design Roughness/ μm Measured Roughness/μm Upper Specimen Lower specimen 1–1 0.2 0.184 0.212 1–2 0.223 0.194 1–3 0.208 0.204 2–1 0.4 0.431 0.423 2–2 0.415 0.386 2–3 0.377 0.407 3–1 0.8 0.842 0.794 3–2 0.789 0.771 3–3 0.765 0.826"],["oa:W7168092371","Ti-6.5Al-3.5Mo-1.5Zr-0.3Si","Roughness/ μm",0.407,null,null,null,"µm","","","","","",false,"","methods","The wear rate was calculated by dividing the wear volume by Fig. 1 Parameters of the wear test specimen Table 2 Surface roughness measurement results of test specimens Number Design Roughness/ μm Measured Roughness/μm Upper Specimen Lower specimen 1–1 0.2 0.184 0.212 1–2 0.223 0.194 1–3 0.208 0.204 2–1 0.4 0.431 0.423 2–2 0.415 0.386 2–3 0.377 0.407 3–1 0.8 0.842 0.794 3–2 0.789 0.771 3–3 0.765 0.826"],["oa:W7168092371","Ti-6.5Al-3.5Mo-1.5Zr-0.3Si","Roughness/ μm",0.842,null,null,null,"µm","","","","","",false,"","methods","The wear rate was calculated by dividing the wear volume by Fig. 1 Parameters of the wear test specimen Table 2 Surface roughness measurement results of test specimens Number Design Roughness/ μm Measured Roughness/μm Upper Specimen Lower specimen 1–1 0.2 0.184 0.212 1–2 0.223 0.194 1–3 0.208 0.204 2–1 0.4 0.431 0.423 2–2 0.415 0.386 2–3 0.377 0.407 3–1 0.8 0.842 0.794 3–2 0.789 0.771 3–3 0.765 0.826"],["oa:W7168092371","Ti-6.5Al-3.5Mo-1.5Zr-0.3Si","Roughness/ μm",0.794,null,null,null,"µm","","","","","",false,"","methods","The wear rate was calculated by dividing the wear volume by Fig. 1 Parameters of the wear test specimen Table 2 Surface roughness measurement results of test specimens Number Design Roughness/ μm Measured Roughness/μm Upper Specimen Lower specimen 1–1 0.2 0.184 0.212 1–2 0.223 0.194 1–3 0.208 0.204 2–1 0.4 0.431 0.423 2–2 0.415 0.386 2–3 0.377 0.407 3–1 0.8 0.842 0.794 3–2 0.789 0.771 3–3 0.765 0.826"],["oa:W7168092371","Ti-6.5Al-3.5Mo-1.5Zr-0.3Si","surface roughness",0.8,null,null,null,"µm","","","","","",false,"","methods","However, the formation of a consolidated debris layer is less common.When the surface roughness increases to 0.8 μm, Fig. 5(c-1) and (c-2) indicate that the plowing scratches become even deeper."],["oa:W7168092371","Ti-6.5Al-3.5Mo-1.5Zr-0.3Si","Roughness/ μm",0.789,null,null,null,"µm","","","","","",false,"","methods","The wear rate was calculated by dividing the wear volume by Fig. 1 Parameters of the wear test specimen Table 2 Surface roughness measurement results of test specimens Number Design Roughness/ μm Measured Roughness/μm Upper Specimen Lower specimen 1–1 0.2 0.184 0.212 1–2 0.223 0.194 1–3 0.208 0.204 2–1 0.4 0.431 0.423 2–2 0.415 0.386 2–3 0.377 0.407 3–1 0.8 0.842 0.794 3–2 0.789 0.771 3–3 0.765 0.826"],["oa:W7168092371","Ti-6.5Al-3.5Mo-1.5Zr-0.3Si","The surface roughness of the contact surface after testing increased to varying degrees—the minimum increase was 7.5 times the pretest value, while the maximum increase was 11 times the pre-test value.",9.25,7.5,11.0,null,"times","","","","","",false,"unit_mismatch","methods","The surface roughness of the contact surface after testing increased to varying degrees—the minimum increase was 7.5 times the pretest value, while the maximum increase was 11 times the pre-test value."],["oa:W7168092371","Ti-6.5Al-3.5Mo-1.5Zr-0.3Si","Roughness/ μm",0.826,null,null,null,"µm","","","","","",false,"","methods","The wear rate was calculated by dividing the wear volume by Fig. 1 Parameters of the wear test specimen Table 2 Surface roughness measurement results of test specimens Number Design Roughness/ μm Measured Roughness/μm Upper Specimen Lower specimen 1–1 0.2 0.184 0.212 1–2 0.223 0.194 1–3 0.208 0.204 2–1 0.4 0.431 0.423 2–2 0.415 0.386 2–3 0.377 0.407 3–1 0.8 0.842 0.794 3–2 0.789 0.771 3–3 0.765 0.826"],["oa:W7168092371","Ti-6.5Al-3.5Mo-1.5Zr-0.3Si","Roughness/ μm",0.765,null,null,null,"µm","","","","","",false,"","methods","The wear rate was calculated by dividing the wear volume by Fig. 1 Parameters of the wear test specimen Table 2 Surface roughness measurement results of test specimens Number Design Roughness/ μm Measured Roughness/μm Upper Specimen Lower specimen 1–1 0.2 0.184 0.212 1–2 0.223 0.194 1–3 0.208 0.204 2–1 0.4 0.431 0.423 2–2 0.415 0.386 2–3 0.377 0.407 3–1 0.8 0.842 0.794 3–2 0.789 0.771 3–3 0.765 0.826"],["oa:W7168159216","Ti-6Al-4V","peak roughness",2.197,null,null,null,"","","","","","",false,"unit_missing","methods","In contrast, roughness values rose sharply at 30 and 40 m/min, reaching a peak of 2.197 at 40 m/ min."],["oa:W7168159216","Ti-6Al-4V","LS-Mean",1.194,null,null,null,"","","","","","",false,"unit_missing","methods","The lowest roughness value was obtained at a cutting speed of 25 m/min (LS-Mean = 1.194), suggesting that medium-level speeds are particularly advantageous for achieving superior surface quality."],["oa:W7168159216","Ti-6Al-4V","surface roughness values",0.0,null,null,null,"","","","","","",false,"unit_missing","methods","The Ti6Al4V alloy offers significantly lower surface roughness values compared to Al 70,759."],["oa:W7168159216","Al 7075","deviation values",31.8,31.8,54.8,null,"µm","","","","","",false,"","methods","For the Al 7075 alloy, the recorded deviation values exhibited a distribution between 0.0318 mm and 0.0548 mm; in particular, a value of 0.0318 mm was obtained under the combination of 40 m/min cutting speed, 0.06 mm/rev feed, and 80% amplitude, correspond ing to an improvement of 34%."],["oa:W7168159216","Ti-6Al-4V","deviation values",14.1,14.1,44.3,null,"µm","","","","","",false,"","methods","On the other hand, in the Ti6Al4V alloy, the deviation values were measured between 0.0141 mm and 0.0443 mm, and it was observed that a significant improvement of 54% was achieved by reaching 0.0141 mm under the conditions of 15 m/min cut ting speed, 0.12 mm/rev feed, and 100% amplitude."],["oa:W7168159216","Ti-6Al-4V","LS-Mean",32.0,28.0,35.0,null,"µm","","","","","",false,"","methods","The lowest deviation value was recorded at 15 m/min (LS-Mean = 0.032 mm), demonstrating that lower cutting speeds are more favorable in terms of axial accuracy."],["oa:W7168159216","Ti-6Al-4V","cylindricity deviation",51.0,44.0,58.0,null,"µm","","","","","",false,"","methods","Cylindricity deviation reached its maximum at 30 m/min (0.051 mm), followed by a slight reduction at 40 m/min."],["oa:W7168159216","Al 7075","average surface roughness",2.227,0.594,3.55,null,"µm","","","","","",false,"","methods","In the measurements performed for the Al 7075 alloy, the highest average surface roughness was recorded as 2.227 μm under the CD method at a cutting speed of 40 m/min and a feed rate of 0.06 mm/rev; however, with the activation of UAD at the combination of 100% amplitude and 30 m/min cutting speed, this value decreased to as low as 0.957 μm, and the roughness distribution was found to vary between 0.594 μm and 3.550 μm."],["oa:W7168159216","Ti-6Al-4V","average roughness",0.8975,0.573,1.222,null,"µm","","","","","",false,"","methods","Sci. Eng. (2026) 48:583 observed that the average roughness values are concentrated within a narrower range of 0.573 μm to 1.222 μm, with the lowest value of 0.573 μm obtained at a cutting speed of 15 m/min and 60% amplitude."],["oa:W7168159216","Ti-6Al-4V","surface roughness",0.573,null,null,null,"µm","","","","","",false,"","abstract","Surface roughness values were improved to 0.957 μm for Al 7075 and 0.573 μm for Ti-6Al-4 V."],["oa:W7169006738","Ti-6Al-4V","roughness",12.6,9.5,15.7,null,"µm","","as-built","","","",false,"","abstract","Additionally, the results confirmed the higher sensitivity of the roughness to powder size, with the optimized values fluctuating between 9.5 µm and 15.7 µm."],["oa:W7169006738","Ti-6Al-4V","roughness",19.4,null,null,null,"µm","","","","","",false,"","results_discussion","As previously mentioned, roughness is more sensitive to PSD size, as evidenced by the average roughness values of 12.4 µm, 14 µm, and 19.4 µm for Powders A, B, and C, respectively."],["oa:W7169006738","Ti-6Al-4V","roughness",14.0,null,null,null,"µm","","","","","",false,"","results_discussion","As previously mentioned, roughness is more sensitive to PSD size, as evidenced by the average roughness values of 12.4 µm, 14 µm, and 19.4 µm for Powders A, B, and C, respectively."],["oa:W7169006738","Ti-6Al-4V","roughness",12.4,null,null,null,"µm","","","","","",false,"","results_discussion","As previously mentioned, roughness is more sensitive to PSD size, as evidenced by the average roughness values of 12.4 µm, 14 µm, and 19.4 µm for Powders A, B, and C, respectively."],["oa:W7169006738","Ti-6Al-4V","roughness",15.6,null,null,2.3,"µm","","","","","",true,"","results_discussion","This will increase to 11.7 ± 2.5 µm and 15.6 ± 2.3 µm for Powders B and C, respectively."],["oa:W7169006738","Ti-6Al-4V","roughness",11.7,null,null,2.5,"µm","","","","","",true,"","results_discussion","This will increase to 11.7 ± 2.5 µm and 15.6 ± 2.3 µm for Powders B and C, respectively."],["oa:W7169006738","Ti-6Al-4V","roughness",9.5,null,null,2.3,"µm","","","","","",true,"","results_discussion","The average optimized roughness for parts made with Powder A are predicted to be 9.5 ± 2.3 µm for 95% of the time."],["oa:W7169006738","Ti-6Al-4V","Sphericity ± Std. Dev.",0.95,null,null,0.0,"","","","","","",false,"unit_missing","table","A [15–53 µm]\t19.53 ± 0.14\t35.52 ± 0.18\t51.29 ± 0.08\t0.95 ± 0.00"],["oa:W7169006738","Ti-6Al-4V","Sphericity ± Std. Dev.",0.96,null,null,0.0,"","","","","","",false,"unit_missing","table","B [15–106 µm]\t25.51 ± 0.06\t47.58 ± 0.42\t87.21 ± 0.50\t0.96 ± 0.00"],["oa:W7169006738","Ti-6Al-4V","Roughness [µm]",9.5,null,null,2.34,"µm","","","","","",false,"","table","Optimum Response Value\t100\t99.99\t99.36\t40.99\t41\t40.98\t9.5\t11.72\t15.67"],["oa:W7169006738","Ti-6Al-4V","Roughness [µm]",11.72,null,null,2.52,"µm","","","","","",false,"","table","Optimum Response Value\t100\t99.99\t99.36\t40.99\t41\t40.98\t9.5\t11.72\t15.67"],["oa:W7169006738","Ti-6Al-4V","Roughness [µm]",15.67,null,null,2.27,"µm","","","","","",false,"","table","Optimum Response Value\t100\t99.99\t99.36\t40.99\t41\t40.98\t9.5\t11.72\t15.67"],["oa:W7169006738","Ti-6Al-4V","Sphericity ± Std. Dev.",0.95,null,null,0.0,"","","","","","",false,"unit_missing","table","C [45–106 µm]\t49.0 ± 0.16\t65.97 ± 0.78\t92.65 ± 1.29\t0.95 ± 0.00"],["oa:W7169701452","Ti-42Nb","Rz",1.1,null,null,null,"µm","","polished","","","",false,"","methods","In this study, the 10-point height roughness parameter, 𝑅𝑧, of the polished samples is relatively low, approximately 1.1 µm [270, 433], with no significant differences observed across the sample series."],["oa:W7169809436","EİATTi","Rt",1.38,1.38,1.38,null,"µm","","","","","",false,"","abstract",""],["oa:W7169809436","Ti-6Al-4V","yüzey oksit tabakası kalınlığı",7.5,5.0,10.0,null,"µm","","","","","",false,"unit_suspect","abstract",""],["oa:W7169809436","GYİTi","Rt",2.1,2.1,2.1,null,"µm","","","","","",false,"","abstract",""],["oa:W7169809436","EİATTi","Ra",0.21,0.21,0.21,null,"µm","","","","","",false,"","abstract",""],["oa:W7169809436","EİATTi","Rz",1.1,1.1,1.1,null,"µm","","","","","",false,"","abstract",""],["oa:W7169809436","EİITTi","Rz",2.0,2.0,2.0,null,"µm","","","","","",false,"","abstract",""],["oa:W7169809436","EİITTi","Rt",3.1,3.1,3.1,null,"µm","","","","","",false,"","abstract",""],["oa:W7169809436","GYİTi","Ra",0.37,0.37,0.37,null,"µm","","","","","",false,"","abstract",""],["oa:W7169809436","UHMWPE","Rt",45.0,41.0,49.0,null,"µm","","","","","",false,"","abstract",""],["oa:W7169809436","UHMWPE","Ra",5.25,5.0,5.5,null,"µm","","","","","",false,"","abstract",""],["oa:W7169809436","UHMWPE","Rz",30.0,29.0,31.0,null,"µm","","","","","",false,"","abstract",""],["oa:W7169809436","GYİTi","Rz",1.85,1.85,1.85,null,"µm","","","","","",false,"","abstract",""],["oa:W7169809436","EİITTi","Ra",0.35,0.35,0.35,null,"µm","","","","","",false,"","abstract",""],["oa:W7170041534","Ti-6Al-4V","Sa",10.0,null,null,1.0,"µm","","LB-PBF + laser polishing","","","",false,"","results_discussion","The laser-polished samples exhib ited Sa values of 24 ± 2 μm (EB-PBF + laser polishing) and 10 ± 1 μm (LB-PBF + laser polishing), both of which lie within the optimal range for osseointegration applications [43]."],["oa:W7170041534","Ti-6Al-4V","Sa",24.0,null,null,2.0,"µm","","EB-PBF + laser polishing","","","",false,"","results_discussion","The laser-polished samples exhib ited Sa values of 24 ± 2 μm (EB-PBF + laser polishing) and 10 ± 1 μm (LB-PBF + laser polishing), both of which lie within the optimal range for osseointegration applications [43]."],["oa:W7170041534","Ti-6Al-4V","surface roughness",9.0,null,null,null,"µm","","as-built LB-PBF","","","",false,"","abstract","Laser polishing reduced surface roughness by up to 38% for EB-PBF (from Sa ~ 40 to 25 µm) and 25% for LB-PBF (from Sa ~ 12 to 9 µm), while exhibiting a localised modification of the microstructure."],["oa:W7170041534","Ti-6Al-4V","surface roughness",25.0,null,null,null,"µm","","as-built EB-PBF","","","",false,"","abstract","Laser polishing reduced surface roughness by up to 38% for EB-PBF (from Sa ~ 40 to 25 µm) and 25% for LB-PBF (from Sa ~ 12 to 9 µm), while exhibiting a localised modification of the microstructure."],["oa:W7170435800","Ti-6Al-4V","surface roughness",36.4,null,null,null,"%","","as-built LDED","","","",false,"unit_mismatch","results_discussion","Fig. 3(b), compared to the untreated sample (U0), the surface roughness of samples is reduced by 13.9%, 29.8%, and 36.4% respectively when the UIT power of 400 W (U4), 600 W (U6) and 800 W (U8) is used."],["oa:W7170435800","Ti-6Al-4V","surface roughness",29.8,null,null,null,"%","","as-built LDED","","","",false,"unit_mismatch","results_discussion","Fig. 3(b), compared to the untreated sample (U0), the surface roughness of samples is reduced by 13.9%, 29.8%, and 36.4% respectively when the UIT power of 400 W (U4), 600 W (U6) and 800 W (U8) is used."],["oa:W7170435800","Ti-6Al-4V","surface roughness",13.9,null,null,null,"%","","as-built LDED","","","",false,"unit_mismatch","results_discussion","Fig. 3(b), compared to the untreated sample (U0), the surface roughness of samples is reduced by 13.9%, 29.8%, and 36.4% respectively when the UIT power of 400 W (U4), 600 W (U6) and 800 W (U8) is used."],["oa:W7170435800","Ti-6Al-4V","surface roughness",33.4,null,null,null,"%","","as-built LDED","","","",false,"unit_mismatch","results_discussion","However, when the UIT power is increased to 1000 W (U10), the surface roughness reduction decreases to 33.4%, which implies that excessive UIT power may induce surface damage and lead to a marginal increase in surface roughness."],["oa:W7171338074","Ti-6Al-4V","Ra",2.0,null,null,null,"µm","","","","","",false,"","results_discussion",""],["oa:W7171338074","Ti-6Al-4V","Ra",0.07,null,null,null,"µm","","mirror polished","","","",false,"","results_discussion",""],["oa:W7171338074","Ti-6Al-4V","Ra",13.1,null,null,1.1,"µm","","","","","",false,"","methods",""],["oa:W7171338074","Ti-6Al-4V","Rv",66.2,null,null,6.0,"µm","","","","","",false,"","methods",""],["oa:W7171338074","L-PBF Ti-6Al-4V","Ra",0.07,null,null,null,"µm","","mirror polished","","","",false,"","discussion",""],["oa:W7171338074","L-PBF Ti-6Al-4V","Ra",11.0,null,null,null,"µm","","as-built SLM","","","",false,"","discussion",""],["oa:W7171338074","Ti-6Al-4V","Rz",149.0,null,null,16.5,"µm","","","","","",false,"","methods",""],["oa:W7171338074","Ti-6Al-4V","Ra",6.0,null,null,null,"µm","","as-built SLM","","","",false,"","results_discussion",""],["oa:W7171338074","Ti-6Al-4V","arithmetic mean surface roughness (Ra)",13.0,10.0,14.0,null,"µm","","as-built SLM","","","",false,"","methods",""],["oa:W7171338074","L-PBF Ti-6Al-4V","Ra",6.0,null,null,null,"µm","","chemically polished","","","",false,"","discussion",""],["oa:W7171481650","Ti-6Al-4V","Ra",2.0,null,null,null,"µm","","","","","",false,"","results_discussion",""],["oa:W7171481650","L-PBF Ti-6Al-4V","Ra",11.0,null,null,null,"µm","","as-built SLM","","","",false,"","discussion",""],["oa:W7171481650","L-PBF Ti-6Al-4V","Ra",6.0,null,null,null,"µm","","chemically polished","","","",false,"","discussion",""],["oa:W7171481650","Ti-6Al-4V","Ra",6.0,null,null,null,"µm","","as-built SLM","","","",false,"","results_discussion",""],["oa:W7171481650","Ti-6Al-4V","Ra",0.07,null,null,null,
