Repository: akhtar07/tisci-explorer

# TiSci Explorer

A read-only, static explorer for **TiSci**, an autonomous research agent for titanium alloys. TiSci reads the
titanium-alloy literature, builds a knowledge graph and a table of measured values, proposes hypotheses where the
graph has gaps, and tests them with DFT (MACE / VASP) and the ICME-lite multiscale chain.

**Live site:** https://akhtar07.github.io/tisci-explorer/

The site has seven sections:

| Section | What it shows |
|---|---|
| Overview | Corpus → graph → facts → hypotheses → verdicts, with the snapshot's counts |
| Worked example | One full loop for W in α-Ti: graph path, hypothesis, novelty check, DFT test, verdict, follow-up, DAMASK |

File: data/facts/yield_strength.json (part 32 of 51)
"tensile residual stress",200.0,200.0,200.0,null,"MPa","","","","","",false,"","conclusions","The following conclusions were drawn from this study: • After removing the substrate plate, the oscillation path wall showed the lowest tensile residual stress (~100 MPa), and the parallel path wall showed the highest tensile residual stress (~200 MPa)."],["oa:W4210320473","Ti-6Al-4V","tensile residual stress",600.0,600.0,600.0,null,"MPa","","","","","",false,"","conclusions","Compressive residual stress was found in the mid-height of the wall for all cases. • For the interlayer peened (ILP) single bead walls, the wall with the substrate plate showed higher tensile residual stress (~600 MPa) at the intersection of the wall and the substrate compared to when the wall was removed from the substrate."],["oa:W4210320473","Ti-6Al-4V","compressive residual stress",200.0,200.0,200.0,null,"MPa","","","","","",false,"","conclusions","Compressive residual stress was found in the mid-height of the wall for all cases. • For the interlayer peened (ILP) single bead walls, the wall with the substrate plate showed higher tensile residual stress (~600 MPa) at the intersection of the wall and the substrate compared to when the wall was removed from the substrate."],["oa:W4210320473","Ti-6Al-4V","tensile residual stress",500.0,500.0,500.0,null,"MPa","","","","","",false,"","conclusions","The wall with substrate also showed higher compressive residual stress (over 200 MPa) at the wall top location. • In the unpeened condition, the single bead wall built with average interlayer temperature 110 ◦C resulted in much higher tensile residual stress (~500 MPa) at the wall-substrate intersection, and more compressive residual stress (over 200 MPa) at the wall mid-height, compared to the continuous built wall."],["oa:W4210320473","Ti-6Al-4V","compressive residual stress",200.0,200.0,200.0,null,"MPa","","","","","",false,"","conclusions","The wall with substrate also showed higher compressive residual stress (over 200 MPa) at the wall top location. • In the unpeened condition, the single bead wall built with average interlayer temperature 110 ◦C resulted in much higher tensile residual stress (~500 MPa) at the wall-substrate intersection, and more compressive residual stress (over 200 MPa) at the wall mid-height, compared to the continuous built wall."],["oa:W4210320473","Ti-6Al-4V","tensile residual stress",30.0,15.0,45.0,null,"MPa","","","","","",false,"out_of_range","conclusions","Away from the notch root, residual stress was very low. • The C(T) coupons built by the oscillation method showed the lowest tensile residual stress at the notch root, ~15 to 45 MPa, while the single bead samples showed the highest tensile residual stress at the notch root, ~45 to 110 MPa."],["oa:W4210320473","Ti-6Al-4V","tensile residual stress",77.5,45.0,110.0,null,"MPa","","","","","",false,"","conclusions","Away from the notch root, residual stress was very low. • The C(T) coupons built by the oscillation method showed the lowest tensile residual stress at the notch root, ~15 to 45 MPa, while the single bead samples showed the highest tensile residual stress at the notch root, ~45 to 110 MPa."],["oa:W4210441057","TNT5Zr-0.2 O","UTS",682.0,null,null,75.0,"MPa","","","","","",false,"","conclusions","However, TNT5Zr-0.2 O alloy breaks at the initial linear elastic region (682 ± 75 MPa) without yielding phenomenon."],["oa:W4211089576","","yield strength (YS)",442.5,385.0,500.0,null,"MPa","room temperature","","","tensile test","",false,"","part 0","For the specimens taken from the interior, the yield strength (YS) was in the range of 385 to 500 MPa and ultimate tensile strength (UTS) varied from 470 to 580 MPa."],["oa:W4211089576","","yield strength",437.5,385.0,490.0,null,"MPa","","","","","",false,"","part 1","With 0.04% C and 0.4% O contents, the sintered Ti shows an average of 6% elongation with yield strength of 385 to 490 MPa."],["oa:W4211089576","","yield stresses",1195.0,null,null,null,"MPa","room temperature","","","tensile test","0.001 s−1",false,"","part 7","The yield stresses of the materials are 1195, 1232, and 1224 MPa, respectively."],["oa:W4211089576","","yield stresses",1232.0,null,null,null,"MPa","room temperature","","","tensile test","0.001 s−1",false,"","part 7","The yield stresses of the materials are 1195, 1232, and 1224 MPa, respectively."],["oa:W4211089576","","yield stresses",1224.0,null,null,null,"MPa","room temperature","","","tensile test","0.001 s−1",false,"","part 7","The yield stresses of the materials are 1195, 1232, and 1224 MPa, respectively."],["oa:W4211089576","C1","YS",852.0,null,null,null,"MPa","room temperature","","","tensile test","",false,"","part 7","Alloy YS, MPa UTS, MPa El, % RA, % C1 852 853 29.0 73 852 854 27.5 76 C2 888 891 23.5 62 893 896 24.0 61 The differences in the tensile properties of the alloys are largely due to their microstructures."],["oa:W4211089576","C2","YS",888.0,null,null,null,"MPa","room temperature","","","tensile test","",false,"","part 7","Alloy YS, MPa UTS, MPa El, % RA, % C1 852 853 29.0 73 852 854 27.5 76 C2 888 891 23.5 62 893 896 24.0 61 The differences in the tensile properties of the alloys are largely due to their microstructures."],["oa:W4211089576","C2","YS",40.0,null,null,null,"MPa","","","","","",false,"out_of_range","part 7","Based on these data, it can be seen that the yield strength (YS) and ultimate tensile strength (UTS) of alloy C2 are about 40 MPa higher than those of C1, respectively."],["oa:W4211089576","CP-Ti Grade 2","yield strength",373.42,null,null,null,"MPa","","","","","",true,"","part 8","Thus, a power law can be used to describe the relationship between prestrain and yield strength, expressed as follow: σ = 68.08εpre0.43 + 305.34 (3) It is shown that the curve of the Equation (3) is consistent with the original data point, and the correlation coefﬁcient R is 0.999."],["oa:W4211089576","CP-Ti Grade 2","yield strength",305.34,null,null,null,"MPa","","","","","",true,"","part 8","As prestrain increases up to 10%, ultimate tensile strength increases rapidly and yield strength is close to tensile strength."],["oa:W4211089576","CP-Ti Grade 2","yield strength",305.34,null,null,null,"MPa","","annealed at 500 °C for 40 min","","","",false,"","part 8","The results show that when prestrained specimens are heated at 500 ◦C, the yield and tensile strength no longer decrease as holding time up to 40 min."],["oa:W4211089576","CP-Ti Grade 2","yield strength",305.34,null,null,null,"MPa","","annealed at 600 °C for 30 min","","","",false,"","part 8","At the same time, after heat treatment at 600 ◦C and 30 min holding time, yield and tensile strength of prestrained specimens are equal to those of the as-received material."],["oa:W4211089576","","yield strength",1720.0,null,null,null,"MPa","","","","","",false,"","part 9","The mechanical properties of the rivets used in present paper were as follows: Young’s modulus 206 GPa, Poisson’s ratio 0.3, yield strength 1720 MPa, compressive strength 1595.6 MPa, and Rockwell hardness 44 HRC."],["oa:W4213034694","","yield stress",1187.0,null,null,66.0,"MPa","","longitudinal","","","",false,"","results","On the other side, longitudinal samples reported the highest yield stress with 1187 ± 66 MPa and the lowest failure strain with 0.1 2 ± 0.005."],["oa:W4213034694","","yield stress",498.0,null,null,20.0,"MPa","","shear","","","",false,"","results","Shear samples display 498 ± 20 MPa, 710 ± 24 MPa, 79 ± 4 MPa, 17% ± 3% for their yield stress, strength, toughness, and failure strain, respectively."],["oa:W4213034694","","stress",1100.0,1100.0,1100.0,null,"MPa","","","","","",false,"","discussion","In the longitudinal samples, stress increases linearly to about 1100 MPa and then drops slightly due to the formation of two longitudinal cracks, presented in ."],["oa:W4213051191","Ti-6Al-4V","yield stress",847.0,842.0,852.0,5.0,"MPa","room temperature","","","tensile test","",false,"","results","The yield stress and ultimate tensile strength values were 847 ± 5 MPa and 901 ± 9 MPa, respectively, for 0∘ orientation production, and 989 ± 12 MPa and 1040 ± 12 MPa, respectively, for 90∘ orientation builds for the 0.8 mm thickness specimens."],["oa:W4213051191","Ti-6Al-4V","yield stress",989.0,977.0,1001.0,12.0,"MPa","room temperature","","","tensile test","",false,"","results","The yield stress and ultimate tensile strength values were 847 ± 5 MPa and 901 ± 9 MPa, respectively, for 0∘ orientation production, and 989 ± 12 MPa and 1040 ± 12 MPa, respectively, for 90∘ orientation builds for the 0.8 mm thickness specimens."],["oa:W4213051191","Ti-6Al-4V","yield stress",855.0,852.0,858.0,3.0,"MPa","room temperature","","","tensile test","",false,"","results","For the 1.6 mm thick specimens, the yield stress and ultimate strength values can be listed as 855 ± 3 MPa and 903 ± 1 MPa for 0∘ orientation production, and 934 ± 11 MPa and 1005 ± 3 MPa for 90∘ production."],["oa:W4213051191","Ti-6Al-4V","yield stress",934.0,923.0,945.0,11.0,"MPa","room temperature","","","tensile test","",false,"","results","For the 1.6 mm thick specimens, the yield stress and ultimate strength values can be listed as 855 ± 3 MPa and 903 ± 1 MPa for 0∘ orientation production, and 934 ± 11 MPa and 1005 ± 3 MPa for 90∘ production."],["oa:W4213051191","Ti-6Al-4V","Yield Stress (MPa)",847.0,null,null,5.0,"MPa","room temperature","","","tensile test","",false,"","table","0.8 mm 0∘\t110 ± 10\t847 ± 5\t901 ± 9\t2.42 ± 0.21"],["oa:W4213051191","Ti-6Al-4V","Yield Stress (MPa)",989.0,null,null,12.0,"MPa","room temperature","","","tensile test","",false,"","table","0.8 mm 90∘\t109 ± 7\t989 ± 12\t1040 ± 12\t1.99 ± 0.07"],["oa:W4213051191","Ti-6Al-4V","Yield Stress (MPa)",855.0,null,null,3.0,"MPa","room temperature","","","tensile test","",false,"","table","1.6 mm 0∘\t110 ± 8\t855 ± 3\t903 ± 1\t4.93 ± 0.41"],["oa:W4213051191","Ti-6Al-4V","Yield Stress (MPa)",934.0,null,null,11.0,"MPa","room temperature","","","tensile test","",false,"","table","1.6 mm 90∘\t112 ± 8\t934 ± 11\t1005 ± 3\t4.50 ± 0.19"],["oa:W4213088234","Ti-6.5Al-3.5Mo-1.5Zr-0.3Si","yield strength",900.0,null,null,null,"MPa","","annealed","α and β phases","","",false,"","methods","C O M M U N I C A T I O N S C O M M U N I C A T I O N S 17 K O M U N I K Á C I E / C O M M U N I C A T I O N S 3 / 2 0 0 0 G Podmienky experimentov: vc \u0002 25 m/s, vw \u0002 4 m/min, brúsny kotúč A99 60LVS, obrábané materiály boli titánová zliatina VT 9 (tepelná difuzivita 2,87*10\u000e6 m2/s, medza pevnosti Rm \u0002 900 MPa, žíhaná) a kalená ložisková oceľ 14 209.4 (tepelná difuzivita 12,4*10\u000e6 m2/s). Štruktúra zliatiny VT9 je tvorená \u0014 a \u0015 fázou."],["oa:W4213088234","Ti-6.5Al-3.5Mo-1.5Zr-0.3Si","yield strength",900.0,null,null,null,"MPa","","annealed","α and β phases","","",false,"","methods","Vplyv hĺbky rezu na túto teplotu je zobra- The experimental conditions: vc \u000225 m/s, vw \u00024 m/min, grinding wheel A99 60LVS, machined materials titanium alloy VT 9 (thermal diffusivity 2.87*10\u000e6 m2/s, yield strength Rm \u0002 900 MPa, after annealing) and hardened roll bearing steel 14 209.4 (thermal diffusivity 12.4*10\u000e6 m2/s)."],["oa:W4213122252","TiB2-Ti2AlC/TiAl","σy",781.0,781.0,781.0,25.0,"MPa","","","","uniaxial compression test","1 × 10−4·s−1",false,"","part 1","Ceramic Content Measureddensity (g/cm3) σy (MPa) σucs (MPa) εf (%) Hc TiAl 3.72 ± 0.03 465 ± 41 1415 ± 20 17.3 ± 0.0 2.07 ± 0.31 2 vol. % 3.74 ± 0.02 625 ± 24 1487 ± 32 16.8 ± 0.3 1.39 ± 0.15 4 vol. % 3.80 ± 0.02 711 ± 25 1562 ± 10 17.7 ± 0.3 1.20 ± 0.07 6 vol. % 3.82 ± 0.02 781 ± 25 1649 ± 12 16.6 ± 0.2 1.11 ± 0.05 8 vol. % 3.88 ± 0.05 865 ± 29 1695 ± 5 14.9 ± 0.9 0.96 ± 0.06"],["oa:W4213122252","TiB2-Ti2AlC/TiAl","σy",771.0,771.0,771.0,23.0,"MPa","","","","uniaxial compression test","1 × 10−4·s−1",false,"","part 1","System Ceramic Content σy (MPa) σucs (MPa) εf (%) Hc Ti-Al-B4C 6 vol. % 781 ± 25 1649 ± 12 16.6 ± 0.2 1.11 ± 0.05 Ti-Al-B-C 6 vol. % 771 ± 23 1677 ± 1 15.8 ± 0.3 1.18 ± 0.06 17"],["oa:W4213443114","Ti-6Al-4V","higher strength",0.0,null,null,null,"","","","widmannstatten","","",false,"unit_missing","conclusions","The α→β phase transformation occurs below the β transus temperature, which is attributed to the local Joule heat effect and the scattering of drift electrons during EAMC. - (4)Due to the low β phase content and narrow interlamellar spacing of α lamellae grains, specimens with widmannstatten microstructure exhibit higher strength, smaller hardening rate and more easy flow localization compared with basket-weave microstructures."],["oa:W4213443114","Ti-6Al-4V","higher strength",0.0,null,null,null,"","","","basket-weave","","",false,"unit_missing","conclusions","The α→β phase transformation occurs below the β transus temperature, which is attributed to the local Joule heat effect and the scattering of drift electrons during EAMC. - (4)Due to the low β phase content and narrow interlamellar spacing of α lamellae grains, specimens with widmannstatten microstructure exhibit higher strength, smaller hardening rate and more easy flow localization compared with basket-weave microstructures."],["oa:W4214548287","Ti-6Al-4V","compressive yield strength",300.0,null,null,null,"MPa","","3D-printed","","","",false,"","discussion","The outcomes from the compressive yield strength (300 MPa) and elastic modulus (5.19 GPa) showed that the 3D-printed Ti6Al4V scaffolds combined good mechanical properties and the biofuction of promoting bone growth by reducing stress shielding."],["oa:W4214612971","Ti-6Al-4V","YS",920.0,null,null,null,"MPa","room temperature","forged","","tensile test","1 mm/min",false,"","methods","Tensile tests were realized on a Shimadzu Autograph AG-100 KN Xplus universal testing machine at a constant strain deformation of 1 mm/min."],["oa:W4214612971","Ti-6Al-4V","YS",880.0,null,null,null,"MPa","room temperature","EBMed","","tensile test","1 mm/min",false,"","methods","Tensile tests were realized on a Shimadzu Autograph AG-100 KN Xplus universal testing machine at a constant strain deformation of 1 mm/min."],["oa:W4214612971","Ti-6Al-4V","YS",8.8,null,null,null,"%","","EBMed","","","",false,"unit_mismatch","results_discussion","By comparing both conditions, the EBMed condition has ∼8.8% and 7.2% higher YS and UTS values, respectively."],["oa:W4214612971","Ti-6Al-4V","YS",760.0,760.0,860.0,null,"MPa","","","","","",false,"","results_discussion","The Ti-6Al-4V alloys have shown values of YS from about 760 to 860 MPa in the β-type and of about 1030 MPa in the α-type [54]."],["oa:W4214612971","Ti-6Al-4V","YS",1030.0,1030.0,1030.0,null,"MPa","","","","","",false,"","results_discussion","The Ti-6Al-4V alloys have shown values of YS from about 760 to 860 MPa in the β-type and of about 1030 MPa in the α-type [54]."],["oa:W4214841897","PM titanium","Yield strength(MPa)",360.0,null,null,null,"MPa","","","","","",false,"","table","PM titanium\t4.11\t79\t455\t360\t395\t6.35"],["oa:W4214841897","PM titanium","Compressiveyield strength (MPa)",395.0,null,null,null,"MPa","","","","","",false,"","table","PM titanium\t4.11\t79\t455\t360\t395\t6.35"],["oa:W4214841897","AM titanium","Yield strength(MPa)",447.0,null,null,null,"MPa","","","","","",false,"","table","AM titanium\t4.46\t97\t551\t447\t588\t0.25"],["oa:W4214841897","AM titanium","Compressiveyield strength (MPa)",588.0,null,null,null,"MPa","","","","","",false,"","table","AM titanium\t4.46\t97\t551\t447\t588\t0.25"],["oa:W4214841897","Wrought titanium","Yield strength(MPa)",827.0,null,null,null,"MPa","","","","","",false,"","table","Wrought titanium\t4.43\t109\t950\t827\t970\t"],["oa:W4214841897","Wrought titanium","Compressiveyield strength (MPa)",970.0,null,null,null,"MPa","","","","","",false,"","table","Wrought titanium\t4.43\t109\t950\t827\t970\t"],["oa:W4220691395","","yield strength",2.0,null,null,null,"%","","","","","",false,"unit_mismatch","abstract",""],["oa:W4220759241","CP-Ti Grade 2","YS",1050.0,null,null,null,"MPa","","","","","",false,"","methods","As a result of the combination of both processes, rods with a diameter of ø6 mm were obtained, with UTS=1130 MPa and YS= 1050 MPA [23]."],["oa:W4220759241","CP-Ti Grade 2","YS",810.0,null,null,null,"MPa","","after HE","","","",false,"","methods","At this deformation stage UTS = 920 MPa and YS = 810 MPA were obtained, i.e. 190% and 230%, respectively, more than in the initial material."],["oa:W4220759241","CP-Ti Grade 2","YS",810.0,null,null,null,"MPa","","after HE","","","",false,"","methods","The UTS and YS values for grade 2 Ti after HE were higher by 7% and 3% respectively, Fig. 6."],["oa:W4220759241","CP-Ti Grade 2","YS",810.0,null,null,null,"MPa","","cumulative HE process, ɛ = 2.28","","","",false,"","conclusions","At this deformation stage UTS = 920 MPa and YS = 810 MPA were obtained, i.e. 190% and 230%, respectively, more than in the initial material."],["oa:W4220827503","Ti-6Al-4V","yield strength",758.0,null,null,null,"MPa","","","","","",false,"","methods","Titanium alloy pipes and steel pipes with 758 MPa and 931 MPa yield strengths were selected to calculate their collapse strengths."],["oa:W4220827503","steel","yield strength",931.0,null,null,null,"MPa","","","","","",false,"","methods","Titanium alloy pipes and steel pipes with 758 MPa and 931 MPa yield strengths were selected to calculate their collapse strengths."],["oa:W4220889408","Ti-6Al-4V","A",971.63,null,null,null,"MPa","room temperature","","","tensile test","0.02% offset",false,"","results","A line drawn parallel to the linear or elastic region of the curve at an offset of 0.02% strain and the value of A is found to be 971.63 MPa."],["oa:W4221005081","AlSi10Mg","YS",240.0,240.0,240.0,null,"MPa","room temperature","as-built","","tensile test","",false,"","conclusions","Mechanical Properties of AlSi10Mg - 6.Due to the strengthening phenomena conferred by this microstructure, the mechanical behavior is strongly anisotropic, exhibiting high tensile strength (UTS > ~400 MPa, YS > ~240 MPa) and low elongation (A < ~9%). - 7.The post-HT tensile strength generally decreases while the ductility increases with increasing heat treatment temperatures."],["oa:W4221005081","AlSi10Mg","YS",200.0,200.0,200.0,null,"MPa","room temperature","as-built","","tensile test","",false,"","conclusions","By increasing the DA temperatures above 255 °C, initiation of Si-eutectic network destruction induces a decrease in the tensile strength (UTS = ~340 MPa, YS = ~200 MPa) but also an increase in elongation with values higher than 10%."],["oa:W4221005081","AlSi10Mg","YS",230.0,180.0,280.0,null,"MPa","room temperature","T6 + AA","","tensile test","",false,"","conclusions","Firstly, the subsequent AA to complete the T6 heat treatment recovers the tensile strength due to precipitation of the ε-Mg2Si (UTS = 230–330 MPa, YS = 180–280 MPa)."],["oa:W4221005081","Ti-6Al-4V","YS",950.0,950.0,950.0,null,"MPa","room temperature","as-built","ultrafine α + β","tensile test","",false,"","conclusions","Mechanical Properties of Ti6Al4V - 13.The UTS, YS (higher than 1.1 GPa and 950 MPa, respectively) and elongation (A < 9%) do not exhibit great differences between as-built samples formed by α′ martensite or ultrafine α + β microstructure. - 14.The SR and ANN heat treatments performed in low-SSTR, which are not affected by the different cooling rate (WQ, AC, FC), induce slight coarsening effects that reflect on the tensile strength: UTS > 1 GPa, YS > 900 MPa and A < 10%."],["oa:W4221019682","Ti-6Al-4V","proof strength",869.0,null,null,null,"MPa","","","","","",false,"","methods","The material batch of Ti6Al4V in [21] has a proof strength of 𝑅𝑝0,2% = 869 MPa and a tensile strength of 𝑅𝑚= 952 MPa."],["oa:W4221019682","Ti-6Al-4V","JC constant A",852.1,null,null,null,"MPa","","","","","",false,"","methods","Material properties of Ti6Al4V used in the virtual experiments Parameter Symbol Value Unit Data Source Young’s modulus E 110 GPa [30] Poisson ratio ν 0.35 - [30] Density ρ 4430 kg/m³ [30] Specific heat cp 526 J/kgK [30] Thermal conductivity λ 6.8 W/mK [30] Friction coefficient µ 0.35 - [29] Taylor-Quinney coefficient η 90% - [31] JC constant A 852.1 MPa [21] JC constant B 338.9 MPa [21] JC constant C 0.02754 - [21] JC constant m 0.5961 - [21] JC constant n 0.148 - [21] JC constant 𝜀̇𝑝𝑙 0 1.0 1/s"],["oa:W4221019682","Ti-6Al-4V","proof strength",920.0,null,null,null,"MPa","","","","","",false,"","methods","The material batch of Ti6Al4V in the experiments of Wyen [29] has a proof strength of 𝑅𝑝0,2% = 920 MPa and a tensile strength of 𝑅𝑚= 965 MPa, which indicates a higher strength than the batch of [21]."],["oa:W4221027871","CP-Ti Grade 2","Yield Strength/MPa",404.0,null,null,null,"MPa","","","","","",false,"","table","107.043\t404\t496"],["oa:W4221151954","CP-Ti Grade 2","yield stress",572.0,null,null,null,"MPa","room temperature","annealed at 623 K for 6 h","","","",false,"","abstract",""],["oa:W4221151954","CP-Ti Grade 2","yield stress",558.0,null,null,null,"MPa","room temperature","annealed at 623 K for 6 h","","","",false,"","abstract",""],["oa:W4221151954","δ-hydrides","yield stress",900.0,null,null,null,"MPa","","","","","",false,"","abstract",""],["oa:W4221151954","CP-Ti Grade 2","yielding point",500.0,null,null,null,"MPa","","","","","",false,"","abstract",""],["oa:W4223434403","CP-Ti Grade 1","critical stress",0.0,null,null,null,"","","","","","",false,"unit_missing","abstract",""],["oa:W4223434403","CP-Ti Grade 4","critical stress",0.0,null,null,null,"","","","","","",false,"unit_missing","abstract",""],["oa:W4223658430","","minimum residual stresses",-800.0,null,null,null,"MPa","","","","","",false,"out_of_range","results_discussion","No maximum of residual stresses at the depth of about 300 µm was found, in contrast, a minimum (−800 MPa) was discovered."],["oa:W4223658430","","out-of-plane residual stresses σz",250.0,100.0,400.0,null,"MPa","","","","","",false,"","results_discussion","Out-of-plane residual stresses σz are nill at the shallowest depth and then raise with the distance from the surface to the values in the range of 100…400 MPa with no distinct tendency."],["oa:W4223658430","","compressive residual stresses",-500.0,-800.0,-200.0,null,"MPa","","","","","",false,"out_of_range","results_discussion","In general, Face II shows relatively strong (−800…−200 MPa) compressive residual stresses at the distances 40…500 µm from the surface."],["oa:W4223658430","","tensile stresses",300.0,null,null,null,"MPa","","","","FIB core-ring method","",false,"","results_discussion","FIB core-ring method, nevertheless, detects significant (+300 MPa) tensile stresses in the subsurface layer at the depth of 40 µm."],["oa:W4223658430","","compressive residual stresses",-500.0,null,null,null,"MPa","","","","","",false,"out_of_range","conclusions","Both methods returned high values of compressive residual stresses of about −500 MPa. - (3)It was found that the FIB core-ring method is a favorable method of residual stress evaluation when fine details (as well as thin and slim samples or small cross-sections) of residual stress spatial distribution or depth profiles are wanted to be characterized."],["oa:W4223658430","","σz stress",-400.0,null,null,null,"MPa","","","","","",false,"out_of_range","results_discussion","Subsurface σz stress profile (out-of-plane stresses, perpendicular to shot peened surface) is asymmetrical to the σy stress profile—modest tensile stresses at shallow depth, minimum stresses at the depth of about 300 µm from the surface (about −400 MPa), and stabilization at near-zero stress values at the depth of about 400 µm from the surface."],["oa:W4224862109","Ti-6Al-4V","yield strength",200.0,null,null,null,"MPa","","","","","",false,"","results_discussion","Therefore, Lattice 1 was the best design, as it combined the highest yield strength (of 200 MPa), which fairly exceeded that of human bones, and an acceptable Young’s modulus (of 13.4 GPa)."],["oa:W4224862109","Ti-6Al-4V","yield strength",200.0,null,null,null,"MPa","","as-built SLM","","","",false,"","conclusions","- Implementation of the lattice design significantly decreased the implant weight by up to 44% compared to a fully solid implant. - The FEA results suggested Young’s moduli for the examined lattice structures of between 2 and 13 GPa, which was comparable to that of human bones. - The experimental results showed that an LPBF-fabricated Ti-6Al-4V lattice structure with a 5 mm strut length, 1 mm strut diameter, and 100% lattice in the design space had a yield strength of 200 MPa, an elastic modulus"],["oa:W4224862109","Ti-6Al-4V","compressive yield strength",200.0,null,null,null,"MPa","","as-built LPBF","","","",false,"","results_discussion","The fabricated lattice’s compressive yield strength and elastic modulus were found to be 200 MPa and 11.8 GPa, respectively."],["oa:W4225013626","Ti-6Al-4V","Calculated Value (MPa)",193.69,null,null,null,"MPa","","","","","",true,"","table","0\t193.69\t191.30\t1.24"],["oa:W4225013626","Ti-6Al-4V","Experimental Value (MPa)",370.21,null,null,null,"MPa","","","","","",false,"","table","12\t365.50\t370.21\t1.27"],["oa:W4225518160","TC18","Yield strength",1162.0,null,null,null,"MPa","room temperature","","","","",false,"","methods","Table 1 Mechanical properties of TC18 titanium alloy at room temperature Tensile strength /MPa Yield strength /MPa Elongation /% Percentage reduction of area /% 1220 1162 17.4 48.4"],["oa:W4225726253","Ti-5Al-5Mo-5V-3Cr","strength",1425.0,1425.0,1425.0,null,"MPa","","HT-600°C/4h/AC","fine α precipitates","","",false,"","results_discussion","The tensile properties attained from material exposed to prolonged aging at 600 ºC for 4h (HT-600 ºC/4 h/AC) have shown very high strengths but no ductility (ﬁnal break is in the linear elastic region)."],["oa:W4225726253","Ti-5Al-5Mo-5V-3Cr","YS",1390.0,1370.0,1410.0,20.0,"MPa","","HT-600°C/4h+700°C/0.5h/AC","","","",false,"","results_discussion","The double-aging heat treatment (HT-600 ºC/4 h+700 ºC/0.5 h/AC) is the most effective treatment as it signiﬁcantly improves YS (1390 ± 20 MPa), UTS (1425 ± 12 MPa), ductility (2.47 ± 0.07%) as well as bending strength Fig. 6."],["oa:W4226168212","Ti-5.8Al-4Sn-3.5Zr-0.7Nb-0.5Mo-0.35Si-0.06C","0.2% PS",927.0,null,null,3.0,"MPa","","1015 °C 2 h + oil quenching + 700 °C 2h","bimodal","","",false,"","methods","Designation Heat treatment Primary alphaVol% Secondary alphaVol% Young’s modulus(GPa) 0.2% PS(MPa) HT1015 1015 °C 2 h + oil quenching + 700 °C 2h 23 ± 2 77 ± 2 114 ± 2 927 ± 3 provided by TIMET UK Ltd."],["oa:W4226330165","Ti-6Al-4V","yield strength",0.0,null,null,null,"","","LTHP","","","",false,"unit_missing","results_discussion","As expected from the microstructure the yield strength of the LTHP-Ti64 was significantly higher than for the HTLPmaterial (see Table 2)."],["oa:W4226330165","Ti-6Al-4V","Y0.02",1298.0,null,null,12.0,"MPa","room temperature","LTHP","","compressive test","1 s−1",false,"","results_discussion","Table 3 The technical proof stress (Y0.02) under compressive loading (The values in the brackets correspond to the standard deviation) LTHP HTLṖ 𝜀 in s−1 Y0.02 [MPa] Y0.02 [MPa] 0.001 1184 (± 8) 1101 (± 10) 1 1298 (± 12) 1219 (± 3) 100 1417 (± 18) 1342 (± 19) 2000 1580 (± 26) 1485 (± 26) Fig. 6 Flow stress for different true plastic strain values as a function of nominal strain rate for a tensile and b compressive test."],["oa:W4226330165","Ti-6Al-4V","Y0.02",1000.0,null,null,null,"MPa","room temperature","","","tensile test","800–1000 s−1",false,"","results_discussion","(The data for SLM-AlSi10Mg were taken from [14], lines are guidance for the eyes) Fig. 8 Tensile behavior under high strain rate conditions (≈ 800–1000 s−1) for room temperature (black solid lines) and elevated temperature (600 °C, red solid lines)."],["oa:W4226330165","Ti-6Al-4V","Y0.02",1485.0,null,null,26.0,"MPa","room temperature","HTLP","","compressive test","2000 s−1",false,"","results_discussion","Table 3 The technical proof stress (Y0.02) under compressive loading (The values in the brackets correspond to the standard deviation) LTHP HTLṖ 𝜀 in s−1 Y0.02 [MPa] Y0.02 [MPa] 0.001 1184 (± 8) 1101 (± 10) 1 1298 (± 12) 1219 (± 3) 100 1417 (± 18) 1342 (± 19) 2000 1580 (± 26) 1485 (± 26) Fig. 6 Flow stress for different true plastic strain values as a function of nominal strain rate for a tensile and b compressive test."],["oa:W4226330165","Ti-6Al-4V","Y0.02",1342.0,null,null,19.0,"MPa","room temperature","HTLP","","compressive test","100 s−1",false,"","results_discussion","Table 3 The technical proof stress (Y0.02) under compressive loading (The values in the brackets correspond to the standard deviation) LTHP HTLṖ 𝜀 in s−1 Y0.02 [MPa] Y0.02 [MPa] 0.001 1184 (± 8) 1101 (± 10) 1 1298 (± 12) 1219 (± 3) 100 1417 (± 18) 1342 (± 19) 2000 1580 (± 26) 1485 (± 26) Fig. 6 Flow stress for different true plastic strain values as a function of nominal strain rate for a tensile and b compressive test."],["oa:W4226330165","Ti-6Al-4V","Y0.02",1219.0,null,null,3.0,"MPa","room temperature","HTLP","","compressive test","1 s−1",false,"","results_discussion","Table 3 The technical proof stress (Y0.02) under compressive loading (The values in the brackets correspond to the standard deviation) LTHP HTLṖ 𝜀 in s−1 Y0.02 [MPa] Y0.02 [MPa] 0.001 1184 (± 8) 1101 (± 10) 1 1298 (± 12) 1219 (± 3) 100 1417 (± 18) 1342 (± 19) 2000 1580 (± 26) 1485 (± 26) Fig. 6 Flow stress for different true plastic strain values as a function of nominal strain rate for a tensile and b compressive test."],["oa:W4226330165","Ti-6Al-4V","Y0.02",800.0,null,null,null,"MPa","600 °C","","","tensile test","800–1000 s−1",false,"","results_discussion","(The data for SLM-AlSi10Mg were taken from [14], lines are guidance for the eyes) Fig. 8 Tensile behavior under high strain rate conditions (≈ 800–1000 s−1) for room temperature (black solid lines) and elevated temperature (600 °C, red solid lines)."],["oa:W4226330165","Ti-6Al-4V","Y0.02",1417.0,null,null,18.0,"MPa","room temperature","LTHP","","compressive test","100 s−1",false,"","results_discussion","Table 3 The technical proof stress (Y0.02) under compressive loading (The values in the brackets correspond to the standard deviation) LTHP HTLṖ 𝜀 in s−1 Y0.02 [MPa] Y0.02 [MPa] 0.001 1184 (± 8) 1101 (± 10) 1 1298 (± 12) 1219 (± 3) 100 1417 (± 18) 1342 (± 19) 2000 1580 (± 26) 1485 (± 26) Fig. 6 Flow stress for different true plastic strain values as a function of nominal strain rate for a tensile and b compressive test."],["oa:W4226330165","Ti-6Al-4V","Y0.02",1101.0,null,null,10.0,"MPa","room temperature","HTLP","","compressive test","0.001 s−1",false,"","results_discussion","Table 3 The technical proof stress (Y0.02) under compressive loading (The values in the brackets correspond to the standard deviation) LTHP HTLṖ 𝜀 in s−1 Y0.02 [MPa] Y0.02 [MPa] 0.001 1184 (± 8) 1101 (± 10) 1 1298 (± 12) 1219 (± 3) 100 1417 (± 18) 1342 (± 19) 2000 1580 (± 26) 1485 (± 26) Fig. 6 Flow stress for different true plastic strain values as a function of nominal strain rate for a tensile and b compressive test."],["oa:W4226330165","Ti-6Al-4V","yield strength",0.0,null,null,null,"","","HTLP","","","",false,"unit_missing","results_discussion","As expected from the microstructure the yield strength of the LTHP-Ti64 was significantly higher than for the HTLPmaterial (see Table 2)."],["oa:W4226330165","Ti-6Al-4V","Y0.02",1580.0,null,null,26.0,"MPa","room temperature","LTHP","","compressive test","2000 s−1",false,"","results_discussion","Table 3 The technical proof stress (Y0.02) under compressive loading (The values in the brackets correspond to the standard deviation) LTHP HTLṖ 𝜀 in s−1 Y0.02 [MPa] Y0.02 [MPa] 0.001 1184 (± 8) 1101 (± 10) 1 1298 (± 12) 1219 (± 3) 100 1417 (± 18) 1342 (± 19) 2000 1580 (± 26) 1485 (± 26) Fig. 6 Flow stress for different true plastic strain values as a function of nominal strain rate for a tensile and b compressive test."],["oa:W4226330165","Ti-6Al-4V","Y0.02",1184.0,null,null,8.0,"MPa","room temperature","LTHP","","compressive test","0.001 s−1",false,"","results_discussion","Table 3 The technical proof stress (Y0.02) under compressive loading (The values in the brackets correspond to the standard deviation) LTHP HTLṖ 𝜀 in s−1 Y0.02 [MPa] Y0.02 [MPa] 0.001 1184 (± 8) 1101 (± 10) 1 1298 (± 12) 1219 (± 3) 100 1417 (± 18) 1342 (± 19) 2000 1580 (± 26) 1485 (± 26) Fig. 6 Flow stress for different true plastic strain values as a function of nominal strain rate for a tensile and b compressive test."],["oa:W4226508434","Ti-10V-2Fe-3Al","Yield strength",1200.0,null,null,null,"MPa","","","","","",false,"","methods","Table 4 Physical properties of TB6 titanium alloy Density Melting point Thermal conductivity Elastic modulus Yield strength Tensile strength 4.62 g/cm3 1636–1664 ℃ 8.47–15.2 W/m·K 104 GPa 1200 MPa 100 GPa"],["oa:W4229376760","Ti-6Al-4V","residual stress",458.0,null,null,null,"MPa","","underwater welding","","","",false,"","results","In the longitudinal direction of the weld, the residual stress distribution appears as a larger tensile stress at the center of the weld, reaching 458 MPa."],["oa:W4229376760","Ti-6Al-4V","residual tensile stress",458.0,458.0,458.0,null,"MPa","room temperature","","","","",false,"","abstract","There is a large tensile stress along the welding direction at the weld, reaching 458 MPa."],["oa:W4233250266","Ti-6Al-2Sn-4Zr-2Mo","Yield Strength (0.2% offset)",827.0,null,null,null,"MPa","room temperature","annealed","","tensile test","",false,"","methods",""],["oa:W4235292795","Ti-6Al-4V","yield strength (YS)",0.0,null,null,null,"","","","","","",false,"unit_missing","results","Figure 11 shows the results regarding ultimate tensile strength (UTS), yield strength (YS), the elongation at break and the elastic modulus with the respective boxplots."],["oa:W4235292795","Ti-6Al-4V","Mean yield strength",596.77,null,null,23.78,"MPa","room temperature","","","tensile test","",false,"","discussion","Table 7 Summary of study results for mechanical properties Core Type Core porosity Mean elastic modulus Mean yield strength Mean ultimate yensile strength Mean elongation at break in % in GPa in MPa in MPa in mm/mm Dense < 0.5 % 110.26 ± 1.75 916.63 ± 12.03 1061.51 ± 10.23 0.053 ± 0.028 Gas ∼6 % 110.44 ± 2.47 964.45 ± 22.83 1144.47 ± 15.52 0.058 ± 0.007 LOF ∼15 % 74.64 ± 3.64 596.77 ± 23.78 653.70 ± 25.15 0.015 ± 0.001 energy density influences the relative density and the sphericity of pores an"],["oa:W4235292795","Ti-6Al-4V","Mean yield strength",916.63,null,null,12.03,"MPa","room temperature","","","tensile test","",false,"","discussion","Table 7 Summary of study results for mechanical properties Core Type Core porosity Mean elastic modulus Mean yield strength Mean ultimate yensile strength Mean elongation at break in % in GPa in MPa in MPa in mm/mm Dense < 0.5 % 110.26 ± 1.75 916.63 ± 12.03 1061.51 ± 10.23 0.053 ± 0.028 Gas ∼6 % 110.44 ± 2.47 964.45 ± 22.83 1144.47 ± 15.52 0.058 ± 0.007 LOF ∼15 % 74.64 ± 3.64 596.77 ± 23.78 653.70 ± 25.15 0.015 ± 0.001 energy density influences the relative density and the sphericity of pores an"],["oa:W4235292795","Ti-6Al-4V","Mean yield strength",964.45,null,null,22.83,"MPa","room temperature","","","tensile test","",false,"","discussion","Table 7 Summary of study results for mechanical properties Core Type Core porosity Mean elastic modulus Mean yield strength Mean ultimate yensile strength Mean elongation at break in % in GPa in MPa in MPa in mm/mm Dense < 0.5 % 110.26 ± 1.75 916.63 ± 12.03 1061.51 ± 10.23 0.053 ± 0.028 Gas ∼6 % 110.44 ± 2.47 964.45 ± 22.83 1144.47 ± 15.52 0.058 ± 0.007 LOF ∼15 % 74.64 ± 3.64 596.77 ± 23.78 653.70 ± 25.15 0.015 ± 0.001 energy density influences the relative density and the sphericity of pores an"],["oa:W4235869328","Ti-36Nb-2Ta-3Zr-0.3O","1109 MPa",1109.0,null,null,null,"MPa","room temperature","","","tensile test","10-3 s-1",false,"","methods",""],["oa:W4235869328","Ti-36Nb-2Ta-3Zr-0.3O","1150 MPa",1150.0,null,null,null,"MPa","room temperature","","","tensile test","10-2 s-1",false,"","methods",""],["oa:W4237067060","Ti-50Al-1.8Nb","182 MPa",182.0,null,null,null,"MPa","1066°C","1066°C, 28 18 182 MPa, 4 hours PREP - Plasma Rotating Electrode Process","","PREP","4",false,"","other",""],["oa:W4237067060","Ti-50%Al","Peak stress",1000.0,null,null,null,"MPa","1473K","","","","",false,"","other",""],["oa:W4237067060","Ti-48%Al-2%W","471",471.0,null,null,null,"MPa","","1325°C/2 hr.","","","",false,"","other",""],["oa:W4237067060","Ti-50%Al","PEAK TRUE STRESS",103.0,null,null,null,"MPa","","","","","",false,"","other",""],["oa:W4237067060","Ti-50.9Al","compressive yicld strength",400.0,null,null,null,"MPa","300 K","","","","",false,"","other",""],["oa:W4237067060","Ti-48%Al-2%W","440",440.0,null,null,null,"MPa","1350°C","1350°C/2 hr. large grain lamellar","lamellar","","0.4",false,"","other",""],["oa:W4237067060","Ti-48%Al-2%Cr-2%Nb","PEAK TRUE STRESS",89.0,null,null,null,"MPa","","","","","",false,"","other",""],["oa:W4237067060","Ti-48%Al-2%W","98 MPa",98.0,null,null,null,"MPa","","","","","",false,"","other",""],["oa:W4237067060","Ti-32wtAl-1wtV","140 MPa",140.0,null,null,null,"MPa","100-250","1100*C, 81 140 MPa, TGA 100-250","","TGA","",false,"","other",""],["oa:W4237067060","Ti-50%Al","Peak stress",1000.0,null,null,null,"MPa","1373K","","","","",false,"","other",""],["oa:W4237067060","Ti-48%Al-2%W","494",494.0,null,null,null,"MPa","","1230°C/4 hr. fine equiaxed","equiaxed","","",false,"","other",""],["oa:W4237067060","Ti-48%Al-2%W","494",494.0,null,null,null,"MPa","","1275°C/4 hr.","","","",false,"","other",""],["oa:W4237067060","Ti-48Al-1V","INITIAL STRESS",150.0,null,null,null,"MPa","","PM+HP+heat treat, ref73","","","",false,"","other",""],["oa:W4237067060","TiAl+Nb","YIELDSTRESS",200.0,null,null,null,"MPa","298 K","polycrystalline","","","",false,"","other",""],["oa:W4237067060","Ti-48%Al-2%W","0.2%Y.S.",324.5,324.0,325.0,null,"MPa","room temperature","HIP 1250°C","","tensile test","",false,"","other",""],["oa:W4237067060","Ti-48%Al-2%W","ductility",505.0,null,null,null,"MPa","room temperature","1250°C HIP'd","","tensile test","",false,"","conclusions",""],["oa:W4237067060","Ti-36wtAl-5wtNb","140-275 MPa",207.5,140.0,275.0,null,"MPa","<300","1100*C, ~3 81 140-275 MPa RSR <300","","RSR","",false,"","other",""],["oa:W4237067060","Ti-50Al","INITIAL STRESS",150.0,null,null,null,"MPa","","1 micron gran size, ref","","","",false,"","other",""],["oa:W4237067060","Ti-50Al","INITIAL STRESS",150.0,null,null,null,"MPa","","100 micron grain size, ref","","","",false,"","other",""],["oa:W4237067060","Ti-50.9Al","Compressivestress",400.0,null,null,null,"MPa","300 K","","","","2% strain",false,"","other",""],["oa:W4237067060","Ti-48Al-3Ta-2.4Nb","182 MPa",182.0,null,null,null,"MPa","1066°C","1066C, 1.2 () 79 182 MPa, 20 (0+y) 4 hours REP","","REP","20",false,"","other",""],["oa:W4237067060","Ti-49Al-2W","INITIAL STRESS",150.0,null,null,null,"MPa","","PM+extrude+heat treated, ref162","","","",false,"","other",""],["oa:W4237067060","Ti-47Al-2.5Nb-1Cr-1V","INITIAL STRESS",150.0,null,null,null,"MPa","","cast+HP+extrude+heat treat, ref138","","","",false,"","other",""],["oa:W4237067060","Ti-50%Al","Peak stress",1000.0,null,null,null,"MPa","1273K","","","","",false,"","other",""],["oa:W4237067060","TiAl","YIELDSTRESS",200.0,null,null,null,"MPa","298 K","polycrystalline","","","",false,"","other",""],["oa:W4238404385","Ti-6Al-4V","Yield stress",990.0,null,null,null,"MPa","300 K","","","nanoindentation","",false,"","results",""],["oa:W4238404385","Ti-6Al-4V","Yield stress",780.0,null,null,null,"MPa","473 K","","","nanoindentation","",false,"","results",""],["oa:W4238404385","Ti-6Al-4V","Yield stress",590.0,null,null,null,"MPa","673 K","","","nanoindentation","",false,"","results",""],["oa:W4241455193","Ti-6Al-4V","yield strength",0.0,null,null,null,"","","as-built SLM","","",
