Repository: akhtar07/tisci-explorer

# TiSci Explorer

A read-only, static explorer for **TiSci**, an autonomous research agent for titanium alloys. TiSci reads the
titanium-alloy literature, builds a knowledge graph and a table of measured values, proposes hypotheses where the
graph has gaps, and tests them with DFT (MACE / VASP) and the ICME-lite multiscale chain.

**Live site:** https://akhtar07.github.io/tisci-explorer/

The site has seven sections:

| Section | What it shows |
|---|---|
| Overview | Corpus → graph → facts → hypotheses → verdicts, with the snapshot's counts |
| Worked example | One full loop for W in α-Ti: graph path, hypothesis, novelty check, DFT test, verdict, follow-up, DAMASK |

File: data/facts/youngs_modulus.json (part 32 of 33)
elasitite modülü 1,7 kat artarak 240 GPa, sertliği ise 1,2 kat artarak 4.6"],["openaire:3ea306a86ccba435a688b110cb06cc7f","","elastic modulus",175.0,null,null,null,"GPa","","","","","",false,"","methods",""],["openaire:3ea306a86ccba435a688b110cb06cc7f","","elastic modulus",175.0,null,null,null,"GPa","","","","","",false,"","methods",""],["openaire:45adbe7286c412ffa35409b93eaf1aaf","Ti-6Al-4V","Stiffness",3.5,null,null,null,"GPa","room temperature","as-built SLM","","compressive test","",false,"out_of_range","results",""],["openaire:45adbe7286c412ffa35409b93eaf1aaf","","stiffness",15.0,null,null,null,"%","","HIP","","","",false,"unit_mismatch","methods",""],["openaire:45adbe7286c412ffa35409b93eaf1aaf","Ta","stiffness",1.22,null,null,null,"GPa","","as-built SLM","","","",false,"out_of_range","conclusions",""],["openaire:45adbe7286c412ffa35409b93eaf1aaf","Ta","stiffness",1.22,null,null,0.07,"GPa","room temperature","as-built SLM","","compressive test","",false,"out_of_range","discussion",""],["openaire:45adbe7286c412ffa35409b93eaf1aaf","","stiffness",17.5,null,null,null,"%","","SR","","","",false,"unit_mismatch","methods",""],["openaire:45adbe7286c412ffa35409b93eaf1aaf","Ta","Stiffness",4.0,null,null,null,"GPa","room temperature","as-built SLM","","compressive test","",false,"out_of_range","results",""],["openaire:45adbe7286c412ffa35409b93eaf1aaf","CP-Ti Grade 2","stiffness",0.0,null,null,null,"","","","","","",false,"unit_missing","discussion",""],["openaire:45adbe7286c412ffa35409b93eaf1aaf","Ti-6Al-4V","stiffness",3.0,0.5,5.5,null,"GPa","","as-built SLM","","","",false,"out_of_range","conclusions",""],["openaire:45adbe7286c412ffa35409b93eaf1aaf","CP-Ti Grade 2","Stiffness",1.5,null,null,null,"GPa","room temperature","as-built SLM","","compressive test","",false,"out_of_range","results",""],["openaire:45adbe7286c412ffa35409b93eaf1aaf","Ta","stiffness E",1.22,null,null,0.07,"GPa","room temperature","as-built SLM","","tensile test","",false,"out_of_range","results",""],["openaire:45adbe7286c412ffa35409b93eaf1aaf","CP-Ti Grade 2","stiffness",0.0,null,null,null,"","","","","","",false,"unit_missing","discussion",""],["openaire:45adbe7286c412ffa35409b93eaf1aaf","Ti-6Al-4V","quasielastic gradient (E)",0.0,null,null,null,"GPa","room temperature","as-built SLM","","static compression test","",false,"out_of_range","methods",""],["openaire:4a6943e0b794a92d0aa62d8bc36e8a27","Ti-6Al-4V","E (GPa)",115.0,null,null,null,"GPa","","treated (TTh 1)","","","",false,"","conclusions",""],["openaire:4a6943e0b794a92d0aa62d8bc36e8a27","Ti-6Al-4V","module d’Young",119.0,null,null,null,"GPa","","","","","",false,"","conclusions",""],["openaire:4a6943e0b794a92d0aa62d8bc36e8a27","Ti-6Al-4V","Module élastique",114.0,null,null,null,"GPa","","","","","",false,"","conclusions",""],["openaire:4ab8071855022a60617e93a2814c4ce1","CP-Ti Grade 2","Elastični modul",115.0,null,null,null,"GPa","25 °C","","","","",false,"","abstract",""],["openaire:4aecc05711132315b88e633dae0a68e6","Ti-5Al-5Mo-5V-3Cr","Young's modulus",150.0,null,null,null,"GPa","","","","","",false,"","methods",""],["openaire:4aecc05711132315b88e633dae0a68e6","Ti-5Al-5Mo-5V-3Cr","E",85.0,null,null,null,"GPa","","100% β","","","",false,"","methods",""],["openaire:4aecc05711132315b88e633dae0a68e6","Ti-5Al-5Mo-5V-3Cr","Young's modulus",100.0,null,null,null,"GPa","","","","","",false,"","methods",""],["openaire:4aecc05711132315b88e633dae0a68e6","Ti-5Al-5Mo-5V-3Cr","E",100.0,null,null,null,"GPa","","","","","",false,"","methods",""],["openaire:4aecc05711132315b88e633dae0a68e6","Ti-5Al-5Mo-5V-3Cr","Young's modulus",100.0,null,null,null,"GPa","","","","","",false,"","methods",""],["openaire:4aecc05711132315b88e633dae0a68e6","Ti-5Al-5Mo-5V-3Cr","Young's modulus",125.0,null,null,null,"GPa","","","","nanoindentation","",false,"","methods",""],["openaire:4aecc05711132315b88e633dae0a68e6","Ti-5Al-5Mo-5V-3Cr","Young's modulus",115.0,null,null,null,"GPa","","","","nanoindentation","",false,"","methods",""],["openaire:4aecc05711132315b88e633dae0a68e6","Ti-5Al-5Mo-5V-3Cr","E",125.0,null,null,null,"GPa","","","","","",false,"","methods",""],["openaire:4aecc05711132315b88e633dae0a68e6","Ti-5Al-5Mo-5V-3Cr","Young's modulus",125.0,null,null,null,"GPa","","","","nanoindentation","",false,"","methods",""],["openaire:4aecc05711132315b88e633dae0a68e6","Ti-5Al-5Mo-5V-3Cr","E",85.0,null,null,null,"GPa","","100% β","","","",false,"","methods",""],["openaire:4aecc05711132315b88e633dae0a68e6","Ti-5Al-5Mo-5V-3Cr","Young's modulus",100.0,null,null,null,"GPa","","","","","",false,"","methods",""],["openaire:4aecc05711132315b88e633dae0a68e6","Ti-5Al-5Mo-5V-3Cr","Young's modulus",125.0,125.0,125.0,null,"GPa","","","","CPFEM prediction","",true,"","methods",""],["openaire:4aecc05711132315b88e633dae0a68e6","Ti-5Al-5Mo-5V-3Cr","Young's modulus",125.0,125.0,125.0,null,"GPa","","","","CPFEM prediction","",true,"","methods",""],["openaire:4aecc05711132315b88e633dae0a68e6","Ti-5Al-5Mo-5V-3Cr","Young's modulus",115.0,115.0,115.0,null,"GPa","","","","CPFEM prediction","",true,"","methods",""],["openaire:4aecc05711132315b88e633dae0a68e6","Ti-5Al-5Mo-5V-3Cr","E",160.0,160.0,160.0,null,"GPa","","","","CPFEM prediction","",true,"","methods",""],["openaire:4aecc05711132315b88e633dae0a68e6","Ti-5Al-5Mo-5V-3Cr","elastic modulus",120.0,115.0,125.0,null,"GPa","","","","","",false,"","conclusions",""],["openaire:4aecc05711132315b88e633dae0a68e6","Ti-5Al-5Mo-5V-3Cr","E",150.0,150.0,150.0,null,"GPa","","","","CPFEM prediction","",true,"","methods",""],["openaire:4aecc05711132315b88e633dae0a68e6","Ti-5Al-5Mo-5V-3Cr","E",140.0,140.0,140.0,null,"GPa","","","","CPFEM prediction","",true,"","methods",""],["openaire:4aecc05711132315b88e633dae0a68e6","Ti-5Al-5Mo-5V-3Cr","Young's modulus",120.0,115.0,125.0,null,"GPa","","","","","",false,"","methods",""],["openaire:4aecc05711132315b88e633dae0a68e6","Ti-5Al-5Mo-5V-3Cr","E",120.0,115.0,125.0,null,"GPa","","","","","",false,"","methods",""],["openaire:4aecc05711132315b88e633dae0a68e6","Ti-5Al-5Mo-5V-3Cr","Young's modulus",70.0,null,null,null,"GPa","","","","","",false,"","methods",""],["openaire:4aecc05711132315b88e633dae0a68e6","Ti-5Al-5Mo-5V-3Cr","Young's modulus of the β phase",80.0,null,null,null,"GPa","","","","","",false,"","conclusions",""],["openaire:4aecc05711132315b88e633dae0a68e6","Ti-5Al-5Mo-5V-3Cr","E",125.0,null,null,null,"GPa","","","","","",false,"","methods",""],["openaire:4aecc05711132315b88e633dae0a68e6","Ti-5Al-5Mo-5V-3Cr","E",125.0,null,null,null,"GPa","","","","","",false,"","methods",""],["openaire:4aecc05711132315b88e633dae0a68e6","Ti-5Al-5Mo-5V-3Cr","Young's modulus",125.0,null,null,null,"GPa","","","","nanoindentation","",false,"","methods",""],["openaire:4aecc05711132315b88e633dae0a68e6","Ti-5Al-5Mo-5V-3Cr","average Young's modulus",102.0,null,null,31.0,"GPa","","","","nanoindentation","",false,"","conclusions",""],["openaire:4aecc05711132315b88e633dae0a68e6","Ti-5Al-5Mo-5V-3Cr","Young's modulus",115.0,null,null,null,"GPa","","bimodal","bimodal","macroscopic tests","",false,"","conclusions",""],["openaire:4aecc05711132315b88e633dae0a68e6","Ti-5Al-5Mo-5V-3Cr","Young's modulus",125.0,null,null,null,"GPa","","","","nanoindentation","",false,"","methods",""],["openaire:4aecc05711132315b88e633dae0a68e6","Ti-5Al-5Mo-5V-3Cr","h0",7.482,null,null,null,"GPa","","100% β","","CPFEM prediction","",true,"out_of_range","conclusions",""],["openaire:4aecc05711132315b88e633dae0a68e6","Ti-5Al-5Mo-5V-3Cr","Young's modulus",125.0,null,null,null,"GPa","","","","","",false,"","conclusions",""],["openaire:4aecc05711132315b88e633dae0a68e6","Ti-5Al-5Mo-5V-3Cr","Young's modulus",71.4286,null,null,null,"GPa","","","","","",false,"","methods",""],["openaire:4aecc05711132315b88e633dae0a68e6","Ti-5Al-5Mo-5V-3Cr","Young's modulus",80.0,70.0,90.0,null,"GPa","","","","nanoindentation","",true,"","methods",""],["openaire:4aecc05711132315b88e633dae0a68e6","Ti-5Al-5Mo-5V-3Cr","Young's modulus",85.0,null,null,null,"GPa","","","","EP constitutive law","",true,"","methods",""],["openaire:4bf3d14cb3cbf0eecf9778ecbc5594af","Ti-6Al-4V","Módulo elástico",125.0,110.0,140.0,null,"GPa","","","","","",false,"","abstract",""],["openaire:4c15431170f0fc624aeaa6775fd2bd31","","Young's modulus",100.0,null,null,null,"GPa","","","","","",false,"","abstract",""],["openaire:4dd8bed212729902eca77ac5b53737c0","Ti-6Al-4V","E",110.0,null,null,null,"GPa","","","","","",false,"","conclusions",""],["openaire:4dd8bed212729902eca77ac5b53737c0","Ti-6Al-4V","module d’Young",110.0,null,null,null,"GPa","","","","","",false,"","conclusions",""],["openaire:4dd8bed212729902eca77ac5b53737c0","Ti-6Al-4V","module d’élasticité isotrope",110.0,null,null,null,"GPa","","","","","",false,"","conclusions",""],["openaire:4dd8bed212729902eca77ac5b53737c0","Ti-6Al-4V","E",110.0,null,null,null,"GPa","","","","","",false,"","conclusions",""],["openaire:51eaf887917e0ecd9d1074b4dafb0d50","Ti-6Al-4V","Young’s Modulus [GPa]",120.0,null,null,null,"GPa","","","","","",false,"","methods",""],["openaire:53edab96b64ec2984eef2aae4e7b5916","Ti-6Al-4V","Elastic Modulus",112.5,105.0,120.0,null,"GPa","","","","","",false,"","methods","Holder is the B12 system with 1000 rpm spindle, maximum distance from tool holder !49 Mechanical Properties Values Tensile Strength > 895 Mpa Yield Strength > 828 Mpa Poisson Ratio 0,31 Elastic Modulus 105 - 120 Gpa Shear Modulus 41 - 45 Gpa Elongation > 10%"],["openaire:597a8ba01d988ef24492f9586b7df5f4","Ti-26Nb","module d’élasticité",55.0,null,null,null,"GPa","","ST","","","",false,"","conclusions",""],["openaire:597a8ba01d988ef24492f9586b7df5f4","Ti-26Nb","module d’élasticités",58.0,null,null,null,"GPa","","in situ SLM","","","",false,"","conclusions",""],["openaire:597a8ba01d988ef24492f9586b7df5f4","Ti-26Nb","module de Young",70.6,null,null,0.9,"GPa","","","","","",false,"","conclusions",""],["openaire:597a8ba01d988ef24492f9586b7df5f4","Ti-26Nb","module de Young",70.6,null,null,0.9,"GPa","","","","","",false,"","conclusions",""],["openaire:597a8ba01d988ef24492f9586b7df5f4","Ti-26Nb","module d’élasticité",55.0,null,null,null,"GPa","","in situ SLM _ sphérique","","","",false,"","conclusions",""],["openaire:597a8ba01d988ef24492f9586b7df5f4","Ti-26Nb","module d’élasticité",55.0,null,null,null,"GPa","","in situ SLM _ non sphérique","","","",false,"","conclusions",""],["openaire:597a8ba01d988ef24492f9586b7df5f4","Ti-26Nb","module de Young",80.2,null,null,0.5,"GPa","","","","","",false,"","conclusions",""],["openaire:597a8ba01d988ef24492f9586b7df5f4","Ti-26Nb","module d’élasticités",55.0,null,null,null,"GPa","","ST","","","",false,"","conclusions",""],["openaire:5bebbe4eedbf060bd00907327eb37fdb","Ti-6Al-4V","Young's modulus",5.0,null,null,null,"%","room temperature","","","Impulse Excitation Tests (IET)","",false,"unit_mismatch","methods",""],["openaire:5bebbe4eedbf060bd00907327eb37fdb","Ti-6Al-4V","Young's modulus",5.0,null,null,null,"%","room temperature","","","Impulse Excitation Tests (IET)","",false,"unit_mismatch","methods",""],["openaire:6344b24a5b54431493b58fc08e0bfbd7","Ti","elastisite modülü",105.0,100.0,110.0,null,"GPa","","","","","",false,"","conclusions","Kitle titanyumun elastisite modülü 100-110 GPa olup kortikal kemiğin ve trabeküler kemiğin elastise modülleri sırasıyla 3-30 GPa ve 0,05-0,5 GPa değerindedir [24]."],["openaire:67aea87ecced63aa652e3f89c24be0ba","","E-Module",172.5,169.0,176.0,null,"GPa","","","","","",false,"unit_suspect","abstract",""],["openaire:6a76e607f8be178960de0a9f345404c3","Ti-6Al-4V","module d’Young",110.0,null,null,null,"GPa","25–1000 °C","β-treated","","","",false,"","conclusions",""],["openaire:7191099f2ac2edd3010c74fd4316c3cb","Ti-6Al-4V","Módulo de elasticidad",110.0,null,null,null,"GPa","","","","","",false,"","abstract",""],["openaire:7787665bfe328ff86aa44129d98b983d","Ti-6Al-4V","Elastic modulus (GPa)",109.0,null,null,null,"GPa","","","","","",false,"","results",""],["openaire:77e529223f55e2dff759f2a67a37c399","Ti-6Al-4V","Young’s modulus",114.0,null,null,null,"GPa","","","","","",false,"","discussion",""],["openaire:7860c9509a301acc9c667d323df7f2a7","","Young’s modulus",206.0,null,null,null,"GPa","","","","","",false,"out_of_range","part 9","The mechanical properties of the rivets used in present paper were as follows: Young’s modulus 206 GPa, Poisson’s ratio 0.3, yield strength 1720 MPa, compressive strength 1595.6 MPa, and Rockwell hardness 44 HRC."],["openaire:7860c9509a301acc9c667d323df7f2a7","","Young’s moduli",105.0,100.0,110.0,null,"GPa","","","","","",false,"","part 0","In addition, the Young’s moduli of all the specimens were similar (100 to 110 GPa), which correspond to the sintered densities (95.3% to 95.9%, Table 1)."],["openaire:7a1bb54e72ba09956f08aee18bece3da","Ti-6Al-4V","EP",450.0,null,null,null,"GPa","","","","","",false,"out_of_range","results_discussion",""],["openaire:7a1bb54e72ba09956f08aee18bece3da","Ti-7.5Mo","elastic modulus (E)",63.5,null,null,1.3,"GPa","","as-built SLM","martensitic α''","","",false,"","results_discussion",""],["openaire:7a1bb54e72ba09956f08aee18bece3da","Ti-7.5Mo","E",91.9,null,null,2.0,"GPa","","as-built SLM","","","",false,"","results_discussion",""],["openaire:7a1bb54e72ba09956f08aee18bece3da","Ti-7.5Mo","elastic modulus",106.5,null,null,1.7,"GPa","","modulated using VED of 82.3 J/mm3, as-built LPBF","alternately laminated α+β+TiC","nanoindentation","",false,"","results_discussion",""],["openaire:7a1bb54e72ba09956f08aee18bece3da","Ti-7.5Mo","elastic modulus",91.9,null,null,2.0,"GPa","","as-built SLM","","","",false,"","conclusions",""],["openaire:7a1bb54e72ba09956f08aee18bece3da","Ti-35Nb","elastic modulus",84.7,null,null,1.2,"GPa","","as-built LPBF","","","",false,"","results_discussion",""],["openaire:7a1bb54e72ba09956f08aee18bece3da","Ti-6Al-4V","Elastic modulus (GPa)",113.8,null,null,null,"GPa","","","","","",false,"","methods",""],["openaire:7a1bb54e72ba09956f08aee18bece3da","Ti-6Al-4V","elastic modulus",120.0,null,null,null,"GPa","room temperature","","","Instron 4467 testing facility","0.2 mm/min",false,"","methods",""],["openaire:7a1bb54e72ba09956f08aee18bece3da","Cortical bone","Elastic modulus (GPa)",13.7,null,null,null,"GPa","","","","","",false,"out_of_range","methods",""],["openaire:7a1bb54e72ba09956f08aee18bece3da","Ti-7.5Mo","E",90.4,null,null,2.1,"GPa","","LPBF-modulated, VED 82.3 J/mm3","","","",false,"","results_discussion",""],["openaire:7a1bb54e72ba09956f08aee18bece3da","Ti-7.5Mo","E",103.0,null,null,3.7,"GPa","","LPBF-modulated, VED 100.5 J/mm3","","","",false,"","results_discussion",""],["openaire:7a1bb54e72ba09956f08aee18bece3da","Ti-6Al-4V","elastic modulus",113.8,null,null,null,"GPa","","","","","",false,"","methods",""],["openaire:7a1bb54e72ba09956f08aee18bece3da","Ti-7.5Mo","elastic modulus",91.9,null,null,null,"GPa","","as-built SLM","","","",false,"","results_discussion",""],["openaire:7a1bb54e72ba09956f08aee18bece3da","Ti-6Al-4V","elastic modulus",13.7,null,null,null,"GPa","","","","","",false,"out_of_range","methods",""],["openaire:7a1bb54e72ba09956f08aee18bece3da","in-situ Ti-7.5Mo-2.4TiC","elastic modulus",103.0,null,null,3.7,"GPa","","modulated using VED of 100.5 J/mm3","","","",false,"","results_discussion",""],["openaire:7a1bb54e72ba09956f08aee18bece3da","Ti-6Al-4V","EC",88.0,null,null,null,"","","","","Halpin-Tsai model","",true,"unit_missing","results_discussion",""],["openaire:7a1bb54e72ba09956f08aee18bece3da","Ti-6Al-4V","E",110.0,null,null,null,"GPa","","","","","",false,"","results_discussion",""],["openaire:7a1bb54e72ba09956f08aee18bece3da","Ti-6Al-4V","elastic modulus",150.0,null,null,null,"GPa","room temperature","","","nano/micro-hardness tester","",false,"","methods",""],["openaire:7a1bb54e72ba09956f08aee18bece3da","Ti-7.5Mo","elastic modulus",86.1,null,null,2.3,"GPa","","modulated using VED of 82.3 J/mm3, as-built LPBF","alternately laminated α+β+TiC","nanoindentation","",false,"","results_discussion",""],["openaire:7a1bb54e72ba09956f08aee18bece3da","in-situ Ti-7.5Mo-2.4TiC","elastic modulus",90.4,null,null,2.1,"GPa","","modulated using VED of 82.3 J/mm3","","","",false,"","results_discussion",""],["openaire:7a1bb54e72ba09956f08aee18bece3da","Ti-7.5Mo","elastic modulus",63.5,null,null,1.3,"GPa","","as-built SLM","","","",false,"","conclusions",""],["openaire:7a1bb54e72ba09956f08aee18bece3da","in-situ Ti-7.5Mo-2.4TiC","elastic modulus",90.0,null,null,null,"GPa","","modulated using VED of 82.3 J/mm3","","","",false,"","results_discussion",""],["openaire:7a1bb54e72ba09956f08aee18bece3da","Ti-7.5Mo","elastic modulus",90.4,null,null,2.1,"GPa","","as-built LPBF","lamellar","","",false,"","conclusions",""],["openaire:7be681a06990009f1f26017343776eb7","Ti-6Al-4V","E",118.0,null,null,null,"GPa","","bifasic as-received","","ultrasonic measurement","",false,"","abstract",""],["openaire:7be681a06990009f1f26017343776eb7","Ti-6Al-4V","Módulo de Young E",125.0,110.0,140.0,null,"GPa","","","","","",false,"","abstract",""],["openaire:7be681a06990009f1f26017343776eb7","Ti-6Al-4V","E",118.0,null,null,null,"GPa","","","","ultrasonic measurement","",false,"","abstract",""],["openaire:7be681a06990009f1f26017343776eb7","Ti-6Al-4V","E",119.0,null,null,null,"GPa","","equiaxial as-received","","ultrasonic measurement","",false,"","abstract",""],["openaire:7ec7d0168f77dad4177906e17229d8f8","","E 73 GPa",73.0,null,null,null,"GPa","","","","","",false,"","conclusions",""],["openaire:7ec7d0168f77dad4177906e17229d8f8","","E 179 GPa",179.0,null,null,null,"GPa","","","","","",false,"","conclusions",""],["openaire:7ec7d0168f77dad4177906e17229d8f8","","module d’élasticité : E (GPa)",82.0,null,null,null,"GPa","","","","","",false,"","conclusions",""],["openaire:7ec7d0168f77dad4177906e17229d8f8","","E 82 GPa",82.0,null,null,null,"GPa","","","","","",false,"","conclusions",""],["openaire:7ec7d0168f77dad4177906e17229d8f8","","E 131 GPa",131.0,null,null,null,"GPa","","","","","",false,"","conclusions",""],["openaire:7ec7d0168f77dad4177906e17229d8f8","","E 124 GPa",124.0,null,null,null,"GPa","","","","","",false,"","conclusions",""],["openaire:820d024b1275e386c4e287992e8e8fcd","Ti-6Al-4V","esneklik modülü",114.5,null,null,null,"GPa","room temperature","as-built SLM","","tensile test","",false,"","abstract",""],["openaire:820d024b1275e386c4e287992e8e8fcd","Ti-6Al-4V","esneklik modülü",113.8,null,null,null,"GPa","","","","","",false,"","abstract",""],["openaire:820d024b1275e386c4e287992e8e8fcd","Ti-6Al-4V","esneklik modülü",43.3,null,null,null,"GPa","room temperature","as-built SLM","acicular","tensile test","",false,"","abstract",""],["openaire:820d024b1275e386c4e287992e8e8fcd","Ti-6Al-4V","esneklik modülü",116.5,null,null,null,"GPa","","annealed","","","",false,"","abstract",""],["openaire:820d024b1275e386c4e287992e8e8fcd","Ti-6Al-4V","esneklik modülü",113.1,null,null,null,"GPa","room temperature","","","tensile test","",false,"","abstract",""],["openaire:820d024b1275e386c4e287992e8e8fcd","Ti-6Al-4V","esneklik modülü",109.2,null,null,null,"GPa","","","","tensile test","",false,"","abstract",""],["openaire:83535e0bc6701d772cc1e9f8af57a864","Ti-6Al-4V","Module d’Young 𝐸(GPa)",140.96,null,null,3.13,"GPa","room temperature","","","tensile test","1 mm/min",false,"","conclusions",""],["openaire:8896fccedf405b3f465b3120753901b0","Ti-6Al-4V","E",95.0,null,null,null,"GPa","250 ºC","","","","",false,"","abstract","Bu malzemeye ait elastisite modülü deney maksimum sıcaklığı koşullarında (250 ºC) E = 95 GPa’dır."],["openaire:89255c1907efe8f7a17dfa02ba1d1b52","","elastic modulus",105.0,100.0,110.0,null,"GPa","","","","","",false,"","abstract","The mismatch between the elastic moduli of the bone (10-30 GPa) and Ti alloys (100-110 GPa) produces the stress-shielding phenomenon."],["openaire:89255c1907efe8f7a17dfa02ba1d1b52","","Elastic modulus",78.0,null,null,null,"","","","","","",false,"unit_missing","methods","78 Elastic modulus. .............................................................................................."],["openaire:89255c1907efe8f7a17dfa02ba1d1b52","","elastic modulus",89.0,73.0,105.0,null,"GPa","","","","","",false,"","conclusions","General Conclusions | 251 untreated samples, achieving a wear rate reduction between 43-86% with respect to untreated base alloys (TH40Nb and TH5Fe25Nb) and elastic modulus values between 73 and 105 GPa."],["openaire:89255c1907efe8f7a17dfa02ba1d1b52","","módulo elástico",105.0,100.0,110.0,null,"GPa","","","","","",false,"","abstract","La diferencia entre el módulo elástico del hueso (10-30 GPa) y el módulo elástico de las aleaciones de Ti (100-110 GPa) provoca el fenómeno conocido como “stress-shielding”."],["openaire:8c32bdfb2d5bab9b4e9d2e14af359841","","módulo elástico",70.0,null,null,null,"GPa","","","","","",false,"","methods",""],["openaire:8c32bdfb2d5bab9b4e9d2e14af359841","Ti-15Mo-3Fe","módulo elástico",95.22,null,null,null,"GPa","","","","","",false,"","methods",""],["openaire:8c32bdfb2d5bab9b4e9d2e14af359841","Ti-5Nb-3Cr","módulo elástico",88.0,null,null,null,"GPa","","","","","",false,"","abstract",""],["openaire:8c32bdfb2d5bab9b4e9d2e14af359841","Ti-5Nb-1Cr","módulo elástico",100.0,null,null,null,"GPa","","","","","",false,"","abstract",""],["openaire:8c32bdfb2d5bab9b4e9d2e14af359841","","módulo",100.0,null,null,null,"GPa","","","","ultrasonic test","",false,"","methods",""],["openaire:8c32bdfb2d5bab9b4e9d2e14af359841","","módulo elástico",78.0,null,null,null,"GPa","","","","","",false,"","methods",""],["openaire:8c32bdfb2d5bab9b4e9d2e14af359841","Ti-15Mo","módulo elástico",71.0,null,null,null,"GPa","","","","ultrasonic test","",false,"","methods",""],["openaire:8c32bdfb2d5bab9b4e9d2e14af359841","Ti-30Nb","módulo de elasticidad",0.0,null,null,null,"","","","","","",false,"unit_missing","methods",""],["openaire:8c32bdfb2d5bab9b4e9d2e14af359841","Ti-6Al-4V","módulo elástico",110.0,null,null,null,"GPa","","","","","",false,"","methods",""],["openaire:8e059b1be758598da566810949a5a2ca","Ti-6Al-4V","modèle d’Young",0.85,null,null,null,"","","","","","",false,"unit_missing","conclusions",""],["openaire:902edb4b90965a30e0f414f9e8cc8413","","Young's modulus",85.0,70.0,100.0,null,"GPa","","as-sintered","","","",false,"","results",""],["openaire:902edb4b90965a30e0f414f9e8cc8413","Ti-Mn-Nb","Young's modulus",87.5,80.0,95.0,null,"GPa","","","","","",false,"","discussion",""],["openaire:902edb4b90965a30e0f414f9e8cc8413","Ti-Mn-Nb","young’s modulus",90.0,80.0,100.0,null,"GPa","","sintered","","","",false,"","conclusions",""],["openaire:902edb4b90965a30e0f414f9e8cc8413","Ti-6Al-4V","Young's modulus",110.0,110.0,110.0,null,"GPa","","","","","",false,"","discussion",""],["openaire:902edb4b90965a30e0f414f9e8cc8413","Ti-4Mn-2Nb","Young’s modulus",92.0,null,null,null,"GPa","","as-built MIM","","","",false,"","results",""],["openaire:902edb4b90965a30e0f414f9e8cc8413","Ti-Mn-Nb","Young's modulus",85.0,70.0,100.0,null,"GPa","","","","","",false,"","discussion",""],["openaire:902edb4b90965a30e0f414f9e8cc8413","Ti-14Nb-4Mn","Young's modulus",72.0,72.0,72.0,5.0,"GPa","","","","","",false,"","discussion",""],["openaire:902edb4b90965a30e0f414f9e8cc8413","Ti-14Nb-10Mn","Young's modulus",72.0,72.0,72.0,5.0,"GPa","","","","","",false,"","discussion",""],["openaire:955ee039c744ff40f4180defc1c46a2f","Ti-6Al-4V","Young’s modulus",108.0,null,null,null,"GPa","","","","","",false,"","methods",""],["openaire:955ee039c744ff40f4180defc1c46a2f","Ti-6Al-4V","Young’s modulus",108.0,null,null,null,"GPa","","","","","",false,"","methods",""],["openaire:a18fb5797da6f502999a10f96c9ff687","Ti-42Nb","effective compressive stiffness",1.63,null,null,null,"GPa","room temperature","LPBF-processed","","quasi-static compressive test","",false,"out_of_range","results",""],["openaire:a18fb5797da6f502999a10f96c9ff687","Ti-42Nb","effective stiffness",122.0,null,null,null,"%","room temperature","","","CPFEM prediction","",true,"unit_mismatch","results",""],["openaire:a18fb5797da6f502999a10f96c9ff687","Ti-42Nb","effective compressive stiffness",1.0,null,null,null,"","room temperature","LPBF-processed","","uniaxial quasi-static compression test","",false,"unit_missing","results",""],["openaire:a18fb5797da6f502999a10f96c9ff687","Ti-42Nb","stiffness",3.8,null,null,null,"GPa","room temperature","LPBF-processed","","uniaxial quasi-static compression test","",false,"out_of_range","results",""],["openaire:a18fb5797da6f502999a10f96c9ff687","Ti-42Nb","Young’s modulus",61.5,44.0,79.0,null,"GPa","room temperature","as-built L-PBF","","CPFEM prediction","",true,"","results",""],["openaire:a18fb5797da6f502999a10f96c9ff687","Ti-42Nb","stiffness",35.0,20.0,50.0,null,"%","room temperature","","","CPFEM prediction","",true,"unit_mismatch","results",""],["openaire:a18fb5797da6f502999a10f96c9ff687","Ti-42Nb","Young’s modulus",62.0,60.0,64.0,null,"GPa","room temperature","as-built L-PBF","","CPFEM prediction","",true,"","results",""],["openaire:a18fb5797da6f502999a10f96c9ff687","Ti-42Nb","stiffness",1.1,0.55,1.65,null,"GPa","","as-built","","compression test","",false,"out_of_range","conclusions",""],["openaire:a18fb5797da6f502999a10f96c9ff687","Ti-42Nb","stiffness",0.55,0.55,1.65,null,"GPa","room temperature","as-built LPBF","","quasi-static compression test","",false,"out_of_range","results",""],["openaire:a18fb5797da6f502999a10f96c9ff687","Ti-6Al-4V","effective compressive stiffness",3.8,null,null,null,"GPa","room temperature","as-built LPBF","","quasi-static compression test","",false,"out_of_range","results",""],["openaire:a18fb5797da6f502999a10f96c9ff687","Ti-42Nb","effective stiffness",100.0,null,null,null,"%","room temperature","","","CPFEM prediction","",true,"unit_mismatch","results",""],["openaire:a5a0b24c6ca0a32e4b4ef0574d6d3210","Ti-15V-3Cr-3Sn-3Al","Ebar",209.18,null,null,null,"GPa","","","","","",false,"out_of_range","results_discussion",""],["openaire:a5c71bea807a8dfdf550ad4dfe4725bd","Ti-6Al-4V","elastic modulus",85.0,null,null,null,"GPa","","","","experimental","",false,"","methods",""],["openaire:a5c71bea807a8dfdf550ad4dfe4725bd","Ti-6Al-4V","elastic modulus",14.3,null,null,null,"GPa","","","","numerical simulation","",true,"out_of_range","methods",""],["openaire:a5c71bea807a8dfdf550ad4dfe4725bd","Ti-6Al-4V","elastic modulus",13.798,null,null,null,"GPa","","","","","",false,"out_of_range","methods",""],["openaire:a5c71bea807a8dfdf550ad4dfe4725bd","Ti-6Al-4V","elastic modulus",5.6,null,null,null,"GPa","","","","numerical simulation","",true,"out_of_range","methods",""],["openaire:a5c71bea807a8dfdf550ad4dfe4725bd","Ti-6Al-4V","elastic modulus",85.0,null,null,null,"GPa","","","","","",false,"","conclusions",""],["openaire:b1c04decd0010532b4f1f4094b4351bf","Ti-6Al-3Mo-1V","elastic modulus",168.0,null,null,null,"GPa","","","","","",false,"","results_discussion",""],["openaire:b1c04decd0010532b4f1f4094b4351bf","Ti-6Al-3Fe-1V","Elastic Modulus",131.0,null,null,null,"GPa","","","","tensile test","",false,"","results_discussion",""],["openaire:b1c04decd0010532b4f1f4094b4351bf","Ti-6Al-3Ta-1V","elastic modulus",124.0,null,null,null,"GPa","room temperature","","","tensile test","",false,"","results_discussion",""],["openaire:b1c04decd0010532b4f1f4094b4351bf","Ti-6Al-2Nb-2V","elastic modulus",140.1,null,null,null,"GPa","","Specimen 1","","tensile test","",false,"","results_discussion",""],["openaire:b1c04decd0010532b4f1f4094b4351bf","Ti-6Al-3Mo-1V","elastic modulus",133.0,null,null,null,"GPa","","","","","",false,"","results_discussion",""],["openaire:b1c04decd0010532b4f1f4094b4351bf","Ti-6Al-3Nb-1V","elastic modulus",131.0,null,null,null,"GPa","","","","tensile test","",false,"","results_discussion",""],["openaire:b1c04decd0010532b4f1f4094b4351bf","Ti-6Al-2Ta-2V","Elastic Modulus",135.0,null,null,null,"GPa","","","","tensile test","",false,"","results_discussion",""],["openaire:b1c04decd0010532b4f1f4094b4351bf","Ti-6Al-2Ta-2V","Elastic Modulus",131.0,null,null,null,"GPa","","","","tensile test","",false,"","results_discussion",""],["openaire:b1c04decd0010532b4f1f4094b4351bf","Specimen 2","elastic modulus",131.0,null,null,null,"GPa","room temperature","","","","",false,"","results_discussion",""],["openaire:b1c04decd0010532b4f1f4094b4351bf","Ti-6Al-4Mo","elastic modulus",128.0,null,null,null,"GPa","","","","","",false,"","results_discussion",""],["openaire:b1c04decd0010532b4f1f4094b4351bf","Ti-6Al-4Fe","elastic modulus",10.0,10.0,10.0,null,"GPa","","","","","",false,"out_of_range","results_discussion",""],["openaire:b1c04decd0010532b4f1f4094b4351bf","Ti-6Al-4Ta","Elastic Modulus",129.0,null,null,null,"GPa","","","","tensile test","",false,"","results_discussion",""],["openaire:b1c04decd0010532b4f1f4094b4351bf","Ti-6Al-2Mo-2V","elastic modulus",140.0,null,null,null,"GPa","room temperature","","","tensile test","",false,"","results_discussion",""],["openaire:b1c04decd0010532b4f1f4094b4351bf","Ti-6Al-3Fe-1V","Elastic Modulus",151.0,null,null,null,"GPa","","","","tensile test","",false,"","results_discussion",""],["openaire:b1c04decd0010532b4f1f4094b4351bf","Ti-6Al-3Nb-1V","elastic modulus",143.0,null,null,null,"GPa","","","","tensile test","",false,"","results_discussion",""],["openaire:b1c04decd0010532b4f1f4094b4351bf","Ti-6Al-4Ta","Elastic Modulus",131.0,null,null,null,"GPa","","","","tensile test","",false,"","results_discussion",""],["openaire:b1c04decd0010532b4f1f4094b4351bf","Ti-6Al-3Ta-1V","elastic modulus",138.0,null,null,null,"GPa","room temperature","","","tensile test","",false,"","results_discussion",""],["openaire:b1c04decd0010532b4f1f4094b4351bf","Ti-6Al-4Nb","Elastic Modulus",127.0,null,null,null,"GPa","","","","tensile test","",false,"","results_discussion",""],["openaire:b1c04decd0010532b4f1f4094b4351bf","Ti-6Al-2Fe-2V","Elastic Modulus",124.0,null,null,null,"GPa","","","","tensile test","",false,"","results_discussion",""],["openaire:b1c04decd0010532b4f1f4094b4351bf","Ti-6Al-4Ta","Elastic Modulus",129.0,null,null,null,"GPa","","","","tensile test","",false,"","results_discussion",""],["openaire:b1c04decd0010532b4f1f4094b4351bf","Ti-6Al-2Fe-2V","Elastic Modulus",139.0,null,null,null,"GPa","","","","tensile test","",false,"","results_discussion",""],["openaire:b1c04decd0010532b4f1f4094b4351bf","Ti-6Al-2Nb-2V","elastic modulus",131.0,null,null,null,"GPa","","Specimen 2","","tensile test","",false,"","results_discussion",""],["openaire:b1c04decd0010532b4f1f4094b4351bf","Ti-6Al-4Nb","elastic modulus",115.0,null,null,null,"GPa","","","","","",false,"","results_discussion",""],["openaire:b1c04decd0010532b4f1f4094b4351bf","Ti-6Al-2Mo-2V","elastic modulus",139.0,null,null,null,"GPa","room temperature","","","tensile test","",false,"","results_discussion",""],["openaire:b1c04decd0010532b4f1f4094b4351bf","Ti-6Al-4Ta","elastic modulus",119.0,119.0,119.0,null,"GPa","","","","","",false,"","results_discussion",""],["openaire:b1c04decd0010532b4f1f4094b4351bf","Ti-6Al-4Nb","Elastic Modulus",129.0,null,null,null,"GPa","","","","tensile test","",false,"","results_discussion",""],["openaire:b5e9395d91606449a74a76917f49e48c","","elastic modulus",77.5,65.0,90.0,null,"GPa","","","","","",false,"","conclusions","The hardness and elastic modulus of coatings formed in phosphate-based electrolyte are in the ranges of 3.5-5 GPa and 65-90 GPa, respectively."],["openaire:b5e9395d91606449a74a76917f49e48c","","elastic modulus",165.0,100.0,230.0,null,"GPa","","","","","",false,"","conclusions","On the other hand, depending on the electrolyte composition, the hardness and elastic modulus of coatings formed in aluminate-based electrolytes are in the ranges of 5-14 GPa and 100-230 GPa, respectively."],["openaire:b893e00620770a613d5d86accafb6ca5","Ti-6Al-4V","elastik modüle",100.0,null,null,null,"GPa","room temperature","","","","",false,"","conclusions",""],["openaire:b893e00620770a613d5d86accafb6ca5","Ti-6Al-4V","elastik modüle",30.0,null,null,null,"GPa","room temperature","","","","",false,"","conclusions",""],["openaire:b893e00620770a613d5d86accafb6ca5","Ti-6Al-4V","elastik modüle",145.0,null,null,null,"GPa","room temperature","","","","",false,"","conclusions",""],["openaire:b893e00620770a613d5d86accafb6ca5","Ti-6Al-4V","elastik modüle",50.0,null,null,null,"GPa","room temperature","","","","",false,"","conclusions",""],["openaire:b893e00620770a613d5d86accafb6ca5","Ti-6Al-4V","elastik modüle",100.0,null,null,null,"GPa","room temperature","","","","",false,"","conclusions",""],["openaire:b93441245325c152abe51fae1cb44913","Ti-6Al-4V","Young’s modulus",0.0,null,null,null,"","","as-built SLM","","","",false,"unit_missing","results_discussion",""],["openaire:b93441245325c152abe51fae1cb44913","Ti-6Al-2Sn-4Zr-2Mo","Young’s modulus",0.0,null,null,null,"","","as-built SLM","","","",false,"unit_missing","results_discussion",""],["openaire:b93441245325c152abe51fae1cb44913","","elastic modulus",110.0,400.0,600.0,null,"GPa","room temperature","as-built SLM","","","",false,"","results_discussion",""],["openaire:bc465d11f6623612054495d6451b17e5","Ti-6Al-4V","Elastisite Modülü",120.0,null,null,null,"GPa","","","","","",false,"","abstract",""],["openaire:bec5b05da121bfe9ab4bda88e7020c7a","Ti-6Al-4V","E(1)",152.8,null,null,null,"GPa","","as-built fretting","","FEMU","",false,"","discussion",""],["openaire:bec5b05da121bfe9ab4bda88e7020c7a","Ti-6Al-4V","E(2)",137.0,null,null,null,"GPa","","as-built fretting","","FEMU","",false,"","discussion",""],["openaire:bec5b05da121bfe9ab4bda88e7020c7a","Ti-6Al-4V","module de Young",137.0,null,null,null,"GPa","","as-built fretting","","FEMU","",false,"","discussion",""],["openaire:bec5b05da121bfe9ab4bda88e7020c7a","Ti-6Al-4V","module de Young",167.2,null,null,30.5,"GPa","","as-built fretting","","nanoindentation","",false,"","discussion",""],["openaire:bec5b05da121bfe9ab4bda88e7020c7a","Ti-6Al-4V","E(3)",167.2,null,null,30.5,"GPa","","as-built fretting","","Oliver and Pharr","",false,"","discussion",""],["openaire:bec5b05da121bfe9ab4bda88e7020c7a","Ti-6Al-4V","module de Young",119.0,null,null,null,"GPa","","equiaxed","equiaxed α","","",false,"","discussion",""],["openaire:bec5b05da121bfe9ab4bda88e7020c7a","Ti-6Al-4V","E",152.8,null,null,null,"GPa","","","","polynomial interpolation","",true,"","conclusions",""],["openaire:bec5b05da121bfe9ab4bda88e7020c7a","Ti-6Al-4V","module de Young",152.8,null,null,null,"GPa","","as-built fretting","","FEMU","",false,"","discussion",""],["openaire:bf1e6007e2db38280e0e34b1803b05d6","TiNbTa","módulo elástico",0.0,null,null,null,"","","sintered at 1250 °C","","","",false,"unit_missing","abstract",""],["openaire:bf1e6007e2db38280e0e34b1803b05d6","Ti-35Nb-15Ta","in vivo bone elastic modulus",30.0,null,null,null,"GPa","","","","","",false,"","abstract",""],["openaire:bf1e6007e2db38280e0e34b1803b05d6","Ti35Nb15Ta","E",59.75,null,null,null,"GPa","","sintered at 1250 °C","","ultrasonic test","",false,"","abstract",""],["openaire:bf1e6007e2db38280e0e34b1803b05d6","Ti35Nb10Ta","E",58.7,null,null,null,"GPa","","sintered at 1250 °C","","ultrasonic test","",false,"","abstract",""],["openaire:bf1e6007e2db38280e0e34b1803b05d6","Ti35Nb15Ta","elastic modulus",55.8,null,null,null,"GPa","","","","","",false,"","abstract",""],["openaire:bf1e6007e2db38280e0e34b1803b05d6","Ti30Nb10Ta","E",64.9,null,null,null,"GPa","","sintered at 1250 °C","","ultrasonic test","",false,"","abstract",""],["openaire:bf1e6007e2db38280e0e34b1803b05d6","Ti-35Nb-15Ta","cortical bone elastic modulus",27.0,null,null,null,"GPa","","","","","",false,"out_of_range","abstract",""],["openaire:bf1e6007e2db38280e0e34b1803b05d6","Ti30Nb15Ta","E",63.09,null,null,null,"GPa","","sintered at 1250 °C","","ultrasonic test","",false,"","abstract",""],["openaire:c29eee7c34ac2fcb2f76e5d2115075d0","Ti-6Al-4V","Young’s Modulus",113.8,null,null,null,"GPa","","as-built","","","",true,"","methods",""],["openaire:c2fdd57703d203c49169df03ad675a74","","89GPa – 82GPa",85.5,82.0,89.0,null,"GPa","","","","","",false,"","methods",""],["openaire:c2fdd57703d203c49169df03ad675a74","Ti-25Nb","Módulo de Elasticidad",80.5,76.0,85.0,null,"GPa","","","","","",false,"","methods",""],["openaire:c2fdd57703d203c49169df03ad675a74","Ti35Nb2Fe","módulo Elástico",76.6,null,null,null,"GPa","","","","","",false,"","methods",""],["openaire:c2fdd57703d203c49169df03ad675a74","Ti-15Mo","Módulo de Elasticidad",92.5,85.0,100.0,null,"GPa","","","","","",false,"","methods",""],["openaire:c2fdd57703d203c49169df03ad675a74","Ti35Nb","módulo Elástico",82.2,null,null,null,"GPa","","","","","",false,"","methods",""],["openaire:c2fdd57703d203c49169df03ad675a74","Ti-35Nb","Módulo de Elasticidad",83.0,83.0,83.0,null,"GPa","","","","","",false,"","methods",""],["openaire:c2fdd57703d203c49169df03ad675a74","Ti-30Nb","Módulo de Elasticidad",75.0,72.0,78.0,null,"GPa","","","","","",false,"","methods",""],["openaire:c2fdd57703d203c49169df03ad675a74","Ti-35Nb-1Fe","Módulo de Elasticidad",77.0,77.0,77.0,null,"GPa","","","","","",false,"","methods",""],["openaire:c2fdd57703d203c49169df03ad675a74","Ti-35Nb-2Fe","Módulo de Elasticidad",76.0,76.0,76.0,null,"GPa","","","","","",false,"","methods",""],["openaire:d08d18771f7aafbf673a3f436662976b","Ti-6Al-4C-4V-3B","modules d'Young",122.85,119.7,125.9,null,"GPa","room temperature","as-built FDPL","","","",false,"","discussion",""],["openaire:d08d18771f7aafbf673a3f436662976b","Ti-6Al-4V","module d'Young",10.0,null,null,null,"GPa","room temperature","1.5 % B4C","","mesures ultrasonores","",false,"out_of_range","conclusions",""],["openaire:d08d18771f7aafbf673a3f436662976b","Ti-6Al-4V","modules",113.85,111.7,116.0,3.0,"GPa","room temperature","as-built FDPL","","","",false,"","discussion",""],["openaire:d08d18771f7aafbf673a3f436662976b","Ti-6Al-4C-4V-1.5B","modules d'Young",120.85,117.7,123.9,null,"GPa","room temperature","as-built FDPL","","","",false,"","discussion",""],["openaire:d08d18771f7aafbf673a3f436662976b","Ti-6Al-4V","modules d’Young",113.85,111.7,116.0,null,"GPa","20–600 °C","as-built FDPL","","","",false,"","discussion",""],["openaire:d08d18771f7aafbf673a3f436662976b","Ti-6Al-4C-4V-1.5B","modules d’Young",122.85,119.7,125.9,null,"GPa","20–600 °C","as-built FDPL","","","",false,"","discussion",""],["openaire:d08d18771f7aafbf673a3f436662976b","Ti-6Al-4C-4V-3B","modules d’Young",124.85,121.7,127.9,null,"GPa","20–600 °C","as-built FDPL","","","",false,"","discussion",""],["openaire:d08d18771f7aafbf673a3f436662976b","Ti-6Al-4C-4V-1.5B","modules",122.85,119.7,125.9,null,"GPa","400–600 °C","as-built FDPL","","","",false,"","discussion",""],["openaire:d08d18771f7aafbf673a3f436662976b","Ti-6Al-4C-4V-3B","modules",124.85,121.7,127.9,null,"GPa","400–600 °C","as-built FDPL","","","",false,"","discussion",""],["openaire:e2f4bc7880276b9f91a60f16dc7c09c7","CP-Ti Grade 2","young modulus",3.05,2.3,3.8,null,"GPa","","","","","",false,"out_of_range","discussion",""],["openaire:e2f4bc7880276b9f91a60f16dc7c09c7","CP-Ti Grade 2","young modulus",2.55,0.1,5.0,null,"GPa","","","","","",false,"out_of_range","discussion",""],["openaire:e2f4bc7880276b9f91a60f16dc7c09c7","CP-Ti Grade 2","Young Modulus mean",2.81,null,null,0.41,"GPa","","","","","",false,"out_of_range","results",""],["openaire:e2f4bc7880276b9f91a60f16dc7c09c7","CP-Ti Grade 2","young modulus",3.09,null,null,0.55,"GPa","","","","","",false,"out_of_range","results",""],["openaire:e2f4bc7880276b9f91a60f16dc7c09c7","CP-Ti Grade 2","Young modulus",3.15,2.5,3.8,null,"GPa","","","","","",false,"out_of_range","results",""],["openaire:e5360e0109ef10c52115d3ae18d8a2d9","Ti-6Al-4V","E",114.0,null,null,null,"GPa","","","","","",false,"","abstract","Presenta una buena resistencia mecánica (E = 114 GPa) y una excelente a la corrosión, mediante la creación de una capa de óxidos a su superficie [16]."],["openaire:e81761aefb449ded53444460be41cef9","Ti-Nb (binary)","Young’s modulus",0.0,null,null,null,"","","","","","",false,"unit_missing","discussion",""],["openaire:e81761aefb449ded53444460be41cef9","Ti-13Nb-13Zr","Young’s modulus",0.0,null,null,null,"","","","","","",false,"unit_missing","discussion",""],["openaire:e81761aefb449ded53444460be41cef9","Ti-10Nb","Young's modulus",80.0,null,
