Repository: akhtar07/tisci-explorer

# TiSci Explorer

A read-only, static explorer for **TiSci**, an autonomous research agent for titanium alloys. TiSci reads the
titanium-alloy literature, builds a knowledge graph and a table of measured values, proposes hypotheses where the
graph has gaps, and tests them with DFT (MACE / VASP) and the ICME-lite multiscale chain.

**Live site:** https://akhtar07.github.io/tisci-explorer/

The site has seven sections:

| Section | What it shows |
|---|---|
| Overview | Corpus → graph → facts → hypotheses → verdicts, with the snapshot's counts |
| Worked example | One full loop for W in α-Ti: graph path, hypothesis, novelty check, DFT test, verdict, follow-up, DAMASK |

File: data/facts/elongation.json (part 33 of 38)
yield strength (1197 ± 34 MPa) and an ultimate tensile strength (1252 ± 19 MPa) but a significantly reduced ductility (0.7 ± 0.6 % elongation)."],["oa:W4417320224","Ti-6Al-4V","elongation to failure",2.0,null,null,1.1,"%","","as-built","","","",false,"","results_discussion","The as-built samples exhibit a Young’s modulus of 104 ± 1 GPa, a yield strength (YS) of 1014 ± 28 MPa, an ultimate tensile strength (UTS) of 1126 ± 30 MPa, and a brittle fracture behavior with elongation to failure of 2.0 ± 1.1 % and a reduction in area of 3.9 ± 3.2 %."],["oa:W4417320224","Ti-6Al-4V","elongation",0.7,null,null,0.6,"%","","475 ◦C, 30 min, w.q.","","","",false,"","results_discussion","However, the results are showing a extremely low ductility, fracturing at only 0.7 ± 0.6 % elongation, and 1.1 ± 0.4 the hardness reveals no change up to 400 ◦C."],["oa:W4417320224","Ti-6Al-4V","elongation",9.1,9.1,9.1,1.4,"%","","stress-relieved 850°C/2h","","compression test","",false,"","results_discussion","The stress-relieved condition (850 ◦C) shows reduced strength values (YS of 850 ± 32 MPa and UTS of 1018 ± 17 MPa) with markedly improved ductil ity (9.1 ± 1.4 % elongation and 25.3 ± 3.6 % reduction in area)."],["oa:W4417434996","TA15","Elongation δ/%",8.5,null,null,null,"%","room temperature","","","","",false,"","table","TA15\t902.04\t434.52\t8.50\t115.79\t4.45\t0.38"],["oa:W4417450330","Ti-6Al-4V","EA",33.0,null,null,null,"%","","","","","",false,"","results_discussion","In terms of energy absorption, L2 exhibits comparable values to L1, while L3 and L4 exhibit a substantial decrease of ≈33%, which can be attributed to the decrease in elongation at failure with the increase of the fillet radius."],["oa:W4417462553","Ti-6Al-4V","ductility",0.0,null,null,null,"","","HIP 800 °C/200 MPa","","","",false,"unit_missing","abstract",""],["oa:W4417462553","Ti-6Al-4V","elongationto-fracture",17.0,null,null,null,"%","","as-built SLM","","","",false,"","results_discussion",""],["oa:W4417462553","Ti-6Al-4V","elongationto-fracture",104.0,null,null,null,"%","","as-built SLM","","","",false,"out_of_range","results_discussion",""],["oa:W4417462553","Ti-6Al-4V","ductility",0.0,null,null,null,"","","HIP2","","","",false,"unit_missing","results_discussion",""],["oa:W4417462553","Ti-6Al-4V","ductility",-3.7,null,null,null,"%","","HIP3","","","",false,"out_of_range","results_discussion",""],["oa:W4417462553","Ti-6Al-4V","ductility",17.0,null,null,null,"%","","","","","",false,"","conclusions",""],["oa:W4417462553","Ti-6Al-4V","ductility",104.0,null,null,null,"%","","","","","",false,"out_of_range","conclusions",""],["oa:W4417462553","Ti-6Al-4V","ductility",0.0,null,null,null,"","","","","","",false,"unit_missing","conclusions",""],["oa:W51224206","alpha+beta","elongation",0.45,0.1,0.8,null,"","","","","fuzzy logic modeling","",true,"unit_missing","methods",""],["oa:W51224206","Ti-6Al-4V","elongation",0.0,null,null,null,"","","","","","",true,"unit_missing","discussion",""],["oa:W51224206","Ti-6Al-4V","ductility",0.0,null,null,null,"","","","lamellar","","",true,"unit_missing","discussion",""],["oa:W51224206","Ti-6Al-2Sn-4Zr-2Mo","ductility",0.0,null,null,null,"","","","lamellar","","",true,"unit_missing","discussion",""],["oa:W51224206","alpha+beta","elongation",0.0,null,null,null,"","","","","","",true,"unit_missing","discussion",""],["oa:W51224206","alpha+beta","elongation",0.0,null,null,null,"","","","","","",true,"unit_missing","discussion",""],["oa:W51224206","alpha+beta","ductility",0.0,null,null,null,"","","","continuous grain boundary α","","",true,"unit_missing","discussion",""],["oa:W604193176","Ti-6Al-4V","Alongamento",12.92,11.88,13.75,null,"%","","trefilado e posteriormente recozido","","tensile test","",false,"","abstract",""],["oa:W604193176","Ti-6Al-4V","Alongamento",14.861,null,null,null,"%","room temperature","","","tensile test","",false,"","abstract",""],["oa:W607407650","Ti64+0.1wt%VGCFs","elongation",14.6,null,null,null,"%","room temperature","extruded","equiaxed","tensile test","",false,"","results_discussion",""],["oa:W607407650","Ti64+0.2wt%VGCFs","elongation",9.8,null,null,null,"%","room temperature","extruded","","tensile test","",false,"","results_discussion",""],["oa:W607407650","Ti64+0.1wt%VGCFs","ductility",14.6,null,null,null,"%","room temperature","hot extrusion","equiaxed","tensile test","",false,"","conclusions",""],["oa:W60795181","","plastic elongations",0.05,null,null,null,"%","room temperature","","","","",false,"","results_discussion",""],["oa:W60795181","","ductility was restored",0.0,null,null,null,"","","","","","",false,"unit_missing","results_discussion",""],["oa:W60795181","Ti-482-2","plastic elongation",1.7,null,null,null,"%","25ºC","cast-to-size","","","",false,"","results_discussion",""],["oa:W60795181","GMPX","plastic elongation",1.3,null,null,null,"%","room temperature","","","","",false,"","results_discussion",""],["oa:W60795181","GMPX","plastic elongation",0.1,null,null,null,"%","room temperature","800 ºC/200 h","","","",false,"","results_discussion",""],["oa:W60795181","GMPX","plastic elongation",0.89,null,null,null,"%","650 ºC","800 ºC/200 h","","","",false,"","results_discussion",""],["oa:W60795181","Ti-48-2-2","ductility",0.0,null,null,null,"","","","","","",false,"unit_missing","results_discussion",""],["oa:W60795181","","plastic elongations to failure",1.14,0.58,1.7,null,"%","room temperature","as-received","","tensile test","1 x 10-4 s-1",false,"","results_discussion",""],["oa:W60795181","GMPX","tensile ductility",0.0,null,null,null,"%","room temperature","exposed 800 ºC for 200 h","","tensile test","",false,"","results_discussion",""],["oa:W60795181","GMPX","room temperature ductility",0.1,null,null,null,"%","room temperature","exposed","","tensile test","",false,"","results_discussion",""],["oa:W608494971","Ti-8Al-1Mo-1V","Total Strain at Disruption",0.216,null,null,null,"","","","","tensile test","",false,"unit_missing","results",""],["oa:W608494971","Ti-8Al-1Mo-1V","Total Strain at Disruption",0.212,null,null,null,"","","","","tensile test","",false,"unit_missing","results",""],["oa:W608494971","Ti-5Al-2.5Sn","elongation",24.0,null,null,null,"%","","vacuum-annealed","","tensile test","",false,"","results",""],["oa:W608494971","Ti-6Al-4V","Elongation (%)",8.8,null,null,null,"%","","annealed","","tensile test","",false,"","results",""],["oa:W608494971","Ti-8Al-1Mo-1V","Total Strain at Disruption",0.199,null,null,null,"","","","","tensile test","",false,"unit_missing","results",""],["oa:W60950877","Ti-5Al-5Mo-5V-3Cr","ductility",0.0,0.0,0.0,null,"","","","","","",false,"unit_missing","results_discussion",""],["oa:W60950877","Ti-LCB","ductility",0.0,0.0,0.0,null,"","","","lamellar","","",false,"unit_missing","results_discussion",""],["oa:W60950877","Ti-LCB","ductility",0.0,0.0,0.0,null,"","","","globular","","",false,"unit_missing","results_discussion",""],["oa:W61932573","Ti-6Al-2Sn-4Zr-2Mo","ductility",0.0,null,null,null,"","","heat treated 600°C/8h","","","",false,"unit_missing","results",""],["oa:W61932573","Ti-21S-21S","ductility",0.0,null,null,null,"","","heat treated","","tensile test","",false,"unit_missing","conclusions",""],["oa:W628021982","Ti-5Al-5Mo-5V-3Cr","elongation",4.0,null,null,null,"%","","","","","",false,"","results",""],["oa:W635019238","Ti-5Al-5Mo-5V-3Cr","déformation élastique",0.5,null,null,null,"%","","","","","",false,"","discussion",""],["oa:W635019238","Ti-5Al-5Mo-5V-3Cr","A%",3.9,null,null,null,"%","room temperature","620°C - 2h, 1°C/s","lamellar","tensile test","",false,"","discussion",""],["oa:W635019238","Ti-5Al-5Mo-5V-3Cr","A%",14.5,null,null,null,"%","room temperature","620°C - 2h, 10°C/s","bimodal","tensile test","",false,"","discussion",""],["oa:W635019238","Ti-5Al-5Mo-5V-3Cr","A%",0.2,null,null,null,"%","room temperature","620°C - 2h, 0.1°C/s","martensitic α'","tensile test","",false,"","discussion",""],["oa:W644925558","Ti-6Al-4V","Elongation",0.0,null,null,null,"","","annealed at 700°C to 1050°C","","","",false,"unit_missing","conclusions",""],["oa:W644925558","Ti-6Al-4V","allongement à la rupture",0.0,null,null,null,"","","annealed from 700°C to 850°C","","","",false,"unit_missing","conclusions",""],["oa:W7104501791","Ti-6Al-4V","allongement à rupture",19.8,null,null,null,"%","","annealed 950°C/2h + 700°C/2h","nodular","","",false,"","methods",""],["oa:W7104501877","Ti-6Al-4V","fracture strain",1.1,1.0,1.2,0.1,"%","room temperature","as-built SLM","","tensile test","",false,"","methods",""],["oa:W7104501877","Ti-6Al-4V","fracture strain",1.5,1.0,2.0,null,"%","room temperature","as-built SLM","","tensile test","",false,"","methods",""],["oa:W7104501877","A30-0°","elongation at break",1.2,null,null,0.1,"%","room temperature","","","tensile test","",false,"","methods",""],["oa:W7104501877","Ti-6Al-4V","fracture strain",2.8,2.5,3.1,0.3,"%","room temperature","as-built SLM","","tensile test","",false,"","methods",""],["oa:W7104501877","Ti-6Al-4V","fracture strain",3.2,2.9,3.5,0.3,"%","room temperature","as-built SLM","","tensile test","",false,"","methods",""],["oa:W7104501877","Ti-6Al-4V","fracture strain",1.25,1.0,1.5,null,"%","room temperature","as-built SLM","","tensile test","",false,"","methods",""],["oa:W7104501877","Ti-6Al-4V","fracture strain",5.1,null,null,null,"%","room temperature","as-built","","tensile test","",false,"","conclusions",""],["oa:W7104501877","Ti-6Al-4V","fracture strain",1.5,1.0,2.0,null,"%","room temperature","as-built SLM","","tensile test","",false,"","methods",""],["oa:W7104501877","Ti-6Al-4V","fracture strain",3.1,4.9,5.3,0.2,"%","room temperature","as-built SLM","","tensile test","",false,"","methods",""],["oa:W7104501877","C60-90°","fracture strain",1.3,null,null,0.2,"%","room temperature","","","tensile test","",false,"","methods",""],["oa:W7104501877","Ti-6Al-4V","fracture strain",1.8,null,null,null,"%","room temperature","as-built","","tensile test","",false,"","conclusions",""],["oa:W7105794119","Ti-based alloy","ductility",5.6,5.6,5.6,null,"%","room temperature","","","","",false,"","discussion",""],["oa:W7105794119","","ductility",9.7,5.0,9.7,null,"%","room temperature","","","","",false,"","results",""],["oa:W7105794119","Ti-based alloy","ductility",5.6,5.6,5.6,null,"%","room temperature","","","","",false,"","results",""],["oa:W7112556261","VT6S","δ",1.08,null,null,null,"%","","","","","",false,"","front","As a result of the proposed technology of thermallystrengthened processing complex of mechanical properties of titanium alloy VT6S was increased (σв by 10%, δ by 8%)."],["oa:W7115360960","Ti-Fe-O","El (%)",20.1,null,null,null,"%","77 K","","","","",false,"","methods","Material Test temperature Elongation Tensile strength (K) El (%) oB(MPa) Hl H2 H3 H4 Ti-Fe-O H1 H2 H3 H4 Ti-Fe-O 77 77 77 77 77 293 293 293 293 293 11.9 9.7 5.0 5,1 20, l 13,5 12,3 7,4 7,3 20,4 1396 l 430 1368 1355 1292 887 975 883 886 755 projection of the internal initiation site on the maincrack (Stage II) propagating plane."],["oa:W7115360960","Ti-Fe-O","El (%)",13.5,null,null,null,"%","293 K","","","","",false,"","methods","Material Test temperature Elongation Tensile strength (K) El (%) oB(MPa) Hl H2 H3 H4 Ti-Fe-O H1 H2 H3 H4 Ti-Fe-O 77 77 77 77 77 293 293 293 293 293 11.9 9.7 5.0 5,1 20, l 13,5 12,3 7,4 7,3 20,4 1396 l 430 1368 1355 1292 887 975 883 886 755 projection of the internal initiation site on the maincrack (Stage II) propagating plane."],["oa:W7115360960","Ti-Fe-O","El (%)",12.3,null,null,null,"%","293 K","","","","",false,"","methods","Material Test temperature Elongation Tensile strength (K) El (%) oB(MPa) Hl H2 H3 H4 Ti-Fe-O H1 H2 H3 H4 Ti-Fe-O 77 77 77 77 77 293 293 293 293 293 11.9 9.7 5.0 5,1 20, l 13,5 12,3 7,4 7,3 20,4 1396 l 430 1368 1355 1292 887 975 883 886 755 projection of the internal initiation site on the maincrack (Stage II) propagating plane."],["oa:W7115360960","Ti-Fe-O","El (%)",7.4,null,null,null,"%","293 K","","","","",false,"","methods","Material Test temperature Elongation Tensile strength (K) El (%) oB(MPa) Hl H2 H3 H4 Ti-Fe-O H1 H2 H3 H4 Ti-Fe-O 77 77 77 77 77 293 293 293 293 293 11.9 9.7 5.0 5,1 20, l 13,5 12,3 7,4 7,3 20,4 1396 l 430 1368 1355 1292 887 975 883 886 755 projection of the internal initiation site on the maincrack (Stage II) propagating plane."],["oa:W7115360960","Ti-Fe-O","El (%)",7.3,null,null,null,"%","293 K","","","","",false,"","methods","Material Test temperature Elongation Tensile strength (K) El (%) oB(MPa) Hl H2 H3 H4 Ti-Fe-O H1 H2 H3 H4 Ti-Fe-O 77 77 77 77 77 293 293 293 293 293 11.9 9.7 5.0 5,1 20, l 13,5 12,3 7,4 7,3 20,4 1396 l 430 1368 1355 1292 887 975 883 886 755 projection of the internal initiation site on the maincrack (Stage II) propagating plane."],["oa:W7115360960","Ti-Fe-O","El (%)",20.4,null,null,null,"%","293 K","","","","",false,"","methods","Material Test temperature Elongation Tensile strength (K) El (%) oB(MPa) Hl H2 H3 H4 Ti-Fe-O H1 H2 H3 H4 Ti-Fe-O 77 77 77 77 77 293 293 293 293 293 11.9 9.7 5.0 5,1 20, l 13,5 12,3 7,4 7,3 20,4 1396 l 430 1368 1355 1292 887 975 883 886 755 projection of the internal initiation site on the maincrack (Stage II) propagating plane."],["oa:W7116769881","Ti-6Al-4V","Ductility",4.5,3.0,5.0,null,"%","room temperature","as-built SLM","martensitic α'","tensile test","",false,"","results_discussion","Tab. 1 Mechanical properties of samples Batch number Sample number Elastic modulus [GPa] Yield strength [MPa] Ultimate tensile strength [MPa] Ductility [%] 1 1 108 1028 1051 5 2 107 1027 1051 3 3 109 1029 1050 4 4 107 1026 1047 5 5 108 1027 1049 4 2 6 107 960 1029 15 7 108 961 1037 17 8 106 970 1026 4 9 110 963 1033 16 10 106 969 1038 16 Microstructure The microstructure and defects were characterized by optical and scanning electron microscopy."],["oa:W7116769881","Ti-6Al-4V","Ductility",15.5,15.0,17.0,null,"%","room temperature","HIP 900°C/2h","","tensile test","",false,"","results_discussion","Tab. 1 Mechanical properties of samples Batch number Sample number Elastic modulus [GPa] Yield strength [MPa] Ultimate tensile strength [MPa] Ductility [%] 1 1 108 1028 1051 5 2 107 1027 1051 3 3 109 1029 1050 4 4 107 1026 1047 5 5 108 1027 1049 4 2 6 107 960 1029 15 7 108 961 1037 17 8 106 970 1026 4 9 110 963 1033 16 10 106 969 1038 16 Microstructure The microstructure and defects were characterized by optical and scanning electron microscopy."],["oa:W7117165930","","elongation",17.2,16.7,17.7,0.5,"%","850 °C","","","","",false,"","results_discussion","These trends are maintained to 850 °C, showing decreased YS and UTS to 1086.4 ± 16.5 and 1135.0 ± 15.0 MPa and increased elongation to 17.2 ± 0.5%."],["oa:W7117165930","","elongation",7.9,7.8,8.0,0.1,"%","room temperature","as-built","martensitic α'","","",false,"","results_discussion","Microstructural Analysis Despite the presence of hard martensite and residual stress in the as-built sample, it exhibited a relatively desirable elongation (7.9 ± 0.1%) with high strength (1229.3 ± 4.7 and 1437.2 ± 13.0 MPa for YS and UTS, respectively)."],["oa:W7117165930","","insufficient elongation",0.0,null,null,null,"","","600 °C","","","",false,"unit_missing","results_discussion","In contrast, although the residual stress was relieved by heat treatment at 600 °C, a large increase in strength and insufficient elongation was observed (b)."],["oa:W7117165930","Ti-6Al-2Sn-4Zr-2Mo","elongation",7.9,null,null,0.1,"%","room temperature","as-built","","tensile test","",false,"","conclusions","- The as-built sample showed increased strength and relatively reduced elongation (1229.3 ± 4.7, 1437.2 ± 13.0 MPa, and 7.9 ± 0.1% for YS, UTS, and elongation, respectively), compared with the conventional Ti-6242 alloy, as shown in ."],["oa:W7117316830","Ti-6Al-4V","elongation",41.2,null,null,null,"%","","annealed 850–900°C/1h + 500°C/4h","","","",false,"","results_discussion","As a result, a decrease in tensile strength is observed (by 9% for both alloys), accompanied by a significant increase in ductility (41.2% for Ti-6Al-4V and 42.6% for Ti-6Al-7Nb)."],["oa:W7117316830","Ti-6Al-7Nb","elongation",42.6,null,null,null,"%","","annealed 850–900°C/1h + 500°C/4h","","","",false,"","results_discussion","As a result, a decrease in tensile strength is observed (by 9% for both alloys), accompanied by a significant increase in ductility (41.2% for Ti-6Al-4V and 42.6% for Ti-6Al-7Nb)."],["oa:W7117316830","","elongation",100.0,null,null,null,"%","","annealed 1000°C/1h + 500°C/4h","","","",false,"out_of_range","results_discussion","Further increasing the heat treatment temperature to 950 °C and 1000 °C causes intensive coarsening of the α lamellae and growth of the β grains, leading to reductions in both tensile strength and elongation."],["oa:W7117316830","Ti-6Al-7Nb","elongation",42.6,null,null,null,"%","","","","","",false,"","results_discussion","The Ti-6Al-7Nb alloy exhibits higher elongation than Ti-6Al-4V, due to stronger β-phase stabilization by Nb and its higher volumetric fraction."],["oa:W7117316830","","maximum elongation",7.7,null,null,null,"%","","","","","",false,"","results_discussion","The maximum elongation of ~7.7% is below the ISO 5832-3 requirement of ≥10% for medical implants applications."],["oa:W7117316830","","highest elongation values",42.6,null,null,null,"%","","annealed 850–900°C/1h + 500°C/4h","","","",false,"","conclusions","The highest elongation values were achieved within the 850–900 °C temperature range."],["oa:W7117857533","Ti-6Al-4V","elongation",9.0,8.0,10.0,null,"%","","as-built SLM","","","",false,"","methods","The results demonstrate that in-situ alloying with Cr stabilizes the β-phase and controls the distribution of α + β microstructure, thereby increasing alloy strength and stiffness (UTS up to 1050 MPa, elongation 8–10 %)."],["oa:W7118118198","Ti-6Al-4V","elongation",1.127,null,null,null,"%","","","","","",false,"","results","The RMSE values of the elongation (1.127%) and VH (16.74 HV) hint at the ability of the model to deal with divergent property ranges—something that can catch the small changes occurring in ductility and VH because of mixed MP and PP."],["oa:W7118118198","Ti-6Al-4V","elongation",10.35,8.5,12.2,null,"%","room temperature","as-built SLM","lamellar","tensile test","0.001 s⁻¹",false,"","methods","Performance Metrics Dataset: Material performance data comprised 447 mechanical test results, including Ultimate Tensile Strength (UTS), Yield Strength (YS) (860-950 MPa), elongation (8.5-12.2%), and VH (350- 410 HV)."],["oa:W7118185743","Ti-6Al-5Co-4V","UE",9.3,null,null,0.8,"%","room temperature","as-built LPBF","","tensile test","",false,"","results","Surprisingly, 82 the AM Ti-6Al-4V + 5 wt.% CoCrNi alloys show a large UE of ~9.3 ± 0.8% and strong work hardening 83 ability even at YS of ~1030.3 ± 20.4 MPa, reaching UTS of ~1402 ± 18 MPa and exhibiting typical 84 ductile fracture morphology (Supplementary Figure 4)."],["oa:W7118185743","Ti-6Al-4V","UE",13.0,null,null,null,"%","","","","tensile test","",false,"","discussion","225 Origin of high work-hardening ability 226 The Ti-6Al-4V + 5% CoCrNi alloy simultaneously achieves ultrahigh UTS and UE through 227 metastability-engineered work hardening."],["oa:W7118185743","Ti-6Al-4V","UE",3.1,null,null,null,"%","room temperature","as-built LPBF","","tensile test","",false,"","results","The Ti-6Al-4V model alloy has a YS of ~ 992 ± 41 MPa and ultimate tensile 80 strength (UTS) of ~1198 ± 10 MPa, but limited UE (∼ 3.1 %) and poor work hardening ability."],["oa:W7118250888","pure Ti","ductility",20.0,null,null,null,"%","","modified powder","","","",false,"","abstract","Attribute to the grain refinement and oxygen solid solution strengthening, the strength of pure Ti fabricated using modified powder reaches 731.5 MPa and maintains a good ductility of 20%."],["oa:W7120343292","Ti-6Al-4V","deformação na σmax",2.21,null,null,null,"%","","","","","",false,"","abstract",""],["oa:W7120343292","Ti-6Al-4V","plasticidade",22.7,null,null,null,"%","","","","","",false,"","abstract",""],["oa:W7120343292","Ti-15Mo-3Al-2.7Nb-0.2Si","alongamento",0.9,null,null,null,"%","room temperature","solution treated + aging + tempering","","","",false,"","abstract",""],["oa:W7120343292","Ti-6Al-4V","variação dimensional",0.41,null,null,null,"%","","","","FBG","",false,"","abstract",""],["oa:W7120343292","Ti-6Al-4V","Alongamento",14.0,null,null,null,"%","","","","","",false,"","abstract",""],["oa:W7120343292","Ti-6Al-4V","variação dimensional",0.24,null,null,null,"%","","","","FBG","",false,"","abstract",""],["oa:W7120343292","Ti-6Al-4V","deformação até a ruptura",3.56,null,null,null,"%","","","","","",false,"","abstract",""],["oa:W7120343292","Ti-6Al-4V","deformação",0.9535,null,null,null,"","room temperature","","","","",false,"unit_missing","abstract",""],["oa:W7120343292","Ti-6Al-4V","alongamento até a ruptura",7.3,null,null,null,"%","","","","","",false,"","abstract",""],["oa:W7120343292","Ti-6Al-4V","ductile",0.0,null,null,null,"","","","","","",false,"unit_missing","abstract",""],["oa:W7120343292","Ti-6Al-4V","deformação",10.6,null,null,null,"%","","","","","",false,"","abstract",""],["oa:W7120577093","Ti-6Al-4V","viabilidade celular",89.11,null,null,0.01,"%","","30% 100-200μm","","","",false,"out_of_range","abstract","Os ensaios de viabilidade celular que podem ser observados na figura 32 mostraram que a liga de Ti6Al4V LS apresentou a menor viabilidade celular (85, 05% ± 1,24) quando comparada a situação controle determinada pela amostra fully-dense (FD), seguida por Ti6Al4V 30% 100-200𝜇𝑚(89,11 % ± 0,01) sendo que a amostra que apresentou melhor viabilidade celular refente a esta liga foi a de 30% 355-500𝜇𝑚com (95,05% ± 1,47)."],["oa:W7120577093","Ti-6Al-4V","viabilidade celular",81.7,null,null,null,"%","","30% 355-500μm","","","",false,"out_of_range","abstract","No entanto, é importante notar que todas as amostras mantiveram uma atividade metabólica celular superior a 60%, chegando a 81, 7% nas amostras de Ti6Al4V 30% 355-500𝜇𝑚."],["oa:W7120577093","Ti-6Al-4V","viabilidade celular",95.05,null,null,null,"%","","30% 355-500μm","","","",false,"out_of_range","abstract","Os discos de 30% 355-500𝜇𝑚de ambas as ligas continuam a demonstrar a maior viabilidade celular, enquanto as amostras LS exibem a menor taxa de viabilidade."],["oa:W7120577093","Ti-6Al-4V","viabilidade celular",85.05,null,null,null,"%","","LS","","","",false,"out_of_range","abstract","Os discos de 30% 355-500𝜇𝑚de ambas as ligas continuam a demonstrar a maior viabilidade celular, enquanto as amostras LS exibem a menor taxa de viabilidade."],["oa:W7120577093","Ti-6Al-4V","redução no teste de alamarBlue",33.7,null,null,null,"%","","porous","","","",false,"","abstract","Utilizando como rota de fabricação fusão por feixe de elétrons, estudos realizado por (HASLAUER et al., 2010), mostraram que os discos porosos de Ti6Al4V tiveram uma redução no teste de alamarBlue, no sétimo dia, de 33, 7%, enquanto as amostras comerciais densas apresentaram diminuição de 43, 3%, corroborando com o fato de que as amostras porosas apresentam uma melhor condição de viabilidade celular."],["oa:W7120577093","Ti-6Al-4V","redução no teste de alamarBlue",43.3,null,null,null,"%","","commercially dense","","","",false,"","abstract","Utilizando como rota de fabricação fusão por feixe de elétrons, estudos realizado por (HASLAUER et al., 2010), mostraram que os discos porosos de Ti6Al4V tiveram uma redução no teste de alamarBlue, no sétimo dia, de 33, 7%, enquanto as amostras comerciais densas apresentaram diminuição de 43, 3%, corroborando com o fato de que as amostras porosas apresentam uma melhor condição de viabilidade celular."],["oa:W7120577093","Ti-35Nb-7Zr-5Ta","viabilidade celular",96.3,null,null,1.1,"%","","30% 355-500μm","","","",false,"out_of_range","abstract","O mesmo padrão foi observado para as amostras de TNZT sendo a condição de menor viabilidade a amostra LS e a de maior viabilidade a amostra de 30 % 355-500𝜇𝑚com (96, 30% ± 1,10)."],["oa:W7120577093","Ti-35Nb-7Zr-5Ta","viabilidade celular",96.3,null,null,1.1,"%","","LS","","","",false,"out_of_range","abstract","O mesmo padrão foi observado para as amostras de TNZT sendo a condição de menor viabilidade a amostra LS e a de maior viabilidade a amostra de 30 % 355-500𝜇𝑚com (96, 30% ± 1,10)."],["oa:W7120577093","Ti-6Al-4V","viabilidade celular",95.05,null,null,1.47,"%","","30% 355-500μm","","","",false,"out_of_range","abstract","Os ensaios de viabilidade celular que podem ser observados na figura 32 mostraram que a liga de Ti6Al4V LS apresentou a menor viabilidade celular (85, 05% ± 1,24) quando comparada a situação controle determinada pela amostra fully-dense (FD), seguida por Ti6Al4V 30% 100-200𝜇𝑚(89,11 % ± 0,01) sendo que a amostra que apresentou melhor viabilidade celular refente a esta liga foi a de 30% 355-500𝜇𝑚com (95,05% ± 1,47)."],["oa:W7120577093","Ti-6Al-4V","viabilidade celular",85.05,null,null,1.24,"%","","LS","","","",false,"out_of_range","abstract","Os ensaios de viabilidade celular que podem ser observados na figura 32 mostraram que a liga de Ti6Al4V LS apresentou a menor viabilidade celular (85, 05% ± 1,24) quando comparada a situação controle determinada pela amostra fully-dense (FD), seguida por Ti6Al4V 30% 100-200𝜇𝑚(89,11 % ± 0,01) sendo que a amostra que apresentou melhor viabilidade celular refente a esta liga foi a de 30% 355-500𝜇𝑚com (95,05% ± 1,47)."],["oa:W7120595389","","alongamento",11.65,null,null,null,"%","","","","","",false,"","abstract",""],["oa:W7120595389","TMM-64","%Al",34.0,null,null,null,"%","","","","","",false,"","abstract",""],["oa:W7120606152","","alongamento",37.5,null,null,null,"%","","condition 1","","","",false,"","abstract",""],["oa:W7120606152","","alongamento",18.3,null,null,null,"%","","condition 32","","","",false,"","abstract",""],["oa:W7120770970","Ti35Nb2,5Sn","alogamento",46.8,null,null,null,"%","","deformed 80% + solutionized 900°C/30min + water quenched + aged 400°C/48h","martensitic α'","","",false,"","front",""],["oa:W7120817914","Ti-6Al-4V","alongamento",18.0,null,null,null,"%","","annealed","","","",false,"","abstract","Além disso, a liga Ti-6Al-4V é tratada termicamente por recozimento, pelo fabricante, de modo que o material tem um limite de resistência à tração de 979 MPa, um limite de escoamento de 904 MPa, um alongamento de 18% e uma redução de área de 41%, segundo o fabricante."],["oa:W7122668607","Ti-6Al-4V","ef (%)",7.4,null,null,0.5,"%","room temperature","as-built (AB-Z)","","tensile test","",false,"","results","Moreover, Kres;fe is not uniform: it peaks in the mid-section (along the specimen thickness) of the front where the fatigue precrack intersected the zone of highest tensile stress (cf. in Fig. 3a, c) and diminishes toward the specimen Table 1 Quasi-static tensile properties Orientation and condition rYS(MPa) E(GPa) rUTS(MPa) ef (%) RA (%) AB-Z 1120 ± 6 111 ± 2 1320 ± 3 7.4 ± 0.5 18.4 ± 1.6 SR-Z (Louw et al. 2025) 1140 ± 8 117 ± 3 1190 ± 5 10.2 ± 1.8 28 ± 2 The midrange and range obtained from th"],["oa:W7122668607","Ti-6Al-4V","ef (%)",10.2,null,null,1.8,"%","room temperature","stress-relieved (SR-Z)","","tensile test","",false,"","results","Moreover, Kres;fe is not uniform: it peaks in the mid-section (along the specimen thickness) of the front where the fatigue precrack intersected the zone of highest tensile stress (cf. in Fig. 3a, c) and diminishes toward the specimen Table 1 Quasi-static tensile properties Orientation and condition rYS(MPa) E(GPa) rUTS(MPa) ef (%) RA (%) AB-Z 1120 ± 6 111 ± 2 1320 ± 3 7.4 ± 0.5 18.4 ± 1.6 SR-Z (Louw et al. 2025) 1140 ± 8 117 ± 3 1190 ± 5 10.2 ± 1.8 28 ± 2 The midrange and range obtained from th"],["oa:W7123377308","Haynes 214","ductility",50.0,null,null,null,"%","550 °C","as-built AM","","tensile test","",false,"","results_discussion",""],["oa:W7123377308","Ti-6Al-4V","total elongation",52.5,50.0,55.0,null,"%","room temperature","as-built L-PBF + HIP","","tensile test","",false,"","conclusions",""],["oa:W7123377308","Ti-6Al-4V","ductility",0.5,null,null,null,"mm","room temperature","as-built L-PBF, stress relieving in argon gas at 650°C","","","",false,"unit_mismatch","results_discussion",""],["oa:W7123377308","Ti-6Al-4V","elongation",25.0,23.0,27.0,null,"%","450 °C","as-built L-PBF","","tensile test","",false,"","results_discussion",""],["oa:W7123377308","Haynes 214","ductility",56.0,null,null,null,"%","550 °C","as-built AM","","tensile test","",false,"","results_discussion",""],["oa:W7123377308","Ti-6Al-4V","elongation",30.0,38.0,42.0,null,"%","250 °C","","","tensile test","",false,"","results_discussion",""],["oa:W7123377308","Ti-6Al-4V","elongation",20.0,17.0,23.0,null,"%","250 °C","as-built L-PBF","","tensile test","",false,"","results_discussion",""],["oa:W7123377308","Ti-6Al-4V","elongation",52.5,50.0,55.0,null,"%","room temperature","as-built L-PBF","","tensile test","",false,"","results_discussion",""],["oa:W7123377308","Ti-6Al-4V","elongation",63.5,61.0,66.0,null,"%","room temperature","as-built L-PBF","","tensile test","",false,"","results_discussion",""],["oa:W7123377308","Haynes 214","ductility",84.0,null,null,null,"%","250 °C","as-built AM","","tensile test","",false,"out_of_range","results_discussion",""],["oa:W7123377308","Ti-6Al-4V","ductility",2.5,null,null,null,"mm","room temperature","as-built L-PBF, stress relieving in argon gas at 650°C","","","",false,"unit_mismatch","results_discussion",""],["oa:W7123377308","Haynes 214","elongation",50.0,null,null,null,"%","800 °C","as-built AM","","tensile test","",false,"","results_discussion",""],["oa:W7123377308","Haynes 214","elongation",2.5,2.5,2.5,null,"%","870◦C","","","","",false,"","results_discussion",""],["oa:W7123377308","Haynes 214","Elongation",36.5,35.0,38.0,1.0,"%","","heat-treated","","","",false,"","results_discussion",""],["oa:W7123377308","Haynes 214","elongation",50.0,null,null,null,"%","750 °C","as-built AM","","tensile test","",false,"","results_discussion",""],["oa:W7123377308","Ti-6Al-4V","ductility",1.5,null,null,null,"mm","250 °C","as-built L-PBF","","","",false,"unit_mismatch","results_discussion",""],["oa:W7123377308","Haynes 214","elongation",7.0,null,null,null,"%","1093 °C","","","","",false,"","results_discussion",""],["oa:W7123377308","Ti-6Al-4V","elongation",21.5,18.0,25.0,null,"%","450 °C","","","tensile test","",false,"","results_discussion",""],["oa:W7123377308","Ti-6Al-4V","elongation",29.0,35.0,23.0,null,"%","250 °C","","","tensile test","",false,"","results_discussion",""],["oa:W7123377308","Ti-6Al-4V","total elongation",0.0,null,null,null,"","250 °C, 450 °C","as-built L-PBF + HIP","","tensile test","",false,"unit_missing","conclusions",""],["oa:W7123377308","Ti-6Al-4V","elongation",34.0,35.0,23.0,null,"%","450 °C","","","tensile test","",false,"","results_discussion",""],["oa:W7123377308","Ti-6Al-4V","Elongation to failure",63.5,61.0,66.0,null,"%","room temperature","as-built L-PBF + HIP","","tensile test","",false,"","conclusions",""],["oa:W7123377308","Ti-6Al-4V","ductility",1.5,null,null,null,"mm","450 °C","as-built L-PBF","","","",false,"unit_mismatch","results_discussion",""],["oa:W7123727394","Ti-25Nb-12Zr-2Mo","ductility",48.2,null,null,null,"%","","","","","",false,"","conclusions","Among these alloys, the 12Zr alloy demonstrates the most superior mechanical properties, including low elastic modulus (56.3 GPa) and high elongation (48.2%), which are expected to be used in future stent biomaterials. - As the Zr content increases, the stability of the β phase is progressively enhanced, driving a shift in the dominant deformation mode of the alloy: from dislocation slip within the martensite phase in the 0Zr alloy, to martensitic variant reorientation in the 3Zr alloy, followed"],["oa:W7123727394","Ti-25Nb-12Zr-2Mo","ductility",48.2,null,null,null,"%","","","","","",false,"","discussion","This work’s Ti-25Nb-2Mo-12Zr alloy exhibits a superior combination of low elastic modulus (56.3 GPa) and large ductility (48.2%), demonstrating that the alloy possesses considerable potential for biomedical stent applications."],["oa:W7123727394","Ti-25Nb-3Zr-2Mo","EL/%",37.7,null,null,0.5,"%","room temperature","","","tensile test","",false,"","table","3Zr\t284.4 ± 9.1\t521.3 ± 8.5\t62.9 ± 1.9\t37.7 ± 0.5"],["oa:W7123727394","Ti-25Nb-2Mo","elongation (EL)",0.0,null,null,null,"","","","","","",false,"unit_missing","results","The YS exhibits a decreasing-then-increasing trend: it gradually decreases from 411.9 MPa to 127.8 MPa with the increase in Zr content in (0, 3, 9) Zr alloys and then increases to 223.1 MPa in 12Zr. d also summarizes the variation in EL with increasing Zr content, showing a clear upward trend."],["oa:W7123727394","Ti-25Nb-12Zr-2Mo","elongation to failure",48.2,null,null,null,"%","room temperature","solution treated at 900 °C/0.5 h + water quenched","","tensile test","1 × 10−3 s−1",false,"","abstract","Among the series, the Ti-25Nb-2Mo-12Zr alloy exhibited the lowest elastic modulus of 56.3 GPa, together with the highest elongation to failure of 48.2%, demonstrating that the alloy possesses considerable potential for biomedical applications."],["oa:W7123727394","Ti-25Nb-9Zr-2Mo","EL/%",41.8,null,null,1.5,"%","room temperature","","","tensile test","",false,"","table","9Zr\t127.8 ± 11.8\t551.5 ± 14.9\t57.5 ± 2\t41.8 ± 1.5"],["oa:W7123727394","Ti-25Nb-2Mo-0Zr","EL/%",35.2,null,null,0.8,"%","room temperature","","","tensile test","",false,"","table","0Zr\t411.9 ± 11\t539.2 ± 4.9\t114.3 ± 2.5\t35.2 ± 0.8"],["oa:W7123727394","Ti-25Nb-12Zr-2Mo","EL/%",48.2,null,null,1.4,"%","room temperature","","","tensile test","",false,"","table","12Zr\t223.1 ± 10.5\t523.8 ± 10.7\t56.3 ± 1.5\t48.2 ± 1.4"],["oa:W7124225910","Ti-15.1Mo-3.1Nb-2.77Al-0.21Si","TE",15.1,null,null,null,"%","500 °C","","","tensile test","",false,"","results","In addition, by designing a load of ≈47% pre‐strain and unloading, the Ti alloy can achieve an excellent combination of performance metrics, with a YS of 1152 MPa, UTS of 1224 MPa, and TE of 15.1% upon reloading at 500 °C, as shown in Figure (Supporting Information)."],["oa:W7124225910","Ti-15.1Mo-3.1Nb-2.77Al-0.21Si","total elongation",78.3,null,null,null,"%","500 °C","solution treated, water quenched","","tensile test","",false,"","conclusions","Herein, a metastable β titanium alloy (Ti‐15.1Mo‐3.1Nb‐2.77Al‐0.21Si, wt.%) exhibits unexpected mechanical properties, including an ultimate tensile strength of 863 MPa and a total elongation of 78.3% at 500 °C, accompanied by a continuous and strong work hardening rate (2000–3100 MPa)."],["oa:W7124225910","Ti-15.1Mo-3.1Nb-2.77Al-0.21Si","total elongation",78.3,null,null,null,"%","500 °C","","","tensile test","",false,"","abstract","Herein, a metastable β titanium alloy (Ti‐15.1Mo‐3.1Nb‐2.77Al‐0.21Si, wt.%) exhibits unexpected mechanical properties, including an ultimate tensile strength of 863 MPa and a total elongation of 78.3% at 500 °C, accompanied by a continuous and strong work hardening rate (2000–3100 MPa)."],["oa:W7125021646","Ti-6Al-4V","Ac",3.3,null,null,null,"%","room temperature","as-built SLM","","compression test","",false,"","table","Compressive strain Ac, %\t2.4\t3.3"],["oa:W7125021646","Ti-6Al-4V","Ac",2.4,null,null,null,"%","room temperature","as-built SLM","","compression test","",false,"","table","Compressive strain Ac, %\t2.4\t3.3"],["oa:W7126338591","PBF-EB Ti6Al4V","EF",0.76,0.76,0.76,null,"","","LTHIP","","","",false,"unit_missing","discussion",""],["oa:W7126338591","PBF-EB Ti6Al4V","EF",0.4,0.4,0.4,null,"","","LTHIP","","","",false,"unit_missing","discussion",""],["oa:W7126338591","Ti-6Al-4V","ductility",50.0,null,null,null,"%","","","","","",false,"","results",""],["oa:W7126338591","Ti-6Al-4V","Elongation % (EF)",10.0,null,null,null,"%","room temperature","as-fabricated","","tensile test","",false,"","results",""],["oa:W7126338591","Ti-6Al-4V","Elongation % (EF)",10.0,null,null,null,"%","room temperature","machined","","tensile test","",false,"","results",""],["oa:W7126338591","Ti-6Al-4V","Elongation % (EF)",9.0,null,null,null,"%","room temperature","as-fabricated","","tensile test","",false,"","results",""],["oa:W7126544812","Ti-6Al-4V","strain at failure",10.35,8.3,12.4,null,"%","room temperature","","","tensile test","",false,"","discussion",""],["oa:W7126544812","Ti-6Al-4V","CoV of E (%)",5.9,null,null,null,"%","","","","","",false,"","results",""],["oa:W7126544812","Ti-6Al-4V","strain at failure",12.2,null,null,null,"%","","as-built","","","",false,"","discussion",""],["oa:W7126544812","Ti-6Al-4V","strain at failure",11.2,null,null,null,"%","","as-built","","","",false,"","discussion",""],["oa:W7126544812","Ti-6Al-4V","el (%)",11.8,null,null,null,"%","","","","","",false,"","results",""],["oa:W7126544812","Ti-6Al-4V","strain at failure",8.3,null,null,null,"%","","","","","",false,"","conclusions",""],["oa:W7126544812","Ti-6Al-4V","strain at failure",0.7,0.7,4.1,null,"%","","","","","",false,"","conclusions",""],["oa:W7126544812","Ti-6Al-4V","ductility",0.0,null,null,null,"","","","","","",false,"unit_missing","conclusions",""],["oa:W7126544812","Ti-6Al-4V","strain at failure",8.51,null,null,null,"%","","","","","",false,"","results",""],["oa:W7126544812","Ti-6Al-4V","strain at failure",10.0,null,null,null,"%","","","","","",false,"","discussion",""],["oa:W7126544812","Ti-6Al-4V","strain at failure",4.5,null,null,null,"%","","as-built","","","",false,"","discussion",""],["oa:W7126544812","Ti-6Al-4V","strain at failure",6.32,6.32,6.32,null,"%","room temperature","","","tensile test","",false,"","discussion",""],["oa:W7126544812","Ti-6Al-4V","strain at failure",6.32,null,null,null,"%","","","","","",false,"","results",""],["oa:W7126544812","Ti-6Al-4V","strain at failure",8.3,null,null,null,"%","","wrought","","","",false,"","discussion",""],["oa:W7126544812","Ti-6Al-4V","strain at failure",30.0,null,null,null,"%","","","","","",false,"","discussion",""],["oa:W7126544812","Ti-6Al-4V","strain at failure",18.0,null,null,null,"%","","","","","",false,"","discussion",""],["oa:W7126544812","Ti-6Al-4V","CoV of %el (%)",5.9,null,null,null,"%","","","","","",false,"","results",""],["oa:W7126544812","Ti-6Al-4V","strain at failure",10.4,null,null,null,"%","","as-built","","","",false,"","discussion",""],["oa:W7126544812","Ti-6Al-4V","strain at failure",8.58,null,null,null,"%","","","","","",false,"","results",""],["oa:W7126544812","Ti-6Al-4V","strain at failure",1.7,null,null,null,"%","","","","","",false,"","discussion",""],["oa:W7126544812","Ti-6Al-4V","strain at failure",2.4,null,null,null,"%","","","","","",false,"","conclusions",""],["oa:W7126544812","Ti-6Al-4V","strain at failure",6.3,2.2,10.4,null,"%","","","","","",false,"","conclusions",""],["oa:W7126812717","Ti-6Al-4V","% Elongation",9.28,null,null,1.06,"%","room temperature","as-built EB-PBF","","tensile test","",false,"","methods",""],["oa:W7126812717","EB-PBF Ti6Al4V","percentage of elongation",35.0,null,null,null,"%","","vertical","","","",false,"","conclusions",""],["oa:W7126812717","Ti-6Al-4V","percentage of elongation",4.3,null,null,null,"%","","as-built EB-PBF","","","",false,"","discussion",""],["oa:W7126812717","Ti-6Al-4V","percentage of elongation",9.18,null,null,null,"%","","as-built EB-PBF","","","",false,"","discussion",""],["oa:W7126812717","Ti-6Al-4V","% Elongation",9.18,null,null,0.99,"%","room temperature","as-built EB-PBF","","tensile test","20 cycles",false,"","methods",""],["oa:W7126812717","Ti-6Al-4V","% Elongation",12.2,null,null,0.42,"%","room temperature","as-built EB-PBF","","tensile test","",false,"","methods",""],["oa:W7126812717","Ti-6Al-4V","% Elongation",4.3,null,null,0.25,"%","room temperature","as-built EB-PBF","","tensile test","20 cycles",false,"","methods",""],["oa:W7127387198","Co22","recoverable strains",8.0,null,null,null,"%","","[011]-oriented","","cyclic microcompression test","",false,"","results","Cyclic microcompression tests reveal recoverable strains of ~8% in the [011]-oriented Co22
